Repository: MatInfoUB/NLP-Queries

File: Co_superalloy_cast.txt (part 1 of 6)
FN Clarivate Analytics Web of Science
VR 1.0
PT J
AU Berthod, P
   Gomis, JP
AF Berthod, Patrice
   Gomis, Jean-Paul
TI Improvement of the high temperature oxidation of TaC-strengthened
   Co(Cr)-based cast superalloys by the addition of nickel
SO CORROSION ENGINEERING SCIENCE AND TECHNOLOGY
AB In this work, nickel is added in substitution to cobalt in the composition of a cast cobalt-based chromium-rich superalloy designed to obtain a double-phased {fcc matrix + TaC} microstructure. Two nickel amounts were tested, 13 and 26 wt-%Ni, for 25 wt-%Cr, 0.4 wt-%C and 6 wt-%Ta, the rest being cobalt. The obtained as-cast microstructures are not different from the starting alloy's one, contrarily to the hardness which became lower. The oxidation tests at 1200 degrees C for 170 h demonstrated a significant improvement of the alloy's behaviour, especially for an addition of 26 wt-%Ni. This seems to be attributed to an easier Cr diffusion towards the oxidation front as suggested by the observed Cr contents in extreme surface as well as by the lower Cr concentration gradients. In addition, the TaC seemed to be morphologically more stable in the presence of nickel in the alloys than in the absence of Ni.
SN 1478-422X
EI 1743-2782
DI 10.1080/1478422X.2019.1699261
EA DEC 2019
UT WOS:000500624100001
ER

PT J
AU Zainullin, RI
   Ganeev, AA
   Shakhov, RV
   Logunov, AV
   Mukhtarov, SK
   Imayev, VM
AF Zainullin, R., I
   Ganeev, A. A.
   Shakhov, R., V
   Logunov, A., V
   Mukhtarov, Sh Kh
   Imayev, V. M.
TI Microstructure and mechanical behavior at elevated temperatures of a
   novel nickel base superalloy heavily alloyed with forming and
   substitution elements
SO LETTERS ON MATERIALS
AB A novel nickel base superalloy heavily alloyed with gamma' forming and substitution elements, particularly with rhenium and tungsten, has been proposed in the present work as a potential die material for die forging of the most hard-to-deform nickel base superalloys. The superalloy composition is Ni-13(Al, Ti, Nb, Ta)-27(Cr, Co, Mo, W, Re, Si, C, B) (wt.%). The superalloy ingot was manufactured by vacuum induction melting. Microstructure examination showed that the as-cast condition was characterized by a coarse grained dendritic structure consisted of coarse gamma grains containing gamma' precipitates with a size 0.3 -1 mu m and primary gamma' particles with a size 5 -100 mu m. A small amount of carbides and topologically close packed (TCP) phases was also detected. The microstructure examination suggests that the general solidification pathway was L ->gamma ->gamma', as it is in nickel base superalloys. At the same time, the primary gamma' particles were probably formed via the peritectic reaction L-noneq + gamma ->gamma', where L-noneq is the nonequilibrium liquid, which was retained at the peritectic temperature. The superalloy was subjected to heat treatment including solid solution treatment and ageing. The heat treatment led to coagulation of the primary gamma' phase and to a slight decrease in the volume fractions of carbides and TCP phases. The heat treated condition was used to prepare samples for compression tests, which were performed at 900-1200 degrees C up to the true strain e= 0.1. The yield strength of the novel superalloy was generally appreciably higher as compared with those of known nickel base superalloys and alloys based on the Ni3Al intermetallic phase.
SN 2218-5046
EI 2410-3535
PD DEC
PY 2019
VL 9
IS 4
BP 490
EP 493
DI 10.22226/2410-3535-2019-4-490-493
UT WOS:000501586400024
ER

PT J
AU Li, XX
   Ou, MQ
   Wang, M
   Hao, XC
   Ma, YC
   Liu, K
AF Li, Xiao-Xiao
   Ou, Mei-Qiong
   Wang, Min
   Hao, Xian-Chao
   Ma, Ying-Che
   Liu, Kui
TI Effect of Co on Microstructure and Stress Rupture Properties of K4750
   Alloy
SO ACTA METALLURGICA SINICA-ENGLISH LETTERS
AB The effects of substituting Co for Fe on the microstructure and stress rupture properties of K4750 alloy were studied. The microstructure of the alloy without Co (K4750 alloy) and the alloy containing Co (K4750-Co alloy) were analyzed. Substitution of Co for Fe inhibited the decomposition of MC carbide and the precipitation of eta phase during long-term aging treatment. In K4750-Co alloy, the morphology of MC carbide at the grain boundary (GB) remained dispersed blocky shape and no eta phase was observed after aging at 750 degrees C for 3000 h. However, in K4750 alloy, almost all the MC carbides at GBs broke down into granular M23C6 carbide and needle-like eta phase. The addition of cobalt could delay the decomposition of MC carbides, which accordingly restricted the elemental supply for the formation of eta phase. The stress rupture tests were conducted on two alloys at 750 degrees C/430 MPa. When Co is substituted for Fe in K4750 alloy, the stress rupture life increased from 164.10 to 264.67 h after standard heat treatment. This was mainly attributed to increased concentration of Al, Ti and Nb in gamma ' phase in K4750-Co alloy, which further enhanced the strengthening effect of gamma ' phase. After aging at 750 degrees C for 3000 h, substitution of Co for Fe can also cause the stress rupture life at 750 degrees C/430 MPa to increase from 48.72 to 208.18 h. The reason was mainly because MC carbide degradation and eta phase precipitation in K4750 alloy, which promoted the initiation and propagation of micro-crack during stress rupture testing.
SN 1006-7191
EI 2194-1289
PD DEC
PY 2019
VL 32
IS 12
BP 1501
EP 1510
DI 10.1007/s40195-019-00936-w
UT WOS:000495116000007
ER

PT J
AU Zhong, XK
   Wang, XF
   Si, YL
   Han, FS
AF Zhong, X. K.
   Wang, X. F.
   Si, Y. L.
   Han, F. S.
TI Evolution of Microstructures and Properties of a New gamma/gamma '
   Co-Based Superalloy via Forging Process
SO JOM
AB A new gamma/gamma ' Co-based superalloy has been developed with a large temperature range between the gamma ' solvus and solidus temperature, which can be formed through the conventional casting and wrought processing route. The microstructure, mechanical and corrosion resistance properties of this new gamma/gamma ' Co-based superalloy are characterized in the present study. The results show that even in the forged state, the partial recrystallization and grain growth processes occur, but the gamma ' precipitates remain very fine. Forging and aging increase the mechanical strength and facilitate the formation of stable passive films due to decreased low-angle boundaries and increased sigma 3 twin boundaries. The twin boundaries are beneficial for improving both the mechanical properties and corrosion resistance, which provides guidance for tailoring the microstructure and properties of novel Co-based superalloys.
SN 1047-4838
EI 1543-1851
PD NOV
PY 2019
VL 71
IS 11
BP 4034
EP 4040
DI 10.1007/s11837-019-03621-6
UT WOS:000491296400031
ER

PT J
AU Wang, L
   Song, L
   Stark, A
   Liu, Y
   Oehring, M
   Lorenz, U
   Pyczak, F
AF Wang, Li
   Song, Lin
   Stark, Andreas
   Liu, Yong
   Oehring, Michael
   Lorenz, Uwe
   Pyczak, Florian
TI Identification of Laves phases in a Zr or Hf containing gamma-gamma'
   Co-base superalloy
SO JOURNAL OF ALLOYS AND COMPOUNDS
AB ZrCo2 and HfCo2 Laves phases were found and characterized in gamma-gamma' Co-base superalloys using high-energy X-ray diffraction, energy dispersive X-ray spectroscopy and transmission electron microscopy. They formed during casting and are stable during long-term annealing at 900 degrees C. The ZrCo2 phase with a cubic MgCu2-type structure exhibits numerous nano-twins and stacking faults, while HfCo2 has a hexagonal MgNi2-type structure instead of MgCu2-type in contrast to literature. Their chemical compositions strongly deviated from stoichiometry and significant amounts of Al and Ware contained in these phases. These could affect the atomic radius ratio and valence electron concentration and thus change the structure of the Laves phases. (C) 2019 Elsevier B.V. All rights reserved.
OI Stark, Andreas/0000-0002-1249-7937
SN 0925-8388
EI 1873-4669
PD OCT 15
PY 2019
VL 805
BP 880
EP 886
DI 10.1016/j.jallcom.2019.07.121
UT WOS:000482184100100
ER

PT J
AU Yan, XF
   Dong, JX
   Shi, ZX
   Duan, CH
AF Yan Xiaofeng
   Dong Jianxin
   Shi Zhaoxia
   Duan Chunhua
TI Solidification and Segregation Behavior of Nickel-Based Superalloy
   GH4282
SO RARE METAL MATERIALS AND ENGINEERING
AB The solidification process and the segregation behavior of the elements of GH4282 superalloy were investigated by a combination of differential scanning calorimeter (DSC), microstructure observation and thermodynamic calculation. The solidification sequence and the characteristics of elements segregation were obtained. The results show that the solidification sequence of GH4282 is as follows: gamma matrix, MC carbide and a small amount of boride. The solidus-liquidus temperature range determined by DSC is 1316 similar to 4367 degrees C. The measured solvus temperature of MC carbide is 1338 degrees C. Thermodynamic calculations show that C, B, Ti and Mo segregate to the interdendritic regions, while Al segregates to the dendrite cores. Cr, Fe and Co do not exhibit any significant tendency to segregate to either the interdendritic region or to the dendrite core during the solidification process of GH4282 superalloy. These results about segregation behavior of the elements agree well with the as-cast microstructure observation.
SN 1002-185X
PD OCT
PY 2019
VL 48
IS 10
BP 3183
EP 3189
UT WOS:000494079600017
ER

PT J
AU Tan, YG
   Liu, F
   Zhang, AW
   Han, DW
   Yao, XY
   Zhang, WW
   Sun, WR
AF Tan, Yuan-Guo
   Liu, Fang
   Zhang, An-Wen
   Han, Da-Wei
   Yao, Xiao-Yu
   Zhang, Wei-Wei
   Sun, Wen-Ru
TI Element Segregation and Solidification Behavior of a Nb, Ti, Al
   Co-Strengthened Superalloy & x42d;K151
SO ACTA METALLURGICA SINICA-ENGLISH LETTERS
AB The as-cast microstructure, element segregation and solidification behavior of a multi-alloyed superalloy & x42d;K151 have been investigated. The results show that the severe element segregation leads to the complicated precipitations at the inter-dendritic region, including eta-Ni-3(Ti, Nb), eutectic (gamma + gamma ') and Laves, which shows the characteristics of both Ti, Al-strengthened and Nb-strengthened alloys. Differential thermal analysis, heating and quenching tests reveal the solidification sequence as follows: Liquids -> gamma matrix -> (Nb, Ti)C -> eta-Ni-3(Ti, Nb) -> eutectic (gamma + gamma ') -> Laves. The melting points are between 1250 and 1260 degrees C for (Nb, Ti)C, between 1200 and 1210 degrees C for eta phase, between 1180 and 1190 degrees C for eutectic (gamma + gamma ') and Laves. gamma ' initially precipitates from matrix at 1150 degrees C and achieves the maximum precipitation at 1130 degrees C. According to the microstructure evolution captured during solidification and composition analysis by an energy dispersive spectrometer and electron probe microanalyzer, (Nb, Ti)/Al ratio is put forward to explain the formation of eta-Ni-3(Ti, Nb) and eutectic (gamma + gamma '). The solidification of gamma matrix increased the Nb, Ti concentration in the residual liquids, so the high (Nb, Ti)/Al ratio would result in the formation of eta-Ni-3(Ti, Nb); the precipitation of the phase consumed Nb and Ti and decreased the (Nb, Ti)/Al ratio in the liquid, which led to the precipitation of eutectic (gamma + gamma '). Laves formed by the sides of eta-Ni-3(Ti, Nb) and in front of the eutectic (gamma + gamma ') after Al, Ti were further depleted by the two phases and Cr, Co, Mo were rejected to liquids.
SN 1006-7191
EI 2194-1289
PD OCT
PY 2019
VL 32
IS 10
BP 1298
EP 1308
DI 10.1007/s40195-019-00894-3
UT WOS:000485896700013
ER

PT J
AU Du, JH
   Lv, XD
   Dong, JX
   Sun, WR
   Bi, ZN
   Zhao, GP
   Deng, Q
   Cui, CY
   Ma, HP
   Zhang, BJ
AF Du Jinhui
   Lv Xudong
   Dong Jianxin
   Sun Wenru
   Bi Zhongnan
   Zhao Guangpu
   Deng Qun
   Cui Chuanyong
   Ma Huiping
   Zhang Beijiang
TI Research Progress of Wrought Superalloys in China
SO ACTA METALLURGICA SINICA
AB Wrought superalloys are high temperature alloys produced by casting-forging-hot rollingcold drawing, including disc, plate, bar, wire, tape, pipe etc. These products are widely used in aviation, aerospace, energy, petrochemical, nuclear power and other industrial fields. In this paper, domestic progress of wrought superalloys in recent ten years was reviewed, including advances in fabrication process, research in new alloys (GH4169G, GH4169D, GH4065 and GH4068 alloy et al.) and new techniques (deforming of FGH4096 alloy, nitriding of NGH5011 alloy and 3D printing of In718 alloy et al.).
SN 0412-1961
PD SEP 11
PY 2019
VL 55
IS 9
SI SI
BP 1115
EP 1132
DI 10.11900/0412.1961.2019.00142
UT WOS:000481871300005
ER

PT J
AU Sani, SA
   Arabi, H
   Ebrahimi, GR
AF Sani, Saeed Aliakbari
   Arabi, Hossein
   Ebrahimi, Gholam Reza
TI Hot deformation behavior and DRX mechanism in a gamma-gamma '
   cobalt-based superalloy
SO MATERIALS SCIENCE AND ENGINEERING A-STRUCTURAL MATERIALS PROPERTIES
   MICROSTRUCTURE AND PROCESSING
AB gamma-gamma'cobalt-based superalloys have been the main focus of attention as a new class of high temperature materials. The present research studies the hot deformation, microstructure evolution, and dynamic recrystallization (DRX) mechanisms of a cast Co-Al-W superalloy during the hot compression process. The microstructure of the starting material is constituted of large MC carbide particles within a coarse grain structure. Two hot deformation regimes, i.e., low temperature (950 degrees C-1050 degrees C) and high temperature (1100 degrees C-1200 degrees C) were designed and performed. Flow curve and constitutive analysis using a hyperbolic sine equation evidenced two distinct behaviors among the regimes. Microstructural evaluation revealed a large volume fraction of fine gamma'particles with radius less than 100 nm, precipitated during heating and isothermal holding, which precluded DRX in the low temperature regime. In the high temperature regime, new grains were formed through a special discontinuous DRX at three different regions in the microstructure: original grain boundaries, vicinity of MC carbides and the interior of the relatively coarse grains; these may be attributed to the mechanisms of SIBM, PSN and sub-grain growth, respectively. A conceptual descriptive model for the especial DRX phenomenon was proposed.
OI ebrahimi, gholamreza/0000-0003-2549-3246
SN 0921-5093
EI 1873-4936
PD SEP 9
PY 2019
VL 764
AR 138165
DI 10.1016/j.msea.2019.138165
UT WOS:000486360100048
ER

PT J
AU Nararak, A
   Wangyao, P
   Rojhirunsakool, T
   Lothongkum, G
AF Nararak, Arpaporn
   Wangyao, Panyawat
   Rojhirunsakool, Tanapom
   Lothongkum, Gobboon
TI Effect of rhenium and cobalt additions on the microstructure and gamma
   prime phase stability of vacuum arc melted modified nickel-based
   superalloys grade MGA 1400
SO MATERIALS TESTING
AB The effect of rhenium and cobalt additions on the microstructure and gamma prime phase stability of modified nickel-based superalloy, grade MGA1400 by means of a vacuum arc melting method with different contents of rhenium (Re) and cobalt (Co) was investigated. After being subjected to heat treatment, the size of the gamma prime particles was slightly reduced with increasing rhenium content. Then, the alloys were exposed at a temperature of 1173 K for 1800 ks. The results showed that increasing the rhenium addition leads to a slower coarsening rate of the gamma prime particles. Furthermore, the shape of the gamma prime particles changed to a more cubic shape. However, an excessive rhenium content (> 1.21 wt.-%) promotes the formation of a topologically close-packed phase after a 360 ks exposure at 1173 K. It can be concluded that an increase in rhenium content can result in a lower coarsening rate of the gamma prime particles. The cobalt addition is beneficial for impeding or slowing the precipitation of topologically close-packed phases at an elevated temperature.
RI Lothongkum, Gobboon/D-5919-2014
SN 0025-5300
PD JUL
PY 2019
VL 61
IS 7
BP 609
EP 617
DI 10.3139/120.111361
UT WOS:000478758500001
ER

PT J
AU Eris, R
   Akdeniz, MV
   Mekhrabov, AO
AF Eris, Rasim
   Akdeniz, M. Vedat
   Mekhrabov, Amdulla O.
TI Atomic size effect of alloying elements on the formation, evolution and
   strengthening of gamma'-Ni3Al precipitates in Ni-based superalloys
SO INTERMETALLICS
AB Mechanical properties of Ni-based superalloys strongly depend on phase and site preferences of alloying elements which influence bonding strength within gamma'-Ni3Al precipitates and microstructural characteristics of these unique class of materials. In the current work, therefore, besides disclosure of the phase partitioning behaviours of alloying X elements (i.e. X = Co, Cr, Nb, Ta or Ti) among gamma' and gamma phases, their site occupancy tendencies in gamma' precipitates (determined via first-principles ab initio calculations at 0 K) and effects on the microstructural evolution of Ni80Al15X5 alloy systems (exposed to aging at 800 degrees C for 4, 16, 64 and 256 h, respectively) have been examined. Bonding features of Ni-Al, Ni-X and Al-X atomic pairs within Ni3Al-X intermetallics have been simulated by utilizing charge density difference (CDD) method, which reveals site preferences of alloying X elements as well. Present theoretical and experimental investigations have shown that mechanical strength of Nibased superalloys is predominantly affected by bonding properties within precipitates. As atomic radii of alloying X elements become closer to that of Al atom, energy change parameter, E-Ni -> Al(X) values decrease and more Al sublattice sites are preferentially occupied in gamma' precipitates. Correspondingly, bonding strength of Ni-X atomic pairs along < 110 > directions of Ni3Al-X phases and micro-hardness properties of both as-cast and pre aged Ni80Al15X5 alloy systems enhance in the order of X = Co < Cr < Ti < Nb < Ta additions. Nevertheless, with increasing aging time, mechanical strength of alloys weakens in parallel with increasing size of gamma' precipitates simultaneously evolved from near-spherical to irregular forms.
SN 0966-9795
EI 1879-0216
PD JUN
PY 2019
VL 109
BP 37
EP 47
DI 10.1016/j.intermet.2019.02.017
UT WOS:000466821500006
ER

PT J
AU Ramakrishnan, A
   Dinda, GP
AF Ramakrishnan, A.
   Dinda, G. P.
TI Microstructure and mechanical properties of direct laser metal deposited
   Haynes 282 superalloy
SO MATERIALS SCIENCE AND ENGINEERING A-STRUCTURAL MATERIALS PROPERTIES
   MICROSTRUCTURE AND PROCESSING
AB Direct laser metal deposition (LMD) is a directed energy deposition based additive manufacturing process developed for a wide range of applications that are currently employed in aerospace, medical and automotive sectors. In the present study, a 100 mm x 15 mm x 25 mm block of Haynes 282 (HY282) superalloy was fabricated by LMD. The effect of several post-deposition heat-treatments revealed a wide range of strength and ductility of HY282 samples that can be tuned to obtain the best material properties. The microstructure and mechanical properties of the as-deposited and heat-treated specimens are investigated using scanning electron microscopy (SEM), energy dispersive X-ray spectroscopy (EDS), X-ray-diffraction (XRD), uniaxial tension test, and micro-hardness measurements. The SEM and XRD investigation revealed the formation of columnar dendrites having [001] growth direction opposite to the heat flow direction during LMD. The as-deposited samples revealed the presence of gamma, gamma', Ti and Mo-rich MC, and Mo-rich M6C phases with the strengthening gamma' phase having an average precipitate size of 8.25 nm in the interdendritic region. The EDS investigation revealed the uniform distribution of Ni, Al, Cr, Co in the overall deposit with high segregation of Ti and Mo in the interdendritic regions. The corresponding hardness of 294 HV, yield strength of 633 MPa, and 31.5% elongation was recorded in the as-deposited samples that were better than the as-cast properties. The LMD specimen heat treated at 788 degrees C for 16 h revealed a homogeneous distribution of gamma' with an average size of 31 nm with a globular and Chinese script type carbides interconnected in the interdendritic region. The corresponding hardness of 410 HV, yield strength of 894 MPa, ultimate tensile strength of 1200 MPa, and 18% elongation was recorded. These results establish that HY282 is an attractive material for the LMD process.
SN 0921-5093
EI 1873-4936
PD MAR 4
PY 2019
VL 748
BP 347
EP 356
DI 10.1016/j.msea.2019.01.101
UT WOS:000460492600036
ER

PT J
AU Sun, QY
   Ren, Y
   Liu, DR
AF Sun, Qing Ya
   Ren, Ying
   Liu, Dong-Rong
TI Numerical investigations of freckles in directionally solidified
   nickel-based superalloy casting with abrupt contraction in cross section
SO RESULTS IN PHYSICS
AB Evolution of grain structure and formation of freckle defects were simulated in directionally solidified nickel-based superalloy casting with abrupt contraction in cross-section area. A two-dimensional (2D) Cellular Automaton (CA) - Finite Element (FE) model was presented. The transport of liquid momentum, heat and solute mass at macroscopic scale, the development of grain envelopes at mesoscopic scale and microsegregation were fully coupled. Influences of alloying elements, cooling rate and geometrical shape of casting on freckle formation were studied. CAFE simulations show that through reducing the initial concentration of destabilizing element (W), the formation of freckle along casting edges was suppressed. Elements such as Co, Ti and Ta are not critical elements that affect density inversion in mushy region. Increasing cooling rate apparently decreased the freckling tendency. Without geometric contraction, there was no obvious formation of freckles along casting edges. It was numerically showed that the contraction in cross section introduced the high-permeability path for the upward fluid flow during directional solidification, which enhanced the freckling tendency.
SN 2211-3797
PD MAR
PY 2019
VL 12
BP 1547
EP 1558
DI 10.1016/j.rinp.2019.01.056
UT WOS:000460704700228
ER

PT J
AU Zafarghandi, MS
   Abbasi, SM
   Momeni, A
AF Zafarghandi, Mandi Samii
   Abbasi, Seyed Mandi
   Momeni, Amir
TI Effects of Nb on hot tensile deformation behavior of cast Haynes 25
   Co-Cr-W-Ni alloy
SO JOURNAL OF ALLOYS AND COMPOUNDS
AB Effect of Nb on the hot tensile deformation behavior of cast Haynes 25 Co-Cr-W-Ni alloy was investigated in temperature range of 950-1200 degrees C. In the base alloy, thermodynamic calculations showed that M23C6 and M6C are the stable forms of carbides at temperatures below 1000 degrees C and over 1050 degrees C, respectively. For Nb-containing alloy, however, WC and NbC are observed below 1050 degrees C. At higher temperatures, W carbides dissolve and tungsten diffuses into NbC particles to form complex carbides. The yield point phenomena (YPP) were observed in both alloys at temperatures over 1050 degrees C due to the immobilization of matrix dislocations by W, Cr and C. Addition of Nb increased the strength and elongation due to the precipitation of NbC carbides. Absorbing the solute atoms and favoring dynamic recrystallization (DRX) seems to be the possible mechanisms. Loss of hot ductility occurred in both alloys at 1050 degrees C. It was attributed to the dissolution of carbides into matrix and their negative effects on dynamic recovery (DRV) and recrystallization. DRX was the major microstructural mechanism at high temperature, e.g. 1150 degrees C. At low temperatures, e.g. 950 degrees C, only DRV occurred. (C) 2018 Elsevier B.V. All rights reserved.
SN 0925-8388
EI 1873-4669
PD FEB 5
PY 2019
VL 774
BP 18
EP 29
DI 10.1016/j.jallcom.2018.09.301
UT WOS:000449743600003
ER

PT J
AU Liu, Z
   Jia, YH
   Han, FK
   Wu, JT
AF Liu Zheng
   Jia Yun-hai
   Han Feng-kui
   Wu Jian-tao
TI Surface/Interface Quality Diagnosis of Alloy Casting by Laser Induced
   Breakdown Spectroscopy
SO SPECTROSCOPY AND SPECTRAL ANALYSIS
AB The investment precision casting technology is widely adopted in manufacturing superalloy castings. Single crystal superalloy casting blades have high precision in dimension, without inner defects and surface defects. Knobs, pits and shrinkage cavity on surface of castings are caused by unsuitable temperature field, melted alloy flow field, and interface reaction of melted alloy with ceramic shell. The laser induced breakdown spectroscopy (LIBS) is an efficient surface and interface analysis technique, with obvious advantage in diagnosis of casting surface/interface, with micro destruction, independent on surface planeness of sample. The parameters were optimized in depth analysis of single crystal superalloy by LIBS. A good spatial resolution has been obtained at 2 mm aperture, 500 mJ of output energy and off focus radiation with 1 064 nm pulse Gaussian laser beam; meanwhile spectrum signal distortion brought from ablation and excitation of surface by exceeding secondary diffraction ring with low laser energy density was reduced. Ablated volume per pulse was linear to output of laser energy with good correlation, positively correlated to the aperture diameter, independent on shot frequency. Depth analysis of surface and interface of single crystal superalloy blade was performed by LIBS. Alloy depletion of Al, Ti, Ni, Cr and Co in DD407 single crystal blade was observed with significant depletion of Al and Ti up to 50 mu m depth, using SiO2 -Al2O3 ceramic shell with mullite phase in cast process. The alloy depletion of edge of the blade was more outstanding than thick part. Precipitation of calcium salt, magnesium salt, sodium salt and carbon matters on blade surface occurs after dissolution to remove ceramic shell and ceramic core. Sodium salt has been removed completely after washed with boiling water and ultrasonic washing; most of calcium matters, magnesium matters and carbon matters have been removed and small amount remained in 3 similar to 5 mu m depth. LIBS is efficient in terms of composition-depth distribution analysis of alloy casting surface and interface, providing surface/interface quality criteria and presenting bright application prospect.
SN 1000-0593
PD FEB
PY 2019
VL 39
IS 2
BP 596
EP 606
DI 10.3964/j.issn.1000-0593(2019)02-0596-11
UT WOS:000459748800042
ER

PT J
AU Sani, SA
   Arabi, H
   Kheirandish, S
   Ebrahimi, G
AF Sani, Saeed Aliakbari
   Arabi, Hossein
   Kheirandish, Shahram
   Ebrahimi, Golamreza
TI Investigation on the homogenization treatment and element segregation on
   the microstructure of a /-cobalt-based superalloy
SO INTERNATIONAL JOURNAL OF MINERALS METALLURGY AND MATERIALS
AB The aim of the present study was to investigate the effect of element segregation on the microstructure and phase in a / cobalt- based superalloy. Several samples were prepared from a cast alloy and homogenized at 1300 degrees C for different times, with a maximum of 24 h. A microstructural study of the cast alloy using wavelength-dispersive spectroscopic analysis revealed that elements such as Al, Ti, and Ni segregated mostly within interdendritic regions, whereas W atoms were segregated within dendrite cores. With an increase in homogenization time, segregation decreased and the initial dendritic structure was eliminated. Field-emission scanning electron microscopy micrographs showed that the phases in the cores and interdendritic regions of the as-cast alloy were 392 and 124 nm, respectively. The size difference of was found to be due to the different segregation behaviors of constituent elements during solidification. After homogenization, particularly after 16 h, segregation decreased; thus, the size, chemical composition, and hardness of the precipitated phase was mostly uniform throughout the samples.
OI Arabi, Hossein/0000-0003-3110-4198; ebrahimi,
   gholamreza/0000-0003-2549-3246
SN 1674-4799
EI 1869-103X
PD FEB
PY 2019
VL 26
IS 2
BP 222
EP 233
DI 10.1007/s12613-019-1727-7
UT WOS:000458436000010
ER

PT J
AU Tomaszewska, A
   Moskal, G
   Mikuszewski, T
   Junak, G
   Plachta, A
AF Tomaszewska, A.
   Moskal, G.
   Mikuszewski, T.
   Junak, G.
   Plachta, A.
TI Primary Microstructure Characterization of As-Casted Co-20Ni-7Al-7W
   Superalloy
SO ARCHIVES OF FOUNDRY ENGINEERING
AB The primary microstructure of new Co-based superalloy of Co-20Ni-7Al-7W (at.%) type was showed in this article. The alloy was manufactured by induction melting in vacuum furnaces. This alloy is a part of new group of high-temperature materials based on Co solid solution and strengthened by coherent L1(2) phase similar to Ni-based superalloys with gamma' phase. The final form of Co-ss/L1(2) microstructure is obtained after fully heat treatment included homogenization, solutionizing and aging processes. But first step of heat treatment thermal parameters determination is characterization of primary microstructure of alloys after casting process with special attentions on segregations of alloying elements in solid solution and presences of structural elements such as eutectic areas, and other phases precipitations. In analysed case the relatively high homogeneity of chemical composition was expected especially in the case of W distribution, what was confirmed be SEM/EDS analysis in dendritic and interdendritic areas.
RI Moskal, Grzegorz/AAC-9033-2019
OI Moskal, Grzegorz/0000-0001-7396-6568
SN 1897-3310
EI 2299-2944
PY 2019
VL 19
IS 3
BP 78
EP 83
DI 10.24425/afe.2019.127143
UT WOS:000485764100013
ER

PT J
AU Luo, L
   Xiao, CB
   Chen, JY
   Li, Q
   Dai, SL
AF Luo, Liang
   Xiao, Cheng-bo
   Chen, Jing-yang
   Li, Qing
   Dai, Sheng-long
TI Effect of directional solidification process on microstructure and
   stress rupture property of a hot corrosion resistant single crystal
   superalloy
SO CHINA FOUNDRY
AB The influences of different directional solidification processes, i.e., the high rate solidification (HRS) and liquid metal cooling (LMC), on microstructure and stress rupture property of DD488 alloy were investigated. The DD488 alloy was directional solidified by both HRS and LMC processes. The microstructure and stress rupture properties at 980 degrees C/250 MPa were investigated by using optical microscopy (OM), scanning electron microscopy (SEM), electron microprobe analyzer (EPMA), transmission electron microscopy (TEM) and stress rupture testing. The results indicated that the LMC process refined the primary dendrite arm and decreased the microporosity volume fraction and solidification segregations of Cr and Co in as-cast DD488 alloy. After standard heat treatment of 1,260 degrees C/4 h, AC (air cooling) + 1,080 degrees C/4 h, AC + 870 degrees C/24 h, AC, the gamma' morphology in LMC alloy was more cuboidal than that in HRS alloy, and the y' volume fraction of LMC alloy was higher than that of HRS alloy. The stress rupture life at 980 degrees C/250 MPa of HRS alloy was 76.8 h, and it increased to 110.0 h in LMC alloy. The LMC process increased the stress rupture life due to the higher gamma' volume fraction, more perfect rafting structure and finer interfacial dislocation networks.
SN 1672-6421
EI 2365-9459
PD JAN
PY 2019
VL 16
IS 1
BP 8
EP 13
DI 10.1007/s41230-019-8142-6
UT WOS:000463577500002
ER

PT J
AU Shakhov, RV
   Ganeev, AA
   Mukhtarov, SK
   Logunov, AV
AF Shakhov, R. V.
   Ganeev, A. A.
   Mukhtarov, Sh. Kh.
   Logunov, A. V.
TI Effect of heat treatment and hot working on microstructure and
   mechanical properties of a novel nickel base superalloy
SO LETTERS ON MATERIALS
AB The microstructure and mechanical properties of a novel nickel base superalloy intended for manufacturing of die tools and parts for gas turbine engine have been investigated. The superalloy designated as SLZhS-1R had the following composition: Ni-47(Al, Cr, Co, Ta, W, Hf)-0.2(C, B) (wt. %). The as-cast superalloy was subjected to homogenization and heterogenization heat treatment, which is typically performed before hot working. However, the heat treatment led to appearance of platelike precipitates, which are not favorable for the hot workability. Therefore, the superalloy was subjected to hot working taking the as-cast condition as the initial one. To do it, unidirectional hot forging at a temperature slightly below the.' solvus temperature with a strain rate of epsilon' similar to 10(-2) s(-1) was carried out. The as-cast superalloy showed reasonable workability that allowed producing sound forgings. The forging procedure provided formation of mixed microstructure consisted of coarse non-recrystallized and fine recrystallized. grains. EBSD analysis of the forged workpiece showed that the fraction of highangle grain boundaries was insignificant. The hot forging resulted in dynamic recovery, whereas recrystallization processes occurred only locally near the. grain boundaries. Tensile tests were carried out for the heat treated and hot forged conditions as well as for the as-cast condition. The heat treated and especially the forged and heat treated condition showed appreciably higher strength and ductility as compared to those of the
RI Mukhtarov, Shamil/AAB-9435-2019
OI Mukhtarov, Shamil/0000-0003-0756-4418
SN 2218-5046
EI 2410-3535
PD DEC
PY 2018
VL 8
IS 4
BP 494
EP 498
DI 10.22226/2410-3535-2018-4-494-498
UT WOS:000457554000021
ER

PT J
AU Zhou, XZ
   Fu, HD
   Zhang, Y
   Xu, H
   Xie, JX
AF Zhou, Xiaozhou
   Fu, Huadong
   Zhang, Yi
   Xu, Huan
   Xie, Jianxin
TI Effect of Ta and Ti on the solidification characteristics of novel
   gamma'-strengthened Co-base superalloys
SO JOURNAL OF ALLOYS AND COMPOUNDS
AB The effects of Ta and Ti on the microstructure, segregation and solidification path of Co-7A1-8W-base alloy were investigated using directional solidification quenching experiments and isothermal solidification quenching experiments. The results showed that the as-cast microstructure of the Co-7Al-8W alloy (Base alloy) is the gamma single phase. The Al element slightly segregates to the interdendritic regions, the W element slightly segregates to the dendritic core, and Co has almost no segregation. The solidification path of the Co-7Al-8W-4Ti alloy is L -> L-1+gamma -> L-2+gamma+(beta+gamma')(e) -> L-3+gamma+(beta+gamma')(e)+gamma'->gamma+(beta+gamma')(e)+gamma', After the addition of 1 at.% Ti, there is no change in the segregation of elements, the microstructure and the solidification path of the alloy. The Ta element strongly segregates to the interdendritic regions in the Co-7Al-8W-1Ta alloy. With the addition of 4 at.% Ti, the Ti element strongly segregates to the interdendritic regions, and the segregation of Al and W elements increases. Blocky gamma' phase and (beta+y')(e) eutectics form in the interdendritic regions. The solidification path of the Co-7Al-8W-4Ti alloy is L -> L-1+gamma -> L-2+gamma+(beta+Y')(e) -> L-3+gamma+(beta+gamma')(e)+gamma' ->gamma+(beta+gamma')(e)+y', After the addition of 1 at.% Ta+4 at.% Ti, the segregation of Al, Ta and Ti decreases, while the segregation of W increases. Laves phase, blocky gamma' phase and ((beta+y')e eutectics form in the interdendritic regions. The solidification path of the Co-7A1-8W-1Ta-4Ti alloy is L -> L-1+gamma -> L-2+gamma+Laves -> L-3+gamma+Laves+(beta+gamma')(e) -> L-4+gamma+Laves+(beta+gamma')(e)+gamma' -> gamma+Laves+(beta+gamma')(e)+gamma'. The above results could provide an experimental basis for composition optimization and solidification process control of novel gamma'-strengthened Co-base superalloys. (C) 2018 Elsevier B.V. All rights reserved.
SN 0925-8388
EI 1873-4669
PD NOV 5
PY 2018
VL 768
BP 464
EP 475
DI 10.1016/j.jallcom.2018.07.218
UT WOS:000446320700054
ER

PT J
AU Moskal, G
   Tomaszewska, A
   Migas, D
   Mikuszewski, T
   Jasik, A
   Maciag, T
AF Moskal, Grzegorz
   Tomaszewska, Agnieszka
   Migas, Damian
   Mikuszewski, Tomasz
   Jasik, Anna
   Maciag, Tomasz
TI The influence of yttrium addition on thermogravimetric behaviour of new
   Co-10Al-5Mo-2Nb Co-based superalloy
SO OCHRONA PRZED KOROZJA
AB Characterization of oxidation resistance of new type of cobalt based superalloys were presented in this investigations. As a referential material the Co-10Al-5Mo-2Nb (at.%) was used as the tungsten-free version of basic Co-7Al-7W alloy. The investigated alloy was modified by addition of yttrium on the level of 0.5 at.% due to expectation of improvement of it oxidation resistance. Both Co-based superalloys were casted in Institute of Materials Engineering of Silesian University of Technology in Poland. The oxidation performance of alloys were made during thermogravimetric investigations at temperature range from 25 to 1200 degrees C. The main analyzed parameter was mass gain detected continuously during the test. After the test the overall and cross-sectional analysis of specimens was made. They included analysis of oxide layer morphology on the surface of specimens with characterization of phase constituent of oxide layer. The detailed analysis of oxidized layer was made by scanning electron microscopy method where distribution of alloying elements was made with special attentions on yttrium localization after the test in oxide zone. Obtained data showed that addition of Y has a strong influence on oxidation performance of new Co based superalloy. Those influence is demonstrated mainly by different morphology of final oxide zone with strong influence on Mo and Nb diffusion.
RI Moskal, Grzegorz/AAC-9033-2019
OI Moskal, Grzegorz/0000-0001-7396-6568
SN 0473-7733
EI 2449-9501
PD NOV
PY 2018
VL 61
IS 11
BP 328
EP 332
DI 10.15199/40.2018.11.1
UT WOS:000454032700002
ER

PT J
AU Manzoni, AM
   Haas, S
   Daoud, H
   Glatzel, U
   Forster, C
   Wanderka, N
AF Manzoni, Anna Maria
   Haas, Sebastian
   Daoud, Haneen
   Glatzel, Uwe
   Foerster, Christiane
   Wanderka, Nelia
TI Tensile Behavior and Evolution of the Phases in the
   Al10Co25Cr8Fe15Ni36Ti6 Compositionally Complex/High Entropy Alloy
SO ENTROPY
AB Compositionally complex alloys, or high entropy alloys, are good candidates for applications at higher temperatures in gas turbines. After their introduction, the equiatomic Al17Co17Cr17Cu17Fe17Ni17 (at.%) served as a starting material and a long optimization road finally led to the recently optimized Al10Co25Cr8Fe15Ni36Ti6 (at.%) alloy, which shows promising mechanical properties. Investigations of the as-cast state and after different heat treatments focus on the evolution of the microstructure and provide an overview of some mechanical properties. The dendritic solidification provides two phases in the dendritic cores and two different ones in the interdendritic regions. Three of the four phases remain after heat treatments. Homogenization and subsequent annealing produce a -' based microstructure, similar to Ni-based superalloys. The phase is Co-Cr-Fe rich and the ' phase is Al-Ni-Ti rich. The understanding of the mechanical behavior of the investigated alloy is supported and enhanced by the study of the different phases and their nanohardness measurements. The observations are compared with mechanical and microstructural data from commercial Ni-based superalloys, Co-based alloys, and Co-Ni-based alloys at the desired application temperature of similar to 800 degrees C.
OI Manzoni, Anna/0000-0001-7252-9286; Glatzel, Uwe/0000-0002-9637-2727
SN 1099-4300
PD SEP
PY 2018
VL 20
IS 9
AR 646
DI 10.3390/e20090646
UT WOS:000448333000024
ER

PT J
AU Locq, D
   Martin, M
   Ramusat, C
   Fossard, F
   Perrut, M
AF Locq, D.
   Martin, M.
   Ramusat, C.
   Fossard, F.
   Perrut, M.
TI gamma' Precipitation Study of a Co-Ni-Based Alloy
SO METALLURGICAL AND MATERIALS TRANSACTIONS A-PHYSICAL METALLURGY AND
   MATERIALS SCIENCE
CT 3rd European Conference on Superalloys (Eurosuperalloys)
CY SEP 09-13, 2018
CL Univ Oxford, Oxford, ENGLAND
HO Univ Oxford
