Repository: MatInfoUB/NLP-Queries

File: Co_superalloy_comp(1).txt (part 1 of 22)
FN Clarivate Analytics Web of Science
VR 1.0
PT J
AU Laplanche, G
   Schneider, M
   Scholz, F
   Frenzel, J
   Eggeler, G
   Schreuer, J
AF Laplanche, G.
   Schneider, M.
   Scholz, F.
   Frenzel, J.
   Eggeler, G.
   Schreuer, J.
TI Processing of a single-crystalline CrCoNi medium-entropy alloy and
   evolution of its thermal expansion and elastic stiffness coefficients
   with temperature
SO SCRIPTA MATERIALIA
AB The equiatomic CrCoNi alloy is regarded as a model single-phase face-centered cubic medium-entropy alloy. A CrCoNi single crystal was grown by a Bridgman technique using a Ni-base superalloy seed. The elastic stiffnesses and thermal expansion coefficient were determined between 100 K and 673 K employing resonant ultrasound spectroscopy and dilatometry, respectively. All data were found to be in excellent agreement with those reported for polycrystalline CrCoNi. A comparison of the normalized Cauchy pressure of CrCoNi with those of other alloys indicates that interatomic bonds become more directional with increasing Cr-concentration while Co and Ni promote a metallic character. (C) 2019 Acta Materialia Inc. Published by Elsevier Ltd.
OI Laplanche, Guillaume/0000-0001-9559-0928
SN 1359-6462
PD MAR 1
PY 2020
VL 177
BP 44
EP 48
DI 10.1016/j.scriptamat.2019.09.020
UT WOS:000500388900009
ER

PT J
AU Friak, M
   Lago, D
   Koutna, N
   Holec, D
   Rebok, T
   Sob, M
AF Friak, M.
   Lago, D.
   Koutna, N.
   Holec, D.
   Rebok, T.
   Sob, M.
TI Multi-phase ELAStic Aggregates (MELASA) software tool for modeling
   anisotropic elastic properties of lamellar composites
SO COMPUTER PHYSICS COMMUNICATIONS
AB We introduce a new web-based tool called MELASA (Multi-phase ELAStic Aggregates), open-access available at https://melasa.cerit-sc.cz, for computations and visualizations of anisotropic elastic properties of lamellar (nano-)composites. MELASA implements a linear-elasticity method by Grimsditch and Nizzoli (1986), originally developed for superlattices of any symmetry. Our tool may be used for computation of anisotropic elastic properties of a specific type of periodically separated lamellar (nano-) composites using matrices of elastic stiffnesses of co-existing phases as an input. Elastic properties are visualized in the form of directional dependencies of selected elastic characteristics (Young's modulus and linear compressibility). MELASA further generalizes the Grimsditch-Nizzoli approach, which was originally formulated for only two phases, to multiple-phase composites. Additionally, our implementation allows for treating internal rotations of local coordination systems corresponding to the natural set of coordinates that match directional vectors of unit cell defining crystal lattice within the co-existing phases. Fe-Al-based superalloy nanocomposites are employed as a numerical example of superlattices with the input and output elastic stiffnesses determined by quantum-mechanical calculations. In particular, three different atomic configurations of interfaces in superlattices containing the ordered Fe-Al phase and a disordered Fe-Al phase with 18.75at.%Al (modeled by a special quasi-random structure, SQS) are considered. They differ by relative positions of sublattices in Fe-Al (an antiphase-like shift) and/or atomic planes in Fe-18.75at.%Al with respect to the interface (a circular/cyclic shift).
   Program summary
   Program title: MELASA
   Program files doi: http://dx.doi.org/10.17632/rzc2yd2rvc.1
   Licensing provisions: MIT license
   Programming language: JavaScript
   Nature of problem: Computations and visualizations of anisotropic elastic properties of lamellar (nano-)composites/superlattices
   Solution method: Implementation of a linear-elasticity method by M. Grimsditch and F. Nizzoli 111, originally derived for superlattices of any symmetry. MELASA computes anisotropic elastic properties of a specific type of periodically separated lamellar (nano-)composites using matrices of elastic stiffnesses of co-existing phases as input. Elastic properties are visualized in the form of directional dependencies of selected elastic characteristics (Young's modulus and linear compressibility).
   Additional comments including restrictions and unusual features: MELASA generalizes the GrimsditchNizzoli approach, which was originally formulated for only two phases, to multiple-phase composites. Additionally, our implementation allows for treating internal rotations of local coordination systems corresponding to the natural set of coordinates that match directional vectors of unit cell defining crystal lattice within the co-existing phases. (C) 2019 Elsevier B.V. All rights reserved.
RI Sob, Mojmir/G-6865-2011
OI Sob, Mojmir/0000-0002-5724-890X
SN 0010-4655
EI 1879-2944
PD FEB
PY 2020
VL 247
AR UNSP 106863
DI 10.1016/j.cpc.2019.106863
UT WOS:000503093400014
ER

PT J
AU Zhang, YQ
   Yang, C
   Xu, QY
AF Zhang, Yaqian
   Yang, Cong
   Xu, Qingyan
TI Numerical simulation of microstructure evolution in Ni-based superalloys
   during P-type rafting using multiphase-field model and crystal
   plasticity
SO COMPUTATIONAL MATERIALS SCIENCE
AB During the service process, Ni-based superalloys undergo microstructure evolutions such as rafting, which greatly affect its service performance. In the present study, a multiphase-field model coupled with crystal plasticity was established to simulate the gamma/gamma' microstructure evolution of Ni-based superalloys during P-type rafting. The anisotropic plasticity considering 12 octahedral slip systems was defined in gamma matrix channel. The PanNickel (c) database was used to calculate thermodynamic and kinetic data for phase transition and diffusion in multicomponent superalloys. First, the model was validated by two benchmarks with and without consideration of external load respectively. Then, the anisotropic of slip systems was analyzed. It was found that eight slip systems A2, A3, B2, B4, C1, C3, D1, D4 were activated in gable channel first when the structure was compressed in [0 0 1] direction. Besides, the elements distribution was studied. It can be seen that Al, Ti, Ta diffused into precipitates while Co, Cr and Mo diffused away the roof channel when the structure was compressed in [0 0 1] direction. Re and W mainly distributed in the gamma/gamma' interface because their slow diffusion rate. Finally, the P-type raft of CMSX-4 superalloy was simulated, and the plasticity distribution and plastic behavior of the 12 slip systems were discussed. The current model can be used to simulate phase transformation of multicomponent superalloys where plasticity is strongly coupled.
SN 0927-0256
EI 1879-0801
PD FEB 1
PY 2020
VL 172
AR 109331
DI 10.1016/j.commatsci.2019.109331
UT WOS:000500937400052
ER

PT J
AU Ghica, C
   Solis, C
   Munke, J
   Stark, A
   Gehrmann, B
   Bergner, M
   Rosler, J
   Gilles, R
AF Ghica, C.
   Solis, C.
   Munke, J.
   Stark, A.
   Gehrmann, B.
   Bergner, M.
   Roesler, J.
   Gilles, R.
TI HRTEM analysis of the high-temperature phases of the newly developed
   high-temperature Ni-base superalloy VDM 780 Premium
SO JOURNAL OF ALLOYS AND COMPOUNDS
AB VDM 780 Premium is a recently developed Ni-based superalloy designed for working at high service temperatures (above 650 degrees C) while keeping the good workability of alloy 718. VDM 780 Premium is based on the austenitic matrix (gamma phase) strengthened by intermetallic Ni3Al-like precipitates (gamma' phase, fcc L1(2) structure). Other co-precipitates may be formed in function of the applied heat treatment, such as Ni3Nb-based (delta phase, orthorhombic DOa structure) or Ni3Ti-based (eta phase, hexagonal DO24 structure) precipitates. The amount as well as the size and morphology of the different precipitates depend on the heat treatments performed on the alloy, playing an important role in improving the creep properties or the behavior during forging and recrystallization. This work contains a complex study using various techniques of analytical electron microscopy and synchrotron diffraction intended to clarify the structure of the high-temperature phase formed in the newly developed VDM 780 Premium alloy. The atomic structure of the high-temperature plate-like precipitates formed in VDM 780 Premium after two different thermal treatments has been investigated in relation with the surrounding matrix lattice, proving the stacked delta/eta structure of the precipitates. (C) 2019 Published by Elsevier B.V.
OI Stark, Andreas/0000-0002-1249-7937
SN 0925-8388
EI 1873-4669
PD JAN 25
PY 2020
VL 814
AR UNSP 152157
DI 10.1016/j.jallcom.2019.152157
UT WOS:000490765400049
ER

PT J
AU Berthod, P
   Gomis, JP
AF Berthod, Patrice
   Gomis, Jean-Paul
TI Improvement of the high temperature oxidation of TaC-strengthened
   Co(Cr)-based cast superalloys by the addition of nickel
SO CORROSION ENGINEERING SCIENCE AND TECHNOLOGY
AB In this work, nickel is added in substitution to cobalt in the composition of a cast cobalt-based chromium-rich superalloy designed to obtain a double-phased {fcc matrix + TaC} microstructure. Two nickel amounts were tested, 13 and 26 wt-%Ni, for 25 wt-%Cr, 0.4 wt-%C and 6 wt-%Ta, the rest being cobalt. The obtained as-cast microstructures are not different from the starting alloy's one, contrarily to the hardness which became lower. The oxidation tests at 1200 degrees C for 170 h demonstrated a significant improvement of the alloy's behaviour, especially for an addition of 26 wt-%Ni. This seems to be attributed to an easier Cr diffusion towards the oxidation front as suggested by the observed Cr contents in extreme surface as well as by the lower Cr concentration gradients. In addition, the TaC seemed to be morphologically more stable in the presence of nickel in the alloys than in the absence of Ni.
SN 1478-422X
EI 1743-2782
DI 10.1080/1478422X.2019.1699261
EA DEC 2019
UT WOS:000500624100001
ER

PT J
AU Han, J
   Yoo, B
   Im, HJ
   Oh, CS
   Choi, PP
AF Han, Jaewook
   Yoo, Boryung
   Im, Hye Ji
   Oh, Chang-Seok
   Choi, Pyuck-Pa
TI Microstructural evolution of the heat affected zone of a Co-Ti-W alloy
   upon laser cladding with a CoNiCrAlY coating
SO MATERIALS CHARACTERIZATION
AB We report on the microstructural evolution of the heat affected zone of a gamma/gamma'-strengthened Co-Ti-W alloy upon laser cladding with a CoNiCrAlY coating. Using electron microscopy and atom probe tomography we observed two distinct heat affect zones, namely gamma islands containing gamma' precipitate (similar to 45 nm in size) colonies and heat affected gamma/gamma' regions outside the gamma islands comprising fine gamma' precipitates (similar to 25 nm in size). Based on the experimental data and thermodynamic calculations, we propose a model for the formation of these two heat affected zones and discuss the differences in the observed precipitate sizes.
SN 1044-5803
EI 1873-4189
PD DEC
PY 2019
VL 158
AR 109998
DI 10.1016/j.matchar.2019.109998
UT WOS:000503314000062
ER

PT J
AU Yeung, H
   Lane, B
   Fox, J
AF Yeung, Ho
   Lane, Brandon
   Fox, Jason
TI Part geometry and conduction-based laser power control for powder bed
   fusion additive manufacturing
SO ADDITIVE MANUFACTURING
AB Laser powder bed fusion (LPBF) uses a focused, high power laser to repeatedly scan geometric patterns on thin layers of metal powder, which build up to a final, solid three-dimensional (3D) part. This process is somewhat limited in that the parts tend to have poorer surface finish (compared to machining or grinding) and distortion due to residual stress, as well as multiple other deficiencies. Typical laser scan strategies are relatively simple and use constant laser power levels. This elicits local variations in the melt pool size, shape, or temperature, particularly near sharp geometric features or overhang structures due to the relatively higher thermal conductivity of solid metal compared to metal powder. In this paper, we present a new laser power control algorithm, which scales the laser power to a value called the geometric conductance factor (GCF). The GCF is calculated based on the amount of solid vs. powder material near the melt pool. The algorithm for calculating GCF is presented along with some basic examples for clarification. Then, we detail the hardware and software implementation on the National Institute of Standards and Technology (NIST) additive manufacturing metrology testbed (AMMT), which includes co-axial melt pool monitoring using a high-speed camera. Six parts were fabricated out of nickel superalloy 625 (IN625) with the same nominal laser power, but with varying GCF algorithm parameters. We demonstrate the effect of tailored laser power on reducing the variability of melt pool intensity measured throughout the 3D build. Finally, we contrast the difference between the 'optimized' part vs. the standard build parameters, including the deflection of the final part top surface near the overhang and the variation of surface finish on the down-facing surfaces. Ultimately, the improvements to the in-situ process monitoring and part qualities demonstrate the utility and future potential tuning and optimizing more complex laser scan strategies.
OI Lane, Brandon/0000-0001-5153-1678
SN 2214-8604
EI 2214-7810
PD DEC
PY 2019
VL 30
AR UNSP 100844
DI 10.1016/j.addma.2019.100844
UT WOS:000501768100048
ER

PT J
AU Zainullin, RI
   Ganeev, AA
   Shakhov, RV
   Logunov, AV
   Mukhtarov, SK
   Imayev, VM
AF Zainullin, R., I
   Ganeev, A. A.
   Shakhov, R., V
   Logunov, A., V
   Mukhtarov, Sh Kh
   Imayev, V. M.
TI Microstructure and mechanical behavior at elevated temperatures of a
   novel nickel base superalloy heavily alloyed with forming and
   substitution elements
SO LETTERS ON MATERIALS
AB A novel nickel base superalloy heavily alloyed with gamma' forming and substitution elements, particularly with rhenium and tungsten, has been proposed in the present work as a potential die material for die forging of the most hard-to-deform nickel base superalloys. The superalloy composition is Ni-13(Al, Ti, Nb, Ta)-27(Cr, Co, Mo, W, Re, Si, C, B) (wt.%). The superalloy ingot was manufactured by vacuum induction melting. Microstructure examination showed that the as-cast condition was characterized by a coarse grained dendritic structure consisted of coarse gamma grains containing gamma' precipitates with a size 0.3 -1 mu m and primary gamma' particles with a size 5 -100 mu m. A small amount of carbides and topologically close packed (TCP) phases was also detected. The microstructure examination suggests that the general solidification pathway was L ->gamma ->gamma', as it is in nickel base superalloys. At the same time, the primary gamma' particles were probably formed via the peritectic reaction L-noneq + gamma ->gamma', where L-noneq is the nonequilibrium liquid, which was retained at the peritectic temperature. The superalloy was subjected to heat treatment including solid solution treatment and ageing. The heat treatment led to coagulation of the primary gamma' phase and to a slight decrease in the volume fractions of carbides and TCP phases. The heat treated condition was used to prepare samples for compression tests, which were performed at 900-1200 degrees C up to the true strain e= 0.1. The yield strength of the novel superalloy was generally appreciably higher as compared with those of known nickel base superalloys and alloys based on the Ni3Al intermetallic phase.
SN 2218-5046
EI 2410-3535
PD DEC
PY 2019
VL 9
IS 4
BP 490
EP 493
DI 10.22226/2410-3535-2019-4-490-493
UT WOS:000501586400024
ER

PT J
AU Reynolds, TD
   Collins, DM
   Soor, NK
   Street, SR
   Warnken, N
   Mignanelli, PM
   Hardy, MC
   Evans, HE
   Taylor, MP
AF Reynolds, T. D.
   Collins, D. M.
   Soor, N. K.
   Street, S. R.
   Warnken, N.
   Mignanelli, P. M.
   Hardy, M. C.
   Evans, H. E.
   Taylor, M. P.
TI Identifying heating rate dependent oxidation reactions on a nickel-based
   superalloy using synchrotron diffraction
SO ACTA MATERIALIA
AB Synchrotron grazing incidence X-ray diffraction has been used to newly reveal the heating rate dependent oxidation reactions that develop on a polycrystalline nickel-based superalloy. A continuous layer of precursor oxide was shown to form during the heating stage. Their approximate growth rates, their effect on local surface compositions of the alloy substrate, and their degree of interface planarity are considered critical in determining subsequent oxidation reactions when held for extended thermal exposures. The precursor oxides were predominantly nickel or cobalt based (NiO/CoO and Co3O4/NiCo2O4). Following the fastest heating rates (40 degrees C min(-1) and above), the stable Cr2O3 phase formed, inhibiting Ni or Co diffusion to the surface. At slower heating rates (10-20 degrees C min(-1)), no evidence of the stable Cr2O3 was found, even after 200 h at elevated thermal exposure, instead continued growth of the precursor oxides was observed. Heating at 5 degrees C min(-1) gave rise to an intriguing zone where sufficient precursor and favourable kinetics enabled the formation of a spinel, NiCr2O4, surface layer. Cross sections observed with electron microscopy confirmed this to be planar and continuous. Heating at the slowest tested 2 degrees C min(-1) contrarily gives a non-protective surface layer comprising an outwardly growing NiO/CoO precursor oxide on top of an inwardly growing mixed oxide. The quantities, interfacial morphologies of oxides of the precursor oxide grown and the possible thermodynamic reactions that lead to their formation are discussed. Crown Copyright (C) 2019 Published by Elsevier Ltd on behalf of Acta Materialia Inc. All rights reserved.
OI Collins, David/0000-0003-2458-9713
SN 1359-6454
EI 1873-2453
PD DEC
PY 2019
VL 181
BP 570
EP 583
DI 10.1016/j.actamat.2019.10.019
UT WOS:000498749300050
ER

PT J
AU Zhao, LH
   Tan, Y
   Shi, S
   Zhuang, XP
   Niu, SQ
   You, QF
   Wang, YN
AF Zhao, Longhai
   Tan, Yi
   Shi, Shuang
   Zhuang, Xinpeng
   Niu, Shaoqiang
   You, Qifan
   Wang, Yinong
TI High temperature oxidation behavior of electron beam smelted K417
   superalloy
SO VACUUM
AB The high temperature oxidation behavior of electron beam smelted K417 superalloy were investigated at 800 degrees C, 900 degrees C and 1000 degrees C. The results showed that the oxidation resistance of the K417 superalloy is improved after electron beam smelting due to its resulting large grain-boundary density and low impurity content. The secondary dendrite arm spacing of K417 after electron beam smelting is approximately 42.9 mu m, which is finer than that approximately 100.0 mu m of the raw material. The O and N element contents were reduced by 50% and 67%, respectively. The oxidation kinetics were controlled by the oxidation reaction of Cr and Ti in the early stage, and subsequently it was determined by the oxidation behavior of Al. The oxide film consisted of three layers: an external layer composed of TiO2, Cr2O(3), Al2O3 and a small amount of (Ni,Co) Cr2O4; a middle layer that included TiO2, Cr2O(3), Al2O3 and trace amounts of TIVO4; and an inner layer that contained Al2O3 exclusively. An oxidation mechanism of the K417 superalloy is proposed that involves the diffusion of metal ions and O-2-at elevated temperatures.
SN 0042-207X
PD DEC
PY 2019
VL 170
AR UNSP 108979
DI 10.1016/j.vacuum.2019.108979
UT WOS:000498325300022
ER

PT J
AU Li, LL
   Wang, CP
   Chen, YC
   Yang, SY
   Yang, MJ
   Zhang, JB
   Lu, Y
   Han, JJ
   Liu, XJ
AF Li, Lingling
   Wang, Cuiping
   Chen, Yuechao
   Yang, Shuiyuan
   Yang, Mujin
   Zhang, Jinbin
   Lu, Yong
   Han, Jiajia
   Liu, Xingjun
TI Effect of Re on microstructure and mechanical properties of gamma/gamma
   ' Co-Ti-based superalloys
SO INTERMETALLICS
AB Three compositions of Re containing Co-Ti-based alloys with gamma/gamma' two-phase microstructure were obtained based on the determined phase relationship in the Co-rich corner at 800 degrees C. The effect of Re on microstructure, elemental partition behavior, thermodynamic properties, lattice parameter misfits, mechanical properties and gamma' coarsening behavior of the Co-Ti-Re alloys were investigated. The gamma/gamma' lattice parameter misfit of the alloys decreases from 0.72% to 0.50%, and the gamma' coarsening rate constant K of alloys decreases from 0.30 x 10(-27) m(3) s(-1) to 0.073 x 10(-27) m(3) s(-1) as Re content increasing form 1 at. % to 5 at. %. Additionally, the volume fraction of gamma' phase (V-gamma') increases from 42.15% to 53.19% and the gamma' solvus temperature increases from 1059 degrees C to 1085 degrees C (Tsolvus-gamma') with increasing Re content. Moreover, the 0.2% flow stresses and the 0.2% specific flow stresses of all three alloys exhibit negative temperature dependence at the temperatures ranging from room temperature to 900 degrees C. And both the 0.2% flow stresses and the 0.2% specific flow stresses increase with the Re content.
SN 0966-9795
EI 1879-0216
PD DEC
PY 2019
VL 115
AR UNSP 106612
DI 10.1016/j.intermet.2019.106612
UT WOS:000498332000002
ER

PT J
AU Sun, WY
   Wang, JL
   Yang, LL
   Chen, MH
   Bao, ZB
   Zheng, CY
   Zhu, SL
   Wang, FH
AF Sun, Wenyao
   Wang, Jinlong
   Yang, Lanlan
   Chen, Minghui
   Bao, Zebin
   Zheng, Chengyue
   Zhu, Shenglong
   Wang, Fuhui
TI Studies on corrosion behavior of a single-crystal superalloy and its
   sputtered nanocrystalline coatings with solid NaCl deposit in O-2+38
   vol.% H2O environment at 700 degrees C
SO CORROSION SCIENCE
AB Corrosion behavior of the N5 superalloy (Ni-7.0 Cr-6.2 Al-7.5 Co-5.0 W-1.5 Mo-6.5 Ta-3.0 Re) and two nanocrystalline coatings prepared by magnetron sputtering is investigated in chlorine and water vapor environment at 700 degrees C. The alloy shows low corrosion resistance. Its oxide scale spalls off readily and includes porous NiO outer layer and NiCr(Al)(2)O-4 inner one. The nanocrystalline coating performs better. Its oxide scale consists of Al2O3, NiO and Ta2O5. Chlorination and/or oxidation of Ta ruined compactness of scale. The yttrium modified nanocrystalline coating provides the highest corrosion resistance. Its scale is exclusively alumina. Yttrium inhibits the outward diffusion of Ta.
SN 0010-938X
EI 1879-0496
PD DEC
PY 2019
VL 161
AR UNSP 108187
DI 10.1016/j.corsci.2019.108187
UT WOS:000497887900010
ER

PT J
AU Yang, WC
   Qu, PF
   Zhang, RR
   Qin, JR
   Liu, C
   Zhang, J
   Liu, L
AF Yang, Wenchao
   Qu, Pengfei
   Zhang, Ruirong
   Qin, Jiarun
   Liu, Chen
   Zhang, Jun
   Liu, Lin
TI The Element Segregation Between gamma/gamma MODIFIER LETTER PRIME Phases
   in a Ni-Based Single Crystal Superalloy Studied by 3D-APT and Its
   Potential Impact on Local Interfacial Misfit Strain
SO METALS AND MATERIALS INTERNATIONAL
AB Three-dimensional atom-probe tomography was used to characterize the gamma/gamma MODIFIER LETTER PRIME interface structure in a third-generation Ni-based single crystal superalloy with Re addition. It was found that an element-segregation layer with Re, Co and Cr was formed in the gamma phase close to the gamma/gamma ' interface, resulting in a more negative local interface misfit (- 0.29%) compared to the measured result (- 0.16%) from high-resolution X-ray diffraction. Furthermore, the total reduction of interfacial free energy due to the solute atom segregation based on the Gibbsian interfacial excess was calculated to indicate that Re element was the most beneficial element in producing this more negative local misfit with the largest interfacial free energy reduction (13.67 +/- 0.21 mJ/m(2)). Simultaneously, because of the co-segregation of Re, Co and Cr, and the depletion of Ni in the gamma phase close to the gamma/gamma ' interface, it was also deduced that some harmful topologically close-packed phases might be easier to nucleate and grow in the gamma phase close to the gamma/gamma ' interface in service. Graphic The element-segregation layer across gamma/gamma ' interface resulted in a more negative local interface misfit (- 0.29%), compared to the measured result (- 0.16%) from highresolution X-ray diffraction, and the total reduction of interfacial free energy due to the solute atom segregation was calculated to indicate that Re element was the most beneficial element in producing this more negative local misfit with the largest interfacial free energy reduction (13.67 +/- 0.21 mJ/m(2)).
RI Yang, Wenchao/J-9506-2014
OI Yang, Wenchao/0000-0003-3451-4934
SN 1598-9623
EI 2005-4149
DI 10.1007/s12540-019-00534-6
EA NOV 2019
UT WOS:000498103800001
ER

PT J
AU Lenz, M
   Wirth, J
   Englisch, S
   Rosiwal, J
   Buchinger, N
   Weiser, M
   Virtanen, S
   Zubiri, BA
   Spiecker, E
AF Lenz, Malte
   Wirth, Janis
   Englisch, Silvan
   Rosiwal, Jan
   Buchinger, Nadine
   Weiser, Martin
   Virtanen, Sannakaisa
   Zubiri, Benjamin Apeleo
   Spiecker, Erdmann
TI Correlative Nano-Computed Tomography and Focused Ion-Beam Sectioning: A
   Case Study on a Co-Base Superalloy Oxide Scale
SO ADVANCED ENGINEERING MATERIALS
AB Herein, the capabilities of a correlative tomography approach combining laboratory nano X-ray computed tomography, focused ion-beam sectioning, and energy-dispersive X-ray spectroscopy are utilized for the characterization of multilayered oxide scales of Co-base superalloys regarding their 3D morphology and chemical composition. The combination of complementary 3D imaging techniques allows for a precise and reliable segmentation of the pore space, oxide precipitates, and different phases of the initial material. Such information is instrumental to a microscopic understanding of oxidation in this new class of superalloys and key to improvement of oxidation resistance in the next-generation high-temperature materials.
SN 1438-1656
EI 1527-2648
AR 1900823
DI 10.1002/adem.201900823
EA NOV 2019
UT WOS:000495518800001
ER

PT J
AU Mageshkumar, K
   Arivazhagan, N
   Kuppan, P
AF Mageshkumar, K.
   Arivazhagan, N.
   Kuppan, P.
TI Studies on the effect of filler wires on micro level segregation of
   alloying elements in the alloy 617 weld fusion zone
SO MATERIALS RESEARCH EXPRESS
AB Highly corrosion resistance nickel based superalloy 617 (UNS N06617) usually opts for high-temperature applications. This alloy is a constituent of alloying elements such as Cr, Co, and Mo, it also acts as solid solution strengtheners. The elements Mo and Cr segregation are prone to cracking tendency in this alloy. The current work investigates the mechanical and metallurgical behavior of the weldments produced by four different filler metals. The weldments were made by using Continuous current Gas Tungsten Arc Welding (CGTAW) technique with ERNiCrCoMo-1, ERNiCrMo-10, ERNiCrMo-4, and ERNiCrMo-14 filler metals. The existence of columnar and cellular structures in the weld zone was observed through microstructural inspection. Scanning Electron Microscope (SEM) confirmed the secondary phase existence in the subgrain boundaries region (SGBR) of all the weldments. Through Electron Dispersive Spectroscopy (EDS) examination Cr-rich phases were observed in ERNiCrCoMo-1 filler metal and Mo- rich phases in other filler metals (ERNiCrMo-10, ERNiCrMo-4, and ERNiCrMo-14). Weldment produced by ERNiCrCoMo-1 filler metal shows marginally higher tensile strength compared to the other weld joints. Ductile mode of failure was observed through SEM fractography for all the weldments. Results of bend test didn't show any crack in the surface regions.
SN 2053-1591
PD NOV
PY 2019
VL 6
IS 11
AR 116579
DI 10.1088/2053-1591/ab4946
UT WOS:000504279000025
ER

PT J
AU Wang, L
   Song, L
   Stark, A
   Liu, Y
   Oehring, M
   Lorenz, U
   Pyczak, F
AF Wang, Li
   Song, Lin
   Stark, Andreas
   Liu, Yong
   Oehring, Michael
   Lorenz, Uwe
   Pyczak, Florian
TI Identification of Laves phases in a Zr or Hf containing gamma-gamma'
   Co-base superalloy
SO JOURNAL OF ALLOYS AND COMPOUNDS
AB ZrCo2 and HfCo2 Laves phases were found and characterized in gamma-gamma' Co-base superalloys using high-energy X-ray diffraction, energy dispersive X-ray spectroscopy and transmission electron microscopy. They formed during casting and are stable during long-term annealing at 900 degrees C. The ZrCo2 phase with a cubic MgCu2-type structure exhibits numerous nano-twins and stacking faults, while HfCo2 has a hexagonal MgNi2-type structure instead of MgCu2-type in contrast to literature. Their chemical compositions strongly deviated from stoichiometry and significant amounts of Al and Ware contained in these phases. These could affect the atomic radius ratio and valence electron concentration and thus change the structure of the Laves phases. (C) 2019 Elsevier B.V. All rights reserved.
OI Stark, Andreas/0000-0002-1249-7937
SN 0925-8388
EI 1873-4669
PD OCT 15
PY 2019
VL 805
BP 880
EP 886
DI 10.1016/j.jallcom.2019.07.121
UT WOS:000482184100100
ER

PT J
AU Gao, B
   Wang, L
   Song, X
   Liu, Y
   Yang, SY
   Akihiko, C
AF Gao Bo
   Wang Lei
   Song Xiu
   Liu Yang
   Yang Shuyu
   Chiba Akihiko
TI Effect of Pre-Oxidation on High Temperature Oxidation and Corrosion
   Behavior of Co-Al-W-Based Superalloy
SO ACTA METALLURGICA SINICA
AB In 2006, stable gamma' phase was found in Co-Al-W alloy, which provides a new way for developing Co-based superalloys. In order to meet the requirements for applications, the Co-Al-W-based superalloys need to have good oxidation and corrosion resistance. But the oxidation and corrosion resistance of the Co-Al-W-based superalloys is relatively low. In this work, pre-oxidation treatments were to improve the oxidation and corrosion resistance. Three types of pre-oxidation treatments were carried out at 900 degrees C (in air), 950 degrees C (in air) and 1000 degrees C (in 1%O-2 +99%Ar), which were marked as 900-PreO, 950-PreO and 1000-LPreO, respectively. High temperature oxidation tests of both the pre-oxidation treated and untreated superalloys were carried out at 1000 degrees C. And hot corrosion behaviors were also investigated at both 800 and 850 degrees C. XRD, SEM and EDS were used to examine the characteristics of the oxidation and corrosion behaviors. The results show that the pre-oxide layers of the superalloys after different pre-oxidation treatments are compact. During oxidation at 1000 degrees C, the Cr2O3 scale in 900-PreO treated superalloy is oxidized to form volatile products, and the diffusion resistance of both oxygen and the metal elements through the oxide layer is poor. In 1000-LPreO treated superalloy, serious spallation of the oxides occurs and leads to poor oxidation resistance. In 950-PreO treated superalloy, since the continuous CoCr2O4 and Al2O3 scales help to reduce the diffusion of oxygen and the metal elements, the mass gain of 950-PreO treated superalloy is consequently decreased. During the hot corrosion process, the preoxide layer of 950-PreO treated superalloy can hinder the diffusion of corrosive medium. Therefore, the corrosion resistance can be significantly improved by 950-PreO treatment, and the mass gain is decreased by over 80%.
SN 0412-1961
PD OCT 11
PY 2019
VL 55
IS 10
BP 1273
EP 1281
DI 10.11900/0412.1961.2019.00032
UT WOS:000487716200005
ER

PT J
AU Rosler, J
   Hentrich, T
   Gehrmann, B
AF Roesler, Joachim
   Hentrich, Tatiana
   Gehrmann, Bodo
TI On the Development Concept for a New 718-Type Superalloy with Improved
   Temperature Capability
SO METALS
AB The superalloy 718 stands out for its excellent manufacturability and strength at ambient temperature. However, its application temperature is limited to about 650 degrees C due to the instability of the gamma '' precipitates. Here, we provide an in-depth account of an alloy development concept, allowing for the design of superalloys with 718-type properties, yet with a significantly improved microstructural stability. The article begins with a detailed discussion on how the microstructural and chemical composition must be altered to achieve this objective. Then, model alloys were used to explore and validate the outlined strategy. Finally, it is shown how these considerations ultimately led to a new 718-type superalloy with far more improved microstructural stability-namely, VDM Alloy 780. The introduction of a large amount of Co as a substitute for Fe (and partially Ni) is the most important element of our alloy development concept in terms of chemical composition. The most important microstructural feature is the introduction of low solvus temperature, high misfit gamma'-strengthening, replacing gamma ''-hardening.
EI 2075-4701
PD OCT
PY 2019
VL 9
IS 10
AR 1130
DI 10.3390/met9101130
UT WOS:000498219400109
ER

PT J
AU Tan, YG
   Liu, F
   Zhang, AW
   Han, DW
   Yao, XY
   Zhang, WW
   Sun, WR
AF Tan, Yuan-Guo
   Liu, Fang
   Zhang, An-Wen
   Han, Da-Wei
   Yao, Xiao-Yu
   Zhang, Wei-Wei
   Sun, Wen-Ru
TI Element Segregation and Solidification Behavior of a Nb, Ti, Al
   Co-Strengthened Superalloy & x42d;K151
SO ACTA METALLURGICA SINICA-ENGLISH LETTERS
AB The as-cast microstructure, element segregation and solidification behavior of a multi-alloyed superalloy & x42d;K151 have been investigated. The results show that the severe element segregation leads to the complicated precipitations at the inter-dendritic region, including eta-Ni-3(Ti, Nb), eutectic (gamma + gamma ') and Laves, which shows the characteristics of both Ti, Al-strengthened and Nb-strengthened alloys. Differential thermal analysis, heating and quenching tests reveal the solidification sequence as follows: Liquids -> gamma matrix -> (Nb, Ti)C -> eta-Ni-3(Ti, Nb) -> eutectic (gamma + gamma ') -> Laves. The melting points are between 1250 and 1260 degrees C for (Nb, Ti)C, between 1200 and 1210 degrees C for eta phase, between 1180 and 1190 degrees C for eutectic (gamma + gamma ') and Laves. gamma ' initially precipitates from matrix at 1150 degrees C and achieves the maximum precipitation at 1130 degrees C. According to the microstructure evolution captured during solidification and composition analysis by an energy dispersive spectrometer and electron probe microanalyzer, (Nb, Ti)/Al ratio is put forward to explain the formation of eta-Ni-3(Ti, Nb) and eutectic (gamma + gamma '). The solidification of gamma matrix increased the Nb, Ti concentration in the residual liquids, so the high (Nb, Ti)/Al ratio would result in the formation of eta-Ni-3(Ti, Nb); the precipitation of the phase consumed Nb and Ti and decreased the (Nb, Ti)/Al ratio in the liquid, which led to the precipitation of eutectic (gamma + gamma '). Laves formed by the sides of eta-Ni-3(Ti, Nb) and in front of the eutectic (gamma + gamma ') after Al, Ti were further depleted by the two phases and Cr, Co, Mo were rejected to liquids.
SN 1006-7191
EI 2194-1289
PD OCT
PY 2019
VL 32
IS 10
BP 1298
EP 1308
DI 10.1007/s40195-019-00894-3
UT WOS:000485896700013
ER

PT J
AU Pandey, P
   Kashyap, S
   Palanisamy, D
   Sharma, A
   Chattopadhyay, K
AF Pandey, Prafull
   Kashyap, Sanjay
   Palanisamy, Dhanalakshmi
   Sharma, Amit
   Chattopadhyay, Kamanio
TI On the high temperature coarsening kinetics of gamma ' precipitates in a
   high strength Co37.6Ni35.4Al9.9Mo4.9Cr5.9Ta2.8Ti3.5 fcc-based high
   entropy alloy
SO ACTA MATERIALIA
AB The paper reports evolution of two-phase microstructure quantitatively in a high entropy alloy of composition Co37.6Ni35.4Al9.9Mo4.9Ta2.8Ti3.5. A very high-volume fraction of ordered L1(2) precipitates forms below its solvus temperature of 1156 degrees C that cannot be suppressed during quenching. The quench microstructure contains nanometric bimodal size distribution of spheroidal and irregular precipitates, both having L1(2) ordering (gamma') and a Co + Ni concentration close to 75 at. %, thus representing a stoichiometry of (Ni,Co)(3) (AI,Cr,Ta,Ti,Mo). The alloy shows hardening on aging with a peak in hardness value at 900 degrees C for 50 h of annealing. The morphology of the precipitates at this stage evolves into cuboidal shape having rounded corners with a lattice mismatch of +0.22% with the matrix. A detailed study of the coarsening behaviour of these precipitates in the matrix of complex solid solution indicates that the coarsening follows a modified LSW mechanism with estimated activation energy of 360 +/- 50 kJ/mol between 900 and 1000 degrees C. This is slightly higher than the activation energy of most of the solutes in gamma Co matrix that does not contain heavy elements like W or Re. The high-volume fraction of the precipitates together with coarsening resistance lead to an attractive high temperature strength that is higher than many of the known superalloys. (C) 2019 Acta Materialia Inc. Published by Elsevier Ltd. All rights reserved.
OI Tiwary, Chandra Sekhar/0000-0001-9760-9768
SN 1359-6454
EI 1873-2453
PD SEP 15
PY 2019
VL 177
BP 82
EP 95
DI 10.1016/j.actamat.2019.07.011
UT WOS:000482871500008
ER

PT J
AU Sani, SA
   Arabi, H
   Ebrahimi, GR
AF Sani, Saeed Aliakbari
   Arabi, Hossein
   Ebrahimi, Gholam Reza
TI Hot deformation behavior and DRX mechanism in a gamma-gamma '
   cobalt-based superalloy
SO MATERIALS SCIENCE AND ENGINEERING A-STRUCTURAL MATERIALS PROPERTIES
   MICROSTRUCTURE AND PROCESSING
AB gamma-gamma'cobalt-based superalloys have been the main focus of attention as a new class of high temperature materials. The present research studies the hot deformation, microstructure evolution, and dynamic recrystallization (DRX) mechanisms of a cast Co-Al-W superalloy during the hot compression process. The microstructure of the starting material is constituted of large MC carbide particles within a coarse grain structure. Two hot deformation regimes, i.e., low temperature (950 degrees C-1050 degrees C) and high temperature (1100 degrees C-1200 degrees C) were designed and performed. Flow curve and constitutive analysis using a hyperbolic sine equation evidenced two distinct behaviors among the regimes. Microstructural evaluation revealed a large volume fraction of fine gamma'particles with radius less than 100 nm, precipitated during heating and isothermal holding, which precluded DRX in the low temperature regime. In the high temperature regime, new grains were formed through a special discontinuous DRX at three different regions in the microstructure: original grain boundaries, vicinity of MC carbides and the interior of the relatively coarse grains; these may be attributed to the mechanisms of SIBM, PSN and sub-grain growth, respectively. A conceptual descriptive model for the especial DRX phenomenon was proposed.
OI ebrahimi, gholamreza/0000-0003-2549-3246
SN 0921-5093
EI 1873-4936
PD SEP 9
PY 2019
VL 764
AR 138165
DI 10.1016/j.msea.2019.138165
UT WOS:000486360100048
ER

PT J
AU Qin, CJ
   Xu, HT
   Zhou, ZQ
   He, YM
   Lu, CY
   Gao, K
   Zheng, WJ
   Yang, JG
   Wang, DH
   Sun, Y
   Gao, ZL
AF Qin, Chunjie
   Xu, Haitao
   Zhou, Zhengqiang
   He, Yanming
   Lu, Chuanyang
   Gao, Ke
   Zheng, Wenjian
   Yang, Jianguo
   Wang, Donghong
   Sun, Yuan
   Gao, Zengliang
TI Microstructure and Mechanical Performance of the DD98M-DD98M Single
   Crystal Superalloy Joints Brazed Using a Pd-Si Composite Filler
SO METALS
