Repository: MatInfoUB/NLP-Queries

File: Co_superalloy_comp2.txt (part 1 of 7)
FN Clarivate Analytics Web of Science
VR 1.0
PT J
AU Tang, CF
   Pan, F
   Qu, XH
   Duan, BH
   Wang, TJ
   He, XB
AF Tang Chunfeng
   Pan Feng
   Qu Xuanhui
   Duan Baihua
   Wang Tianjian
   He Xinbo
TI Novel cobalt base superalloy and its high-temperature flow behavior
SO RARE METALS
AB A novel cobalt base superalloy containing titanium and aluminum was investigated through metallography, tensile test, and high-temperature isothermal compression deformation. The results show that proper content of titanium and aluminum with can improve the strength and ductility of the cobalt base superalloy. The Co-3(Ti,Al) compound with L 12 structure precipitates when the novel superalloy is aged at 800 degrees C for 20 h. The E phase with hcp structure also precipitates when the superalloy is deformed by 28% and then aged at 650 degrees C for 4 h. The E phase can exist at 800 degrees C. ne superalloy has excellent high-temperature mechanical properties. Its maximum flow stress at 850 degrees C is in the range of 360-475 MPa when the strain rate is between 0.0021 and 2.1 s(-1). The flow stress of the superalloy during high-temperature deformation can be described by the Zener-Hollomon parameter with a hot deformation activation energy of 397 kJ.mol(-1).
RI Pan, Feng/I-8392-2012
OI Pan, Feng/0000-0002-3788-7894
SN 1001-0521
EI 1867-7185
PD JUN
PY 2008
VL 27
IS 3
BP 292
EP 298
DI 10.1016/S1001-0521(08)60132-1
UT WOS:000257556600014
ER

PT J
AU Schoonbaert, S
   Huang, X
   Yandt, S
   Au, P
AF Schoonbaert, Stephen
   Huang, Xiao
   Yandt, Scott
   Au, Peter
TI Brazing and wide gap repair of X-40 using Ni-base alloys
SO JOURNAL OF ENGINEERING FOR GAS TURBINES AND POWER-TRANSACTIONS OF THE
   ASME
AB Co-base superalloys are commonly used for vanes and parts of the combustion chamber in gas turbine engines. The Co-base superalloys are primarily solid solution strengthened and have good resistance to hot corrosion, creep, and thermal fatigue. In particular Co-base alloy X-40 was used to fabricate the first stage NGV airfoils of T56 series engines: inspections after service have revealed that X-40 airfoils suffered from severe thermal fatigue damages. In this study, a new braze repair scheme is proposed; in which Ni-base alloys are used to repair the X-40 substrate in both narrow and wide gap configurations. Metallographic examination, X-ray mapping, and energy dispersive Spectroscopy semiquantitative compositional analyses were carried out to study the microstructures in the braze joint in the as-brazed condition and after thermal exposure at 950 degrees C. The results obtained so far suggest the formation of Cr-rich borides, eutectic phases, and various carbides in the joint. No TCP phases were found in the brazed joint and base metals adjacent to the joint. The high carbon content in the alloy X-40 may have played an important role in preventing the formation of TCP phases,during brazing and subsequent thermal exposure.
RI Huang, Xiao/Q-2906-2018
OI Huang, Xiao/0000-0001-8055-3745
SN 0742-4795
PD MAY
PY 2008
VL 130
IS 3
AR 032101
DI 10.1115/1.2836743
UT WOS:000255669300014
ER

PT J
AU Wang, WZ
   Jin, T
   Liu, JL
   Sun, XF
   Guan, HR
   Hu, ZQ
AF Wang, W. Z.
   Jin, T.
   Liu, J. L.
   Sun, X. F.
   Guan, H. R.
   Hu, Z. Q.
TI Role of Re and Co on microstructures and gamma ' coarsening in single
   crystal superalloys
SO MATERIALS SCIENCE AND ENGINEERING A-STRUCTURAL MATERIALS PROPERTIES
   MICROSTRUCTURE AND PROCESSING
AB Seven alloys containing different contents of rhenium and cobalt are investigated to explore systematically the effects of rhenium and cobalt on microstructures and gamma' coarsening. The alloys are exposed to different periods at 950 degrees C and 1050 degrees C. In the alloys containing rhenium, gamma' coarsening is controlled by diffusion. Diffusion coefficient rises with the decreasing of rhenium and the increasing of cobalt. In the alloys containing 4 wt.% Re and Co free, there is TCP phase precipitation when exposed at 1050 degrees C. Additions of 3 wt.% Co to the alloy suppress the formation of TCP phase completely. Co reduces or eliminates the adverse effects of Re. In the Re-free alloys, there is no TCP formation and the coarsening mechanisms are complex. The competition in rate-controlling between diffusion and interface reaction on coarsening kinetics is dependent on the elements and the diffusion behavior. A model describing the process of forming rafts is also established. (c) 2007 Elsevier B.V. All rights reserved.
SN 0921-5093
PD APR 25
PY 2008
VL 479
IS 1-2
BP 148
EP 156
DI 10.1016/j.msea.2007.06.031
UT WOS:000255256300018
ER

PT J
AU Myoung, SW
   Park, SH
   Lee, PH
   Jung, YG
   Joo, D
   Lee, KH
   Lee, HS
   Paik, U
AF Myoung, Sang-Won
   Park, Sang-Hyun
   Lee, Pyung-Ho
   Jung, Yeon-Gil
   Joo, Dongwon
   Lee, Koo-Hyun
   Lee, Hee-Soo
   Paik, Ungyu
TI Phase transformation and oxidation behavior of Pt-modified MCrAlY
   coatings
SO PROGRESS IN ORGANIC COATINGS
CT 3rd Conference of the Coating Science International
CY JUN 25-29, 2007
CL Noordwijk, NETHERLANDS
AB The effects of platinum (Pt) layer on phase transformation and oxidation behavior of MCrAlY (M = Co, Ni) coatings were investigated by isothermal and cyclic oxidation tests at temperature of 1100 degrees C. Pt layer of about 5 mu m thickness was deposited on MAR M247-DS superalloy byan electroplating method, and then the MCrAlY layers were coated with air plasma spray (APS) and vacuum plasma spray (VPS) methods. APS process creates internal oxides and interface voids, whereas the VPS process shows fewer voids in the interface between the MCrAlY layer and the superalloy used as substrate. The oxides and voids formed in the APS process deteriorate the oxidation resistance, indicating that the oxides and voids are transferred to Al2O3 compounds during the oxidation tests. The Pt layer shows a strong affinity with Ni element and a weak affinity with Co and Cr elements, resulting in the formation of beta-(Ni,Pt)Al phase. The Pt pre-coated layer forces down for the diffusion of soluble elements to get the reduced deplete zone in the superalloy. The VPS process enhances the oxidation resistance of the MCrAlY coating and shows better bonding strength, owing to the generation of homogenous microstructure in the coating and less processing defects. (C) 2007 Elsevier B.V. All fights reserved.
SN 0300-9440
PD FEB
PY 2008
VL 61
IS 2-4
BP 316
EP 320
DI 10.1016/j.porgcoat.2007.09.039
UT WOS:000254146400025
ER

PT S
AU Yeom, JT
   Jung, EJ
   Kim, JH
   Hong, JK
   Park, NK
   Choi, SS
   Lee, CS
AF Yeom, Jong Taek
   Jung, Eun Jeoung
   Kim, Jeoung Han
   Hong, Jae-Keun
   Park, Nho-Kwang
   Choi, Seung Sik
   Lee, Chong Soo
BE Lee, HS
   Yoon, IS
   Aliabadi, MH
TI Investigation of Flow Instability in High Temperature Deformation of
   INCONEL Alloy 783 using Processing Map Approach
SO ADVANCES IN FRACTURE AND DAMAGE MECHANICS VII
SE Key Engineering Materials
CT 7th International Conference on Fracture and Damage Mechanics
CY SEP 09-11, 2008
CL Seoul, SOUTH KOREA
SP COEX Convent Ctr
AB The high temperature deformation behavior and flow instabilities of Ni-Fe-Co base superalloy, INCONEL alloy 783 during hot working process were investigated with process maps consisting of a power dissipation of dynamic materials model (DMM) and various flow instability criteria. In order to establish the processing map of INCONEL alloy 783, hot compression tests were carried out under different temperature and strain rate conditions, with true strain up to 0.7. On the basis of the comparison between processing maps and microstructural analysis, the reliability of various flow instability criteria was estimated. Finally the useful instability criterion for predicting the forming defects was suggested through the compression test results and experimental observations of actual ring rolling process of INCONEL alloy 783.
RI Lee, Chong Soo/D-4431-2011
SN 1013-9826
PY 2008
VL 385-387
BP 501
EP +
DI 10.4028/www.scientific.net/KEM.385-387.501
UT WOS:000262126000126
ER

PT B
AU Ohno, T
   Toji, A
   Uehara, T
   Bao, G
   Sato, T
   Sato, J
   Imano, S
AF Ohno, Takehiro
   Toji, Akihiro
   Uehara, Toshihiro
   Bao, Gang
   Sato, Takashi
   Sato, Jun
   Imano, Shinya
BE Viswanathan, R
   Gandy, D
   Coleman, K
TI Development of Low Thermal Expansion Ni Base Superalloy for Steam
   Turbine Applications
SO ADVANCES IN MATERIALS TECHNOLOGY FOR FOSSIL POWER PLANTS
CT 5th International Conference on Advances in Materials Technology for
   Fossil Power Plants
CY OCT 03-05, 2007
CL Marco Isl, FL
SP Elect Power Res Inst, ASM Everything Material, NETL, Energy Ind Ohio, US DOE
AB Recently, operating temperature of USC plants is getting higher and planned up to 700 degrees C. Austenitic superalloys are promising instead of ferritic heat resistant steels because of necessity of high strength at around 650-700 degrees C. In general, austenitic Ni base superalloys indicate higher creep rupture strength than ferritic heat resistant steels, however their thermal expansions are higher, creep rupture ductilities lower, and costs higher. Firstly, to obtain low thermal expansion we have noticed Mo containing superalloy, then investigated the effect of Mo and Co content, the amount of gamma prime phase, Al/Ti ratio in gamma prime phase on thermal expansion, tensile properties, and creep rupture properties, compared with conventional Mo containing alloy252 as a reference. As a result, a developed superalloy, although it contains no Co, combined with modified heat treatment, indicated much higher creep rupture elongation than Alloy252, keeping low thermal expansion and high creep rupture strength close to Alloy252.
   Furthermore, Creep-rupture properties at 700 degrees C up to about 20,000h were evaluated for long-term applications, and weldability and mechanical properties of weld joint at 750 degrees C were also investigated for boiler tube applications.
BN 978-0-87170-869-4
PY 2008
BP 377
EP +
DI 10.1361/cp2007epri0377
UT WOS:000282103000028
ER

PT B
AU Shen, HW
   Wang, WL
   Wang, ZZ
   Zhang, LH
   Xie, XS
   Fu, SH
AF Shen, Hongwei
   Wang, Weili
   Wang, Zhizheng
   Zhang, Lihong
   Xie, Xishan
   Fu, Shuhong
BE Viswanathan, R
   Gandy, D
   Coleman, K
TI The Application of Ni-Base Alloy Nimonic 80A for Buckets of USC Steam
   Turbine in China
SO ADVANCES IN MATERIALS TECHNOLOGY FOR FOSSIL POWER PLANTS
CT 5th International Conference on Advances in Materials Technology for
   Fossil Power Plants
CY OCT 03-05, 2007
CL Marco Isl, FL
SP Elect Power Res Inst, ASM Everything Material, NETL, Energy Ind Ohio, US DOE
AB Nimonic 80A, a Ni-base superalloy mainly strengthened by Al and Ti to form gamma'-Ni-3 (Al, Ti) precipitation in Ni-Cr solid solution strengthened austenite matrix, has been used in different industries for more than half century (especially for aero-engine application). In consideration of high strengths and corrosion resistance both Shanghai Turbine Company (STC) has adopted Nimonic 80A as bucket material for ultra-super-critical (USC) turbines with the steam parameters of 600 degrees C, 25MPa. First series of two 1000MW USC steam turbines made by Shanghai Turbine Co. were already put in service on the end of 2006.
   Large amount of Nimonic 80A with different sizes are produced in Special Steel Branch of BAOSTEEL, Shanghai. Vacuum induction melting and Ar protected atmosphere electro-slag remelting (VIM+PESR) process has been selected for premium quality high strength Nimonic 80A. For higher mechanical properties the alloying element adjustment, optimization of hot deformation and heat treatment followed by detail structure characterization have been done in this paper.
   The Chinese premium quality high strength Nimonic 80A can fully fulfill the USC turbine bucket requirements.
BN 978-0-87170-869-4
PY 2008
BP 402
EP +
DI 10.1361/cp2007epri0402
UT WOS:000282103000030
ER

PT J
AU Ishida, K
AF Ishida, K.
TI RECENT PROGRESS ON Co-BASE ALLOYS - PHASE DIAGRAMS AND APPLICATION
SO ARCHIVES OF METALLURGY AND MATERIALS
CT Meeting on Thermodynamics of Alloys
CY JUN 22-27, 2008
CL Polish Acad Sci, Inst Metallurgy & Mat Sci, Cracow, POLAND
HO Polish Acad Sci, Inst Metallurgy & Mat Sci
AB This paper presents recent progress on the phase diagrams and design for Co-base alloys, focusing on magnetic recording media, ferromagnetic Co-Ni-Al-base shape memory alloys, half-metallic Heusler alloys and Co-base superalloys. The calculated miscibility gap between ferromagnetic and paramagnetic states in the Co-X(X: Cr, Mo, W) systems has been found to agree well with the experimental results, strongly implying that the magnetic induced phase separation is responsible for the compositional heterogeneity in Co-base magnetic recording media. New ferromagnetic Co-Ni-Al shape memory alloys have also been developed based on phase diagrams, where the introduction of gamma(Al structure) to the beta(B2) matrix was found to drastically improve the ductility. The phase stability of half-metal Heusler Co-Cr base alloys is discussed in relation to the order-disorder transition, Curie temperature and the spin polarization ratio. Finally, the possibility of potent strengthening of Co-base superalloys by precipitation of the gamma'(L1(2)) phase is presented.
SN 1733-3490
PY 2008
VL 53
IS 4
BP 1075
EP 1088
UT WOS:000263772000014
ER

PT J
AU Gupta, RK
   Karthikeyan, MK
   Bhatia, DN
   Ghosh, BR
   Sinha, PP
AF Gupta, R. K.
   Karthikeyan, M. K.
   Bhatia, D. N.
   Ghosh, B. R.
   Sinha, P. P.
TI Effect of Microsctucture on Mechanical Properties of Co-Cr-W-Ni
   Superalloy
SO HIGH TEMPERATURE MATERIALS AND PROCESSES
AB Cobalt based Superalloy containing Tungsten, Nickel and Chromium as alloying elements, is extensively used in fabrication of high temperature components of launch vehicle systems. Microstructural variation with respect to grain size has an important role to play in mechanical properties of this alloy. Microstructural changes were incorporated by varying the heat treatment temperature and effect of such changes on the mechanical properties at room temperature as well as at high temperature is investigated. Increase in grain size and decrease in strength and ductility is observed for the alloy heat treated at relatively higher temperature.
SN 0334-6455
PY 2008
VL 27
IS 3
BP 185
EP 191
UT WOS:000262706500006
ER

PT J
AU Abe, F
AF Abe, Fujio
TI Stress to produce a minimum creep rate of 10(-5) %/h and stress to cause
   rupture at 10(5) h for ferritic and austenitic steels and superalloys
SO INTERNATIONAL JOURNAL OF PRESSURE VESSELS AND PIPING
CT Conference on Creep and Fracture in High-Temperature Components - Design
   and Life Assessment Issues
CY 2005
CL Lancaster, PA
AB Long-term creep and rupture data of NIMS Creep Data Sheets show that the time to rupture at a minimum creep rate of 10(-5) %/h is longer than 105 h for most ferritic steels, while it is shorter than 105 h for most austenitic steels, Ni base and Co base superalloys. This is correlated with the larger total elongation in ferritic steels than in austenitic steels and in Ni base and Co base superalloys at a minimum creep rate of 10(-5)%/h. However, 67% of the average stress to cause rupture at the end of 105 It is lower than the stress to produce a minimum creep rate of 10-5 %/h for all the materials examined. This indicates that the ASME allowable stress in a high-temperature creep region is determined by creep rupture data but not by creep strain data. The creep and creep rate curves are compared between 2.25Cr-1Mo steel and 18Cr-8Ni austenitic steel at approximately the same minimum creep rate. 18Cr-8Ni austenitic steel reaches a minimum creep rate in shorter time and spends shorter time in the acceleration creep before creep rupture than 2.25Cr-1Mo steel at low stress and long time conditions. This is correlated with different microstructure evolution during creep. (c) 2007 Elsevier Ltd. All rights reserved.
RI Abe, Fujio/R-7753-2017
OI Abe, Fujio/0000-0001-8053-0885
SN 0308-0161
PD JAN-FEB
PY 2008
VL 85
IS 1-2
BP 99
EP 107
DI 10.1016/j.ijpvp.2007.06.005
UT WOS:000253274600013
ER

PT J
AU Suzuki, T
   Yokokawa, T
   Kobayashi, T
   Koizumi, Y
   Harada, H
   Imai, H
AF Suzuki, Takanobu
   Yokokawa, Tadaharu
   Kobayashi, Toshiharu
   Koizumi, Yutaka
   Harada, Hiroshi
   Imai, Hachiro
TI Effect of alloying elements for designing of advanced co-free ni-base
   superalloys
SO JOURNAL OF THE JAPAN INSTITUTE OF METALS
AB A second-generation Co-free Ni base single crystal superalloy, TMS-82C (Ni-0Co-4.9Cr-1.0Mo-8.7W-5.3Al-6.0Ta-2.4Re-0.1Hf, in mass%) was derived from its base alloy, TMS-82+ (Ni-7.8Co-4.9Cr-1.9Mo-8.7W-5.3Al-6.0Ta-2.4Re-0.1Hf, in mass%), which had been successfully engine tested. The absent of Co can eliminate the product of isotope Co-60 from radioactive decay, and it can improve the maintainability of the gas turbine engine. However, the removal of Co had decreased the creep strength of TMS-82C. To further improve its creep strength, five additional alloys were designed with the addition of 0.5 mass% Mo, W, Ti, Ta and Re to TMS-82C, respectively. Results indicated that creep properties of all five alloys performed better than that of TMS-82C under 900 degrees C/392 MPa and 1000 degrees C/245 MPa conditions. W-bearing alloy exhibits similar creep property comparing to that of TMS-82+ under the 900 degrees C/392 MPa condition.
SN 0021-4876
EI 1880-6880
PD JAN
PY 2008
VL 72
IS 1
BP 8
EP 11
DI 10.2320/jinstmet.72.8
UT WOS:000253435700002
ER

PT B
AU Miglietti, W
   Du Toit, M
AF Miglietti, Warren
   Du Toit, Madeleine
GP ASME
TI HIGH STRENGTH, DUCTILE BRAZE REPAIRS FOR STATIONARY GAS TURBINE
   COMPONENTS - PART 1
SO PROCEEDINGS OF THE ASME TURBO EXPO 2008, VOL 1
CT 53rd ASME Turbo Expo 2008
CY JUN 09-13, 2008
CL Berlin, GERMANY
SP Int Gas Turbine Inst, ASME
AB Both aviation and land based turbine components such as vanes/nozzles, combustion chambers, liners, and transition pieces often degrade and crack in service. Rather than replacing with new components, innovative repairs can help reduce overhaul and maintenance costs. These components are cast from either Co-based solid solution superalloys such as FSX-414, or Ni-based gamma prime precipitation strengthened superalloys such as IN738. The nominal compositions of FSX-414 and IN738 are Co-29.5Cr-10.5Ni-7W-2Fe [max]-0.25C-0.012B and Ni-0.001B -0.17C-8.5Co-16Cr-1.7Mo-3.4Al-2.6W-1.7Ta-2Nb-3.4Ti-0.1Zr, respectively.
   Diffusion brazing has been used for over four decades to repair cracks and degradation on these types of components. Typically, braze materials utilized for component repairs are Ni and Co-based braze fillers containing B and/or Si as melting point depressants. Especially when repairing wide cracks typically found on industrial gas turbine components, these melting point depressants can form brittle intermetallic boride and silicide phases that effect mechanical properties such as low cycle and thermal fatigue. The objective of this work is to investigate and evaluate the use of hyper-eutectic Ni-Cr-Hf and Ni-Cr-Zr braze filler metals, where the melting point depressant is no longer B, but Hf and/or Zr. Typically, With joint gaps or crack widths less than 0.15mm, the braze filler metal alone can be utilized. For cracks greater than 0.15mm, a superalloy powder is mixed with the braze filler metal to enable wide cracks to be successfully brazed repaired. As a means of qualifying the diffusion braze repair, both metallurgical and mechanical property evaluations were carried out. The metallurgical evaluation consisted of optical and scanning electron microscopy, and microprobe analysis. The diffusion brazed area consisted of a fine-grained equiaxed structure, with carbide phases, gamma [gamma] dendrites, flower shaped/rosette gamma-gamma' [gamma-gamma prime] eutectic phases and Ni(7)Hf(2), Ni(5)HF, or Ni(5)Zr intermetallic phases dispersed both intergranularly and intragranularly. Hardness tests showed that the Ni-Hf and Ni-Zr intermetallic phase only has a hardness range of 250Hv to 400Hv; whereas, the typical Cr-boride phases have hardness ranges from 800Hv to 1000Hv. Therefore the hardness values of the Ni-HF and Ni-Zr intermetallic phases are 2.5-3.2 times softer than the Cr-boride intermetallic phases. As a result the LCF properties of the wide gap Ni-Cr-Hf and Ni-Cr-Zr brazed joints are superior to those of the Ni-Cr-B braze filler metals. The mechanical property evaluations were tensile tests at both room temperature and elevated temperature, stress rupture tests from 760 degrees C-1093 degrees C and finally low cycle fatigue [LCF] tests, the latter being one of the most important and severe tests to conduct, since the cracks being repaired are thermal fatigue driven. At the optimum braze thermal cycle; the mechanical test results achieved were a minimum of 80% and sometimes equivalent to that of the base metals properties.
BN 978-0-7918-4311-6
PY 2008
BP 501
EP 513
UT WOS:000263200700055
ER

PT B
AU Mueller, EM
   Carney, L
   Ngin, ST
   Yadon, JL
AF Mueller, Erik M.
   Carney, Luis
   Ngin, Sun Tai
   Yadon, John L.
BE Reed, RC
   Green, KA
   Caron, P
   Gabb, TP
   Fahrmann, MG
   Huron, ES
TI Failure analysis of weld-repaired B-1900 turbine blade shrouds
SO SUPERALLOYS 2008
CT 11th International Symposium on Superalloys
CY SEP 14-18, 2008
CL Champion, PA
SP TMS, ASM Int, TMS High Temperature Alloys Comm
AB Four turbine blades having a nominal B-1900 composition were submitted for failure analysis after cracks were detected or Z-notch failure had occurred at the shroud. The blades were weld repaired at the shroud edges and returned to service, only to fail after several hours. The blade repairs involved machining away the original material, and then inert gas tungsten arc weld repairing with a Co-base hardface and B-1900 filler alloy. Analysis of the broken blades found that they had failed from fatigue. This fatigue was the result of cracks in the heat-affected zones of the blades created from liquation at the grain boundaries and residual stresses that could not be relieved through the low-ductility weldments. Cracks also developed from precipitation of brittle secondary phases at the coating-weldment interdiffusion zone.
OI Mueller, Erik/0000-0002-7185-165X
BN 978-0-87339-728-5
PY 2008
BP 469
EP 477
UT WOS:000259400800051
ER

PT B
AU Trexler, MD
   Singh, PM
   Sanders, TH
AF Trexler, Matthew D.
   Singh, Preet M.
   Sanders, Thomas H., Jr.
BE Reed, RC
   Green, KA
   Caron, P
   Gabb, TP
   Fahrmann, MG
   Huron, ES
TI High temperature corrosion behavior of DS GTD-111 in oxidizing and
   sulfidizing environments
SO SUPERALLOYS 2008
CT 11th International Symposium on Superalloys
CY SEP 14-18, 2008
CL Champion, PA
SP TMS, ASM Int, TMS High Temperature Alloys Comm
AB Recent advances in coal combustion have made coal a cleaner, more viable source for power generation. Integrated Gasification Combined Cycle (IGCC) plants pair conventional steam turbines and coal gas turbines. The overall efficiency of each system is largely dependent on the maximum operating temperature of the system, which is limited by the available materials. Superalloys have long been used as a turbine material due to their high temperature strength and general resistance to oxidation. Superalloy GTD-111 DS is currently being used as components in steam turbine engine such as turbine blades and discs and is now being introduced to the syngas environment, which consists of H-2, CO, CH4, and H2S in addition to H2O. H2S is highly corrosive and complicates the corrosion process. The high temperature corrosion behavior of a directionally solidified superalloy, GTD-111 DS has been studied using thermogravimtric analysis coupled with metallographic studies. Parabolic oxidation behavior was observed for test environments including dry and wet air. Simulated syngas environments show aggressive sulfidization that leads to massive sample damage. In the case of wet syngas environments, a protective oxide layer was observed which seem to increase the samples ability to resist further corrosion.
BN 978-0-87339-728-5
PY 2008
BP 699
EP 708
UT WOS:000259400800077
ER

PT J
AU Izumi, T
   Mu, N
   Zhang, L
   Gleeson, B
AF Izumi, T.
   Mu, N.
   Zhang, L.
   Gleeson, B.
TI Effects of targeted gamma-Ni plus gamma '-Ni3Al-based coating
   compositions on oxidation behavior
SO SURFACE & COATINGS TECHNOLOGY
CT 34th International Conference on Metallurgical Coatings and Thin Films
CY APR 23-27, 2007
CL San Diego, CA
SP Amer Vacuum Soc, Adv Surf Engn Div
AB The 1150 degrees C oxidation behavior of gamma + gamma'-based alloys containing up to 20 at.% Pt and 15-22 at.% Al was investigated in an effort to further develop and optimize alternative bond coating compositions for advanced thermal barrier coating systems. It was found that the co-addition of Pt and Hf was extremely beneficial to oxidation resistance, to the extent that Ni-20Al-20Pt-Hf and Ni-20Al-10Pt-Hf alloys oxidized at significantly slower rates than a Ni-50Al-15Pt beta-NiAl alloy. Moreover it was found that there is an optimum Hf content that depends on Pt content in the alloy. A feasible method to deposit Pt + Hf-modified gamma + gamma' coatings having overall compositions closely approaching those targeted (Ni-Al15-20-Pt15-20-Hf) on the basis of the bulk-alloy study was subsequently developed. Cyclic oxidation testing of a representative gamma + gamma' coating at 1150 degrees C in air revealed the absence of surface rumpling and excellent compatibility with the superalloy substrate as major advantages compared to traditional Pt-modified beta-NiAl coatings. (c) 2007 Elsevier B.V. All rights reserved.
OI Gleeson, Brian/0000-0001-5531-7337
SN 0257-8972
PD DEC 15
PY 2007
VL 202
IS 4-7
BP 628
EP 631
DI 10.1016/j.surfcoat.2007.08.014
UT WOS:000251618900007
ER

PT J
AU Blavette, D
   Cadel, E
   Pareige, C
   Deconihout, B
   Caron, P
AF Blavette, Didier
   Cadel, Emmanuel
   Pareige, Cristelle
   Deconihout, Bernard
   Caron, Pierre
TI Phase transformation and segregation to lattice defects in ni-base
   superalloys
SO MICROSCOPY AND MICROANALYSIS
CT 2nd Australian Workshop on Atom Probe Tomography
CY FEB, 2006
CL Univ Sydney, Sydney, AUSTRALIA
HO Univ Sydney
AB Nanostructural features of nickel-base superalloys as revealed by atom probe field ion microscopy (APFIM) and atom probe tomography (APT) are reviewed. The more salient information provided by these techniques is discussed through an almost exhaustive analysis of literature over the last 30 years. Atom probe techniques are shown to be able to measure the composition of tiny gamma' precipitates, a few nanometers in size, and to reveal chemical order within these precipitates. Phase separation kinetics in model NiCrAl alloys was investigated with both 3DAP and Monte-Carlo simulation. Results are shown to be in good agreement. Plane by plane analysis of {001} planes of Ni3Al-type gamma' phase makes it possible to estimate the degree of order as well as the preferential sites of various addition elements (Ti, Cr, Co, W, Ta, Re, Ru, etc.) included in superalloys. Clustering effects of Re in the gamma solid solution were also exhibited. Due to its ultrahigh depth resolution, the microchemistry of interfaces and grain boundaries can be characterized on an atomic scale. Grain boundaries in Astroloy or N18 superalloys were found to be enriched in B, Mo, and Cr and Al depleted.
RI Blavette, Didier/J-9488-2013; Caron, Pierre/G-8693-2015; CADEL,
   Emmanuel/D-7037-2015
OI Caron, Pierre/0000-0002-5706-0309; CADEL, Emmanuel/0000-0002-0916-7021
SN 1431-9276
EI 1435-8115
PD DEC
PY 2007
VL 13
IS 6
BP 464
EP 483
DI 10.1017/S143192760707078X
UT WOS:000251473700007
PM 18001512
ER

PT J
AU Geng, WT
   Ping, DH
   Gu, YF
   Cui, CY
   Harada, H
AF Geng, W. T.
   Ping, D. H.
   Gu, Y. F.
   Cui, C. Y.
   Harada, H.
TI Stability of nanoscale co-precipitates in a superalloy: A combined
   first-principles and atom probe tomography study
SO PHYSICAL REVIEW B
AB Inconel 718 is a nickel-iron based superalloy widely used in the aerospace industry. Its high temperature strength is attributed to the thermal stability of dense nanoscale precipitates gamma' [Ni3Al] and gamma '' [Ni3Nb]. There is experimental evidence that gamma' and gamma '' often form co-precipitates gamma'/gamma '' or sandwichlike structure gamma'/gamma ''/gamma' or gamma ''/gamma'/gamma ''. But how they stabilize under heat treatment or in service is still not well-understood. We have investigated the interfacial structure and chemistry of fine co-precipitates Ni-3(Al, Ti, Nb)/Ni3Nb(gamma'/gamma '') in Inconel 718, using both first-principles density functional theory calculation and the three-dimensional atom probe technique. Our calculations confirm that Al atoms in the gamma' phase segregate to the gamma'/gamma '' interface. The enrichment of Al helps to impede the assimilation of Nb from gamma' to gamma '' and reject Al from gamma '' to gamma', and therefore keeps such secondary precipitates at fine size. In the absence of Ti in the gamma' phase, our calculations predict an enhanced driving force for Al to accumulate at the interface. We have also characterized the microstructure of the gamma'/gamma '' interface for an Inconel 718 sample taken from a commercial compressor blade serviced in an airplane engine for over 10 000 h at a temperature up to 600 degrees C using three-dimensional atom probe analysis. Interestingly, we find that Al enrichment sustains long-term service, suggesting that the coarsening of secondary precipitates is interface-controlled. The success of first-principles density functional theory computation in reproducing the experimental observation encourages extensive application of this powerful tool in the study of precipitates in superalloys.
RI Geng, Wen-Tong/G-5904-2010
OI Geng, Wen-Tong/0000-0002-9838-5644
SN 1098-0121
EI 1550-235X
PD DEC
PY 2007
VL 76
IS 22
AR 224102
DI 10.1103/PhysRevB.76.224102
UT WOS:000251986400024
ER

PT J
AU Tong, C
   Ji-Jie, W
   Ren-Guo, G
   Li-Qing, C
   Guang-Pu, Z
   Hong-Cai, Y
AF Tong, Cui
   Ji-jie, Wang
   Ren-guo, Guan
   Li-qing, Chen
   Guang-pu, Zhao
   Hong-cai, Yang
TI Microstructures evolution of a Ni-base superalloy after long-term aging
   at 750 degrees C
SO JOURNAL OF IRON AND STEEL RESEARCH INTERNATIONAL
AB The microstructures evolution of a new type Ni-base superalloy used as a component of gas turbine engine has been investigated after long-term aging at 750 degrees C for 2000h. The results indicate that TCP, a harmful phase greatly affects the mechanical properties of the alloy, is un-precipitated in the aging process. gamma' phase is precipitated in two kinds of sizes during long-term aging. The shape of larger one is transit from spherical to cubic with prolonging of aging time. The M23C6 carbide formed mainly by Cr, and other elements such as Al, Ti, Co and Mo is also precipitated in both gamma matrix and grain boundaries, and the quantities of the carbide increase gradually with the increasing of aging time.
SN 1006-706X
EI 2210-3988
PD SEP
PY 2007
VL 14
SU 1
BP 40
EP 44
UT WOS:000252950700009
ER

PT J
AU Fritscher, K
   Schulz, U
   Leyens, C
AF Fritscher, K.
   Schulz, U.
   Leyens, C.
TI Life-time determining spalling mechanisms of NiCoCrAlRE/EB-PVD zirconia
   TBC systems
SO MATERIALWISSENSCHAFT UND WERKSTOFFTECHNIK
AB The mechanisms that control the lifetime of thermal barrier coating (TBC) systems have been traced by two particular overlay bondcoats serving as model systems: superalloy pins (IN100, CMSX-4) with two alternative NiCoCrAlRE (RE: Hf, Y) bond coat compositions (i) NiCoCrAlY without and (ii) with co-dopants of silicon and hafnium. On top an electron-beam physical-vapor deposited (EB-PVD) yttria partially stabilized zirconia (YPSZ) TBC commonly mixed with 2 wt.% hafnia, or, rarely with 10 wt.%, was applied. The test pins were thermo-cycled at 1100 and 1150 degrees C until failure. Identical lifetimes in cyclic tests on YPSZ TBCs with 2 (relatively high sintering rate) and 10 wt.% hafnia (relatively low sintering rate) preclude an effect of diffusion mechanisms of the YPSZ TBC on lifetime. The fit of lifetimes and test temperatures to Arrhenius-type relationships gives activation energies for failure. These energies agree with the activation energies for anion and cation diffusion in alumina for the respective bondcoat variant:
   (i) for the NiCoCrAlY/TBC system for O-2- diffusion in alumina,
   (ii) for the NiCoCrAlYSiHf/TBC system for Al3+ diffusion in alumina. SEM and EDS investigations of the thermally grown oxides (TGOs) confirm the mechanisms responsible for TBC failure.as indicated by activation energies. Two categories of failure can be distinguished: (i) NiCoCrAlY coatings fail by an "adhesive mode of failure" along smooth bond coat/TGO interfaces driven by a critical TGO thickness. (ii) NiCoCrAlYSiHf coatings fail later and more reluctantly by a "cohesive" crack mode via de-cohesion at the TGO/TBC interface. In the latter case a quasi-integrity of the crack-affected TGO is lengthily maintained U to failure by a crack-pinning mechanism which runs via Al(3+)psupply from the bondcoat.
RI Leyens, Christoph/J-8781-2017
OI Leyens, Christoph/0000-0002-1885-9054; Schulz, Uwe/0000-0003-0362-8103
SN 0933-5137
EI 1521-4052
PD SEP
PY 2007
VL 38
IS 9
BP 734
EP 746
DI 10.1002/mawe.200700194
UT WOS:000249643500012
ER

PT J
AU Ping, DH
   Cui, CY
   Gu, YF
   Harada, H
AF Ping, D. H.
   Cui, C. Y.
   Gu, Y. F.
   Harada, H.
TI Microstructure of a newly developed gamma ' strengthened Co-base
   superalloy
SO ULTRAMICROSCOPY
CT Joint 50th International Field Emission Symposium/19th International
   Vacuum Nanoelectronics Conference
CY JUL 17-20, 2006
CL Guilin, PEOPLES R CHINA
SP Minist Sci & Technol China, Natl Nat Sci Fdn China, Sun Yat-sen Univ, IEEE Electron Devices Soc, Amer Vacuum Soc
AB The microstructure of a newly developed Co-base superalloy with enhanced high-temperature strength has been investigated using transmission electron microscopy (TEM) and three-dimensional atom probe (3DAP) techniques. It mainly consists of a typical gamma/gamma' (FCC/L1(2)) structure and a plate-shaped AB(3)-type (Ni, Co, Cr)(3)(Ti, Al) intermetallic compound with hexagonal structure (a similar to 5.1 angstrom and c similar to 12.5 angstrom). gamma' is formed with a bimodal distribution and fine gamma' has a cuboidal morphology. Cr and Co are enriched in the gamma phase, while Ti, Al and Ni are enriched in the gamma' phase. W and Mo are more or less uniformly distributed in both gamma and gamma'. Chemical composition analysis by 3DAP suggests that the plate-shaped phase has a higher Ti and lower Al content compared to that of gamma' phase, and the concentration of Ti, Co and Ni has a periodic variation along c-axis with a period of 12.5 angstrom in the plate-shaped phase. (c) 2007 Elsevier B.V. All rights reserved.
SN 0304-3991
PD SEP
PY 2007
VL 107
IS 9
BP 791
EP 795
DI 10.1016/j.ultramic.2007.02.010
UT WOS:000247770100017
PM 17383098
ER

PT J
AU Chunting, L
   Xiaofeng, S
   Ji, M
   Haiyan, C
   Wanfeng, L
AF Chunting, Liu
   Xiaofeng, Sun
   Ji, Ma
   Haiyan, Cong
   Wanfeng, Liu
TI Isothermal oxidation behavior of single-crystal Ni-base superalloy
   containing rhenium in air
SO RARE METAL MATERIALS AND ENGINEERING
AB The high temperature oxidation behavior of the single-crystal Ni-base superalloy DD32 containing rhenium was investigated at 900 degrees C and 1000 degrees C in air by using SEM, XRD, and SEM/EDAX. It is found that there are two oxidation stages in the oxidation kinetics curves at 900 degrees C and 1000 degrees C. In the initial stage, the mass gain rapidly increases and basically obeys a parabola law due to the formation and growth of NiO. In the second oxidation stage, it obeys the asymptotic level linear law with the oxidation time increasing to a critical time when the mass gain goes to be slow, and the Kp value corresponds to the formation and growth of Al2O3. There are three layers for the oxidation film at 900 degrees C and 1000 degrees C: an outer layer of columnar (Ni,Co)O, an intermediate layer mainly composed of complex oxides and a small amount of spinels, and a continuous inner layer of alpha-Al2O3. The phase rich in Re and W precipitates may play a role of "diffusion barrier", which is distributed in the intermediate layer during oxidation, effectively decreases the diffusion rate of Al element in the substrate outward. As a result, a continuous oxide layer of Al2O3 is formed in the inner layer to restrain the growth of oxide film and decrease the oxidation rate.
SN 1002-185X
PD AUG
PY 2007
VL 36
IS 8
BP 1407
EP 1411
UT WOS:000249456800022
ER

PT J
AU Kusabiraki, K
   Morita, M
   Guo, XP
   Anada, H
AF Kusabiraki, Kiyoshi
   Morita, Masashi
   Guo, Xiping
   Anada, Hiroshi
TI Hot corrosion of the Ni-20%Cr alloy and waspaloy immersed in Na2SO4
SO TETSU TO HAGANE-JOURNAL OF THE IRON AND STEEL INSTITUTE OF JAPAN
AB The nickel-based superalloy of Waspaloy and the Ni-20%Cr alloy were hot-corroded in the molten NaZSO(4) under the flowing air for up to 720 ks at 1273 to 1473K to clarify the sulfidation/oxidation behavior by means of XRD, OM, SEM, EPMA and TEM. They formed a subscale which was composed of intergranular and intragranular compounds in the alloy interior together with an external scale on the alloy. The kinetic of the subscale formations was followed by a parabolic rate law. The external scale and subscale formed on the Ni-20%Cr alloy consisted of CrzO(3) and CrzS(3), Cr;S-6 and a small amount of Cr2O3, respectively. Those formed on Waspaloy consisted of (Cr - Co Ti)(2)O-3 and TiS-, Cr2S3, Cr3S6, AlO3 and (Cr - Co - Ti)zO(3), respectively. In order to observe directly the three dimensional morphology of the subscale, a metal matrix was dissolved using an organic solution that does not dissolve the metallic sulfides or oxides which constitute the subscale. The organic solution developed in this investigation consisted of bromine, cetylpyridinium bromide and acetonitrile. The SEM images of the three-dimensional subscale extracted from the corroded alloys with the organic solution showed that the intergranular compounds formed thin walls of sulfides and oxides along grain boundaries and an intragranular sulfide formed isolated needles in the alloy grain interior near the external scale.
SN 0021-1575
EI 1883-2954
PD JUL
PY 2007
VL 93
IS 7
BP 498
EP 505
DI 10.2355/tetsutohagane.93.498
UT WOS:000247898100004
ER

PT J
AU Shulga, AV
AF Shulga, A. V.
TI Boron and carbon behavior in the cast Ni-base superalloy EP962
SO JOURNAL OF ALLOYS AND COMPOUNDS
AB The results of investigations of boron and carbon segregations, boride and carbide phases forming in various elements of the structure of ingots of the Ni-base superalloy EP962 have been presented. The methods of light metallography (LM), scanning electron microscopy (SEM), X-ray spectral microanalysis (XRSMA), high sensitive track autoradiography on boron via the nuclear reaction B-10(n, alpha)(7), Li and activation autoradiography on carbon via the reaction C-12(d, n)N-13 were used. Boron segregation and precipitation of boride phase in interdendritic regions and on the grain boundaries were established. Composition of boride phase was found to be (Ni0.32Cr0.22Nb0.14Mo0.11Co0.13W0.02Al0.02Ti0.01)B-0.67, which is of M3B2 type. Formation of the non-equilibrium gamma '-gamma eutectic in interdendritic regions causes microliquation of Cr, Nb, Mo, Co, W and B in the crown of gamma '-gamma eutectic that results in formation of boride particles in the crown of gamma '-gamma eutectic. Carbon was found mainly forming carbide particles in interdendritic regions. Composition of carbide particles was found by the XRSMA as (Nb0.6Ti0.22Ni0.10Cr0.02W0.01Hf0.01)C. (C) 2006 Elsevier B.V. All fights reserved.
