Repository: MatInfoUB/NLP-Queries

File: Co_superalloy_composition.txt (part 1 of 11)
FN Clarivate Analytics Web of Science
VR 1.0
PT J
AU Berthod, P
   Gomis, JP
AF Berthod, Patrice
   Gomis, Jean-Paul
TI Improvement of the high temperature oxidation of TaC-strengthened
   Co(Cr)-based cast superalloys by the addition of nickel
SO CORROSION ENGINEERING SCIENCE AND TECHNOLOGY
AB In this work, nickel is added in substitution to cobalt in the composition of a cast cobalt-based chromium-rich superalloy designed to obtain a double-phased {fcc matrix + TaC} microstructure. Two nickel amounts were tested, 13 and 26 wt-%Ni, for 25 wt-%Cr, 0.4 wt-%C and 6 wt-%Ta, the rest being cobalt. The obtained as-cast microstructures are not different from the starting alloy's one, contrarily to the hardness which became lower. The oxidation tests at 1200 degrees C for 170 h demonstrated a significant improvement of the alloy's behaviour, especially for an addition of 26 wt-%Ni. This seems to be attributed to an easier Cr diffusion towards the oxidation front as suggested by the observed Cr contents in extreme surface as well as by the lower Cr concentration gradients. In addition, the TaC seemed to be morphologically more stable in the presence of nickel in the alloys than in the absence of Ni.
SN 1478-422X
EI 1743-2782
DI 10.1080/1478422X.2019.1699261
EA DEC 2019
UT WOS:000500624100001
ER

PT J
AU Zainullin, RI
   Ganeev, AA
   Shakhov, RV
   Logunov, AV
   Mukhtarov, SK
   Imayev, VM
AF Zainullin, R., I
   Ganeev, A. A.
   Shakhov, R., V
   Logunov, A., V
   Mukhtarov, Sh Kh
   Imayev, V. M.
TI Microstructure and mechanical behavior at elevated temperatures of a
   novel nickel base superalloy heavily alloyed with forming and
   substitution elements
SO LETTERS ON MATERIALS
AB A novel nickel base superalloy heavily alloyed with gamma' forming and substitution elements, particularly with rhenium and tungsten, has been proposed in the present work as a potential die material for die forging of the most hard-to-deform nickel base superalloys. The superalloy composition is Ni-13(Al, Ti, Nb, Ta)-27(Cr, Co, Mo, W, Re, Si, C, B) (wt.%). The superalloy ingot was manufactured by vacuum induction melting. Microstructure examination showed that the as-cast condition was characterized by a coarse grained dendritic structure consisted of coarse gamma grains containing gamma' precipitates with a size 0.3 -1 mu m and primary gamma' particles with a size 5 -100 mu m. A small amount of carbides and topologically close packed (TCP) phases was also detected. The microstructure examination suggests that the general solidification pathway was L ->gamma ->gamma', as it is in nickel base superalloys. At the same time, the primary gamma' particles were probably formed via the peritectic reaction L-noneq + gamma ->gamma', where L-noneq is the nonequilibrium liquid, which was retained at the peritectic temperature. The superalloy was subjected to heat treatment including solid solution treatment and ageing. The heat treatment led to coagulation of the primary gamma' phase and to a slight decrease in the volume fractions of carbides and TCP phases. The heat treated condition was used to prepare samples for compression tests, which were performed at 900-1200 degrees C up to the true strain e= 0.1. The yield strength of the novel superalloy was generally appreciably higher as compared with those of known nickel base superalloys and alloys based on the Ni3Al intermetallic phase.
SN 2218-5046
EI 2410-3535
PD DEC
PY 2019
VL 9
IS 4
BP 490
EP 493
DI 10.22226/2410-3535-2019-4-490-493
UT WOS:000501586400024
ER

PT J
AU Reynolds, TD
   Collins, DM
   Soor, NK
   Street, SR
   Warnken, N
   Mignanelli, PM
   Hardy, MC
   Evans, HE
   Taylor, MP
AF Reynolds, T. D.
   Collins, D. M.
   Soor, N. K.
   Street, S. R.
   Warnken, N.
   Mignanelli, P. M.
   Hardy, M. C.
   Evans, H. E.
   Taylor, M. P.
TI Identifying heating rate dependent oxidation reactions on a nickel-based
   superalloy using synchrotron diffraction
SO ACTA MATERIALIA
AB Synchrotron grazing incidence X-ray diffraction has been used to newly reveal the heating rate dependent oxidation reactions that develop on a polycrystalline nickel-based superalloy. A continuous layer of precursor oxide was shown to form during the heating stage. Their approximate growth rates, their effect on local surface compositions of the alloy substrate, and their degree of interface planarity are considered critical in determining subsequent oxidation reactions when held for extended thermal exposures. The precursor oxides were predominantly nickel or cobalt based (NiO/CoO and Co3O4/NiCo2O4). Following the fastest heating rates (40 degrees C min(-1) and above), the stable Cr2O3 phase formed, inhibiting Ni or Co diffusion to the surface. At slower heating rates (10-20 degrees C min(-1)), no evidence of the stable Cr2O3 was found, even after 200 h at elevated thermal exposure, instead continued growth of the precursor oxides was observed. Heating at 5 degrees C min(-1) gave rise to an intriguing zone where sufficient precursor and favourable kinetics enabled the formation of a spinel, NiCr2O4, surface layer. Cross sections observed with electron microscopy confirmed this to be planar and continuous. Heating at the slowest tested 2 degrees C min(-1) contrarily gives a non-protective surface layer comprising an outwardly growing NiO/CoO precursor oxide on top of an inwardly growing mixed oxide. The quantities, interfacial morphologies of oxides of the precursor oxide grown and the possible thermodynamic reactions that lead to their formation are discussed. Crown Copyright (C) 2019 Published by Elsevier Ltd on behalf of Acta Materialia Inc. All rights reserved.
OI Collins, David/0000-0003-2458-9713
SN 1359-6454
EI 1873-2453
PD DEC
PY 2019
VL 181
BP 570
EP 583
DI 10.1016/j.actamat.2019.10.019
UT WOS:000498749300050
ER

PT J
AU Li, LL
   Wang, CP
   Chen, YC
   Yang, SY
   Yang, MJ
   Zhang, JB
   Lu, Y
   Han, JJ
   Liu, XJ
AF Li, Lingling
   Wang, Cuiping
   Chen, Yuechao
   Yang, Shuiyuan
   Yang, Mujin
   Zhang, Jinbin
   Lu, Yong
   Han, Jiajia
   Liu, Xingjun
TI Effect of Re on microstructure and mechanical properties of gamma/gamma
   ' Co-Ti-based superalloys
SO INTERMETALLICS
AB Three compositions of Re containing Co-Ti-based alloys with gamma/gamma' two-phase microstructure were obtained based on the determined phase relationship in the Co-rich corner at 800 degrees C. The effect of Re on microstructure, elemental partition behavior, thermodynamic properties, lattice parameter misfits, mechanical properties and gamma' coarsening behavior of the Co-Ti-Re alloys were investigated. The gamma/gamma' lattice parameter misfit of the alloys decreases from 0.72% to 0.50%, and the gamma' coarsening rate constant K of alloys decreases from 0.30 x 10(-27) m(3) s(-1) to 0.073 x 10(-27) m(3) s(-1) as Re content increasing form 1 at. % to 5 at. %. Additionally, the volume fraction of gamma' phase (V-gamma') increases from 42.15% to 53.19% and the gamma' solvus temperature increases from 1059 degrees C to 1085 degrees C (Tsolvus-gamma') with increasing Re content. Moreover, the 0.2% flow stresses and the 0.2% specific flow stresses of all three alloys exhibit negative temperature dependence at the temperatures ranging from room temperature to 900 degrees C. And both the 0.2% flow stresses and the 0.2% specific flow stresses increase with the Re content.
SN 0966-9795
EI 1879-0216
PD DEC
PY 2019
VL 115
AR UNSP 106612
DI 10.1016/j.intermet.2019.106612
UT WOS:000498332000002
ER

PT J
AU Lenz, M
   Wirth, J
   Englisch, S
   Rosiwal, J
   Buchinger, N
   Weiser, M
   Virtanen, S
   Zubiri, BA
   Spiecker, E
AF Lenz, Malte
   Wirth, Janis
   Englisch, Silvan
   Rosiwal, Jan
   Buchinger, Nadine
   Weiser, Martin
   Virtanen, Sannakaisa
   Zubiri, Benjamin Apeleo
   Spiecker, Erdmann
TI Correlative Nano-Computed Tomography and Focused Ion-Beam Sectioning: A
   Case Study on a Co-Base Superalloy Oxide Scale
SO ADVANCED ENGINEERING MATERIALS
AB Herein, the capabilities of a correlative tomography approach combining laboratory nano X-ray computed tomography, focused ion-beam sectioning, and energy-dispersive X-ray spectroscopy are utilized for the characterization of multilayered oxide scales of Co-base superalloys regarding their 3D morphology and chemical composition. The combination of complementary 3D imaging techniques allows for a precise and reliable segmentation of the pore space, oxide precipitates, and different phases of the initial material. Such information is instrumental to a microscopic understanding of oxidation in this new class of superalloys and key to improvement of oxidation resistance in the next-generation high-temperature materials.
SN 1438-1656
EI 1527-2648
AR 1900823
DI 10.1002/adem.201900823
EA NOV 2019
UT WOS:000495518800001
ER

PT J
AU Wang, L
   Song, L
   Stark, A
   Liu, Y
   Oehring, M
   Lorenz, U
   Pyczak, F
AF Wang, Li
   Song, Lin
   Stark, Andreas
   Liu, Yong
   Oehring, Michael
   Lorenz, Uwe
   Pyczak, Florian
TI Identification of Laves phases in a Zr or Hf containing gamma-gamma'
   Co-base superalloy
SO JOURNAL OF ALLOYS AND COMPOUNDS
AB ZrCo2 and HfCo2 Laves phases were found and characterized in gamma-gamma' Co-base superalloys using high-energy X-ray diffraction, energy dispersive X-ray spectroscopy and transmission electron microscopy. They formed during casting and are stable during long-term annealing at 900 degrees C. The ZrCo2 phase with a cubic MgCu2-type structure exhibits numerous nano-twins and stacking faults, while HfCo2 has a hexagonal MgNi2-type structure instead of MgCu2-type in contrast to literature. Their chemical compositions strongly deviated from stoichiometry and significant amounts of Al and Ware contained in these phases. These could affect the atomic radius ratio and valence electron concentration and thus change the structure of the Laves phases. (C) 2019 Elsevier B.V. All rights reserved.
OI Stark, Andreas/0000-0002-1249-7937
SN 0925-8388
EI 1873-4669
PD OCT 15
PY 2019
VL 805
BP 880
EP 886
DI 10.1016/j.jallcom.2019.07.121
UT WOS:000482184100100
ER

PT J
AU Rosler, J
   Hentrich, T
   Gehrmann, B
AF Roesler, Joachim
   Hentrich, Tatiana
   Gehrmann, Bodo
TI On the Development Concept for a New 718-Type Superalloy with Improved
   Temperature Capability
SO METALS
AB The superalloy 718 stands out for its excellent manufacturability and strength at ambient temperature. However, its application temperature is limited to about 650 degrees C due to the instability of the gamma '' precipitates. Here, we provide an in-depth account of an alloy development concept, allowing for the design of superalloys with 718-type properties, yet with a significantly improved microstructural stability. The article begins with a detailed discussion on how the microstructural and chemical composition must be altered to achieve this objective. Then, model alloys were used to explore and validate the outlined strategy. Finally, it is shown how these considerations ultimately led to a new 718-type superalloy with far more improved microstructural stability-namely, VDM Alloy 780. The introduction of a large amount of Co as a substitute for Fe (and partially Ni) is the most important element of our alloy development concept in terms of chemical composition. The most important microstructural feature is the introduction of low solvus temperature, high misfit gamma'-strengthening, replacing gamma ''-hardening.
EI 2075-4701
PD OCT
PY 2019
VL 9
IS 10
AR 1130
DI 10.3390/met9101130
UT WOS:000498219400109
ER

PT J
AU Tan, YG
   Liu, F
   Zhang, AW
   Han, DW
   Yao, XY
   Zhang, WW
   Sun, WR
AF Tan, Yuan-Guo
   Liu, Fang
   Zhang, An-Wen
   Han, Da-Wei
   Yao, Xiao-Yu
   Zhang, Wei-Wei
   Sun, Wen-Ru
TI Element Segregation and Solidification Behavior of a Nb, Ti, Al
   Co-Strengthened Superalloy & x42d;K151
SO ACTA METALLURGICA SINICA-ENGLISH LETTERS
AB The as-cast microstructure, element segregation and solidification behavior of a multi-alloyed superalloy & x42d;K151 have been investigated. The results show that the severe element segregation leads to the complicated precipitations at the inter-dendritic region, including eta-Ni-3(Ti, Nb), eutectic (gamma + gamma ') and Laves, which shows the characteristics of both Ti, Al-strengthened and Nb-strengthened alloys. Differential thermal analysis, heating and quenching tests reveal the solidification sequence as follows: Liquids -> gamma matrix -> (Nb, Ti)C -> eta-Ni-3(Ti, Nb) -> eutectic (gamma + gamma ') -> Laves. The melting points are between 1250 and 1260 degrees C for (Nb, Ti)C, between 1200 and 1210 degrees C for eta phase, between 1180 and 1190 degrees C for eutectic (gamma + gamma ') and Laves. gamma ' initially precipitates from matrix at 1150 degrees C and achieves the maximum precipitation at 1130 degrees C. According to the microstructure evolution captured during solidification and composition analysis by an energy dispersive spectrometer and electron probe microanalyzer, (Nb, Ti)/Al ratio is put forward to explain the formation of eta-Ni-3(Ti, Nb) and eutectic (gamma + gamma '). The solidification of gamma matrix increased the Nb, Ti concentration in the residual liquids, so the high (Nb, Ti)/Al ratio would result in the formation of eta-Ni-3(Ti, Nb); the precipitation of the phase consumed Nb and Ti and decreased the (Nb, Ti)/Al ratio in the liquid, which led to the precipitation of eutectic (gamma + gamma '). Laves formed by the sides of eta-Ni-3(Ti, Nb) and in front of the eutectic (gamma + gamma ') after Al, Ti were further depleted by the two phases and Cr, Co, Mo were rejected to liquids.
SN 1006-7191
EI 2194-1289
PD OCT
PY 2019
VL 32
IS 10
BP 1298
EP 1308
DI 10.1007/s40195-019-00894-3
UT WOS:000485896700013
ER

PT J
AU Pandey, P
   Kashyap, S
   Palanisamy, D
   Sharma, A
   Chattopadhyay, K
AF Pandey, Prafull
   Kashyap, Sanjay
   Palanisamy, Dhanalakshmi
   Sharma, Amit
   Chattopadhyay, Kamanio
TI On the high temperature coarsening kinetics of gamma ' precipitates in a
   high strength Co37.6Ni35.4Al9.9Mo4.9Cr5.9Ta2.8Ti3.5 fcc-based high
   entropy alloy
SO ACTA MATERIALIA
AB The paper reports evolution of two-phase microstructure quantitatively in a high entropy alloy of composition Co37.6Ni35.4Al9.9Mo4.9Ta2.8Ti3.5. A very high-volume fraction of ordered L1(2) precipitates forms below its solvus temperature of 1156 degrees C that cannot be suppressed during quenching. The quench microstructure contains nanometric bimodal size distribution of spheroidal and irregular precipitates, both having L1(2) ordering (gamma') and a Co + Ni concentration close to 75 at. %, thus representing a stoichiometry of (Ni,Co)(3) (AI,Cr,Ta,Ti,Mo). The alloy shows hardening on aging with a peak in hardness value at 900 degrees C for 50 h of annealing. The morphology of the precipitates at this stage evolves into cuboidal shape having rounded corners with a lattice mismatch of +0.22% with the matrix. A detailed study of the coarsening behaviour of these precipitates in the matrix of complex solid solution indicates that the coarsening follows a modified LSW mechanism with estimated activation energy of 360 +/- 50 kJ/mol between 900 and 1000 degrees C. This is slightly higher than the activation energy of most of the solutes in gamma Co matrix that does not contain heavy elements like W or Re. The high-volume fraction of the precipitates together with coarsening resistance lead to an attractive high temperature strength that is higher than many of the known superalloys. (C) 2019 Acta Materialia Inc. Published by Elsevier Ltd. All rights reserved.
OI Tiwary, Chandra Sekhar/0000-0001-9760-9768
SN 1359-6454
EI 1873-2453
PD SEP 15
PY 2019
VL 177
BP 82
EP 95
DI 10.1016/j.actamat.2019.07.011
UT WOS:000482871500008
ER

PT J
AU Sauza, DJ
   Dunand, DC
   Seidman, DN
AF Sauza, Daniel J.
   Dunand, David C.
   Seidman, David N.
TI Microstructural evolution and high-temperature strength of a
   gamma(f.c.c.)/gamma '(L1(2)) Co-Al-W-Ti-B superalloy
SO ACTA MATERIALIA
AB We characterized the microstructural features and mechanical performance of a model Co-5.6Al-5.8W-6.6Ti-0.12B (at.%) alloy consisting of gamma(L1(2))-precipitates in a gamma(f.c.c.)-matrix. Scanning electron microscopy (SEM) was used to follow the isothermal aging of the micro-structure at 900 and 1000 degrees C for 256 h, and 950 degrees C for 1000 h. The compositions of the gamma'(L1(2))-precipitates and gamma(f.c.c.)-matrix were evaluated by atom-probe tomography (APT) for solution-treated and air-cooled conditions, as well as in specimens aged at 950 degrees C for 16 and 100 h. Boron was shown to partition preferentially to the gamma'(L1(2))-precipitates, and profiles taken across the gamma(f.c.c.)-matrix channels in both aged specimens revealed confined segregation of A1 at one of the two gamma(f.c.c.)/gamma'(L1(2)) heterophase interfaces. After aging at 950 degrees C for 16 h, Co-5.6Al-5.8W-6.6Ti-0.12B (at.%) exhibited anomalous flow-strength behavior in the range 625-900 degrees C with a peak yield stress of 822 MPa between 800 and 825 degrees C. Compressive creep tests performed at 850 degrees C demonstrated a creep strength comparable to archival literature results for Co-9Al-9W-0.12B (at.%), despite a smaller gamma'(L1(2))-volume fraction and lack of strengthening borides along the grain boundaries (GBs). The activation energy for creep in the temperature range 800-900 degrees C was 606 kJ mol(-1). The post-creep microstructure consists of rafted gamma'(L1(2))-precipitates perpendicular to the compression axis, consistent with the positive gamma(f.c.c.)/gamma'(L1(2)) lattice parameter misfit character of this class of alloys. Creep failure could occur due to GB embrittlement caused by deleterious Ti-rich (L2(1) or B2) and D0(19) phases formed at the GBs during creep. (C) 2019 Acta Materialia Inc. Published by Elsevier Ltd. All rights reserved.
SN 1359-6454
EI 1873-2453
PD AUG 1
PY 2019
VL 174
BP 427
EP 438
DI 10.1016/j.actamat.2019.05.058
UT WOS:000474501300041
ER

PT J
AU Tirado, FLR
   Taylor, S
   Dunand, DC
AF Tirado, Fernando L. Reyes
   Taylor, Spencer
   Dunand, David C.
TI Effect of Al, Ti and Cr additions on the gamma-gamma' microstructure of
   W-free Co-Ta-V-Based superalloys
SO ACTA MATERIALIA
AB The recently-discovered metastable gamma'-Co-3(Ta0.76V0.24) phase formed on aging in a Co-6Ta-6V (at.%) ternary alloy is stabilized by partial replacement of Ta and V with Al and Ti. In two alloys with composition Co-6Al-3Ta-3V and Co-5Al-3Ta-3V-1Ti with gamma+gamma' microstructure, the gamma'-precipitates remain stable for up to 168 h at 850 and 900 C, with no precipitation of additional phases. Adding Ni and B and doubling the Ti concentration produces a gamma/gamma' superalloy, Co-10Ni-5Al-3Ta-3V-2Ti-0.04B (at.%), with gamma' precipitates which are stable up to six weeks of aging at 850 degrees C, while slowly coarsening and coalescing from cuboidal to elongated shapes. After one day of aging at 850 degrees C, the gamma' nanoprecipitates have a (Co0.83Ni0.17)(3)(Ta0.42Al0.23Ti0.19V0.15B0.01) composition, with Al and Ti replacing at the same rate both Ta and V in the original metastable Co-3(Ta0.76V0.24) phase. To improve oxidation resistance, 4% Cr is added to the new superalloy, resulting in a somewhat higher volume fraction of finer cuboidal gamma' precipitates after one week of aging at 850 degrees C, but no other deleterious phases. These W-and Mo-free gamma/gamma' superalloys show good creep resistance at 850 degrees C, on par with two other recent Co-base gamma/gamma' superalloys: (i) Co-9W-9Al-8Cr (at.%) which has higher density due to its high W content, and (ii) Co-30Ni-10Al-5Mo-2Nb (at.%) which has lower density (as it is W-free) but contains triple the Ni concentration. (C) 2019 Acta Materialia Inc. Published by Elsevier Ltd. All rights reserved.
RI Dunand, David C/B-7515-2009
OI Reyes Tirado, Fernando/0000-0003-4594-6185
SN 1359-6454
EI 1873-2453
PD JUN 15
PY 2019
VL 172
BP 44
EP 54
DI 10.1016/j.actamat.2019.04.031
UT WOS:000470946500005
ER

PT J
AU Chen, YC
   Wang, CP
   Ruan, JJ
   Omori, T
   Kainuma, R
   Ishida, K
   Liu, XJ
AF Chen, Yuechao
   Wang, Cuiping
   Ruan, Jingjing
   Omori, Toshihiro
   Kainuma, Ryosuke
   Ishida, Kiyohito
   Liu, Xingjun
TI High-strength Co-Al-V-base superalloys strengthened by gamma
   '-Co-3(Al,V) with high solvus temperature
SO ACTA MATERIALIA
AB The gamma/gamma' two-phase Co Al V-base superalloys are investigated in detail, including their phase equilibria, alloying effects, and alloy design. The experimental proof of the existence of a ternary compound with an L1(2)-ordered gamma'-Co-3(Al, V) phase is provided in this study, and the gamma/gamma' two-phase Co-5Al-14V (at.%) alloy is designed. The gamma'-Co-3(Al,V) phase is proved to be thermodynamically stable at 900 degrees C, and a wide gamma/gamma' two-phase composition region in the Co-Al-V ternary phase diagram at 900 degrees C is identified. The performed investigation of Co-5Al-14V-2X (X: Ti, Cr, Nb, Mo, Ta, and W) and Co-xNi-8Al-12V (x = 10, 20, and 30) quaternary alloys revealed that Ti, Nb, Mo, Ta, W, and Ni tend to concentrate in the gamma' phase, whereas Cr tends to partition to the gamma matrix. Besides, the gamma/gamma' two-phase Co-30Ni-10Al-5V-4Ta-2Ti (30Ni4Ta2Ti) alloy is designed. The 30Ni4Ta2Ti alloy exhibits a very high gamma' solvus temperature (namely, 1242 +/- 3 degrees C) combined with a low density (8.46 +/- 0.08 g cm(-3)), which characteristics are comparable with those of the Mar-M-247 Ni-base superalloy. Moreover, the nominal and the specific yield strength values of the obtained 30Ni4Ta2Ti alloy within the temperature range from 600 to 900 degrees C are also close to those of the Mar-M-247 superalloy. (C) 2019 Acta Materialia Inc. Published by Elsevier Ltd. All rights reserved.
RI Omori, Toshihiro/A-4478-2017
OI Omori, Toshihiro/0000-0001-9174-0239
SN 1359-6454
EI 1873-2453
PD MAY 15
PY 2019
VL 170
BP 62
EP 74
DI 10.1016/j.actamat.2019.03.013
UT WOS:000466252400006
ER

PT J
AU Priputen, P
   Drienovsky, M
   Noga, P
   Kusy, M
   Cernickova, I
   Janovec, J
AF Priputen, P.
   Drienovsky, M.
   Noga, P.
   Kusy, M.
   Cernickova, I
   Janovec, J.
TI Isothermal section of Ga-Co-Cu phase diagram at 830 degrees C and its
   peculiarities
SO JOURNAL OF ALLOYS AND COMPOUNDS
AB Recently, the Ga-based ternary alloys have gained interest for the possibility of finding new quasicrystals. Inspired by the previously reported decagonal and icosahedral quasicrystals identified in the Ga50Co25Cu25 alloy at 830 degrees C, the phase equilibria of 27 alloys of various composition were investigated in this work. Based on the obtained results, an isothermal section of the Ga-Co-Cu phase diagram at 830 degrees C was proposed. However, neither decagonal nor icosahedral quasicrystals were found to be stable at 830 degrees C, but instead of that, a superalloy-like structure was found in the Ga35Co25Cu40 alloy consisting of beta-GaCo and beta-GaCug-GaCu. (C) 2019 Elsevier B.V. All rights reserved.
RI Kusy, Martin/I-9957-2016; Drienovsky, Marian/P-5075-2016; Janovec,
   Jozef/C-6904-2018; Priputen, Pavol/N-2250-2016
OI Kusy, Martin/0000-0002-5553-1680; Drienovsky,
   Marian/0000-0002-6493-6129; Janovec, Jozef/0000-0001-7526-0083;
   Priputen, Pavol/0000-0002-6259-5711
SN 0925-8388
EI 1873-4669
PD MAY 15
PY 2019
VL 785
BP 1173
EP 1179
DI 10.1016/j.jallcom.2019.01.288
UT WOS:000460386900139
ER

PT J
AU Dong, WP
   Wang, LL
   Wang, XM
   Zhang, MY
   Chen, Z
AF Dong Weiping
   Wang Linlin
   Wang Xiaoming
   Zhang Mingyi
   Chen Zheng
TI Numerical Simulation for gamma/theta Interface Properties of Ni Base
   Superalloy
SO RARE METAL MATERIALS AND ENGINEERING
AB By using molecular dynamics method with the second nearest neighbor modified embedded-atom method (2NN MEAM) interatomic potential, we studied the gamma/theta-DO22 interfacial structure of Ni-Al-V superalloy at different compositions, and calculated the interfacial energy and the work of separation on the interfaces. The research shows that with the Al atom concentration increasing, the interfacial energy increases while the work of separation decreases; with the concentration of V atoms increasing, the interfacial energy increases first and then decreases; but the change of atomic concentration has little effect on the work of separation; and the interfacial energy and the work of separation are closely related to the interfacial migration. The results can be used to further study the dynamic behavior of Ni-Al-V superalloys in the process of precipitation, such as the composition segregation and interfacial migration, so the research has great guiding significance to the alloy design.
SN 1002-185X
PD MAY
PY 2019
VL 48
IS 5
BP 1529
EP 1533
UT WOS:000470794300024
ER

PT J
AU Pandey, P
   Sawant, AK
   Nithin, B
   Peng, Z
   Makineni, SK
   Gault, B
   Chattopadhyay, K
AF Pandey, P.
   Sawant, A. K.
   Nithin, B.
   Peng, Z.
   Makineni, S. K.
   Gault, B.
   Chattopadhyay, K.
TI On the effect of Re addition on microstructural evolution of a
   CoNi-based superalloy
SO ACTA MATERIALIA
AB In this study, the effect of rhenium (Re) addition on microstructural evolution of a new low-density Co-Ni-Al-Mo-Nb based superalloy is presented. Addition of Re significantly influences the gamma' precipitate morphology, the gamma/gamma' lattice misfit and the gamma/gamma' microstructural stability during long term aging. An addition of 2 at.% Re to a Co-30Ni-10Al-5Mo-2Nb (all in at.%) alloy, aged at 900 degrees C for 50 h, reduces the gamma/gamma' lattice misfit by similar to 40% (from +0.32% to +0.19%, measured at room temperature) and hence alters the gamma' morphology from cuboidal to round-cornered cuboidal precipitates. The composition profiles across the gamma/gamma' interface by atom probe tomography (APT) reveal Re partitions to the gamma phase (K-Re = 0.34) and also results in the partitioning reversal of Mo to the gamma phase (K-Mo = 0.90) from the gamma' precipitate. An inhomogeneous distribution of Gibbsian interfacial excess for the solute Re (Gamma(Re), ranging from 0.8 to 9.6 atom.nm(-2)) has been observed at the gamma/gamma' interface. A coarsening study at 900 degrees C (up to 1000 h) suggests that the coarsening of gamma' precipitates occurs solely by evaporation-condensation (EC) mechanism. This is contrary to that observed in the Co-30Ni-10Al-5Mo-2Nb alloy as well as in some of the Ni-Al based and high mass density Co-Al-W based superalloys, where gamma' precipitates coarsen by coagulation/coalescence mechanism with an extensive alignment of gamma' along <100> directions as a sign of microstructural instability. The gamma' coarsening rate constant (K-r) and gamma/gamma' interfacial energy are estimated to be 1.13 x 10(-27) m(3)/s and 8.4 mJ/m(2), which are comparable and lower than Co-Al-W based superalloys. (C) 2019 Acta Materialia Inc. Published by Elsevier Ltd. All rights reserved.
RI Peng, Zirong/AAG-9378-2019
OI Peng, Zirong/0000-0001-7844-8313
SN 1359-6454
EI 1873-2453
PD APR 15
PY 2019
VL 168
BP 37
EP 51
DI 10.1016/j.actamat.2019.01.046
UT WOS:000464086500004
ER

PT J
AU Shao, YL
   Xu, J
   Wang, H
   Zhang, YW
   Jia, J
   Liu, JT
   Huang, HL
   Zhang, M
   Wang, ZC
   Zhang, HF
   Hu, BF
AF Shao, Yin-long
   Xu, Jing
   Wang, Hao
   Zhang, Yi-wen
   Jia, Jian
   Liu, Jian-tao
   Huang, Hai-liang
   Zhang, Ming
   Wang, Zhi-cheng
   Zhang, Hong-fei
   Hu, Ben-fu
TI Effect of Ti and Al on microstructure and partitioning behavior of
   alloying elements in Ni-based powder metallurgy superalloys
SO INTERNATIONAL JOURNAL OF MINERALS METALLURGY AND MATERIALS
AB The microstructure and partitioning behaviors of alloying elements in the gamma and gamma' phases in Ni-based powder metallurgy superalloys with different Ti and Al contents were investigated. The results showed that Ti and Al were mainly enriched in the gamma' phase, partially partitioned in the gamma matrix, and slightly distributed in the carbides. Different Ti and Al contents in various alloys influenced the composition and amount of MC carbides but did not influence the MC carbides' morphology. With increasing Ti and Al contents, gamma + gamma' fan-type structures formed at the grain boundary, eventually resulting in a coarsened gamma' phase. In addition, the morphology of the secondary gamma' phase transformed from nearly spherical to cuboidal. The saturation degrees of Cr, Co, and Mo in the gamma matrix were substantially improved with increasing Ti and Al contents.
SN 1674-4799
EI 1869-103X
PD APR
PY 2019
VL 26
IS 4
BP 500
EP 506
DI 10.1007/s12613-019-1757-1
UT WOS:000464703200011
ER

PT J
AU Ma, QH
   Zhang, Y
   Wang, Q
   Dong, HG
   Dong, C
AF Ma Qi-Hui
   Zhang Yu
   Wang Qing
   Dong Hong-Gang
   Dong Chuang
TI Cluster formulas of Co-Al-W-base superalloys
SO ACTA PHYSICA SINICA
AB Having a gamma/gamma' microstructure similar to Ni-base superalloys and also including various alloying elements such as Al and W, new Co-base superalloy, namely Co-Al-W-base alloy, has been widely studied as a kind of potential alternative of Ni-base superalloy, which is the most important high-temperature structural material in industrial applications. Besides, Co-Al-W-base alloy has also excellent mechanical properties, for example, creep properties comparable to those of the first-generation Ni-base single crystal superalloys. In our previous work, the ideal composition formula of Ni-base superalloy has been obtained by applying the cluster-plus-glue-atom structure model of faced centered cubic solid solution, which shows that the most stable chemical short-range-order unit is composed of a nearest-neighbor cluster and three next-neighbor glue atoms. In this paper, the ideal cluster formula of Co-Al-W-base superalloy is addressed by using the same approach. Based on cluster-plusglue-atom model theory, according to lattice constants and atom radii, calculations are carried out. The results show that the atom radius of Al is equal to Covalent radius (0.126 nm) and for gamma' phase the atom radius of W changes obviously (0.1316 nm). After analyzing atomic radii, the chemical formula for Co-Al-W ternary alloy is calculated to be [Al-Co-12](Co,Al,W)(3), which signifies an Al centered atom and twelve Co nearest-neighbored cluster atoms plus three glue atoms, which is in good consistence with that for Ni-base single crystal superalloy. For multi-element alloy, the alloying elements are classified, according to the heat of mixing between the alloying elements and Co as well as partition behavior of alloying elements, as solvent elements-Co-like elements (Co) over bar (Co, Ni, Ir, Ru, Cr, Fe, and Re) and solute elements-Al-like elements (Al) over bar (Al, W, Mo, Ta, Ti, Nb, V, etc.). The solvent elements can be divided into two kinds according to partition behaves: (Co) over bar (gamma) (Cr, Fe, and Re) and (Co) over bar (gamma)' (Ni, Ir, and Ru).
   The latter is further grouped into Al, (W) over bar (W and Mo, which have weaker heat of mixing than Al-Co ) and (Ta) over bar (Ta, Ti, Nb, V, etc., which have stronger heat of mixing than Al-Co). Then all chemically complex Co-Al-W-base superalloys are simplified into (Co) over bar-(Al) over bar pseudo-binary or (Co) over bar -Al-(W) over bar, (Ta) over bar pseudo-ternary system. Within the framework of the cluster-plus-glue-atom formulism and by analyzing the compositions of alloy, it is shown that the Co-Al-W-base superalloy satisfies the ideal formula [(Al) over bar-(Co) over bar (12)] ((Co) over bar (1.0)(Al) over bar (2.0)) (or [(Al) over bar-(Co) over bar Al-1.0(0.5)((W) over bar,(Ta) over bar)(1.5) = (Co) over bar (81.250)(Al) over bar9.375 ((W) over bar, (Ta) over bar)(9.375) at.%). In the same way, those of gamma and gamma' phases are respectively [(Al) over bar-(Co) over bar (12)] ((Co) over bar (1.5)(Al) over bar (1.5)) (or [Al-(Co) over bar (12)] (Co) over bar Al-0.5(2.5)((W) over bar, (Ta) over bar)(1.0 )= (Co) over bar Al-84.375(9.375)((W) over bar, (Ta) over bar)(6.250) at.%) and (Al) over bar-(Co) over bar (12)((Co) over bar (0.5 )(Al) over bar (2.5) ) (or [Al-(Co) over bar (12)]Co (Co) over bar (0.5) Al-0.5 ((W) over bar, (Ta) over bar)(2.0) = (Co) over bar Al-78.125(9.375) ((W) over bar, (Ta) over bar)(12.500) at.%). For example, alloy Co82Al9W9 and its gamma and gamma' phases are formulated respectively as [Al-Co-12] Co1.1Al0.4W1.4 (similar to[Al-Co-12]Co1.5Al0.5W1.0), [Al-Co-12]Co1.6Al0.4W1.0) (similar to[Al-Co-12]Co1.5Al0.5W1.0), and [Al-Co-12]Co0.3Al0.5W2.2) (similar to[Al-Co-12]Co0.5Al0.5W2.0).
SN 1000-3290
PD MAR 20
PY 2019
VL 68
IS 6
AR 062101
DI 10.7498/aps.68.20181030
UT WOS:000463826100005
ER

PT J
AU Antonov, S
   Chen, W
   Lu, S
   Isheim, D
   Seidman, DN
   Feng, Q
   Sun, E
   Tin, S
AF Antonov, Stoichko
   Chen, Wei
   Lu, Song
   Isheim, Dieter
   Seidman, David N.
   Feng, Qiang
   Sun, Eugene
   Tin, Sammy
TI The effect of phosphorus on the formation of grain boundary laves phase
   in high-refractory content Ni-based superalloys
SO SCRIPTA MATERIALIA
AB The effect of phosphorous on the microstructure of a powder-processed, high Nb-content, Ni-based superalloy was studied and compared to a P-free variant. The P-doped sample had a lower incipient melting temperature, forming a (Ni, Co, Cr, P)(2)(Nb, Mo) laves phase along the grain boundaries. Transmission electron microscopy and atom probe tomography were used to identify the crystal structure, assess phase compositions, and determine any elemental segregation to phase boundaries. The results revealed strong partitioning of P to the laves phase and a slight Mo gradient towards the phrase. Finally, a simplified laves phase was successfully modeled via density functional theory calculations. (C) 2018 Acta Materialia Inc. Published by Elsevier Ltd. All rights reserved.
RI Chen, Wei/B-3045-2012; Seidman, David/B-6697-2009
OI Chen, Wei/0000-0002-1135-7721; 
SN 1359-6462
PD MAR 1
PY 2019
VL 161
BP 44
EP 48
DI 10.1016/j.scriptamat.2018.10.015
UT WOS:000450375500010
ER

PT J
AU Liu, Z
   Jia, YH
   Han, FK
   Wu, JT
AF Liu Zheng
   Jia Yun-hai
   Han Feng-kui
   Wu Jian-tao
TI Surface/Interface Quality Diagnosis of Alloy Casting by Laser Induced
   Breakdown Spectroscopy
SO SPECTROSCOPY AND SPECTRAL ANALYSIS
AB The investment precision casting technology is widely adopted in manufacturing superalloy castings. Single crystal superalloy casting blades have high precision in dimension, without inner defects and surface defects. Knobs, pits and shrinkage cavity on surface of castings are caused by unsuitable temperature field, melted alloy flow field, and interface reaction of melted alloy with ceramic shell. The laser induced breakdown spectroscopy (LIBS) is an efficient surface and interface analysis technique, with obvious advantage in diagnosis of casting surface/interface, with micro destruction, independent on surface planeness of sample. The parameters were optimized in depth analysis of single crystal superalloy by LIBS. A good spatial resolution has been obtained at 2 mm aperture, 500 mJ of output energy and off focus radiation with 1 064 nm pulse Gaussian laser beam; meanwhile spectrum signal distortion brought from ablation and excitation of surface by exceeding secondary diffraction ring with low laser energy density was reduced. Ablated volume per pulse was linear to output of laser energy with good correlation, positively correlated to the aperture diameter, independent on shot frequency. Depth analysis of surface and interface of single crystal superalloy blade was performed by LIBS. Alloy depletion of Al, Ti, Ni, Cr and Co in DD407 single crystal blade was observed with significant depletion of Al and Ti up to 50 mu m depth, using SiO2 -Al2O3 ceramic shell with mullite phase in cast process. The alloy depletion of edge of the blade was more outstanding than thick part. Precipitation of calcium salt, magnesium salt, sodium salt and carbon matters on blade surface occurs after dissolution to remove ceramic shell and ceramic core. Sodium salt has been removed completely after washed with boiling water and ultrasonic washing; most of calcium matters, magnesium matters and carbon matters have been removed and small amount remained in 3 similar to 5 mu m depth. LIBS is efficient in terms of composition-depth distribution analysis of alloy casting surface and interface, providing surface/interface quality criteria and presenting bright application prospect.
SN 1000-0593
PD FEB
PY 2019
VL 39
IS 2
BP 596
EP 606
DI 10.3964/j.issn.1000-0593(2019)02-0596-11
UT WOS:000459748800042
ER

PT J
AU Sani, SA
   Arabi, H
   Kheirandish, S
   Ebrahimi, G
AF Sani, Saeed Aliakbari
   Arabi, Hossein
   Kheirandish, Shahram
   Ebrahimi, Golamreza
TI Investigation on the homogenization treatment and element segregation on
   the microstructure of a /-cobalt-based superalloy
SO INTERNATIONAL JOURNAL OF MINERALS METALLURGY AND MATERIALS
AB The aim of the present study was to investigate the effect of element segregation on the microstructure and phase in a / cobalt- based superalloy. Several samples were prepared from a cast alloy and homogenized at 1300 degrees C for different times, with a maximum of 24 h. A microstructural study of the cast alloy using wavelength-dispersive spectroscopic analysis revealed that elements such as Al, Ti, and Ni segregated mostly within interdendritic regions, whereas W atoms were segregated within dendrite cores. With an increase in homogenization time, segregation decreased and the initial dendritic structure was eliminated. Field-emission scanning electron microscopy micrographs showed that the phases in the cores and interdendritic regions of the as-cast alloy were 392 and 124 nm, respectively. The size difference of was found to be due to the different segregation behaviors of constituent elements during solidification. After homogenization, particularly after 16 h, segregation decreased; thus, the size, chemical composition, and hardness of the precipitated phase was mostly uniform throughout the samples.
OI Arabi, Hossein/0000-0003-3110-4198; ebrahimi,
   gholamreza/0000-0003-2549-3246
SN 1674-4799
EI 1869-103X
PD FEB
PY 2019
VL 26
IS 2
BP 222
EP 233
DI 10.1007/s12613-019-1727-7
UT WOS:000458436000010
ER

PT J
AU Sauza, DJ
   Dunand, DC
   Noebe, RD
   Seidman, DN
AF Sauza, Daniel J.
   Dunand, David C.
   Noebe, Ronald D.
   Seidman, David N.
TI gamma '-(L1(2)) precipitate evolution during isothermal aging of a
   Co-Al-W-Ni superalloy
SO ACTA MATERIALIA
