Repository: MatInfoUB/NLP-Queries

File: Co_superalloys2.txt (part 1 of 21)
FN Clarivate Analytics Web of Science
VR 1.0
PT J
AU Azeem, MA
   Lee, PD
   Phillion, AB
   Karagadde, S
   Rockett, P
   Atwood, RC
   Courtois, L
   Rahman, KM
   Dye, D
AF Azeem, M. A.
   Lee, P. D.
   Phillion, A. B.
   Karagadde, S.
   Rockett, P.
   Atwood, R. C.
   Courtois, L.
   Rahman, K. M.
   Dye, D.
TI Revealing dendritic pattern formation in Ni, Fe and Co alloys using
   synchrotron tomography
SO ACTA MATERIALIA
AB The microstructural patterns formed during liquid to solid phase transformations control the properties of a wide range of materials. We developed a novel methodology that enables in situ quantification of the microstructures formed during solidification of high temperature advanced alloys via synchrotron tomography. The patterns formed are captured in 4D (3D plus time) using a methodology which exploits three separate advances: a bespoke high temperature environment cell; the development of high X-ray contrast alloys; and a novel environmental encapsulation system. This methodology is demonstrated on Ni, Fe, and Co advanced alloy systems, revealing dendritic pattern formation. We present detailed quantification of microstructural pattern evolution in a novel high attenuation contrast Co-Hf alloy, including microstructural patterning and dendrite tip velocity. The images are quantified to provide 4D experimental data of growth and coarsening mechanisms in Co alloys, which are used for a range of applications from energy to aerospace. (C) 2017 Acta Materialia Inc. Published by Elsevier Ltd. All rights reserved.
RI Lee, Peter D/R-2323-2016; Dye, David/B-5603-2012
OI Lee, Peter D/0000-0002-3898-8881; Dye, David/0000-0002-8756-3513; Azeem,
   Mohammed/0000-0002-4547-503X; PHILLION, ANDRE/0000-0002-5176-3708
SN 1359-6454
EI 1873-2453
PD APR 15
PY 2017
VL 128
BP 241
EP 248
DI 10.1016/j.actamat.2017.02.022
UT WOS:000397692600025
ER

PT J
AU Wang, C
   Ali, MA
   Gao, SW
   Goerler, JV
   Steinbach, I
AF Wang, Chan
   Ali, Muhammad Adil
   Gao, Siwen
   Goerler, Johannes V.
   Steinbach, Ingo
TI Combined phase-field crystal plasticity simulation of P- and N-type
   rafting in Co-based superalloys
SO ACTA MATERIALIA
AB We combine a phase-field model with a crystal plasticity model to simulate the microstructural evolution during creep in the Co-based superalloy ERBOCo-2Ta. Three-dimensional simulations of tensile and compressive creep tests in [100] direction were performed to study the rafting behavior in Co-based superalloys. The loss of coherency between gamma matrix and gamma' precipitate, which is essential for the understanding of rafted structures, is modeled in relation to the dislocation activity in the gamma-channels. Special attention is given to the interplay between creep deformation and microstructure stability. Appropriate constitutive modeling is applied to simulate realistic microstructure evolution under creep conditions. Thus, with the removal of the misfit stress, gamma' precipitates lose their cuboidal shape and form rafts. During N-type rafting more gamma' precipitates coalesce than during P-type rafting. The gamma' volume fraction during rafting increases under tensile stress but decreases under compressive stress. The morphological evolution of gamma' precipitates under tensile and compressive stresses in Co-based superalloy is consistent with the rafting characteristics in experimental observations. (C) 2019 Acta Materialia Inc. Published by Elsevier Ltd. All rights reserved.
OI Steinbach, Ingo/0000-0002-2834-1160
SN 1359-6454
EI 1873-2453
PD AUG 15
PY 2019
VL 175
BP 21
EP 34
DI 10.1016/j.actamat.2019.05.063
UT WOS:000479023600003
ER

PT S
AU Pang, HT
   Hobbs, RA
   Stone, HJ
   Rae, CMF
AF Pang, H. T.
   Hobbs, R. A.
   Stone, H. J.
   Rae, C. M. F.
BE Heilmaier, M
TI A study of the effects of alloying additions on TCP phase formation in
   4th generation nickel-base single-crystal superalloys
SO EURO SUPERALLOYS 2010
SE Advanced Materials Research
CT European Symposium on Superalloys and their Applications
CY MAY 25-28, 2010
CL Wildbad Kreuth, GERMANY
AB The demand for higher engine operating temperatures to improve aeroengine efficiency has meant that increasing levels of alloying additions are being added to single-crystal nickel-base superalloys for turbine blades applications. Whilst better mechanical and environmental performance may be obtained with these alloying additions, they also destabilise the alloys forming topologically closed-packed (TCP) phases. In this study, the formation of TCP phases has been studied in a series of four alloys designated LDSX1-4 which have a systematic variation in the levels of Co, Mo and W. The alloys were exposed to elevated temperatures between 900-1100 degrees C for up to 1000 hours. This was followed by detailed analysis of the microstructures in the SEM. Identification of the TCP phases in selected alloys was also carried out. The effects of each alloying addition on TCP phase formation is discussed in light of these results.
OI Stone, Howard/0000-0002-9753-4441
SN 1022-6680
BN 978-3-03785-113-5
PY 2011
VL 278
BP 54
EP +
DI 10.4028/www.scientific.net/AMR.278.54
UT WOS:000303548400010
ER

PT J
AU ASHINO, T
   TAKADA, K
AF ASHINO, T
   TAKADA, K
TI DETERMINATION OF TRACE AMOUNTS OF SELENIUM AND TELLURIUM IN NICKEL-BASED
   HEAT-RESISTING SUPERALLOYS, STEELS AND SEVERAL METALS BY ELECTROTHERMAL
   ATOMIC-ABSORPTION SPECTROMETRY AFTER REDUCTIVE COPRECIPITATION WITH
   PALLADIUM USING ASCORBIC-ACID
SO ANALYTICA CHIMICA ACTA
AB Trace amounts of selenium and tellurium in nickel-based heat-resisting superalloys and constituent metals were separated by a reductive coprecipitation technique with palladium using ascorbic acid, and determined by electrothermal atomic absorption spectrometry. Selenium and tellurium each added in 1 mu g amounts to solutions of metals (Ni, Al, Cr, Co, Cu, Mn, Mo, V, Ti, Nb, Ta, W and Zr), were recovered by the proposed method. In all metals, both selenium and tellurium were quantitatively recovered in H2SO4, H2SO4-tartaric acid, H2SO4-oxalic acid or H2SO4-H3PO4 solution. In Ni, Al, Nb, Ta, W and Zr, they were also quantitatively recovered in HF-H2SO4 solution. This proposed method could be adapted to determine trace amounts of selenium and tellurium in several alloys (heat-resisting superalloys, stainless steels and high speed steels).
RI Ashino, Tetsuya/B-9979-2011
SN 0003-2670
PD AUG 30
PY 1995
VL 312
IS 2
BP 157
EP 163
DI 10.1016/0003-2670(95)00215-L
UT WOS:A1995RT77300004
ER

PT S
AU Joshi, SR
   Vamsi, KV
   Karthikeyan, S
AF Joshi, Sri Raghunath
   Vamsi, K. V.
   Karthikeyan, S.
BE Guedou, JY
   Chone, J
TI First principles study of structural stability and site preference in
   Co-3 (W,X)
SO EUROSUPERALLOYS 2014 - 2ND EUROPEAN SYMPOSIUM ON SUPERALLOYS AND THEIR
   APPLICATIONS
SE MATEC Web of Conferences
CT 2nd European Symposium on Superalloys and their Applications
CY MAY 12-16, 2014
CL Giens, FRANCE
AB Since the discovery [1] of gamma' precipitate (L1(2) - Co-3 (Al, W)) in the Co-Al-W ternary system, there has been an increased interest in Co-based superalloys. Since these alloys have two phase microstructures (gamma + gamma') similar to Ni-based superalloys [2], they are viable candidates in high temperature applications, particularly in land-based turbines. The role of alloying on stability of the gamma' phase has been an active area of research. In this study, electronic structure calculations were done to probe the effect of alloying in Co3W with L1(2) structure. Compositions of type Co-3(W, X), (where X/Y = Mn, Fe, Ni, Pt, Cr, Al, Si, V, W, Ta, Ti, Nb, Hf, Zr and Mo) were studied. Effect of alloying on equilibrium lattice parameters and ground state energies was used to calculate Vegard's coefficients and site preference related data. The effect of alloying on the stability of the L1(2) structure vis a vis other geometrically close packed ordered structures was also studied for a range of Co3X compounds. Results suggest that the penchant of element for the W sublattice can be predicted by comparing heats of formation of Co3X in different structures.
RI Koruprolu, Venkata Vamsi/O-8767-2017
OI Koruprolu, Venkata Vamsi/0000-0001-5632-6577
SN 2261-236X
PY 2014
VL 14
AR 18001
DI 10.1051/matecconf/20141418001
UT WOS:000351930400068
ER

PT J
AU Bano, N
   Nganbe, M
AF Bano, Nafisa
   Nganbe, Michel
TI Modeling of Thermal Expansion Coefficients of Ni-Based Superalloys Using
   Artificial Neural Network
SO JOURNAL OF MATERIALS ENGINEERING AND PERFORMANCE
AB The objective of this work is to model the thermal expansion coefficients of various Ni-based superalloys used in gas turbine components. The thermal expansion coefficient is described as a function of temperature, chemical composition including Ni, Cr, Co, Mo, W, Ta, Nb, Al, Ti, B, Zr, and C contents as well as heat treatment including solutionizing and aging. Experimental values are well described and their relative changes well correlated by the model. Because gas turbine engine components operate under severe loading conditions and at high and varying temperatures, the prediction of their thermal expansion coefficient is crucial. The model developed in this work can be useful for design optimizations for minimizing thermo-mechanical stresses between the base alloys and potential protective coatings or adjacent components. It can substantially contribute to improve the performance and service life of gas turbine components.
OI Nganbe, Michel/0000-0002-2240-9099
SN 1059-9495
PD APR
PY 2013
VL 22
IS 4
BP 952
EP 957
DI 10.1007/s11665-012-0398-6
UT WOS:000316360100005
ER

PT J
AU Murakumo, T
   Kobayashi, T
   Harada, H
AF Murakumo, T
   Kobayashi, T
   Harada, H
TI Effect of gamma ' volume fraction for creep strength of Ni-base
   superalloys at 800 degrees C
SO JOURNAL OF THE JAPAN INSTITUTE OF METALS
AB The creep behavior of Ni-base single-crystal superalloys TMS-75 and TMS-26 with various gamma' fractions was investigated at 800 degrees C and 735 MPa. Creep strength of two-phase alloys was superior to single phase alloys. The creep rupture lives were the longest for the 60% gamma' alloys. In contrast with creep behavior above 900 degrees C, 40% gamma' alloys were stronger than 80% gamma' alloys at 800 degrees C. 60% gamma' alloy of TMS-26 was much stronger than that of TMS-75 because of lower Co and Re contents and lower stacking fault energy. Changes in the microstructure after creep rupture were studied. While raft structure was observed perpendicular in 60% gamma' alloy of TMS-26, rafts were parallel in 80% gamma' alloy. Super stacking faults were often observed in gamma' precipitates in 60% gamma' alloy of TMS-75. However, super stacking faults were not frequent in the other alloys. Usual a/2 < 110 > dislocations were observed in gamma matrix in 20 and 40% gamma' alloys, and superdislocations were observed in coarse gamma' phases in 80% gamma' alloy.
SN 0021-4876
EI 1880-6880
PD AUG
PY 2005
VL 69
IS 8
BP 763
EP 768
DI 10.2320/jinstmet.69.763
UT WOS:000231763500041
ER

PT J
AU Whittenberger, JD
AF Whittenberger, JD
TI Tensile properties and structure of several superalloys after long-term
   exposure to LIF and vacuum at 1173 K
SO JOURNAL OF MATERIALS ENGINEERING AND PERFORMANCE
AB The use of the solid-to-liquid phase transformation of LiF to store thermal energy is under consideration for a space-based solar dynamic system. Although advantageous in terms of its energy density, the melting point of this salt (1121 K) is beyond the commonly accepted upper-use temperature of 1100 K for chromium-bearing superalloys in vacuum. However, one commercially available nickel-base superalloy (Hastelloy B-2) is chromium free; unfortunately, because of its high molybdenum content, this alloy can form phases that cause high-temperature embrittlement. To test the suitability of Hastelloy B-2, it has been exposed to molten LiF, its vapor and vacuum at 1173 K for 2500, 5000, and 10(4) h. For control, the chromium-containing cobalt-base Haynes alloy 188 and nickel-base Haynes alloy 230 were also exposed to LiF and vacuum at 1173 K for 5000 h. Neither LiF nor vacuum exposures had any significant effect on Hastelloy B-2 in terms of microstructural surface damage or weight change. Measurement of the post exposure tensile properties of Hastelloy B-2, nevertheless, revealed low tensile ductility at 1050 K. Such embrittlement and low strength at elevated temperatures appear to preclude the use of Hastelloy B-2 as a containment material for LiF. Little evidence of significant attack by LiF was seen in either of the chromium-containing superalloys; however, considerable weight loss and near-surface microstructural damage occurred in both alloys exposed to vacuum. Although measurement of the post exposure room-temperature tensile properties of Haynes alloys 188 and 230 revealed no significant loss of strength or ductility, the severe degree of microstructural damage found in unshielded alloys exposed to vacuum indicates that chromium-bearing superalloys might also be unsuitable for prolonged containment of LiF in space above 1100 K.
SN 1059-9495
PD DEC
PY 1995
VL 4
IS 6
BP 657
EP 673
DI 10.1007/BF02646442
UT WOS:A1995TL96000003
ER

PT J
AU Zhang, LF
   Huang, ZW
   Jiang, L
   Luan, JH
   Jiao, ZB
   Liu, CT
AF Zhang, Longfei
   Huang, Zaiwang
   Jiang, Liang
   Luan, Junhua
   Jiao, Zengbao
   Liu, Chain Tsuan
TI Effect of Mo:W ratio on segregation behavior and creep strength of
   nickel-based single crystal superalloys
SO MATERIALS SCIENCE AND ENGINEERING A-STRUCTURAL MATERIALS PROPERTIES
   MICROSTRUCTURE AND PROCESSING
AB In past decades, molybdenum (Mo) has demonstrated the potential to replace tungsten (W) in designing lighter nickel-based single crystal superalloys with enhanced creep resistance. In this research, three groups of nickel-based single crystal superalloys are designed and prepared by tuning the Mo:W ratio. The experimental observations show that the primary and secondary dendrite arm spacings are both independent on Mo:W ratio, but the gamma/gamma' eutectic volume fraction decreases as Mo:W ratio increases. The electron probe microanalysis reveals that Re, W and Co segregate to dendrite core regions, while Al, Ti, Cr, Mo and Ta to interdendritic regions. The microsegregation of Ta, W and Re are gradually relieved with increasing Mo:W ratio. Atom probe tomography results further indicate that Cr and Mo are depleted in y/y' eutectics, leading to the enrichment of Cr and Mo at interdendritic regions away from gamma/gamma' eutectics. Creep rupture results show that the rupture life at 1040 degrees C/145 MPa is improved as Mo:W ratio increases.
RI Jiao, Z. B./R-7932-2018
OI Jiao, Z. B./0000-0002-0556-6869; Zhang, Longfei/0000-0001-8782-8967;
   LUAN, Junhua/0000-0002-0736-200X
SN 0921-5093
EI 1873-4936
PD JAN 28
PY 2019
VL 744
BP 481
EP 489
DI 10.1016/j.msea.2018.12.043
UT WOS:000457510300051
ER

PT J
AU Kashani, H
   Amadeh, A
   Ghasemi, HM
AF Kashani, H.
   Amadeh, A.
   Ghasemi, H. M.
TI Room and high temperature wear behaviors of nickel and cobalt base weld
   overlay coatings on hot forging dies
SO WEAR
AB The lifetime of dies used for production of forged parts is variable and determined by wear rate, plastic deformation, thermal and mechanical fatigue. These tools are subjected to extreme temperature at high unit pressures for short durations and must withstand multiple cycles while maintaining dimensional stability. This paper is an investigation into the use of nickel and cobalt base superalloys as wear resistant hardfacing materials on H11 tool steel. Three weld overlay alloys including Inconel 625, Stellite 6 and Stellite 21 were deposited on H11 steel substrates using tungsten inert gas welding (TIG) process. Wear tests were carried out using a pin-on-disk wear tester at room temperature and 550 degrees C. Microhardness of the weld overlays was obtained and the worn surfaces were examined by scanning electron microscopy (SEM). The results of the laboratory tests were then compared with the results obtained from field studies. The results showed a much lower wear at high temperature with the weld overlays due to formation of smooth compacted oxide layers on the wear surfaces. Inconel 625 showed the best wear behavior among the weld overlays at high temperature. (c) 2006 Elsevier B.V. All rights reserved.
RI Amadeh, Ahmad Ali/E-6392-2018; Kashani, Hamzeh/A-8197-2015; Ghasemi, H.
   M./B-8764-2018
OI Kashani, Hamzeh/0000-0002-6162-6088; 
SN 0043-1648
PD MAR 15
PY 2007
VL 262
IS 7-8
BP 800
EP 806
DI 10.1016/j.wear.2006.08.028
UT WOS:000245063500005
ER

PT J
AU Tan, LM
   Huang, ZW
   Liu, F
   He, GA
   Wang, X
   Huang, L
   Zhang, YW
   Jiang, L
AF Tan, Liming
   Huang, Zaiwang
   Liu, Feng
   He, Guoai
   Wang, Xin
   Huang, Lan
   Zhang, Yiwen
   Jiang, Liang
TI Effects of strain amount and strain rate on grain structure of a novel
   high Co nickel-based polycrystalline superalloy
SO MATERIALS & DESIGN
AB The development of nickel-based superalloys with high Co addition has aroused widespread interest recently owing to their potential application in hot sections of gas turbine. However, how hot working parameters impact the grain evolution of these superalloys remains to be studied systematically. In this work, high-throughput double cone ( DC) specimen, which yielded gradient strain at different regions in a single sample after hot compression, were designed to investigate the thermo-mechanical behaviors of a novel superalloy. Superslovus treatment was subsequently conducted to investigate the susceptibility to abnormal grain growth (AGG). By means of finite element simulation, transmission electron microscope (TEM), and electron backscatter diffraction (EBSD), it was found that slow strained DC was preferred to obtain a well-distributed grain structure after supersolvus annealing, owing to its adequate dynamical recrystallization (DRX) and dynamical recovery (DRV) during deformation.
OI Tan, Liming/0000-0001-7999-6311
SN 0264-1275
EI 1873-4197
PD OCT 5
PY 2017
VL 131
BP 60
EP 68
DI 10.1016/j.matdes.2017.06.004
UT WOS:000406738400006
ER

PT J
AU Li, YN
   Xi, ZP
   Kang, XT
   Tang, HP
   Zhang, WY
   Zhang, J
   Li, GZ
AF Li, Y. N.
   Xi, Z. P.
   Kang, X. T.
   Tang, H. P.
   Zhang, W. Y.
   Zhang, J.
   Li, G. Z.
TI Nanostructured intermetallics prepared by dealloying from single crystal
   nickel-based superalloys
SO INTERMETALLICS
AB Two-nanostructure intermetallics (nanoporous film and nanocube) on single crystal nickel-based superalloys were fabricated by electrochemical dealloying in an aqueous electrolyte containing 1 wt% (NH4)(2)SO4 and 1 wt% citric acid solution respectively. Electrochemical properties of two phases in single crystal nickel-based superalloys are different, and it has been utilized to dissolve preferentially gamma matrix phase and gamma' phase remains passive. The electrochemical corrosion behavior of a Ni-based superalloy after high temperature creep was investigated using an EG&G PAR M273 potentiostat. The results indicated that the microstructure after high temperature creep determined the morphology of the resultant gamma' phase intermetallics after dealloying. The morphologies and structure of nanoporous film and nanocube were characterized using a JSM-6700 (Japan) field emission scanning electron microscope (FE-SEM) and JEM-3010 high resolution transmission electron microscopy (HRTEM). Crown Copyright (C) 2009 Published by Elsevier Ltd. All rights reserved.
SN 0966-9795
EI 1879-0216
PD DEC
PY 2009
VL 17
IS 12
BP 1065
EP 1069
DI 10.1016/j.intermet.2009.05.006
UT WOS:000270623400012
ER

PT J
AU Jahangiri, MR
   Arabi, H
   Boutorabi, SMA
AF Jahangiri, M. R.
   Arabi, H.
   Boutorabi, S. M. A.
TI Development of wrought precipitation strengthened IN939 superalloy
SO MATERIALS SCIENCE AND TECHNOLOGY
AB The potential of cast IN939 superalloy to be converted to wrought alloy has been explored in the present work. For this objective, bars of cast alloy were rolled under different conditions and then subjected to various heat treatment cycles. The results indicated that the yield strength, ultimate tensile strength and ductility of the wrought IN939 alloy are superior to the cast version. The stress rupture properties of wrought IN939 superalloy are better than those of the widely used superalloys, such as Nimonic 90 and Waspaloy, and approach the alloy Nimonic 105 properties. This is very notable because Nimonic 105 contains similar to 45 vol.-% gamma' that is much greater than the volume fraction of those strengthening precipitates in the alloy IN939 (similar to 35%). On the whole, the wrought form of this alloy has a high potential for manufacturing hot components to be used safely under aggressive turbine environment.
RI Boutorabi, seyed mohammad ali/S-6423-2018; Arabi, Hossein/T-3269-2018
OI Arabi, Hossein/0000-0003-3110-4198; Boutorabi, Seyed mohammad
   ali/0000-0002-3109-0593
SN 0267-0836
PD DEC
PY 2012
VL 28
IS 12
BP 1470
EP 1478
DI 10.1179/1743284712Y.0000000073
UT WOS:000311302700015
ER

PT J
AU Singh, H
   Sidhu, BS
   Puri, D
   Prakash, S
AF Singh, H.
   Sidhu, B. S.
   Puri, D.
   Prakash, S.
TI Use of plasma spray technology for deposition of high temperature
   oxidation/corrosion resistant coatings - a review
SO MATERIALS AND CORROSION-WERKSTOFFE UND KORROSION
AB High temperature oxidation is one of the main failure modes of the hot-section components in gas turbines, boilers, waste incinerations, diesel engines, coal gasification plants, chemical plants and other energy generation systems. In such applications the use of Fe-, Ni- and Co-based alloys, especially of superalloys is well known. The superior mechanical strength and good corrosion resistance of the superalloys at high temperature make them favorites for such applications. However, the presence of combustion gases constitutes an extreme environment and hot corrosion is inevitable when superalloys are used at high temperatures for long durations of time. Therefore these alloys need to be protected against this type of oxidation. Several countermeasures have been suggested in the literature to combat the same. One such countermeasure against hot corrosion and oxidation constitutes the deposition of protective coatings on these alloys. Among the various techniques used for deposition of coatings, plasma spraying is a versatile technology that has been successful as a reliable cost-effective solution for many industrial problems. It allows the spraying of a wide range of high performance materials from superalloys and refractory intermetallic compounds to ceramics with continuously increasing commercial applications. Furthermore it does not cause deterioration of the substrate alloys, and relatively thick coatings can be formed with high deposition rates. In this paper the technique of plasma spraying has been detailed and the role of plasma sprayed coatings to arrest high temperature oxidation has been discussed with the help of a comprehensive literature survey. The main focus of this investigation is the studies related to plasma sprayed Ni-CrA1Y, Ni-Cr, Nickel aluminide and Co-based coatings.
OI Singh, Harpreet/0000-0002-6812-2667
SN 0947-5117
EI 1521-4176
PD FEB
PY 2007
VL 58
IS 2
BP 92
EP 102
DI 10.1002/maco.200603985
UT WOS:000244489700003
ER

PT J
AU Mukherji, D
   Rosler, J
   Wehrs, J
   Strunz, P
   Beran, P
   Gilles, R
   Hofmann, M
   Hoelzel, M
   Eckerlebe, H
   Szentmiklosi, L
   Macsik, Z
AF Mukherji, Debashis
   Roesler, Joachim
   Wehrs, Juri
   Strunz, Pavel
   Beran, Premysl
   Gilles, Ralph
   Hofmann, Michael
   Hoelzel, Markus
   Eckerlebe, Helmut
   Szentmiklosi, Laszlo
   Macsik, Zsuzsanna
TI Application of In Situ Neutron and X-Ray Measurements at High
   Temperatures in the Development of Co-Re-Based Alloys for Gas Turbines
SO METALLURGICAL AND MATERIALS TRANSACTIONS A-PHYSICAL METALLURGY AND
   MATERIALS SCIENCE
AB Co-Re alloy development is prompted by the search for new materials for future gas turbines which can be used at temperatures considerably higher than the current day single crystal Ni-based superalloys. The Co-Re-based alloys have been designed to have very high melting range, and they are meant for application at + 373 K (+100 degrees C) above Ni-superalloys. They are significantly different from the conventional Co-based alloys that are used in static components of today's gas turbines, and the Co-Re alloys have never been used for structural applications before. The Co-Re-Cr system has complex microstructure with many different phases present. Phase transformations and stabilities of fine strengthening precipitates at high temperatures remain mostly unexplored in the Co-Re alloys, and to develop basic understanding, model ternary and quaternary compositions were studied within the alloy development program. In situ neutron and synchrotron measurements at high temperatures were extensively used for this purpose, and some recent results from the in situ measurements are presented. In particular, the effect of boron doping in Co-Re alloys and the stabilities of the fine TaC precipitates at high temperatures were investigated. A fine dispersion of TaC precipitates strengthens some Co-Re alloys, and their stabilities at the application temperatures are critical. In the beginning, the alloy development strategy is very briefly discussed. DOI: 10.1007/s11661-012-1363-6 (C) The Minerals, Metals & Materials Society and ASM International 2012
RI Szentmiklosi, Laszlo/AAG-2831-2019; Szentmiklosi, Laszlo/F-5362-2015;
   Mukherji, Debashis/M-1646-2019; Beran, Premysl/F-8855-2012; Strunz,
   Pavel/D-1610-2011
OI Szentmiklosi, Laszlo/0000-0001-7747-8545; Szentmiklosi,
   Laszlo/0000-0001-7747-8545; Mukherji, Debashis/0000-0001-6882-4709;
   Beran, Premysl/0000-0002-1217-3131; Strunz, Pavel/0000-0002-0829-4926
SN 1073-5623
PD JAN
PY 2013
VL 44A
IS 1
BP 22
EP 30
DI 10.1007/s11661-012-1363-6
UT WOS:000313718500006
ER

PT J
AU Chen, WL
   Xing, WW
   Ma, H
   Ding, XY
   Chen, XQ
   Li, DZ
   Li, YY
AF Chen, Weiliang
   Xing, Weiwei
   Ma, Hui
   Ding, Xueyong
   Chen, Xing-Qiu
   Li, Dianzhong
   Li, Yiyi
TI Comprehensive first-principles study of transition-metal substitution in
   the gamma phase of nickel-based superalloys
SO CALPHAD-COMPUTER COUPLING OF PHASE DIAGRAMS AND THERMOCHEMISTRY
AB In order to elucidate the role of various M-alloying additions in the fcc-type gamma phase of nickel-based superalloys, we have performed a comprehensive and systematical computation on all 3d-, 4d- and 5d-M alloying additions substituting in the Ni lattice using the same standard of the first-principles calculations within the framework of the density functional theory. The results show that the substitution enthalpies of Sc, Ti, V, Mn, Fe, Co, Zn, Zr, Nb, Hf, Ta, and Pt are negative, while the others elements have positive substitution enthalpies. To further explore the contributions of various factors to the substitution enthalpy, we have attempted to divide the substitution enthalpy into two parts. The first one is the mechanical deformation energy caused by the atomic volume change because of the M-alloying additions substituting in fcc Ni and the other one is the chemical and magnetic energy through electronic hybridizations and local magnetic interactions. It is found that the substitution enthalpy is a consequence of the balancing of these two contributions. Furthermore, we have attempted to correlate their mechanical deformation energies with metallic atomic radii of substitutional M-alloying addition with respect to Ni, and the chemical and magnetic energies with transferred charges between M-alloying addition and Ni, which are indeed associated with the so-called electronegativity difference.
SN 0364-5916
EI 1873-2984
PD JUN
PY 2018
VL 61
BP 41
EP 49
DI 10.1016/j.calphad.2018.02.006
UT WOS:000434001700004
ER

PT J
AU Rakoczy, L
   Grudzien, M
   Cygan, R
   Zielinska-Lipiec, A
AF Rakoczy, L.
   Grudzien, M.
   Cygan, R.
   Zielinska-Lipiec, A.
TI EFFECT OF COBALT ALUMINATE CONTENT AND POURING TEMPERATURE ON
   MACROSTRUCTURE, TENSILE STRENGTH AND CREEP RUPTURE OF INCONEL 713C
   CASTINGS
SO ARCHIVES OF METALLURGY AND MATERIALS
AB The effect of cobalt aluminate inoculant addition and melt-pouring temperature on the structure and mechanical properties of Ni-based superalloy was studied. The first major move to control the quality of investment cast blades and vanes was the control of grain size. Cobalt aluminate (CoAl2O4) is the most frequently utilized inoculant in the lost-wax casting process of Ni-based superalloys. The inoculant in the prime coat of moulds and pouring temperature play a significant role in grain size control. The fmest surface grains were obtained when the internal surface of shell mould was coated with cobalt aluminate and subsequently pouring was at 1480 degrees C. The influence of selected casting parameters and inoculant addition on mechanical properties was investigated on the basis of tensile, creep and hardness testing. The effect of grain refinement on mechanical properties were consistent with established theories. Tests conducted at ambient temperature indicated a beneficial effect of grain refinement both on tensile strength and hardness. In contrast at elevated temperature during creep, the reverse trend was observed.
OI Rakoczy, Lukasz/0000-0002-2205-681X
SN 1733-3490
EI 2300-1909
PY 2018
VL 63
IS 3
BP 1537
EP 1545
DI 10.24425/123845
UT WOS:000453253300067
ER

PT J
AU Moniruzzaman, M
   Murata, Y
   Morinaga, M
   Aoki, N
   Hayashida, T
   Hashizume, R
AF Moniruzzaman, M
   Murata, Y
   Morinaga, M
   Aoki, N
   Hayashida, T
   Hashizume, R
TI Prospect of nickel-based superalloys with low Cr and high Re contents
SO ISIJ INTERNATIONAL
AB There is a clear trend of lowering Cr and increasing Re content in the evolution from the 1st- to the 2nd- and to the 3rd-generation Ni-based single crystal (SC) superalloys. Following this trend, two groups of superalloys were made with the aid of the d-electrons concept. One is the A-group which is characterized by the lower Cr and the higher Re contents in the alloys than in the 3rd-generation SC alloys. A homogeneous microstructure was obtained in these A-group superalloys containing 0, 1 and 2 mass% Cr, while their Re and Co contents were set at about 8.5 mass% and 13.5 mass% respectively. The other is the B-group which is characterized by the lower Re content than the A-group. Three alloys in the B-group containing 2.5, 4.2 and 12.1 mass% Cr were studied for the comparison with the A-group. According to a hot corrosion test, weight gain occurred in a Cr-free alloy instead of observing weight loss in Cr containing alloys. Hot corrosion resistance of 2 mass% Cr alloy was quite good as long as the alloy contains about 8.5 mass% Be. The oxidation resistance was improved remarkably in 1 mass% Cr alloy than in the Cr-free alloy. It was found that the addition of at least 2 mass% Cr into superalloys is necessary in order to keep good surface stability at high temperatures. Also, it was seen that Re is a harmful element for oxidation resistance.
SN 0915-1559
EI 1347-5460
PY 2002
VL 42
IS 9
BP 1018
EP 1025
DI 10.2355/isijinternational.42.1018
UT WOS:000178165900012
ER

PT J
AU Huang, M
   Cheng, ZY
   Xiong, JC
   Li, JR
   Hu, JQ
   Liu, ZL
   Zhu, J
AF Huang, Ming
   Cheng, Zhiying
   Xiong, Jichun
   Li, Jiarong
   Hu, Jianqiao
   Liu, Zhanli
   Zhu, Jing
TI Coupling between Re segregation and gamma/gamma ' interfacial
   dislocations during high-temperature, low-stress creep of a nickel-based
   single-crystal superalloy
SO ACTA MATERIALIA
AB The synergistic action of local elemental distribution, and in particular Re doping, with interfacial dislocations at the gamma/gamma' interface is still one of the most considered and unclear issues during creep of nickel-based single-crystal superalloys. In order to investigate this problem, a detailed characterization of interfacial dislocations in a DD6 superalloy after creep loading for 12 h at high temperature and low stress was carried out using transmission electron microscopy and high-angle annular dark field scanning transmission electron microscopy techniques. In addition, the local elemental distribution near dislocation core regions was determined by energy dispersive X-ray spectroscopy (EDS) mapping. It was found for the first time that three types of interfacial protrusions are formed at the gamma/gamma' interface after creep loading for 12 h under conditions of high temperature and low stress and demonstrated that the formation of these features originates from dislocation motion. Additionally, EDS mapping provides evidence for co-segregation of Re with Cr and Co at the tip of the protrusions. Based on this, a model concerning dislocation core structure and dislocation climb was proposed to explain the different morphology of the protrusions. The observations highlight the importance of the coupling between Re segregation and gamma/gamma' interfacial dislocations for improving creep properties in nickel-based superalloys. The results of the study will be beneficial for the design of new high-temperature materials and for understanding the origin of the effect of Re additions in nickel-based single-crystal superalloys. (C) 2014 Acta Materialia Inc. Published by Elsevier Ltd. All rights reserved.
SN 1359-6454
EI 1873-2453
PD SEP 1
PY 2014
VL 76
BP 294
EP 305
DI 10.1016/j.actamat.2014.05.033
UT WOS:000340330400026
ER

PT S
AU Minshull, JP
   Neumeier, S
   Tucker, MG
   Stone, HJ
AF Minshull, James P.
   Neumeier, Steffen
   Tucker, Matthew G.
   Stone, Howard J.
BE Heilmaier, M
TI A1-L1(2) structures in the Al-Co-Ni-Ti quaternary phase system
SO EURO SUPERALLOYS 2010
SE Advanced Materials Research
CT European Symposium on Superalloys and their Applications
CY MAY 25-28, 2010
CL Wildbad Kreuth, GERMANY
AB The phase constituents of alloys from the (Ni,Co)(85)(Al,Ti)(15) plane of the Ni-Co-Al-Ti quaternary system were investigated following prolonged exposure at 750 degrees C. Microstructural investigations confirmed the existence of a continuous A1-L1(2)) two-phase region in the Ni-Co-Al-Ti quaternary system between Ni-Ni3Al and Co-Co3Ti. The lattice misfits of alloys from this quaternary system were determined using neutron diffraction. With increasing contents of Ti the positive lattice misfit increases up to +0.79% in the Ti-containing alloys, which leads to an increasing tetragonal distortion of the gamma matrix phase due to the increasing coherency stresses.
RI Tucker, Matt G/C-9867-2016; Neumeier, Steffen/F-7092-2017
OI Tucker, Matt G/0000-0002-2891-7086; Neumeier,
   Steffen/0000-0001-7853-0368; Stone, Howard/0000-0002-9753-4441
SN 1022-6680
BN 978-3-03785-113-5
PY 2011
VL 278
BP 399
EP +
DI 10.4028/www.scientific.net/AMR.278.399
UT WOS:000303548400067
ER

PT J
AU Kontis, P
   Li, ZM
   Collins, DM
   Cormier, J
   Raabe, D
   Gault, B
AF Kontis, Paraskevas
   Li, Zhuangming
   Collins, David M.
   Cormier, Jonathan
   Raabe, Dierk
   Gault, Baptiste
TI The effect of chromium and cobalt segregation at dislocations on
   nickel-based superalloys
SO SCRIPTA MATERIALIA
AB The segregation of solutes at dislocations in a polycrystalline and a single crystal nickel-based superalloy is studied. Our observations confirm the often assumed but yet unproven diffusion along dislocations via pipe diffusion. Direct observation and quantitative, near-atomic scale segregation of chromium and cobalt at dislocations within gamma' precipitates and at interfacial dislocations leading to the partial or complete dissolution of gamma' precipitates at elevated temperatures is presented. Our results allow us to elucidate the physical mechanism by which pipe diffusion initiates the undesirable dissolution of gamma' precipitates. (C) 2017 Acta Materialia Inc. Published by Elsevier Ltd. All rights reserved.
RI Kontis, Paraskevas/L-3810-2019; Raabe, Dierk/A-6470-2009
OI Kontis, Paraskevas/0000-0002-4169-0445; Raabe,
   Dierk/0000-0003-0194-6124; Gault, Baptiste/0000-0002-4934-0458; Collins,
   David/0000-0003-2458-9713
SN 1359-6462
PD MAR 1
PY 2018
VL 145
BP 76
EP 80
DI 10.1016/j.scriptamat.2017.10.005
UT WOS:000417662000018
ER

PT J
AU Purvis, AL
   Warnes, BM
AF Purvis, AL
   Warnes, BM
TI A study of the diffusional response of refractory and other elements in
   superalloy systems during diffusion coating
SO SURFACE & COATINGS TECHNOLOGY
CT 27th International Conference on Metallurgical Coatings and Thin Films
CY APR 10-14, 2000
CL SAN DIEGO, CALIFORNIA
SP Amer Vacuum Soc, Adv Surface Engn Div
AB Samples of commercially pure nickel and two common superalloys were prepared by electroplating a thin layer of platinum on the surface, then exposing the samples to temperatures of 950 degreesC and 1080 degreesC for periods of two and six hours. Using electron probe micro analysis (EMPA), elemental composition profiles were obtained from the samples following the diffusion steps. The relative diffusion coefficients for a number of elements were determined using a classical Boltzmann-Matano method. As expected, it was discovered that elements such as cobalt, chromium, titanium and tantalum displayed a significant diffusional response in this relatively short time, while tungsten, molybdenum and rhenium diffused to a lesser degree under these conditions. It was discovered that there is significant interaction between many of the alloying elements in these systems during the diffusion anneal. The limitations of the analytical technique are summarized. (C) 2000 Elsevier Science B.V. All rights reserved.
SN 0257-8972
PD NOV
PY 2000
VL 133
BP 23
EP 27
DI 10.1016/S0257-8972(00)00890-2
UT WOS:000165887500005
ER

PT J
AU Abe, F
AF Abe, Fujio
TI Stress to produce a minimum creep rate of 10(-5) %/h and stress to cause
   rupture at 10(5) h for ferritic and austenitic steels and superalloys
SO INTERNATIONAL JOURNAL OF PRESSURE VESSELS AND PIPING
CT Conference on Creep and Fracture in High-Temperature Components - Design
   and Life Assessment Issues
CY 2005
CL Lancaster, PA
AB Long-term creep and rupture data of NIMS Creep Data Sheets show that the time to rupture at a minimum creep rate of 10(-5) %/h is longer than 105 h for most ferritic steels, while it is shorter than 105 h for most austenitic steels, Ni base and Co base superalloys. This is correlated with the larger total elongation in ferritic steels than in austenitic steels and in Ni base and Co base superalloys at a minimum creep rate of 10(-5)%/h. However, 67% of the average stress to cause rupture at the end of 105 It is lower than the stress to produce a minimum creep rate of 10-5 %/h for all the materials examined. This indicates that the ASME allowable stress in a high-temperature creep region is determined by creep rupture data but not by creep strain data. The creep and creep rate curves are compared between 2.25Cr-1Mo steel and 18Cr-8Ni austenitic steel at approximately the same minimum creep rate. 18Cr-8Ni austenitic steel reaches a minimum creep rate in shorter time and spends shorter time in the acceleration creep before creep rupture than 2.25Cr-1Mo steel at low stress and long time conditions. This is correlated with different microstructure evolution during creep. (c) 2007 Elsevier Ltd. All rights reserved.
RI Abe, Fujio/R-7753-2017
OI Abe, Fujio/0000-0001-8053-0885
SN 0308-0161
PD JAN-FEB
PY 2008
VL 85
IS 1-2
BP 99
EP 107
DI 10.1016/j.ijpvp.2007.06.005
UT WOS:000253274600013
ER

PT J
AU Smialek, JL
   Bonacuse, PJ
AF Smialek, James L.
   Bonacuse, Peter J.
TI Compositional effects on the cyclic oxidation resistance of conventional
   superalloys
SO MATERIALS AT HIGH TEMPERATURES
