Repository: MatInfoUB/NLP-Queries

File: Co_superalloys3.txt (part 1 of 8)
FN Clarivate Analytics Web of Science
VR 1.0
PT J
AU Yu, XX
   Wang, CY
AF Yu, Xiao-Xiang
   Wang, Chong-Yu
TI The effect of alloying elements on the dislocation climbing velocity in
   Ni: A first-principles study
SO ACTA MATERIALIA
AB By using density functional theory calculations in conjunction with the climbing images nudged elastic band method, the effects of alloying elements Re, W, Mo, Cr, Co and Ru on the velocity of dislocation climbing in gamma Ni were studied. The results shed a light on the mechanism of these elements suppressing the dislocation motion by connecting the stacking fault energy and the migration activation energy of vacancy with the dislocation climbing velocity. It is found that the elements can decrease the stacking fault energy of Ni and raise the migration activation energy of vacancy. The changes of these two energies result in the increase of the formation energy and the diffusion activation energy of the jog, thus the dislocation climbing is restricted. The results also reveal that the influences of alloying elements on dislocation climbing velocity depend on the characters of dislocations. Crown Copyright (C) 2009 Published by Elsevier Ltd. on behalf of Acta Materialia Inc. All rights reserved.
RI Yu, Xiaoxiang/F-1455-2010
SN 1359-6454
EI 1873-2453
PD NOV
PY 2009
VL 57
IS 19
BP 5914
EP 5920
DI 10.1016/j.actamat.2009.08.019
UT WOS:000271668200026
ER

PT J
AU Nijdam, TJ
   Sloof, WG
AF Nijdam, T. J.
   Sloof, W. G.
TI Modelling of composition and phase changes in multiphase alloys due to
   growth of an oxide layer
SO ACTA MATERIALIA
AB A coupled thermodynamic-kinetic oxidation model is presented for the selective, external oxidation of the most reactive alloy constituent of a multicomponent multiphase alloy. The model computes the composition depth profiles of the alloy constituents in the alloy as well as the evolution in the phase fractions in the alloy as function of oxidation time. The applicability of the model is illustrated through several examples. For the isothermal and cyclic oxidation of single- and two-phase binary alloys excellent agreement was obtained between the numerical calculations and the corresponding analytical solutions. For the isothermal oxidation of two gamma+beta NiCrAl alloys with different initial volume fractions of the 0 phase, very good agreement was obtained between experimentally and calculated composition depth profiles. Finally, the effect of alloying additions on the phase evolution in the alloy was studied for the isothermal oxidation of freestanding MCrAlY (M = Ni, Co) coatings. It is shown that for a similar bulk Al and Cr content in the coating, the concentration profiles of Al in the coating after oxidation can be significantly affected by alloying with elements like Co, Ta and Re. Consequently, the multicomponent and multiphase character of the MCrAlY coating has to be taken into account when performing lifetime studies. (C) 2008 Acta Materialia Inc. Published by Elsevier Ltd. All rights reserved.
SN 1359-6454
PD OCT
PY 2008
VL 56
IS 18
BP 4972
EP 4983
DI 10.1016/j.actamat.2008.06.010
UT WOS:000260704100003
ER

PT J
AU Akhtar, A
   Hook, MS
   Reed, RC
AF Akhtar, A
   Hook, MS
   Reed, RC
TI On the oxidation of the third-generation single-crystal superalloy
   CMSX-10
SO METALLURGICAL AND MATERIALS TRANSACTIONS A-PHYSICAL METALLURGY AND
   MATERIALS SCIENCE
AB The oxidation behavior of the third-generation nickel-base single-crystal superalloy CMSX-10 is examined. Since the in-service performance of the alloy is of the greatest practical significance, a detailed study is made of the microstructural degradation of a turbine blade that had been removed prematurely from a commercial gas turbine engine. The results are augmented with isothermal oxidation tests conducted in the laboratory for 100 hours, at temperatures of 800 degrees C, 900 degrees C, and 1000 degrees C. Scanning electron microscopy (SEM), energy-dispersive X-ray (EDX) analysis, microhardness testing, and X-ray diffraction (XRD) were employed. It was found that the oxidation of CMSX-10 at temperatures below 1000 degrees C does not produce either Al2O3 or the spinel Ni(Cr,Al)(2)O-4, both of which are found in the internal oxidation zone of the earlier generations of superalloys. Surprisingly, it is demonstrated conclusively that the oxidation of CMSX-10 generates the beta phase (NiAl). This reaction, which to the authors' knowledge has not yet been reported, is termed self-aluminization. The XRD studies demonstrate that the internal oxidation of CMSX-10 produces (Ni,Co)Ta2O6, (Ni,CO)WO4, CrTaO4, and Cr(W,MO)O-4. There is indication that the formation of the delta phase (Ni2Al3) slows the oxidation rate at 1000 degrees C.
SN 1073-5623
PD NOV
PY 2005
VL 36A
IS 11
BP 3001
EP 3017
DI 10.1007/s11661-005-0073-8
UT WOS:000232678100013
ER

PT J
AU Pike, LM
   Srivastava, SK
   Forsythe, AK
AF Pike, Lee M.
   Srivastava, S. Krishna
   Forsythe, Alison K.
TI A New Alumina-Forming Ni-Co-Cr Base Alloy for Service in Gas Turbine
   Engine Combustors and Other High-Temperature Applications
SO JOURNAL OF MATERIALS ENGINEERING AND PERFORMANCE
CT 29th Conference and Exposition on Advanced Aerospace Materials and
   Processes (AeroMat)
CY MAY 07-10, 2018
CL Orlando, FL
AB HAYNES((R)) 233 alloy based on the Ni-Co-Cr-Mo-Al system has been developed for service at high temperatures. The origins of 233 alloy can be traced to a couple of Haynes alloys: 230 alloy and 214 alloy. The former is a premier high-temperature alloy with superb creep strength and is widely accepted in the gas turbine industry. It is also chromia forming. The alumina-forming 214 alloy with its 4.5% Al content possesses outstanding oxidation resistance at high temperatures, but its creep strength above similar to 1800 degrees F (982 degrees C) is very poor. The new 233 alloy attempts to bridge this performance. This paper will present preliminary test results for 233 alloy from the products of the first production heats, including the tensile and creep properties of the alloy, microstructure, oxidation properties, as well as fabricability. These results will be compared and discussed with those of popular gas turbine alloys such as 230, 214, 617, and X alloys. The preliminary test results indicate that HAYNES 233 alloy has a unique combination of excellent oxidation resistance and creep-rupture strength while at the same time being readily fabricable. These properties make the alloy an attractive candidate for a wide variety of gas turbine and other high-temperature applications.
SN 1059-9495
EI 1544-1024
PD APR
PY 2019
VL 28
IS 4
SI SI
BP 1929
EP 1935
DI 10.1007/s11665-019-03950-2
UT WOS:000467433000005
ER

PT J
AU Osada, T
   Gu, YF
   Yuan, Y
   Yokokawa, T
   Harada, H
AF Osada, Toshio
   Gu, Yuefeng
   Yuan, Yong
   Yokokawa, Tadaharu
   Harada, Hiroshi
TI A Kinetic Model for Grain Growth in a Polycrystalline Ni-Co Base
   Superalloy with gamma/gamma Two-Phase
SO JOURNAL OF THE JAPAN INSTITUTE OF METALS
AB Grain growth kinetics was studied in a new Ni-Co base disk superalloy with gamma/gamma two-phase structure (TMW-4M3) The alloy was heat-treated from 1100 to 1160 C for up to 100 h after hot-deformation The results indicated that the size of un-dissolved gamma -phase increased with increasing of temperature or time because of Ostwald ripening Meanwhile the grain size of the alloy showed a good agreement with the Zener s pinning model at all tested conditions which means that the grain size can be estimated from the size and the volume fraction of the un-dissolved gamma -phase particles Furthermore assuming that the coarsening behavior of the pinning gamma particles follows Lifshitz-Slyozov-Wagner (LSW) theory we estimate that the activation energy of the gamma particle growth in TMW-4M3 is 303 +/- 28 kJ/mol (within the gamma sub-solvus temperature range from 1100 to 1150 C) which is close to that of diffusion of Al and Ti atoms in the matrix Therefore we suggest that the grain growth in TMW-4M3 follows the diffusion-controlled growth model of gamma formers in the matrix and the grain growth rate is determined by the coarsening rate of un-dissolved gamma -phase particles
RI OSADA, Toshio/D-3226-2014
SN 0021-4876
EI 1880-6880
PD OCT
PY 2010
VL 74
IS 10
BP 688
EP 696
DI 10.2320/jinstmet.74.688
UT WOS:000284564100011
ER

PT J
AU MacKay, RA
   Gabb, TP
   Nathal, MV
AF MacKay, R. A.
   Gabb, T. P.
   Nathal, M. V.
TI Microstructure-sensitive creep models for nickel-base superalloy single
   crystals
SO MATERIALS SCIENCE AND ENGINEERING A-STRUCTURAL MATERIALS PROPERTIES
   MICROSTRUCTURE AND PROCESSING
AB Microstructure-sensitive creep models have been developed for Ni-base superalloy single crystals. Creep rupture testing was conducted on fourteen single crystal alloys at two applied stress levels at each of two temperatures, 982 and 1093 degrees C. The variation in creep lives among the different alloys could be explained with regression models containing relatively few microstructural parameters. At 982 degrees C, gamma-gamma' lattice mismatch, gamma' volume fraction, and initial gamma' size were statistically significant in explaining the creep rupture lives. At 1093 degrees C, only lattice mismatch and gamma' volume fraction were significant. These models could explain from 84% to 94% of the variation in creep lives, depending on test condition. Longer creep lives were associated with alloys having more negative lattice mismatch, lower gamma' volume fractions, and finer gamma' sizes. The gamma-gamma' lattice mismatch exhibited the strongest influence of all the microstructural parameters at both temperatures. Although a majority of the alloys in this study were stable with respect to topologically close packed (TCP) phases, it appeared that up to similar to 2 vol% TCP phase did not affect the 1093 degrees C creep lives under applied stresses that produced lives of similar to 200-300 h. In contrast, TCP phase contents of similar to 2 vol% were detrimental at lower applied stresses where creep lives were longer. Published by Elsevier B.V.
SN 0921-5093
PD OCT 10
PY 2013
VL 582
BP 397
EP 408
DI 10.1016/j.msea.2013.04.072
UT WOS:000324566100053
ER

PT B
AU Sanders, JM
   Ramirez, JE
   Baker, BA
AF Sanders, John M.
   Ramirez, Jose E.
   Baker, Brian A.
BE Viswanathan, R
   Gandy, D
   Coleman, K
TI WELDABILITY INVESTIGATION OF INCONEL (R) ALLOY 740 FOR
   ULTRASUPERCRITICAL BOILER APPLICATIONS
SO ADVANCES IN MATERIALS TECHNOLOGY FOR FOSSIL POWER PLANTS
CT 5th International Conference on Advances in Materials Technology for
   Fossil Power Plants
CY OCT 03-05, 2007
CL Marco Isl, FL
SP Elect Power Res Inst, ASM Everything Material, NETL, Energy Ind Ohio, US DOE
AB INCONEL1 alloy 740 has been identified as a prime candidate for the severe operating conditions of USC boilers. It exhibits the highest stress rupture strength and corrosion resistance at projected operating temperatures approaching 760 degrees Centigrade. Alloy 740 is a precipitation-hardenable nickel-chromium-cobalt alloy with a niobium addition. In general, the issues of welding precipitation-hardenable alloys include heat-affected zone (HAZ) liquation cracking, ductility-dip cracking (DDC), and PWHT cracking. Alloy 740 is a new alloy with no fabrication history that was derived from NIMONIC (R)(1) alloy 263. The base chemistry of alloy 740 is different enough to require study of its weldability. This paper describes the weldability investigation now underway for this alloy. Tomorrow's USC boiler will require the use of thin section superalloys previously used in aerospace applications. Lessons learned from that industry are being applied and expanded to boiler applications up to three inches in thickness. The workscope of this project includes basic material characterization studies to determine cracking sensitivity relative to other well known aerospace alloys such as Waspalloy and INCONEL alloy 718. This information is being used in welding trials to determine acceptable welding processes and techniques which will result in sound thick section, crack free welds. Several weld processes were evaluated relative to welding the INCONEL alloy 740. Gas tungsten arc welding and pulsed Gas Metal Arc welding have emerged as the two most favorable processes.
BN 978-0-87170-869-4
PY 2008
BP 818
EP +
DI 10.1361/cp2007epri0818
UT WOS:000282103000060
ER

PT J
AU Sidhu, TS
   Prakash, S
   Agrawal, RD
AF Sidhu, T. S.
   Prakash, S.
   Agrawal, R. D.
TI A comparative study of hot corrosion resistance of HVOF sprayed NiCrBSi
   and Stellite-6 coated Ni-based superalloy at 900 degrees C
SO MATERIALS SCIENCE AND ENGINEERING A-STRUCTURAL MATERIALS PROPERTIES
   MICROSTRUCTURE AND PROCESSING
AB A comparative study was carried out to evaluate the hot corrosion resistance of NiCrBSi and Stellite-6 coated nickel-based superalloy Superni 600 (15.5Cr-lOFe-0.5Mn-0.2C-balance Ni) in the molten salt environment of Na2SO4-60%V2O5 salt mixture at 900 degrees C under cyclic conditions. Hot corrosion experiments were performed for 50 cycles, each cycle consisting of I h heating in the laboratory tube furnace followed by 20 min cooling in the open air. The thermogravimetric technique was used to establish the kinetics of corrosion. The morphology, phase composition and element concentration of the corrosion products were detected using the combined techniques of X-ray diffractometry (XRD), scanning electron microscopy/energy-dispersive analysis (SEMIEDAX) and electron probe micro analyzer (EPMA). The hot corrosion resistance of NiCrBSi coating has been found to be better than that of Stellite-6 coating. The hot corrosion resistance of both the coatings has been attributed to the formation of oxides of chromium, silicon and nickel along with spinels of nickel-chromium and cobalt-chromium. These oxides seal/plug the pores and splat boundaries, and act as diffusion barriers to the inward diffusion of corroding species. (c) 2006 Published by Elsevier B.V.
SN 0921-5093
PD FEB 15
PY 2007
VL 445
BP 210
EP 218
DI 10.1016/j.msea.2006.09.015
UT WOS:000244301500027
ER

PT J
AU McCarley, J
   Tin, S
AF McCarley, Joshua
   Tin, Sammy
TI Understanding the effects of recrystallization and strain induced
   boundary migration on Sigma 3 twin boundary formation in Ni-base
   superalloys during iterative sub-solvus annealing
SO MATERIALS SCIENCE AND ENGINEERING A-STRUCTURAL MATERIALS PROPERTIES
   MICROSTRUCTURE AND PROCESSING
AB The formation of Sigma 3 twin boundaries in an experimental low stacking fault Ni-based superalloy containing 24 wt % Co was investigated. Normalized microstructures were hot deformed to strain limits of 0.10 and 0.50 at a strain rate of 0.1/s and a temperature of 1020 degrees C. The hot-deformed microstructures were characterized using electron backscatter diffraction, and were subsequently subjected to a series of iterative sub-solvus anneal heat treatments at 1100 degrees C for one to two minutes. By characterizing the changes in the microstructure and grain boundary character distribution as a function of annealing time, this investigation sought to quantify and detail how twin boundary generation and growth occurs during annealing. This behavior was investigated in the same alloy, but with two distinct as-deformed starting microstructures associated with the different strain limits. The starting microstructures possessed varying levels of intragranular misorientation networks, which were found to have greatly affected the resultant formation of Sigma 3 annealing twin boundaries. Strain induced boundary migration (SIBM) was observed to have been restricted in the iteratively annealed sample deformed to a strain of 0.10. Due to the sub-solvus heat treat temperature, grain boundary precipitates were present in the microstructure which limited the mobility of the grain boundaries and suppressed grain growth. As a result, the expansion in the length fraction of Sigma 3 twin boundaries was limited as a function of annealing time. The sample deformed to 0.50 strain, however, was shown to have recrystallized both upon deformation and subsequent annealing. Although recrystallization was found to largely remove much of the pre-existing twin boundaries, the mobility of the newly formed boundaries during growth of the recrystallized grains resulted in a dramatic increase in both the density and length fraction of twin boundaries.
SN 0921-5093
EI 1873-4936
PD JAN 7
PY 2019
VL 740
BP 427
EP 438
DI 10.1016/j.msea.2018.10.013
UT WOS:000453494500044
ER

PT J
AU Kurz, SJB
   Maisel, SB
   Leineweber, A
   Hofler, M
   Muller, S
   Mittemeijer, EJ
AF Kurz, S. J. B.
   Maisel, S. B.
   Leineweber, A.
   Hoefler, M.
   Mueller, S.
   Mittemeijer, E. J.
TI Discovery of a thermally persistent h.c.p. solid-solution phase in the
   Ni-W system
SO JOURNAL OF APPLIED PHYSICS
AB Although the accepted Ni-W phase diagram does not reveal the existence of h.c.p.-based phases, h.c.p.-like stacking sequences were observed in magnetron-co-sputtered Ni-W thin films at W contents of 20 to 25 at. %, by using transmission electron microscopy and X-ray diffraction. The occurrence of this h.c.p.-like solid-solution phase could be rationalized by first-principles calculations, showing that the vicinity of the system's ground-state line is populated with metastable h.c.p.-based superstructures in the intermediate concentration range from 20 to 50 at. % W. The h.c.p.-like stacking in Ni-W films was observed to be thermally persistent, up to temperatures as high as at least 850 K, as evidenced by extensive X-ray diffraction analyses on specimens before and after annealing treatments. The tendency of Ni-W for excessive planar faulting is discussed in the light of these new findings. (C) 2014 AIP Publishing LLC.
RI Maisel, Sascha/I-3559-2015
OI Maisel, Sascha/0000-0002-7603-371X
SN 0021-8979
EI 1089-7550
PD AUG 28
PY 2014
VL 116
IS 8
AR 083515
DI 10.1063/1.4894148
UT WOS:000342821600024
ER

PT B
AU Miglietti, W
   Du Toit, M
AF Miglietti, Warren
   Du Toit, Madeleine
GP ASME
TI HIGH STRENGTH, DUCTILE BRAZE REPAIRS FOR STATIONARY GAS TURBINE
   COMPONENTS - PART 2
SO PROCEEDINGS OF ASME TURBO EXPO 2009, VOL 4
CT 54th ASME Turbo Expo 2009
CY JUN 08-12, 2009
CL Orlando, FL
SP ASME, Int Gas Turbine Inst
AB Both aviation and land based turbine components such as vanes/nozzles, combustion chambers, liners, and transition pieces often degrade and crack in service. Rather than replacing with new components, innovative repairs can help reduce overhaul and maintenance costs. These components are cast from either Co-based solid solution superalloys such as FSX-414, or Ni-based gamma prime precipitation strengthened superalloys such as IN738. The nominal compositions of FSX-414 and IN738 are Co-29.5Cr-10.5N1-7W-2Fe [max]-0.25C-0.012B and Ni-0.001B -0.17C-8.5Co-16Cr-1.7Mo-3.4Al-2.6W-1.7Ta-2Nb-3.4Ti-0.1Zr, respectively.
   Diffusion brazing has been used for over four decades to repair cracks and degradation on these types of components. Typically, braze materials utilized for component repairs are Ni and Co-based braze fillers containing B and/or Si as melting point depressants. Especially when repairing wide cracks typically found on industrial gas turbine components, these melting point depressants can form brittle intermetallic boride and silicide phases that effect mechanical properties such as low cycle and thermal fatigue. The objective of this work is to investigate and evaluate the use of hyper-eutectic Ni-Cr-Hf and Ni-Cr-Zr braze filler metals, where the melting point depressant is no longer B, but Hf and/or Zr. Typically, with joint gaps or crack widths less than 0.15mm, the braze filler metal alone can be utilized. For cracks greater than 0.15mm, a superalloy powder is mixed with the braze filler metal to enable wide cracks to be successfully braze repaired. As a means of qualifying the diffusion braze repair, both metallurgical and mechanical property evaluations were carried out. The metallurgical evaluation consisted of optical and scanning electron microscopy, and microprobe analysis. The diffusion brazed area consisted of a fine-grained equiaxed structure, with carbide phases, gamma [gamma] dendrites, flower shaped/rosette gamma-gamma' [gamma-gamma prime] eutectic phases and Ni(7)Hf(2), Ni(5)HF, or Ni(5)Zr intermetallic phases dispersed both intergranularly and intragranularly. Hardness tests showed that the Ni-Hf and Ni-Zr intermetallic phase only has a hardness range of 250Hv to 400Hv; whereas, the typical Cr-boride phases have hardness ranges from 800Hv to 1000Hv Therefore the hardness values of the Ni-Hf and Ni-Zr intermetallic phases are 2.5-3.2 times softer than the Cr-boride intermetallic phases. As a result the LCF properties of the wide gap Ni-Cr-Hf and Ni-Cr-Zr brazed joints are superior to those of the Ni-Cr-B braze filler metals. The mechanical property evaluations were tensile tests at both room temperature and elevated temperature, stress rupture tests from 760 degrees C-1093 degrees C and finally low cycle fatigue [LCF] tests, the latter being one of the most important and severe tests to conduct, since the cracks being repaired are thermal fatigue driven. At the optimum braze thermal cycle, the mechanical test results achieved were a minimum of 80% and sometimes equivalent to that of the base metals properties.
BN 978-0-7918-4885-2
PY 2009
BP 903
EP 914
UT WOS:000277058700086
ER

PT J
AU Kusche, C
   Reclik, T
   Freund, M
   Al-Samman, T
   Kerzel, U
   Korte-Kerzel, S
AF Kusche, Carl
   Reclik, Tom
   Freund, Martina
   Al-Samman, Talal
   Kerzel, Ulrich
   Korte-Kerzel, Sandra
TI Large-area, high-resolution characterisation and classification of
   damage mechanisms in dual-phase steel using deep learning
SO PLOS ONE
AB High performance materials, from natural bone over ancient damascene steel to modern superalloys, typically possess a complex structure at the microscale. Their properties exceed those of the individual components and their knowledge-based improvement therefore requires understanding beyond that of the components' individual behaviour. Electron microscopy has been instrumental in unravelling the most important mechanisms of co-deformation and in-situ deformation experiments have emerged as a popular and accessible technique. However, a challenge remains: to achieve high spatial resolution and statistical relevance in combination. Here, we overcome this limitation by using panoramic imaging and machine learning to study damage in a dual-phase steel. This high-throughput approach now gives us strain and microstructure dependent insights into the prevalent damage mechanisms and allows the separation of inclusions and deformation induced damage across a large area of this heterogeneous material. Aiming for the first time at automated classification of the majority of damage sites rather than only the most distinct, the new method also encourages us to expand current research past interpretation of exemplary cases of distinct damage sites towards the less clear-cut reality.
RI Kerzel, Ulrich/A-7275-2017; Korte-Kerzel, Sandra/E-5104-2017
OI Kerzel, Ulrich/0000-0002-4939-6726; Al-Samman,
   Talal/0000-0002-2900-0827; Korte-Kerzel, Sandra/0000-0002-4143-5129
SN 1932-6203
PD MAY 8
PY 2019
VL 14
IS 5
AR e0216493
DI 10.1371/journal.pone.0216493
UT WOS:000467373000045
PM 31067239
ER

PT B
AU Shendye, SB
   Gilles, DJ
AF Shendye, S. B.
   Gilles, D. J.
GP American Foundry Society
TI Counter-Gravity Investment Casting Processes
SO TRANSACTIONS OF THE AMERICAN FOUNDRY SOCIETY, VOL 117
SE Transactions of the American Foundry Society
CT 113th Metalcasting Congress
CY APR 07-10, 2009
CL Las Vegas, NV
SP Amer Foundry Soc
AB Investment cast components are typically gravity-cast by induction melting and pouring molten alloy into a ceramic mold. Some of the more reactive alloys, such as the superalloys, are melted and cast under vacuum to reduce the formation of inclusions in the casting that can adversely affect their properties. Counter-gravity casting processes developed and patented by Hitchiner Manufacturing Co., Inc. Milford, NH utilize unique methods of melting and casting that fill the mold cavity from the bottom through a single-use ceramic fill pipe.
   Use of the fill pipe ensures that clean alloy enters the mold cavity by excluding the low density oxides that often float on top of the molten metal and are pushed to the walls of the melting crucible due to the eddy currents set up in the molten alloy. In addition, the rate at which the mold cavity is filled can be controlled in the counter-gravity casting processes, which enables casting of components with wall thickness as low as 375 mu m.
   This paper will describe the various counter-gravity casting processes that are currently in production. Results of chemical composition testing, mechanical properties and microstructure of some alloys cast using the various processes will be discussed.
BN 978-0-87433-340-4
PY 2009
VL 117
BP 305
EP 311
UT WOS:000271639500027
ER

PT J
AU Zeng, YZ
   Bai, KW
AF Zeng, Yingzhi
   Bai, Kewu
TI High-throughput prediction of activation energy for impurity diffusion
   in fcc metals of Group I and VIII
SO JOURNAL OF ALLOYS AND COMPOUNDS
AB We develop a high-throughput calculation method that rigorously mines correlations embodied within experimental data and use it to direct quantum mechanical techniques efficiently toward the diffusion activation predictions and assessments. The new diffusion activation energies data of 298 binary systems, covering six faced-centered cubic (fcc) host metals of Group I (Cu, Ag, Au) and Group VIII (Fe, Co, Ni) and 76 elements of periods of 3, 4, 5 and 6, are predicted in this work. Furthermore, a new analytic expression, derived from data-mining, has been developed, which sheds light on the delicate relationship between diffusion activation energy and materials fundamental properties. The present approach can be extended to study the impurity diffusion in metal alloys of other complex structures where diffusion activation energies are difficult to obtain from first-principles calculation due to the complex diffusion mechanism. The present results could be used to provide useful data for other material simulation techniques such as CALPHAD or facilitate the choice of materials for technological applications. (C) 2014 Elsevier B. V. All rights reserved.
SN 0925-8388
EI 1873-4669
PD MAR 5
PY 2015
VL 624
BP 201
EP 209
DI 10.1016/j.jallcom.2014.11.091
UT WOS:000346830300028
ER

PT J
AU Cho, SH
   Seo, CS
   Yoon, JS
   Park, HS
   Park, SW
AF Cho, Soo-Haeng
   Seo, Chung-Seok
   Yoon, Ji-Sup
   Park, Hyun-Soo
   Park, Seong-Won
TI Corrosion behavior of superalloys in a hot lithium molten salt
SO JOURNAL OF INDUSTRIAL AND ENGINEERING CHEMISTRY
AB The electrolytic reduction of a spent oxide fuel involves a liberation of the oxygen in a molten LiCl electrolyte, which is a chemically aggressive environment that is too corrosive for typical structural materials. So, it is essential to choose the optimum material for the process equipment for handling a molten salt. In this study, corrosion behaviors of Haynes 263, Inconel 718, Nimonic 80 A and Incoloy 800 H in a molten LiCl-Li2O salt under an oxidizing atmosphere were investigated at 650 C for 72-216 h. Haynes 263 alloy showed the highest corrosion resistance among the examined alloys. Corrosion products of Haynes 263 were Li(Ni,Co)O-2 and Li((Cr,Al)TiO4), and those of Inconel 718 were Cr2O3, NiFe2O4, and CrNbO4, while Cr2O3, LiFeO2, (Cr,Ti)(2)O-3, and Li2Ni8O10 were identified as the corrosion products of Nimonic 80 A. Incoloy 800 H showed Cr2O3 and FeCr2O4 as its corrosion products. Haynes 263 showed a localized corrosion behavior while Inconel 718, Nimonic 80 A and Incoloy 800 H showed a uniform corrosion behavior.
SN 1226-086X
EI 1876-794X
PD SEP
PY 2007
VL 13
IS 5
BP 729
EP 734
UT WOS:000249796000009
ER

PT B
AU Suzuki, K
   Ochi, M
   Miura, H
AF Suzuki, Ken
   Ochi, Motoyuki
   Miura, Hideo
GP ASME
TI NANOTEXTURE CHANGE CAUSED BY STRAIN-INDUCED ANISOTROPIC DIFFUSION DURING
   CREEP OF NI-BASE SUPERALLOY
SO PROCEEDINGS OF THE ASME INTERNATIONAL MECHANICAL ENGINEERING CONGRESS
   AND EXPOSITION, 2014, VOL 9
CT ASME International Mechanical Engineering Congress and Exposition
   (IMECE)
CY NOV 14-20, 2014
CL Montreal, CANADA
SP ASME
AB In order to make clear the mechanism of the directional coarsening (rafting) of gamma' phases in Ni-base superalloys under uni-axial tensile strain, molecular dynamics (MD) analysis Was applied to investigate dominant factors of strain-induced anisotropic diffusion of Al atoms and nanotexture change of fine dispersed gamma' precipitates. In this study, a simple interface structure model corresponding to the gamma/gamma' interface, which consisted of Ni as gamma and Ni3Al as gamma' structure, was used to analyze the effect of alloying element on diffusion properties. The diffusion constants of Al atoms were changed drastically by the dopant elements and their contents. When the lattice constant of the gamma phase was increased and its melting point was decreased by the addition of Cr or Al atoms, the strain-induced anisotropic diffusion of Al atoms in the gamma' phase was accelerated. On the other hand, the addition of Co decreased the diffusion significantly. Therefore, changes of lattice constant and melting point depending on the chemical composition of the gamma/gamma' interface are the dominant factors controlling the strain-induced anisotropic diffusion of Al atoms in the Ni-base superalloy.
RI Suzuki, Ken/AAE-4339-2019
BN 978-0-7918-4958-3
PY 2015
AR UNSP V009T12A030
UT WOS:000375503500030
ER

PT J
AU Krakow, R
   Johnstone, DN
   Eggeman, AS
   Hunert, D
   Hardy, MC
   Rae, CMF
   Midgley, PA
AF Krakow, Robert
   Johnstone, Duncan N.
   Eggeman, Alexander S.
   Huenert, Daniela
   Hardy, Mark C.
   Rae, Catherine M. F.
   Midgley, Paul A.
TI On the crystallography and composition of topologically close-packed
   phases in ATI 718Plus (R)
SO ACTA MATERIALIA
AB ATI 718Pluse (R) is a nickel-based superalloy developed to replace Inconel 718 in aero engines for static and rotating applications. Here, the long-term stability of the alloy was studied and it was found that topologically close-packed (TCP) phases can form at the gamma-eta interface or, less frequently, at grain boundaries. Conventional and scanning transmission electron microscopy techniques were applied to elucidate the crystal structure and composition of these TCP precipitates. The precipitates were found to be tetragonal sigma phase and hexagonal C14 Laves phase, both being enriched in Cr, Co, Fe and Mo though sigma has a higher Cr and lower Nb content. The precipitates were observed to be heavily faulted along multiple planes. In addition, the disorientations between the TCP phases and neighbouring eta/gamma were determined using scanning precession electron diffraction and evaluated in axis-angle space. This work therefore provides a series of compositional and crystallographic insights that may be used to guide future alloy design. (C) 2017 Acta Materialia Inc. Published by Elsevier Ltd.
RI Johnstone, Duncan/V-4413-2019
OI Johnstone, Duncan/0000-0003-3663-3793; Krakow,
   Robert/0000-0003-3371-5662; Midgley, Paul/0000-0002-6817-458X
SN 1359-6454
EI 1873-2453
PD MAY 15
PY 2017
VL 130
BP 271
EP 280
DI 10.1016/j.actamat.2017.03.038
UT WOS:000401388700024
ER

PT B
AU Krishna, R
   Hainsworth, SV
   Gill, SPA
   Strang, A
   Atkinson, HV
AF Krishna, R.
   Hainsworth, S. V.
   Gill, S. P. A.
   Strang, A.
   Atkinson, H. V.
BE Shibli, IA
   Holdsworth, SR
TI Microstructural Evolution in Creep Exposed IN617
SO CREEP & FRACTURE IN HIGH TEMPERATURE COMPONENTS: DESIGN & LIFE
   ASSESSMENT ISSUES, PROCEEDINGS
CT 2nd International Creep Conference
CY APR 21-23, 2009
CL Zurich, SWITZERLAND
SP European Creep Collaborat Comm, Spesl, ALSTOM, w plus b walter plus bai ag
AB Inconel alloys are currently being investigated for high temperature applications such as HP and IP valve chest and rotor forgings in advanced steam power plant operating at temperatures of 700 degrees C and above. One of the preferred alloys for these components is IN617. This is a solid solution strengthened austenitic Ni-based alloy containing similar to 23% Cr, 12% Co, and 9% Mo with small additions of Ti and Al which can contribute some additional precipitation strengthening. In the solution treated condition, the microstructure consists of equiaxed austenite containing M(23)C(6) at the grain boundaries and occasional TiN particles within the matrix. Owing to high temperature exposure and the creep deformation processes that occur in-service, evolution of the microstructure occurs in the form of precipitation, precipitate coarsening and recovery effects. This paper discusses microstructural evolution occurring in this alloy in samples that have been exposed to temperatures up to 700 degrees C and for durations up to 45,000 hours using advanced FEGSEM, TEM and XRD techniques.
RI K, Ram/C-9296-2018
OI K, Ram/0000-0003-1428-4334
BN 978-1-60595-005-1
PY 2009
BP 1223
EP 1235
UT WOS:000266610600110
ER

PT J
AU Liu, W
   Lu, XG
   Wang, H
   Liu, Y
   Hu, QM
AF Liu, Wei
   Lu, Xiao-Gang
   Wang, Hao
   Liu, Yi
   Hu, Qing-Miao
TI Integrated modeling of molar volume of the sigma phase aided by
   first-principles calculations
SO JOURNAL OF ALLOYS AND COMPOUNDS
AB The volume modeling of the sigma phase is an indispensable complement to the integrated computational material design of technologically important materials, such as high-alloy steels and Ni-based superalloys. The molar volume of the sigma phase is influenced by both the atomic mixing (the volume variation affected by this factor is caused by composition alteration rather than site occupation change) and atomic order (i.e. atomic constituent distribution or site occupancy preference on inequivalent sites of a crystal). In the present work, we developed a new integrated thermodynamic and molar volume model to consider physically both mixing and order factors. The integrated model was built within the compound energy formalism (CEF), enabling the thermodynamic calculations to determine equilibrium site occupancies for the subsequent volume calculations. The model parameters of the CEF were assigned by using the first-principles calculated energies and molar volumes of the complete sets of ordered configurations of the sigma phase, as well as the extrapolated molar volumes of the pure elements in the hypothetic sigma phase structure. Such extrapolation for pure elements is based on the experimental data from the literature and the first-principles calculations. We applied the integrated model to study the binary compounds, e.g. Cr-Co, Cr-Fe, Cr-Mn, Mo-Fe, Mo-Mn, Mo-Re, Re-Cr, Re-Fe, Re-Mn, Nb-Al, Ta-Al, V-Fe, V-Ni, and ternary compounds Cr-Fe-X (X= Co and Ni). The integrated thermodynamic and molar volume databases can predict successfully the molar volume of the binary and ternary sigma compounds. As most experimental volume data were measured at room temperature and atmospheric pressure, and the first-principles calculations were performed at 0 K, the present model parameters are valid at about room temperature and atmospheric pressure. (C) 2019 Elsevier B.V. All rights reserved.
RI Hu, Qing-Miao/D-3345-2014
OI Hu, Qing-Miao/0000-0002-0810-8847; LIU, Wei/0000-0002-7923-1789
SN 0925-8388
EI 1873-4669
PD JUN 30
PY 2019
VL 791
BP 994
EP 1004
DI 10.1016/j.jallcom.2019.03.366
UT WOS:000465282500113
ER

PT J
AU Balachander, MA
   Vishwakarma, K
   Richards, NL
AF Balachander, M. A.
   Vishwakarma, K.
   Richards, N. L.
TI Overaged metallography of alloy 909, a low coefficient of expansion
   superalloy
SO MATERIALS SCIENCE AND TECHNOLOGY
AB The microstructure of alloy 909, a low coefficient of thermal expansion Fe-Co-Ni superalloy was examined in the solution treated and over aged condition, following a previous communication by the authors on the solution treated and commercially aged alloys. In the commercially aged alloy, only the Laves and the gamma' phases were observed. With some indication, however, of alignment of the gamma' phase along crystallograpic directions in the austenitic matrix. This alignment of the gamma' phase has been previously reported as a precursor to the growth of the e phase from the gamma' phase. Analysis by TEM showed that the platelet phase was hexagonal (NiFeCo)(2)(TiNb) with some variations in the stoichiometry about 2: 1 ratio. Tensile and hardness testing indicated that the presence of the platelet shaped epsilon phase in the solution treated and overaged condition was not as effective in the strengthening of the alloys as the spherical gamma' in the commercially aged and solution treated condition. In addition to the presence of e phase, blocky A(2)B Laves phase was abundant, which prevents excessive grain growth up to similar to 1040 degrees C
SN 0267-0836
EI 1743-2847
PD MAR
PY 2012
VL 28
IS 3
BP 380
EP 384
DI 10.1179/1743284710Y.0000000015
UT WOS:000298667200017
ER

PT J
AU Onyszko, A
   Bogdanowicz, W
   Kubiak, K
   Sieniawski, J
AF Onyszko, A.
   Bogdanowicz, W.
   Kubiak, K.
   Sieniawski, J.
TI X-ray topography and crystal orientation study of a nickel-based CMSX-4
   superalloy single crystal
SO CRYSTAL RESEARCH AND TECHNOLOGY
CT 9th International Conference of Polish Society for Crystal Growth
   (ICPSCG)
CY MAY 20-24, 2010
CL Gdansk, POLAND
AB A study of the crystal orientation and structural perfection of single crystal blades obtained by Bridgeman method from CMSX-4 nickel superalloy at various withdrawal rates between 1 and 5 mm/min was carried out using the Laue diffraction method and X-ray diffraction topography methods as well as electron scanning microscopy. Blades consisted mainly of the regular gamma' phase, with [001](gamma')-type direction close to the blade axis. The angle of deviation of the [001](gamma') direction in relation to the blade axis changes between the blade locking piece and end. The dependence this angle on the distance from the locking piece has been named as the crystal orientation distribution (COD). It was found that the nature of COD changes with a change in the withdrawal rate. The change in the withdrawal rate also results in a rotation of [001](gamma')-type direction in relation to the blade axis. The best blades in terms of orientation and structural perfection were obtained for the withdrawal rate of 3 mm/min. (C) 2010 WILEY-VCH Verlag GmbH & Co. KGaA, Weinheim
RI Sieniawski, Jan/K-1108-2014
OI Kubiak, Krzysztof/0000-0003-4301-5184; Bogdanowicz,
   Wlodzimierz/0000-0002-9836-072X; Sieniawski, Jan/0000-0002-5118-2743
SN 0232-1300
EI 1521-4079
PD DEC
PY 2010
VL 45
IS 12
SI SI
BP 1326
EP 1332
DI 10.1002/crat.201000389
UT WOS:000285263200020
ER

PT J
AU Kim, D
   Shang, SL
   Liu, ZK
AF Kim, DongEung
   Shang, Shun-Li
   Liu, Zi-Kui
TI Effects of alloying elements on elastic properties of Ni by
   first-principles calculations
SO COMPUTATIONAL MATERIALS SCIENCE
