Repository: MatInfoUB/NLP-Queries

File: Co_superalloys_comp1.txt (part 1 of 20)
FN Clarivate Analytics Web of Science
VR 1.0
PT J
AU Moskal, G
   Migas, D
   Mikuskiewicz, M
   Niemiec, D
   Godzierz, M
AF Moskal, Grzegorz
   Migas, Damian
   Mikuskiewicz, Marta
   Niemiec, Dawid
   Godzierz, Marcin
TI Oxidation behavior of Co-Al-Mo-Nb and Co-Ni-Al-Mo-Nb new tungsten-free
   gamma-gamma ' cobalt-based superalloys
SO OCHRONA PRZED KOROZJA
AB This paper presents the oxidation behavior of tungsten-free gamma-gamma' Co-10Al- 5Mo-2Nb and Co-20Ni-10Al-5Mo-2Nb cobalt-based superalloys. This type of alloys is an alternative materials for tungsten contains alloys of Co-Al-W type with gamma'-Co-3(Al.W) intermetallic phase adequate to gamma'-Ni3Al phase identified in Ni based superalloys. Applications of Mo and Nb as a replacement of W is related to tendency to lowering the density of alloys. The investigation included thermogravimetric studies up to 1200 degrees C. The oxidized layer was evaluated, therein microstructure, chemical and phase composition analyses were performed using various methods, inclusive of x-ray diffraction, SEM/EDS analysis and light microscopy.
RI Mikuskiewicz, Marta/G-7088-2011; Moskal, Grzegorz/AAC-9033-2019
OI Mikuskiewicz, Marta/0000-0002-1808-069X; Moskal,
   Grzegorz/0000-0001-7396-6568
SN 0473-7733
EI 2449-9501
PD SEP
PY 2017
VL 60
IS 9
BP 318
EP 322
DI 10.15199/40.2017.9.5
UT WOS:000435646800006
ER

PT J
AU Makineni, SK
   Nithin, B
   Chattopadhyay, K
AF Makineni, S. K.
   Nithin, B.
   Chattopadhyay, K.
TI A new tungsten-free gamma-gamma ' Co-Al-Mo-Nb-based superalloy
SO SCRIPTA MATERIALIA
AB We present the first report of a tungsten-free cobalt-based superalloy having a composition Co-10Al-5Mo-2Nb. The alloy is strengthened by cuboidal precipitates of metastable Co-3(Al,Mo,Nb) distributed throughout the microstructure. The precipitates are coherent with the face-centred cubic gamma-Co matrix and possess ordered Ll(2) structure. The microstructure is identical to the popular gamma-gamma' type nickel-based superalloys and that of recently reported Co-Al-W-based alloys. Being tungsten free, the reported alloy has higher specific proof stress compared to existing cobalt-based superalloys. (C) 2014 Acta Materialia Inc. Published by Elsevier Ltd. All rights reserved.
OI Makineni, Surendra/0000-0002-4493-6498
SN 1359-6462
PD MAR 15
PY 2015
VL 98
BP 36
EP 39
DI 10.1016/j.scriptamat.2014.11.009
UT WOS:000348965500010
ER

PT J
AU Yao, CS
   Chen, Z
   Wang, YX
   Zhang, J
   Du, XJ
AF Yao Chuansheng
   Chen Zheng
   Wang Yongxin
   Zhang Jing
   Du Xiujuan
TI Research Progress in New Co-Based gamma-gamma ' High-Temperature Alloys
SO RARE METAL MATERIALS AND ENGINEERING
AB A brief overview of the research progress of new cobalt-based alloys containing ordered L1(2) precipitates gamma'-Co-3(Al, W) was presented. The emphasis was on the microstructure, composition segregation and high temperature behavior of the gamma-gamma' alloys with addition of different elements into ternary Co-Al-W system. The applications of new cobalt-based alloys were forecast and the research prospect required in future was pointed out.
SN 1002-185X
PD NOV
PY 2012
VL 41
IS 11
BP 2064
EP 2068
UT WOS:000312111900040
ER

PT J
AU Suzuki, T
   Yokokawa, T
   Kobayashi, T
   Koizumi, Y
   Harada, H
   Imai, H
AF Suzuki, Takanobu
   Yokokawa, Tadaharu
   Kobayashi, Toshiharu
   Koizumi, Yutaka
   Harada, Hiroshi
   Imai, Hachiro
TI Effect of cobalt on microstructural parameters and mechanical properties
   of Ni-base single crystal superalloys
SO JOURNAL OF THE JAPAN INSTITUTE OF METALS
AB The alloying effect of Cobalt (Co) to microstructural parameters and mechanical properties, such as partitioning ratios of alloying elements and creep strength, of Re-bearing Ni-base single crystal superalloys have been investigated. The second generation single crystal superalloys, TMS-82 +, Ni-7.8Co-4.9Cr-1.9Mo-8.7W-5.3AI-6.0Ta-2.4Re-0.1Hf, in mass% (8Co) was compared to a Co-free (0Co) and 15 mass% Co (15Co) alloy which had the same chemical composition as TMS-82 + except that Co was changed.
   It was shown that the partitioning ratios of alloying elements tend to k(= X-y/K-y') = 1, as the content of Co was increased.
   Furthermore, it was found that there was suitable content of Co for the creep strength under various temperature-stress conditions.
SN 0021-4876
EI 1880-6880
PD FEB
PY 2007
VL 71
IS 2
BP 233
EP 238
DI 10.2320/jinstmet.71.233
UT WOS:000245020200018
ER

PT J
AU Lu, X
   Miki, T
   Nagasaka, T
AF Lu, Xin
   Miki, Takahiro
   Nagasaka, Tetsuya
TI Activity coefficients of NiO and CoO in CaO-Al2O3-SiO2 slag and their
   application to the recycling of Ni-Co-Fe-based end-of-life superalloys
   via remelting
SO INTERNATIONAL JOURNAL OF MINERALS METALLURGY AND MATERIALS
AB To design optimal pyrometallurgical processes for nickel and cobalt recycling, and more particularly for the end-of-life process of Ni-Co-Fe-based end-of-life (EoL) superalloys, knowledge of their activity coefficients in slags is essential. In this study, the activity coefficients of NiO and CoO in CaO-Al2O3-SiO2 slag, a candidate slag used for the EoL superalloy remelting process, were measured using gas/slag/metal equilibrium experiments. These activity coefficients were then used to consider the recycling efficiency of nickel and cobalt by remelting EoL superalloys using CaO-Al2O3-SiO2 slag. The activity coefficients of NiO and CoO in CaO-Al2O3-SiO2 slag both show a positive deviation from Raoult's law, with values that vary from 1 to 5 depending on the change in basicity. The activity coefficients of NiO and CoO peak in the slag with a composition near B = (%CaO)/(%SiO2) = 1, where B is the basicity. We observed that controlling the slag composition at approximately B = 1 effectively reduces the cobalt and nickel oxidation losses and promotes the oxidation removal of iron during the remelting process of EoL superalloys.
SN 1674-4799
EI 1869-103X
PD JAN
PY 2017
VL 24
IS 1
BP 25
EP 36
DI 10.1007/s12613-017-1375-8
UT WOS:000393034800004
ER

PT J
AU Michon, S
   Berthod, P
   Aranda, L
   Rapin, C
   Podor, R
   Steinmetz, P
AF Michon, S
   Berthod, P
   Aranda, L
   Rapin, C
   Podor, R
   Steinmetz, P
TI Application of thermodynamic calculations to study high temperature
   behavior of TaC-strengthened Co-base superalloys
SO CALPHAD-COMPUTER COUPLING OF PHASE DIAGRAMS AND THERMOCHEMISTRY
AB A database for cobalt-base superalloys was built up by combing the binary and ternary thermodynamic descriptions available in the SSOL (SGTE) database and from the literature. Using this database, results of thermodynamic calculations for several cobalt-base superalloys were compared to the experimentally observed n-microstructure of the alloys after homogenization at high temperatures and quenching. Three examples are presented: prediction of phase equilibria versus temperature and composition; selection of highly refractory materials using isothermal sections; and evaluation of local melting temperature in the case of skin formation of Co-base alloy during air oxidation at 1300 degreesC. The agreement between calculated prediction and experimental observation is satisfactory. (C) 2004 Elsevier Ltd. All rights reserved.
RI Podor, Renaud/N-3746-2019
OI Podor, Renaud/0000-0002-8103-1743; BERTHOD, Patrice/0000-0002-8035-927X
SN 0364-5916
EI 1873-2984
PD SEP
PY 2003
VL 27
IS 3
BP 289
EP 294
DI 10.1016/j.calphad.2003.12.003
UT WOS:000220038100006
ER

PT J
AU Klein, L
   Virtanen, S
AF Klein, L.
   Virtanen, S.
TI Corrosion properties of novel gamma '-strengthened Co-base superalloys
SO CORROSION SCIENCE
AB Electrochemical properties of gamma'-strengthened Co-base superalloys with the composition Co-Al-W-B and Co-Al-W-B-Y are studied in comparison with pure Co at ambient temperature in 0.5 M NaCl aqueous solution (pH 5.8). The different materials exhibit comparable corrosion resistance with a limited initial passivation followed by severe pitting corrosion at higher potentials. Oxide layers, formed under isothermal oxidation at 800 and 900 degrees C, provide exceptional protection against pitting corrosion. No breakdown events are observed, even for thin layers formed during short-term oxidation (1 h at 900 degrees C). Si as alloying element further improves the corrosion behaviour of the oxidised alloy in NaCl. (C) 2012 Elsevier Ltd. All rights reserved.
RI Virtanen, Sannakaisa/N-3699-2015
OI Virtanen, Sannakaisa/0000-0002-7179-7593
SN 0010-938X
PD JAN
PY 2013
VL 66
BP 233
EP 241
DI 10.1016/j.corsci.2012.09.025
UT WOS:000313383800028
ER

PT J
AU Suzuki, T
   Yokokawa, T
   Kobayashi, T
   Harada, H
   Imai, H
AF Suzuki, T
   Yokokawa, T
   Kobayashi, T
   Harada, H
   Imai, H
TI Effect of cobalt on micro-structural parameters of Ni-base single
   crystal superalloys
SO JOURNAL OF THE JAPAN INSTITUTE OF METALS
AB Effect of Cobalt on micro-structural parameters, such as the lattice misfit and partitioning behaviors of alloying elements, of Re-bearing Ni-base single crystal superalloys have been investigated. The second-generation single crystal superalloys, TMS-82 + (Ni-7.8Co-4.9Cr-1.9Mo-8.7W-5.3Al-6.0Ta-2.4Re-0.1Hf, in mass%), was compared to a Co-free (0Co) alloy which had the same chemical composition as TMS-82+ except that Co was removed.
   The lattice misfit of 0Co alloy was found to be more negative value than that of TMS-82 + at any temperature. Additionally, when 0Co alloy was equilibrated at 1100 degrees C, Cr, Mo and W partitioned more into the gamma matrix; in contrast, Al and Ti partitioned into the gamma' precipitates. Increase in partitioning of Cr, Mo and W to the gamma phase resulted in an increase in the lattice parameter of gamma phase. Thus, lattice misfit of 0Co tend to more negative value than that of TMS-82 +.
SN 0021-4876
EI 1880-6880
PD FEB
PY 2006
VL 70
IS 2
BP 173
EP 175
DI 10.2320/jinstmet.70.173
UT WOS:000236785900018
ER

PT J
AU Casas, R
   Galvez, F
   Campos, M
AF Casas, R.
   Galvez, F.
   Campos, M.
TI Microstructural development of powder metallurgy cobalt-based
   superalloys processed by field assisted sintering techniques (FAST)
SO MATERIALS SCIENCE AND ENGINEERING A-STRUCTURAL MATERIALS PROPERTIES
   MICROSTRUCTURE AND PROCESSING
AB This study reports the microstructural evolution, physical and mechanical properties of cobalt-based superalloys processed from mechanical alloyed powders and consolidated by field-assisted sintering techniques (FAST). After an initial thermodynamic simulation of the ternary diagram by Thermocalc (R) to determine the composition, a sequential milling process was carried out at room temperature up to 40 h milling of two different alloying systems: CO-12Al-10W (at%) and Co-12Al-10W-2Ti-2Ta (at%). Characterization of the powders was performed by using X-Ray diffraction, scanning electron microscope with energy-dispersive X-ray spectroscopy (EDS) and particle-size analyzer. Consolidated samples were also characterized in terms of density, microhardness and hardness. In order to promote the dual gamma/gamma' microstructure, both alloys were aged after solution annealing heat treatment, improving a new route of consolidation with a new level of performance.
RI Galvez Diaz-Rubio, Francisco/L-3201-2014; Campos, Monica/B-5213-2012
OI Galvez Diaz-Rubio, Francisco/0000-0002-3249-8865; Campos,
   Monica/0000-0002-8360-9561
SN 0921-5093
EI 1873-4936
PD MAY 2
PY 2018
VL 724
BP 461
EP 468
DI 10.1016/j.msea.2018.04.004
UT WOS:000432640000050
ER

PT J
AU Makineni, SK
   Nithin, B
   Chattopadhyay, K
AF Makineni, S. K.
   Nithin, B.
   Chattopadhyay, K.
TI Synthesis of a new tungsten-free gamma-gamma ' cobalt-based superalloy
   by tuning alloying additions
SO ACTA MATERIALIA
AB The paper presents the synthesis of a new class of gamma-gamma' cobalt-based superalloy that is free of tungsten as an alloying addition. It has much lower density and higher specific strength than the existing cobalt-based superalloys. The current superalloys have a base composition of Co-10Al and are further tuned by the addition of a binary combination of molybdenum and niobium, with the optimum composition of Co-10Al-5Mo-2Nb. The solvus temperature of the alloy (866 degrees C) can be further enhanced above 950 C by the addition of Ni to give the form Co-xNi-10Al-5Mo-2Nb, where x can be from 0 to 30 at.%. After heat treatment, these alloys exhibit a duplex microstructure with coherent cuboidal L1(2)-ordered precipitates (gamma') throughout the face-centred cubic matrix (gamma), yielding a microstructure that is very similar to nickel-based superalloys as well as recently developed Co-Al-W-based alloys. We show that the stability of the gamma' phase improves significantly with the nickel addition, which can be attributed to the increase in solvus temperature. A very high specific 0.2% proof stress of 94.3 MPa g(-1) cm(-3) at room temperature and 63.8 MPa g(-1) cm(-3) at 870 degrees C were obtained for alloy Co-30Ni-10Al-5Mo-2Nb. The remarkably high specific strength of these alloys makes this class of alloy a promising material for use at high temperature, including gas turbine applications. (C) 2014 Acta Materialia Inc. Published by Elsevier Ltd. All rights reserved.
OI Makineni, Surendra/0000-0002-4493-6498
SN 1359-6454
EI 1873-2453
PD FEB 15
PY 2015
VL 85
BP 85
EP 94
DI 10.1016/j.actamat.2014.11.016
UT WOS:000348956800009
ER

PT J
AU Jokisaari, AM
   Naghavi, SS
   Wolverton, C
   Voorhees, PW
   Heinonen, OG
AF Jokisaari, A. M.
   Naghavi, S. S.
   Wolverton, C.
   Voorhees, P. W.
   Heinonen, O. G.
TI Predicting the morphologies of gamma ' precipitates in cobalt-based
   superalloys
SO ACTA MATERIALIA
AB Cobalt-based alloys with gamma/gamma ' microstructures have the potential to become the next generation of superalloys, but alloy compositions and processing steps must be optimized to improve coarsening, creep, and rafting behavior. While these behaviors are different than in nickel-based superalloys, alloy development can be accelerated by understanding the thermodynamic factors influencing microstructure evolution. In this work, we develop a phase field model informed by first-principles density functional theory and experimental data to predict the equilibrium shapes of Co-Al-W gamma ' precipitates. Three-dimensional simulations of single and multiple precipitates are performed to understand the effect of elastic and interfacial energy on coarsened and rafted microstructures; the elastic energy is dependent on the elastic stiffnesses, misfit strain, precipitate size, applied stress, and precipitate spatial distribution. We observe characteristic microstructures dependent on the type of applied stress that have the same gamma ' morphology and orientation seen in experiments, indicating that the elastic stresses arising from coherent gamma/gamma ' interfaces are important for morphological evolution-during creep. The results also indicate that the narrow gamma channels between gamma ' precipitates are energetically favored, and provide an explanation for the experimentally observed directional coarsening that occurs without any applied stress. (c) 2017 Acta Materialia Inc. Published by Elsevier Ltd. All rights reserved.
RI Wolverton, Christopher/B-7542-2009; Voorhees, Peter/B-6700-2009
SN 1359-6454
EI 1873-2453
PD DEC
PY 2017
VL 141
BP 273
EP 284
DI 10.1016/j.actamat.2017.09.003
UT WOS:000415768100027
ER

PT J
AU Lu, X
   Miki, T
   Nagasaka, T
AF Lu, Xin
   Miki, Takahiro
   Nagasaka, Tetsuya
TI High-temperature oxidation paths, according to the oxide-alloy phases
   equilibria in the ternary Ni-Co-Fe system
SO CORROSION SCIENCE
AB The physicochemical properties of the Ni-Co-Fe-O system are important to the high-temperature oxidation of the Ni-Co-Fe based alloy, such as superalloys and high-alloy steels. The equilibrium phase relations between the NiCo-Fe alloy and its oxide at elevated temperature were systematically investigated using experimental and assessment method. The iso-p(O2) lines and iso-concentration lines of oxides in the entire range of the oxygen partial pressure and composition at 1673 K were evaluated, and the high-temperature oxidation path of the Ni-Co-Fe alloy was qualitatively examined. Using the thermodynamic findings allows to ascertain the high-temperature oxidation phenomena of the Ni-Co-Fe based alloy.
SN 0010-938X
EI 1879-0496
PD JUL 15
PY 2018
VL 139
BP 114
EP 123
DI 10.1016/j.corsci.2018.04.045
UT WOS:000438478200011
ER

PT J
AU Lenz, M
   Wirth, J
   Englisch, S
   Rosiwal, J
   Buchinger, N
   Weiser, M
   Virtanen, S
   Zubiri, BA
   Spiecker, E
AF Lenz, Malte
   Wirth, Janis
   Englisch, Silvan
   Rosiwal, Jan
   Buchinger, Nadine
   Weiser, Martin
   Virtanen, Sannakaisa
   Zubiri, Benjamin Apeleo
   Spiecker, Erdmann
TI Correlative Nano-Computed Tomography and Focused Ion-Beam Sectioning: A
   Case Study on a Co-Base Superalloy Oxide Scale
SO ADVANCED ENGINEERING MATERIALS
AB Herein, the capabilities of a correlative tomography approach combining laboratory nano X-ray computed tomography, focused ion-beam sectioning, and energy-dispersive X-ray spectroscopy are utilized for the characterization of multilayered oxide scales of Co-base superalloys regarding their 3D morphology and chemical composition. The combination of complementary 3D imaging techniques allows for a precise and reliable segmentation of the pore space, oxide precipitates, and different phases of the initial material. Such information is instrumental to a microscopic understanding of oxidation in this new class of superalloys and key to improvement of oxidation resistance in the next-generation high-temperature materials.
SN 1438-1656
EI 1527-2648
AR 1900823
DI 10.1002/adem.201900823
EA NOV 2019
UT WOS:000495518800001
ER

PT J
AU Zhou, XZ
   Fu, HD
   Zhang, Y
   Xu, H
   Xie, JX
AF Zhou, Xiaozhou
   Fu, Huadong
   Zhang, Yi
   Xu, Huan
   Xie, Jianxin
TI Effect of Al and W Contents on the Solidification and Solution
   Microstructure of Novel gamma/gamma ' Cobalt-Base Superalloys
SO ADVANCED ENGINEERING MATERIALS
AB The solidification and heat treatment characteristics of superalloys are key to engineering and practical applications. The solidification and solid solution behavior of gamma/gamma ' cobalt-base superalloys Co-30Ni-xAl-(15 - x)W-5Cr-1Ta-4Ti (x = 7, 9, 11 abbreviated as 7Al8W, 9Al6W, and 11Al4W, respectively) are studied using directional solidification experiments. The results indicate that there are Laves phase, (gamma + gamma ')(e) eutectics, and (beta + gamma ')(e) eutectics in the interdendritic regions for the 7Al8W alloy. The solidification sequence of the 7Al8W alloy is L -> L-1 + gamma -> L-2 + gamma + Laves -> L-3 + gamma + Laves + (beta + gamma ')(e) -> L-4 + gamma + Laves + (beta + gamma ')(e) + (gamma + gamma ')(e) -> gamma + Laves + (beta + gamma ')(e) + (gamma + gamma ')(e). As the Al content increases and the W content decreases, the Laves phase fraction in the alloy decreases and the (beta + gamma ')(e) eutectics fraction increases. The Laves phase completely disappears in the 11Al4W alloy. An unremovable mu phase forms in the 7Al8W alloy during solution treatment. The 9Al6W alloy and 11Al4W alloy can exhibit a gamma single-phase microstructure after single-stage solution treatment (1250 degrees C for 1 h) and two-stage solution treatment (1210 degrees C for 1 h + 1275 degrees C for 1 h), respectively. These experimental results are helpful for composition optimization, solidification, and solution treatment parameter determination of novel gamma/gamma ' cobalt-base superalloys.
OI Fu, Huadong/0000-0001-6239-8075
SN 1438-1656
EI 1527-2648
AR 1900641
DI 10.1002/adem.201900641
EA OCT 2019
UT WOS:000490609400001
ER

PT J
AU Tirado, FLR
   Toinin, JP
   Dunand, DC
AF Tirado, Fernando L. Reyes
   Toinin, Jacques Perrin
   Dunand, David C.
TI gamma plus gamma ' microstructures in the Co-Ta-V and Co-Nb-V ternary
   systems
SO ACTA MATERIALIA
AB The Co-Ta-V and Co-Nb-V ternary systems are investigated in a search for L1(2)-ordered gamma' precipitation, based on recent computational predictions of stable gamma+gamma' microstructures. Four alloys with nominal (at. %) composition Co-6Ta-6V, Co-5.4Ta-6.6V-xNi (x = 0 and 10), and Co-6Nb-6V are arc-melted, homogenized at 1250 degrees C, and aged at 900 degrees C for 2,16 and 64 h. Nanometric, cuboidal gamma' precipitates within a fcc-gamma matrix are discovered in the Co-Ta-V system after aging for 2 h, and in the Co-Nb-V system after cooling from homogenization. The compositions of these two new gamma'-phases, as measured via atom probe tomography, are Co-3(Ta0.76V0.24) and Co-3(Nb0.65V0.35), respectively. Upon aging at 900 degrees C, the gamma' precipitates coarsen, dissolve and transform to lamellar C36-Co-3(Ta,V) and needle-shape DO19-CO3(Nb,V), measured as Co-3(Nb0.81V0.19) by APT, respectively. This shows that these ternary gamma' phases are metastable and points to the need for their stabilization via additional alloying elements. (C) 2018 Acta Materialia Inc. Published by Elsevier Ltd. All rights reserved.
RI Dunand, David C/B-7515-2009
OI Reyes Tirado, Fernando/0000-0003-4594-6185
SN 1359-6454
EI 1873-2453
PD JUN 1
PY 2018
VL 151
BP 137
EP 148
DI 10.1016/j.actamat.2018.03.057
UT WOS:000432760300013
ER

PT J
AU Tomaszewska, A
   Oleksiak, B
AF Tomaszewska, A.
   Oleksiak, B.
TI MICROSTRUCTURAL CHARACTERISTICS OF NEW TYPE gamma-gamma ' Co-9Al-9W
   COBALT-BASED SUPERALLOYS IN AS-CAST STATE
SO METALURGIJA
AB The paper presented deals primary with the structure characteristics of a new type of cobalt-based superalloys Co-9Al-9W type, casted via induction melting process with partially dosing of Common problems described in literature are focused on difficulties in obtaining uniform distribution of tungsten, particularly in interdendritic areas. That was the reason for the modified casting process to be applied. The method of tungsten dosing into liquid melts of Co and Al allows to obtain microstructure characterized by considerably decreased microsegregation. The material obtained was analyzed by standard methods such as light and scanning microscopy with analysis of chemical composition in micro-areas. Additionally, the detailed analysis of the sub-grain level was made by S/TEM on thin foils collected from equiaxed grains zone of the ingot.
OI Tomaszewska, Agnieszka/0000-0002-3962-000X; Oleksiak,
   Beata/0000-0001-6038-4251
SN 0543-5846
EI 1334-2576
PD JAN
PY 2018
VL 57
IS 1-2
BP 91
EP 94
UT WOS:000423657300021
ER

PT J
AU Kobayashi, T
   Harada, H
   Osawa, M
   Sato, A
AF Kobayashi, T
   Harada, H
   Osawa, M
   Sato, A
TI Creep strength of Co-free Ni-base single crystal superalloys
SO JOURNAL OF THE JAPAN INSTITUTE OF METALS
AB The Pebble Bed Modular Reactor (PBMR) is a small atomic power reactor which can be used in areas where the electric power transmission network is not well developed. It generates electricity by gas-turbines that used He-gas as a coolant. Ni-based superalloys are the primary materials used in gas-turbines. However if conventional Ni-base superalloys are to be used for PBMR, turbine maintenances will be difficult due to Co, as it can produce Co-60 a recitative material that possesses a long half-life. Therefore, Co-free Ni-base superalloys are required for PBMR.
   In this paper, a Co-free single-crystal (SC) superalloy, TMS-82 + (-Co), was developed; it was the same chemical composition as the 2(nd) generation SC superalloy, TMS-82+, except that it is Co-free creep tests were performed on the developed alloy, TMS-82 +, under three conditions; 900 degrees C/392 MPa, 1000 degrees C/245 MPa, and 1100 degrees C/137 MPa; CMSX-4, a popular SC alloy, was used as comparison.
   TMS-82 + (-Co) displayed superior creep-rupture life in all creep tests; however, detrimental TCP were observed in the microstructure of the sample that underwent creep testing at 1100 degrees C/137 MPa. This, the developed Co-free SC alloy should be further modified for long-term microstructural stability. Elimination of phase formation will allow the alloy to be utilized in the PBMR.
SN 0021-4876
EI 1880-6880
PD AUG
PY 2005
VL 69
IS 8
BP 707
EP 710
DI 10.2320/jinstmet.69.707
UT WOS:000231763500027
ER

PT J
AU Lu, X
   Matsubae, K
   Nakajima, K
   Nakamura, S
   Nagasaka, T
AF Lu, Xin
   Matsubae, Kazuyo
   Nakajima, Kenichi
   Nakamura, Shinichiro
   Nagasaka, Tetsuya
TI Thermodynamic Considerations of Contamination by Alloying Elements of
   Remelted End-of-Life Nickel- and Cobalt-Based Superalloys
SO METALLURGICAL AND MATERIALS TRANSACTIONS B-PROCESS METALLURGY AND
   MATERIALS PROCESSING SCIENCE
AB Cobalt and nickel are high-value commodity metals and are mostly used in the form of highly alloyed materials. The alloying elements used may cause contamination problems during recycling. To ensure maximum resource efficiency, an understanding of the removability of these alloying elements and the controllability of some of the primary alloying elements is essential with respect to the recycling of end-of-life (EoL) nickel- and cobalt-based superalloys by remelting. In this study, the distribution behaviors of approximately 30 elements that are usually present in EoL nickel- and cobalt-based superalloys in the solvent metal (nickel, cobalt, or nickel-cobalt alloy), oxide slag, and gas phases during the remelting were quantitatively evaluated using a thermodynamic approach. The results showed that most of the alloying elements can be removed either in the slag phase or into the gas phase. However, the removal of copper, tin, arsenic, and antimony by remelting is difficult, and they remain as tramp elements during the recycling. On the other hand, the distribution tendencies of iron, molybdenum, and tungsten can be controlled by changing the remelting conditions. To increase the resource efficiency of recycling, preventing contamination by the tramp elements and identifying the alloying compositions of EoL superalloys are significantly essential, which will require the development of efficient prior alloy-sorting systems and advanced separation technologies. (C) The Minerals, Metals & Materials Society and ASM International 2016
RI ; Matsubae, Kazuyo/J-8842-2015
OI NAKAJIMA, Kenichi/0000-0002-7241-7695; Matsubae,
   Kazuyo/0000-0002-3816-3898
SN 1073-5615
EI 1543-1916
PD JUN
PY 2016
VL 47
IS 3
BP 1785
EP 1795
DI 10.1007/s11663-016-0665-2
UT WOS:000375451200030
ER

PT J
AU Terberger, PJ
   Sebold, D
   Webler, R
   Ziener, M
   Neumeier, S
   Klein, L
   Virtanen, S
   Goken, M
   Vassen, R
AF Terberger, Philipp J.
   Sebold, Doris
   Webler, Ralf
   Ziener, Marco
   Neumeier, Steffen
   Klein, Leonhard
   Virtanen, Sannakaisa
   Goeken, Mathias
   Vassen, Robert
TI Isothermal aging of a gamma '-strengthened Co-Al-W alloy coated with
   vacuum plasma-sprayed MCrAlY bond coats
SO SURFACE & COATINGS TECHNOLOGY
AB Cobalt-based superalloys with a gamma/gamma' microstructure were discovered in 2006 and are currently being investigated as an alternative to nickel-based superalloys for high-temperature, high-load applications in gas turbine blades. They promise a better castability combined with a similar creep strength. Superalloy turbine blades are commonly coated with oxidation resistant bond coats. For this reason their compatibility needs to be studied. Co-9Al-9W specimens with a gamma/gamma' microstructure were coated with either a nickel-based or cobalt-based MCrAlY bond coat using vacuum plasma spraying. After aging at 900 degrees C in air for up to 500 h no decomposition of the gamma' phase was found in the bulk superalloy. The interdiffusion zone shows several different W-rich topologically close-packed phases arising from the dissolution of the gamma' phase in this region. The W-rich phases are identified to be mu phase for both bond coats and R phase for the nickel-based bond coat only. Their total volume is higher for the nickel-based bond coat. Therefore the cobalt-based bond coat is better suited for the Co-based superalloy substrate. Room temperature hardness and Young's modulus were measured using nanoindentation in the initial state and after heat treatment. A significantly higher Young's modulus was found for the cobalt-based bond coat (C) 2015 Elsevier B.V. All rights reserved.
RI Goken, Mathias/F-7940-2015; Virtanen, Sannakaisa/N-3699-2015; Neumeier,
   Steffen/F-7092-2017
OI Goken, Mathias/0000-0002-3226-0304; Virtanen,
   Sannakaisa/0000-0002-7179-7593; Neumeier, Steffen/0000-0001-7853-0368
SN 0257-8972
PD AUG 25
PY 2015
VL 276
BP 360
EP 367
DI 10.1016/j.surfcoat.2015.06.048
UT WOS:000360594600045
ER

PT J
AU Yu, H
   Ukai, S
   Oono, N
   Sasaki, T
AF Yu, Hao
   Ukai, Shigeharu
   Oono, Naoko
   Sasaki, Taisuke
TI Microstructure characterization of Co-20Cr-(5,10)Al oxide dispersion
   strengthened superalloys
SO MATERIALS CHARACTERIZATION
AB In order to develop Co-based oxide dispersion strengthened (ODS) superalloys with excellent mechanical properties and oxidation resistance at the temperature above 1000 degrees C, Co-20Cr-(5,10)Al ODS superalloys were designed and fabricated by mechanical alloying (MA), spark plasma sintering (SPS), hot rolling and the final annealing at 1200 degrees C. Two different phases were identified; the Co solid solution of a fcc structure, and the B2 phase highly enriched with Aluminum. Composition and volume fraction of both phases are almost consistent with the Co-Cr-Al ternary phase diagram computed with the Pandat software. Another coarse fcc phase with smaller content of oxide particles was also characterized. This phase was probably formed through an incipient melting at the initial stage of SPS process. Fine oxides particles are densely distributed inside both, the fcc solid solution and the B2 phase. Grain boundaries and phase boundaries are decorated with the oxide particles, which are beneficial to grains and phases stability at elevated temperature. The observed unique core-shell structure was characterized as Y2Hf7O17 type in a core and Y2Hf2O7 type at a periphery of the oxide particles. (C) 2015 Elsevier Inc. All rights reserved.
RI YU, Hao/H-7228-2018
SN 1044-5803
EI 1873-4189
PD FEB
PY 2016
VL 112
BP 188
EP 196
DI 10.1016/j.matchar.2015.12.027
UT WOS:000370109200023
ER

PT J
AU Kolb, M
   Freund, LP
   Fischer, F
   Povstugar, I
   Makineni, SK
   Gault, B
   Raabe, D
   Muller, J
   Spiecker, E
   Neumeier, S
   Goken, M
AF Kolb, M.
   Freund, L. P.
   Fischer, F.
   Povstugar, I.
   Makineni, S. K.
   Gault, B.
   Raabe, D.
   Mueller, J.
   Spiecker, E.
   Neumeier, S.
   Goeken, M.
TI On the grain boundary strengthening effect of boron in gamma/gamma '
   Cobalt-base superalloys
SO ACTA MATERIALIA
AB Boron is an essential solute element for improving the grain boundary strength in several high temperature metallic alloys especially in Ni- and Co-base superalloys although the detailed strengthening mechanisms are still not well understood. In superalloys, boron leads to the formation of borides and precipitate depleted zones around the grain boundaries and alters the bond strength among the grains directly. In this paper, we explore in detail the role of the boron content in ternary gamma/gamma' Co-9Al-9W alloys. Local as well as bulk mechanical properties were evaluated using nanoindentation and compression testing and correlated to near-atomic scale microstructure and compositions obtained from electron microscopy and atom probe tomography.
   The alloy variant with low B content (0.005 at.% B) reveals an increase in yield strength at room temperature and 600 degrees C and atom probe tomography investigations show that solute B segregates to the grain boundaries. However, in the bulk B exclusively partitions to the gamma' phase. Additionally, the gamma/gamma' grain boundaries are depleted in W and Al with the concentration locally shifted towards the gamma composition forming a very thin gamma layer at the gamma/gamma' grain boundaries, which supports dislocation mobility in the gamma/gamma' grain boundary region during deformation. Higher content of B (0.04 at.% B) promotes formation of W-rich borides at the grain boundaries that leads to undesirable precipitate depleted zones adjacent to these borides that decrease the strength of the alloy drastically. However, it was also found that a subsequent annealing heat treatment eliminates these detrimental zones by re-precipitating gamma' and thus elevating the strength of the alloy.
   This result shows that, if a precipitate depleted zone can be avoided, B significantly improves the mechanical properties of polycrystalline Co-base superalloys by strengthening the gamma' phase and by improving grain boundary cohesion. (C) 2017 Acta Materialia Inc. Published by Elsevier Ltd. Alt rights reserved.
RI Raabe, Dierk/A-6470-2009; Neumeier, Steffen/F-7092-2017
OI Raabe, Dierk/0000-0003-0194-6124; Neumeier, Steffen/0000-0001-7853-0368;
   Gault, Baptiste/0000-0002-4934-0458; Makineni,
   Surendra/0000-0002-4493-6498
SN 1359-6454
EI 1873-2453
PD FEB 15
PY 2018
VL 145
BP 247
EP 254
DI 10.1016/j.actamat.2017.12.020
UT WOS:000424726200024
ER

PT J
AU Makineni, SK
   Samanta, A
   Rojhirunsakool, T
   Alam, T
   Nithin, B
   Singh, AK
   Banerjee, R
   Chattopadhyay, K
AF Makineni, S. K.
   Samanta, A.
   Rojhirunsakool, T.
   Alam, T.
   Nithin, B.
   Singh, A. K.
   Banerjee, R.
   Chattopadhyay, K.
TI A new class of high strength high temperature Cobalt based gamma-gamma '
   Co-Mo-Al alloys stabilized with Ta addition
SO ACTA MATERIALIA
AB The present paper reports a new class of Co based superalloys that has gamma-gamma' microstructure and exhibits much lower density compared to other commercially available Co superalloys including Co-Al-W based alloys. The basic composition is Co-10Al-5Mo (at%) with addition of 2 at% Ta for stabilization of gamma' phase. The gamma-gamma' microstructure evolves through solutionising and aging treatment. Using first principles calculations, we observe that Ta plays a crucial role in stabilizing gamma' phase. By addition of Ta in the basic stoichiometric composition Co-3(Al, Mo), the enthalpy of formation (Delta H-f) of L1(2) structure (gamma' phase) becomes more negative in comparison to DO19 structure. The All of the L12 structure becomes further more negative by the occupancy of Ni and Ti atoms in the lattice suggesting an increase in the stability of the gamma' precipitates. Among large number of alloys studied experimentally, the paper presents results of detailed investigations on Co-10Al-5Mo-2Ta, Co-30Ni-10Al-5Mo-2Ta and Co-30Ni-10Al-5Mo-2Ta-2Ti. To evaluate the role alloying elements, atom probe tomography investigations were carried out to obtain partition coefficients for the constituent elements. The results show strong partitioning of Ni, Al, Ta and Ti in ordered gamma' precipitates. 2015 Acta Materialia Inc. Published by Elsevier Ltd. All rights reserved.
RI Singh, Abhishek/C-2039-2009
OI Singh, Abhishek/0000-0002-7631-6744; Samanta, Atanu/0000-0001-7918-2772;
   Makineni, Surendra/0000-0002-4493-6498
SN 1359-6454
EI 1873-2453
PD SEP 15
PY 2015
VL 97
BP 29
EP 40
DI 10.1016/j.actamat.2015.06.034
UT WOS:000359875800003
ER

PT J
AU Saal, JE
   Wolverton, C
AF Saal, James E.
   Wolverton, C.
TI Energetics of antiphase boundaries in gamma ' Co3(Al,W)-based
   superalloys
SO ACTA MATERIALIA
AB Although Co-based superalloys are considered as a promising next-generation high-temperature turbine blade material, there are issues with regard to mechanical properties that must be addressed. L1(2) planar defects such as antiphase boundaries (APBs) play a critical role in the high-temperature strength of gamma/gamma ' superalloys, particularly with the magnitude and temperature-range of the yield strength anomaly. APBs in L1(2) Co-3(Al,W) gamma ' are particularly complex due to the presence of the metal mixing on the Al/W sublattice, which introduces additional degrees of freedom to APB behavior, such as Al/W composition and configuration local to the APB. We explore the behavior of APBs in L1(2) Co-3(Al,W) with density functional theory. We find a strong dependence of the APB energy on the composition, particularly from the presence of Al-Al bonds across the 010 APB and W-W bonds across the 111 APB. For both APBs, our calculations also suggest an energetically favorable segregation of Al to the APB. Therefore, future Co alloy design criteria can include alloying elements with preferential segregation to the APB over that of Al to tune the APB energy (and the behavior of the yield strength anomaly). Furthermore, the unique behavior of Al-Al and W-W bonds in the 010 and 111 APB's, respectively, indicate the possibility of preferentially modifying one APB over another with alloying. (c) 2015 Acta Materialia Inc. Published by Elsevier Ltd. All rights reserved.
RI Wolverton, Christopher/B-7542-2009; Saal, James E/L-8963-2017
OI Saal, James E/0000-0003-0935-158X
SN 1359-6454
EI 1873-2453
PD JAN 15
PY 2016
VL 103
BP 57
EP 62
DI 10.1016/j.actamat.2015.10.007
UT WOS:000367630500006
ER

PT J
AU Tirado, FLR
   Taylor, S
   Dunand, DC
AF Tirado, Fernando L. Reyes
   Taylor, Spencer
   Dunand, David C.
TI Effect of Al, Ti and Cr additions on the gamma-gamma' microstructure of
   W-free Co-Ta-V-Based superalloys
SO ACTA MATERIALIA
AB The recently-discovered metastable gamma'-Co-3(Ta0.76V0.24) phase formed on aging in a Co-6Ta-6V (at.%) ternary alloy is stabilized by partial replacement of Ta and V with Al and Ti. In two alloys with composition Co-6Al-3Ta-3V and Co-5Al-3Ta-3V-1Ti with gamma+gamma' microstructure, the gamma'-precipitates remain stable for up to 168 h at 850 and 900 C, with no precipitation of additional phases. Adding Ni and B and doubling the Ti concentration produces a gamma/gamma' superalloy, Co-10Ni-5Al-3Ta-3V-2Ti-0.04B (at.%), with gamma' precipitates which are stable up to six weeks of aging at 850 degrees C, while slowly coarsening and coalescing from cuboidal to elongated shapes. After one day of aging at 850 degrees C, the gamma' nanoprecipitates have a (Co0.83Ni0.17)(3)(Ta0.42Al0.23Ti0.19V0.15B0.01) composition, with Al and Ti replacing at the same rate both Ta and V in the original metastable Co-3(Ta0.76V0.24) phase. To improve oxidation resistance, 4% Cr is added to the new superalloy, resulting in a somewhat higher volume fraction of finer cuboidal gamma' precipitates after one week of aging at 850 degrees C, but no other deleterious phases. These W-and Mo-free gamma/gamma' superalloys show good creep resistance at 850 degrees C, on par with two other recent Co-base gamma/gamma' superalloys: (i) Co-9W-9Al-8Cr (at.%) which has higher density due to its high W content, and (ii) Co-30Ni-10Al-5Mo-2Nb (at.%) which has lower density (as it is W-free) but contains triple the Ni concentration. (C) 2019 Acta Materialia Inc. Published by Elsevier Ltd. All rights reserved.
RI Dunand, David C/B-7515-2009
OI Reyes Tirado, Fernando/0000-0003-4594-6185
SN 1359-6454
EI 1873-2453
PD JUN 15
PY 2019
VL 172
BP 44
EP 54
DI 10.1016/j.actamat.2019.04.031
UT WOS:000470946500005
ER

PT J
AU Povarova, KB
   Drozdov, AA
   Bazyleva, OA
   Morozov, AE
   Antonova, AV
   Bondarenko, YA
   Bulakhtina, MA
   Arginbaeva, EG
   Amezhnov, AV
AF Povarova, K. B.
   Drozdov, A. A.
   Bazyleva, O. A.
   Morozov, A. E.
   Antonova, A. V.
   Bondarenko, Yu. A.
   Bulakhtina, M. A.
   Arginbaeva, E. G.
   Amezhnov, A. V.
TI Influence of the Cobalt Concentration and Chromium Alloying on the
   Structure of (beta-NiAl plus gamma '-Ni3Al + gamma-Ni) Ni-Al-Co
   Superalloys
SO RUSSIAN METALLURGY
