Repository: MatInfoUB/NLP-Queries

File: Co_superalloys_comp2.txt (part 1 of 21)
FN Clarivate Analytics Web of Science
VR 1.0
PT J
AU Chen, J
   Liu, YJ
   Sheng, G
   Lei, FY
   Kang, ZT
AF Chen, Jie
   Liu, Yajun
   Sheng, Guang
   Lei, Fuyue
   Kang, Zhitao
TI Atomic mobilities, interdiffusivities and their related diffusional
   behaviors in fcc Co-Cr-Ni alloys
SO JOURNAL OF ALLOYS AND COMPOUNDS
AB Diffusion couples for fcc Co-Cr-Ni ternary system are prepared, all of which are annealed at 1573 K for 50 h. Interdiffusion coefficients are evaluated at the intersection points of two independent diffusion paths sharing a common composition. Such main and cross interdiffusion coefficients are then used to inversely retrieve atomic mobilities of Co, Cr and Ni in fcc Co-Cr-Ni alloys, with the aid of available thermodynamic description. Further validation concerning the quality of atomic mobilities is conducted with computational simulations for diffusion couples annealed at 1573 K for 50 h, the results of which are compared with experimental data. This work contributes to the establishment of a general Co- or Ni-based kinetic database for computational design of superalloys. Published by Elsevier B.V.
SN 0925-8388
EI 1873-4669
PD FEB 5
PY 2015
VL 621
BP 428
EP 433
DI 10.1016/j.jallcom.2014.09.139
UT WOS:000345421900066
ER

PT J
AU Gilles, R
   Mukherji, D
   Karge, L
   Strunz, P
   Beran, P
   Barbier, B
   Kriele, A
   Hofmann, M
   Eckerlebe, H
   Rosler, J
AF Gilles, Ralph
   Mukherji, Debashis
   Karge, Lukas
   Strunz, Pavel
   Beran, Premysl
   Barbier, Bruno
   Kriele, Armin
   Hofmann, Michael
   Eckerlebe, Helmut
   Roesler, Joachim
TI Stability of TaC precipitates in a Co-Re-based alloy being developed for
   ultra-high-temperature applications
SO JOURNAL OF APPLIED CRYSTALLOGRAPHY
AB Co-Re alloys are being developed for ultra-high-temperature applications to supplement Ni-based superalloys in future gas turbines. The main goal of the alloy development is to increase the maximum service temperature of the alloy beyond 1473 K, i.e. at least 100 K more than the present single-crystal Ni-based superalloy turbine blades. Co-Re alloys are strengthened by carbide phases, particularly the monocarbide of Ta. The binary TaC phase is stable at very high temperatures, much greater than the melting temperature of superalloys and Co-Re alloys. However, its stability within the Co-Re-Cr system has never been studied systematically. In this study an alloy with the composition Co-17Re-23Cr-1.2Ta-2.6C was investigated using complementary methods of small-angle neutron scattering (SANS), scanning electron microscopy, X-ray diffraction and neutron diffraction. Samples heat treated externally and samples heated in situ during diffraction experiments exhibited stable TaC precipitates at temperatures up to 1573 K. The size and volume fraction of fine TaC precipitates (up to 100 nm) were characterized at high temperatures with in situ SANS measurements. Moreover, SANS was used to monitor precipitate formation during cooling from high temperatures. When the alloy is heated the matrix undergoes an allotropic phase transformation from the "phase (hexagonal close-packed) to the gamma phase (face-centred cubic), and the influence on the strengthening TaC precipitates was also studied with in situ SANS. The results show that the TaC phase is stable and at these high temperatures the precipitates coarsen but still remain. This makes the TaC precipitates attractive and the Co-Re alloys a promising candidate for high-temperature application.
RI Beran, Premysl/F-8855-2012; Strunz, Pavel/D-1610-2011; Mukherji,
   Debashis/M-1646-2019
OI Beran, Premysl/0000-0002-1217-3131; Strunz, Pavel/0000-0002-0829-4926;
   Mukherji, Debashis/0000-0001-6882-4709
SN 1600-5767
PD AUG
PY 2016
VL 49
BP 1253
EP 1265
DI 10.1107/S1600576716009006
PN 4
UT WOS:000382755900016
ER

PT J
AU Stoyanov, P
   Dawag, L
   Goberman, DG
   Shah, D
AF Stoyanov, Pantcho
   Dawag, Lesley
   Goberman, Daniel G.
   Shah, Dilip
TI Friction and Wear Characteristics of Single Crystal Ni-Based Superalloys
   at Elevated Temperatures
SO TRIBOLOGY LETTERS
AB The purpose of this study was to investigate the friction and wear behavior of single crystal superalloys at elevated temperatures. Pin-on-plate experiments were conducted using a custom-built high-temperature fretting/wear apparatus. Measurements were performed on two single crystal Ni-based alloys and Waspaloy (R) (used as a baseline material). The coefficient of friction for the single crystal materials (i.e., during running-in and steady state) was lower compared to the Waspaloy (R). In addition, the experiments showed that the friction coefficient of the single crystal is dependent on the crystallographic plane; the friction coefficient was lower for the tests on the {100} plane compared to the {111} plane. The wear behavior was aligned with the friction behavior, where the single crystal Ni-based alloys showed slightly higher wear resistance compared to the Waspaloy (R). Ex situ analysis by means of FIB/SEM and XPS analysis revealed the formation of Co-base metal oxide layer on the surface of the single crystal alloy. Similarly, a Co-base oxide layer is observed on the counterface providing a self-mated oxide-on-oxide contact and thus lower friction and wear compared to the Waspaloy (R).
SN 1023-8883
EI 1573-2711
PD MAR
PY 2018
VL 66
IS 1
AR 47
DI 10.1007/s11249-018-0994-1
UT WOS:000426475600006
ER

PT J
AU Li, YZ
   Pyczak, F
   Paul, J
   Oehring, M
   Lorenz, U
   Yao, ZK
   Ning, YQ
AF Li, Yuzhi
   Pyczak, Florian
   Paul, Jonathan
   Oehring, Michael
   Lorenz, Uwe
   Yao, Zekun
   Ning, Yongquan
TI Rafting of gamma' precipitates in a Co-9Al-9W superalloy during
   compressive creep
SO MATERIALS SCIENCE AND ENGINEERING A-STRUCTURAL MATERIALS PROPERTIES
   MICROSTRUCTURE AND PROCESSING
AB The rafting of gamma' precipitates was investigated in a single crystal of Co-9Al-9W(at%) superalloy after compression creep tests at 850 degrees C. Scanning electron micrographs show that the gamma' precipitates raft perpendicular to the compressive stress axis, due to their positive lattice parameter misfit. The rafting of gamma' precipitates occurred after the minimum strain rate was reached. The dislocation structure and stacking faults were investigated by transmission electron microscopy. Dislocations preferentially moved in the horizontal gamma matrix channels where they can relieve the coherency stress at horizontal gamma/gamma' interfaces. After extended periods of creep, rafting of the gamma' precipitates perpendicular to the external compressive stress axis occurred. The merging of gamma' precipitates during rafting initiated at the precipitates corners, leaving pockets of matrix phase in the vertical gamma channels between adjacent gamma' precipitates. The necessary diffusion of alloying elements during the rafting process between the two orientations of matrix channels should be decelerated as diffusion is slower in the ordered L1(2) gamma' phase than in the disordered gamma phase.
SN 0921-5093
EI 1873-4936
PD MAR 14
PY 2018
VL 719
BP 43
EP 48
DI 10.1016/j.msea.2018.02.017
UT WOS:000429390300005
ER

PT B
AU Yuan, Y
   Gu, YF
   Zhong, ZH
   Osada, T
   Yokokawa, T
   Harada, H
AF Yuan, Y.
   Gu, Y. F.
   Zhong, Z. H.
   Osada, T.
   Yokokawa, T.
   Harada, H.
BE Huron, ES
   Reed, RC
   Hardy, MC
   Mills, MJ
   Montero, RE
   Portella, PD
   Telesman, J
TI CONTROLLING THE DEFORMATION MECHANISM IN DISK SUPERALLOYS AT LOW AND
   INTERMEDIATE TEMPERATURES
SO SUPERALLOYS 2012
CT 12th International Symposium on Superalloys
CY SEP 09-13, 2012
CL Seven Springs, PA
SP TMS
AB The newly developed TMW (R) disk superalloy exhibits better overall mechanical properties in the intended service temperature region (650-750 degrees C) than the most advanced cast & wrought disk alloy U720Li. Clarification of the underlying mechanisms is beneficial for designing advanced superalloys. Among the TMW alloys, TMW-4M3 has the best tensile strength and creep resistance. In this study, tensile tests of U720Li and TMW-4M3 were conducted at temperatures ranging from 25 degrees C to 750 degrees C. The deformation microstructures have been investigated by transmission electron microscopy (TEM). Dislocation activity, involving anti-phase boundary (APB), was the dominant mechanism in U720Li up to 725 degrees C. However, the transition of deformation mechanisms from dislocation pairs cutting to stacking fault (SF) shearing and deformation twinning was observed in TMW-4M3. A concise model related to the increased surface energy is put forward to describe the competing mechanisms. It is found that APB energy, SF energy (SFE), and volume fraction of tertiary gamma' have important influence on the transition of deformation mechanisms. The controlling of deformation mechanism by alloy design is discussed.
OI Osada, Toshio/0000-0003-1539-9264
BN 978-0-470-94320-5
PY 2012
BP 35
EP 42
UT WOS:000324518300004
ER

PT J
AU Naffakh-Moosavy, H
AF Naffakh-Moosavy, Homam
TI Computational and experimental observations of welds in third-generation
   nickel-based superalloys
SO PHILOSOPHICAL MAGAZINE
AB The purpose of the present study is to introduce the weld quantitative solidification paths in the newly designed third-generation superalloys. The research has been conducted using both computational and experimental approaches. The model used the Scheil solidification relations to correlate the partitioning elements with their effects on the solidification paths. Accordingly, the k values were calculated for all the participating elements in the superalloy welds. The results of model demonstrated that these were very close to unity for austenite former elements, i.e. Ni, Co, Cr and Fe, while the other elements such as Ti, Nb and Mo displayed a significant tendency for segregation. The mathematical equations were calculated for weld solidification paths of superalloys. In all the welds, a remarkable segregation behaviour was observed, especially for Nb and Ti. The solidification path equations predicted type and amount of secondary phases. The solidification paths were compared with eutectic reactions on the basis of the Ni-Ti-C and Ni-Nb-C ternary phase diagrams. Both the experimental measurements and microstructural observations of eutectics exhibited an appropriate accordance with the solidification paths obtained by model calculations.
SN 1478-6435
EI 1478-6443
PD FEB 11
PY 2016
VL 96
IS 5
BP 427
EP 446
DI 10.1080/14786435.2015.1132017
UT WOS:000371803400001
ER

PT J
AU Wang, RM
   Song, YG
   Zhang, SW
   Li, CZ
AF Wang, RM
   Song, YG
   Zhang, SW
   Li, CZ
TI Improvement and micro-mechanism of a low expansion superalloy
SO RARE METALS
AB Chromium free low expansion superalloys Incoloy 900 series based on the system Fe-Ni-Co-Nb-Ti are precipitation-strengthen austenitic alloys with combination of very low thermal expansion coefficient and high tensile strength. The most important problem of these alloys is the susceptibility to stress accelerated grain boundary oxygen embrittlement (SAGBO) due to the absence of chromium. The oxidation resistance of the alloys after they were exposed for long time at high temperatures and the notch bar rupture strength have been improved with appropriate rare earth (RE) addition. With trace yttrium addition, the platelet precipitates become smaller and denser and the phase of precipitate transforms from epsilon phase to H phase. The crystal structures of the platelet phases in the conventional and Y-containing superalloys have been investigated and determined. The interface between the H phase and the matrix hits also been demonstrated.
RI Wang, Rongming/B-2163-2010
OI Wang, Rongming/0000-0003-4075-6956
SN 1001-0521
PD JUN
PY 1999
VL 18
IS 2
BP 123
EP 128
UT WOS:000084270500008
ER

PT J
AU Carroll, LJ
   Feng, Q
   Mansfield, JF
   Pollock, TM
AF Carroll, L. J.
   Feng, Q.
   Mansfield, J. F.
   Pollock, T. M.
TI Elemental partitioning in Ru-containing nickel-base single crystal
   superalloys
SO MATERIALS SCIENCE AND ENGINEERING A-STRUCTURAL MATERIALS PROPERTIES
   MICROSTRUCTURE AND PROCESSING
AB Single crystal nickel-base superalloys with spherical, intermediately shaped and cuboidal gamma' precipitates have been observed in Ru-containing superalloys with substantial amounts of Re and W. The gamma' precipitates experienced stress-induced directional coarsening (rafting) during creep deformation at 950 degrees C and 290 MPa indicative of a wide range of gamma-gamma' lattice misfit, which vary from negative to near-zero to positive. The precipitate morphology, lattice misfit and compositions of the gamma and the gamma' phases are interrelated, and therefore, the elemental partitioning between the phases were investigated to determine the origin of the unusual microstructural features. TEM-based EDS analysis of the gamma and gamma' phases indicate that the combination of Ru and Cr influences the partitioning of Re, which displays a wide range of partitioning behavior within the investigated alloy compositions. In alloys containing 5.7-9.6 wt.% Ru and no Cr, Re partitioned to both the gamma and gamma' phases. With high levels of Cr (6.7 wt.%) the Re strongly partitioned to the gamma matrix, while in alloys with intermediate Cr and Ru levels, the Re displayed intermediate partitioning behavior. The Ru and Co partitioned nearly equally between the gamma and the gamma' phase in all of the experimental Ru-containing alloys investigated. The degree of Cr partitioning was also similar among the alloys investigated, however, it partitioned more strongly to the gamma phase. These investigations demonstrate that Ru and Cr control the lattice misfit and precipitate shape, through the associated changes in system thermodynamics that alter the gamma and gamma' phase compositions. (C) 2007 Elsevier B.V. All rights reserved.
SN 0921-5093
PD MAY 25
PY 2007
VL 457
IS 1-2
BP 292
EP 299
DI 10.1016/j.msea.2006.12.036
UT WOS:000246216900043
ER

PT J
AU GESMUNDO, F
   NIU, Y
   VIANI, F
   TASSA, O
AF GESMUNDO, F
   NIU, Y
   VIANI, F
   TASSA, O
TI THE HOT CORROSION OF 2 FE-AL INTERMETALLICS AT 600-DEGREES-C
SO JOURNAL DE PHYSIQUE IV
CT 3rd International Symposium on High Temperature Corrosion and Protection
   of Materials
CY MAY 25-29, 1992
CL LES EMBIEZ, FRANCE
SP ELECT POWER RES INST, UNIV PROVENCE, CNRS, CONSEIL RE PROVENCE ALPES COTE AZUR, DIRECT RECH ETUDES & TECH, ELECT FRANCE, MINIST RECH & ESPACE, PYROX S A, FRENCH MINISTER RES & SPACE, FRENCH MINISTER IND & FOREIGN TRADE
AB The hot corrosion of Fe3Al and FeAl has been studied at 600-degrees-C in combustion gases and in the presence of Na2SO4-NaCl and Na2SO4-V2O5 mixtures with some additional measurements with pure Na2SO4. Under all conditions the alloys underwent significant attack with formation of scales containing both Fe and Al. However corrosion in Na2SO4 pure or mixed with NaCl slowed down significantly with time, while corrosion in Na2SO4-V2O5 mixtures was more severe, irregular and long-lasting. Except for the Na2SO4-NaCl mixture, Fe3Al corroded more than FeAl. The scales consisted always of an outer layer rich in iron oxide and an inner layer containing mostly Al but also Fe and S whose actual composition differed for the two salt mixtures. The corrosion mechanism involved to a different extent mixed oxidation-sulfidation and scale fluxing.
SN 1155-4339
PD DEC
PY 1993
VL 3
IS C9
BP 375
EP 381
DI 10.1051/jp4:1993938
PN 1
UT WOS:A1993MY70800040
ER

PT J
AU Naujoks, D
   Weiser, M
   Salomon, S
   Stein, H
   Virtanen, S
   Ludwig, A
AF Naujoks, Dennis
   Weiser, Martin
   Salomon, Steffen
   Stein, Helge
   Virtanen, Sannakaisa
   Ludwig, Alfred
TI Combinatorial Study on Phase Formation and Oxidation in the Thin Film
   Superalloy Subsystems Co-Al-Cr and Co-Al-Cr-W
SO ACS COMBINATORIAL SCIENCE
AB Two Co-based superalloy subsystems, the ternary system Co-Al-Cr and the quasi-ternary system Co-Al-Cr-W with a constant amount of 10 at. % W, were deposited as thin-film materials libraries and analyzed in terms of phase formation and oxidation behavior at 500 degrees C in air. By combining energy-dispersive X-ray analysis and X-ray photoelectron spectroscopy high-throughput composition measurements, a detailed evaluation of the dependence between the initial multinary metal composition and the oxide scale composition which is forming upon oxidation on the surface of the thin film is established. Phase maps for both materials libraries are provided by high-throughput X-ray diffraction. In addition, the oxidation of a Co-Al-Cr-W bulk sample was analyzed and compared to a corresponding film in the library.
RI Stein, Helge Soren S/S-4031-2018; Ludwig, Alfred G/G-1111-2011; Stein,
   Helge/M-5595-2019; Virtanen, Sannakaisa/N-3699-2015
OI Stein, Helge Soren S/0000-0002-3461-0232; Ludwig, Alfred
   G/0000-0003-2802-6774; Stein, Helge/0000-0002-3461-0232; Weiser,
   Martin/0000-0002-9448-5787; Virtanen, Sannakaisa/0000-0002-7179-7593
SN 2156-8952
EI 2156-8944
PD NOV
PY 2018
VL 20
IS 11
BP 611
EP 620
DI 10.1021/acscombsci.8b00078
UT WOS:000450374200003
PM 30234964
ER

PT J
AU Rosler, J
   Hentrich, T
   Gehrmann, B
AF Roesler, Joachim
   Hentrich, Tatiana
   Gehrmann, Bodo
TI On the Development Concept for a New 718-Type Superalloy with Improved
   Temperature Capability
SO METALS
AB The superalloy 718 stands out for its excellent manufacturability and strength at ambient temperature. However, its application temperature is limited to about 650 degrees C due to the instability of the gamma '' precipitates. Here, we provide an in-depth account of an alloy development concept, allowing for the design of superalloys with 718-type properties, yet with a significantly improved microstructural stability. The article begins with a detailed discussion on how the microstructural and chemical composition must be altered to achieve this objective. Then, model alloys were used to explore and validate the outlined strategy. Finally, it is shown how these considerations ultimately led to a new 718-type superalloy with far more improved microstructural stability-namely, VDM Alloy 780. The introduction of a large amount of Co as a substitute for Fe (and partially Ni) is the most important element of our alloy development concept in terms of chemical composition. The most important microstructural feature is the introduction of low solvus temperature, high misfit gamma'-strengthening, replacing gamma ''-hardening.
EI 2075-4701
PD OCT
PY 2019
VL 9
IS 10
AR 1130
DI 10.3390/met9101130
UT WOS:000498219400109
ER

PT J
AU Wu, RH
   Zaiser, M
   Sandfeld, S
AF Wu, Ronghai
   Zaiser, Michael
   Sandfeld, Stefan
TI A continuum approach to combined gamma/gamma ' evolution and dislocation
   plasticity in Nickel-based superalloys
SO INTERNATIONAL JOURNAL OF PLASTICITY
AB In single crystal Nickel-based superalloys subject to creep loading, the gamma/gamma' phase microstructure co-evolves with the system of dislocations under load. Computational modeling thus requires multiphysics approaches capable of describing and simulating both phase and defect microstructures within a common conceptual framework. To do so, we formulate a coupled continuum model of the evolution of phase and dislocation microstructures. The simulated gamma/gamma' phase microstructure accounts for concentration as well as crystallographic order parameters. Dislocation microstructure evolution is described in terms of dislocation densities and associated stress-driven dislocation fluxes. The creep strain curve is obtained as a natural by-product of the microstructure evolution equations. We perform simulations of gamma/gamma' evolution for different dislocation densities and establish the driving forces for microstructure evolution by analyzing in detail the changes in different contributions to the elastic energy and chemical free energy density, as well as the evolution of stress concentrations that may trigger the transition from dislocation flow in the gamma channels towards shearing of the gamma' precipitates. Our investigation reveals the mechanisms controlling the process of directional coarsening (rafting) and demonstrates that the kinetics of rafting significantly depends on characteristics of the dislocation microstructure. In addition to rafting under constant load, we investigate the effect of changes in loading conditions and explore the possibility of improving creep properties by pre-rafting along a different loading path. (C) 2017 Elsevier Ltd. All rights reserved.
OI Sandfeld, Stefan/0000-0001-9560-4728
SN 0749-6419
EI 1879-2154
PD AUG
PY 2017
VL 95
BP 142
EP 162
DI 10.1016/j.ijplas.2017.04.005
UT WOS:000403438800007
ER

PT J
AU Ma, WY
   Han, YF
   Li, SS
   Zheng, YR
   Gong, SK
AF Ma Wenyou
   Han Yafang
   Li Shusuo
   Zheng Yunrong
   Gong Shengkai
TI Effect of Mo content on the microstructure and stress rupture of a Ni
   base single crystal superalloy
SO ACTA METALLURGICA SINICA
AB Ni base single crystal superalloys of three kinds of Mo content were prepared by screw selecting method. The microstructures and stress rupture properties of the superalloys with 2%, 3% and 4% Mo were compared. The results showed that as-cast structures of the three alloys were composed of gamma and gamma' phases. After heat treatment, mu phase obviously precipitated and grew in the alloys with 4% Mo, while only a few p phase in the alloys with 3% Mo, and in 2% Mo containing alloy no mu phase precipitated after heat exposure to 1100 degrees C /500 h. The mu phase was mainly composed of Mo, Re, W, Cr, Co, Nb etc., in which for the tendency of forming mu phase Mo is the strongest, Re, W, Cr are the second place and Co, Nb are the weakest. A lot of precipitation of rod-like mu phases damaged high temperature stress rupture properties of alloys. Due to a few mu phase no effect on the stress rupture property and the solid solution strengthening of Mo, the optimum Mo content should be 3% for the based alloy Ni-5Cr-10Co-4W-3Re-5.6Al-8Ta-1Ti-0.5Nb.
SN 0412-1961
PD NOV
PY 2006
VL 42
IS 11
BP 1191
EP 1196
UT WOS:000242356500014
ER

PT J
AU Zhu, J
   Titus, MS
   Pollock, TM
AF Zhu, J.
   Titus, M. S.
   Pollock, T. M.
TI Experimental Investigation and Thermodynamic Modeling of the Co-Rich
   Region in the Co-Al-Ni-W Quaternary System
SO JOURNAL OF PHASE EQUILIBRIA AND DIFFUSION
AB The stabilities of the gamma-(Co), gamma'-Co-3(Al,W), mu-Co7W6, beta-CoAl and alpha-(W) phases in the Co-Al-W and Ni-Al-W ternary systems were investigated at 900, 1000, 1100 and 1300 degrees C. Electron probe microanalysis was used to determine compositions of the phases. Scanning electron microscopy was used to determine area fractions of the phases present after heat treatments. Thermodynamic modeling of the Co-Al-Ni-W quaternary system, using Pandat (TM) software, was incorporated to determine relevant thermodynamic parameters for phases in the Co-rich region of the system. Phases were modeled using the substitutional solution model and compound energy formalism. Excellent agreement was found between experiments and thermodynamic modeling. This new thermodynamic database enables predictions of stable gamma-gamma' compositions for a new class of high temperature, high strength Co-base superalloys.
SN 1547-7037
EI 1863-7345
PD OCT
PY 2014
VL 35
IS 5
BP 595
EP 611
DI 10.1007/s11669-014-0327-5
UT WOS:000343154700011
ER

PT J
AU Chen, M
   Wang, CY
AF Chen, Min
   Wang, Chong-Yu
TI First-principles investigation of the site preference and alloying
   effect of Mo, Ta and platinum group metals in gamma '-Co-3(Al, W)
SO SCRIPTA MATERIALIA
AB The alloying effect of Mo, Ta and platinum group metals on the properties of gamma'-Co-3(Al, W) are studied using supercell models. It is demonstrated that Mo, Ta, Rh Ir and Pt can stabilize the gamma' phase, and three types of site preference are recognized. The binding energy and the lattice constant of the gamma' phase is modified and the distinct alloying effect of those elements is further revealed by investigating the impurity-induced charge density and the partial density of states. (C) 2009 Acta Materialia Inc. Published by Elsevier Ltd. All rights reserved.
SN 1359-6462
PD APR
PY 2009
VL 60
IS 8
BP 659
EP 662
DI 10.1016/j.scriptamat.2008.12.040
UT WOS:000264432800016
ER

PT J
AU Ning, LK
   Tong, J
   Liu, EZ
   Tan, Z
   Ji, HS
   Zheng, Z
AF Ning Likui
   Tong Jian
   Liu Enze
   Tan Zheng
   Ji Huisi
   Zheng Zhi
TI Effect of Ru on the Solidification Microstructure of a Ni-Based Single
   Crystal Superalloy with High Cr Content
SO ACTA METALLURGICA SINICA
AB Ni-based single crystal superalloys have been widely used in manufacturing the critical components of aero-engines, such as turbine blades and vanes. Improvements in phase stability on the addition of Ru are well known in the field of Ni-based superalloy development. Cr is beneficial to hot corrosion resistance of Ni-based superalloys. Generally, superalloys which used under easy corrosion conditions should contain high levels of Cr. Early researches about the influence of Ru on solidification microstructures in Ni-based single crystal alloys are mostly focused on low-Cr systerms (<6%). Since Cr has complex interactions with Ru, it is meanful to study the effects of Ru on solidification microstructures in high-Cr (>10%) Ni-based single crystal superalloy systems. The materials used in this work are Ni-based single crystal superalloy with high Cr content. Three superalloys by changing Ru addition (0, 1.5%, 3%, mass fraction) were designed. By observing the as-cast structure, the effect of Ru on the elements distribution and the precipitation characters of different phases in these alloys were studied. It is found that as the Ru content increases, the primary and secondary dendrite arm spacings decrease gradually; the volume fraction of (gamma+gamma') eutectic increases firstly and then decreases; the gamma' size is reduced progressively. The addition of 3% Ru leads to the formation of beta-NiAl phase, which contain a certain amount of Cr, Co and Ru except the basic elements Ni and Al. The typical "reverse partitioning" of other alloying elements is exhibited with the addition of Ru, while the formation of b-NiAl phase can reduce the "reverse partitioning" of other alloying elements. The addition of Ru could enhance the segregation of positive segregation elements Ta, Al and negative segregation element Re while reduce the segregation of positive segregation elements Mo and Cr.
SN 0412-1961
PD APR 11
PY 2017
VL 53
IS 4
BP 423
EP 432
DI 10.11900/0412.1961.2016.00291
UT WOS:000399921900005
ER

PT J
AU Goodlet, BR
   Mills, L
   Bales, B
   Charpagne, MA
   Murray, SP
   Lenthe, WC
   Petzold, L
   Pollock, TM
AF Goodlet, Brent R.
   Mills, Leah
   Bales, Ben
   Charpagne, Marie-Agathe
   Murray, Sean P.
   Lenthe, William C.
   Petzold, Linda
   Pollock, Tresa M.
TI Elastic Properties of Novel Co- and CoNi-Based Superalloys Determined
   through Bayesian Inference and Resonant Ultrasound Spectroscopy
SO METALLURGICAL AND MATERIALS TRANSACTIONS A-PHYSICAL METALLURGY AND
   MATERIALS SCIENCE
AB Bayesian inference is employed to precisely evaluate single crystal elastic properties of novel gamma gamma' Co- and CoNi-based superalloys from simple and non-destructive resonant ultrasound spectroscopy (RUS) measurements. Nine alloys from three Co-, CoNi-, and Ni-based alloy classes were evaluated in the fully aged condition, with one alloy per class also evaluated in the solution heat-treated condition. Comparisons are made between the elastic properties of the three alloy classes and among the alloys of a single class, with the following trends observed. A monotonic rise in the c(44) (shear) elastic constant by a total of 12 pct is observed between the three alloy classes as Co is substituted for Ni. Elastic anisotropy (A) is also increased, with a large majority of the nearly 13 pct increase occurring after Co becomes the dominant constituent. Together the five CoNi alloys, with Co:Ni ratios from 1:1 to 1.5:1, exhibited remarkably similar properties with an average A 1.8 pct greater than the Ni-based alloy CMSX-4. Custom code demonstrating a substantial advance over previously reported methods for RUS inversion is also reported here for the first time. CmdStan-RUS is built upon the open-source probabilistic programing language of Stan and formulates the inverse problem using Bayesian methods. Bayesian posterior distributions are efficiently computed with Hamiltonian Monte Carlo (HMC), while initial parameterization is randomly generated from weakly informative prior distributions. Remarkably robust convergence behavior is demonstrated across multiple independent HMC chains in spite of initial parameterization often very far from actual parameter values. Experimental procedures are substantially simplified by allowing any arbitrary misorientation between the specimen and crystal axes, as elastic properties and misorientation are estimated simultaneously. (C) The Minerals, Metals & Materials Society and ASM International 2018
RI Charpagne, Marie-Agathe/J-9093-2019
OI Charpagne, Marie-Agathe/0000-0003-4323-6577
SN 1073-5623
EI 1543-1940
PD JUN
PY 2018
VL 49A
IS 6
BP 2324
EP 2339
DI 10.1007/s11661-018-4575-6
UT WOS:000431267700032
ER

PT J
AU Liu, PS
AF Liu, PS
TI Fundamental investigation of the degradation laws of aluminide coatings
   during high-temperature oxidation
SO MATERIALS AND CORROSION-WERKSTOFFE UND KORROSION
AB During high-temperature oxidation, the aluminide coating degrades by two mechanisms, one is the oxidation of the outer surface, and the other is A1 diffusion into the substrate. The relevant laws are investigated for coatings on Co-base superalloys oxidised in air at high temperatures. The driving force mainly comes from the oxidation reaction for the outer degradation layer, and the chemical potential for the inner degradation layer. By an approximation approach, it can be concluded that the life of the outward-diffusion coating is roughly directly proportional to the second power of the main-phase thickness of the coating.
SN 0947-5117
PD FEB
PY 2003
VL 54
IS 2
BP 93
EP 96
DI 10.1002/maco.200390027
UT WOS:000181297300004
ER

PT J
AU Xu, YJ
   Qi, DQ
   Du, K
   Cui, CY
   Ye, HQ
AF Xu, Y. J.
   Qi, D. Q.
   Du, K.
   Cui, C. Y.
   Ye, H. Q.
TI Stacking fault effects on dynamic strain aging in a Ni-Co-based
   superalloy
SO SCRIPTA MATERIALIA
AB In this work, statistical analyses are conducted to measure the stacking fault density and stacking fault energy in a Ni-Co-based superalloy at different deformation temperatures and strain rates. High stacking fault density and low stacking fault energy indicate that the dynamic strain aging effects are caused by Suzuki segregation, which is enhanced by serious intersections of stacking faults in the superalloy. These results provide new insight into understanding stacking fault effects on dynamic strain aging in engineering alloys. (C) 2014 Acta Materialia Inc. Published by Elsevier Ltd. All rights reserved.
RI Du, Kui/C-5524-2008
OI Du, Kui/0000-0001-6698-3538
SN 1359-6462
PD SEP 15
PY 2014
VL 87
BP 37
EP 40
DI 10.1016/j.scriptamat.2014.05.012
UT WOS:000339701300010
ER

PT J
AU Yang, CL
   Zhang, ZJ
   Zhang, P
   Cui, CY
   Zhang, ZF
AF Yang, C. L.
   Zhang, Z. J.
   Zhang, P.
   Cui, C. Y.
   Zhang, Z. F.
TI Synchronous improvement of the strength and plasticity of Ni-Co based
   superalloys
SO MATERIALS SCIENCE AND ENGINEERING A-STRUCTURAL MATERIALS PROPERTIES
   MICROSTRUCTURE AND PROCESSING
AB Synchronous improvement of strength and plasticity (SISP) is realized for the first time in a precipitated-phase strengthened Ni-Co based superalloy through reducing stacking fault energy (SFE). Microstructure characterizations indicate that, with lowering SFE, the dislocation slip mode transforms from wavy to planar slip, meanwhile, the twinnability is also improved. Both the planar slip mode and the increased twinnability enhance the strain-hardening capability of the superalloy, which postpones the initiation of necking. Thus, the SISP in the double-phase superalloy is achieved.
RI Zhang, Zhefeng/A-9732-2010
SN 0921-5093
EI 1873-4936
PD OCT 24
PY 2018
VL 736
BP 100
EP 104
DI 10.1016/j.msea.2018.08.012
UT WOS:000447573400010
ER

PT J
AU Savin, OV
   Stepanova, NN
   Rodionov, DP
   Akshentsev, YN
   Sazonova, VA
   Turkhan, YE
AF Savin, OV
   Stepanova, NN
   Rodionov, DP
   Akshentsev, YN
   Sazonova, VA
   Turkhan, YE
TI X-ray diffraction investigation of ordering kinetics in Ni3Al alloyed
   with a third element
SO PHYSICS OF METALS AND METALLOGRAPHY
AB The high-temperature X-ray diffraction methods were used to study the kinetics of ordering in stoichiometric Ni3Al alloyed with a third element (V,Ti, W, Nb, Cr, Co, Fe). Upon isothermal holdings at 1100, 1150, and 1200 degrees C, a "superstructure contraction" of the crystal lattice was observed. The degrees of long-range order at room temperature were determined for these alloys. Alloying with Nb, Ti, W, and V favors the retention of the high degree of long-range order in the alloy, whereas Cr, Co, and Fe added in Ni3Al decrease its value.
RI Stepanova, Natalia/J-9323-2013; Rodionov, Dmitry/K-3552-2013;
   Akshentsev, Yuriy/K-6623-2013
OI Stepanova, Natalia/0000-0003-1653-0594; Rodionov,
   Dmitry/0000-0002-8366-0279; Akshentsev, Yuriy/0000-0002-9517-1050
SN 0031-918X
PD AUG
PY 2000
VL 90
IS 2
BP 138
EP 144
UT WOS:000089393500009
ER

PT J
AU Ikeda, Y
AF Ikeda, Y
TI Molecular dynamics simulation of composition dependence of cohesive
   energy, lattice constants and elastic constants in nickel-based
   superalloys
SO MATERIALS TRANSACTIONS JIM
AB Molecular dynamics simulations were used to analyze lattice constant a, cohesive energy E-0, and elastic constants c(11) and c(12) of nickel-based superalloys with Al, Ti, V, Cr, Co, Ni, Nb, Mo, Hf, Ta, W, and Re additions. Interatomic potential parameters were evaluated for various additive elements, Ni, and Ni3Al so that lattice constant a, cohesive energy E-0 and elastic constants c(11) and c(12) could be reproduced. Changes of all physical quantities evaluated here were found to be proportional to the changes of concentration of additive elements. The dependencies were fitted by the linear least square method and the obtained parameters were saved as a database. The calculated slope parameters of the lattice constant were compared to measured slope parameters for various additives in the gamma phase. The measured slope parameters were reproduced very well.
SN 0916-1821
PD SEP
PY 1997
VL 38
IS 9
BP 761
EP 770
DI 10.2320/matertrans1989.38.761
UT WOS:A1997YC45000004
ER

PT J
AU Crudden, DJ
   Raeisinia, B
   Warnken, N
   Reed, RC
AF Crudden, David J.
   Raeisinia, Babak
   Warnken, Nils
   Reed, Roger C.
TI Analysis of the Chemistry of Ni-Base Turbine Disk Superalloys Using An
   Alloys-By-Design Modeling Approach
SO METALLURGICAL AND MATERIALS TRANSACTIONS A-PHYSICAL METALLURGY AND
   MATERIALS SCIENCE
AB The chemistry of the Ni-base superalloys used for turbine disks is critiqued by making use of the recently developed Alloys-By-Design computer-based tools. Compositions within the Ni-Cr-Co-Al-Ti-Mo-W-Ta(-Zr-C-B) design space are evaluated virtually. The assessment is made on the basis of sub-models for yield strength, creep behavior, oxidation resistance, and density; microstructural factors such as volume fraction and solvus temperature are considered where needed. The trade-offs between the different factors are studied in a quantitative sense. Diagrams are developed for the different alloy properties to highlight the limitations and challenges that one encounters when designing new grades of alloy or when optimizing existing grades. Composition-property maps are constructed that allow for an informed approach when defining an alloy composition. Specifically, the impact of chromium, molybdenum, and tungsten additions when mechanical behavior and lifing considerations are of concern is demonstrated.
RI Warnken, Nils/K-2537-2013
OI Warnken, Nils/0000-0002-6586-8869
SN 1073-5623
EI 1543-1940
PD MAY
PY 2013
VL 44A
IS 5
BP 2418
EP 2430
DI 10.1007/s11661-012-1569-7
UT WOS:000316762400042
ER

PT J
AU Shafiei, A
   Rajabi, S
AF Shafiei, Ali
   Rajabi, Samin
TI A cobalt-rich eutectic high-entropy alloy in the system Al-Co-Cr-Fe-Ni
SO APPLIED PHYSICS A-MATERIALS SCIENCE & PROCESSING
AB By using the well-established CALPHAD methodology, a cobalt-rich eutectic high-entropy alloy is designed and made for the system Al-Co-Cr-Fe-Ni. Microstructural studies show that the designed alloy has a dual FCC/BCC phase structure and is composed of nanostructured lamellar-irregular regions. The mechanical properties of the alloy are investigated by compression test. The ultimate strength and the ductility of the alloy are measured to be 2150 MPa and 40%, respectively. The effect of Al concentration on the microstructure and mechanical properties of the alloy is investigated.
SN 0947-8396
EI 1432-0630
PD NOV
PY 2019
VL 125
IS 11
AR 783
DI 10.1007/s00339-019-3084-9
UT WOS:000492904200002
ER

PT B
AU Yoshinari, A
   Tamura, O
   Murata, Y
   Morinaga, M
AF Yoshinari, Akira
   Tamura, Osam
   Murata, Yoshinori
   Morinaga, Masahiko
BE Huron, ES
   Reed, RC
   Hardy, MC
   Mills, MJ
   Montero, RE
   Portella, PD
   Telesman, J
TI DEVELOPMENT OF NI-BASED DS SUPERALLOY WITH EXCELLENT OXIDATION
   RESISTANCE AND LCF PROPERTIES FOR POWER-GENERATION GAS TURBINES
SO SUPERALLOYS 2012
CT 12th International Symposium on Superalloys
CY SEP 09-13, 2012
CL Seven Springs, PA
SP TMS
AB In advanced industrial gas-turbine systems, there is a great demand for a new, excellent superalloy which can be used for large gas-turbine blades. Because it is very difficult to produce a large-scale Ni-based Single Crystal (SC) blade, we have developed new Directionally Solidified (DS) superalloys with an excellent combination of high-temperature creep strength, low-cycle-fatigue strength, good oxidation resistance, castability and hot-corrosion resistance. In this study, three kinds of Ni-based DS superalloys were designed with the aid of the d-electrons concept. The chemical compositions of these alloys were in the range of 1.4%Ti, 8.2%Cr, 11%Co, (0-1.0)%Ru, 3.6%Ta, 9.2%W, 1.0%Re, 5.2%Al, 1.40%Hf and balanced Ni in weight percent (wt%). Creep rupture tests, hot-corrosion burner-rig tests, low-cyclefatigue tests and oxidation tests were conducted with heat-treated DS specimens of these alloys. Two of the designed alloys showed the same level of creep rupture life as those of the 2nd generation DS superalloys currently in wide use. Oxidation tests at 1313K proved that the oxidation resistance of all the designed alloys was superior to that of all the reference alloys. The results of the hot-corrosion burner-rig tests showed that all the designed alloys had better corrosion resistance than the 2nd generation DS superalloys. As for Low-Cycle-Fatigue (LCF) strength, it was found that even 0.6%Ru addition greatly improved LCF strength, and the 0.6%Ru containing Alloy-B showed better LCF strength than any commercially used reference DS superalloys. A casting test was accomplished in a model bucket of a first stage blade of a 25MW-class gas turbine.
   Alloy-B is potentially a suitable alloy for making gas turbine blades with prolonged lifetimes and low maintenance costs in recent 1500 degrees C-class or even higher class gas turbines for power generation.
BN 978-0-470-94320-5
PY 2012
BP 255
EP 263
UT WOS:000324518300028
ER

PT J
AU Zheng, YR
   Zheng, L
   Zeng, Q
   Ruan, ZC
AF Zheng, YR
   Zheng, L
   Zeng, Q
   Ruan, ZC
TI Formation of primary M6C carbide and its effect on cast die superalloys
   with high content of tungsten
SO ACTA METALLURGICA SINICA
