Repository: MatInfoUB/NLP-Queries

File: Cobalt_superalloys_thermomechanical_processing1.txt (part 1 of 22)
FN Clarivate Analytics Web of Science
VR 1.0
PT J
AU Huang, Yao
   Zhao, Chengzhi
   Li, Ning
   Zhang, Hexin
   Yu, Jian
   Li, Jiarong
TI Microstructure evolution of DD6 during different heat treatment
   conditions
SO MATERIALS RESEARCH EXPRESS
VL 7
IS 1
BP 16503
EP 16503
PD JAN 2020
PY 2020
AB [001] oriented DD6 alloy was prepared by directional solidification in
   this experiment. ?? phase precipitation phase structure of different
   morphology and size was obtained by different high temperature ageing
   heat treatment processes. Through this experiment, the feasibility of
   improving high temperature performance by adjusting the heat treatment
   process to change the microstructure of the single crystal was explored.
   The as-cast DD6 is first subjected to standard heat treatment(SHT). The
   single crystal sample after the standard heat treatment was further kept
   at 900 C?1300 C for 10 min, 30 min and 1 h, finally air-cooled
   respectively. Heat treatment process of DD6 was simulated using Jmatpro
   software. The individual phase transition temperatures of the alloy were
   determined by DSC experiments. And the size and volume fraction of
   precipitated phase of the alloy were estimated using Image-Pro Plus
   software. It is concluded that the microstructure of the alloy obtained
   after holding at 1100 C for 30 min after standard heat treatment has the
   most uniform microstructure distribution.
ZS 0
TC 0
Z8 0
ZR 0
ZB 0
Z9 0
SN 2053-1591
UT CCC:000498853300001
ER

PT J
AU Wang, Andong
   Lv, Jinjuan
   Chen, Caifeng
   Xu, Weitai
   Zhang, Luxiang
   Mao, Yongquan
   Zhao, Yutao
TI Effects of heat treatment on microstructure and high-temperature tensile
   properties of nickel-based single-crystal superalloys
SO MATERIALS RESEARCH EXPRESS
VL 6
IS 12
BP 26527
EP 26527
PD DEC 2019
PY 2019
AB The effects of different heat treatments on the microstructure and the
   high-temperature tensile properties of a Ni-based single-crystal
   superalloy were investigated. Experimental results indicated that the
   Ni-based single-crystal superalloy had severe solidification segregation
   in the as-cast state, and a large amount of eutectic existed in the
   inter-dendritic region. To determine the heat-treatment window, the
   method of homogenization pretreatment was employed. The optimum solution
   heat treatment was 1280 & xfffd;C/2 h & xfffd;+& xfffd;1315 & xfffd;C/2
   h & xfffd;+& xfffd;1320 & xfffd;C/2 h & xfffd;+& xfffd;1325 & xfffd;C/6
   h, AC, and the optimum aging treatment was 1120 & xfffd;C/4 h, AC &
   xfffd;+& xfffd;900 & xfffd;C/24 h, AC. The shape, size, and distribution
   of ?? precipitate had significant effects on the high-temperature
   tensile properties of the single-crystal alloy. After the optimum heat
   treatment, the high-temperature tensile strength of the Ni-based
   single-crystal superalloy was 720.8 MPa, and the elongation was 18.2% at
   1000 & xfffd;C.
OI Chen, Caifeng/0000-0002-0093-604X
ZR 0
ZS 0
TC 0
Z8 0
ZB 0
Z9 0
SN 2053-1591
UT CCC:000499434800001
ER

PT J
AU Samani, T.
   Kermani, M.
   Razavi, M.
   Farvizi, M.
   Mobasherpour, I
TI A comparative study on the microstructure, hot corrosion behavior and
   mechanical properties of duplex and functionally graded
   nanostructured/conventional YSZ thermal barrier coatings
SO MATERIALS RESEARCH EXPRESS
VL 6
IS 11
BP 15063
EP 15063
PD NOV 2019
PY 2019
AB In the present study, conventional and functionally graded coatings of
   CoNiCrAlY-YSZ were plasma sprayed on low carbon IN-738 Ni-based
   superalloy. Composite powders with various weight percentage
   (75%MCrAlY:25%YSZ, 50%MCrAlY:50%YSZ, and 25%MCrAlY:75%YSZ) were prepared
   by mechanical alloying and subsequently plasma sprayed in a single
   plasma torch to form conventional/nano-duplex or functionally graded
   thermal barrier coatings. Hot corrosion test was done using a mixture of
   Vanadium pentoxide and Sodium sulfate salts in a ratio of 55 to 45 wt%
   at 1050 degrees C in an atmospheric electrical furnace for 40 h. In
   spite of the fact that the corrosion mechanism was similar in all
   coatings and the amount of the phase transformation of ZrO2 from
   monoclinic to tetragonal was higher in these coatings, functionally
   graded nanocoatings had better resistance to corrosive salts. This
   feature can be attributed to the presence of highly porous nanozones
   which can improve strain tolerance ability. Moreover, the adhesion
   strength of the nanostructured functionally graded coating was higher
   than that of its conventional counterpart. The same trend was also
   observed in two-layer conventional and nano coatings.
OI Kermani, Milad/0000-0001-9771-7873; Farvizi,
   Mohammad/0000-0002-7312-6320
ZB 0
ZR 0
TC 0
Z8 0
ZS 0
Z9 0
SN 2053-1591
UT CCC:000504097700015
ER

PT J
AU Thakare, J. G.
   Pandey, Chandan
   Mulik, R. S.
   Mahapatra, M. M.
TI Microstructure and mechanical properties of D-Gun sprayed Cr3C2-NiCr
   coating on P91 steel subjected to long term thermal exposure at 650 ;C
SO MATERIALS RESEARCH EXPRESS
VL 6
IS 11
BP H1651
EP H1651
PD NOV 2019
PY 2019
AB Thermally sprayed 75Cr(3)C(2)-25NiCr coating is applied on structural
   components to improve corrosion, oxidation and erosion behaviour at high
   temperature. In order to understand the microstructural and mechanical
   behaviour of coating a long term investigation was carried out at 650
   ;C. The Objective of the present work is to study the effect of long
   term heat treatment (i.e. 650 ;C/ 3000 h) on various characteristics of
   the detonation gun sprayed 75Cr(3)C(2)-25NiCr coating. Hardness and
   nanoindentation studies were carried out on Cr3C2-NiCr coating after
   fixed time intervals. The morphological and microstructural features of
   the coated surface were characterized using scanning electron microscope
   (SEM). The phases formed during the long term exposure were identified
   by x-ray diffraction (XRD) technique. The coating showed the presence of
   various Cr, Ni, based oxides, Fe and Ni based spinels. Vanadium,
   niobium, and molybdenum showed maximum tendency to diffusion from
   substrate to the coating. Hardness of the coating reached a maximum
   value of 870 HV after 2160 h of exposure. The hardness of coating
   observed an initial drop in hardness due to carbide coarsening which was
   recovered by precipitation of carbides from the solid solution.
ZS 0
ZR 0
Z8 0
TC 0
ZB 0
Z9 0
SN 2053-1591
UT CCC:000499881400001
ER

PT J
AU Yu, Zhuhuan
   Liu, Beilei
   Zhai, Xiaowei
   Qiang, Junfeng
   Mei, Zihan
   Fei, Zhenbao
TI Microstructure evolution of monocrystalline superalloy with boron
   addition
SO MATERIALS RESEARCH EXPRESS
VL 6
IS 11
BP 16544
EP 16544
PD NOV 2019
PY 2019
AB The as-cast and heat treated structures of nickel-base monocrystalline
   superalloy DD90 were observed, using an optical microscope (OM) and a
   scanning electron microscope (SEM), and the effect of different contents
   of B on gamma/gamma' eutectic structure, carbide and borides morphology
   and volume fraction were studied. Boron addition had no significant
   effect on dendrite morphology, the volume fraction of eutectic increased
   with the increasing of boron level. The morphology of carbides changed
   from layers, needle, block and the layer-typed to the smaller block. The
   morpgologies of carbides in as-cast state mainly were blocky, octahedral
   and Chinese script like. The carbides precipitated as dispersed blocky
   and octahedral after thermal treatment. With the increasing of boron
   level, the volume fraction of borides increased and the content of W +
   Mo + Cr + Re became much high. The morphology of borides mainly were
   slender rod and grain after thermal treatment.
ZR 0
Z8 0
TC 0
ZB 0
ZS 0
Z9 0
SN 2053-1591
UT CCC:000504255900013
ER

PT J
AU Raj, B. Anush
   Jappes, J. T. Winowlin
   Khan, M. Adam
   Dillibabu, V
   Brintha, N. C.
TI Studies on heat treatment and electrochemical behaviour of 3D printed
   DMLS processed nickel-based superalloy
SO APPLIED PHYSICS A-MATERIALS SCIENCE & PROCESSING
VL 125
IS 10
BP 722
EP 722
PD OCT 2019
PY 2019
AB Additive manufacturing and its process involved during manufacturing of
   engineering components are thriving areas in current researches. The
   usage of Direct Metal Laser Sintering (DMLS) process, can resolve the
   difficulties involved in the manufacturing of components used with
   turbine engines. The commercially available alloy Incone1718 is
   compatible with DMLS based Su-718 material. This investigation examines
   and experiments the effect of heat treatment process, using a
   combination of solutionizing at 1100 degrees C (2h) and aging at 845
   degrees C for 24h, followed by air cooling. The metallurgical changes
   were observed with the help of optical imaging, to perceive the
   phase/structural transformation. Further, the heat treated samples were
   subjected to electrochemical polarization studies with 1.0 M H2SO4 as an
   electrolyte. The influence of alloying elements, before and after the
   heat treatment process of samples were analysed through scanning
   electron microscope and energy dispersive spectroscopy. The experimental
   results prove that, corrosion resistance was found to be much better
   while following the sequence of DMLS HT > Bare DMLS > Bare Commercial >
   Commercial HT alloy. However, the heat treated DMLS sample obtained
   during experimentation had lower current density and more positive
   corrosion potential than the commercial alloys.
OI , Adam Khan/0000-0003-4014-9611
Z8 0
ZS 0
ZR 0
ZB 0
TC 0
Z9 0
SN 0947-8396
UT CCC:000487370200003
ER

PT J
AU Peng, Fei
   Zhang, Binggang
   Wang, Houqin
   Han, Ke
TI Effect of pre-weld heat treatment on the microstructure and mechanical
   properties of electron beam welded IN738LC joint
SO VACUUM
VL 168
BP 8857
EP 8857
PD OCT 2019
PY 2019
AB Influence of pre-weld heat treatment on the microstructure and
   mechanical properties of electron beam welded IN738LC superalloy was
   investigated systematically. The microstructure of as-cast base metal
   (BM) mainly consisted of "ogdoadically" diced cube gamma' particles,
   fanlike gamma-gamma' eutectics, MC carbides, Cr-Mo borides and Ni-Zr
   intermetallics. Grain-boundary liquation cracking was observed in the
   HAZ of as-cast joint, resulting from the segregation of elemental boron.
   Pre-weld heat treatment had a significant influence on the size, volume
   fraction and distribution of gamma' particles. It also decreased the
   non-equilibrium segregation of boron during cooling, which inhibited the
   formation of grain-boundary liquid film and liquation cracking. The
   precipitation of MC carbides and nanoscaled gamma' particles in the
   fusion zone (FZ) improved the micro-hardness of the FZ. The
   micro-hardness of the BM and the HAZ were influenced by the volume
   fraction and the size of gamma' particles. All the joints fractured in
   the BM at RM and 900 degrees C. The as-cast and water quenched (WQ)
   joints failed with a quasi-cleavage fracture mode at RM and 900 degrees
   C while the tensile fracture of furnace cooled (FC) joint showed a
   ductile rupture at RM and 900 degrees C.
ZR 0
TC 0
Z8 0
ZS 0
ZB 0
Z9 0
SN 0042-207X
UT CCC:000490044200055
ER

PT J
AU Ogunbiyi, O. F.
   Sadiku, E. R.
   Jamiru, T.
   Adesina, O. T.
   Beneke, L. W.
TI Spark plasma sintering of Inconel 738LC: densification and
   microstructural characteristics
SO MATERIALS RESEARCH EXPRESS
VL 6
IS 10
BP G658
EP G658
PD OCT 2019
PY 2019
AB The optimization of sintering temperature in the production of
   nickel-based superalloy was investigated. Mixed elemental powders of
   Inconel 738LC superalloy was fabricated at different sintering
   temperature ranging between 900 and 1200 degrees C, with a heating rate
   of 100 degrees C min(-1), pressure of 50 MPa and 5 min holding time. The
   microstructures, phase analyses, densification and microhardness tests
   were conducted by using scanning electron microscopy (SEM), Energy
   dispersive spectroscopy (EDS), x-ray Diffraction (XRD), polarized
   optical microscope (POM), micro-hardness testing machine, and
   Archimedes' method respectively. Results revealed the formation of
   intermetallic phases in the microstructure, irrespective of the
   sintering temperature. The relative density increased with increasing
   sintering temperature, as the highest relative density of 98.4% was
   attained at 1200 degrees C and with a corresponding microhardness value
   of 362.25 Hv. There was a marginal decrease in grain size with
   increasing temperature, thereby resulted in reduced grain growth. This
   implies that the SPS technology is appropriate for the fabrication of
   nickel-based superalloy.
OI Sadiku, Rotimi/0000-0002-8504-1041
ZS 0
Z8 0
ZR 0
TC 0
ZB 0
Z9 0
SN 2053-1591
UT CCC:000487224800008
ER

PT J
AU Hao, Zhibo
   Tian, Tian
   Yang, Yan
   Peng, Shiqing
   Li, Xinggang
   Ge, Changchun
   Gan, Bin
   Zhu, Qiang
TI Effect of post-treatments on microstructure and mechanical properties of
   a novel nickel-based powder metallurgy superalloy processed by selective
   laser melting
SO MATERIALS RESEARCH EXPRESS
VL 6
IS 10
BP E655
EP E655
PD OCT 2019
PY 2019
AB A newly developed third generation nickel-based powder metallurgy (PM)
   superalloy, designated as FGH100L, was produced through Selective Laser
   Melting (SLM). Post-treatments, including Heat Treatment (HT), Hot
   Isostatic Pressing (HIP) and combined HIP + HT treatment, were carried
   out on the as-SLMed alloy to improve its mechanical properties by
   controlling the microstructure and/or reducing the defects in the alloy.
   Both HT and HIP treatments facilitated the recovery and
   recrystallization of the superalloy, especially when the solution
   temperature reached 1150 degrees C, thereby homogenizing the
   microstructure and refining the grains. During the post-treatment, the
   number density of-gamma' precipitates increased obviously with the
   process varying from SLM, SLM + HIP, SLM + HT to SLM + HIP + HT, and
   both yield strength and ultimate strength increased accordingly,
   indicating that the precipitation strengthening played a major role in
   improving the alloy strength. During the HIP process, the size and
   quantity of the pores were greatly reduced, which contributed greatly to
   a much higher elongation of the SLM + HIP alloy than that of the SLM and
   SLM + HT alloys. The fracture surfaces of the SLM alloys after different
   post-treatments showed transgranular fracture features, while the
   intergranular fracture was the main fracture mode of the as SLM alloy.
RI Li, Xinggang/U-9554-2018
OI Li, Xinggang/0000-0001-8014-1150
ZR 0
TC 0
ZS 0
Z8 0
ZB 0
Z9 0
SN 2053-1591
UT CCC:000487708400003
ER

PT J
AU Xia, Xingchuan
   Peng, Yuanyi
   Zhang, Jianbo
   He, Xin
   Yin, Sheping
   Ding, Jian
   Li, Chong
   Chen, Xueguang
   Liu, Yongchang
TI Precipitation and growth behavior of gamma ' phase in Ni3Al-based
   superalloy under thermal exposure
SO JOURNAL OF MATERIALS SCIENCE
VL 54
IS 20
BP 13368
EP 13377
PD OCT 2019
PY 2019
AB Precipitation and growth behavior of gamma ' (Ni3Al) phase are crucial
   to evaluate the service stability of superalloys. In this work,
   precipitation and growth mechanisms of gamma ' phase in different areas
   of a newly designed Ni3Al-based superalloy were investigated under
   short-term thermal exposure conditions. Results showed that twinning
   gamma ' phase and foliated gamma ' phase precipitated in eutectic area
   and interface area, respectively. gamma ' phase went through from sphere
   to precursor plate and plate twinning eventually in eutectic area, which
   was related to preferred orientation of gamma ' phase and local
   segregation of Al element. Dislocation and sidestep interface between
   matrix and the precipitation were the main reasons for the formation of
   twinning gamma ' phase. Meanwhile, the morphology of gamma ' phases in
   interface area went through a process from sphere to rod-like, and
   foliated gamma ' phases formed eventually which grew toward eutectic
   areas with thermal exposure time increasing. Vacancies, distortions
   caused by different thermal expansion coefficients, lattice mismatch
   between dual-phase area and eutectic area contributed to the formation
   and growth of spherical phase. Moreover, reduction in interface energy
   promoted the transformation of spherical phase to rod-like and foliated
   gamma ' phases. In addition, concentration gradient of Al element and
   adequate holding time were responsible for the directional growth of
   foliated gamma ' phase.
RI liu, yong/AAD-1467-2019
Z8 0
TC 1
ZR 0
ZB 0
ZS 0
Z9 1
SN 0022-2461
UT CCC:000477894000025
ER

PT J
AU Javan, M. Kahkhaei
   Moghaddam, A. Azizi
   Farvizi, M.
   Abbasian, A. R.
   Shirvani, K.
   Hadavi, S. M. M.
   Rahimipour, M. R.
TI Effect of aluminum to alumina particles size ratio on the
   microstructural aspects of aluminide coatings by LTHA pack cementation
SO MATERIALS RESEARCH EXPRESS
VL 6
IS 9
BP 96437
EP 96437
PD SEP 2019
PY 2019
AB In this study, the effects of particle size ratio of filler particles
   (alumina) and metal source (aluminum) on the microstructural aspects of
   low-temperature high-activity (LTHA) aluminized coatings were
   investigated. For this purpose respectively, Al-a, Al-b, and Al-c
   powders with a mean particle size of 250, 20 and 3 mu m and alumina
   powder with a mean particle size of 44 mu m were used. According to
   analysis, the average thickness of the coatings created by Ala, Alb and
   Alc powders in the pack aluminizing process was measured to be 92.4,
   89.6, 56.4 mu m, respectively. It was found that the thickness of
   aluminide coatings after the first step of LTHA process is directly
   influenced by the aluminum and nickel concentration gradient between the
   top and bottom of the coatings. The linear atomic distribution of Al,
   Ni, Cr, and Ti elements was compared throughout the coatings. According
   to the results, the coating produced by Alb had the highest Al
   concentration in its composition which shows the higher rate of AlCln
   production and deposition on the surface of the coating. The optimized
   aluminum to the alumina ratio can lead to enhancing gas-state diffusion
   due to inhibiting the local melting and sintering of Al particles.
RI Abbasian, Ahmad Reza/J-9684-2019; Farvizi, Mohammad/
OI Abbasian, Ahmad Reza/0000-0002-8560-289X; Farvizi,
   Mohammad/0000-0002-7312-6320
ZB 0
ZS 0
ZR 0
Z8 0
TC 0
Z9 0
SN 2053-1591
UT CCC:000478826900003
ER

PT J
AU Xia, Yufeng
   Jin, Li
   Cheng, Qian
   Tong, Jiajun
   Zhang, Kemin
   Zhang, Jingyu
TI A comparative study on the microstructures and mechanical properties
   between surfacing nickel-based superalloy and surfacing cobalt-based
   superalloy
SO MATERIALS RESEARCH EXPRESS
VL 6
IS 9
BP 96589
EP 96589
PD SEP 2019
PY 2019
AB Surfacing gradient layers using different materials on the surface of
   die is an efficient way to improve its service life, especially under
   extreme high temperature and high pressure. To obtain superior
   high-temperature stability, a cobalt-based superalloy welding material,
   JLCo32 and a nickel-based superalloy welding material, CHN327 were both
   designed in this study as surface layers which welded on the die
   manufactured by bimetal-layer surfacing technology. Arc surfacing of the
   two kinds of superalloy was conducted on ferrous alloys matrix, and ten
   cycles of heating to 700 degrees C with a speed of 2 degrees C s(-1)
   followed by water quenching were operated to simulate the temperature
   cycles of dies in service. Changes of the microstructures before and
   after cycles of heating and water quenching were characterized by means
   of optical microscopy (OM), x-ray diffraction (XRD), energy dispersive
   spectrometer (EDS) and scanning electron microscopy (SEM). The results
   indicated that, after ten cycles of heating and water quenching, the
   major precipitates of JLCo32 were carbides and there were more gamma ''
   phases in CHN327. The mechanical properties of the surfacing layer were
   investigated by microhardness tests and shear tests. High-temperature
   tensile tests at different temperatures were performed to examine the
   high-temperature behaviour of these two kinds of superalloy.
   Experimental results showed that, compared with CHN327, JLCo32 exhibits
   higher microhardness and more reliable bonding with ferrous alloy
   matrix. For the two superalloys, microhardness near the welding line
   tend to increase after cycles of heating and water quenching attributed
   to the diffusion of strengthening elements. Furthermore, in comparison
   to CHN327, JLCo32 own superior yield strength and ultimate tensile
   strength but inferior ductility.
Z8 0
TC 0
ZB 0
ZS 0
ZR 0
Z9 0
SN 2053-1591
UT CCC:000476616500009
ER

PT J
AU Lu, Ying
   Zhao, Jibin
   Qiao, Hongchao
   Hu, Taiyou
   Sun, Boyu
   Wu, Jiajun
TI A study on the surface morphology evolution of the GH4619 using warm
   laser shock peening
SO AIP ADVANCES
VL 9
IS 8
BP 85030
EP 85030
PD AUG 2019
PY 2019
AB Compared with the laser shock peening, the warm laser shock peening has
   been demonstrated to get a stable compressive stress distribution under
   heating and cyclic loading, which is mainly due to warm laser shock
   peening combined with the advantages of laser shock peening and dynamic
   strain aging. The surface morphology evaluation of warm laser shock
   peening was investigated systematically in this work, the GH4169
   nickel-base super-alloy is selected as the material with which to
   conduct experiments of laser shock peening and warm laser shock peening.
   It can be found that there are a lot of surface ripples appearing after
   the treatment of warm laser shock peening, which is different from the
   surface reliefs by the treatment of laser shock peening. Under high
   temperature and strain rate, delta phase transformed into gamma ''
   phase. Simultaneously, compared with the delta phase of the larger grain
   size, the grain size of gamma '' phase is much smaller, and is unable to
   form the surface relief. Warm laser shock peening produced a higher
   dislocation density and more stabilized dislocations that are pinned by
   the Cottrell Clouds formed by gamma '' phase, which can inhibit the
   residual stress failure at the high temperature-alternating load.
OI Wu, Jiajun/0000-0003-0099-6680; hongchao, qiao/0000-0002-6721-8616
ZS 0
ZB 0
TC 0
ZR 0
Z8 0
Z9 0
SN 2158-3226
UT CCC:000483883400002
ER

PT J
AU Chen Xuewen
   Wang Nana
   Du Yuqing
   Wang Guangxin
   Zhang Jingli
   Ma Xiang
TI An elevated temperature damage model for 45Cr4NiMoV steel heavy backup
   rollers
SO MATERIALS RESEARCH EXPRESS
VL 6
IS 8
BP 86553
EP 86553
PD AUG 2019
PY 2019
AB Crack defects of material during hot forging processes cannot be
   accurately predicted using the current finite element (FE) codes. One of
   the main reasons for this is that mechanisms of material damage in hot
   metal forming processes are dependent on temperature and strain rate.
   Heavy backup rollers are a key part of rolling production lines. To
   effectively predict internal fracture of heavy backup rollers in hot
   forming processes, an elevated temperature damage model based on
   Cockcroft-Latham criterion was proposed to account the influence of
   elevated temperature and strain rate. Tensile tests of 45Cr4NiMoV steel
   for heavy backup rollers were implemented by a Gleeble-1500D
   thermal-mechanical simulator from 700 degrees C to 1150 degrees C and at
   three strain rates (0.01 s(-1), 0.1 s(-1), 1 s(-1)); this led to
   identification of material parameters of the proposed damage model.
   Finally, the developed damage model was integrated into commercial FE
   code FORGE, As well as the simulations of tensile tests at elevated
   temperature were conducted to validate its accuracy. The results show
   that the new damage model is able to predict crack defects in hot
   forging processes for 45Cr4NiMoV steel heavy backup rollers.
RI Ma, Xiang/S-5506-2019
ZS 0
ZR 0
Z8 0
ZB 0
TC 1
Z9 1
SN 2053-1591
UT CCC:000467715600004
ER

PT J
AU Wang, Rongqiao
   Zhang, Bin
   Hu, Dianyin
   Jian, Kanghe
   Mao, Jianxing
   Jing, Fulei
TI A critical-plane-based thermomechanical fatigue lifetime prediction
   model and its application in nickel-based single-crystal turbine blades
SO MATERIALS AT HIGH TEMPERATURES
VL 36
IS 4
BP 325
EP 334
PD JUL 4 2019
PY 2019
AB In this study, thermomechanical fatigue (TMF) behaviours, failure
   mechanisms and the lifetime prediction method of a nickel-based
   single-crystal superalloy with [001] orientation were investigated based
   on the stress-controlled TMF experiments at different stress/temperature
   ranges, dwell times and phase angles. The fractographic observations
   revealed a creep-fatigue failure mechanism for in-phase thermomechanical
   fatigue (IP TMF) and an oxidation-fatigue failure mechanism for
   out-of-phase thermomechanical fatigue (OP TMF). According to the
   observed physical phenomenon of the slip along particular planes during
   the deformation process, selecting the steady-ratcheting shear-strain
   rate as the representative physical quantity, a new critical-plane-based
   lifetime prediction model which was suitable for a variety of experiment
   conditions was established. The predicted lifetimes for both standard
   specimens and turbine blades showed good agreements with the
   experimental data. The strong versatility and the concise mathematic
   form that made the model have some practical application value.
ZB 0
TC 3
ZS 0
ZR 0
Z8 0
Z9 3
SN 0960-3409
UT CCC:000468482100002
ER

PT J
AU Fan, Haiyan
   Jiang, He
   Dong, Jianxin
   Yao, Zhihao
   Zhang, Maicang
TI An optimization method of upsetting process for homogenized,
   nickel-based superalloy Udimet 720Li ingot considering both cracking and
   recrystallization
SO JOURNAL OF MATERIALS PROCESSING TECHNOLOGY
VL 269
BP 52
EP 64
PD JUL 2019
PY 2019
AB The fracture prediction model and dynamic recrystallization (DRX) model
   for homogenized Udimet 720Li are investigated utilizing high temperature
   tensile tests in a temperature range of 1070-1220 degrees C and hot
   compression tests in a temperature range of 1130-1190 degrees C,
   respectively. The accuracy of the models is verified using the finite
   element method (FEM). Furthermore, the FORTRAN language is used to
   program updates into the Deform-3D software in order to effectively
   illustrate the fracture prediction model and the DRX model in the
   double-cone compression simulation. The calculated cracking and
   microstructural results conform well to experimental ones, which
   indicates the reliability and feasibility of the models. With the two
   models, an optimization method is put forward which can determine a
   perfect upsetting window in the aim of no cracks, high fraction of DRX
   and fine DRX grains for homogenized U720Li during the upsetting process.
OI Jiang, He/0000-0001-6644-2707
TC 0
ZS 0
ZB 0
Z8 0
ZR 0
Z9 0
SN 0924-0136
UT CCC:000464299300007
ER

PT J
AU Wang, Yachao
   Shi, Jing
TI Texture control of Inconel 718 superalloy in laser additive
   manufacturing by an external magnetic field
SO JOURNAL OF MATERIALS SCIENCE
VL 54
IS 13
BP 9809
EP 9823
PD JUL 2019
PY 2019
AB Texture control is a major challenge in laser-assisted additive
   manufacturing of metal part due to the focused heat source and rapid
   cooling. In this study, a novel magnetic-field-assisted laser additive
   manufacturing method is proposed to obtain highly oriented texture.
   Inconel 718 samples are deposited under a transverse magnetic field of
   various intensities and different levels of laser power. The elemental
   distribution, grain morphology, and texture of as-built material are
   carefully analyzed using various material characterization techniques,
   including, SEM, EDS, and EBSD. The results indicate that the magnetic
   field changes the interdendritic microsegregation pattern from a
   continuous chain to discrete morphology. The <110> direction of
   deposited material tends to align with the transverse magnetic field.
   The orientation of stray crystals is more strictly constrained by both
   vertical heat flux and transverse magnetic field, resulting in a highly
   oriented <100> texture on horizontal cross-section and <110> texture on
   the vertical cross-section. It is also observed that by applying the
   transverse magnetic field, the average grain boundary misorientation
   angle significantly decreases from 32 degrees to 19 degrees, and the
   maximum multiple of uniform density increases from 3.0 to 5.3. The
   effects of laser power as well as magnetic field strength are
   investigated, and the underlying orientation effect is discussed.
TC 1
ZR 0
ZB 0
ZS 0
Z8 0
Z9 1
SN 0022-2461
UT CCC:000464908700041
ER

PT J
AU Hari, P. R.
   Arivazhagan, N.
   Rao, M. Nageswara
   Pavan, A. H., V
TI High temperature corrosion of alloy 617 OCC at 700 degrees C in
   simulated USC power plant environment
SO MATERIALS RESEARCH EXPRESS
VL 6
IS 7
BP 76557
EP 76557
PD JUL 2019
PY 2019
AB High-temperature corrosion of the nickel based superalloy 617 OCC
   (Optimised Chemical Composition) was studied in the context of proposed
   application in ultra-supercritical (USC) power plants. Studies were
   carried out in USC power plant environment simulated in the laboratory.
   Simulation was performed by coating the alloy with a salt mixture
   consisting of K2SO4, Na2SO4, Fe2O3, SiO2 and Al2O3 and exposing it to a
   flowing gas mixture comprising of 15% CO2, 3.5% O-2, 0.25% SO2 and the
   rest N-2 (Vol%) at 700 degrees C. For the sake of comparison, corrosion
   studies were also carried out under the same conditions, but without the
   gas mixture. Progress of corrosion was monitored by thermogravimetry,
   XRD and cross sectional studies on corroded specimens using SEM/EDAX
   analysis. There was evidence for both external and internal sulfidation
   with the flowing gas mixture, suggesting that the SO2 present in the gas
   mixture plays a dominant role. Chromium present in the alloy reacted
   with the sulfur-containing species in the environment forming chromium
   sulfide. No internal oxidation of aluminum and titanium was observed in
   the presence of flowing gas mixture. Internal oxidation was observed, in
   contrast, without flowing gas mixture at longer exposure times. The
   paper discusses the findings and possible corrosion mechanisms, coming
   into play.
Z8 0
ZS 0
TC 3
ZB 0
ZR 0
Z9 3
SN 2053-1591
UT CCC:000465198600003
ER

PT J
AU An, X. L.
   Zhou, L.
   Zhang, B.
   Chu, C. L.
   Han, L. Y.
   Chu, Paul K.
TI Inconel 718 treated with two-stage solution and aging processes:
   microstructure evolution and enhanced properties
SO MATERIALS RESEARCH EXPRESS
VL 6
IS 7
BP 75803
EP 75803
PD JUL 2019
PY 2019
AB The effects of two-stage solution treatment (namely 900 degrees C for 60
   min and 950 degrees C for 10 min) and subsequent aging at temperature
   between 600 degrees C and 750 degrees C for 1 to 10 h on the corrosion
   behavior and mechanical properties of the Inconel 718 are studied
   systematically. After the two-stage solution treatment, the matrix has
   no undergo grain overgrowth indicating inhibition of grain growth and
   with increasing aging temperature, the strengthening precipitates
   separate and coarsen gradually along the grain boundaries, but the grain
   size is almost unchanged. The superalloy aged at 700 degrees C for 10 h
   has the maximum ultimate tensile strength of 1,303 MPa and yield
   strength of 1,049 MPa. The corrosion current density I-corr of the
   alloys treated at 650 for 2 his 1.392 mu A.cm(-2). The MC-style carbides
   and needle-like delta phase precipitates in the grain boundaries play a
   crucial role in the changes in the mechanical properties and corrosion
   behavior. The results provide insights into optimization of the
   microstructure and properties of the superalloy by economical heat
   treatment.
RI Han, Linyuan/AAI-1545-2019; Chu, Paul K/B-5923-2013
OI Chu, Paul K/0000-0002-5581-4883
ZS 0
TC 1
ZR 0
Z8 0
ZB 0
Z9 1
SN 2053-1591
UT CCC:000463216300001
ER

PT J
AU Pierce, Dean
   Haynes, Allen
   Hughes, Jeff
   Graves, Ron
   Maziasz, Phil
   Muralidharan, Govindarajan
   Shyam, Amit
   Wang, Ben
   England, Roger
   Daniel, Claus
TI High temperature materials for heavy duty diesel engines: Historical and
   future trends
SO PROGRESS IN MATERIALS SCIENCE
VL 103
BP 109
EP 179
PD JUN 2019
PY 2019
AB Heavy duty (HD) vehicles are projected to be the largest fuel-use
   subsector in transportation, with current demand for diesel fuel
   projected to grow 30% by 2040. Historically, a primary strategy for
   increasing diesel engine efficiency has been to increase peak cylinder
   pressure (PCP). However, increasing PCP imparts greater mechanical and
   thermal loads on engine components and materials. In recent years, the
   material property limits for many components have been reached and
   further increases in PCP above similar to 20 MPa have been difficult,
   while still maintaining the necessary affordability and longevity of
   on-road HD diesel engines. This paper reviews the historical evolution
   and major metallurgical advancements of high temperature materials in HD
   on road diesel engines (10-15 L displacement) up to the current state of
   the art, focusing on materials in the engine block, cylinder heads,
   pistons, valves, and exhaust components. These components cover a wide
   range of material classes, including cast iron, ferritic steel,
   austenitic steel, titanium alloys, nickel based super-alloys, and high
   temperature coatings. The micro structural degradation and failure
   mechanisms of the materials associated with the complex mechanical and
   thermal loading during service are discussed and key areas for future
   materials research are suggested that overcome technical barriers.
RI Daniel, Claus/A-2060-2008; Shyam, Amit/
OI Daniel, Claus/0000-0002-0571-6054; Shyam, Amit/0000-0002-6722-4709
ZB 0
Z8 0
TC 3
ZR 0
ZS 0
Z9 3
SN 0079-6425
UT CCC:000467000300003
ER

PT J
AU Chen, Ming-Song
   Wang, Guan-Qiang
   Li, Hong-Bin
   Lin, Y. C.
   Zou, Zong-Huai
   Ma, Yan-Yong
   He, Dao-Guang
   Zeng, Wei-Dong
TI Precipitation and dissolution behaviors of delta phase inside a deformed
   nickel-based superalloy during annealing treatment
SO APPLIED PHYSICS A-MATERIALS SCIENCE & PROCESSING
VL 125
IS 6
BP 447
EP 447
PD JUN 2019
PY 2019
AB The precipitation and dissolution behaviors of delta phase inside a
   deformed nickel-based superalloy during annealing treatment are
   investigated. A new method for quantitatively evaluating the content of
   delta phase was proposed based on SEM micrograph, which was verified by
   X-ray diffraction (XRD) analysis. The effects of recrystallization
   during pre-annealing at 980 degrees C on the precipitation and
   dissolution behaviors of delta phase in the subsequent annealing
   treatment at 900 degrees C and 980 degrees C are discussed. Moreover,
   the improved precipitation and dissolution kinetics models are proposed
   to consider the effects of recrystallization fraction. The results show
   that: (1) for the precipitation of delta phase at 900 degrees C, delta
   phases precipitate first in grain boundaries and then within grains
   after a long incubation period. Moreover, the interval between adjacent
   delta phases increases first and then drops with the increasing
   recrystallization fraction during pre-annealing treatment. A balance
   between the precipitation and solution of delta phase at the aging
   temperature of 900 degrees C can be reached when the holding time is
   about 12 h; (2) for the dissolution of delta phase at 980 degrees C, the
   dissolution equilibrium can be obtained at approximate 200 min.
   Moreover, more rod-like delta phases can be remained with the increasing
   recrystallization fraction in pre-annealing treatment.
ZS 0
ZR 0
TC 1
ZB 0
Z8 0
Z9 1
SN 0947-8396
UT CCC:000469760700005
ER

PT J
AU Kong, Decheng
   Dong, Chaofang
   Ni, Xiaoqing
   Zhang, Liang
   Man, Cheng
   Yao, Jizheng
   Ji, Yucheng
   Ying, Yupeng
   Xiao, Kui
   Cheng, Xuequn
   Li, Xiaogang
TI High-throughput fabrication of nickel-based alloys with different Nb
   contents via a dual-feed additive manufacturing system: Effect of Nb
   content on microstructural and mechanical properties
SO JOURNAL OF ALLOYS AND COMPOUNDS
VL 785
BP 826
EP 837
PD MAY 15 2019
PY 2019
AB Laves phase segregation is a universal phenomenon in additive
   manufactured or as-cast Inconel 718 alloy, and the Laves phase usually
   degrades the mechanical properties of the matrix. In this work,
   nickel-based alloys designed with different Nb contents were
   successfully fabricated by laser metal deposition (LMD) via a dual-feed
   system, and the Laves phase distribution at the macro level was
   relatively uniform. The effects of Nb content on the microstructure,
   mechanical properties and surface potential of the as-received and
   heat-treated nickel-based alloys were investigated. The grain size of
   the as-received LMD nickel-based alloys decreased with the Nb content,
   and the Laves phase exhibited a universally higher nano-hardness but
   lower surface potential than the gamma matrix. The nano-hardness of the
   Laves phase linearly increased, whereas the Volta potential decreased
   with the Nb content. The strength improvement for the as-received LMD
   nickel-based alloys with different Nb contents was equally attributed to
   grain refinement and enhancement of the Laves phase (both hardness and
   content), while the increase in the precipitate content (main gamma '')
   as a function of Nb content contributed to the substantial improvement
   in hardness for the heat-treated LMD nickel-based alloys and the grain
   refinement strengthening effect was comparative minor after aging
   treatment. (C) 2019 Published by Elsevier B.
RI Kong, Decheng/AAE-3871-2019
TC 5
Z8 0
ZB 0
ZS 0
ZR 0
Z9 5
SN 0925-8388
UT CCC:000460386900099
ER

PT J
AU Wan, Hao
   Ding, Zhan
   Wang, Jian
   Yin, Yue
   Guo, Qinhan
   Gong, Yuling
   Zhao, Zhenjiang
   Yao, Xin
TI Effects of helium ion irradiation on the high temperature oxidation
   resistance of Inconel 718 alloy
SO SURFACE & COATINGS TECHNOLOGY
VL 363
BP 34
EP 42
PD APR 15 2019
PY 2019
AB The Ni-based Inconel 718 alloy was irradiated using 50 keV helium ion to
   doses of 0.4, 4 and 40 dpa. The oxidation behaviors of un-irradiated and
   irradiated samples were studied under isothermal conditions at 900
   degrees C. The phase constitution, oxide layer morphology and
   microstructure variation were characterized by X-ray diffraction (XRD),
   scanning electron microscopy (SEM) and transmission electron microscope
   (TEM). It was found that the oxidation kinetics of un-irradiated and
   irradiated samples obeyed a parabolic law. The oxidation rate was lower
   in the sample with higher dose irradiation. The oxide layer was
   comprised of outer oxide scale (mainly Cr2O3) and inner oxide layer
   (mainly Al2O3 and TiO2). Irradiation raised the surface layer's energy
   and facilitated the nucleation of fine oxide particles. While fine oxide
   particles improved the densification of outer oxide scale. Due to the
   irradiation-induced defects, fast-diffusion paths were provided for Cr
   to the surface. This accelerated the forming of dense outer Cr2O3 oxide
   scale, and restricted the inward penetration of O. Therefore, the
   thickness of oxide layer especially the inner oxide layer significantly
