Repository: MatInfoUB/NLP-Queries

File: Cobalt_superalloys_thermomechanical_processing2.txt (part 1 of 4)
FN Clarivate Analytics Web of Science
VR 1.0
PT J
AU Na, YS
   Yeom, JT
   Park, NK
   Lee, JY
TI Simulation of microstructures for Alloy 718 blade forging using 3D FEM
   simulator
SO JOURNAL OF MATERIALS PROCESSING TECHNOLOGY
VL 141
IS 3
BP 337
EP 342
DI 10.1016/S0924-0136(03)00285-1
PD NOV 1 2003
PY 2003
AB Mechanical properties of Ni-Cr-Fe-based Alloy 718 depend very much on
   the grain size, as well as the presence of strengthening phases, gamma'
   and gamma". The grain size of superalloy parts can be controlled by the
   thermo-mechanical processes, including heating, forging and cooling
   sequences. In order to predict the evolution of grain size in Alloy 718
   blade forging, a series of constitutive equations for dynamic
   recrystallization, meta-dynamic recrystallization and grain growth were
   developed and implemented into a 3D FE simulator. The evolution of grain
   structure in the process of two-step blade forging of Alloy 718 was
   simulated using the 3D FE simulator combined with a microstructure
   module. The microstructure prediction tool was validated by comparing
   the simulated grain structure with that of the experimental blade-type
   forging. (C) 2003 Elsevier Science B.V. All rights reserved.
TC 66
Z8 31
ZS 0
ZB 1
ZR 0
Z9 90
SN 0924-0136
UT CCC:000186284400006
ER

PT J
AU Wang, B
   Gong, J
   Sun, C
   Huang, RF
   Wen, LS
TI The behavior of MCrAlY coatings on Ni(3)Al-base superalloy
SO MATERIALS SCIENCE AND ENGINEERING A-STRUCTURAL MATERIALS PROPERTIES
   MICROSTRUCTURE AND PROCESSING
VL 357
IS 1-2
BP 39
EP 44
DI 10.1016/S0921-5093(03)00254-5
PD SEP 25 2003
PY 2003
AB This work is concerned with NiCrAlY and NiCoCrAlY coatings deposited on
   the superalloy IC-6 (Ni(3)Al-base superalloy) by arc ion plating (AIP).
   The results indicated that the presence of Al and Mo in alloy IC-6
   impeded Cr atoms moving from coatings to substrates during the
   deposition process. As a consequence, the distribution of Cr is well
   proportioned in both NiCrAlY and NiCoCrAlY coatings. Vacuum heat
   treatment drastically increased diffusivities and the coating became
   more uniform. The interdiffusion also led to the phase transformation in
   the coatings. Although gamma'-Ni3Al and gamma-Ni were still the major
   phases in the coating, their lattice constant a(0) decreased. The
   results of isothermal oxidation showed that the oxidation behavior of
   coatings obeyed the parabolic rate law. The oxidation resistance was not
   influenced very much by the presence of Co in the NiCrAlY coating at 900
   degreesC static atmosphere. NiCoCrAlY coating had poorer oxidation
   resistance than NiCrAlY coating when they were exposed at 1000 degreesC.
   (C) 2003 Elsevier Science B.V. All rights reserved.
ZR 0
ZB 0
ZS 0
Z8 7
TC 41
Z9 45
SN 0921-5093
UT CCC:000184767100006
ER

PT J
AU Yang, ZG
   Weil, KS
   Paxton, DM
   Stevenson, JW
TI Selection and evaluation of heat-resistant alloys for SOFC interconnect
   applications
SO JOURNAL OF THE ELECTROCHEMICAL SOCIETY
VL 150
IS 9
BP A1188
EP A1201
DI 10.1149/1.1595659
PD SEP 2003
PY 2003
AB Over the past several years, advances in the design and fabrication of
   planar solid oxide fuel cells (SOFCs) have led to a steady reduction in
   the temperatures necessary for their operation. Consequently, it appears
   more realistic now to use low cost heat-resistant alloys for
   interconnect components in the SOFC stack. However, no specific criteria
   or inclusive study are available as a reference to help select and
   evaluate suitable candidates from the hundreds of available
   heat-resistant alloy compositions, which overall demonstrate oxidation
   resistance at high temperatures. In this work, composition criteria have
   been proposed for the preselection of heat-resistant compositions, such
   as Ni-, Fe-, and Co-based superalloys, Cr-based alloys, and stainless
   steels. The proposed criteria have been employed to establish a database
   of heat-resistant alloys at Pacific Northwest National Laboratory, where
   a systematic approach has been initiated to evaluate and modify and/or
   develop alloys for SOFC interconnect applications. The preselected
   compositions are further evaluated by referring in-house studies and
   reference to published data. It appears that it would be difficult for
   traditional alloys to fully satisfy the materials requirements for
   long-term operation at temperatures higher than 700degreesC. However,
   the applicability can be improved via surface/bulk modification and by
   the implementation of novel stack designs. (C) 2003 The Electrochemical
   Society.
ZS 0
ZR 0
Z8 7
ZB 0
TC 291
Z9 295
SN 0013-4651
UT CCC:000184673100007
ER

PT J
AU Rao, GA
   Kumar, M
   Srinivas, M
   Sarma, DS
TI Effect of standard heat treatment on the microstructure and mechanical
   properties of hot isostatically pressed superalloy inconel 718
SO MATERIALS SCIENCE AND ENGINEERING A-STRUCTURAL MATERIALS PROPERTIES
   MICROSTRUCTURE AND PROCESSING
VL 355
IS 1-2
BP 114
EP 125
DI 10.1016/S0921-5093(03)00079-0
PD AUG 25 2003
PY 2003
AB Ni-Fe base superalloy, Inconel 718, was processed through powder
   metallurgy (P/M) hot isostatic pressing (HIP) route. In order to balance
   the strength and ductility, the HIPed material was given the standard
   heat treatment, viz. solution treatment at 980 degreesC for 1 h/water
   quenched (WQ) to room temperature and a two-step ageing treatment
   consisting of 720 degreesC for 8 h/furnace cooling (FC) at 55 degreesC
   h(-1) to 620 degreesC and holding at 620 degreesC for 8 h before air
   cooling (AC) to room temperature. Optical microscopy and scanning
   electron microscopy (SEM) studies on the heat treated alloy have shown a
   homogeneous microstructure with fine grain size (25 mum) along with the
   presence of prior particle boundary (PPB) networks. Transmission
   electron microscopy (TEM) on the heat treated material has revealed the
   presence of oxides, MC carbides and delta-precipitates at the grain
   boundaries and a uniform precipitation of fine gamma" and gamma'
   strengthening phases in the matrix. Tensile and stress rupture tests
   were performed on the heat treated material. While the yield strength
   (YS) and ultimate tensile strength (UTS) of the HIPed and heat treated
   alloy at room temperature and 650 degreesC were comparable to those of
   conventionally processed wrought IN 718, its ductility was lower. The
   stress rupture life of the HIPed alloy improved marginally due to heat
   treatment and met the minimum specification requirement of life hours
   but the rupture ductility was found to be inferior to that of the
   wrought material. The fractography of the failed samples has revealed
   the transgranular ductile mode of fracture in the as-solution treated
   alloy, while intergranular mode of failure with the decohesion of PPBs
   occurred more predominantly in the aged condition. This change of
   fracture mode with ageing treatment shows the ductility dependence on
   the relative strength of the matrix and PPBs. The TEM studies on the
   deformed alloy have revealed that the brittle oxides and carbides at the
   prior particle boundaries coupled with the fine gamma" and
   gamma'-precipitates in the matrix are responsible for low ductility at
   650 degreesC. The investigations of the present study have led to better
   understanding of the structure-property relationships in HIP+heat
   treated alloy 718 and suggest that the standard heat treatment
   recommended for wrought IN 718 is not suitable for HIPed alloy and has
   to be modified to realise optimum properties. (C) 2003 Elsevier Science
   B.V.. All rights reserved.
TC 154
ZB 0
Z8 35
ZS 0
ZR 0
Z9 171
SN 0921-5093
UT CCC:000184208500015
ER

PT J
AU Liu, LF
   Tanaka, K
   Hirose, A
   Kobayashi, KF
TI Experimental and numerical analyses of the mechanism for decreasing
   hydrogen-embrittlement sensitivity of aged Inconel 718 by laser surface
   annealing
SO JOURNAL OF LASER APPLICATIONS
VL 15
IS 3
BP 134
EP 144
DI 10.2351/1.1585080
PD AUG 2003
PY 2003
AB Laser surface annealing (LSA) treatments were conducted to decrease the
   hydrogen embrittlement (HE) sensitivity of Inconel 718. Hydrogen was
   charged into the alloy by a cathodic-charging process. The LSA treatment
   significantly reduced the strength loss of the hydrogen-precharged
   notched specimen. Tensile tests and elasto-plastic simulations were
   performed to study how LSA affects the HE sensitivity of the as-aged
   Inconel 718. Various heat treatments were applied to the notched tensile
   specimens to obtain different precipitation states of gamma". All
   tensile tests were conducted in air at room temperature under identical
   conditions. One specimen of each kind was free of hydrogen; another was
   charged with hydrogen prior to the tensile test. A correlation between
   the HE sensitivity and the precipitation state of the alloy was
   confirmed by assessing the loss in the notch tensile strength due to
   hydrogen pre-charging. The gamma" particles, especially those in the
   surface layers, were proved to have deleterious effects on the HE
   sensitivity of Inconel 718. Fractures originated from the surface
   vicinity in the as-aged specimen when there was precharged hydrogen.
   However, hydrogen-induced fractures in the LSA-treated specimen
   originated in the deep region of the laser-annealed surface layer.
   Stress concentration conditions at the notch roots were studied via
   elasto-plastic finite element method simulations. The area of most
   highly concentrated stress of the LSA-treated specimen was in deep layer
   of the laser-annealed notch region where the material was partly
   annealed. The formation of the annealed surface layer that has better HE
   resistance than the as-aged alloy, and the migration of the fracture
   origin to deeper layers were considered to be the mechanism for
   decreasing the HE sensitivity by the LSA. Further, the partly annealed
   raw alloys with strength comparable to the LSA-treated specimens were
   found to have much higher HE sensitivities than the corresponding
   LSA-treated specimens. Both the experimental results and the simulation
   results suggested that the LSA caused the fracture origins to migrate
   from surface to deep layers. It is possible to reduce the HE sensitivity
   of Inconel 718 without sacrificing its strength by applying LSA to
   produce locally annealed surface zones. (C) 2003 Laser Institute of
   America.
ZB 0
ZR 0
ZS 0
Z8 0
TC 3
Z9 3
SN 1042-346X
UT CCC:000184665800002
ER

PT J
AU Chang, JC
   Yun, YH
   Choi, C
   Kim, JC
TI Development of microstructure and mechanical properties of a Ni-base
   single-crystal superalloy by hot-isostatic pressing
SO JOURNAL OF MATERIALS ENGINEERING AND PERFORMANCE
VL 12
IS 4
BP 420
EP 425
DI 10.1361/105994903770342953
PD AUG 2003
PY 2003
AB Effects of the hot-isostatic pressing (HIP) process on microstructures
   and mechanical properties of Ni-base single crystal superalloy CMSX-4
   were investigated. In the overall heat treatment process, the HIP
   treatment remarkably induced the healing behavior of micropores and
   decreased the pore size and porosity of superalloy CMSX-4 compared with
   normally treated specimens. The microstructure of gamma' phase after the
   HIP process showed rather a coarsening tendency and could be developed
   by the partially solution and aging treatment. Consequently, the
   elimination of cast micropores using the HIP step resulted in the
   inhibition of crack initiation in microstructure and improved the
   stress-rupture lives of Ni-base single crystal superalloy by 185%.
Z8 6
ZS 0
ZB 0
ZR 0
TC 16
Z9 19
SN 1059-9495
UT CCC:000184811600009
ER

PT J
AU Liu, F
   Wang, YC
   Zhang, H
   Ai, SH
   Wang, ZG
TI Evolutionary stress cycle behaviour and damage mechanisms in nickel
   based superalloy under thermomechanical fatigue
SO MATERIALS SCIENCE AND TECHNOLOGY
VL 19
IS 7
BP 853
EP 858
DI 10.1179/026708303225010786
PD JUL 2003
PY 2003
AB Both in phase and out of phase thermomechanical fatigue (TMF) tests were
   conducted using a computer controlled, servohydraulic uniaxial fatigue
   system. The TMF behaviour of nickel based superalloy K417 was
   investigated. The experimental results show that, in comparison with
   isothermal low cycle fatigue, both in phase and out of phase TMF lead to
   much reduced fatigue lives, although there is a difference between the
   in phase and out of phase cases. Creep and oxidation are the main
   concerns in the lower fatigue life of in phase TMF. The cyclic hardening
   at initial cycles results from the obstacle of gamma' precipitates to
   the slipping dislocations and the increase in dislocation density owing
   to deformation. Shearing of gamma' precipitates and loss of coherency of
   gamma' precipitates with the matrix at high temperatures are the reasons
   for cyclic softening at later stages of fatigue life.
ZR 0
TC 7
Z8 1
ZB 0
ZS 0
Z9 8
SN 0267-0836
UT CCC:000184340800003
ER

PT J
AU Chen, LJ
   Liaw, PK
   McDaniels, RL
   Klarstrom, DL
TI The low-cycle fatigue and fatigue-crack-growth behavior of HAYNES (R)
   HR-120 alloy
SO METALLURGICAL AND MATERIALS TRANSACTIONS A-PHYSICAL METALLURGY AND
   MATERIALS SCIENCE
VL 34A
IS 7
BP 1451
EP 1460
DI 10.1007/s11661-003-0257-z
PD JUL 2003
PY 2003
AB The low-cycle fatigue and fatigue-crack-growth behavior of the HAYNES
   HR-120 alloy was investigated over the temperature range of 24 degreesC
   to 980 degreesC in laboratory air. The result showed that increasing the
   temperature usually led to a substantial decrease in the low-cycle
   fatigue life. The reduction of fatigue life could be attributed to
   oxidation and dynamic strain-aging (DSA) processes. The strain vs
   fatigue-life data obtained at different temperatures were analyzed. It
   was also found that the fatigue-crack-growth rate per cycle generally
   increased with increasing temperature and R ratio (R =
   sigma(min)/sigma(max), where sigma(min) and sigma(max) are the applied
   minimum and maximum stresses, respectively). The relationship between
   the stress-intensity-factor range and fatigue-crack-growth rate was
   determined. Scanning-electron-microscopy (SEM) examinations of the
   fracture surfaces revealed that the fatigue cracks initiated and
   propagated predominantly in a transgranular mode.
ZR 0
ZS 0
TC 11
Z8 1
ZB 0
Z9 12
SN 1073-5623
UT CCC:000184051100005
ER

PT J
AU Lindemann, J
   Grossmann, K
   Wagner, L
TI Influence of mechanical surface treatments on the HCF performance of the
   Ni-superalloy udimet 720 LI
SO ZEITSCHRIFT FUR METALLKUNDE
VL 94
IS 6
BP 711
EP 715
DI 10.3139/146.030711
PD JUN 2003
PY 2003
AB Shot peening was performed on smooth (geometrical notch factor k(t) =
   1.0) and circumferentially notched (k(t) = 2.3 and 3.5) specimens. In
   addition, some notched (k(t) = 3.5) specimens were deep rolled. Axial
   fatigue tests were done at room temperature and 650degreesC using a
   stress ratio of R = 0.1. At ambient temperature, shot peening markedly
   increased the high-cycle fatigue (HCF) strengths at R = 0.1 of smooth
   and, particularly, notched specimens with respect to the electropolished
   reference samples. In contrast, shot peening was found to decrease the
   HCF strength of smooth samples at elevated temperature (650degreesC)
   while the HCF strength of notched specimens was slightly increased. Best
   elevated-temperature HCF strength of notched conditions was observed
   after deep rolling.
ZR 0
TC 8
Z8 0
ZS 0
ZB 0
Z9 8
SN 0044-3093
UT CCC:000220697900011
ER

PT J
AU Gomez, X
   Echeberria, J
TI Microstructure and mechanical properties of carbon steel A210-superalloy
   Sanicro 28 bimetallic tubes
SO MATERIALS SCIENCE AND ENGINEERING A-STRUCTURAL MATERIALS PROPERTIES
   MICROSTRUCTURE AND PROCESSING
VL 348
IS 1-2
BP 180
EP 191
DI 10.1016/S0921-5093(02)00686-X
PD MAY 15 2003
PY 2003
AB The viability by hot co-extrusion of a new bimetallic tube: carbon steel
   A-210-GdegreesAl/iron based superalloy Sanicro 28 (UNS N08028) both by
   hot torsion tests and by diffusion bonding experiments using hipping has
   been verified. An excellent metallurgical bond was obtained after the
   industrial hot co-extrusion process. Both the interdiffusion of the
   elements across the interface, and the microstructure have been analysed
   by optical microscopy, SEM, TEM and EBSD (electron backscattered
   diffraction). On the Sanicro 28 side a profuse precipitation of Cr/Mo
   carbides was found in the region close to the interface. In the hipped
   specimens and in the heat-treated bimetallic tubes, as result of the
   nickel and chromium diffusion from the superalloy to the carbon steel,
   austenite and martensite sub-bands were observed parallel to the
   interface on the steel side. The optimum heat treatment performed on the
   bimetallic tubes consisted of an austenitising-solution treatment at
   1100 degreesC, and a stabilisation annealing at 900 degreesC, followed
   by air cooling. (C) 2002 Elsevier Science B.V. All rights reserved.
RI Gomez, Xabier/AAI-1493-2019; Gomez, Xabier/
OI Gomez, Xabier/0000-0002-7493-7598
ZR 0
ZB 0
TC 35
Z8 12
ZS 0
Z9 45
SN 0921-5093
UT CCC:000181508700022
ER

PT J
AU Muller, J
   Neuschutz, D
TI Efficiency of alpha-alumina as diffusion barrier between bond coat and
   bulk material of gas turbine blades
SO VACUUM
VL 71
IS 1-2
BP 247
EP 251
DI 10.1016/S0042-207X(02)00746-7
PD MAY 9 2003
PY 2003
AB Gas turbine blades are often covered with protective coatings to
   withstand the high thermal and corrosive loads during operation. One of
   the most effective coating systems used consists of a MCrAlY bond coat
   and a YSZ thermal barrier coating. At high operating temperatures, a
   depletion of aluminum in the bond coat occurs not only due to the
   formation of thermally grown oxide (TGO), but also due to interdiffusion
   between bond coat and substrate. Other elements, e.g. Ti, may diffuse
   outwards and lead to spallation of TGO. Exclusion of these
   interdiffusion effects could prevent premature coating failure.
   a-alumina was deposited as a diffusion barrier by CVD on a nickel-based
   superalloy (CMSX-4) and then coated with NiCoCrAlY and ZrO(2). The
   thickness of the coatings was 3, 20 and 500 gm, respectively. The
   samples were annealed at 1373 K for 100 h in argon atmosphere. All
   samples were analyzed by XRD, SEM and WDX to investigate the efficiency
   of the diffusion barrier. No delamination or cracks were observed except
   vertical segmentation cracks in the TBC. The diffusion barrier remained
   intact suppressing any noticeable interdiffusion, while the adhesion
   still needs to be improved. (C) 2003 Elsevier Science Ltd. All rights
   reserved.
ZR 0
ZB 1
ZS 0
Z8 15
TC 73
Z9 85
SN 0042-207X
UT CCC:000182621900042
ER

PT J
AU Bruno, G
   Pinto, HC
TI Precipitation kinetics of gamma ' phase in nickel base superalloy SC16:
   an in situ neutron diffraction study
SO MATERIALS SCIENCE AND TECHNOLOGY
VL 19
IS 5
BP 567
EP 572
DI 10.1179/026708303225002145
PD MAY 2003
PY 2003
AB An in situ study of the kinetics of nucleation and growth of the gamma'
   phase in the single crystal Ni base superalloy SC16 was carried out by
   means of neutron diffraction. The investigation was aimed at a better
   understanding of the fundamental kinetic phenomena, in view of the
   optimisation of the heat treatments applied prior to the industrial use
   of the alloy. On heating above the solvus point (1525 K) the gamma'
   phase decomposes, and when cooling down back towards lower temperatures,
   it reappears. Measuring superlattice reflections allows the different
   stages of decomposition, nucleation, growth and concurrent coarsening to
   be followed. Results show that at temperatures T less than or equal to
   1490 K an increasing volume fraction of gamma' can be found with
   decreasing temperature, until saturation occurs at around 1100 K.
   Following classical kinetic theory, an Avrami like growth (time) law was
   used at each aging temperature and the isothermal reaction rates
   calculated. They show a maximum at around 1300 K, where the competing
   nucleation and growth processes find equilibrium. Nucleation and growth
   can be described with a modified Arrhenius law, analogous to that used
   for eutectoid reactions. The reaction rate first increases with the
   undercooling and then decreases. This implies a change in the character
   of the reaction, which was found to be initially surface and then bulk
   driven.
RI Pinto, Haroldo/A-4174-2016; Bruno, Giovanni/E-2817-2013
OI Pinto, Haroldo/0000-0002-8007-5832; Bruno, Giovanni/0000-0001-9632-3960
ZR 0
TC 5
ZB 0
Z8 0
ZS 0
Z9 5
SN 0267-0836
UT CCC:000183486800004
ER

PT J
AU Kang, B
   Liu, XB
   Cisloiu, C
   Chang, KM
TI High temperature moire interferometry investigation of creep crack
   growth of Inconel 783 - environment and beta-phase effects
SO MATERIALS SCIENCE AND ENGINEERING A-STRUCTURAL MATERIALS PROPERTIES
   MICROSTRUCTURE AND PROCESSING
VL 347
IS 1-2
BP 205
EP 213
DI 10.1016/S0921-5093(02)00594-4
PD APR 25 2003
PY 2003
AB The effect of beta-phase and environment on creep crack growth behavior
   of Inconel 783, the newly developed low thermal expansion superalloy,
   was investigated using high temperature moire interferometry. Results
   show that oxygen partial pressure plays an important role on the creep
   crack growth behaviors of the alloy. Stress assisted grain boundary
   oxygen (SAGBO) embrittlement is the principal mechanism of the
   environmental degradation of the alloy. beta-Phase network along the
   grain boundaries of the alloy improves the resistance to creep crack
   growth by improving the ductility of the alloy and preventing the
   occurrence of SAGBO embrittlement. (C) 2002 Published by Elsevier
   Science B.V.
TC 16
ZS 0
Z8 3
ZB 0
ZR 0
Z9 16
SN 0921-5093
UT CCC:000181116400024
ER

PT J
AU Wilson, BC
   Hickman, JA
   Fuchs, GE
TI The effect of solution heat treatment on a single-crystal Ni-based
   superalloy
SO JOM-JOURNAL OF THE MINERALS METALS & MATERIALS SOCIETY
VL 55
IS 3
BP 35
EP 40
DI 10.1007/s11837-003-0158-z
PD MAR 2003
PY 2003
AB Understanding of the solution heat treatment response of a second
   generation, single-crystal nickel-based superalloy, CMSX-4, is necessary
   before the process can be shortened in an effort to save money. The
   current solution heat treatment used for CMSX-4 involves high
   temperatures for long durations and can be quite expensive. This
   investigation helps to characterize the heat-treatment process for this
   alloy. The achieved microstructure is described for both the as-cast and
   fully solution-annealed conditions. In addition, an alternate, less
   expensive heat treatment was selected for its lower temperatures and
   shorter overall duration. Microstructures and differential thermal
   analysis are presented for all three conditions.
Z8 11
ZR 0
ZS 0
ZB 0
TC 59
Z9 65
SN 1047-4838
UT CCC:000181624500007
ER

PT J
AU Tancret, F
   Bhadeshia, HKDH
TI Design of a creep resistant nickel base superalloy for power plant
   applications - Part 2 - Phase diagram and segregation simulation
SO MATERIALS SCIENCE AND TECHNOLOGY
VL 19
IS 3
BP 291
EP 295
DI 10.1179/026708303225009797
PD MAR 2003
PY 2003
AB Models have been developed and used as tools to design a new 'made to
   measure' nickel base superalloy for power plant applications. In Part I
   Gaussian processes were used to model the mechanical properties of
   superalloys, and have been used as a basis for the design of a new
   Ni-Cr-W-Al-Ti-Fe-Si-C-B superalloy with desirable properties. In this
   part, an attempt has been made to design against the formation of
   undesirable phases, and to calculate the solidification range, forging
   window and heat treatment, using phase diagram calculations. The
   potential for chemical segregation has also been estimated following
   Scheil's assumptions, and remains acceptable.
OI Tancret, Franck/0000-0001-8960-4406
Z8 0
ZR 0
TC 15
ZS 0
ZB 0
Z9 15
SN 0267-0836
UT CCC:000182841600003
ER

PT J
AU Meurer, B
   Spencer, PJ
   Neuschutz, D
TI Simulation of solidification and heat treatment of nickel-base
   superalloy SC16
SO ZEITSCHRIFT FUR METALLKUNDE
VL 94
IS 2
BP 139
EP 143
DI 10.3139/146.030139
PD FEB 2003
PY 2003
AB Thermodynamic equilibrium and Gulliver-Scheil as well as diffusion
   calculations using the DICTRA program have been made to simulate
   solidification and heat treatment of the nickel-base superalloy SC16.
   These simulations were validated by comparing them with own and
   literature experiments concerning directional solidification, heat
   treatment and differential thermal analysis (DTA) cycles. Equilibrium
   calculations predicted very well the element distribution in homogenized
   samples. Gulliver-Scheil based on the CALPHAD method and modified to
   serve multi-component systems proved to deliver sufficiently correct
   data for the directional solidification of SC16. The element
   distribution obtained after cooling below the solvus temperature and by
   DTA heating and cooling cycles was, however, only described with
   acceptable precision by applying the diffusion model. All these models
   require a sound multicomponent thermodynamic data set. Since DICTRA
   needs much more computing time than the other models it should only be
   applied wherever its higher precision is actually asked for.
Z8 0
ZS 0
ZB 0
ZR 0
TC 6
Z9 6
SN 0044-3093
UT CCC:000220697500010
ER

PT J
AU Selcuk, A
   Atkinson, A
TI The evolution of residual stress in the thermally grown oxide on Pt
   diffusion bond coats in TBCs
SO ACTA MATERIALIA
VL 51
IS 2
BP 535
EP 549
DI 10.1016/S1359-6454(02)00436-6
PD JAN 22 2003
PY 2003
AB The evolution of residual stress in the thermally grown oxide (TGO),
   formed on bond coats (BC) produced by diffusion of Pt into a Ni-based
   superalloy, has been studied as a function of thermal cycling using
   photo-luminescence piezo-spectroscopy through the yttria-stabilised
   zirconia (YSZ) thermal barrier coating. The luminescence spectra were
   analysed in terms of a high stress and a low stress contribution to the
   residual stress sampled at a single analysis point (approx. 20 mum in
   size); the low stress contribution being caused by either local TGO
   fractures or interfacial delamination The mean compressive residual
   stress increases during the first two thirds of the lifetime due to
   gradual stiffening of the non-planar TGO as it thickens and becomes more
   resistant to bending. In the last third of life the mean stress tends to
   decrease due to relaxation by increasingly numerous local damage events.
   This is more pronounced as a dramatic increase in the parameters that
   quantify the extent of the low stress contributions. Spatial mapping of
   the low stress contributions shows that they are isolated at first, but
   become more numerous towards the end of life and coalesce into larger
   regions of damage a few hundred mum in size. Eventual spallation is by
   unstable delamination at the BC/TGO interface and the stored elastic
   energy released is between 40 and 80 J m(-2). The lifetime is governed
   by the growth of the local damage regions until one (probably near an
   edge) reaches a critical size above which it propagates in a highly
   unstable way over most of the interface. (C) 2002 Acta Materialia Inc.
   Published by Elsevier Science Ltd. All rights reserved.
OI Atkinson, Alan/0000-0001-8892-0706
ZB 0
ZS 0
Z8 7
TC 54
ZR 0
Z9 58
SN 1359-6454
UT CCC:000180844800020
ER

PT J
AU Liu, XB
   Kang, B
   Chang, KM
TI The effect of hold-time on fatigue crack growth behaviors of WASPALOY
   alloy at elevated temperature
SO MATERIALS SCIENCE AND ENGINEERING A-STRUCTURAL MATERIALS PROPERTIES
   MICROSTRUCTURE AND PROCESSING
VL 340
IS 1-2
BP 8
EP 14
DI 10.1016/S0921-5093(02)00074-6
PD JAN 15 2003
PY 2003
AB The effect of hold-time on fatigue crack growth behaviors of WASPALOY
   alloy was investigated. It was found that the role of hold-time depends
   on the competition between the harmful environmental effect and the
   beneficial effect of creep. If temperature is not higher than 705
   degreesC, fatigue crack growth rate of WASPALOY alloy increases with
   hold-time. On the contrary, hold-time plays a beneficial role on steady
   state fatigue crack growth of WASPALOY alloy at 760 degreesC and lower
   stress intensity factor. The beneficial effect of hold-time was
   attributed to the creep caused stress relaxation during the hold-time.
   However, accumulated creep damages cause to cavity nucleation and growth
   at the grain boundaries, and then accelerate fatigue crack growth.
   Hold-time plays a harmful role during the final stage of fatigue crack
   growth. Published by Elsevier Science B.V.
ZR 0
Z8 16
ZS 0
TC 25
ZB 0
Z9 36
SN 0921-5093
UT CCC:000179261900002
ER

PT J
AU Hermann, W
   Lacoze, J
   Oquab, D
TI Effect of different heat treatments on microstructure and segregation of
   a nickel base alloy
SO ADVANCED ENGINEERING MATERIALS
VL 5
IS 1-2
BP 32
EP 37
DI 10.1002/adem.200390003
PD JAN 2003
PY 2003
TC 4
ZR 0
Z8 1
ZB 0
ZS 0
Z9 5
SN 1438-1656
UT CCC:000181250100008
ER

PT J
AU Iyer, SK
   Lissenden, CJ
TI Multiaxial constitutive model accounting for the strength-differential
   in Inconel 718
SO INTERNATIONAL JOURNAL OF PLASTICITY
VL 19
IS 12
BP 2055
EP 2081
DI 10.1016/S0749-6419(03)00059-7
PD 2003
PY 2003
AB The nickel-base alloy Inconel 718 exhibits a strength-differential, that
   is, a different plastic flow behavior in uniaxial tension and uniaxial
   compression. A phenomenological viscoplastic model founded on
   thermodynamics has been extended for material behavior that deviates
   from classical metal plasticity by including all three stress invariants
   in the threshold function. The model can predict plastic flow in
   isotropic materials with or without a flow stress asymmetry as well as
   with or without pressure dependence. Viscoplastic material parameters
   have been fit to pure shear, uniaxial tension, and uniaxial compression
   experimental results at 650degreesdegreesC. Threshold function material
   parameters have been fit to the strength-differential. Four classes of
   threshold functions have been considered and nonproportional loading of
   hollow tubes, such as shear strain followed by axial strain, has been
   used to select the most applicable class of threshold function for the
   multiaxial model as applied to Inconel 718 at 650 degreesC. These
   nonproportional load paths containing corners provide a rigorous test of
   a plasticity model, whether it is time-dependent or not. A J(2)J(3)
   class model, where J(2) and J(3) are the second and third effective
   deviatoric stress invariants, was found to agree the best with the
   experimental results. (C) 2003 Elsevier Ltd. All rights reserved.
ZB 0
ZS 0
ZR 0
Z8 0
TC 40
Z9 40
SN 0749-6419
UT CCC:000185218900003
ER

PT J
AU Bruno, G
   Pinto, HC
   Reimers, W
TI gamma ' nucleation and growth in the nickel-base superalloy SC16
SO APPLIED PHYSICS A-MATERIALS SCIENCE & PROCESSING
VL 74
BP S940
EP S942
DI 10.1007/s003390101165
PN 2
SU S
PD DEC 2002
PY 2002
AB An in situ study of the kinetics of the nucleation and growth of the
   gamma' phase in the single-crystal Ni-base superalloy SC16 was carried
   out by means of neutron diffraction. This alloy has industrial
   applications (turbine blades for power generation) and is of scientific
   interest because of its modelling properties (small number of
   components). Upon cooling after solutionising the gamma' phase at T(s) =
   1250 degreesC (the solvus temperature), the gamma' precipitates
   reappear. The different stages of the nucleation and growth of gamma',
   as well as the successive (concurrent) coarsening, could be followed
   using a superstructure reflection. Results show that at T less than or
   equal to 1200 degreesC an increasing volume fraction of gamma' can be
   found with decreasing temperature, saturation occurring around 800
   degreesC. Holding the alloy at a constant temperature, an Avrami-like
   growth law is applicable; the isothermal reaction rates have a maximum
   around 1050degreesC, where the competing processes are in equilibrium.
   This explains the pseudo-Arrhenius behaviour, which does not agree with
   an Ostwald ripening (i.e. with a pure Lifschitz-Slyozov-Wagner
   size-distribution law).
RI Bruno, Giovanni/E-2817-2013; Pinto, Haroldo/A-4174-2016
OI Bruno, Giovanni/0000-0001-9632-3960; Pinto, Haroldo/0000-0002-8007-5832
TC 3
Z8 0
ZR 0
ZB 0
ZS 0
Z9 3
SN 0947-8396
UT CCC:000181219600003
ER

PT J
AU Shirvani, K
   Saremi, M
   Nishikata, A
   Tsuru, T
TI The role of silicon on microstructure and high temperature performance
   of aluminide coating on superalloy In-738LC
SO MATERIALS TRANSACTIONS
VL 43
IS 10
BP 2622
EP 2628
DI 10.2320/matertrans.43.2622
PD OCT 2002
PY 2002
AB The microstructures of slurry Si-modified aluminide coatings on Ni-base
   superalloy In-738LC have been investigated using SEM, TEM, EDS and XRD.
   The corrosion performance of the coatings has been also investigated by
   hot corrosion and cyclic oxidation tests. In order to evaluate the hot
   corrosion performance, the anodic polarization curves were measured in
   Na4SO4-25 mol%NaVO3-5 mol%NaCl at 1053 K. The cyclic oxidation test was
   carried out by exposure to alternate conditions of air atmosphere at
   1373 K and room temperature. The analyses of SEM, EDS and XRD were also
   used to characterize attack morphologies of the coatings exposed to the
   test conditions. The results showed that the heat-treated slurry
   Si-modified aluminide coating was composed of beta-NiAl phase including
   fine precipitates, which were found to be complex silicides. The results
   of hot corrosion tests indicated that at least 10-13 mass%Si in the
   coating layer is needed to improve the corrosion resistance of the
   aluminide coating. The coatings that met this criterion also showed a
   good cyclic oxidation resistance.
RI Saremi, MOHSEN/W-3244-2018
TC 19
ZB 0
ZS 0
Z8 0
ZR 0
Z9 19
SN 1345-9678
UT CCC:000179213300044
ER

PT J
AU Preuss, M
   Pang, JWL
   Withers, PJ
   Baxter, GJ
TI Inertia welding nickel-based superalloy: Part II. Residual stress
   characterization
SO METALLURGICAL AND MATERIALS TRANSACTIONS A-PHYSICAL METALLURGY AND
   MATERIALS SCIENCE
VL 33
IS 10
BP 3227
EP 3234
DI 10.1007/s11661-002-0308-x
PD OCT 2002
PY 2002
AB The next generation of Ni-based alloys for aeroengines are richer in
   gamma' than existing alloys and are more difficult to weld by
   conventional means. Inertia welding is Currently being developed as a
   joining technique for these alloys. Steep microstructural gradients have
   been observed in nickel-based superalloy RR1000 tube structures welded
   by inertia friction welding, ([1]) and in this article, the concomitant
   residual stresses are mapped at depth using neutron diffraction. One
   tube in the as-welded and two in the postweld heat-treated (PWHT)
   condition have been investigated. In the case of the as-welded specimen,
   it was necessary to establish the variation of the stress-free lattice
   parameter, a(0), across the weld line to infer elastic strain from
   lattice spacing changes. A biaxial sin(2) psi measurement on thin slices
   was used to determine an as a function of the axial position from the
   weld line. This was in excellent agreement With the variation inferred
   by imposing a stress balance on the axial measurements. The change of
   a(0) across the weld line can be rationalized in terms of the observed
   variation in the element partitioning effect between the matrix (gamma)
   and the precipitates (gamma'). It was found that the residual stresses
   in the weld and heat-affected zone generated by the welding process are
   large, especially close to the inner diameter of the welded ring. The
   experimental results have shown that, in order to relax the residual
   stresses sufficiently, the heat-treatment temperature must be increased
   by 50 degreesC over the conventional heat-treatment temperature. This is
   due to the high gamma' content of RR1000.
RI Preuss, Michael/D-5847-2016; Withers, Phil/A-6760-2009
OI Preuss, Michael/0000-0003-3806-0415; Withers, Phil/0000-0002-1946-5647
TC 39
ZS 0
ZR 0
ZB 0
Z8 2
Z9 40
SN 1073-5623
UT CCC:000178508600017
ER

PT J
AU Bruni, C
   Forcellese, A
   Gabrielli, F
TI Hot workability and models for flow stress of NIMONIC 115 Ni-base
   superalloy
SO JOURNAL OF MATERIALS PROCESSING TECHNOLOGY
VL 125
SI SI
BP 242
EP 247
DI 10.1016/S0924-0136(02)00302-3
PD SEP 9 2002
PY 2002
AB The hot workability of the nickel-base alloy NIMONIC 115 has been
   investigated by means of torsion testing in extended ranges of strain
   rate (0.01-1 s(-1)) and temperature (1140-1180 degreesC). The flow
   curves have shown, in general, an increase in equivalent stress up to a
   peak value followed by a softening until rupture. At 1140 degreesC, for
   strain rates varying between 0.01 and 1 s(-1), the peak in flow stress
   is followed by a marked softening up to a steady state condition which
   can be attributed to the occurrence of dynamic recrystallisation. The
   hot ductility vs. true temperature, occurring during torsion tests, has
   been analysed. Flow behaviour of NIMONIC 115 alloy vs. process
   parameters has been modelled by means of an equation relating the
   hyperbolic sine of flow stress to the temperature-modified strain rate.
   The results have been analysed and discussed. (C) 2002 Elsevier Science
   B.V. All rights reserved.
OI Gabrielli, Filippo/0000-0003-3875-2809; Forcellese,
   Archimede/0000-0003-1380-4596
ZS 0
Z8 18
ZB 0
ZR 0
TC 38
Z9 48
SN 0924-0136
UT CCC:000178405200033
ER

PT J
AU Kobayashi, T
   Koizumi, Y
   Yokokawa, T
   Harada, H
TI Development of a 4th generation DS superalloy
SO JOURNAL OF THE JAPAN INSTITUTE OF METALS
VL 66
IS 9
BP 897
EP 900
DI 10.2320/jinstmet1952.66.9_897
PD SEP 2002
PY 2002
AB Ni-base directionally solidified (DS) superalloys have the advantage of
   production costs over the single crystal (SC) superalloys because of
   better yield rate of casting and a simpler heat treatment compared with
   SC superalloys. In our previous work, we developed a third generation DS
   superalloy TMD-103 which exhibits good creep strength, equivalent with
   second generation SC superalloys. In this study, we attempt to develop a
   fourth generation DS superalloy that have better creep strength than
   TMD-103. To strengthen the grain boundaries of the new DS alloys, C and
   B were added to the fourth generation SC superalloy, TMS-138, that has
   good phase stability and a long creep life by Ru and Mo addition. Creep
   behavior of the as-cast and heat-treated new DS alloy is investigated.
   As a result of creep tests at 1100 degrees centigrade under a load of
   137 MPa, the creep time at 1% strain in the heat-treated alloy is twice
   as long as that of TMD-103.
TC 12
ZR 0
ZS 0
ZB 0
Z8 3
Z9 14
SN 0021-4876
UT CCC:000178454200011
ER

PT J
AU Yakuwa, H
   Miyasaka, M
   Nakahama, S
   Ohno, T
   Uehara, T
   Nonomura, T
   Narita, T
TI Effect of titanium and aluminum contents on the grain-boundary
   sulfidation of a nickel-based superalloy
SO CORROSION
VL 58
IS 8
BP 646
EP 658
DI 10.5006/1.3287693
PD AUG 2002
PY 2002
AB The effect of grain-boundary carbides on grain-boundary sulfidation was
   investigated on a Ni-based superalloy
   (Ni-2096Cr-13.569Co-496Mo-1.596Ti-396Al), which was developed for the
   fluid catalytic cracking (FCC) power recovery turbine rotor, and on UNS
   N07001 (AISI 685) in a gas mixture of N(2)-H(2)-H(2)S
