Repository: MatInfoUB/NLP-Queries

File: Cobalt_superalloys_thermomechanical_processing3.txt (part 1 of 21)
FN Clarivate Analytics Web of Science
VR 1.0
PT J
AU Subramanian, Rajivgandhi
   Mori, Yuzuru
   Yamagishi, Satoshi
   Okazaki, Masakazu
TI Thermo-mechanical Fatigue Failure of Thermal Barrier Coated Superalloy
   Specimen
SO METALLURGICAL AND MATERIALS TRANSACTIONS A-PHYSICAL METALLURGY AND
   MATERIALS SCIENCE
VL 46A
IS 9
BP 3999
EP 4012
PD SEP 2015
PY 2015
AB Failure behavior of thermal barrier coated (TBC) Ni-based superalloy
   specimens were studied from the aspect of the effect of bond coat
   material behavior on low cycle fatigue (LCF) and thermo-mechanical
   fatigue (TMF) at various temperatures and under various loading
   conditions. Initially, monotonic tensile tests were carried out on a
   MCrAlY alloy bond coat material in the temperature range of 298 K to
   1273 K (25 A degrees C to 1000 A degrees C). Special attention was paid
   to understand the ductile to brittle transition temperature (DBTT).
   Next, LCF and TMF tests were carried out on the thermal barrier coated
   Ni-based alloy IN738 specimen. After these tests, the specimens were
   sectioned to understand their failure mechanisms on the basis of DBTT of
   the bond coat material. Experimental results demonstrated that the LCF
   and TMF lives of the TBC specimen were closely related to the DBTT of
   the bond coat material, and also the TMF lives were different from those
   of LCF tests. It has also been observed that the crack density in the
   bond coat in the TBC specimen was significantly dependent on the test
   conditions. More importantly, not only the number of cracks but also the
   crack penetration probability into substrate were shown to be sensitive
   to the DBTT.
Z8 0
ZS 0
ZB 0
TC 6
ZR 0
Z9 6
SN 1073-5623
UT CCC:000358939600026
ER

PT J
AU Agnoli, Andrea
   Bernacki, Marc
   Loge, Roland
   Franchet, Jean-Michel
   Laigo, Johanne
   Bozzolo, Nathalie
TI Selective Growth of Low Stored Energy Grains During delta Sub-solvus
   Annealing in the Inconel 718 Nickel-Based Superalloy
SO METALLURGICAL AND MATERIALS TRANSACTIONS A-PHYSICAL METALLURGY AND
   MATERIALS SCIENCE
VL 46A
IS 9
BP 4405
EP 4421
PD SEP 2015
PY 2015
AB The microstructure stability during delta sub-solvus annealing in
   Inconel 718 was investigated, focusing on the conditions that may lead
   to the development of very large grains (about 100 mu m) in a
   recrystallized fine grained matrix (4 to 5 mu m) despite the presence of
   second-phase particles. Microstructure evolution was analyzed by EBSD
   (grain size, intragranular misorientation) and SEM (delta phase
   particles). Results confirm that, in the absence of stored energy, the
   grain structure is controlled by the delta phase particles, as predicted
   by the Smith-Zener equation. If the initial microstructure is strained
   (epsilon < 0.1) before annealing, then low stored energy grains grow to
   a large extent, despite the Zener pinning forces exerted by the
   second-phase particles on the grain boundaries. Those selectively
   growing grains could be those of the initial microstructure that were
   the least deformed, or they could result from a nucleation process. The
   balance of three forces acting on boundary migration controls the growth
   process: if the sum of capillarity and stored energy driving forces
   exceeds the Zener pinning force, then selective grain growth occurs.
   Such phenomenon could be simulated, using a level set approach in a
   finite element context, by taking into account the three forces acting
   on boundary migration and by considering a realistic strain energy
   distribution (estimated from EBSD measurements).
RI Bozzolo, Nathalie/B-2870-2008; bernacki, marc/D-1218-2014; bernacki, marc/O-1811-2019
OI Bozzolo, Nathalie/0000-0002-8963-977X; bernacki,
   marc/0000-0002-6677-2850; bernacki, marc/0000-0002-6677-2850
ZR 0
TC 28
ZB 0
Z8 0
ZS 0
Z9 28
SN 1073-5623
UT CCC:000358939600064
ER

PT J
AU Zhang, Peng
   Zhu, Qiang
   Chen, Gang
   Qin, Heyong
   Wang, Chuanjie
TI Effect of Heat Treatment Process on Microstructure and Fatigue Behavior
   of a Nickel-Base Superalloy
SO MATERIALS
VL 8
IS 9
BP 6179
EP 6194
PD SEP 2015
PY 2015
AB The study of fatigue behaviors for nickel-base superalloys is very
   significant because fatigue damage results in serious consequences. In
   this paper, two kinds of heat treatment procedures (Pro.I and Pro.II)
   were taken to investigate the effect of heat treatment on
   microstructures and fatigue behaviors of a nickel-base superalloy.
   Fatigue behaviors were studied through total strain controlled mode at
   650 degrees C. Manson-Coffin relationship and three-parameter power
   function were used to predict fatigue life. A good link between the
   cyclic/fatigue behavior and microscopic studies was established. The
   cyclic deformation mechanism and fatigue mechanism were discussed. The
   results show that the fatigue resistance significantly drops with the
   increase of total strain amplitudes. Manson-Coffin relationship can well
   predict the fatigue life for total strain amplitude from 0.5% to 0.8%.
   The fatigue resistance is related with heat treatment procedures. The
   fatigue resistance performance of Pro.I is better than that of Pro.II.
   The cyclic stress response behaviors are closely related to the changes
   of the strain amplitudes. The peak stress of the alloy gradually
   increases with the increase of total strain amplitudes. The main
   fracture mechanism is inhomogeneous deformation and the different
   interactions between dislocations and gamma' precipitates.
RI Zhang, Peng/G-6697-2012
OI Zhang, Peng/0000-0002-8462-0340
ZB 0
ZS 0
Z8 1
ZR 0
TC 8
Z9 8
SN 1996-1944
UT CCC:000362640000008
PM 28793559
ER

PT J
AU Chen, Fei
   Liu, Juan
   Ou, Hengan
   Lu, Bin
   Cui, Zhenshan
   Long, Hui
TI Flow characteristics and intrinsic workability of IN718 superalloy
SO MATERIALS SCIENCE AND ENGINEERING A-STRUCTURAL MATERIALS PROPERTIES
   MICROSTRUCTURE AND PROCESSING
VL 642
BP 279
EP 287
PD AUG 26 2015
PY 2015
AB This study focuses on deformation characteristics of superalloy IN718 by
   formulation of a new flow stress model and detailed evaluation of
   intrinsic workability through the generation of three-dimensional (3D)
   processing maps with the support of optical microstructural
   observations. Based on thermomechanical simulation tests using a
   Gleeble-1500 machine, the flow stress model for superalloy IN718 was
   built and the flow stress throughout the entire deformation process was
   described by a peak stress only depending on Zener-Hollomon parameter
   and strain. The developed model exhibited the strain softening due to
   dynamic recrystallisation (DRX). The intrinsic workability was further
   investigated by constructing 3D processing maps. The 3D processing maps
   described the variations of the efficiency of power dissipation and flow
   instability domains as a function of strain rate, temperature and
   strain, from which the favourite deformation conditions for
   thermomechanical processing of IN718 can be established. (C) 2015 The
   Authors. Published by Elsevier B.V.
RI Long, Hui/F-7840-2013
OI Long, Hui/0000-0003-1673-1193
TC 43
Z8 2
ZB 0
ZR 0
ZS 0
Z9 43
SN 0921-5093
UT CCC:000359167300033
ER

PT J
AU Brossard, M.
   Pedraza, F.
   Craig, M.
   Nicholls, J. R.
TI Failure mechanism of an out-of-pack nickel aluminide coating cyclically
   oxidised at 1100 degrees C with water accelerated cooling
SO SURFACE & COATINGS TECHNOLOGY
VL 276
BP 649
EP 657
PD AUG 25 2015
PY 2015
AB The failure mechanism of a nickel aluminide coating cyclically oxidised
   for 1 h-cycles at 1100 degrees C and cooled by liquid water is described
   using a cyclic oxidation rig allowing very rapid cooling (15.9 s)
   between 1100 degrees C and ambient temperature. Repeated cycling first
   provoked the development of cracks into the coating as well as
   martensitic transformations (beta/L1(0)) within the beta-NiAl phase. The
   coating subsequently oxidised internally through the cracks during the
   oxidation stage. With increased exposure, these zones grew laterally,
   thus consuming the entire Al available in the intermetallic phase. A
   degradation mechanism based on crack formation and internal oxidation is
   proposed. (C) 2015 Elsevier B.V. All rights reserved.
OI Nicholls, John/0000-0002-0295-2609; Pedraza,
   Fernando/0000-0002-9388-0822
TC 1
Z8 0
ZS 0
ZR 0
ZB 0
Z9 1
SN 0257-8972
UT CCC:000360594600080
ER

PT J
AU Terberger, Philipp J.
   Sebold, Doris
   Webler, Ralf
   Ziener, Marco
   Neumeier, Steffen
   Klein, Leonhard
   Virtanen, Sannakaisa
   Goeken, Mathias
   Vassen, Robert
TI Isothermal aging of a gamma '-strengthened Co-Al-W alloy coated with
   vacuum plasma-sprayed MCrAlY bond coats
SO SURFACE & COATINGS TECHNOLOGY
VL 276
BP 360
EP 367
PD AUG 25 2015
PY 2015
AB Cobalt-based superalloys with a gamma/gamma' microstructure were
   discovered in 2006 and are currently being investigated as an
   alternative to nickel-based superalloys for high-temperature, high-load
   applications in gas turbine blades. They promise a better castability
   combined with a similar creep strength. Superalloy turbine blades are
   commonly coated with oxidation resistant bond coats. For this reason
   their compatibility needs to be studied. Co-9Al-9W specimens with a
   gamma/gamma' microstructure were coated with either a nickel-based or
   cobalt-based MCrAlY bond coat using vacuum plasma spraying. After aging
   at 900 degrees C in air for up to 500 h no decomposition of the gamma'
   phase was found in the bulk superalloy. The interdiffusion zone shows
   several different W-rich topologically close-packed phases arising from
   the dissolution of the gamma' phase in this region. The W-rich phases
   are identified to be mu phase for both bond coats and R phase for the
   nickel-based bond coat only. Their total volume is higher for the
   nickel-based bond coat. Therefore the cobalt-based bond coat is better
   suited for the Co-based superalloy substrate. Room temperature hardness
   and Young's modulus were measured using nanoindentation in the initial
   state and after heat treatment. A significantly higher Young's modulus
   was found for the cobalt-based bond coat (C) 2015 Elsevier B.V. All
   rights reserved.
RI Goken, Mathias/F-7940-2015; Virtanen, Sannakaisa/N-3699-2015; Neumeier, Steffen/F-7092-2017
OI Goken, Mathias/0000-0002-3226-0304; Virtanen,
   Sannakaisa/0000-0002-7179-7593; Neumeier, Steffen/0000-0001-7853-0368
ZR 0
Z8 0
ZS 0
ZB 0
TC 4
Z9 4
SN 0257-8972
UT CCC:000360594600045
ER

PT J
AU Lin, Y. C.
   Wu, Xian-Yang
   Chen, Xiao-Min
   Chen, Jian
   Wen, Dong-Xu
   Zhang, Jin-Long
   Li, Lei-Ting
TI EBSD study of a hot deformed nickel-based superalloy
SO JOURNAL OF ALLOYS AND COMPOUNDS
VL 640
BP 101
EP 113
PD AUG 15 2015
PY 2015
AB Hot deformation behaviors of a typical nickel-based superalloy are
   investigated by isothermal compression tests under the deformation
   temperature range of 920-1040 degrees C and strain rate range of 0.001-1
   s(-1). Scanning electron microscopy (SEM), electron backscattered
   diffraction (EBSD) technique and transmission electron microscopy (TEM)
   are employed to study the evolution of hot deformed microstructures. It
   is found that the fraction of low angle grain boundaries decreases with
   the increase of deformation temperature or the decrease of strain rate.
   This is related to the decrease of dynamic recrystallization degree
   under the low deformation temperature or high strain rate. The fraction
   of low angle grain boundaries shows a rapid increase at the relatively
   small deformation degree, and then a significant decrease due to the
   progress of dynamic recrystallization (DRX). The microstructural changes
   indicate that both continuous dynamic recrystallization (CDRX) and
   discontinuous dynamic recrystallization (DDRX) take place during hot
   deformation. However, the small fraction of low angle boundaries with
   10-15 degrees misorientation indicates that the CDRX plays a minor role
   on the nucleation of dynamic recrystallization. Discontinuous dynamic
   recrystallization (DDRX) characterized by grain boundary bulging is the
   dominant nucleation mechanism for the studied superalloy. (C) 2015
   Elsevier B.V. All rights reserved.
RI Wen, Dong-Xu/G-7648-2014
OI Wen, Dong-Xu/0000-0001-5501-2947
ZS 0
TC 168
ZR 0
Z8 16
ZB 0
Z9 170
SN 0925-8388
UT CCC:000354195600017
ER

PT J
AU Stroessner, Johannes
   Terock, Michael
   Glatzel, Uwe
TI Mechanical and Microstructural Investigation of Nickel-Based Superalloy
   IN718 Manufactured by Selective Laser Melting (SLM)
SO ADVANCED ENGINEERING MATERIALS
VL 17
IS 8
BP 1099
EP 1105
PD AUG 2015
PY 2015
AB Selective laser melting, a quite new layer-wise manufacturing process
   for metals, is used for processing the nickel-based superalloy IN718.
   The objective of this work is to compare the microstructure and the
   mechanical properties of the produced specimens, directly after the
   manufacturing process and additionally after two diverse heat treatments
   subsequent to the manufacturing process. As the resulting microstructure
   and properties for specimens manufactured by selective laser melting are
   directional, all investigations are made for specimens oriented
   vertically and horizontally. Optical, scanning, and transmission
   electron microscopy are carried out in order to characterize the
   microstructure explicitly. For investigating the texture of the
   material, additional EBSD measurements are undertaken. Mechanical tests
   include tensile testing at room temperature and at elevated temperatures
   and hardness measurements. The investigations reveal a very good quality
   of the SLM-produced specimens. Nonetheless, differences in the grain
   sizes, the orientation, and especially in the precipitation behavior
   could be found.
ZB 0
ZS 0
Z8 2
ZR 3
TC 60
Z9 63
SN 1438-1656
UT CCC:000359425300002
ER

PT J
AU Smialek, James L.
   Garg, Anita
TI Interfacial reactions of a MAX phase/superalloy hybrid
SO SURFACE AND INTERFACE ANALYSIS
VL 47
IS 8
BP 844
EP 853
PD AUG 2015
PY 2015
AB Oxidation resistant, strain tolerant MAX phase coatings are of general
   interest for high temperature applications. Accordingly, Cr2AlC MAX
   phase coupons were vacuum diffusion bonded to an advanced turbine disk
   alloy at 1100 degrees C for compatibility studies. The interface
   revealed an inner diffusion zone consisting of similar to 10 mu m of
   -Ni(Co)Al, decorated with various (Ni,Co)(3)Al, Ta(Ti,Nb)C, and
   W(Cr,Mo)(3)B-2 precipitates. On the Cr2AlC side, an additional similar
   to 40-mu m Al-depletion zone of Cr7C3 formed an interconnected network
   with the -Ni(Co)Al. On the superalloy side, enhanced carbide
   precipitation developed over a depth of similar to 80 mu m. Subsequent
   annealing for 100h and 1000h at 800 degrees C coarsened some features,
   enhanced TCP precipitation in the superalloy, but only enlarged the
   diffusion layers by similar to 5 mu m at most. Because of Al depletion
   from the MAX phase and corresponding Al enrichment of the alloy, the
   reaction zone displayed similarities to an oxidized Cr2AlC surface and
   an aluminized superalloy, respectively. Published 2015. This article is
   a U.S. Government work and is in the public domain in the USA.
RI Smialek, James L./AAD-7588-2019
OI Smialek, James L./0000-0003-4310-5569
ZB 0
ZR 0
TC 15
ZS 0
Z8 1
Z9 15
SN 0142-2421
UT CCC:000357969900007
ER

PT J
AU Chen, Xiao-Min
   Lin, Y. C.
   Chen, Ming-Song
   Li, Hong-Bin
   Wen, Dong-Xu
   Zhang, Jin-Long
   He, Min
TI Microstructural evolution of a nickel-based superalloy during hot
   deformation
SO MATERIALS & DESIGN
VL 77
BP 41
EP 49
PD JUL 15 2015
PY 2015
AB Hot compressive tests of a nickel-based superalloy are performed under
   the strain rate range of 0.001-1 s(-1) and deformation temperature range
   of 920-1040 degrees C. Optical microscopy (OM) and transmission electron
   microscopy (TEM) are employed to investigate the evolution of dynamic
   recrystallized (DRX) grain and dislocation substructure. It is found
   that the effects of deformation degree, strain rate and deformation
   temperature on DRX grain are significant. When the deformation degree or
   temperature is increased, the number of DRX grains rapidly increases.
   But, the increase of strain rate reduces the number of DRX grains. The
   dislocation substructure is also very sensitive to the deformation
   degree, strain rate and deformation temperature. With the increase of
   deformation degree, the evolution of dislocation substructure can be
   characterized as: high dislocation density --> dislocation network -->
   subgrain --> DRX grain. Under high deformation temperatures or low
   strain rates, the dislocation substructure can be easily annihilated and
   rearranged because of the occurrence of DRX. Based on the evaluated DRX
   volume fractions, the contour map is constructed to optimize the hot
   deformation parameters. (C) 2015 Elsevier Ltd. All rights reserved.
RI Wen, Dong-Xu/G-7648-2014
OI Wen, Dong-Xu/0000-0001-5501-2947
ZS 1
ZB 0
Z8 6
ZR 0
TC 89
Z9 90
SN 0264-1275
UT CCC:000353342900006
ER

PT J
AU Yuan, Y.
   Zhong, Z. H.
   Yu, Z. S.
   Yin, H. F.
   Dang, Y. Y.
   Zhao, X. B.
   Yang, Z.
   Lu, J. T.
   Yan, J. B.
   Gu, Y.
TI Tensile and Creep Deformation of a Newly Developed Ni-Fe-Based
   Superalloy for 700 degrees C Advanced Ultra-Supercritical Boiler
   Applications
SO METALS AND MATERIALS INTERNATIONAL
VL 21
IS 4
BP 659
EP 665
PD JUL 2015
PY 2015
AB A new Ni-Fe-based superalloy, HT-X, has been developed for applications
   in 700 degrees C advanced ultra-supercritical (A-USC) boilers. The HT-X
   alloy is subjected to various heat treatments. Tensile tests are
   conducted at room temperature (RT), 700 degrees C and 750 degrees C.
   Creep tests are carried out under conditions of 700 degrees C/300 MPa
   and 750 degrees C/150 MPa. After aging treatment, the yield strength of
   the HT-X alloy at RT and 750 degrees C is 787 MPa and 624 MPa,
   respectively. When additional thermal exposure at 750 degrees C for 5400
   h is applied, the yield strength is decreased to 656 MPa at RT and 480
   MPa at 700 degrees C. For an aged specimen, the a/2<110> dislocation
   shearing process occurs when tensile testing is conducted at RT and 750
   degrees C. As the gamma' precipitate size increases in the specimen that
   is thermally exposed at 750 degrees C for 5400 h, Orowan bowing is the
   dominant dislocation process, and stacking faults develop in the gamma'
   precipitates at both RT and 700 degrees C. Dislocation slip combined
   with climb is the dominant mechanism under the creep testing conditions.
   The factors that affect the mechanical properties and deformation
   mechanisms are discussed.
ZS 0
ZR 0
Z8 1
ZB 0
TC 7
Z9 8
SN 1598-9623
UT CCC:000357351500007
ER

PT J
AU Schlieter, Antje
   Shakhverdova, I.
   Leyens, C.
TI Fabrication of Riblet Structures on a Ni-based Superalloy (PWA1483) for
   Potential Drag Reduction in High Temperature Applications Based on Laser
   Optimization
SO ADVANCED ENGINEERING MATERIALS
VL 17
IS 7
BP 1008
EP 1016
PD JUL 2015
PY 2015
AB We propose a new laser-based fabrication process of small-sized riblets
   on PWA1483 coated on a 3 mu m thin sputtered Ni/Cr/Ni multilayer. Laser
   ablation was used for local material removal. Subsequent oxidation was
   used to provide an optimal riblet dimensions for a drug reduction and
   oxidation resistance. As a result of the heat treatment, a 7 mu m oxide
   film was formed. The oxide film consists of two different oxide layers:
   while the upper one is formed of a dense Cr2O3 layer with NiO, Cr2NiO4,
   and TiO2 inclusions, the bottom one mainly consists of alpha-Al2O3.
   Between the riblets, a TiO2 layer was formed on the top of Cr2O3 layer.
   First mechanical tests showed a promising riblet stability under the
   low-cycle fatigue load, under tension, and under quasi-cyclic bending
   load. The riblets also exhibit no severe failure by applying a
   quasi-cyclic bending stress of 900 MPa for 200 times. Furthermore,
   cyclic tensile loading with a mean load of 500MPa and an amplitude of
   220 MPa corresponding to a strain range of 0.35% (stress level of R =
   0.35) led to no damage of the riblet structure.
RI Leyens, Christoph/J-8781-2017
OI Leyens, Christoph/0000-0002-1885-9054
ZB 0
ZS 0
ZR 0
TC 2
Z8 0
Z9 2
SN 1438-1656
UT CCC:000357680700011
ER

PT J
AU Lopez-Galilea, Inmaculada
   Zenk, Christopher
   Neumeier, Steffen
   Huth, Stephan
   Theisen, Werner
   Goeken, Mathias
TI The Thermal Stability of Intermetallic Compounds in an As-Cast SX
   Co-Base Superalloy
SO ADVANCED ENGINEERING MATERIALS
VL 17
IS 6
BP 741
EP 747
PD JUN 2015
PY 2015
AB The nature and stability of intermetallic phases in a multi-component /
   Co-base superalloy is investigated. At least three kinds of unwanted
   intermetallic phases form due to the segregation of Al, Ta, Ti, Si, and
   Hf during casting in the interdendritic areas in addition to and . One
   of the intermetallic phases that shows a blocky shape, contains high
   content of Ta, Hf, and Ti and has been identified as a topologically
   close-packed Laves phase. A B2 phase appears as relatively big pools and
   in some cases contains needle-shaped precipitates with high content of
   Al and Ti. The thermal stability of these intermetallic phases is
   studied in this work under defined heat treatments. The needle-shaped
   precipitates already dissolve at 1000 degrees C, whereas the B2 phase is
   dissolved only at higher temperatures of 1200 degrees C. Small amounts
   of Laves phases remained stable during aging at 1200 degrees C for 25h.
   The prediction of phases as well as their stability is also checked by
   the CALPHAD method. The TCNi5 database, containing the description of
   Co-3(Al,W), predicts the presence of the observed intermetallic phases;
   however, the predicted main transformation temperatures for these phases
   differ from the experimentally obtained values.
RI Neumeier, Steffen/F-7092-2017; Goken, Mathias/F-7940-2015; Zenk, Christopher/
OI Neumeier, Steffen/0000-0001-7853-0368; Goken,
   Mathias/0000-0002-3226-0304; Zenk, Christopher/0000-0002-0690-4276
Z8 1
ZB 0
ZR 0
ZS 0
TC 11
Z9 11
SN 1438-1656
UT CCC:000356372500001
ER

PT J
AU Chamanfar, A.
   Jahazi, M.
   Gholipour, J.
   Wanjara, P.
   Yue, S.
TI Analysis of integrity and microstructure of linear friction welded
   Waspaloy
SO MATERIALS CHARACTERIZATION
VL 104
BP 149
EP 161
PD JUN 2015
PY 2015
AB Nickel-base superalloy, Waspaloy, was linear friction welded (LFWed)
   under different axial shortening conditions of 2.0, 3.4, and 4.6 mm. The
   tensile properties and microhardness of the weldments were investigated
   in the as-LFWed condition and compared with those in the post-weld heat
   treated (PWHTed) condition. Mechanical properties were related to
   microstructures following examination by optical microscopy, high
   resolution scanning electron microscopy, and electron backscatter
   diffraction (EBSD). Analyses of the EBSD results in terms of the
   misorientation angle distribution, which represents the stored energy,
   were performed. In the as-LFWed condition, the yield strength (YS) and
   ultimate tensile strength CUTS) increased with axial shortening due to
   greater expulsion of the softened interfacial material toward the
   periphery as flash. In contrast, with increasing axial shortening the
   total elongation initially remained constant and then decreased. This
   was also related to the expulsion of the softened interfacial material
   into the bifurcated flash. Extensive dissolution of the strengthening
   phase (gamma') in the weld area during linear friction welding (LFW)
   contributed to the lower YS and UTS in the as-welded condition compared
   to the PWHTed condition where the gamma' particles were recovered. After
   performing post-weld heat treatment (PWHT), the total elongation
   improved due to the relaxation of stored energy and grain growth in the
   thermomechanically affected zone (TMAZ). Crown Copyright (C) 2015
   Published by Elsevier Inc. All rights reserved.
ZR 0
ZB 0
ZS 0
Z8 0
TC 10
Z9 10
SN 1044-5803
UT CCC:000357142500020
ER

PT J
AU Zhuo, Longchao
   Xu, Tao
   Wang, Feng
   Xiong, Jichun
   Zhu, Jing
TI Microstructural evolution on the initiation of sub-solvus
   recrystallization of a grit-blasted single-crystal superalloy
SO MATERIALS LETTERS
VL 148
BP 159
EP 162
PD JUN 1 2015
PY 2015
AB In this work, the initiation of cellular recrystallization of a
   grit-blasted single-crystal superalloy has been investigated by combined
   TEM and EBSD techniques. Based on microstructure observations of the
   grit-blasted surface, the formation of dislocation tangles in gamma
   channel and stacking faults in gamma' precipitates has been validated.
   After subsequent annealing at 1100 degrees C for 30 min, in the original
   matrix, neighboring gamma' precipitates have partially dissolved and
   merged into localized irregular agglomerates; concurrently, dense
   dislocation walls have formed and transformed to subgrain boundaries.
   For cellular recrystallized region, the formation of twins played a
   significant role in lowering the energy for sub-solvus
   recrystallization, which facilitated the transformation process. (C)
   2015 Elsevier B.V. All rights reserved.
OI Zhuo, Longchao/0000-0003-3396-3893
ZB 0
Z8 1
TC 8
ZS 0
ZR 0
Z9 8
SN 0167-577X
UT CCC:000353097100040
ER

PT J
AU Parsa, A. B.
   Wollgramm, P.
   Buck, H.
   Kostka, A.
   Somsen, C.
   Dlouhy, A.
   Eggeler, G.
TI Ledges and grooves at gamma/gamma ' interfaces of single crystal
   superalloys
SO ACTA MATERIALIA
VL 90
BP 105
EP 117
PD MAY 15 2015
PY 2015
AB In the present work we study the formation of grooves and ledges
   (typical size: <100 nm) at gamma/gamma' interfaces of single crystal
   Ni-base superalloys. We highlight previous work which documents the
   presence of such interface irregularities and shows that their number
   and size increases during high temperature exposure and creep. We use
   diffraction contrast stereo transmission electron microscopy (TEM) to
   provide new evidence for the presence of ledges and grooves near
   dislocations at gamma/gamma' interfaces after heat treatment and creep.
   We present a 2D model of the interfacial region which shows how
   dislocation stress fields alter local chemical potentials and drive
   diffusional fluxes which result in the formation of a groove. The
   results of the numerical study yield realistic groove sizes in relevant
   time scales. The results obtained in the present study suggest that the
   formation of grooves and ledges represents an elementary process which
   needs to be considered when rationalizing the kinetics of rafting, the
   directional coarsening of the gamma' phase. (C) 2015 Acta Materialia
   Inc. Published by Elsevier Ltd. All rights reserved.
RI Eggeler, Gunther/R-9833-2016; Dlouhy, Antonin/F-9721-2014
OI Eggeler, Gunther/0000-0002-6671-4618; 
Z8 3
ZR 0
ZS 0
ZB 0
TC 21
Z9 24
SN 1359-6454
UT CCC:000353753700011
ER

PT J
AU Geng Haipeng
   Ding CunHua
   Lu Mingjian
   Zhou Xifeng
   Liu Xueyun
   Fang Yu
   Wang Jintao
TI Numerical simulation of mechanical properties of nickel base casting
   superalloy with the mesoscale finite element method
SO MATERIALS RESEARCH INNOVATIONS
VL 19
BP 794
EP 798
SU 5
PD MAY 2015
PY 2015
AB In order to manufacture the qualified turbine blade, the gas turbine
   blade material stress level must be evaluated. Mar-M247 alloy is often
   used to cast into a gas turbine blade. Casting temperature, cooling
   curve and heat treatment process will influence the performance of gas
   turbine blade materials. Material properties determine the performance
   and the fatigue life of components. The material properties of the
   nickel base cast alloy are governed by its microstructure, and the
   heterogeneous nature of the microstructure has a significant influence
   on the observed macroscopic material behaviour. In the paper, the
   mesoscale finite element model is used to study the mechanical
   properties of Mar-M247 alloy with the representative volume element
   method, the elastic stiffness constant matrix is calculated with finite
   element homogenisation. The results show the tensile strength of the
   material increases with the grain size refinement and give us a guide
   that how to cast the Mar-M247 alloy.
Z8 0
ZS 0
ZR 0
ZB 0
TC 0
Z9 0
SN 1432-8917
UT CCC:000355379900153
ER

PT J
AU Rahimian, Mehdi
   Milenkovic, Srdjan
   Maestro, Laura
   Eguidazu Ruiz De Azua, Aitor
   Sabirov, Ilchat
TI Physical Simulation of Investment Casting of Complex Shape Parts
SO METALLURGICAL AND MATERIALS TRANSACTIONS A-PHYSICAL METALLURGY AND
   MATERIALS SCIENCE
VL 46A
IS 5
BP 2227
EP 2237
PD MAY 2015
PY 2015
AB Development of investment casting process has been a challenge for
   manufacturers of complex shape parts. Numerous experimental casting
   trials are typically carried out to determine the optimum casting
   parameters for fabrication of high-quality products. In this work, it is
   demonstrated that physical simulation of investment casting can
   successfully predict microstructure and hardness in as-cast complex
   shape parts. The physical simulation tool consists of a thermal model
   and melting/solidification experiments in thermo-mechanical simulator.
   The thermal model is employed to predict local cooling rate during
   solidification at each point of a casting. Melting/solidification
   experiments are carried out under controlled cooling rates estimated by
   the thermal model. Microstructural and mechanical characterization of
   the solidified specimens is performed; the obtained results predict the
   local microstructure and mechanical properties of the casting. This
   concept is applied to investment casting of complex shape nozzle guide
   vanes from Mar-M247 Ni-based superalloy. Experimental casting trials are
   performed and the outcomes of physical simulation tool are validated
   against experimental results. It is shown that phase composition,
   secondary dendrite arm spacing, grain size, gamma/gamma' eutectic size
   and volume fraction, size and shape of carbide particles, and local
   microhardness can be predicted at each point of the casting via physical
   simulation. (C) The Minerals, Metals & Materials Society and ASM
   International 2015
RI Sabirov, Ilchat/K-9895-2015; Sabirov, Ilchat/AAF-4526-2019; Sabirov, Ilchat/; MILENKOVIC, SRDJAN/
OI Sabirov, Ilchat/0000-0001-5211-6054; MILENKOVIC,
   SRDJAN/0000-0001-9357-0237
ZR 0
Z8 0
TC 4
ZB 0
ZS 1
Z9 5
SN 1073-5623
UT CCC:000351527200036
ER

PT J
AU Yu, L. X.
   Sun, W. R.
   Zhang, Z. B.
   Zhang, W. H.
   Liu, F.
   Xin, X.
   Qi, F.
   Jia, D.
   Hu, Z. Q.
TI The role of primary Laves phase on the crack initiation and propagation
   in Thermo-Span alloy
SO MATERIALS RESEARCH INNOVATIONS
VL 19
BP S68
EP S72
SU 4
PD MAY 2015
PY 2015
AB Thermo-Span alloy is an oxidation resistant low thermal expansion
   superalloy and shows good mechanical properties, which has been used to
   fabricate components in gas turbine engine to control the clearance
   between static and rotating part, and thus improve the efficiency. Owing
   to the insufficient Cr, it was not applicable for this alloy to employ
   long homogenisation treatment at high temperature, and consequently, the
   primary Laves phase formed during the solidification process might be
   remained in this alloy. However, few studies were carried out on
   studying the role of primary Laves phase in this alloy. This paper
   studied the effects of primary Laves phase particles on the crack
   initiation and propagation during tensile test at room temperature, 650
   and 750 degrees C of the rolled bar made from casting Thermo-Span alloy.
   It was found that at room temperature, cracks were mainly related with
   the Laves phase larger than 5 mu m and the Laves clusters. At 650
   degrees C, cracks were formed preferentially at large Laves particles,
   but they would propagate faster at grain boundaries. At 750 degrees C,
   as the hardening effect of gamma' phase was not effective, and the
   stress concentrated at large Laves phase would be released by grain
   deformation, so that large cracks were no longer widely spread and more
   intergranular cracks especially at surface of the specimen were found.
Z8 1
ZR 0
ZB 0
TC 1
ZS 0
Z9 1
SN 1432-8917
UT CCC:000355263000016
ER

PT J
AU Cura, Francesca
   Mura, Andrea
   Sesana, Raffaella
TI Experimental investigation of fatigue and aging performance of
   automotive exhaust flexible couplings
SO PROCEEDINGS OF THE INSTITUTION OF MECHANICAL ENGINEERS PART C-JOURNAL OF
   MECHANICAL ENGINEERING SCIENCE
VL 229
IS 7
SI SI
BP 1215
EP 1223
PD MAY 2015
PY 2015
AB In this work, the mechanical strength of automotive exhaust flexible
   couplings subjected to thermo-mechanical fatigue and corrosion has been
   investigated. Five different types of flexible coupling have been
   considered, which is realized by four different metallic materials:
   three stainless steels (AISI 309, AISI 321, and AISI 321 Ti) and a
   nickel alloy (Incoloy 825). These components have been tested by a
   specific procedure developed to reproduce the real working conditions of
   the flexible joints (mechanical stresses, thermal stresses, and chemical
   attacks). The aging procedure consisting of different cycles of fatigue,
   heating and corrosion was performed. The performance of components was
   compared in terms of variation of both mechanical strength and the
   effect of corrosion, by means of the critical to quality approaches. The
   fatigue aging process presented in this work reproduced properly the
   real damage conditions on automotive flexible coupling, and the analysis
   of the critical to quality results shows that the best components for
   this application are those made up of Incoloy 825.
RI sesana, raffaella/U-6685-2017; Mura, Andrea/
OI sesana, raffaella/0000-0002-2810-6291; Mura, Andrea/0000-0001-5142-2826
ZR 0
ZS 0
TC 1
ZB 0
Z8 0
Z9 1
SN 0954-4062
UT CCC:000356421600005
ER

PT J
AU Akhtar, S. S.
   Yilbas, B. S.
   Karatas, C.
TI Laser assisted nitriding of nickel-chromium-based superalloy surface:
   Heating and diffusion analysis
SO JOURNAL OF LASER APPLICATIONS
VL 27
IS 2
BP 22006
EP 22006
PD MAY 2015
PY 2015
AB Inconel 718 is a nickel-chromium-based superalloy, and it is widely used
   in power industry because of its resistance to high-temperature
   environments. Treatment of the alloy becomes essential to prevent
   niobium segregation at the surface. Laser controlled melting and gas
   assisted nitriding is one of the methods to minimize changes in the
   elemental composition of the alloy surface. In general, high pressure
   nitrogen assisting gas is used coaxially with the laser beam to form a
   nitride layer and avoiding high-temperature exothermic oxidation
   reactions in the laser-irradiated region. The present study is carried
   out to model and simulate sequentially coupled thermal-diffusion process
   during laser assisted surface nitriding of nickel-chromium-based
   superalloy in line with experimental conditions. High pressure nitrogen
   gas jet is considered to impinge onto a workpiece surface coaxially with
   the laser beam during the treatment process. Finite element model is
   incorporated to predict the nitrogen concentration and temperature in
   the laser treated layer. It is found that the predictions of surface
   temperature and nitriding are found to be in close agreement with the
   experimental data. The study is extended to include the effect of laser
   intensity on the nitriding behavior. (C) 2015 Laser Institute of
   America.
RI Yilbas, Bekir Sami/C-8882-2015; Akhtar, Sohail/E-5029-2014; karatas, cihan/
OI Akhtar, Sohail/0000-0002-7685-4681; karatas, cihan/0000-0002-1438-5250
ZS 0
TC 5
ZB 0
Z8 0
ZR 0
Z9 5
SN 1042-346X
UT CCC:000352319600006
ER

PT J
AU Song, X.
   Xie, M.
   Hofmann, F.
   Illston, T.
   Connolley, T.
   Reinhard, C.
   Atwood, R. C.
   Connor, L.
   Drakopoulos, M.
   Frampton, L.
   Korsunsky, A. M.
TI Residual stresses and microstructure in Powder Bed Direct Laser
   Deposition (PB DLD) samples
SO INTERNATIONAL JOURNAL OF MATERIAL FORMING
VL 8
IS 2
BP 245
EP 254
PD APR 2015
PY 2015
AB In the present study, residual stresses in the Powder Bed Direct Laser
   Deposition (PB DLD) built parts were investigated using X-ray
   diffraction strain measurement and finite element simulation. The
   microstructure and texture of the DLD built parts were studied,
   indicating that the vertically elongated grains have preferred
   orientation of (001)-type pointing in the growth direction in the nickel
   superalloy C263. A conceptual model of residual stress generation was
   proposed using fictitious thermal expansion based on the argument that
   residual stresses arise from strain incompatibility that is "frozen in"
   within the work piece during fabrication.
RI SONG, XU/W-7212-2019; Korsunsky, Alexander/E-2030-2012
OI SONG, XU/0000-0001-9811-9883; Korsunsky, Alexander/0000-0002-3558-5198
TC 14
ZS 0
ZR 0
ZB 0
Z8 0
Z9 14
SN 1960-6206
UT CCC:000352920300006
ER

PT J
AU Mishra, N. K.
   Mishra, S. B.
   Kumar, R.
TI Characterisation and oxidation of LVOF sprayed Al2O3-40TiO(2) coating on
   superalloys
SO SURFACE ENGINEERING
VL 31
IS 5
BP 349
EP 353
PD APR 2015
PY 2015
AB High temperature oxidation occurs in many equipments ranging from gas
   turbines, boilers, heat treating retorts to heat exchangers. Superalloys
   are used for such applications due to their excellent mechanical
   properties and creep resistance, but lack resistance to oxidation. In
   the present investigation, Al2O3-40TiO(2) coating has been deposited on
   nickel and cobalt based superalloys by low velocity oxyfuel (LVOF)
   process. The coating has been characterised for scanning electron
   microscopy (SEM), X-ray diffraction (XRD) and surface roughness. The
   high temperature oxidation behaviour of coated and uncoated superalloys
   has been evaluated at 800 degrees C for 50 cycles of one hour duration.
   The LVOF coating has shown good adherence to the substrate. AE 435
   superalloy has shown the highest weight gain amongst the tested
   materials, whereas Al2O3-40TiO(2) coated Superco 605 superalloy has
   shown the lowest weight gain. The better oxidation resistance of
   Al2O3-40TiO(2) coating might be attributed to the presence of protective
   Al2O3 phase along with TiO2 phase in it.
OI Mishra, Suryanarayan/0000-0002-2014-4613
ZB 0
ZS 0
TC 2
ZR 0
Z8 0
Z9 2
SN 0267-0844
UT CCC:000353881400005
ER

PT J
AU Webler, Ralf
   Ziener, Marco
   Neumeier, Steffen
   Terberger, Philipp J.
   Vassen, Robert
   Goeken, Mathias
TI Evolution of microstructure and mechanical properties of coated Co-base
   superalloys during heat treatment and thermal exposure
SO MATERIALS SCIENCE AND ENGINEERING A-STRUCTURAL MATERIALS PROPERTIES
   MICROSTRUCTURE AND PROCESSING
VL 628
BP 374
EP 381
PD MAR 25 2015
PY 2015
AB New gamma'-strengthened Co-base superalloys show an interesting
   potential for high temperature applications. However, protective
   coatings are needed as for Ni-base superalloys to ensure sufficient
   oxidation and corrosion resistance. Therefore the properties of a
   commercial coating on a multinary new gamma'-strengthened Co-base
   superalloy have been studied. Especially the influence of the coating
   process on the substrate also after long term annealing is discussed. It
   was found that the highly deformed areas at the coating-substrate
