Repository: MatInfoUB/NLP-Queries

File: Co_superalloy_cast.txt (part 2 of 6)
FN Clarivate Analytics Web of Science
AB A Co-Ni-based alloy strengthened by gamma'-(L1(2)) precipitates was utilized to investigate the precipitation evolution after various cooling rates and several aging conditions. In this study, the precipitate size and volume fraction have been studied via scanning electron microscopy and transmission electron microscopy. The influence of the precipitation evolution was measured via microhardness tests. The cooling rate study shows a more sluggish gamma' precipitation reaction compared to that observed in a Ni-based superalloy. Following a rapid cooling rate, the application of appropriate double aging treatments allows for the increase of the gamma' volume fraction as well as the control of the size and distribution of the precipitates. The highest hardness values reach those measured on supersolvus cast and wrought Ni-based superalloys. The observed gamma' precipitation behavior should have implications for the production, the heat treatment, the welding, or the additive manufacturing of this new class of high-temperature materials.
OI Fossard, Frederic/0000-0002-7886-5309
SN 1073-5623
EI 1543-1940
PD SEP
PY 2018
VL 49A
IS 9
SI SI
BP 3854
EP 3864
DI 10.1007/s11661-018-4689-x
UT WOS:000440714700008
ER

PT J
AU Ozgun, O
   Dinler, I
AF Ozgun, Ozgur
   Dinler, Ilyas
TI Production and Characterization of WC-Reinforced Co-Based Superalloy
   Matrix Composites
SO METALLURGICAL AND MATERIALS TRANSACTIONS A-PHYSICAL METALLURGY AND
   MATERIALS SCIENCE
AB Cobalt-based superalloy matrix composite materials were produced through the powder metallurgy technique using element powders at high purity and nano-sized wolfram carbide (WC) reinforcement in this study. An alloy that had the same chemical composition as the Stellite 6 alloy but not containing carbon was selected as the matrix alloy. The powder mixtures obtained as a result of mixing WC reinforcing member and element powders at the determined ratio were shaped by applying 300 MPa of pressure. The green components were sintered under argon atmosphere at 1240 A degrees C for 120 minutes. The densities of the sintered components were determined by the Archimedes' principle. Microstructural characterization was performed via X-ray diffraction analysis, scanning electron microscope examinations, and energy-dispersive spectrometry. Hardness measurements and tensile tests were performed for determining mechanical characteristics. The relative density values of the sintered components increased by increasing the WC reinforcement ratio and they could almost reach the theoretical density. It was determined from the microstructural examinations that the composite materials consisted of fine and equiaxed grains and coarse carbides demonstrating a homogeneous dispersion along the microstructure at the grain boundaries. As it was the case in the density values, the hardness and strength values of the composites increased by increasing the WC ratio.
SN 1073-5623
EI 1543-1940
PD JUL
PY 2018
VL 49A
IS 7
BP 2977
EP 2989
DI 10.1007/s11661-018-4640-1
UT WOS:000433974400036
ER

PT J
AU Tomaszewska, A
   Mikuszewski, T
   Moskal, G
   Migas, D
AF Tomaszewska, Agnieszka
   Mikuszewski, Tomasz
   Moskal, Grzegorz
   Migas, Damian
TI Primary microstructure, microsegregation and precipitates
   characterization of an as-cast new type gamma-gamma' Co-Al-Mo-Nb
   cobalt-based superalloy
SO JOURNAL OF ALLOYS AND COMPOUNDS
AB Present paper concerns primary structure of new type of tungsten-free cobalt-based superalloys with formula Co-Al-Mo-Nb. Due to replacement of W by addition of Mo and Nb, the desirable dual phase structure of gamma/gamma' should be formed after heat treatment of this alloy. In analyzed case, the alloy in as cast state was described. The Co-10Al-5Mo-2Nb (at%) alloy was casted via induction melting process. The specimens were cut from "foot" area of the rod and analyzed from phases and chemical point of view by XRD and EDS analysis. Detailed analysis of primary microstructure by light and scanning microscopy observations were performed. Obtained data revealed that in as cast state, the main phases detected in the alloy were solid solution of Co(AI,Mo,Nb) and Mo with Nb reach precipitations, probably with formula of Co-3(Mo,Nb). The morphology of observed interdendritic precipitations is typical for eutectic reaction. (C) 2018 Elsevier B.V. All rights reserved.
RI Moskal, Grzegorz/AAC-9033-2019
OI Moskal, Grzegorz/0000-0001-7396-6568; Mikuszewski,
   Tomasz/0000-0002-4825-0960; Migas, Damian/0000-0003-0328-964X;
   Tomaszewska, Agnieszka/0000-0002-3962-000X
SN 0925-8388
EI 1873-4669
PD JUN 25
PY 2018
VL 750
BP 741
EP 749
DI 10.1016/j.jallcom.2018.03.397
UT WOS:000432668500089
ER

PT J
AU Berthod, P
   Himeur, Z
   Panteix, PJ
AF Berthod, Patrice
   Himeur, Zohra
   Panteix, Pierre-Jean
TI Influences of the Co content and of the level of high temperature on the
   microstructure and oxidation of cast {Ni, Co}-based Cr-rich
   TaC-containing cast alloys
SO JOURNAL OF ALLOYS AND COMPOUNDS
AB A series of six alloys derived from a Ni-25Cr-0.4C-6Ta (wt.%) base one was developed by substituting nickel by cobalt. They were synthesized by casting and exposed to oxidative environment at two high temperatures. Their bulk microstructures were studied in as-cast condition and in two high temperature aged states. Their surfaces after oxidation during aging were characterized. The cobalt enrichment succeeded in avoiding chromium carbides formation and in stabilizing the TaC carbides at high temperature. As the high temperature morphologic stability of TaC was not perfect, it was much better than the one of the chromium carbides, but can be improved by the total removal of nickel. Unfortunately, at the same time, the oxidation behavior, initially good, shows increased rate of the oxides formation. The room temperature hardness was also significantly increased by the substitution of Ni by Co, and decreased after aging when carbides became rounder or fragmented. (c) 2017 Elsevier B.V. All rights reserved.
OI BERTHOD, Patrice/0000-0002-8035-927X
SN 0925-8388
EI 1873-4669
PD MAR 30
PY 2018
VL 739
BP 447
EP 456
DI 10.1016/j.jallcom.2017.12.254
UT WOS:000425491800054
ER

PT J
AU Liu, YH
   Kang, MD
   Wu, Y
   Wang, MM
   Li, M
   Yu, JW
   Gao, HY
   Wang, J
AF Liu, Yahui
   Kang, Maodong
   Wu, Yun
   Wang, Mengmeng
   Li, Min
   Yu, Junwei
   Gao, Haiyan
   Wang, Jun
TI Crack formation and microstructure-sensitive propagation in low cycle
   fatigue of a polycrystalline nickel-based superalloy with different heat
   treatments
SO INTERNATIONAL JOURNAL OF FATIGUE
AB Gas turbine engine materials demand high performance of fatigue life under alternative loading. In this paper, crack initiation and propagation in the low cycle fatigue (LCF) of a polycrystalline nickel based superalloys was studied via experimental and numerical methods. LCF experiments were conducted with the specimens subjected to different heat treatment regimes, including of standard heat treatment (SHT), heat isostatic pressing (HIP), and combined heat treatment (HIP + SHT). Simulations based on finite element method (FEM) were implemented with the 3D digital model obtained from synchrotron radiation X-ray computerized tomography (CT) to investigate the effect of microporosity. Results indicated that microporosity was a dominant factor of fatigue crack and the parameters of microporosity including of porosity, effective diameter, and distribution co-contributed to affect fatigue life. The delta stack and carbide were observed to be fatigue crack sites. The HIP specimen had long fatigue cycle life since casting pore and acicular delta were eliminated, while further SHT can reintroduce delta into matrix resulting in high strength and low fatigue life. LCF crack behaviors in HIP + SHT superalloy depended on surface quality, stress concentration, and the quantity of carbide.
RI Liu, Yahui/R-6219-2016
OI Liu, Yahui/0000-0002-5371-6091
SN 0142-1123
EI 1879-3452
PD MAR
PY 2018
VL 108
BP 79
EP 89
DI 10.1016/j.ijfatigue.2017.10.012
UT WOS:000424183300010
ER

PT J
AU Gong, L
   Chen, B
   Du, ZH
   Zhang, MS
   Liu, RC
   Liu, K
AF Gong, Li
   Chen, Bo
   Du, Zhanhui
   Zhang, Mengshu
   Liu, Ruichang
   Liu, Kui
TI Investigation of Solidification and Segregation Characteristics of Cast
   Ni-Base Superalloy K417G
SO JOURNAL OF MATERIALS SCIENCE & TECHNOLOGY
AB Differential scanning calorimetry (DSC) analysis, isothermal solidification experiment and Thermo-Calc simulation were employed to investigate solidification characteristics of K417G Ni-base superalloy. Electron probe microanalysis (EPMA) was employed to analyze the segregation characteristics. Liquidus, solidus and the formation temperatures of main phases were measured. In the process of solidification, the volume fraction of liquid dropped dramatically in the initial stage, while the dropping rate became very low in the final stage due to severe segregation of positive segregation elements into the residual liquid. The solidification began with the formation of primary gamma. Then with solidification proceeding, Ti and Mo were enriched in the liquid interdendrite, which resulted in the precipitation of MC carbides in the interdendrite. Al accumulated into liquid at the initial stage, but gathered to solid later due to the precipitation of gamma/gamma' eutectic at the intermediate stage of solidification. However, Co tended to segregate toward the solid phase. In the case of K417G alloy, combining DSC analysis and isothermal solidification experiment is a good way to investigate the solidification characteristics. Thermo-Calc simulation can serve as reference to investigate K417G alloy. (C) 2017 Published by Elsevier Ltd on behalf of The editorial office of Journal of Materials Science & Technology.
SN 1005-0302
PD MAR
PY 2018
VL 34
IS 3
BP 541
EP 550
DI 10.1016/j.jmst.2016.11.009
UT WOS:000428188500015
ER

PT S
AU Shakhov, RV
   Ganeev, AA
   Mukhtarov, SK
   Logunov, AV
   Imayev, VM
   Imayev, RM
AF Shakhov, R. V.
   Ganeev, A. A.
   Mukhtarov, Sh Kh
   Logunov, A. V.
   Imayev, V. M.
   Imayev, R. M.
TI Microstructure and mechanical properties of a novel high Co plus W
   polycrystalline nickel-based blade superalloy
SO OPEN SCHOOL-CONFERENCE OF NIS COUNTRIES ULTRAFINE GRAINED AND
   NANOSTRUCTURED MATERIALS
SE IOP Conference Series-Materials Science and Engineering
CT Open School-Conference of NIS Countries Ultrafine Grained and
   Nanostructured Materials (UFGNM)
CY OCT 01-05, 2018
CL Ufa, RUSSIA
SP LLC Tescan, Russian Acad Sci, Inst Met Superplastic Problems, Bashkir State Univ
AB A novel polycrystalline nickel-based superalloy SLZhS-1R, heavily alloyed with Co+W and intended as a structural material for turbine blades in gas turbine engines, has been studied. The initial cast superalloy was prepared by vacuum induction melting in the form of an ingot with a size of empty set 100x180 mm. Compression and tensile tests were performed for the cast condition. Before compression testing, the superalloy was subjected to homogenization and heterogenization annealing, which led to an improvement of chemical homogeneity and coagulation of gamma' precipitates. As a result, the flow stresses during compression at elevated temperatures were reduced as compared to those obtained for the as-cast condition. Before the tensile testing, the superalloy was subjected to homogenization annealing (solution treatment) followed by air cooling and ageing. This improved the chemical homogeneity and led to the formation of fine gamma' precipitates with a size in the range of 0.1-0.2 mu m. The obtained mechanical properties in tension were compared with those of the typical cast superalloy ZhS6U.
RI Mukhtarov, Shamil/AAB-9435-2019
OI Mukhtarov, Shamil/0000-0003-0756-4418
SN 1757-8981
PY 2018
VL 447
AR 012045
DI 10.1088/1757-899X/447/1/012045
UT WOS:000473529900045
ER

PT B
AU Dvorak, J
   Kral, P
   Kvapilova, M
   Hrbacek, K
   Sklenicka, V
AF Dvorak, Jiri
   Kral, Petr
   Kvapilova, Marie
   Hrbacek, Karel
   Sklenicka, Vaclav
GP TANGER Ltd
TI HIGH - TEMPERATURE CREEP BEHAVIOUR OF CAST COBALT-BASE SUPERALLOYS
SO 27TH INTERNATIONAL CONFERENCE ON METALLURGY AND MATERIALS (METAL 2018)
CT 27th International Conference on Metallurgy and Materials (METAL)
CY MAY 23-25, 2018
CL Brno, CZECH REPUBLIC
SP Techn Univ Ostrava, Czech Soc New Mat & Technologies, Engn Acad Czech Republ, Czech Met Soc, Mat Res Soc Serbia, Soc Portuguesa Mat, Austrian Soc Met & Mat, Norsk Materialteknisk Selskap, Assoc Italiana Metallurgia, Soc Francaise Metallurgie Materiaux
AB Two cast and heat-treated NbC and TaC - strengthened cobalt superalloys have been developed for an investment casting of spinner discs for glass wool industry. In this work constant load creep tests in tension were carried out in argon atmosphere at three testing temperature 900, 950 and 1000 degrees C and at the initial applied stresses ranging from 40 to 200 MPa. All the tests were continued until the final fracture. The results of creep testing were combined with microstructural and fractographic examinations by means of light and scanning electron microscopy. A mutual comparison of creep characteristics of the investigated superalloys under comparable creep loading conditions showed that NbC-strengthened superalloy exhibited longer creep life than TaC-strengthened one. Further, it was found that carbide precipitation is the primary strengthening mechanism in both cobalt-base superalloys under investigation and the amount, morphology and type of carbides have the decisive effect on the creep properties including creep damage and fracture processes. By contrast, CoNb superalloy exhibited a more brittle character of creep fracture mode than CoTa superalloy due to a premature fracture. This study was initiated to investigate in more details operating creep deformation processes and the effect of the creep microstructure and damage evolution on both investigated superalloys. The different behaviour and properties of studied superalloys were explained based on the received results of this study.
RI Kral, Petr/F-9777-2014
OI Kral, Petr/0000-0003-3838-1278
BN 978-80-87294-84-0
PY 2018
BP 530
EP 535
UT WOS:000461832200080
ER

PT B
AU Yu, M
   Cai, KH
   Li, ZR
   Xie, DH
AF Yu, Min
   Cai, Kaihong
   Li, Zhenrui
   Xie, Donghui
BE Han, Y
TI Hot Deformation Behavior of NiCr19Co6W10Ti3AlB Superalloy
SO HIGH PERFORMANCE STRUCTURAL MATERIALS
CT Chinese Materials Conference (CMC)
CY JUL 06-12, 2017
CL Yinchuan, PEOPLES R CHINA
AB NiCr19Co6W10Ti3AlB alloy is a kind of precipitation hardening nickel-base superalloy, also is a kind of high temperature and high elasticity alloy. The chemical elements of the alloy composition is very complex, it includes more than 4.5% aging strengthening elements of Al and Ti, and nearly 37% solid solution strengthening elements of Cr, W, Co etc. Because of composition segregation in the alloy ingot, the difficulty of hot working is faced. In this paper, the composition segregation and homogenization annealing process of cast NiCr19Co6W10Ti3AlB alloy were studied. The dendrite segregation and its elimination method were investigated by homogenization annealing experiment. High temperature plastic deformation behavior of NiCr19Co6W10Ti3AlB alloy was also studied in this paper. By thermal simulation compression test, the thermal deformation behavior and microstructure change under different deformation conditions were analyzed, which provides a good reference for practical production.
BN 978-981-13-0104-9; 978-981-13-0103-2
PY 2018
BP 631
EP 641
DI 10.1007/978-981-13-0104-9_66
UT WOS:000455647600066
ER

PT B
AU Tan, Z
   Tong, J
   Tang, WS
   Ning, LK
   Liu, EZ
   Zheng, Z
   Liu, YC
AF Tan, Zheng
   Tong, Jian
   Tang, Wenshu
   Ning, Likui
   Liu, Enze
   Zheng, Zhi
   Liu, Yichuan
BE Han, Y
TI Effect of Aluminum on Microstructure, Mechanical Properties and
   Castability of a Directionally Solidified Superalloy
SO HIGH PERFORMANCE STRUCTURAL MATERIALS
CT Chinese Materials Conference (CMC)
CY JUL 06-12, 2017
CL Yinchuan, PEOPLES R CHINA
AB The effect of aluminum (Al) on microstructure, mechanical properties, solidification behavior, segregation and castability of a directionally solidified Ni-based superalloy was investigated. It was found that the dendrite arm spacing and volume fraction of carbides slightly decreased, while the volume fraction of the gamma/gamma' eutectic decreased distinctly with the decrease of Al content. When Al content reduced, the tensile properties at room temperature slightly decreased while the stress rupture life reduced significantly at 980 degrees C/235 MPa. The change of liquid volume fraction slightly reduced while the residual liquids were more inclined to remain thin continuous network form during the solidification in the alloy with low Al content. The segregation degree of Cr, Mo and W decreased with decreasing Al content, while Co, Al and Ta were more likely to segregate towards the interdendritic regions in the alloy with low Al content. The castability of alloy was getting worse with decreasing Al content.
BN 978-981-13-0104-9; 978-981-13-0103-2
PY 2018
BP 693
EP 704
DI 10.1007/978-981-13-0104-9_73
UT WOS:000455647600073
ER

PT J
AU Demler, E
   Gerstein, G
   Dalinger, A
   Epishin, A
   Heidenblut, T
   Nurnberger, F
   Maier, HJ
AF Demler, Eugen
   Gerstein, Gregory
   Dalinger, Andrej
   Epishin, Alexander
   Heidenblut, Torsten
   Nuernberger, Florian
   Maier, Hans Juergen
TI Influence of High Current-Density Impulses on the Stress-Strain Response
   and Microstructural Evolution of the Single Crystal Superalloy CMSX-4
SO MATERIALS RESEARCH-IBERO-AMERICAN JOURNAL OF MATERIALS
AB Owing to the low formability of single-crystal nickel-based materials, single-crystal components are typically cast. Subsequently, a multi-stage heat treatment is carried out in order to partially compensate the dendrite segregation and to stabilize the precipitated gamma'-phase. Such components possess a high resistance to creep at elevated temperatures. Since it is known that electrical impulses can be used to increase the formability of various materials, the potential of an electrical high current-density impulse treatment was evaluated for forming of the high strength nickel-based superalloy CMSX-4. Heat treated and pre-deformed specimens were loaded in compression and subjected to short pulses with a high-current density of 2.3 kA/mm(2). Depending on the microstructural state, the material demonstrated work hardening or softening as a consequence of the impulse treatment. In addition, experiments were carried out on crept specimens to test whether the current-impulse treatment can be used to reverse creep-related segregation of alloying elements (raft formation). It was possible to observe a change in the concentration of the elements in the gamma/ gamma'-phase transition following the current-impulse treatment. In particular, a local increase in the gamma-forming elements Cr, Co and a decrease in the gamma'-forming elements Ta, Ti was observed after the impulse treatment.
RI Epishin, Alexander Igorevich/H-8735-2013; Nurnberger,
   Florian/A-8164-2010
OI Nurnberger, Florian/0000-0002-7824-0675
SN 1516-1439
EI 1980-5373
PY 2018
VL 21
IS 6
AR UNSP e20180428
DI 10.1590/1980-5373-MR-2018-0428
UT WOS:000448853300001
ER

PT J
AU Lee, JI
   Lee, HJ
   Cho, HS
   Paeng, JM
   Park, JB
   Ryu, JH
AF Lee, Jung-Il
   Lee, Ho Jun
   Cho, Hyun Su
   Paeng, Jong Min
   Park, Jong Bum
   Ryu, Jeong Ho
TI Microstructure of Co-base superalloy prepared by a investment casting
SO JOURNAL OF THE KOREAN CRYSTAL GROWTH AND CRYSTAL TECHNOLOGY
AB The microstructure of a cobalt-base superalloy (ECY768) obtained by an investment casting process was studied. This work focuses on the resulting microstructures arising from different melt and mold temperatures in normal industrial environmental conditions. The characterization of the samples was carried out using optical microscopy, field emission scanning electron microscopy and energy-dispersive spectroscopy. In this study, the as-cast microstructure is an alpha-Co (face-centered cubic) dendritic matrix with the presence of a secondary phase, such as M23C6-type carbides precipitated at grain boundaries. These precipitates are the main strengthening mechanism in this type of alloy. Other minority phases, such as the MC-type phase, was also detected and their presence could be linked to the manufacturing process and environment.
SN 1225-1429
EI 2234-5078
PD DEC
PY 2017
VL 27
IS 6
BP 313
EP 318
DI 10.6111/JKCGCT.2017.27.6.313
UT WOS:000429307400007
ER

PT J
AU Wang, F
   Wu, ZN
   Ma, DX
   Buhrig-Polaczek, A
AF Wang, Fu
   Wu, Zining
   Ma, Dexin
   Buehrig-Polaczek, Andreas
TI Effect of Directional Solidification Variables on the Microstructures of
   Single-Crystal Turbine Blades of Nickel-Based Superalloy
SO ADVANCED ENGINEERING MATERIALS
AB Single-crystal turbine blades of nickel-based superalloy are directionally solidified at different withdrawal rates of 0.0017 cm s(-1)-0.01 cm s(-1) aiming to investigate the evolution of as-cast microstructures. The results show that the average primary and secondary dendrite arm spacings,.1 and.2, decrease with increasing withdrawal rate, although the complicated geometry of the blades results in local nonhomogeneity of dendrite arm spacings. The experimentally achieved values of.1 can be reasonably predicted by Ma and Sahm's theoretical model, in which the effect of the secondary dendrite on the primary dendrite arm spacing is considered. With increasing withdrawal rate, the shape of the g/ g0 eutectic varies from a large block-like eutectic island to an interconnected small strip-like morphology. In addition to this, the average size of the g/ g0 eutectic gradually decreases with increasing withdrawal rate. A reduction in the average sizes of the g0 precipitates in the dendrite core and interdendritic region is also observed with increasing withdrawal rate. The microsegregation levels of Al, Ti, Ta, Cr, Co, and Mo are alleviated with increasing withdrawal rate.
OI Wang, Fu/0000-0002-7590-7059
SN 1438-1656
EI 1527-2648
PD NOV
PY 2017
VL 19
IS 11
AR 1700297
DI 10.1002/adem.201700297
UT WOS:000415932100024
ER

PT J
AU Zhang, H
   Xu, QY
AF Zhang, Hang
   Xu, Qingyan
TI Large-scale simulation of dendrite growth in directional solidification
   castings
SO PHYSICA STATUS SOLIDI B-BASIC SOLID STATE PHYSICS
AB In this study, the growth and distribution of directional solidification (DS) dendrites in entire cross-sections of DS superalloy castings are simulated based on a modified shape function dendritic (MSFD) model coupled with the cellular automaton-finite difference (CA-FD) method. The macro-thermal transfer and columnar grain growth are calculated using CA-FD with a macro time-step, and then, the original and boundary conditions for the dendrite-growth simulation are determined via the interpolation of the macro temperature and the projection of the 3D preferential grain orientation using a matrix, M. The dendrite growth calculation cyclically proceeds based on the MSFD model. It is used to predict the growth of hundreds of dendrites throughout the cross-section of a DS casting by considering the macro-solidification parameters. The MSFD model is further applied to predict the competitive growth of DS dendrites and their distribution in the cross-sections of a spiral selector and a fake single crystal turbine blade. The results of the simulation correlate with the results of the DS experiment. Hence, the modified model coupled with the macro-simulation models can be used to predict the morphology and distribution of DS dendrites with respect to large-scale castings produced by the DS process. (C) 2017 WILEY-VCH Verlag GmbH & Co. KGaA, Weinheim
SN 0370-1972
EI 1521-3951
PD OCT
PY 2017
VL 254
IS 10
AR 1600860
DI 10.1002/pssb.201600860
UT WOS:000412897900002
ER

PT J
AU Sun, YR
   Li, HQ
   Zhang, WW
   Yu, XF
AF Sun Yaru
   Li Haiquan
   Zhang Weiwei
   Yu Xingfu
TI Effect of V on Hot Corrosion Behavior of K417G Alloy at 900 degrees C
SO RARE METAL MATERIALS AND ENGINEERING
AB The effect of V on hot corrosion behavior of cast Ni-base superalloy K417G exposed to 75%Na2SO4 +25%NaCl at 900 degrees C for 100 h has been investigated by thermogravimetry (TG) and scanning electron microscopy equipped with energy dispersive X-ray spectrum (EDS), and corrosion resistance was obtained by measuring the polarization curve at 900 degrees C. The results show that the hot corrosion rate of the alloy with 0.016% V content is almost unchanged, the hot corrosion rate of alloy increases with the increase of V content, but the hot corrosion rate of alloy with 1.19% V content is 100 times more than that of the low V alloy. The corrosion product on the surface of K417G alloys is found to be composed of oxides and sulfides. The oxides consist of Al, Cr, Co, Ti and Ni, while the sulfides include NiS, MoS and NiCrS. With the content of V content increasing, S element diffuses toward to interlayer, and the layer of Al2O3 and Cr2O3 becomes thinner; hence the inner sulfides layer formed in the alloy with 1.19% V decreases the corrosion resistance. Compared with the alloy with 1.19% V, the corrosion potential of the alloy with 0.016% V shifts 0.4 V toward positive direction, and the corrosion resistance is better than that alloy with high V content.
SN 1002-185X
PD SEP
PY 2017
VL 46
IS 9
BP 2571
EP 2576
UT WOS:000435226100041
ER

PT J
AU Salmaliyan, M
   Ghaeni, FM
   Ebrahimnia, M
AF Salmaliyan, M.
   Ghaeni, F. Malek
   Ebrahimnia, M.
TI Effect of electro spark deposition process parameters on WC-Co coating
   on H13 steel
SO SURFACE & COATINGS TECHNOLOGY
AB H13 steel is the primary choice for the material of Aluminum Die casting molds. The life of these tools is usually enhanced by the application of WC-Co coating using electro spark deposition (ESD) process. The objective of this study is to establish the effect of ESD process parameters including voltage, duty cycle, and frequency on the characteristics of WC-Co coating on H13 steel. Design of experiment technique Was used and coating thickness, coating hardness, and occurrence of defects in the coatings were studied. The results indicated that coating cracking at low spark energy is different from that at high spark energy. Moreover, it was found that by increasing spark energy, coating hardness and thickness increases. It is also shown that process parameters have interactive effects on the coating features and there is an optimum condition for achieving a sound coating. The maximum coating hardness was obtained at high spark energies. (C) 2017 Published by Elsevier B.V.
SN 0257-8972
PD JUL 15
PY 2017
VL 321
BP 81
EP 89
DI 10.1016/j.surfcoat.2017.04.040
UT WOS:000405881900011
ER

PT J
AU Ma, TJ
   Li, YG
   Li, WY
   Zhang, Y
   Shi, DG
   Vairis, A
AF Ma, T. J.
   Li, Y. G.
   Li, W. Y.
   Zhang, Y.
   Shi, D. G.
   Vairis, A.
TI Studies of the interfacial structure of a linear friction welded Fe/Ni
   joint: First principles calculation and TEM validation
SO MATERIALS CHARACTERIZATION
AB In this work, the interfacial structure of a linear friction welded (LFWed) Fe/Ni joint was studied using CASTEP based on first principles. Calculations clearly show that the Fe(100)/Ni(100) structure is the most stable bonding structure at the Fe/Ni interface, where 3d orbital electrons have a significant contribution to the interface bond and the Fe(3d)-Ni(3d) bond displays a strong covalent bonding effect. Transmission electron microscopy and energy-dispersive X-ray spectroscopy were used to evaluate the LFWed Fe/Ni interface. The experimental results show that the stable bonding structure appears at the weld edge and the orientation is (100)(Fe)//(100)(Ni) [010](Fe)//[011](Ni), as predicted by calculations. While at the weld center orientation is (011)(Fe)//(10 (1) over bar)(Ni), [100] (Fe)//[11 (2) over bar](Ni) due to lattice distortion.
OI Vairis, Achilles/0000-0001-6359-799X
SN 1044-5803
EI 1873-4189
PD JUL
PY 2017
VL 129
BP 60
EP 66
DI 10.1016/j.matchar.2017.04.008
UT WOS:000403624300009
ER

PT J
AU Liu, J
   Li, JH
   Hage, FS
   Ghosh, P
   Li, J
   Wang, W
   Chen, ZN
   Wang, TM
   Tang, WT
   Ramasse, Q
   Schumacher, P
AF Liu, Jun
   Li, Jiehua
   Hage, Fredrik S.
   Ghosh, Pradipta
   Li, Jun
   Wang, Wei
   Chen, Zongning
   Wang, Tongmin
   Tang, Wenting
   Ramasse, Quentin
   Schumacher, Peter
TI Correlative characterization on microstructure evolution of Ni-based
   K403 alloy during thermal exposure
SO ACTA MATERIALIA
AB The microstructure evolution of the K403 Ni-based superalloy as a function of thermal exposure temperature and time was investigated using correlative characterization, including a combination of scanning electron microscopy, electron backscatter diffraction, transmission electron microscopy, high angle angular dark-field scanning transmission electron microscopy imaging and electron energy loss spectroscopy. The as-cast microstructure of the K403 alloy shows a typical dendritic structure and consists of a gamma solid solution, gamma' phase, (gamma + gamma') eutectic phase and a metal carbide (MC) phase. The solutes of Ni and Ti are enriched in the gamma solid solution, while, the solutes of Cr and Co are enriched in the gamma' phase. The morphology of the y' phase is nearly cubic. After thermal exposure at 800 degrees C or 950 degrees C for up to 200 h, the typical dendritic structure and a similar solute segregation behavior were still observed. However, the MC carbides were partially decomposed and further transformed to the M6C phase and M23C6 phase. Furthermore, the size of y' was increased from 302.88 +/- 20.49 nm to 374.75 +/- 29.76 nm (800 degrees C, 50 h) and 751.73 +/- 123.14 nm (950 degrees C, 50 h), respectively. The morphology of y' was changed from cubic to triangular or round. Clearly, there is a significant coarsening of y' during thermal exposure. A topologically close-packed (TCP) a phase was observed after thermal exposure at 800 degrees C for 100 h or 950 C for 50 h. More interestingly, an in-situ phase transformation of the a phase to other TCP phase (i.e. P phase) was also observed after thermal exposure at 950 degrees C for 50 h. The formation and transformation of carbide (i.e. M6C phase, M23C6 phase) and TCP phases (i.e. a phase, P phase) is proposed to be a diffusion-controlled process and can be attributed to the solute diffusion during thermal exposure. The present investigation provides a better understanding on the high temperature performance of the K403 Ni-based superalloy, which is essential to predict the failure and thereby enhance the reliability and service life of the K403 Ni-based superalloy. (C) 2017 Acta Materialia Inc. Published by Elsevier Ltd. All rights reserved.
OI Li, Jun/0000-0003-4915-0336; Ramasse, Quentin/0000-0001-7466-2283
SN 1359-6454
EI 1873-2453
PD JUN 1
PY 2017
VL 131
BP 169
EP 186
DI 10.1016/j.actamat.2017.04.006
UT WOS:000402343400017
ER

PT J
AU Zhang, YT
   Chen, B
   Liu, K
   Li, DZ
   Li, YY
AF Zhang Yutuo
   Chen Bo
   Liu Kui
   Li Dianzhong
   Li Yiyi
TI Development of Low Segregation Technology
SO ACTA METALLURGICA SINICA
AB The minor element in alloy greatly aggravate the segregation of main elements and formation of harmful phase, resulting the deterioration of mechanical properties. Low segregation technology of cast superalloy was pioneered by Prof. Shi Changxu and co-workers in the early eighties. The technology is to control the content of minor element, such as P, Si, B and Zr, to lower the solidification segregation in the super-alloy. The working temperature and mechanical properties of superalloy can be increased greatly by using the low segregation technology. A series of alloys, such as M17 and GH738 with low segregation and excellent properties, had been developed. This study extends low segregation technology to 30Cr2Ni4MoV steel of large shaft for thermal power equipment, 690 alloy for steam generator tube in nuclear power plant, and uranium alloy for nuclear fuel. The solidification and segregation behaviour in the 30Cr2Ni4MoV steel was investigated, it is found that the minor elements of O and Al are essential for the formation of serious solidification segregation in the steel. Moreover, the solidification behavior of 690 alloy has been studied. S and N increases solidification interval, and the effect of S is greater than that of N. The solidification segregation of 690 alloy can be alleviated by controlling the contents of the S and N. Finally, the solidification temperature interval of high carbon uranium is calculated. With the carbon content increasing from 0.01% to 0.03%, the solidification interval is from 40 degrees C to 75 degrees C. Thus, for the radioactive uranium alloys, minor elements show segregation to some extent in the residual liquids of final solidification zone. The minor elements in U-6Nb alloy are C, N and O. For uranium with high carbon content, the minor elements are C and O.
SN 0412-1961
PD MAY 11
PY 2017
VL 53
IS 5
BP 559
EP 566
DI 10.11900/0412.1961.2016.00312
UT WOS:000399922300006
ER

PT J
AU Ning, LK
   Tong, J
   Liu, EZ
   Tan, Z
   Ji, HS
   Zheng, Z
AF Ning Likui
   Tong Jian
   Liu Enze
   Tan Zheng
   Ji Huisi
   Zheng Zhi
TI Effect of Ru on the Solidification Microstructure of a Ni-Based Single
   Crystal Superalloy with High Cr Content
SO ACTA METALLURGICA SINICA
AB Ni-based single crystal superalloys have been widely used in manufacturing the critical components of aero-engines, such as turbine blades and vanes. Improvements in phase stability on the addition of Ru are well known in the field of Ni-based superalloy development. Cr is beneficial to hot corrosion resistance of Ni-based superalloys. Generally, superalloys which used under easy corrosion conditions should contain high levels of Cr. Early researches about the influence of Ru on solidification microstructures in Ni-based single crystal alloys are mostly focused on low-Cr systerms (<6%). Since Cr has complex interactions with Ru, it is meanful to study the effects of Ru on solidification microstructures in high-Cr (>10%) Ni-based single crystal superalloy systems. The materials used in this work are Ni-based single crystal superalloy with high Cr content. Three superalloys by changing Ru addition (0, 1.5%, 3%, mass fraction) were designed. By observing the as-cast structure, the effect of Ru on the elements distribution and the precipitation characters of different phases in these alloys were studied. It is found that as the Ru content increases, the primary and secondary dendrite arm spacings decrease gradually; the volume fraction of (gamma+gamma') eutectic increases firstly and then decreases; the gamma' size is reduced progressively. The addition of 3% Ru leads to the formation of beta-NiAl phase, which contain a certain amount of Cr, Co and Ru except the basic elements Ni and Al. The typical "reverse partitioning" of other alloying elements is exhibited with the addition of Ru, while the formation of b-NiAl phase can reduce the "reverse partitioning" of other alloying elements. The addition of Ru could enhance the segregation of positive segregation elements Ta, Al and negative segregation element Re while reduce the segregation of positive segregation elements Mo and Cr.
SN 0412-1961
PD APR 11
PY 2017
VL 53
IS 4
BP 423
EP 432
DI 10.11900/0412.1961.2016.00291
UT WOS:000399921900005
ER

PT J
AU Azakli, Y
   Tarakci, M
AF Azakli, Yunus
   Tarakci, Mehmet
TI Towards understanding the effects of magnesium addition on
   microstructural and thermal properties of NiAlCr alloys in as-cast and
   heat treated states
SO JOURNAL OF ALLOYS AND COMPOUNDS
AB The effects of magnesium addition on the microstructure, hardness, chemical composition and thermal expansion coefficient of NiAlCr alloys in as-cast and heat-treated states were studied. NiAlCr alloys containing 1, 2.5 and 3.8 at.% Mg were prepared via atmosphere-controlled induction melting following vacuum arc melting. According to the XRD results, as-cast alloys were mainly composed of martensite, beta-NiAl and gamma'-Ni3Al. High amounts of Mg in alloys resulted in a slight increase in CTE. Increasing Mg also changed the morphology of the interdendritic Ni3Al phase from continuous network to discontinuous structure, resulting in Ni2Mg precipitates with hardness of 1280 HV0.002. In the furnace cooling procedure following the annealing procedure at 1050 degrees C for 96 h, martensite completely transformed into beta-NiAl with alpha-Cr precipitates. The single phase Ni3Al transformed into Al0.9Ni4.22-Ni3Al lamellar structure and Ni2Mg phase disappeared. The presence of Mg in solid solution did not influence CTE of the alloys. (C) 2016 Elsevier B.V. All rights reserved.
OI AZAKLI, YUNUS/0000-0002-3175-8565
SN 0925-8388
EI 1873-4669
PD MAR 30
PY 2017
VL 699
BP 151
EP 159
DI 10.1016/j.jallcom.2016.12.314
UT WOS:000393727500022
ER

PT J
AU Nowak, WJ
   Naumenko, D
   Jalowicka, A
   Young, DJ
   Nischwitz, V
   Quadakkers, WJ
AF Nowak, W. J.
   Naumenko, D.
   Jalowicka, A.
   Young, D. J.
   Nischwitz, V.
   Quadakkers, W. J.
TI Effect of alloy composition on the oxidation-induced boron depletion in
   cast Ni-base superalloy components
SO MATERIALS AND CORROSION-WERKSTOFFE UND KORROSION
AB The high temperature air oxidation of the two conventionally cast Ni-based superalloys Rene 80 containing 92wtppm boron and CM 247 containing 110wtppm of boron was studied at temperatures between 850 and 1050 degrees C and times ranging from 1 to 100h. Analysis by GD-OES and SEM/WDX/EBSD revealed the surface scale on Rene 80 after exposure at 1050 degrees C to consist of Cr2O3 with TiO2 in the outer part and BCrO3 and CrTi2O5 in the inner part. Internal Al2O3 precipitates were present below the external scale. After 1h exposure of CM 247 an inner dense alumina scale formed over eutectic alloy regions containing coarse precipitates. Over dendritic regions a Cr-rich oxide scale with BCrO3-precipitates formed initially and aluminum was internally oxidized. After longer oxidation times an alumina sub-scale grew from the internal precipitates, and oxidation of the initially present depleted alloy zones resulted in formation of outer Ni and Co rich oxides. In both alloys, boron depletion in the bulk alloy occurred due to formation of the mentioned boron rich oxide. The extent of depletion was substantially higher for the chromia forming Rene 80 than for CM 247. In the latter material the boron depletion was suppressed after the formation of the dense, inner alumina scale.
RI Young, David J/G-5515-2011; Nowak, Wojciech J/I-6929-2015; Quadakkers,
   Willem J/B-5117-2015
OI Nowak, Wojciech J/0000-0002-5285-4900; Young, David/0000-0001-9947-6655;
   Nischwitz, Volker/0000-0002-9261-3124; Quadakkers, Willem
   J/0000-0002-0644-0192
SN 0947-5117
EI 1521-4176
PD FEB
PY 2017
VL 68
IS 2
BP 171
EP 185
DI 10.1002/maco.201608837
UT WOS:000394663600007
ER

PT J
AU Kablov, EN
   Ospennikova, OG
   Kucheryaev, VV
   Rosenenkova, VA
   Mironova, NA
   Kapitanenko, DV
AF Kablov, E. N.
   Ospennikova, O. G.
   Kucheryaev, V. V.
   Rosenenkova, V. A.
   Mironova, N. A.
   Kapitanenko, D. V.
TI Thermomechanical behavior of intermetallic Ni-Al-Co and Ti-Al-Nb based
   alloys during isothermal deformation
SO LETTERS ON MATERIALS-PIS MA O MATERIALAKH
