Repository: MatInfoUB/NLP-Queries

File: Co_superalloy_comp(1).txt (part 2 of 22)
FN Clarivate Analytics Web of Science
AB In this work, the DD98M single crystal superalloys were brazed to themselves using a Pd-Si composite filler. The effect of brazing temperature and soaking time on the microstructure and mechanical behavior of the joints was studied. The microstructure and phase constitution in the joint were identified by the SEM and EDS analysis. The results indicated that the joint obtained was constituted by DD98M/zone 2/zone 1/zone 2/DD98M. The zone 1 was primarily made up of the Ni (Pd, Cr, Co) (s.s), Pd4Si, Pd (Ni, Ti, Al) (s.s) and Pd-rich Ni (Pd, Cr, Co) (s.s), while the zone 2 consisted of the Ni (Pd, Cr, Co) (s.s) and Al2Pd5. During the brazing process, increasing the brazing temperature strengthened the fluidity of the liquid filler, which was favorable to eliminating the solidified pores in the brazing seam. Furthermore, a higher brazing temperature would cause the phases in the zones 1 and 2 to be coarsened remarkably. When setting the brazing temperature to 1060 degrees C, extending the soaking time made the amount of Pd (Ni, Ti, Al) (s.s) decrease, whereas the amount of Pd4Si increased, because the peritectic reaction between the Pd (Ni, Ti, Al) (s.s) and remnant liquid filler was enhanced. Among the brazing process parameters under investigation, the maximum joint average shear strength obtained reached 338 MPa when the joint was brazed at 1060 degrees C for 30 min. A ductile fracture mode happened during the shear tests under a joining condition. The work performed can provide valuable data to design the single crystal superalloy brazed joint.
EI 2075-4701
PD SEP
PY 2019
VL 9
IS 9
AR 1001
DI 10.3390/met9091001
UT WOS:000489129800087
ER

PT J
AU Gao, B
   Wang, L
   Liu, Y
   Song, X
   Yang, SY
   Chiba, A
AF Gao, B.
   Wang, L.
   Liu, Y.
   Song, X.
   Yang, S. Y.
   Chiba, A.
TI High temperature oxidation behaviour of gamma '-strengthened Co-based
   superalloys with different Ni addition
SO CORROSION SCIENCE
AB High temperature oxidation behaviours of gamma'-strengthened Co-based superalloys with various Ni additions were investigated at both 800 degrees C and 900 degrees C. The results show that the superalloys show excellent oxidation resistance due to the formation of compact spinel oxide scales. With the increasing of Ni addition, the concentration of Cr in scale/alloy interface will be increased but that of Co will be decreased. And the growth of Cr2O3 will be promoted, while CoO nucleation will be hindered. Therefore, increasing Ni addition helps the formation of protective spinel oxide scales and delays nodular oxidation, which favours to be better oxidation resistance.
SN 0010-938X
EI 1879-0496
PD AUG 15
PY 2019
VL 157
BP 109
EP 115
DI 10.1016/j.corsci.2019.05.036
UT WOS:000480374200012
ER

PT J
AU Wang, C
   Ali, MA
   Gao, SW
   Goerler, JV
   Steinbach, I
AF Wang, Chan
   Ali, Muhammad Adil
   Gao, Siwen
   Goerler, Johannes V.
   Steinbach, Ingo
TI Combined phase-field crystal plasticity simulation of P- and N-type
   rafting in Co-based superalloys
SO ACTA MATERIALIA
AB We combine a phase-field model with a crystal plasticity model to simulate the microstructural evolution during creep in the Co-based superalloy ERBOCo-2Ta. Three-dimensional simulations of tensile and compressive creep tests in [100] direction were performed to study the rafting behavior in Co-based superalloys. The loss of coherency between gamma matrix and gamma' precipitate, which is essential for the understanding of rafted structures, is modeled in relation to the dislocation activity in the gamma-channels. Special attention is given to the interplay between creep deformation and microstructure stability. Appropriate constitutive modeling is applied to simulate realistic microstructure evolution under creep conditions. Thus, with the removal of the misfit stress, gamma' precipitates lose their cuboidal shape and form rafts. During N-type rafting more gamma' precipitates coalesce than during P-type rafting. The gamma' volume fraction during rafting increases under tensile stress but decreases under compressive stress. The morphological evolution of gamma' precipitates under tensile and compressive stresses in Co-based superalloy is consistent with the rafting characteristics in experimental observations. (C) 2019 Acta Materialia Inc. Published by Elsevier Ltd. All rights reserved.
OI Steinbach, Ingo/0000-0002-2834-1160
SN 1359-6454
EI 1873-2453
PD AUG 15
PY 2019
VL 175
BP 21
EP 34
DI 10.1016/j.actamat.2019.05.063
UT WOS:000479023600003
ER

PT J
AU Sauza, DJ
   Dunand, DC
   Seidman, DN
AF Sauza, Daniel J.
   Dunand, David C.
   Seidman, David N.
TI Microstructural evolution and high-temperature strength of a
   gamma(f.c.c.)/gamma '(L1(2)) Co-Al-W-Ti-B superalloy
SO ACTA MATERIALIA
AB We characterized the microstructural features and mechanical performance of a model Co-5.6Al-5.8W-6.6Ti-0.12B (at.%) alloy consisting of gamma(L1(2))-precipitates in a gamma(f.c.c.)-matrix. Scanning electron microscopy (SEM) was used to follow the isothermal aging of the micro-structure at 900 and 1000 degrees C for 256 h, and 950 degrees C for 1000 h. The compositions of the gamma'(L1(2))-precipitates and gamma(f.c.c.)-matrix were evaluated by atom-probe tomography (APT) for solution-treated and air-cooled conditions, as well as in specimens aged at 950 degrees C for 16 and 100 h. Boron was shown to partition preferentially to the gamma'(L1(2))-precipitates, and profiles taken across the gamma(f.c.c.)-matrix channels in both aged specimens revealed confined segregation of A1 at one of the two gamma(f.c.c.)/gamma'(L1(2)) heterophase interfaces. After aging at 950 degrees C for 16 h, Co-5.6Al-5.8W-6.6Ti-0.12B (at.%) exhibited anomalous flow-strength behavior in the range 625-900 degrees C with a peak yield stress of 822 MPa between 800 and 825 degrees C. Compressive creep tests performed at 850 degrees C demonstrated a creep strength comparable to archival literature results for Co-9Al-9W-0.12B (at.%), despite a smaller gamma'(L1(2))-volume fraction and lack of strengthening borides along the grain boundaries (GBs). The activation energy for creep in the temperature range 800-900 degrees C was 606 kJ mol(-1). The post-creep microstructure consists of rafted gamma'(L1(2))-precipitates perpendicular to the compression axis, consistent with the positive gamma(f.c.c.)/gamma'(L1(2)) lattice parameter misfit character of this class of alloys. Creep failure could occur due to GB embrittlement caused by deleterious Ti-rich (L2(1) or B2) and D0(19) phases formed at the GBs during creep. (C) 2019 Acta Materialia Inc. Published by Elsevier Ltd. All rights reserved.
SN 1359-6454
EI 1873-2453
PD AUG 1
PY 2019
VL 174
BP 427
EP 438
DI 10.1016/j.actamat.2019.05.058
UT WOS:000474501300041
ER

PT J
AU Qu, SS
   Li, YJ
   He, ML
   Wang, CP
   Liu, XJ
   Chen, YC
   Yang, YS
AF Qu, Shasha
   Li, Yingju
   He, Minglin
   Wang, Cuiping
   Liu, Xingju
   Chen, Yuechao
   Yang, Yuansheng
TI Microstructural evolution and compression property of a novel gamma
   '-strengthened directionally solidified CoNi-base superalloy
SO MATERIALS SCIENCE AND ENGINEERING A-STRUCTURAL MATERIALS PROPERTIES
   MICROSTRUCTURE AND PROCESSING
AB The microstructural evolution and compression property of a novel gamma'-strengthened CoNi-base superalloy have been investigated. The directionally solidified CoNi-base superalloy possesses a lower density of 9.03 g/cm(3) and a higher gamma' solvus temperature of 1166 degrees C, compared with those of the Co-Al-W-base superalloys with high level of W element. After aging at 900-1100 degrees C, the alloy displays stable gamma/gamma' two-phase microstructure with high volume fraction of the gamma' phase, and without detrimental topologically close-packed (TCP) phase. The CoNi-base superalloy shows good compression property. In the process of compression, the alloy exhibits positive temperature dependence of the 0.2% flow stress above 600 degrees C. With increasing temperature, the alloy displays a maximum of 0.2% flow stress of 607 MPa at 850 degrees C. The major deformation mechanisms of the CoNi-base alloy are pairs of a/2 < 110 > -type dislocations shearing gamma' precipitates from room temperature to 850 degrees C and unpaired dislocations bypassing the gamma' precipitates above the peak temperature of 850 degrees C. In this alloy, high content of Ni improves the gamma' solvus temperature and microstructural stability, which leads to a good compression property at high temperatures.
SN 0921-5093
EI 1873-4936
PD JUL 22
PY 2019
VL 761
AR 138034
DI 10.1016/j.msea.2019.138034
UT WOS:000477784900008
ER

PT J
AU Das, SM
   Singh, MP
   Chattopadhyay, K
AF Das, Saurabh Mohan
   Singh, Mahander Pratap
   Chattopadhyay, Kamanio
TI Evolution of oxides and their microstructures at 800 degrees C in a
   gamma-gamma ' stabilised Co-Ni-Al-Mo-Ta superalloy
SO CORROSION SCIENCE
AB The paper reports mechanism of high temperature oxidation of the new gamma'-strengthened Co-30Ni-10Al-5Mo-2Ta (at%) alloy. The plots of mass gain vs. time show a parabolic growth behaviour at a temperature range of 650-800 degrees C. The cross-sections of the oxidised samples reveal formation of a complex multilayer of oxides. The top layer comprises of Co3O4 followed by a solid solution of (Co1-xNix)O (x varying from 0-0.2). A middle layer evolves with time comprising hexagonal molybdate Co2Mo3O8, metastable TaO and amorphous Al2O3. The gamma' dissolve near the interface exposing the gamma solid solution with growth of amorphous Al2O3 along the grain boundary.
SN 0010-938X
EI 1879-0496
PD JUL 15
PY 2019
VL 155
BP 46
EP 54
DI 10.1016/j.corsci.2019.02.013
UT WOS:000471086500004
ER

PT J
AU Jadav, J
   Rajulapati, KV
   Rao, KBS
   Prasad, NE
   Mythili, R
   Prasad, K
AF Jadav, J.
   Rajulapati, K. V.
   Rao, K. Bhanu Sankara
   Prasad, N. Eswara
   Mythili, R.
   Prasad, Kartik
TI Strain controlled isothermal low cycle fatigue life, deformation and
   fracture characteristics of Superni 263 superalloy
SO MATERIALS SCIENCE AND ENGINEERING A-STRUCTURAL MATERIALS PROPERTIES
   MICROSTRUCTURE AND PROCESSING
AB The total axial strain controlled low-cycle fatigue (LCF) behaviour of a wrought nickel-base superalloy Superni 263 has been evaluated at 298 K, 673 K, and 923 K employing the strain amplitudes in the range +/- 0.25% to +/- 0.80%. All the tests were performed using a triangular wave form at a constant strain rate of 10(-3) s(-1). The Superni 263 alloy was subjected to a solutionizing treatment at 1373 K/1.5 h followed by water quenching. An ageing treatment of 1073 K/8 h was given to the solutionized samples. The microstructure of the alloy is composed of gamma' in the intragranular regions and discrete M23C6 precipitates on the grain boundaries. Few undissolved (Ti, Mo)C and TiN precipitates were also noticed in the matrix. The strain amplitude and temperature played a significant role in the evolution of macroscopic cyclic stress response and the development of deformation substructure. The alloy displayed serrated flow in the plastic portions of stress-strain hysteresis loops in the tests conducted at 673 K and 923 K, predominantly at strain amplitudes higher than +/- 0.40%. Several manifestations depicting the occurrence of dynamic strain ageing (DSA) were derived by analysing both the macroscopic and micro-mechanistic information generated. The comparative evaluation of monotonic and cyclic stress-strain curves was conducted and the factors responsible for rapid cyclic hardening during DSA were identified. The fatigue life decreased drastically with increasing temperature, particularly at low strain amplitudes. The strain life data could be represented well by using Basquin and Coffin-Manson relationships. The slope in Coffin-Manson relationship revealed more negative values under the influence of DSA. The crack initiation and propagation modes at all the test conditions remained transgranular without the indications of interference from creep and oxidation effects. The deformation substructure at elevated temperatures was characterized by the occurrence of co-planar slip, stacking faults, micro twinning and high dislocation density in between the slip bands.
SN 0921-5093
EI 1873-4936
PD JUL 8
PY 2019
VL 760
BP 296
EP 315
DI 10.1016/j.msea.2019.05.119
UT WOS:000474501200031
ER

PT J
AU Wang, F
   Xu, WL
   Ma, DX
   Buhrig-Polaczek, A
AF Wang, Fu
   Xu, Wenliang
   Ma, Dexin
   Buehrig-Polaczek, Andreas
TI Co-growing mechanism of gamma/gamma ' eutectic on MC-type carbide in
   Ni-based single crystal superalloys
SO JOURNAL OF ALLOYS AND COMPOUNDS
AB To clarify and comprehend the co-growing mechanism of gamma/gamma' eutectic on MC-type carbide in a single crystal CM247LC superalloy, the interface and the elements' segregation between MC-type carbide and gamma/gamma' eutectic was investigated in this paper. The results show that a semi-coherent boundary was observed having an orientation relationship of {(11) over bar1}(MC) parallel to {(11) over bar1}(gamma/gamma') with < 011>(MC) parallel to < 011>(gamma/gamma'). This interface structure resulted in a high interface energy, and a reduced preference of gamma/gamma' eutectic's nucleation on MC-type carbide. However, this unfavorable interfacial feature was offset by the elements' segregation profile during the MC-type carbide's solidification, which is characterized by Al, Ni, Co and Cr enrichment and a co-growing mode. (C) 2019 Elsevier B.V. All rights reserved.
SN 0925-8388
EI 1873-4669
PD JUL 5
PY 2019
VL 792
BP 505
EP 509
DI 10.1016/j.jallcom.2019.04.067
UT WOS:000467235800058
ER

PT J
AU Qi, DQ
   Wang, L
   Zhao, P
   Qi, L
   He, SY
   Qi, Y
   Ye, HQ
   Zhang, J
   Du, K
AF Qi, Dongqing
   Wang, Li
   Zhao, Peng
   Qi, Lu
   He, Suyun
   Qi, Yang
   Ye, Hengqiang
   Zhang, Jian
   Du, Kui
TI Facilitating effect of interfacial grooves on the rafting of
   nickel-based single crystal superalloy at high temperature
SO SCRIPTA MATERIALIA
AB Interfacial grooving induced by dislocation stress takes place at gamma/gamma' interfaces during creep and aging of a third-generation nickel-based single crystal superalloy at 1120 degrees C. At the tip of grooves, gamma' phase is directly measured under compressive stress of interfacial dislocations, which likely drives the gamma'-forming elements out. The enrichment of Re and Co elements are detected in the tip. Meanwhile, gamma' precipitates coarsen much faster when more grooves form at the interfaces along the coarsening direction. This suggests that interfacial grooves facilitate the rafting of gamma' precipitates, especially under the creep stress. (C) 2019 Acta Materialia Inc. Published by Elsevier Ltd. All rights reserved.
RI Du, Kui/C-5524-2008; qi, yang/H-8625-2016
OI Du, Kui/0000-0001-6698-3538; qi, yang/0000-0003-1915-474X; Wang,
   Li/0000-0002-3922-2175
SN 1359-6462
PD JUL 1
PY 2019
VL 167
BP 71
EP 75
DI 10.1016/j.scriptamat.2019.04.001
UT WOS:000468720000015
ER

PT J
AU Han, YJ
   Zhang, BS
   Gu, XY
   Qiang, XF
   Chu, YJ
   Li, XQ
AF Han, Yujun
   Zhang, Baosen
   Gu, Xiaoyan
   Qiang, Xinfa
   Chu, Yajie
   Li, Xiaoquan
TI HRTEM and nanoindentation analysis of NiCoCrAlHfYSi and NiCoCrAlTaY
   coatings produced by AC-HVAF and APS
SO SURFACE & COATINGS TECHNOLOGY
AB In this work, feedstock powders of NiCoCrAlHfYSi (Amdry386) and NiCoCrAlTaY (Amdry997) were deposited by atmospheric plasma spray (APS) and activated combustion high velocity air fuel (AC-HVAF), respectively. The research results show that the surface roughness of the HVAF386 and HVAF997 specimens increased considerably compared to the APS386 and APS997 specimens. The oxide contents decreased significantly in the two AC-HVAF specimens, and the pores and non-bonded interfaces are not easily observed. Additionally, the microstructures of the two feedstock powders were influenced significantly by the AC-HVAF and APS processes during coating deposition. Furthermore, the details of the microstructural characteristics of the four as-sprayed coatings were characterized by the HRTEM method, and various strengthening mechanisms of them were proposed. The strengthening of the APS386 specimen experienced sharp increase induced by the formation of twinning, whereas the strengthening mechanism of the APS997 specimen was likely due to presence of the superlattice second-phases distributed throughout the matrix gamma phase. Meanwhile, the elastic moduli and microhardness of the HVAF386 and HVAF997 specimens were enhanced significantly, suggesting the presence of stacking faults in the gamma-matrix phase and the gamma'-Ni3Al and beta-(Ni,Co)Al precipitates at the boundaries of gamma-(Ni,Co) grains, especially nano-precipitates in the HVAF386 specimen.
RI HAN, YUJUN/V-6270-2019
SN 0257-8972
PD JUN 25
PY 2019
VL 368
BP 202
EP 214
DI 10.1016/j.surfcoat.2019.04.018
UT WOS:000467889000021
ER

PT J
AU Tirado, FLR
   Taylor, S
   Dunand, DC
AF Tirado, Fernando L. Reyes
   Taylor, Spencer
   Dunand, David C.
TI Effect of Al, Ti and Cr additions on the gamma-gamma' microstructure of
   W-free Co-Ta-V-Based superalloys
SO ACTA MATERIALIA
AB The recently-discovered metastable gamma'-Co-3(Ta0.76V0.24) phase formed on aging in a Co-6Ta-6V (at.%) ternary alloy is stabilized by partial replacement of Ta and V with Al and Ti. In two alloys with composition Co-6Al-3Ta-3V and Co-5Al-3Ta-3V-1Ti with gamma+gamma' microstructure, the gamma'-precipitates remain stable for up to 168 h at 850 and 900 C, with no precipitation of additional phases. Adding Ni and B and doubling the Ti concentration produces a gamma/gamma' superalloy, Co-10Ni-5Al-3Ta-3V-2Ti-0.04B (at.%), with gamma' precipitates which are stable up to six weeks of aging at 850 degrees C, while slowly coarsening and coalescing from cuboidal to elongated shapes. After one day of aging at 850 degrees C, the gamma' nanoprecipitates have a (Co0.83Ni0.17)(3)(Ta0.42Al0.23Ti0.19V0.15B0.01) composition, with Al and Ti replacing at the same rate both Ta and V in the original metastable Co-3(Ta0.76V0.24) phase. To improve oxidation resistance, 4% Cr is added to the new superalloy, resulting in a somewhat higher volume fraction of finer cuboidal gamma' precipitates after one week of aging at 850 degrees C, but no other deleterious phases. These W-and Mo-free gamma/gamma' superalloys show good creep resistance at 850 degrees C, on par with two other recent Co-base gamma/gamma' superalloys: (i) Co-9W-9Al-8Cr (at.%) which has higher density due to its high W content, and (ii) Co-30Ni-10Al-5Mo-2Nb (at.%) which has lower density (as it is W-free) but contains triple the Ni concentration. (C) 2019 Acta Materialia Inc. Published by Elsevier Ltd. All rights reserved.
RI Dunand, David C/B-7515-2009
OI Reyes Tirado, Fernando/0000-0003-4594-6185
SN 1359-6454
EI 1873-2453
PD JUN 15
PY 2019
VL 172
BP 44
EP 54
DI 10.1016/j.actamat.2019.04.031
UT WOS:000470946500005
ER

PT J
AU Pillai, R
   Jalowicka, A
   Galiullin, T
   Naumenko, D
   Ernsberger, M
   Herzog, R
   Quadakkers, WJ
AF Pillai, R.
   Jalowicka, A.
   Galiullin, T.
   Naumenko, D.
   Ernsberger, M.
   Herzog, R.
   Quadakkers, W. J.
TI Simulating the effect of aluminizing on a CoNiCrAlY-coated Ni-base
   superalloy
SO CALPHAD-COMPUTER COUPLING OF PHASE DIAGRAMS AND THERMOCHEMISTRY
AB MCrAlY (M = Ni, Co) coatings are commonly used on gas-turbine components as oxidation resistant overlay coatings and bondcoats for thermal barrier systems. The present work focuses on the effect of the aluminizing process on the CoNiCrAIY coating microstructure. In the as-received condition the outer part of the coating consisted mostly of beta-(Ni,Co)AI with interspersed precipitates of Cr-rich carbide and Cr-rich boride precipitates. Formation of sigma-CoCr was observed at the interface between the beta-layer and the inner initial CoNiCrAlY microstructure. Scanning electron microscopy (SEM) combined with energy and wavelength-dispersive X-ray spectroscopy (EDX/WDX) was employed to characterize the aluminized CoNiCrAIY coating. Phases were then identified by electron backscatter diffraction (EBSD). Detailed microstructural studies of the coating were corroborated with the help of coupled thermodynamic-kinetic calculations to model the aluminizing process. The calculations were performed with the in-house developed code employing the commercially available thermodynamic and kinetic databases (ThermoCalc). The mechanisms of the observed microstructural changes were elucidated with the help of the modelling results.
SN 0364-5916
EI 1873-2984
PD JUN
PY 2019
VL 65
BP 340
EP 345
DI 10.1016/j.calphad.2019.04.004
UT WOS:000470946700034
ER

PT J
AU Chen, YC
   Wang, CP
   Ruan, JJ
   Omori, T
   Kainuma, R
   Ishida, K
   Liu, XJ
AF Chen, Yuechao
   Wang, Cuiping
   Ruan, Jingjing
   Omori, Toshihiro
   Kainuma, Ryosuke
   Ishida, Kiyohito
   Liu, Xingjun
TI High-strength Co-Al-V-base superalloys strengthened by gamma
   '-Co-3(Al,V) with high solvus temperature
SO ACTA MATERIALIA
AB The gamma/gamma' two-phase Co Al V-base superalloys are investigated in detail, including their phase equilibria, alloying effects, and alloy design. The experimental proof of the existence of a ternary compound with an L1(2)-ordered gamma'-Co-3(Al, V) phase is provided in this study, and the gamma/gamma' two-phase Co-5Al-14V (at.%) alloy is designed. The gamma'-Co-3(Al,V) phase is proved to be thermodynamically stable at 900 degrees C, and a wide gamma/gamma' two-phase composition region in the Co-Al-V ternary phase diagram at 900 degrees C is identified. The performed investigation of Co-5Al-14V-2X (X: Ti, Cr, Nb, Mo, Ta, and W) and Co-xNi-8Al-12V (x = 10, 20, and 30) quaternary alloys revealed that Ti, Nb, Mo, Ta, W, and Ni tend to concentrate in the gamma' phase, whereas Cr tends to partition to the gamma matrix. Besides, the gamma/gamma' two-phase Co-30Ni-10Al-5V-4Ta-2Ti (30Ni4Ta2Ti) alloy is designed. The 30Ni4Ta2Ti alloy exhibits a very high gamma' solvus temperature (namely, 1242 +/- 3 degrees C) combined with a low density (8.46 +/- 0.08 g cm(-3)), which characteristics are comparable with those of the Mar-M-247 Ni-base superalloy. Moreover, the nominal and the specific yield strength values of the obtained 30Ni4Ta2Ti alloy within the temperature range from 600 to 900 degrees C are also close to those of the Mar-M-247 superalloy. (C) 2019 Acta Materialia Inc. Published by Elsevier Ltd. All rights reserved.
RI Omori, Toshihiro/A-4478-2017
OI Omori, Toshihiro/0000-0001-9174-0239
SN 1359-6454
EI 1873-2453
PD MAY 15
PY 2019
VL 170
BP 62
EP 74
DI 10.1016/j.actamat.2019.03.013
UT WOS:000466252400006
ER

PT J
AU Priputen, P
   Drienovsky, M
   Noga, P
   Kusy, M
   Cernickova, I
   Janovec, J
AF Priputen, P.
   Drienovsky, M.
   Noga, P.
   Kusy, M.
   Cernickova, I
   Janovec, J.
TI Isothermal section of Ga-Co-Cu phase diagram at 830 degrees C and its
   peculiarities
SO JOURNAL OF ALLOYS AND COMPOUNDS
AB Recently, the Ga-based ternary alloys have gained interest for the possibility of finding new quasicrystals. Inspired by the previously reported decagonal and icosahedral quasicrystals identified in the Ga50Co25Cu25 alloy at 830 degrees C, the phase equilibria of 27 alloys of various composition were investigated in this work. Based on the obtained results, an isothermal section of the Ga-Co-Cu phase diagram at 830 degrees C was proposed. However, neither decagonal nor icosahedral quasicrystals were found to be stable at 830 degrees C, but instead of that, a superalloy-like structure was found in the Ga35Co25Cu40 alloy consisting of beta-GaCo and beta-GaCug-GaCu. (C) 2019 Elsevier B.V. All rights reserved.
RI Kusy, Martin/I-9957-2016; Drienovsky, Marian/P-5075-2016; Janovec,
   Jozef/C-6904-2018; Priputen, Pavol/N-2250-2016
OI Kusy, Martin/0000-0002-5553-1680; Drienovsky,
   Marian/0000-0002-6493-6129; Janovec, Jozef/0000-0001-7526-0083;
   Priputen, Pavol/0000-0002-6259-5711
SN 0925-8388
EI 1873-4669
PD MAY 15
PY 2019
VL 785
BP 1173
EP 1179
DI 10.1016/j.jallcom.2019.01.288
UT WOS:000460386900139
ER

PT J
AU Shi, CX
   Yuanfu,
   Li, Y
   Sun, GB
   Zhang, Z
   Feng, ZC
AF Shi Chenxiao
   Liu Yuanfu
   Li Yong
   Sun Guangbao
   Zhang Zheng
   Feng Zhicheng
TI Microstructure and High Temperature Wear Resistance of TiC/Inconel 718
   Composites In-situ Synthesized by Plasma Melting Deposition Technique
SO RARE METAL MATERIALS AND ENGINEERING
AB In order to modify the high temperature wear resistance of Inconel 718 superalloy, TiC reinforced Inconel 718 superalloy based composites were in-situ synthesized by co-axial powder feeding plasma melting deposition technique. Microstructure and in-situ synthesis process of the composites was analyzed. The effect of volume fraction of the TiC reinforcing phase on microhardness and high temperature dry sliding wear properties of composites was discussed. The high temperature wear mechanism of the composites was also studied. Results show that the microstructure of composites is refined and dense. Microhardness values are remarkably influenced by the volume fraction of the TiC primary phase. The higher the volume fraction of the TiC primary phase, the higher the microhardness values of the composites. The composites exhibit excellent wear resistance under high temperature dry sliding wear test conditions.
SN 1002-185X
PD MAY
PY 2019
VL 48
IS 5
BP 1497
EP 1504
UT WOS:000470794300020
ER

PT J
AU Dong, WP
   Wang, LL
   Wang, XM
   Zhang, MY
   Chen, Z
AF Dong Weiping
   Wang Linlin
   Wang Xiaoming
   Zhang Mingyi
   Chen Zheng
TI Numerical Simulation for gamma/theta Interface Properties of Ni Base
   Superalloy
SO RARE METAL MATERIALS AND ENGINEERING
AB By using molecular dynamics method with the second nearest neighbor modified embedded-atom method (2NN MEAM) interatomic potential, we studied the gamma/theta-DO22 interfacial structure of Ni-Al-V superalloy at different compositions, and calculated the interfacial energy and the work of separation on the interfaces. The research shows that with the Al atom concentration increasing, the interfacial energy increases while the work of separation decreases; with the concentration of V atoms increasing, the interfacial energy increases first and then decreases; but the change of atomic concentration has little effect on the work of separation; and the interfacial energy and the work of separation are closely related to the interfacial migration. The results can be used to further study the dynamic behavior of Ni-Al-V superalloys in the process of precipitation, such as the composition segregation and interfacial migration, so the research has great guiding significance to the alloy design.
SN 1002-185X
PD MAY
PY 2019
VL 48
IS 5
BP 1529
EP 1533
UT WOS:000470794300024
ER

PT J
AU Pandey, P
   Sawant, AK
   Nithin, B
   Peng, Z
   Makineni, SK
   Gault, B
   Chattopadhyay, K
AF Pandey, P.
   Sawant, A. K.
   Nithin, B.
   Peng, Z.
   Makineni, S. K.
   Gault, B.
   Chattopadhyay, K.
TI On the effect of Re addition on microstructural evolution of a
   CoNi-based superalloy
SO ACTA MATERIALIA
AB In this study, the effect of rhenium (Re) addition on microstructural evolution of a new low-density Co-Ni-Al-Mo-Nb based superalloy is presented. Addition of Re significantly influences the gamma' precipitate morphology, the gamma/gamma' lattice misfit and the gamma/gamma' microstructural stability during long term aging. An addition of 2 at.% Re to a Co-30Ni-10Al-5Mo-2Nb (all in at.%) alloy, aged at 900 degrees C for 50 h, reduces the gamma/gamma' lattice misfit by similar to 40% (from +0.32% to +0.19%, measured at room temperature) and hence alters the gamma' morphology from cuboidal to round-cornered cuboidal precipitates. The composition profiles across the gamma/gamma' interface by atom probe tomography (APT) reveal Re partitions to the gamma phase (K-Re = 0.34) and also results in the partitioning reversal of Mo to the gamma phase (K-Mo = 0.90) from the gamma' precipitate. An inhomogeneous distribution of Gibbsian interfacial excess for the solute Re (Gamma(Re), ranging from 0.8 to 9.6 atom.nm(-2)) has been observed at the gamma/gamma' interface. A coarsening study at 900 degrees C (up to 1000 h) suggests that the coarsening of gamma' precipitates occurs solely by evaporation-condensation (EC) mechanism. This is contrary to that observed in the Co-30Ni-10Al-5Mo-2Nb alloy as well as in some of the Ni-Al based and high mass density Co-Al-W based superalloys, where gamma' precipitates coarsen by coagulation/coalescence mechanism with an extensive alignment of gamma' along <100> directions as a sign of microstructural instability. The gamma' coarsening rate constant (K-r) and gamma/gamma' interfacial energy are estimated to be 1.13 x 10(-27) m(3)/s and 8.4 mJ/m(2), which are comparable and lower than Co-Al-W based superalloys. (C) 2019 Acta Materialia Inc. Published by Elsevier Ltd. All rights reserved.
RI Peng, Zirong/AAG-9378-2019
OI Peng, Zirong/0000-0001-7844-8313
SN 1359-6454
EI 1873-2453
PD APR 15
PY 2019
VL 168
BP 37
EP 51
DI 10.1016/j.actamat.2019.01.046
UT WOS:000464086500004
ER

PT J
AU Falcon, JCP
   Echeverria, A
   Afonso, CRM
   Carrullo, JCZ
   Borras, VA
AF Pereira Falcon, Juan C.
   Echeverria, Alberto
   Afonso, Conrado R. M.
   Zambrano Carrullo, Jenny C.
   Amigo Borras, Vicente
TI Microstructure assessment at high temperature in NiCoCrAlY overlay
   coating obtained by laser metal deposition
SO JOURNAL OF MATERIALS RESEARCH AND TECHNOLOGY-JMR&T
AB Laser metal deposition (LMD) and laser cladding (LC) could be innovative methods to the current thermal spray techniques for obtaining dense and high-quality bond coats with nickel and cobalt based superalloys in thermal barrier coatings (TBCs) systems. The microstructural evolution of the coatings when is subjected to high temperatures allows us to evaluate their oxidation behavior and integrity in the time, and is especially important in the development of bond coats for new TBCs systems. In this work, the microstructural evolution of a dense NiCoCrAlY overlay coating obtained by coaxial laser cladding and subjected to isothermal oxidation tests at 1100 degrees C up to 200 h was evaluated. The initial coating microstructure is composed of a beta-NiAl phase within the gamma-Ni matrix phase, and some Y inclusions, confirmed by X-ray diffraction (XRD) and Transmission Electron Microscopy (TEM). At high temperature, the thermally-grown oxides (TGO) protect the underlying coating and substrate from oxidation, modifying the initial microstructure of the coating. The formation, morphology and evolution of oxides alpha-Al2O3, Y2O3, YA1O(3) and (Ni,Co)(AlCr2)(2) O-4-type spinel oxides on the cross section of the oxidized coating on different oxidation stages were evaluated using focused ion beam (FIB) and field emission scanning electron microscopy (FESEM), and indexed by XRD and TEM. After oxidation tests, no cracks or spallation on oxidized sample for NiCoCrAlY coating were observed, and the formation of Y-Al oxides in TGO scale are strongly dependent on the initial Y distribution of as-built condition in the coating. (C) 2019 Brazilian Metallurgical, Materials and Mining Association. Published by Elsevier Editora Ltda.
RI Pereira Falcon, Juan Carlos/G-7666-2016; Amigo, Vicente/K-6893-2014;
   Afonso, Conrado R. M./B-8311-2012
OI Pereira Falcon, Juan Carlos/0000-0002-4385-6197; Amigo,
   Vicente/0000-0002-2107-0273; Afonso, Conrado R. M./0000-0001-7505-8467
SN 2238-7854
EI 2214-0697
PD APR
PY 2019
VL 8
IS 2
BP 1761
EP 1772
DI 10.1016/j.jmrt.2018.12.006
UT WOS:000469405800019
ER

PT J
AU Jiang, H
   Dong, JX
   Zhang, MC
AF Jiang, He
   Dong, Jianxin
   Zhang, Maicang
TI The characteristics of mu phase precipitated during 720 degrees C
   long-term aging in alloy 617B
SO JOURNAL OF MATERIALS RESEARCH AND TECHNOLOGY-JMR&T
AB In this work, the precipitation of mu phase is detected in alloy 617B during 720 degrees C aging for 10 000 h. The lattice parameters of mu phase is determined as a = 0.4720-0.4760 nm and c = 2.5394-2.5656 nm in this work. The mu phase in alloy 617B is mainly composed of Mo and Cr, in accompany with Ni and Co. The chemical formula of mu phase in samples aged for 5000 h and 10 000 his (Ni0.031Co0.084Cr0.885)(2.34)Mo and (Ni0.030Co0.091Cr0.879)(2.30)Mo, respectively. The precipitation of mu phase competes with M23C6 carbide for Cr and Mo elements. (C) 2018 Brazilian Metallurgical, Materials and Mining Association. Published by Elsevier Editora Ltda.
SN 2238-7854
EI 2214-0697
PD APR
PY 2019
VL 8
IS 2
BP 2461
EP 2465
DI 10.1016/j.jmrt.2018.11.006
UT WOS:000469405800090
ER

PT J
AU Galedari, SA
   Mahdavi, A
   Azarmi, F
   Huang, Y
   McDonald, A
AF Galedari, Sahar A.
   Mahdavi, Amirhossein
   Azarmi, Fardad
   Huang, Ying
   McDonald, Andre
TI A Comprehensive Review of Corrosion Resistance of Thermally-Sprayed and
   Thermally-Diffused Protective Coatings on Steel Structures
SO JOURNAL OF THERMAL SPRAY TECHNOLOGY
AB Protective coatings are widely utilized to promote corrosion resistance of the surfaces of steel components that are used in various industrial applications. Different surface engineering methods such as thermal spraying and thermal diffusion techniques can be used to fabricate these protective coatings. Thermal spraying processes have received significant attention due to their ability to deposit a variety of materials. Several metals such as zinc-, aluminum-, nickel, and chromium-based materials and their alloys can be deposited using thermal spraying processes to enhance the corrosion resistance and prolong the service life of steel components. On the other hand, technologies based on thermal diffusion techniques are emerging due to their unique deposition features, which alleviates the issues of cracking and delamination typical of thermal-sprayed coatings, as well as their ability to protect inaccessible and complex components such as the inner surface of long tubing and pipelines. This work is a comprehensive review on short and long-term corrosion resistance of the most effective and commonly-used coatings deposited by a variety of surface engineering techniques to protect steel structures. Moreover, the effect of the spraying process, the addition of alloying elements on the corrosion resistance of these coatings has also been reviewed in this study.
SN 1059-9630
EI 1544-1016
PD APR
PY 2019
VL 28
IS 4
BP 645
EP 677
DI 10.1007/s11666-019-00855-3
UT WOS:000466370500002
ER

PT J
AU Shao, YL
   Xu, J
   Wang, H
   Zhang, YW
   Jia, J
   Liu, JT
   Huang, HL
   Zhang, M
   Wang, ZC
   Zhang, HF
   Hu, BF
AF Shao, Yin-long
   Xu, Jing
   Wang, Hao
   Zhang, Yi-wen
   Jia, Jian
   Liu, Jian-tao
   Huang, Hai-liang
   Zhang, Ming
   Wang, Zhi-cheng
   Zhang, Hong-fei
   Hu, Ben-fu
TI Effect of Ti and Al on microstructure and partitioning behavior of
   alloying elements in Ni-based powder metallurgy superalloys
SO INTERNATIONAL JOURNAL OF MINERALS METALLURGY AND MATERIALS
AB The microstructure and partitioning behaviors of alloying elements in the gamma and gamma' phases in Ni-based powder metallurgy superalloys with different Ti and Al contents were investigated. The results showed that Ti and Al were mainly enriched in the gamma' phase, partially partitioned in the gamma matrix, and slightly distributed in the carbides. Different Ti and Al contents in various alloys influenced the composition and amount of MC carbides but did not influence the MC carbides' morphology. With increasing Ti and Al contents, gamma + gamma' fan-type structures formed at the grain boundary, eventually resulting in a coarsened gamma' phase. In addition, the morphology of the secondary gamma' phase transformed from nearly spherical to cuboidal. The saturation degrees of Cr, Co, and Mo in the gamma matrix were substantially improved with increasing Ti and Al contents.
SN 1674-4799
EI 1869-103X
PD APR
PY 2019
VL 26
IS 4
BP 500
EP 506
DI 10.1007/s12613-019-1757-1
UT WOS:000464703200011
ER

PT J
AU Wu, RH
   Yue, ZF
   Wang, M
AF Wu, Ronghai
   Yue, Zhufeng
   Wang, Meng
TI Effect of initial gamma/gamma ' microstructure on creep of single
   crystal nickel-based superalloys: A phase-field simulation incorporating
   dislocation dynamics
SO JOURNAL OF ALLOYS AND COMPOUNDS
AB The initial gamma/gamma' microstructure (e.g. gamma' shape, size, volume fraction) may dramatically affect creep behaviour of single crystal Nickel-based superalloys. However, it is difficult to have accurate control on each of these initial aspects and to understand the role of each by experimental methods. In the present work, a novel coupled model of phase-field and continuum dislocation dynamics is developed for the co-evolution of gamma/gamma' and dislocation microstructures, such that the creep deformation of single crystal Nickel-based superalloys can be described in a physical way. The creep curve can be directly obtained by averaging dislocation activity, without any phenomenological effort that is needed for traditional constitutive models. With the coupled model, we study the effect of initial gamma/gamma' microstructure on creep of single crystal Nickel-based superalloys. The role of initial gamma' shape is studied by comparing simulations with different initial gamma' shapes but with the same gamma' size and volume fraction. The role of initial gamma' size and volume fraction are studied in the same methodology. Simulation results show that as the gamma/gamma' misfit magnitude increases, the gamma' shape transits from circular to cubic and the dislocation microstructure symmetry shifts. The cubic gamma' shape corresponding to gamma/gamma' misfit of -0.003 is the most beneficial for creep resistance, compare with gamma/gamma' misfit of -0.0015 and 0. Bigger gamma' size and higher gamma' volume fraction also result in better creep resistance, especially the benefit of high gamma' volume fraction to creep resistance is dramatic. The simulation results may bring inspirations for design of new single crystal Nickel-based superalloys with excellent creep resistance. (C) 2018 Elsevier B.V. All rights reserved.
OI Wang, Meng/0000-0002-0978-0272
SN 0925-8388
EI 1873-4669
PD MAR 30
PY 2019
VL 779
BP 326
EP 334
DI 10.1016/j.jallcom.2018.11.166
UT WOS:000457154700039
ER

PT J
AU Ma, QH
   Zhang, Y
   Wang, Q
   Dong, HG
   Dong, C
AF Ma Qi-Hui
   Zhang Yu
   Wang Qing
   Dong Hong-Gang
   Dong Chuang
TI Cluster formulas of Co-Al-W-base superalloys
SO ACTA PHYSICA SINICA
