Repository: MatInfoUB/NLP-Queries

File: Co_superalloy_comp2.txt (part 2 of 7)
FN Clarivate Analytics Web of Science
SN 0925-8388
PD JUN 14
PY 2007
VL 436
IS 1-2
BP 155
EP 160
DI 10.1016/j.jallcom.2006.07.051
UT WOS:000246349700030
ER

PT J
AU Xu, QG
   Lu, F
   Wu, XR
AF Xu, Q. G.
   Lu, F.
   Wu, X. R.
TI Thermal cycling of EB-PVD/NiCoCrAlYHf thermal barrier coatings
SO MATERIALS SCIENCE AND TECHNOLOGY
AB Microstructural evolution, interfacial toughness and damage initiation of Y2O3 partially stabilised ZrO2 thermal barrier coatings (TBCs), which have been deposited by electro-beam physical vapour deposition on NiCoCrAlYHf coated superalloy substrate, were studied as a function of thermal cycles at 1150 degrees C. Interfacial toughness of TBC systems was measured by indentation method. The results show that bond coat (BC) is composed of beta-(Ni,Co)Al and gamma solid solution at the initial cycles. beta phase is completely transformed into gamma at 185 cycles. The thermally grown oxide (TGO), which consists of an Al2O3 layer and a thin spinel layer, has a high growth rate and grows irregularly because of preferential oxidation of Hf rich phases in the BC. This TBC system has a larger critical TGO thickness for failure. The thickness of TGO at planar place is approximately 10 mu m when the TBCs spalled. Interfacial toughness decreases substantially at the initial stage of thermal cycling.
SN 0267-0836
EI 1743-2847
PD MAR
PY 2007
VL 23
IS 3
BP 264
EP 269
DI 10.1179/174328407X158596
UT WOS:000246106500002
ER

PT J
AU Wang, T
   Chen, LQ
   Liu, ZK
AF Wang, Tao
   Chen, Long-Qing
   Liu, Zi-Kui
TI Lattice parameters and local lattice distortions in fcc-Ni solutions
SO METALLURGICAL AND MATERIALS TRANSACTIONS A-PHYSICAL METALLURGY AND
   MATERIALS SCIENCE
AB The lattice parameters and the local lattice distortions around solute atoms in fcc-Ni solutions were studied using first-principles calculations. The solute atoms considered include Al, Co, Cr, Hf, Mo, Nb, Re, Ru, Ta, Ti, and W. The calculations were performed using supercells with 1 solute atom and 107 solvent atoms. It is found that the atomic size difference, the electronic interactions, and the magnetic spin relations between the solute and solvent atoms all contribute to the lattice distortions. Based on the results from first-principles calculations, the linear composition coefficients of fcc Ni lattice parameter for different solutes were determined, and the lattice parameters of multicomponent Ni-base superalloys as a function of solute composition were predicted. The results are compared with existing experimental measurements, and good agreements are obtained for both the compositional dependence of lattice parameters and the local lattice distortions.
RI Liu, Zi-Kui/A-8626-2012; Liu, Zi-Kui/A-8196-2009; Chen,
   Long-Qing/I-7536-2012
OI Liu, Zi-Kui/0000-0003-3346-3696; Chen, Long-Qing/0000-0003-3359-3781
SN 1073-5623
PD MAR
PY 2007
VL 38A
IS 3
BP 562
EP 569
DI 10.1007/s11661-007-9091-z
UT WOS:000246405000012
ER

PT J
AU Tsai, PC
   Lee, JH
   Hsu, CS
AF Tsai, P. C.
   Lee, J. H.
   Hsu, C. S.
TI Hot corrosion behavior of laser-glazed plasma-sprayed yttria-stabilized
   zirconia thermal barrier coatings in the presence of V2O5
SO SURFACE & COATINGS TECHNOLOGY
CT 5th Asian/European International Conference on Plasma Surface
   Engineering
CY SEP 12-16, 2005
CL Qingdao, PEOPLES R CHINA
SP European Joint Comm Plasma & Ion Surface Engin
AB Thermal barrier coatings (TBCs) are now currently used in gas turbine engines' blades and vanes. A typical duplex TBCs system comprises of a plasma-sprayed thermally insulating ZrO2 alloy top coat applied over an oxidation-resistant MCrAlY (M=Ni and/or Co) bond coat. In this investigation, the substrates of Hastelloy-X superalloy coupons were first sprayed with a Ni-22Cr-10Al-1Y bond coat and then with an yttria-stabilized zirconia (YSZ) top coat in which the yttria contents were varied from 6.1 wt.% to 19.5 wt.%. After that, the plasma-sprayed yttria-stabilized zirconia/MCrAlY TBCs were glazed using a pulsed CO, laser. The hot corrosion resistance of plasma-sprayed and laser-glazed zirconia thermal barrier coatings at 910 degrees C was investigated using coupons on which were deposited Na2SO4 and/or V2O5. The results of the high temperature corrosion tests showed that the lifetimes of the plasma-sprayed TBCs with different yttria content were all increased about fourfold by laser-glazing in the V2O5 salt contained test. The lifetime decreased with increasing the amount of deposited V2O5 salt. The X-ray diffraction showed that the reaction between yttria (Y2O3) and V2O5 produced YVO4, leaching Y2O3 from the YSZ and causing progressive cubic, tetragonal to monoclinic phase destabilization transformation. The failure of the TBCs was initiated and propagated mainly within the top coat, near the top coat-bond coat interface. Both adding Na2SO4 and a reaction between Na2SO4 and the bond coat can probably reduce the strain accommodation of the top coat. There are no significant corrosion cyclic life differences for TBC with various YSZ top coats for both plasma-sprayed and laser-glazed TBC. (C) 2006 Elsevier B.V. All rights reserved.
SN 0257-8972
PD FEB 26
PY 2007
VL 201
IS 9-11
BP 5143
EP 5147
DI 10.1016/j.surfcoat.2006.07.018
UT WOS:000246509400077
ER

PT J
AU Singh, H
   Sidhu, BS
   Puri, D
   Prakash, S
AF Singh, H.
   Sidhu, B. S.
   Puri, D.
   Prakash, S.
TI Use of plasma spray technology for deposition of high temperature
   oxidation/corrosion resistant coatings - a review
SO MATERIALS AND CORROSION-WERKSTOFFE UND KORROSION
AB High temperature oxidation is one of the main failure modes of the hot-section components in gas turbines, boilers, waste incinerations, diesel engines, coal gasification plants, chemical plants and other energy generation systems. In such applications the use of Fe-, Ni- and Co-based alloys, especially of superalloys is well known. The superior mechanical strength and good corrosion resistance of the superalloys at high temperature make them favorites for such applications. However, the presence of combustion gases constitutes an extreme environment and hot corrosion is inevitable when superalloys are used at high temperatures for long durations of time. Therefore these alloys need to be protected against this type of oxidation. Several countermeasures have been suggested in the literature to combat the same. One such countermeasure against hot corrosion and oxidation constitutes the deposition of protective coatings on these alloys. Among the various techniques used for deposition of coatings, plasma spraying is a versatile technology that has been successful as a reliable cost-effective solution for many industrial problems. It allows the spraying of a wide range of high performance materials from superalloys and refractory intermetallic compounds to ceramics with continuously increasing commercial applications. Furthermore it does not cause deterioration of the substrate alloys, and relatively thick coatings can be formed with high deposition rates. In this paper the technique of plasma spraying has been detailed and the role of plasma sprayed coatings to arrest high temperature oxidation has been discussed with the help of a comprehensive literature survey. The main focus of this investigation is the studies related to plasma sprayed Ni-CrA1Y, Ni-Cr, Nickel aluminide and Co-based coatings.
OI Singh, Harpreet/0000-0002-6812-2667
SN 0947-5117
EI 1521-4176
PD FEB
PY 2007
VL 58
IS 2
BP 92
EP 102
DI 10.1002/maco.200603985
UT WOS:000244489700003
ER

PT J
AU Izumi, T
   Gleeson, B
AF Izumi, Takeshi
   Gleeson, Brian
TI Oxidation resistance of Pt containing gamma-Ni+gamma '-Ni3Al alloys
SO JOURNAL OF THE JAPAN INSTITUTE OF METALS
AB The oxidation behavior of Pt + Hf-modified gamma-Ni+gamma'-Ni3Al alloys containing up to 20 at%Pt and either 15 or 20 a%Al was studied by oxidizing the alloys in air at 1150 degrees C under both isothermal and thermal cycling conditions. It was found that the co-addition of Pt and Hf was extremely beneficial to oxidation resistance, to the extent that Ni-20Al-20Pt-0.4Hf and Ni-20Al-10Pt0.4Hf alloys (all compositions are in at%) oxidized at significantly slower rates than that of a Ni-50Al-15Pt beta-NiAl alloy. A Ni-20A1-5Pt-0.3Hf alloy also showed relatively good oxidation resistance, with the oxidation rate being almost the same as that obtained for Ni-50Al-15Pt alloy. Over a period of up to 500 one-hour oxidation cycles, no oxide spallation from the modified gamma + gamma' alloys was observed. From cross-sectional SEM examination coupled with X-ray diffraction analyses, it was found that a compact and planar exclusive scale layer of alpha-Al2O3 formed on the Ni-20Al-20Pt-0.4Hf alloy. By contrast, Ni-20Al-10Pt-0.4Hf and Ni-20Al-5Pt-0.3Hf alloys formed a very thin outer layer of NiAl2O4 and a planar inner layer of of alpha-Al2O3. The thickness of this inner Al2O3 layer increased with increasing oxidation time relative to that of the NiAl2O4 layer, suggesting that the latter primarily formed during the initial stages of scale formation. Both NiO and NiAl2O4 were found in the outer scales formed on the Ni-20Al-0.3Hf and Ni-15Al-0 similar to 10Pt-M alloys, with the thickness of these oxide layers decreasing with increasing Pt content in the alloys. Further, it was found that the extent of internal HfO2 formation decreased significantly with increasing in Pt content, to the extent that no HfO2 was found in the oxidized Ni-20Al-20Pt-0.4Hf alloy. Inferences for the observed beneficial effects of Pt promoting protective Al2O3 formation and decreasing the tendency for Hf to oxidize in gamma + gamma' alloys will be presented.
SN 0021-4876
EI 1880-6880
PD JAN
PY 2007
VL 71
IS 1
BP 34
EP 40
DI 10.2320/jinstmet.71.34
UT WOS:000244314600006
ER

PT J
AU Hashizume, R
   Yoshinari, A
   Kiyono, T
   Murata, Y
   Morinaga, M
AF Hashizume, Ryokichi
   Yoshinari, Akira
   Kiyono, Takamasa
   Murata, Yoshinori
   Morinaga, Masahiko
TI Development of novel Ni-based single crystal superalloys for
   power-generation gas turbines
SO MATERIALS AT HIGH TEMPERATURES
CT Workshop on Materials Issues Governing the Performance of Advanced 21st
   Century Energy Systems
CY FEB-MAR -, 2006
CL Wellington, NEW ZEALAND
SP Connell Wagner, Cranfield Univ, Elect Power Res Inst, Ind Res Ltd, Inst Energy, CEC JRC, Mat Performance Technologies, Oak Ridge Natl Lab
AB In advanced industrial gas-turbine systems, there has been a great demand for new single crystal (SC) superalloys with an excellent combination of high-temperature creep strength, hot-corrosion resistance and oxidation resistance. In this study, 12 nickel-based SC superalloys were designed with the aid of the d-electrons concept. Their chemical compositions were in the range of 1.2-1.5%Ti, 3.8-6.5%Cr, 11%Co, 0-1.4%Mo, 0-3.0%Ru, 6.5-7.4%Ta, 5.0-6.4%W, 3.6-5.4%Re, 5.1-5.5%Al, 0.12-0.14%Hf and balanced Ni in wt%. A series of experiments such as creep rapture tests, burner rig tests and cyclic oxidation,tests were conducted with the heat-treated SC specimens of these alloys. Almost all the designed alloys were found to be superior in creep rupture life to a second generation superalloy currently used in the world. For hot-corrosion resistance, estimated from the burner rig tests, any of the designed alloys were comparable or even superior to a second generation superalloy. The. oxidation resistance was very different among the designed alloys, but some of them showed better resistance than the second generation superalloy. Thus the SC alloys containing about 4-5 wt%Re had about 30 degrees C or more higher temperature capability than the second generation superalloy, while exhibiting excellent hot-corrosion resistance and good oxidation resistance.
SN 0960-3409
PY 2007
VL 24
IS 3
BP 163
EP 172
DI 10.3184/096034007X298516
UT WOS:000255410500005
ER

PT J
AU Poza, P
   Grant, PS
AF Poza, P.
   Grant, P. S.
TI Microstructure evolution of vacuum plasma sprayed CoNiCrAlY coatings
   after heat treatment and isothermal oxidation
SO SURFACE & COATINGS TECHNOLOGY
AB The microstructure of a CoNiCrAlY coating vacuum plasma sprayed onto an aluminized MARM002 Ni-base superalloy was investigated in the as-deposited condition, after heat treatment to promote adhesion, and after oxidation in air for 100 h at 1100 degrees C. The as-sprayed coating comprised three main phases: the solid solution gamma-(Ni, Co), the intermetallic compound p-(Ni, Co)Al and the intermetallic compound gamma'-(Ni, CO)(3)Al that grew as small precipitates inside gamma grains. gamma' phase was present even in the as-sprayed condition because of Al diffusion into the coating from the aluminized substrate during manufacture at temperatures of 800-1000 degrees C. The microstructure was fine-scale and complex with beta phase within gamma grains, at gamma grain boundaries and large beta grains surrounded by gamma matrix. After heat treatment, the microstructure comprised p grains typically of 3-mu m diameter randomly distributed throughout the gamma matrix. There was little or no Al depletion of the coating because of Al diffusion from the substrate aluminized layer. Diffusion of C from the substrate induced the formation of Cr23C6 and M5Y (where M was predominantly Ni and Co) in the assprayed coating; with M5Y transforming to Y2O3 during heat treatment due to internal oxidation. After oxidation, there was a loss of Al despite the aluminized layer, because of the formation of a thermally grown oxide (TGO) layer on the upper surface of the coating, mainly comprising Al2O3 with some Cr2O3. There was a corresponding reduction in p phase fraction and a substantial reduction in the substrate aluminized layer thickness. Some grains persisted close to the TGO at grain boundaries, together with Y2O3 and Cr23C6 particles. (c) 2006 Elsevier B.V. All rights reserved.
RI Poza, Pedro/F-2428-2016; Grant, Patrick/F-5169-2013
OI Poza, Pedro/0000-0002-0496-4902; Grant, Patrick/0000-0002-7942-7837
SN 0257-8972
PD DEC 4
PY 2006
VL 201
IS 6
BP 2887
EP 2896
DI 10.1016/j.surfcoat.2006.06.001
UT WOS:000244831800107
ER

PT J
AU Li, XH
   Chen, GQ
   Han, JC
   Meng, SH
AF Li Xiaohai
   Chen Guiqing
   Han Jiecai
   Meng Songhe
TI Structures and mechanical properties of Ni-Co-Cr based superalloy
   prepared by technique of EB-PVD
SO RARE METAL MATERIALS AND ENGINEERING
AB The sheet of Ni-Co-Cr based superalloy with about 0.3 mm thickness was prepared by technique of electron beam physical vapor deposition. X-ray diffraction instrument, optical microscope, scanning electronic microscope and tensile equipment were used to research the microstructures and mechanical properties of the superalloy before and after heat treatment. The results show that as-deposited alloy had microcrystallites and many defects; after heat treatment the size of crystal grain became large, the defect density was decreased rapidly, gamma' phases-the deposition strengthening phases were separated out of the crystal grains. Compared with asdeposited alloy, mechanical properties of heat-treated alloy were increased obviously. The technique of EB-PVD provides a new method for preparing superalloy sheet of excellent performance.
SN 1002-185X
PD DEC
PY 2006
VL 35
IS 12
BP 1971
EP 1974
UT WOS:000243513500029
ER

PT J
AU Ma, WY
   Han, YF
   Li, SS
   Zheng, YR
   Gong, SK
AF Ma Wenyou
   Han Yafang
   Li Shusuo
   Zheng Yunrong
   Gong Shengkai
TI Effect of Mo content on the microstructure and stress rupture of a Ni
   base single crystal superalloy
SO ACTA METALLURGICA SINICA
AB Ni base single crystal superalloys of three kinds of Mo content were prepared by screw selecting method. The microstructures and stress rupture properties of the superalloys with 2%, 3% and 4% Mo were compared. The results showed that as-cast structures of the three alloys were composed of gamma and gamma' phases. After heat treatment, mu phase obviously precipitated and grew in the alloys with 4% Mo, while only a few p phase in the alloys with 3% Mo, and in 2% Mo containing alloy no mu phase precipitated after heat exposure to 1100 degrees C /500 h. The mu phase was mainly composed of Mo, Re, W, Cr, Co, Nb etc., in which for the tendency of forming mu phase Mo is the strongest, Re, W, Cr are the second place and Co, Nb are the weakest. A lot of precipitation of rod-like mu phases damaged high temperature stress rupture properties of alloys. Due to a few mu phase no effect on the stress rupture property and the solid solution strengthening of Mo, the optimum Mo content should be 3% for the based alloy Ni-5Cr-10Co-4W-3Re-5.6Al-8Ta-1Ti-0.5Nb.
SN 0412-1961
PD NOV
PY 2006
VL 42
IS 11
BP 1191
EP 1196
UT WOS:000242356500014
ER

PT J
AU Mishra, SB
   Chandra, K
   Prakash, S
   Venkataraman, B
AF Mishra, S. B.
   Chandra, K.
   Prakash, S.
   Venkataraman, B.
TI Erosion performance of coatings produced by shrouded plasma spray
   process on a Co-based superalloy
SO SURFACE & COATINGS TECHNOLOGY
AB Erosion studies were carried out using an air-jet erosion test rig at a velocity of 40 m s(-1) and impingement angles of 30 degrees and 90 degrees on uncoated Co-based Superalloy (3Fe-10Ni-20Cr-1.5Mn-0.3Si-0.08C-15W-Balance Co) as well as plasma spray NiCrAlY-, Ni-20Cr- and Ni3Al-coated superalloy specimens at room temperature. Coatings were characterised before the erosion test. The eroded surfaces have been examined by SEM/EDAX and optical Profilometer. From the EPMA analysis of the as-sprayed plasma coatings the tendency for diffusion of cobalt, tungsten and iron from the substrate into the coatings has been indicated. Ni3Al coating gave the least erosion rate at a 90 degrees impact angle, whereas the NiCrAlY coating gave the lowest erosion rate at 30 degrees. The Ni-20Cr coating gave the highest erosion rate with both the impact angles. The bare cobalt-based superalloy showed better erosion resistance as compared to the plasma-sprayed coatings. The overall ductile behaviour has been revealed by the scanning electron microscope for both the bare and coated alloys. (c) 2006 Elsevier B.V. All rights reserved.
RI Nath, S Shashi/B-5115-2009
OI Mishra, Suryanarayan/0000-0002-2014-4613
SN 0257-8972
PD OCT 5
PY 2006
VL 201
IS 3-4
BP 1477
EP 1487
DI 10.1016/j.surfcoat.2006.02.028
UT WOS:000244477300133
ER

PT J
AU Sidhu, TS
   Prakash, S
   Agrawal, RD
AF Sidhu, T. S.
   Prakash, S.
   Agrawal, R. D.
TI Studies of the metallurgical and mechanical properties of high velocity
   oxy-fuel sprayed stellite-6 coatings on Ni- and Fe-based superalloys
SO SURFACE & COATINGS TECHNOLOGY
AB High-velocity oxygen-fuel (HVOF) process is one of the most popular thermal spraying technologies and has been widely adopted by many industries due to its flexibility and the superior quality of coatings produced. This paper demonstrates the successful application of Stellite-6 metallic coatings on the Ni- and Fe-based superalloys by HVOF process for hot corrosion applications. The microstructure, porosity, coating thickness, phase formation and microhardness properties of the coatings were characterised using the combined techniques of optical microscopy, X-ray diffraction (XRD), scanning electron microscopy/energy-dispersive analysis (SEM/EDAX) and electron probe microanalysis (EPMA). The coatings exhibited characteristic splatlike, layered morphologies due to the deposition and re-solidification of successive molten or semi-molten powder particles. The coating possesses porosity, unmelted and semimelted particles, and inclusions. The coatings have porosity less than 2% and hardness values in the range of 800-900 Hv. The as sprayed microstructure has a face centred cubic (fec) Co-rich metallic matrix with very small fraction of CoNiO2 spinet oxide. EDAX analysis of the coating microstructure confirmed that the coating composition is similar to the feedstock powder. (c) 2005 Elsevier B.V. All rights reserved.
SN 0257-8972
PD SEP 12
PY 2006
VL 201
IS 1-2
BP 273
EP 281
DI 10.1016/j.surfcoat.2005.11.108
UT WOS:000240616600037
ER

PT J
AU Li, HS
   Li, MX
   He, YZ
   Yoon, JH
   Shin, K
AF Li, H. S.
   Li, M. X.
   He, Y. Z.
   Yoon, J. H.
   Shin, K.
TI Microstructure of cobalt based alloy coatings produced by laser deposit
   welding
SO SCIENCE AND TECHNOLOGY OF WELDING AND JOINING
AB Coatings of cobalt based alloy HMSP 2528, deposited on a nickel based superalloy using a transverse flow CO2 laser, are investigated. Sections of the coatings have been examined to reveal their microstructure and phase composition using an Olympus PME - 3 type optical microscope, scanning electron microscope, transmission electron microscope, and X-ray diffractometer. The results showed that primary phase (gamma-Co) and eutectic (gamma-Co+Cr23C6) were present in the coatings. Rapid directional solidification was found at the interface, where the growth direction was perpendicular to the interface. Multidirectional growth and growth parallel to the scanning direction were also found in the central region and near the top surface, respectively. At the remelted boundary between two tracks, a novel microstructure was found in which the crystallisation direction of the first track was transmitted to the second track. As more tracks were deposited, coarsening dendrites could be found at the interfaces.
SN 1362-1718
EI 1743-2936
PD SEP
PY 2006
VL 11
IS 5
BP 567
EP 571
DI 10.1179/174329306X101427
UT WOS:000243639700012
ER

PT J
AU Huang, Z
   Tan, Y
   Zhao, X
   Li, J
   Zhang, Q
AF Huang Zhao-hui
   Tan Yong-ning
   Zhao Xi-hong
   Li Jian-ping
   Zhang Qiang
TI Oxidation behavior of Ni(Co)CrAlYHf(Si) coatings on DS superalloy at 1
   150 degrees C
SO TRANSACTIONS OF NONFERROUS METALS SOCIETY OF CHINA
CT 6th International Workshop on Advanced Intermetallic and Metallic
   Materials
CY OCT 09-15, 2005
CL Yangzhou, PEOPLES R CHINA
SP Natl Nat Sci Fdn China, Minist Sci & Technol China, Nanjing Univ Sci & Technol, Univ Sci & Technol Beijing, Oak Ridge Natl Lab, Shenyang Natl Lab Mat Sci, Cent S Univ, Harbin Inst Technol, Yangzhou City Govt
AB Two Ni(Co)CrAlY coatings were deposited by EB-PVD method on a DS superalloy of Ni-Al-Cr-Co-W-Mo-Ta-Hf system. SEM, XEDS and XRD were used to study the oxidation behavior of the coatings. The two coatings show a good protection for the DS superalloy. The results of the isothermal oxidation test at 1 150 degrees C for 100 h show that the oxidation tendency obeys the parabolic law, and the oxidation rate constant K-p of the coated specimens decreases to about 1/3 of that for the bare superalloy. After oxidation, a continuous alumina-based scale is formed at the surfaces of the coated samples. Y2O3, NiO and SiO2 are also detectable in the oxide scale. A large number of Al in the coating is consumed due to high-temperature diffusion and oxidation reactions, and the NiAl phases in the coating are almost completely transformed to Ni3Al phases. For the Hf-bearing coating, some HfO2 particles exist at the interface between the coating and the substrate. Although internal oxidation occurs, the coating still shows a good adhesion with the superalloy substrate even after oxidation for 100 h. For the bare DS superalloy, after 100 h oxidation at 1 150 degrees C, only discontinuous alumina-based oxide particles exist on the surface. Oxide spallation occurs for the bare alloy.
SN 1003-6326
EI 2210-3384
PD SEP
PY 2006
VL 16
SI 2
BP S166
EP S170
UT WOS:000241774000036
ER

PT J
AU Zeytin, HK
   Kaya, AA
   Tekin, A
AF Zeytin, H. Kazdal
   Kaya, A. Arslan
   Tekin, A.
TI Microstructural evolution in a Ni-Cr-Co based superalloy during cooling
   from the melt
SO MATERIALS CHARACTERIZATION
AB In this study the composition of a Ni-Cr-Co based superalloy was modified with silicon additions in order to observe its effects on the microstructure. The evolution of the microstructure was investigated by electron microscopy of as-cast samples containing various amounts of Si ranging from 0.48 to 5.43 wt.%. The precipitated phases were identified through electron diffraction to be sigma (sigma), chi (chi), and M23C6. The sigma precipitates of blocky morphology appeared to enclose the precipitates of X phase. Lamellar regions consisting of sigma and M23C6 were observed to form along the boundaries between the sigma particles and the neighboring phases. These lamellar cells were observed to have grown into the intermetallic phases sigma and chi. A crystallographic relationship was also found to exist between the sigma and M23C6. (c) 2006 Published by Elsevier Inc.
SN 1044-5803
PD AUG
PY 2006
VL 57
IS 2
BP 86
EP 93
DI 10.1106/j.matchar.2005.12.013
UT WOS:000239111500003
ER

PT J
AU Cui, CY
   Ping, DH
   Gu, YF
   Harada, H
AF Cui, Chuanyong
   Ping, Dehai
   Gu, Yuefeng
   Harada, Hiroshi
TI A new co-base superalloy strengthened by gamma' phase
SO MATERIALS TRANSACTIONS
AB A gamma' strengthened Co-base superalloy with enhanced high temperature properties has been newly developed and the microstructure is mainly composed of a y/y' (fcc/L1(2)) structure. The cuboidal gamma' phase is formed with a bimodal distribution and is suggested to play the role of precipitation hardening.
SN 1345-9678
EI 1347-5320
PD AUG
PY 2006
VL 47
IS 8
BP 2099
EP 2102
DI 10.2320/matertrans.47.2099
UT WOS:000241152800046
ER

PT J
AU Simchi, A
AF Simchi, A.
TI Densification and microstructural evolution during co-sintering of
   Ni-base superalloy powders
SO METALLURGICAL AND MATERIALS TRANSACTIONS A-PHYSICAL METALLURGY AND
   MATERIALS SCIENCE
AB This work presents the effect of co-sintering on the densification and microstructural evolution in the two-layer stepwise graded composite of INCONEL 718 and INCONEL 625 superalloys. A pressureless co-sintering method in conjunction with a powder layering technique was used. The sintering was carried out in solid state and liquid phase in temperature ranging from 1260 degrees C through 1300 degrees C for 60 minutes in a low pressure of an argon atmosphere. Nonisothermal sintering behavior was also examined by dilatometric analysis. Similarly, the sintering response of the individual layers was characterized. The results reveal an enhanced densification rate during co-sintering of the composite layers. Sintering at low temperatures (T < 1270 degrees C) led to formation of a narrow dense region at the interface while the sintered layers were porous. In contrast, sintering at higher temperatures resulted in significant densification of the layers, although formation of a pore band at the interface was realized. It is suggested that the strain rate incompatibility between the layers during sintering induces mismatch stresses at the interface region. The resulting strain energy influences the densification of the boundary region by exerting a pressure on the sintering neck and affecting the material flow during liquid phase sintering. The induced densification of the bilayer configuration was experimentally measured and was shown to be in good agreement with the strain rate incompatibility.
OI Simchi, Abdolreza/0000-0002-9111-2977
SN 1073-5623
PD AUG
PY 2006
VL 37A
IS 8
BP 2549
EP 2557
DI 10.1007/BF02586227
UT WOS:000239525900021
ER

PT J
AU Lou, DC
   Akselsen, OM
   Solberg, JK
   Onsolen, MI
   Berget, J
   Dahl, N
AF Lou, DC
   Akselsen, OM
   Solberg, JK
   Onsolen, MI
   Berget, J
   Dahl, N
TI Silicon-boronising of Nimonic 90 superalloy
SO SURFACE & COATINGS TECHNOLOGY
AB In the present work, Nimonic 90 alloy surface has been modified to increase its abrasive wear resistance by using a self-protective silicon-boronising paste agent. A multilayer consisting of intermetallic compounds, or a composite layer containing different intermetallic compounds, was formed at the surface. In the former case, the multilayer coating consisted of an outer layer of (Ni,CO)(2)Si, an intermediate layer of (Cr,Co)(2)B, and an inner layer of Ti-rich nickel silicide. The total thickness of these layers was 40-90 mu m, depending on the temperature and the holding time. In the latter case, the composite layer contained lathlike (Ni,CO)(5)Si-2, 'flower patterns' of CrB and modified nickel alloy matrix. The composite layers were about 500 and 800 mu m thick after 2 h and 8 h of treatment, respectively. The microhardness of the coatings was about 3 times higher than that of the Nimonic 90 substrate. The abrasive wear resistance of Nimonic 90 was raised by 2.5-5 times, depending on the employed surface treatment parameters. (c) 2005 Elsevier B.V. All rights reserved.
OI Akselsen, Odd/0000-0003-4894-1398
SN 0257-8972
PD MAR 15
PY 2006
VL 200
IS 11
BP 3582
EP 3589
DI 10.1016/j.surfcoat.2005.03.030
UT WOS:000235865000026
ER

PT J
AU Tang, YJ
   Wang, QM
   Yuan, FH
   Gong, J
   Sun, C
AF Tang, YJ
   Wang, QM
   Yuan, FH
   Gong, J
   Sun, C
TI High-temperature oxidation behavior of arc ion plated NiCoCrAlYSiB
   coatings on cobalt-based superalloy
SO JOURNAL OF MATERIALS RESEARCH
AB NiCoCrAlYSiB coatings were deposited on the Co-based superalloy K40 by arc ion plating (AIP). The oxidation behavior of the bare alloy and of the coated specimens was tested in static air for 200 h at 1000 degrees C and 100 h at 1050 degrees C. The results showed that the oxidation rate of the system was greatly reduced by the addition of the NiCoCrAlYSiB coatings. Thin and adherent alpha-Al2O3 scales that formed on the coated specimens protected the substrates from further oxidation attack while non-protective oxide scales, mainly of Cr2O3 and CoCr2O4, appeared on bare K40 alloy. Element profiles on metallographic cross sections indicated that apparent interdiffusion occurred between the coatings and the substrates. The interdiffusion behavior and the resulting microstructure were investigated. As compared to aluminide coatings, NiCoCrAlYSiB coatings have less influence on the substrate microstructure.
RI qimin, wang/C-2625-2014
SN 0884-2914
EI 2044-5326
PD MAR
PY 2006
VL 21
IS 3
BP 737
EP 746
DI 10.1557/JMR.2006.0089
UT WOS:000235785900025
ER

PT J
AU Yang, DY
   Jin, T
   Zhao, NR
   Wang, ZH
   Sun, XF
   Guan, HR
   Hu, ZQ
AF Yang, DY
   Jin, T
   Zhao, NR
   Wang, ZH
   Sun, XF
   Guan, HR
   Hu, ZQ
TI Influence of Co, W and Ti on the stress-rupture lives of a single
   crystal nickel-base superalloy
SO JOURNAL OF MATERIALS SCIENCE & TECHNOLOGY
AB The influence of Co, W and Ti on stress-rupture lives of a Ni-Cr-Al-Mo-Ta-Co-W-Ti single crystal nickel-base superalloy has been investigated using a L-9 (3(4)) orthogonal array design (OAD) by statistical analysis. At a selected composition range, Ti content was the most important factor to the effect of the stress-rupture lives and then followed by Co content. W content had the minimum effect on stress-rupture lives. The optimal alloy should contain 10 wt pct Co, 8 wt pct W and zero Ti. The optimized alloy also had good microstructural stability during thermal exposure at 870 degrees C for 500 h.
SN 1005-0302
PD MAR
PY 2006
VL 22
IS 2
BP 169
EP 172
UT WOS:000236590000006
ER

PT J
AU Ohata, H
   Yokokawa, T
   Kobayashi, T
   Ro, Y
   Harada, H
AF Ohata, Hirofumi
   Yokokawa, Tadaharu
   Kobayashi, Toshiharu
   Ro, Yoshikazu
   Harada, Hiroshi
TI Prediction of thermal mechanical fatigue properties of ni-base single
   crystal superalloys
SO JOURNAL OF THE JAPAN INSTITUTE OF METALS
AB This study was carried out to find out the mechanical properties of nickel-base superalloys that affect thermal mechanical fatigue (TMF). TMF tests and high temperature tensile tests were conducted on 28 of Ni-base single crystal superalloys in order to obtain mechanical property data. Based on the experimental data, Multiple regression analysis was performed for the correlation between the number of TMF cycles to failure and the alloy compositions. The multiple correlation coefficient was found to be R = 0.84; this indicates that alloy composition has a considerable relationship with the number of TMF cycles to failure. It was also found that the addition of Co, Ru and Al is effective to improve the TMF property. In addition, another multiple regression analysis was also carried out for the correlation between the number of TMF cycles to failure among high temperature mechanical properties and microstructural parameters.
SN 0021-4876
EI 1880-6880
PD MAR
PY 2006
VL 70
IS 3
BP 246
EP 249
DI 10.2320/jinstmet.70.246
UT WOS:000237783600007
ER

PT J
AU Li, MX
   He, YZ
   Yuan, XM
AF Li, MX
   He, YZ
   Yuan, XM
TI Effect of nano-Y2O3 on microstructure of laser cladding cobalt-based
   alloy coatings
SO APPLIED SURFACE SCIENCE
AB Cobalt-based alloy coatings with and without nano-Y2O3 particles produced by a 5 kW CO2 laser on Ni-based superalloy were introduced. Solidified microstructure, phase compositions and distribution of nano-particles were investigated by using optical microscope, SEM, TEM and XRD. The results showed that metastable phases, such as gamma-Co and Cr23C6 existed in cobalt-based alloy coatings. Another two phases (Y2O3 and epsilon-Co) were found by adding nano-Y2O3. Without nano-Y2O3, rapid directional solidified microstructure of columnar dendrite appeared. Fine and short dendritic microstructure and columnar to equiaxed transition (CET) occurred by adding nano-Y2O3 particles. With the increase in amount of nano-Y2O3, fully equiaxed crystallization appeared and the formation mechanism was analyzed. The results also showed that the sub-microstructure of the coatings changed from dislocation to stacking fault by adding nano-Y2O3. (c) 2005 Elsevier B.V. All rights reserved.
SN 0169-4332
EI 1873-5584
PD FEB 15
PY 2006
VL 252
IS 8
BP 2882
EP 2887
DI 10.1016/j.apsusc.2005.04.038
UT WOS:000235721800028
ER

PT J
AU Altin, O
   Eser, S
AF Altin, Orhan
   Eser, Semih
TI Pre-oxidation of Inconel alloys for inhibition of carbon deposition from
   heated jet fuel
SO OXIDATION OF METALS
AB Exposure of superalloy surfaces to jet fuel at elevated temperatures leads to the formation of carbonaceous deposits and metal sulfides. The formation of stable oxide layers on alloy surfaces can reduce the activity of the constituent transition metals that catalyze the dehydrogenation of hydrocarbons and the subsequent carbon deposit growth. The metals Ni, Cr, Fe, Mn, Al, Ti and Nb + Ta form thermodynamically stable oxide layers after oxidation above 800 degrees C under O-2 flow. In this study, we investigated the formation of oxides and spinels on three different Ni-base superalloys (Inconel 600, Inconel 718, and Inconel X750) and their activity towards carbon and sulfur deposit formation from jet fuel (JP-8) thermal stressing at 600 degrees C and 34 atm (500 psig) for 5 hr. Metal oxide formation during pre-oxidation and the behavior of pre-oxidized samples in thermal stressing were found to depend strongly on the minor element composition of these superalloys.
SN 0030-770X
EI 1573-4889
PD FEB
PY 2006
VL 65
IS 1-2
BP 75
EP 99
DI 10.1007/s11085-006-9002-5
UT WOS:000240126500005
ER

PT J
AU Shekhar, R
   Arunachalam, J
   Niranjan, DB
   Murthy, AMS
AF Shekhar, R
   Arunachalam, J
   Niranjan, DB
   Murthy, AMS
TI Determination of thallium in nickel-based superalloys by ICP-QMS after
   multi-matrix separation
SO ATOMIC SPECTROSCOPY
AB A simple and rapid method is proposed for the determination of critical thallium present at trace and ultra-trace levels in different types of Ni-based superalloys by inductively coupled plasma quadrupole mass spectrometry (ICP-QMS).
   Thallium was quantitatively separated from a multi-component superalloy (containing nearly 10 major constituents) by a solvent extraction method using 1M HBr, then extracted into diethyl ether, and measured by ICP-QMS. Significant separation of all major matrix elements (Al, Ti, V, Cr, Co, Nb, Mo, Hf, Ta, W, Ni, and Re) was achieved.
   Recovery of thallium was found to be 99%. Reasonable agreement was observed for these results with the certified values of British Chemical Standards (BCS-346 and BCS-345) and with the values obtained from the direct and matrix-separation analysis by graphite furnace atomic absorption spectrometry (GFAAS).
   Using ICP-QMS, the reproducibility of the method was 10% RSD at trace levels and 20% RSD at low parts per billion levels. The accuracy was within +/- 15% at trace levels, and the detection limits achieved were 2 ng g(-1) for thallium.
SN 0195-5373
PD JAN-FEB
PY 2006
VL 27
IS 1
BP 30
EP 34
UT WOS:000235752200006
ER

PT S
AU Izumi, T
   Gleeson, B
AF Izumi, Takeshi
   Gleeson, Brian
BE Taniguchi, S
   Maruyama, T
   Yoshiba, M
   Otsuka, N
   Kawahara, Y
TI Oxidation behavior of Pt plus Hf-modified gamma-Ni plus gamma '-Ni(3)Al
   alloys
SO HIGH-TEMPERATURE OXIDATION AND CORROSION 2005
SE Materials Science Forum
CT International Symposium on High-Temperature Oxidation and Corrosion 2005
   (ISHOC 2005)
CY NOV 30-DEC 02, 2005
CL Nara, JAPAN
SP Iron & Steel Inst Japan, Japan Soc Corros Engn
AB The oxidation behavior of Pt+Hf-modified gamma-Ni + gamma'-Ni(3)Al alloys containing up to 20 at.% Pt and either 15 or 20 at.% Al was studied by oxidizing the alloys in air at 1150 degrees C under both isothermal and thermal cycling conditions. It was found that the co-addition of Pt and Hf was extremely beneficial to oxidation resistance, to the extent that Ni-20Al-20Pt-Hf` and Ni-20Al-10Pt-Hf alloys (all compositions are in at.%) oxidized at significantly slower rates than that of a Ni-50Al-15Pt beta-NiAl alloy. A Ni-20Al-5Pt-Hf alloy also showed good oxidation resistance, with the steady-state oxidation rate being almost the same as that obtained for the beta alloy. Over a period of up to 500 one-hour oxidation cycles, no oxide spallation from the modified gamma+gamma' alloys was observed. From cross-sectional SEM examination coupled with X-ray diffraction analyses, it was found that a compact and planar exclusive scale layer of alpha-Al(2)O(3) formed on the Ni-20Al-20Pt-Hf alloy. By contrast, the Ni-20Al-10Pt-Hf and Ni-20Al-5Pt-Hf alloys formed a very thin outer layer of NiAl(2)O(4) and a planar inner layer of alpha-Al(2)O(3). The thickness of the inner Al(2)O(3) layer increased with increasing oxidation time relative to that of the NiAl(2)O(4) layer, meaning that the latter primarily formed during the initial stages of scale formation. Both NiO and NiAl(2)O(4) were found in the scales formed on the Ni-20Al-Hf and Ni-15Al-0 similar to 10Pt-Hf alloys, with the thickness of these oxide layers decreasing with increasing Pt content in the alloys. Further, it was found that the extent of internal HfO(2) formation decreased significantly with increasing Pt content, to the extent that no HfO(2) was found in the oxidized Ni-20Al-20Pt-Hf alloy. Inferences for the observed beneficial effects of Pt promoting protective Al(2)O(3) formation and decreasing the tendency for Hf to oxidize in gamma+gamma' alloys are discussed.
OI Gleeson, Brian/0000-0001-5531-7337
SN 0255-5476
BN 0-87849-409-X
PY 2006
VL 522-523
BP 221
EP 228
DI 10.4028/www.scientific.net/MSF.522-523.221
UT WOS:000241416500026
ER

PT S
AU Wu, YN
   Suzuki, A
   Murakami, H
   Kuroda, S
AF Wu, Y. N.
   Suzuki, A.
   Murakami, H.
   Kuroda, S.
BE Taniguchi, S
   Maruyama, T
   Yoshiba, M
   Otsuka, N
   Kawahara, Y
TI Interdiffusion behavior of electroplated platinum-iridium alloys on
   nickel-base single crystal superalloy TMS-82+
SO HIGH-TEMPERATURE OXIDATION AND CORROSION 2005
SE Materials Science Forum
CT International Symposium on High-Temperature Oxidation and Corrosion 2005
   (ISHOC 2005)
CY NOV 30-DEC 02, 2005
CL Nara, JAPAN
SP Iron & Steel Inst Japan, Japan Soc Corros Engn
