Repository: MatInfoUB/NLP-Queries

File: Co_superalloy_composition.txt (part 2 of 11)
FN Clarivate Analytics Web of Science
AB The coarsening kinetics and elemental partitioning behavior of gamma'-(L1(2)) precipitates in a gamma(f.c.c.)-matrix for a model quaternary Co-8.8Al-8.9W-9.9Ni at.% superalloy are investigated utilizing isothermal aging conditions at 650, 800 and 900 degrees C. The gamma'-precipitate mean radius, number density, and volume fraction, at 800 and 900 degrees C, were studied using scanning electron microscopy; the calculated temporal exponents associated with coarsening of gamma'-precipitates display good agreement with model predictions for quasi stationary coarsening. An atom probe tomographic (APT) investigation of the aged gamma/gamma' microstructure at 650 degrees C demonstrates that the compositions and volume fractions of both phases vary continuously up to 4096 h. The aged microstructure at 650 degrees C consists of interconnected nanoscale gamma'-precipitates, corroborated utilizing SEM for the 4096 h aged-specimen. The activation energy for coarsening is estimated for the temperature range 650-900 degrees C to be 283 kJ mol(-1), in reasonable agreement with activation energies for diffusion of Al, W, and Ni in Co, suggesting that coarsening of gamma'-precipitates is limited by bulk-diffusion. APT measurements of specimens aged for 1024 hat 800 and 900 degrees C demonstrate that the isothermal aging temperature has a significant effect on the compositions and partitioning behavior of Co, Al, W and Ni between the gamma- and gamma'-phases. The partitioning ratio of the concentrations between the gamma'- and gamma-phases is largest for W, decreasing linearly from 5.3 +/- 0.1 at 650 degrees C to 2.1 +/- 1.2 at 900 degrees C, and smallest for Co, decreasing from 0.86 +/- 0.01 at 650 degrees C to 0.73 +/- 0.01 at 900 degrees C. (C) 2018 Acta Materialia Inc. Published by Elsevier Ltd. All rights reserved.
RI Dunand, David C/B-7515-2009; Seidman, David/B-6697-2009
SN 1359-6454
EI 1873-2453
PD FEB 1
PY 2019
VL 164
BP 654
EP 662
DI 10.1016/j.actamat.2018.11.014
UT WOS:000456902800056
ER

PT J
AU Ye, Y
   Zou, G
   Long, W
   Jia, Q
   Bai, H
   Wu, A
   Liu, L
AF Ye, Y.
   Zou, G.
   Long, W.
   Jia, Q.
   Bai, H.
   Wu, A.
   Liu, L.
TI Diffusion brazing repair of IN738 superalloy with crack-like defect:
   microstructure and tensile properties at high temperatures
SO SCIENCE AND TECHNOLOGY OF WELDING AND JOINING
AB In this study, tapered slots with an opening width about 200 mu m were artificially fabricated in IN738LC superalloy to imitate service cracks. The 'cracks' were repaired by diffusion brazing with a Ni-Cr-Co-Al-Ta-B filler alloy at 1150 degrees C and then heat treated at 1180 degrees C (HT-A) and 1190 degrees C (HT-B), respectively. A joint with uniform microstructure, chemical composition and hardness was obtained using HT-B. The mechanisms of the borides evolution during homogenisation were discussed. The tensile strength of the HT-B joint tested at 20, 600 and 800 degrees C reached up to approximately 96, 90 and 87% of the base metal, respectively. The fracture modes of the joints tensile tested at various temperatures were discussed.
SN 1362-1718
EI 1743-2936
PD JAN 2
PY 2019
VL 24
IS 1
BP 52
EP 62
DI 10.1080/13621718.2018.1477546
UT WOS:000449305400007
ER

PT J
AU Tomaszewska, A
   Moskal, G
   Mikuszewski, T
   Junak, G
   Plachta, A
AF Tomaszewska, A.
   Moskal, G.
   Mikuszewski, T.
   Junak, G.
   Plachta, A.
TI Primary Microstructure Characterization of As-Casted Co-20Ni-7Al-7W
   Superalloy
SO ARCHIVES OF FOUNDRY ENGINEERING
AB The primary microstructure of new Co-based superalloy of Co-20Ni-7Al-7W (at.%) type was showed in this article. The alloy was manufactured by induction melting in vacuum furnaces. This alloy is a part of new group of high-temperature materials based on Co solid solution and strengthened by coherent L1(2) phase similar to Ni-based superalloys with gamma' phase. The final form of Co-ss/L1(2) microstructure is obtained after fully heat treatment included homogenization, solutionizing and aging processes. But first step of heat treatment thermal parameters determination is characterization of primary microstructure of alloys after casting process with special attentions on segregations of alloying elements in solid solution and presences of structural elements such as eutectic areas, and other phases precipitations. In analysed case the relatively high homogeneity of chemical composition was expected especially in the case of W distribution, what was confirmed be SEM/EDS analysis in dendritic and interdendritic areas.
RI Moskal, Grzegorz/AAC-9033-2019
OI Moskal, Grzegorz/0000-0001-7396-6568
SN 1897-3310
EI 2299-2944
PY 2019
VL 19
IS 3
BP 78
EP 83
DI 10.24425/afe.2019.127143
UT WOS:000485764100013
ER

PT J
AU Guo, CA
   Liang, T
   Lu, FS
   Liang, ZG
   Zhao, S
   Zhang, J
AF Guo, Cean
   Liang, Ting
   Lu, Fengsheng
   Liang, Zhengang
   Zhao, Shuang
   Zhang, Jian
TI ISOTHERMAL OXIDATION BEHAVIOR OF ELECTROSPARK DEPOSITED NiCrAlY COATINGS
   ON A NI-BASED SINGLE-CRYSTAL SUPERALLOY
SO MATERIALI IN TEHNOLOGIJE
AB The isothermal oxidation behavior of a NiCrAlY coating prepared by means of electrospark deposition (ESD) technology on second-generation Ni-based single-crystal DD6 was investigated at 1100 degrees C for 100 h. Surface morphologies, chemical composition, and the phase constitution of the coating were analyzed by scanning electron microscopy (SEM), energy-dispersive spectrometer (EDS) and X-ray diffraction (XRD). The results showed that the as-deposited NiCrAlY coating, with uniform superfine columnar crystals and nanocrystallines. consists of beta-NiAl and gamma-Ni double phases; the oxidation resistance of the DD6 alloy was greatly improved by depositing the NiCrAlY coating, which was covered by two layers of oxides, theta-Al2O3 and alpha-Al2O3, while three layers of oxides, including Ni(Co)O, NiCr2O4, CrTaO4, CoTa2O6 and alpha-Al2O3, formed on the DD6 superalloy; the interdiffusion zone (IDZ) and secondary reaction zone (SRZ) formed between the NiCrAlY coating and the DD6 superalloy substrate for the interdiffusion; however, no deleterious Kirkendall voids appeared, which may be mainly due to the gradient transition of the elements between the coating and the substrate.
SN 1580-2949
EI 1580-3414
PY 2019
VL 53
IS 3
BP 389
EP 394
DI 10.17222/mit.2018.210
UT WOS:000470994000013
ER

PT J
AU Traxel, KD
   Bandyopadhyay, A
AF Traxel, Kellen D.
   Bandyopadhyay, Amit
TI First Demonstration of Additive Manufacturing of Cutting Tools using
   Directed Energy Deposition System: Stellite (TM)-Based Cutting Tools
SO ADDITIVE MANUFACTURING
AB Machine-tool concepts are becoming increasingly complex to meet the demanding requirements of advanced applications. This raises per-tool costs for manufacturers and end users, motivating the development of novel, innovative fabrication methods for these tools. Our objective herein is to investigate laser-based additive manufacturing to fabricate application-optimized machine-tools that perform comparably to commercially-available products. To demonstrate this technology, multi-layer Stellite (TM) (Co-Cr-W superalloy) structures were deposited on a stainless-steel substrate via directed energy deposition technique to be used as a tool for cutting applications requiring high-temperature strength and ductility, an area where conventional carbide and high-speed steel tools are challenged. The as-printed structures were free of large-scale defects and voids, and were further characterized and compared to commercial Blackalloy 525 barstock (B525), a Co-Cr-W alloy tool of similar composition. The Stellite (TM) contained mostly Co-rich (alpha-phase) dendrites, as well as inter-dendritic Cr7C3 and Cr23C6 phases. The B525 composition consisted of a range of lamellar-eutectic microstructure comprised of Co-phase with W6C reinforcement. In reciprocating wear testing, Stellite (TM) 6 maintained a steady-state COF within 20% of B525 (0.36 +/- 0.01 vs. 0.30 +/- 0.01), and final wear rate as low as 38% difference from B525 (5.14*10(-6) +/- 4.58*10(-7) N/mm(3)vs. 3.20*10(-6) +/- 4.99*10(-7 )N/mm(3)). During a turning operation of SS304L, the mm mm Stellite (TM) 6 tool demonstrated consistent chip formation and more consistent rake-face and cratering wear in comparison to the B525 tool, indicating its adequacy for service in this application. Our results demonstrate for the first time that directed-energy-deposition can be utilized to fabricate advanced cutting tool concepts for job-specific applications.
SN 2214-8604
EI 2214-7810
PD JAN
PY 2019
VL 25
BP 460
EP 468
DI 10.1016/j.addma.2018.11.019
UT WOS:000456378800043
ER

PT J
AU Zhou, MQ
   Wang, JT
   Chen, MH
   Yang, LL
   Wu, CJ
   Zheng, CY
   Xie, DB
   Zhu, SL
   Wang, FH
AF Zhou, Meiqi
   Wang, Jiantao
   Chen, Minghui
   Yang, Lanlan
   Wu, Changjun
   Zheng, Chengyue
   Xie, Dongbai
   Zhu, Shenglong
   Wang, Fuhui
TI Preparation of a Duplex Nanocrystalline Coating by Magnetron Sputtering
   and Its Oxidation Performance
SO JOURNAL OF NANOSCIENCE AND NANOTECHNOLOGY
AB A duplex nanocrystalline coating was prepared in this study by magnetron sputtering on N5 single-crystal super alloy (Ni: Bal, Co: 7.5, Cr: 7.0, Al: 6.2, Ta: 6.5, Re: 3.0, Mo: 1.5 and W: 5.0, wt%). The novel nanocrystalline coating consists of two layers, the inner layer having the same composition with the alloy substrate for avoiding elements inter diffusion while the outer layer has 7.6 wt% higher Al to quickly ensure the formation of a protective Al2O3 layer. Both two layers were deposited within one magnetron sputtering apparatus that contained two targets. The main target was having the same alloy substrate in composition and secondary target with pure Al. The difference in Al content between the two layers was achieved by controlling the secondary target during sputtering. This study revealed a way for preparing a series of similar coatings with varying compositions and improving performance. After oxidation at 1050 degrees C, a protective Al2O3 layer was quickly formed on the duplex nanocrystalline coating and no TCP phases were detected in the alloy substrate.
SN 1533-4880
EI 1533-4899
PD JAN
PY 2019
VL 19
IS 1
BP 181
EP 187
DI 10.1166/jnn.2019.16454
UT WOS:000447641700024
PM 30327020
ER

PT J
AU Shakhov, RV
   Ganeev, AA
   Mukhtarov, SK
   Logunov, AV
AF Shakhov, R. V.
   Ganeev, A. A.
   Mukhtarov, Sh. Kh.
   Logunov, A. V.
TI Effect of heat treatment and hot working on microstructure and
   mechanical properties of a novel nickel base superalloy
SO LETTERS ON MATERIALS
AB The microstructure and mechanical properties of a novel nickel base superalloy intended for manufacturing of die tools and parts for gas turbine engine have been investigated. The superalloy designated as SLZhS-1R had the following composition: Ni-47(Al, Cr, Co, Ta, W, Hf)-0.2(C, B) (wt. %). The as-cast superalloy was subjected to homogenization and heterogenization heat treatment, which is typically performed before hot working. However, the heat treatment led to appearance of platelike precipitates, which are not favorable for the hot workability. Therefore, the superalloy was subjected to hot working taking the as-cast condition as the initial one. To do it, unidirectional hot forging at a temperature slightly below the.' solvus temperature with a strain rate of epsilon' similar to 10(-2) s(-1) was carried out. The as-cast superalloy showed reasonable workability that allowed producing sound forgings. The forging procedure provided formation of mixed microstructure consisted of coarse non-recrystallized and fine recrystallized. grains. EBSD analysis of the forged workpiece showed that the fraction of highangle grain boundaries was insignificant. The hot forging resulted in dynamic recovery, whereas recrystallization processes occurred only locally near the. grain boundaries. Tensile tests were carried out for the heat treated and hot forged conditions as well as for the as-cast condition. The heat treated and especially the forged and heat treated condition showed appreciably higher strength and ductility as compared to those of the
RI Mukhtarov, Shamil/AAB-9435-2019
OI Mukhtarov, Shamil/0000-0003-0756-4418
SN 2218-5046
EI 2410-3535
PD DEC
PY 2018
VL 8
IS 4
BP 494
EP 498
DI 10.22226/2410-3535-2018-4-494-498
UT WOS:000457554000021
ER

PT J
AU Zhou, XZ
   Fu, HD
   Zhang, Y
   Xu, H
   Xie, JX
AF Zhou, Xiaozhou
   Fu, Huadong
   Zhang, Yi
   Xu, Huan
   Xie, Jianxin
TI Effect of Ta and Ti on the solidification characteristics of novel
   gamma'-strengthened Co-base superalloys
SO JOURNAL OF ALLOYS AND COMPOUNDS
AB The effects of Ta and Ti on the microstructure, segregation and solidification path of Co-7A1-8W-base alloy were investigated using directional solidification quenching experiments and isothermal solidification quenching experiments. The results showed that the as-cast microstructure of the Co-7Al-8W alloy (Base alloy) is the gamma single phase. The Al element slightly segregates to the interdendritic regions, the W element slightly segregates to the dendritic core, and Co has almost no segregation. The solidification path of the Co-7Al-8W-4Ti alloy is L -> L-1+gamma -> L-2+gamma+(beta+gamma')(e) -> L-3+gamma+(beta+gamma')(e)+gamma'->gamma+(beta+gamma')(e)+gamma', After the addition of 1 at.% Ti, there is no change in the segregation of elements, the microstructure and the solidification path of the alloy. The Ta element strongly segregates to the interdendritic regions in the Co-7Al-8W-1Ta alloy. With the addition of 4 at.% Ti, the Ti element strongly segregates to the interdendritic regions, and the segregation of Al and W elements increases. Blocky gamma' phase and (beta+y')(e) eutectics form in the interdendritic regions. The solidification path of the Co-7Al-8W-4Ti alloy is L -> L-1+gamma -> L-2+gamma+(beta+Y')(e) -> L-3+gamma+(beta+gamma')(e)+gamma' ->gamma+(beta+gamma')(e)+y', After the addition of 1 at.% Ta+4 at.% Ti, the segregation of Al, Ta and Ti decreases, while the segregation of W increases. Laves phase, blocky gamma' phase and ((beta+y')e eutectics form in the interdendritic regions. The solidification path of the Co-7A1-8W-1Ta-4Ti alloy is L -> L-1+gamma -> L-2+gamma+Laves -> L-3+gamma+Laves+(beta+gamma')(e) -> L-4+gamma+Laves+(beta+gamma')(e)+gamma' -> gamma+Laves+(beta+gamma')(e)+gamma'. The above results could provide an experimental basis for composition optimization and solidification process control of novel gamma'-strengthened Co-base superalloys. (C) 2018 Elsevier B.V. All rights reserved.
SN 0925-8388
EI 1873-4669
PD NOV 5
PY 2018
VL 768
BP 464
EP 475
DI 10.1016/j.jallcom.2018.07.218
UT WOS:000446320700054
ER

PT J
AU Naujoks, D
   Weiser, M
   Salomon, S
   Stein, H
   Virtanen, S
   Ludwig, A
AF Naujoks, Dennis
   Weiser, Martin
   Salomon, Steffen
   Stein, Helge
   Virtanen, Sannakaisa
   Ludwig, Alfred
TI Combinatorial Study on Phase Formation and Oxidation in the Thin Film
   Superalloy Subsystems Co-Al-Cr and Co-Al-Cr-W
SO ACS COMBINATORIAL SCIENCE
AB Two Co-based superalloy subsystems, the ternary system Co-Al-Cr and the quasi-ternary system Co-Al-Cr-W with a constant amount of 10 at. % W, were deposited as thin-film materials libraries and analyzed in terms of phase formation and oxidation behavior at 500 degrees C in air. By combining energy-dispersive X-ray analysis and X-ray photoelectron spectroscopy high-throughput composition measurements, a detailed evaluation of the dependence between the initial multinary metal composition and the oxide scale composition which is forming upon oxidation on the surface of the thin film is established. Phase maps for both materials libraries are provided by high-throughput X-ray diffraction. In addition, the oxidation of a Co-Al-Cr-W bulk sample was analyzed and compared to a corresponding film in the library.
RI Stein, Helge Soren S/S-4031-2018; Ludwig, Alfred G/G-1111-2011; Stein,
   Helge/M-5595-2019; Virtanen, Sannakaisa/N-3699-2015
OI Stein, Helge Soren S/0000-0002-3461-0232; Ludwig, Alfred
   G/0000-0003-2802-6774; Stein, Helge/0000-0002-3461-0232; Weiser,
   Martin/0000-0002-9448-5787; Virtanen, Sannakaisa/0000-0002-7179-7593
SN 2156-8952
EI 2156-8944
PD NOV
PY 2018
VL 20
IS 11
BP 611
EP 620
DI 10.1021/acscombsci.8b00078
UT WOS:000450374200003
PM 30234964
ER

PT J
AU Chen, Y
   Zhao, XF
   Xiao, P
AF Chen, Ying
   Zhao, Xiaofeng
   Xiao, Ping
TI Effect of microstructure on early oxidation of MCrAlY coatings
SO ACTA MATERIALIA
AB Two MCrAlY coatings with the same nominal composition, but different microstructures are deposited onto Hastelloy (R) X superalloy substrates by low-pressure plasma spraying (LPPS) and high velocity oxygen fuel (HVOF) spraying, respectively. The early oxidation behaviour of the coatings at 1150 degrees C is studied. For the LPPS coating with relative coarse grains, the gamma and beta-phase show different oxidation behaviours: the oxide on the gamma-phase shows a multi-layer structure, consisting of outer (Ni,Co) (Cr,Al)(2)O-4, intermediate (Cr,Al)(2)O-3 and inner alpha-Al2O3; the oxidation of the beta-phase, however, is characterised by selective oxidation of aluminium and the oxide is composed of a mixture of theta and alpha-Al2O3. a For the nanocrystalline HVOF coating, it does not show site-specific oxidation and the oxidation is characterised by formation of an exclusive alpha-Al2O3 scale over the surface. The microstructure-dependent oxidation is quantitatively described from the perspective of oxidation kinetics, with contribution from both lattice and grain boundary diffusion taken into consideration. A critical grain size of the gamma-phase, below which formation of an exclusive Al2O3 scale can be achieved, is predicted and verified. The study gives new insights into oxidation of MCrAlY coatings. (C) 2018 Published by Elsevier Ltd on behalf of Acta Materialia Inc.
RI Zhao, Xiaofeng/M-5905-2019
OI Zhao, Xiaofeng/0000-0001-8390-4301; Chen, Ying/0000-0002-1074-6071
SN 1359-6454
EI 1873-2453
PD OCT 15
PY 2018
VL 159
BP 150
EP 162
DI 10.1016/j.actamat.2018.08.018
UT WOS:000445986300014
ER

PT J
AU Bocchini, PJ
   Sudbrack, CK
   Noebe, RD
   Seidman, DN
AF Bocchini, Peter J.
   Sudbrack, Chantal K.
   Noebe, Ronald D.
   Seidman, David N.
TI Temporal evolution of a model Co-Al-W superalloy aged at 650 degrees C
   and 750 degrees C
SO ACTA MATERIALIA
AB The temporal evolution of a gamma(f.c.c.)/gamma' (L1(2)) Co-8.8Al-73 W superalloy aged at 650 degrees C (10 min-4096 h) and 750 degrees C (10 min-256 h) is studied utilizing atom-probe tomography (APT), scanning electron microscopy, and Vickers microhardness testing. The evolution of the phase compositions, gamma' (L1(2)) volume fraction, and mean precipitate radius, <R2-D(t)>, are determined. Coarsening rate constants and temporal exponents are calculated for <R-D(t)> of the gamma' (L1(2))-nanoprecipitates. The temporal exponents are found to be generally close to 1/p = 1/3 as required for diffusion-limited coarsening. Tungsten solid-solubility is significantly reduced in the gamma(f.c.c.)-matrix at 650 degrees C (0.54 +/- 0.04 at. %) and 750 degrees C (1.35 +/- 0.06 at. %) when compared with aging at 900 degrees C (5.5 at. %). The value of <R-2D(t)> of the gamma' (L1(2))-nanoprecipitates increases with increasing aging time corresponding to an increase in the Vickers microhardness; the peak strength was not, however, achieved for the aging times investigated. The morphology of the gamma' (L1(2))-nanoprecipitates begins as spheroids but transitions to cuboids at longer aging times, with final the gamma' (L1(2)) volume fractions for aging at 650 degrees C and 750 degrees C being phi = 53% and 54%, respectively. The effect of quench-rate (either furnace-cooled, air-cooled, oil quenched, or water quenched) from a supersolvus temperature of 1050 degrees C on the microstructure of the alloy is also investigated. Slow cooling (furnace and air-cooling) is shown to result in a uniform distribution of nanometer sized gamma' (L1(2))-nanoprecipitates, unlike Ni-based superalloys in which the gamma' (L1(2))-nanoprecipitates form in a non-uniform or multimodal distribution. (C) 2018 Acta Materialia Inc. Published by Elsevier Ltd. All rights reserved.
RI Seidman, David/B-6697-2009
SN 1359-6454
EI 1873-2453
PD OCT 15
PY 2018
VL 159
BP 197
EP 208
DI 10.1016/j.actamat.2018.08.014
UT WOS:000445986300018
ER

PT J
AU Kurbatkina, VV
   Patsera, EI
   Levashov, EA
   Kaplanskii, YY
   Samokhin, AV
AF Kurbatkina, V. V.
   Patsera, E. I.
   Levashov, E. A.
   Kaplanskii, Yu. Yu.
   Samokhin, A. V.
TI Fabrication of Narrow-Fraction Micropowders of NiAl-Based Refractory
   Alloy CompoNiAl-M5-3
SO INTERNATIONAL JOURNAL OF SELF-PROPAGATING HIGH-TEMPERATURE SYNTHESIS
AB Powders of new CompoNiAl M5-3 heat-resistant alloy were prepared by mechanoactivated SHS from (Ni-Al-Cr-Co-Hf)-NaCl mixtures. Ni dissolution in Al melt was found to be the motive force of combustion. Unlike the binary Ni-Al system, NiAl is formed not in the melt but in the post-combustion zone as a result of diffusion-controlled processes. Conditions for MASHS were optimized toward fabrication of a superalloy with homogeneous composition/structure and low content of gas impurities. As-prepared combustion product was disintegrated into a powder and the latter was subjected to plasma spheroidization, keeping in mind the needs of additive manufacturing. The attained degree of spheroidization was 98%. The structure and phase/chemical compositions of spherical powders did not differ from those of the synthesized powders. After plasma treatment, the content of gas impurities (?(2) and N-2) decreased.
RI Kaplanscky, Yuri/L-7563-2016; Samokhin, Andrey V/L-8328-2013
OI Kaplanscky, Yuri/0000-0002-2153-0743; Samokhin, Andrey
   V/0000-0002-1708-5501
SN 1061-3862
EI 1934-788X
PD OCT
PY 2018
VL 27
IS 4
BP 236
EP 244
DI 10.3103/S1061386218040027
UT WOS:000453382100006
ER

PT J
AU Condruz, MR
   Matache, G
   Paraschiv, A
   Puscasu, C
AF Condruz, Mihaela Raluca
   Matache, Gheorghe
   Paraschiv, Alexandru
   Puscasu, Cristian
TI Homogenization heat treatment and segregation analysis of equiaxed
   CMSX-4 superalloy for gas turbine components
SO JOURNAL OF THERMAL ANALYSIS AND CALORIMETRY
AB Homogenization heat treatment and segregation analysis of equiaxed CMSX-4 nickel-based superalloy were investigated. The researches were focused on studying the influence of a multi-cycle heat treatment on the evolution of CMSX-4 superalloy in terms of microstructure and porosity. The heat treatment temperature was selected based on the chemical composition of superalloy and thermodynamic calculations of solidification path and phase formation using a thermodynamic software. Elemental partition coefficients were calculated using the local chemical compositions in different areas of the samples, before and after each heat treatment cycle. It was observed that Al, Ti and Ta segregate in the interdendritic regions and eutectic gamma-gamma' pools, while W, Re and Co segregate mainly in the dendrite cores and the dendrite arms. The compositional analysis shows an increase in the structure homogeneity after the heat treatment, but a certain compositional gradient between the dendrite cores and the interdendritic regions is still observed. The qualitative analysis based on the backscattered electron images sustains the results obtained from the compositional analysis regarding the homogenization of the alloy. A descending evolution of the cuboidal gamma' phase was observed until 6 h of holding, but after 9 h of holding at 1573 K the size of cuboidal gamma' phase starts to grow especially in the interdendritic regions. After long temperature holding time, a notable increase in porosity level was observed due to the partition coefficients of the alloying elements and dissolution of the residual phases (eutectic gamma-gamma' pools, coarse gamma').
SN 1388-6150
EI 1588-2926
PD OCT
PY 2018
VL 134
IS 1
BP 443
EP 453
DI 10.1007/s10973-018-7085-2
UT WOS:000444736600045
ER

PT J
AU Nithin, HS
   Vijay, D
   Ramesh, MR
AF Nithin, H. S.
   Vijay, Desai
   Ramesh, M. R.
TI Cyclic Oxidation and Hot Corrosion Behavior of Plasma-Sprayed CoCrAlY
   plus WC-Co Coating on Turbine Alloys
SO JOURNAL OF FAILURE ANALYSIS AND PREVENTION
AB Components in energy-producing systems suffer a variety of degradation processes such as oxidation and molten salt-induced corrosion as a consequence of complex multi-component gaseous environment. Coatings provide a composition that will grow the protective scale at high temperatures having long-term stability. Plasma spraying was used to deposit CoCrAlY + WC-Co composite coatings on turbine alloys of Hastelloy X and AISI 321. The thermocyclic oxidation behavior of coated alloys was investigated in static air and in molten salt (Na2SO4-60%V2O5) environment at 700 degrees C. The thermogravimetric technique was used to approximate the kinetics of oxidation in 50 cycles, each cycle consisting of heating and cooling. X-ray diffraction and SEM/EDAX techniques are used to characterize the oxide scale formed. Coated alloys showed a lower corrosion rate as compared to uncoated alloys. The coatings subjected to oxidation and hot corrosion showed slow scale growth kinetics. Preferential oxidation of Co, Cr, W and its spinel blocks the transport of oxygen and corrosive species into the coating by providing a barrier, thereby making the oxidation rate to reach steady state. As compared to the substrate alloys, coatings show better hot corrosion resistance.
SN 1547-7029
EI 1864-1245
PD OCT
PY 2018
VL 18
IS 5
BP 1133
EP 1142
DI 10.1007/s11668-018-0499-0
UT WOS:000446401200008
ER

PT J
AU Chabina, EB
   Filonova, EV
   Raevskikh, AN
   Tsvetkova, EV
AF Chabina, E. B.
   Filonova, E. V.
   Raevskikh, A. N.
   Tsvetkova, E. V.
TI Dependence of Nickel Superalloy Structural Defects on Selective Laser
   Fusion Process Parameters
SO METAL SCIENCE AND HEAT TREATMENT
AB The structure of nickel superalloy ZhS6K-VI (the Ni - Co - Cr - Al - Ti - W- Mo - Nb system) after selective laser fusion (SLF) is studied. Structural components sensitive to the energy and rate of SLF parameters and to initial powder grain size are determined. Dependences of the geometric parameters and defects in the structure of the material after the SLF on grain composition of the powder and on the power and rate of the SLF are determined, and may be used for working out production regimes.
SN 0026-0673
EI 1573-8973
PD SEP
PY 2018
VL 60
IS 5-6
BP 373
EP 380
DI 10.1007/s11041-018-0286-2
UT WOS:000447660200015
ER

PT J
AU Makineni, SK
   Kumar, A
   Lenz, M
   Kontis, P
   Meiners, T
   Zenk, C
   Zaefferer, S
   Eggeler, G
   Neumeier, S
   Spiecker, E
   Raabe, D
   Gault, B
AF Makineni, Surendra Kumar
   Kumar, Ankit
   Lenz, Malte
   Kontis, Paraskevas
   Meiners, Thorsten
   Zenk, Christopher
   Zaefferer, Stefan
   Eggeler, Gunther
   Neumeier, Steffen
   Spiecker, Erdmann
   Raabe, Dierk
   Gault, Baptiste
TI On the diffusive phase transformation mechanism assisted by extended
   dislocations during creep of a single crystal CoNi-based superalloy
SO ACTA MATERIALIA
AB We propose here a deformation-induced diffusive phase transformation mechanism occurring during shearing of gamma' ordered phase in a gamma/gamma' single crystalline CoNi-based superalloy. Shearing involved the creation and motion of a high density of planar imperfections. Through correlative electron microscopy and atom probe tomography, we captured a superlattice intrinsic stacking fault (SISF) and its associated moving leading partial dislocation (LPD). The structure and composition of these imperfections reveal characteristic chemical structural contrast. The SISF locally exhibits a D0(19) ordered structure coherently embedded in the L-12 gamma' and enriched in W and Co. Interestingly, the LPD is enriched with Cr and Co, while the adjoining planes ahead of the LPD are enriched with Al. Quantitative analysis of the three-dimensional compositional field in the vicinity of imperfections sheds light onto a new in-plane diffusion mechanism as the LPD moves on specific {111)}evier planes upon application of stress at high temperature. (C) 2018 Acta Materialia Inc. Published by Elsevier Ltd.
RI Kontis, Paraskevas/L-3810-2019; Raabe, Dierk/A-6470-2009; Neumeier,
   Steffen/F-7092-2017
OI Kontis, Paraskevas/0000-0002-4169-0445; Raabe,
   Dierk/0000-0003-0194-6124; Gault, Baptiste/0000-0002-4934-0458;
   Makineni, Surendra/0000-0002-4493-6498; Neumeier,
   Steffen/0000-0001-7853-0368; Zenk, Christopher/0000-0002-0690-4276
SN 1359-6454
EI 1873-2453
PD AUG 15
PY 2018
VL 155
BP 362
EP 371
DI 10.1016/j.actamat.2018.05.074
UT WOS:000439675000033
ER

PT J
AU Pillai, R
   Wessel, E
   Nowak, WJ
   Naumenko, D
   Quadakkers, WJ
AF Pillai, R.
   Wessel, E.
   Nowak, W. J.
   Naumenko, D.
   Quadakkers, W. J.
TI Predicting Effect of Base Alloy Composition on Oxidation- and
   Interdiffusion-Induced Degradation of an MCrAlY Coating
SO JOM
AB The effect of two base alloys, viz. Ni-based superalloy Rene 80 and Co-based alloy ECY768, on the oxidation and interdiffusion behavior of a NiCoCrAlY Re-containing coating after exposure for up to 2000 h at 1050A degrees C in synthetic air has been evaluated. Scanning electron microscopy with energy-dispersive x-ray spectroscopy was employed to measure the element concentrations, and phases were identified by electron backscatter diffraction. Significant depletion of beta-NiAl within the coating, enrichment of gamma'-phase, and formation of A mu-phase in the alloy and Kirkendall porosity at the coating-alloy interface were observed in the coating on Rene 80. In contrast, the coating on the Co-base alloy ECY768 formed large amounts of Cr/Re-rich carbides and the depletion of beta-NiAl phase was less pronounced than that observed on the Ni-base alloy. These findings could be interpreted using an in-house-developed thermodynamic-kinetic CALPHAD-based computer model.
RI Nowak, Wojciech J/I-6929-2015
OI Nowak, Wojciech J/0000-0002-5285-4900; Pillai, Rishi/0000-0002-4368-8197
SN 1047-4838
EI 1543-1851
PD AUG
PY 2018
VL 70
IS 8
BP 1520
EP 1526
DI 10.1007/s11837-018-2950-9
UT WOS:000440845900028
ER

PT J
AU Ozgun, O
   Dinler, I
AF Ozgun, Ozgur
   Dinler, Ilyas
TI Production and Characterization of WC-Reinforced Co-Based Superalloy
   Matrix Composites
SO METALLURGICAL AND MATERIALS TRANSACTIONS A-PHYSICAL METALLURGY AND
   MATERIALS SCIENCE
AB Cobalt-based superalloy matrix composite materials were produced through the powder metallurgy technique using element powders at high purity and nano-sized wolfram carbide (WC) reinforcement in this study. An alloy that had the same chemical composition as the Stellite 6 alloy but not containing carbon was selected as the matrix alloy. The powder mixtures obtained as a result of mixing WC reinforcing member and element powders at the determined ratio were shaped by applying 300 MPa of pressure. The green components were sintered under argon atmosphere at 1240 A degrees C for 120 minutes. The densities of the sintered components were determined by the Archimedes' principle. Microstructural characterization was performed via X-ray diffraction analysis, scanning electron microscope examinations, and energy-dispersive spectrometry. Hardness measurements and tensile tests were performed for determining mechanical characteristics. The relative density values of the sintered components increased by increasing the WC reinforcement ratio and they could almost reach the theoretical density. It was determined from the microstructural examinations that the composite materials consisted of fine and equiaxed grains and coarse carbides demonstrating a homogeneous dispersion along the microstructure at the grain boundaries. As it was the case in the density values, the hardness and strength values of the composites increased by increasing the WC ratio.
SN 1073-5623
EI 1543-1940
PD JUL
PY 2018
VL 49A
IS 7
BP 2977
EP 2989
DI 10.1007/s11661-018-4640-1
UT WOS:000433974400036
ER

PT J
AU Tirado, FLR
   Toinin, JP
   Dunand, DC
AF Tirado, Fernando L. Reyes
   Toinin, Jacques Perrin
   Dunand, David C.
TI gamma plus gamma ' microstructures in the Co-Ta-V and Co-Nb-V ternary
   systems
SO ACTA MATERIALIA
AB The Co-Ta-V and Co-Nb-V ternary systems are investigated in a search for L1(2)-ordered gamma' precipitation, based on recent computational predictions of stable gamma+gamma' microstructures. Four alloys with nominal (at. %) composition Co-6Ta-6V, Co-5.4Ta-6.6V-xNi (x = 0 and 10), and Co-6Nb-6V are arc-melted, homogenized at 1250 degrees C, and aged at 900 degrees C for 2,16 and 64 h. Nanometric, cuboidal gamma' precipitates within a fcc-gamma matrix are discovered in the Co-Ta-V system after aging for 2 h, and in the Co-Nb-V system after cooling from homogenization. The compositions of these two new gamma'-phases, as measured via atom probe tomography, are Co-3(Ta0.76V0.24) and Co-3(Nb0.65V0.35), respectively. Upon aging at 900 degrees C, the gamma' precipitates coarsen, dissolve and transform to lamellar C36-Co-3(Ta,V) and needle-shape DO19-CO3(Nb,V), measured as Co-3(Nb0.81V0.19) by APT, respectively. This shows that these ternary gamma' phases are metastable and points to the need for their stabilization via additional alloying elements. (C) 2018 Acta Materialia Inc. Published by Elsevier Ltd. All rights reserved.
RI Dunand, David C/B-7515-2009
OI Reyes Tirado, Fernando/0000-0003-4594-6185
SN 1359-6454
EI 1873-2453
PD JUN 1
PY 2018
VL 151
BP 137
EP 148
DI 10.1016/j.actamat.2018.03.057
UT WOS:000432760300013
ER

PT J
AU Weiser, M
   Eggeler, YM
   Spiecker, E
   Virtanen, S
AF Weiser, Martin
   Eggeler, Yolita M.
   Spiecker, Erdmann
   Virtanen, Sannakaisa
TI Early stages of scale formation during oxidation of gamma/gamma'
   strengthened single crystal ternary Co-base superalloy at 900 degrees C
SO CORROSION SCIENCE
AB A study on the individual role of gamma and gamma'-phase during the scale formation on Co-9Al-9W (at.%) at 900 degrees C was conducted. High-accuracy thermogravimetric analysis was used to locate changes in the kinetics of scale growth. Compositions of three separated layers within the scale have been elucidated in detail. The results demonstrate the substantial impact of the two-phase microstructure on the initiation of oxidation for the appearance of the scale. Examination of STEM-EDX elemental mappings of the internal oxidation front during the early stages of scale growth can explain the origin of isolated Al2O3 precipitates instead of a closed protective layer.
RI Virtanen, Sannakaisa/N-3699-2015
OI Virtanen, Sannakaisa/0000-0002-7179-7593; Weiser,
   Martin/0000-0002-9448-5787
SN 0010-938X
EI 1879-0496
PD MAY 1
PY 2018
VL 135
BP 78
EP 86
DI 10.1016/j.corsci.2018.02.020
UT WOS:000429513700007
ER

PT J
AU Zhang, WF
   Zhang, JY
   Wang, HX
   Lou, WT
   Liu, XP
AF Zhang, Weifang
   Zhang, Jingyu
   Wang, Hongxun
   Lou, Weitao
   Liu, Xiaopeng
TI Influences of Cr and Co on the Growth of Thermally Grown Oxide in
   Thermal Barrier Coating during High-Temperature Exposure
SO COATINGS
AB Thermal barrier coating (TBC) is a critical material in the aerospace domain to increase the lifetime of gas turbine components subjected to thermal load. The properties of TBC are strongly related to the growth of thermally grown oxide (TGO) whose main constituent is Al2O3. However, the oxidation of Cr and Co can affect the growth of TGO, which is not studied sufficiently. In this paper, high-temperature exposure at 1000 degrees C was performed to investigate the effect of Cr and Co oxides on TGO growth. The morphology and composition analysis of the interface between the ceramic top coat and the bond coat (TC/BC) were investigated by using scanning electron microscopy (SEM) and the energy dispersion spectrum (EDS). The thermodynamics and kinetics of oxidation were analyzed. The results indicated that the oxidation kinetics basically followed the sub-parabolic law with exposure time. Additionally, the major factor affecting the formation of oxides was the diffusion rate at the initial stage of exposure, then oxides depended on thermodynamics, and the oxidation was influenced by both of them in the last stage. The major elements to be oxidized were different at different stages. Moreover, the replacement reaction of Cr2O3 and the phase conversion of Al2O3 resulted in thickness variations of the TGO and Al-depleted zone during high-temperature exposure.
OI Liu, Xiaopeng/0000-0001-5820-0812
SN 2079-6412
PD MAY
PY 2018
VL 8
IS 5
AR 195
DI 10.3390/coatings8050195
UT WOS:000435192400044
ER

PT J
AU Lass, EA
   Sauza, DJ
   Dunand, DC
   Seidman, DN
AF Lass, Eric A.
   Sauza, Daniel J.
   Dunand, David C.
   Seidman, David N.
TI Multicomponent gamma'-strengthened Co-based superalloys with increased
   solvus temperatures and reduced mass densities
SO ACTA MATERIALIA
AB Several Co-Al-(W)-based gamma-(FCC)/gamma'-(L1(2)) alloys are investigated to combine recent results indicating significant increases in the gamma'-solvus temperature with additions of Ni, Ta, and Ti, and reduced mass density with the substitution of Mo and Nb for W. A maximum solvus temperature of 1167 +/- 6 degrees C is achieved for an alloy with the composition Co-30Ni-7Al-4Ti-7W-1Ta (mole fraction x 100); while the composition Co-30Ni-7Al-4Ti-3Mo-2W-1Nb-1Ta (L19) exhibits a promising combination of high gamma' volume fraction and solvus temperature, low mass density, and excellent two-phase gamma-gamma'microstructural stability. Atom probe tomographic measurement of L19 aged for 4 hat 900 degrees C indicates that Ni, Al, Ti, W, Nb, and Ta partition preferentially to the gamma'-precipitates while Co partitions strongly to the gamma-matrix. Molybdenum segregates at the gamma/gamma' interface, resulting in a reduction in the interfacial free energy of 1.63 +/- 0.85 mJ m(-2). Decreasing the mole fraction of Ni from 30% to 10% decreases the partitioning of Al and Ti to the gamma'-phase and increases partitioning of Co, Mo, W, Nb, and Ta to the gamma'-phase. From an analysis of coarsening kinetics (Ostwald ripening) at 900 C in Co-xNi-7Al-4Ti-3Mo-2W-1Nb-1Ta (x = 10 and 30) interfacial free energies of 35.0 +/- 18.6 mJ m(-2) and 29.2 +/- 15.5 mJ m(-2) are calculated for mole fractions of Ni of 10% and 30%, respectively. This decrease in interfacial free energy with increasing Ni-concentration is attributed partially to both Mo-segregation at the gamma-gamma' interface and a decrease in the lattice parameter misfit between the gamma'-precipitate and gamma-matrix, and concomitantly the misfit strain energy. (C) 2018 Acta Materialia Inc. Published by Elsevier Ltd. All rights reserved.
RI Dunand, David C/B-7515-2009; Lass, Eric/AAE-9593-2019; Seidman,
   David/B-6697-2009
OI Lass, Eric/0000-0003-1428-3585; 
SN 1359-6454
EI 1873-2453
PD APR 1
PY 2018
VL 147
BP 284
EP 295
DI 10.1016/j.actamat.2018.01.034
UT WOS:000428098400028
ER

PT J
AU Zhang, Y
   Wang, Q
   Dong, HG
   Dong, C
   Zhang, HY
   Sun, XF
AF Zhang Yu
   Wang Qing
   Dong Honggang
   Dong Chuang
   Zhang Hongyu
   Sun Xiaofeng
TI Nickel-Based Single-Crystal Superalloys (Ni, Co)-Al-(Ta, Ti)-(Cr, Mo, W)
   Designed by Cluster-Plus-Glue-Atom Model and Their 1000 h Long-Term
   Ageing Behavior at 900 degrees C
SO ACTA METALLURGICA SINICA
