Repository: MatInfoUB/NLP-Queries

File: Co_superalloy_oxidation.txt (part 2 of 15)
FN Clarivate Analytics Web of Science
AB The oxidation behavior of a Ni2FeCoCrAl0.5 high-entropy superalloy was studied at 900 degrees C in O-2-containing environments over the oxygen pressure range of 10 . 1.0 x 10(5) Pa. The superalloy oxidized parabolically at PO2 <= 2.1 x 10(4) Pa, having its oxidation rates increasing with increasing oxygen pressure. An exclusive alpha-Al2O3 layer formed on the alloy with its thickness increased with oxygen pressure. On the contrast, a mass-lost kinetics was observed and heterophasic scales of intermixed alpha-Al2O3, Cr2O3, and M-Cr spinels (M = Ni, Fe, or Co) were detected at PO2 = 1.0 x 10(5) Pa.
OI CHEN, Da/0000-0002-3125-4033
SN 0010-938X
EI 1879-0496
PD SEP
PY 2019
VL 158
AR UNSP 108093
DI 10.1016/j.corsci.2019.108093
UT WOS:000483638900022
ER

PT J
AU Zhang, K
   Wang, QM
   Sun, C
   Wang, FH
AF Zhang, K.
   Wang, Q. M.
   Sun, C.
   Wang, F. H.
TI Preparation and oxidation behavior of NiCrAlYSi coating on a cobalt-base
   superalloy K40S
SO CORROSION SCIENCE
AB Arc ion plating had been employed on a cobalt-base superalloy K40S to deposit a NiCrAlYSi coating to improve its oxidation resistance at 1323-1423 K in air. The K40S superalloy had poor oxidation resistance because a non-protective and easy spalling surface oxides scale mixed of Cr2O3 and CoCr2O4 was formed on its surface. After coated with NiCrAlYSi coating, a dense and protective alpha-Al2O3 scale was formed on the coating and excellently improved its oxidation resistance. Inter-diffusion obviously occurred between the coating and the substrate K40S superalloy in oxidation process, which resulted from Co atoms in K40S outwards diffused. A richen Cr and W carbides inter-diffusion layer was formed, which could acted as a diffusion barrier that barred Al atoms in coating inwards diffusion. Though the NiCrAlYSi changed into NiCoCrAlYSi during oxidation process, it still possessed a good oxidation resistance and. had a considerable long-term life. (C) 2008 Elsevier Ltd. All rights reserved.
RI qimin, wang/C-2625-2014
SN 0010-938X
EI 1879-0496
PD JUN
PY 2008
VL 50
IS 6
BP 1707
EP 1715
DI 10.1016/j.corsci.2008.01.033
UT WOS:000257306400024
ER

PT J
AU Cao, JD
   Gong, SJ
   Zhong, CG
   Yao, YB
AF Cao Jiangdong
   Gong Shaojun
   Zhong Chonggui
   Yao Yanbin
TI High Temperature Oxidation Behavior of Co-Cr-Y2O3 Modified Aluminide
   Coatings on Ni-based Superalloy by Pack Cementation Process
SO RARE METAL MATERIALS AND ENGINEERING
AB The microstructure and high temperature oxidation behavior of Co-Cr-Y2O3 modified pack aluminide coatings on Ni-based superalloy GH586 were investigated. The results show that the specific Co-Cr-Y2O3 modified aluminide coating has a mass gain of only 0.36 mg/cm(2) after oxidation at 1000 degrees C for 100 h, which is much less than that of the substrate at 1000 degrees C. From X-ray diffraction, the phase of the coatings is mainly AINi, and after oxidation at 1000 degrees C for 100 h the denser oxidation scale is composed of Al2O3, Cr2O3, and CoCr2O4. Surface and cross sectional morphologies were characterized by scanning electron microscope (SEM). The coating exhibits a better resistance to high temperature oxidation, compared to the oxidation film of GH586 without coating. Moreover, the growing Cr (W) rich phase is gradually gathered at the grain boundaries during the oxidation, and it is beneficial to providing more Cr element for the dense oxidation film, which is mainly attributed to the excellent high temperature oxidation resistance.
SN 1002-185X
PD DEC
PY 2018
VL 47
IS 12
BP 3616
EP 3623
UT WOS:000455074500006
ER

PT J
AU Xu, YT
   Xia, TD
   Zhao, WJ
   Wang, XJ
AF Xu Yangtao
   Xia Tiandong
   Zhao Wenjun
   Wang Xiaojun
TI Effect of Alloying Elements on Friction and Wear Performance of Novel
   Co-Al-W Superalloys
SO RARE METAL MATERIALS AND ENGINEERING
AB Novel Co-Al-W superalloy is a novel Co-base superalloy, with the precipitation strengthening by a ternary compound gamma'-Co-3(Al,W) phase on gamma-Co matrix. The effect of alloying element Mo, Nb, Ta and Ti on friction and wear performance of Co-Al-W superalloys at room temperature was studied by THT07-135 type friction and wear tester and SEM, and cobalt-based Stellite 6 alloy was employed for comparison. Results show that the friction coefficient of 9.8W superalloy is smaller than that of cobalt-based Stellite 6. Alloying elements Mo, Nb and Ti can moderately reduce wear mass loss and friction coefficient of 9.8W superalloy, and improve the wear resistance. The Mo, Ti and Nb elements can clearly improve the wear resistance of 9.8W superalloy while the effect of Ta element is not obvious. The wear mechanism of Co-Al-W superalloy is mainly oxidation and abrasive wear, while that of Stellite 6 alloy mainly is delamination and abrasive wear.
SN 1002-185X
PD JAN
PY 2013
VL 42
IS 1
BP 75
EP 79
UT WOS:000314741900015
ER

PT J
AU Klein, L
   von Bartenwerffer, B
   Killian, MS
   Schmuki, P
   Virtanen, S
AF Klein, L.
   von Bartenwerffer, B.
   Killian, M. S.
   Schmuki, P.
   Virtanen, S.
TI The effect of grain boundaries on high temperature oxidation of new
   gamma '-strengthened Co-Al-W-B superalloys
SO CORROSION SCIENCE
AB Isothermal oxidation in air was carried out on a gamma'-strengthened single crystalline Co-Al-W-B superalloy at 800, 900, and 1000 degrees C. The absence of grain boundaries leads to inferior oxidation properties at 800 and 900 degrees C, and improved properties at 1000 degrees C, compared to a polycrystalline alloy of the same composition. At lower temperatures, grain boundary diffusion is dominant and assumed to be the reason for enhanced B-accumulation in the inner oxide layer and enhanced formation of the protective inner Al2O3 layer. However, at 1000 degrees C superior oxidation resistance of the single crystalline superalloy can be observed. (C) 2013 Elsevier Ltd. All rights reserved.
RI Schmuki, Patrik/B-9720-2008; Virtanen, Sannakaisa/N-3699-2015
OI Virtanen, Sannakaisa/0000-0002-7179-7593; Killian,
   Manuela/0000-0003-0892-4614
SN 0010-938X
EI 1879-0496
PD FEB
PY 2014
VL 79
BP 29
EP 33
DI 10.1016/j.corsci.2013.10.022
UT WOS:000331672900005
ER

PT J
AU Rahman, A
   Chawla, V
   Jayaganthan, R
   Chandra, R
   Tewari, VK
   Ambardar, R
AF Rahman, A.
   Chawla, V.
   Jayaganthan, R.
   Chandra, R.
   Tewari, V. K.
   Ambardar, R.
TI High temperature oxidation behaviour of Cr/Co-Al coated superalloy
SO SURFACE ENGINEERING
AB The high temperature oxidation behaviour of nanostructured Cr/Co-Al coatings on Superni-718 substrate, deposited by sputtering, has been investigated. Cyclic high temperature oxidation tests were conducted on bare and coated samples at 900 degrees C for up to 100 cycles. The results showed that a dense scale formed on the coated samples during thermal cycling at the peak temperature of 900 degrees C. The external scale exhibited good spallation resistance during cyclic oxidation testing. The improvement in oxide scale spallation resistance is believed to be the fine grained structure of the coating. The Cr/Co-Al coating on the superalloy substrate showed better performance of cyclic high temperature oxidation resistance due to its possession of beta-CoAl phase as Al reservoir and the formation of Al2O3 and spinel phases, such as CoCr2O4 and CoAl2O4, in the scale.
RI CHANDRA, RAMESH/C-8027-2016; Chawla, Vipin/D-3471-2011; RENGASWAMY,
   JAYAGANTHAN/H-5961-2016
OI CHANDRA, RAMESH/0000-0002-8751-6274; RENGASWAMY,
   JAYAGANTHAN/0000-0002-3634-9306
SN 0267-0844
PD MAY
PY 2012
VL 28
IS 4
BP 249
EP 256
DI 10.1179/1743294411Y.0000000030
UT WOS:000304747900004
ER

PT J
AU Liu, PS
   Liang, KM
   Zhou, HY
   Guan, HR
   Sun, XF
   Jin, T
   Yang, KN
AF Liu, PS
   Liang, KM
   Zhou, HY
   Guan, HR
   Sun, XF
   Jin, T
   Yang, KN
TI Oxidation behavior and breakdown of an aluminide coating on DZ40M alloy
   at high temperatures
SO OXIDATION OF METALS
AB DZ40M alloy is a new Co-base superalloy, which is suitable for the blade material of gas turbines. In this paper, isothermal oxidation of an aluminide coating on this alloy was examined at 900-1100 degreesC in air, it was observed that the weight gain at lower temperatures (900 and 1000 degreesC) was greater than that at the higher temperature (1050 degreesC), which was due to the formation of both theta -Al2O3 and alpha -Al2O3 at 900 and 1000 degreesC but only alpha -Al2O3 at 1050 and 1100 degreesC.
SN 0030-770X
PD JUN
PY 2001
VL 55
IS 5-6
BP 543
EP 550
DI 10.1023/A:1010363916459
UT WOS:000168444500008
ER

PT J
AU Liu, LF
   Wu, SS
   Yu, GM
   Chen, Y
AF Liu, Longfei
   Wu, Shusen
   Yu, Guangming
   Chen, Yang
TI Oxidation behaviour and mechanism of a cobalt based superalloy between
   1050 and 1250 degrees C
SO APPLIED SURFACE SCIENCE
AB A new Co-base superalloy 22Co-21Ni-23Fe-29Cr-2.2Nb (Co22 for short) was developed, and the influence of a trace amount of rare earth (RE) on the oxidation resistance was investigated. Isothermal oxidation behaviour of this Co-base superalloy was investigated at 1050-1250 degrees C in air, analyzed with scanning electronic microscopy and X-ray diffraction. The results show that oxidation mass gain of the samples with or without RE elements obeyed secondary parabolic law, and the effect of 0.03 wt.% RE on oxidation resistance is small. The oxidation rate constant of the 0.03 wt.% RE added Co22 alloy decreases by about 6.1% to 9.0% compared to that of the Co22 alloy without RE. Oxidation at 1050-1250 degrees C for 100 h results in the formation of MnCr2O4, Cr2O3 and SiO2. A continuous and protective MnCr2O4 spinel layer forms as outer layer. The continuous middle oxide layer is confirmed to be Cr2O3, and the innermost layer consists of discontinuous SiO2. The outer and middle layers strongly improve oxidation resistance and oxide layer adhesion because of their continuity and compactness, and the innermost SiO2 layer forms a diffusion barrier to prevent further oxidation. Formation and growth mechanisms of oxide layers were also discussed. (c) 2013 Elsevier B.V. All rights reserved.
SN 0169-4332
PD OCT 15
PY 2013
VL 283
BP 590
EP 598
DI 10.1016/j.apsusc.2013.06.153
UT WOS:000323601700084
ER

PT J
AU Zhao, LH
   Tan, Y
   Shi, S
   Zhuang, XP
   Niu, SQ
   You, QF
   Wang, YN
AF Zhao, Longhai
   Tan, Yi
   Shi, Shuang
   Zhuang, Xinpeng
   Niu, Shaoqiang
   You, Qifan
   Wang, Yinong
TI High temperature oxidation behavior of electron beam smelted K417
   superalloy
SO VACUUM
AB The high temperature oxidation behavior of electron beam smelted K417 superalloy were investigated at 800 degrees C, 900 degrees C and 1000 degrees C. The results showed that the oxidation resistance of the K417 superalloy is improved after electron beam smelting due to its resulting large grain-boundary density and low impurity content. The secondary dendrite arm spacing of K417 after electron beam smelting is approximately 42.9 mu m, which is finer than that approximately 100.0 mu m of the raw material. The O and N element contents were reduced by 50% and 67%, respectively. The oxidation kinetics were controlled by the oxidation reaction of Cr and Ti in the early stage, and subsequently it was determined by the oxidation behavior of Al. The oxide film consisted of three layers: an external layer composed of TiO2, Cr2O(3), Al2O3 and a small amount of (Ni,Co) Cr2O4; a middle layer that included TiO2, Cr2O(3), Al2O3 and trace amounts of TIVO4; and an inner layer that contained Al2O3 exclusively. An oxidation mechanism of the K417 superalloy is proposed that involves the diffusion of metal ions and O-2-at elevated temperatures.
SN 0042-207X
PD DEC
PY 2019
VL 170
AR UNSP 108979
DI 10.1016/j.vacuum.2019.108979
UT WOS:000498325300022
ER

PT J
AU Migas, D
   Moskal, G
   Mikuskiewicz, M
   Maciag, T
AF Migas, Damian
   Moskal, Grzegorz
   Mikuskiewicz, Marta
   Maciag, Tomasz
TI Thermogravimetric investigations of new gamma-gamma' cobalt-based
   superalloys
SO JOURNAL OF THERMAL ANALYSIS AND CALORIMETRY
AB The aim of the study is characterization of high-temperature oxidation behavior of new Co-based superalloys by thermogravimetry (TG). The following alloys have been taken into account: Co-9Al-9W, Co-20-Ni-7Al-7W, Co-10Al-5Mo-2Nb and Co-20Ni-10Al-5Mo-2Nb (at.%). The thermogravimetric analysis was carried out in the temperature range 40-1200 degrees C of heating rate 5 degrees min(-1). The investigation was performed using the thermal analyzer NETZSCH STA 449 F3 Jupiter. TG-DTG plots showed oxidation behavior up to 1200 degrees C and indicated the temperatures of further isothermal oxidation examinations. The oxidation behavior of basic Co-9Al-9W (at.%) alloy was compared to W-free Co-10Al-5Mo-2Nb and Co-20Ni-10Al-5Mo-2Nb (at.%) alloys. The obtained data showed different oxidation behavior dependably on the type of alloying elements. Moreover, the effect of Ni addition on oxidation performance was determined. The scales grown on Co-base superalloys after thermogravimetry were evaluated by means of scanning electron microscopy and energy dispersive spectroscopy.
RI Moskal, Grzegorz/AAC-9033-2019; Mikuskiewicz, Marta/M-3710-2019
OI Moskal, Grzegorz/0000-0001-7396-6568; Mikuskiewicz,
   Marta/0000-0002-1808-069X; Migas, Damian/0000-0003-0328-964X; Maciag,
   Tomasz/0000-0002-8974-2478
SN 1388-6150
EI 1588-2926
PD OCT
PY 2018
VL 134
IS 1
BP 119
EP 125
DI 10.1007/s10973-018-7420-7
UT WOS:000444736600013
ER

PT J
AU Baldan, R
   Guimaraes, R
   Nunes, CA
   Gabriel, SB
   Coelho, GC
AF Baldan, Renato
   Guimaraes, Renata
   Nunes, Carlos Angelo
   Gabriel, Sinara Borborema
   Coelho, Gilberto Carvalho
TI Oxidation Behavior of the Niobium-Modified MAR-M247 Superalloy at 1,000
   A degrees C in Air
SO OXIDATION OF METALS
AB MAR-M247 superalloy has excellent mechanical properties and oxidation resistance. The aim of this work was to evaluate the oxidation behavior of a Nb-modified MAR-M247 superalloy (10.2 wt% Co; 10.2 W; 8.5 Cr; 5.6 Al; 1.6 Nb; 1.4 Hf; 1.1 Ti; 0.7 Mo; 0.15 C; 0.06 Zr; 0.02 B; Ni balance). The samples were subjected to oxidation tests in air at 1,000 A degrees C up to 240 h and the weight gain was measured every 24 h. The material in the as-cast condition as well as those from the oxidation tests were characterized with the aid of SEM/EDS and X-ray diffraction (XRD). The results showed that the n value and the parabolic rate constant (k) for the MAR-M247(Nb) superalloy at 1,000 A degrees C were about 0.1 and 2.8 x 10(-8) mg(2)cm(-4)s(-1), respectively. The microstructural characterization showed the formation of NiO oxides in the outer layer, Cr2O3, TiO2, CoO, (Ni,Co)Cr2O4 spinels, W20O58 and HfO2 particles in the intermediate layer and Al2O3 in the inner layer and in the gamma' depleted zone of the material.
RI Baldan, Renato/K-6877-2014; Coelho, Gilberto/F-7866-2012; Nunes,
   Carlos/F-6144-2012
OI Baldan, Renato/0000-0003-4172-3689; Coelho,
   Gilberto/0000-0002-3696-1001; Nunes, Carlos/0000-0001-9100-9761
SN 0030-770X
EI 1573-4889
PD FEB
PY 2015
VL 83
IS 1-2
BP 151
EP 166
DI 10.1007/s11085-014-9517-0
UT WOS:000348357800009
ER

PT J
AU Hu, YB
   Cheng, CQ
   Zhang, L
   Cao, TS
   Guo, GP
   Meng, XM
   Zhao, J
AF Hu, Yebing
   Cheng, Congqian
   Zhang, Li
   Cao, Tieshan
   Guo, Guangping
   Meng, Xianming
   Zhao, Jie
TI Microstructural Evolution of Oxidation Film on a Single Crystal
   Nickel-Based Superalloy at 980 A degrees C
SO OXIDATION OF METALS
AB The isothermal oxidation behavior of a single crystal nickel-based superalloy was investigated at 980 A degrees C through XRD, SEM/EDX and EPMA. The mass gain process exhibited two periods: an initial stage followed by a steady-state stage. Based on the experimental results, the rapid formation of alumina and NiO was responsible for the initial stage of mass gain, and the formation of complex spinels phases may dramatically effect on the steady stage. The microstructure of oxidation film, from the top surface down to the base material, was clarified as Ni-rich oxides, Ni-Cr oxides, Cr-Ta-Co oxides, Ni-Al oxides and finally a continuous Al2O3. In addition, AlN formed in the gamma'-free zone. The effect of oxidation film evolution on the oxidation kinetics and mechanism were discussed.
SN 0030-770X
EI 1573-4889
PD APR
PY 2018
VL 89
IS 3-4
BP 303
EP 317
DI 10.1007/s11085-017-9787-4
UT WOS:000426942500001
ER

PT J
AU Zhang, YB
   Hu, XY
   Li, CR
   Xu, WW
   Zhao, YT
AF Zhang, Yubi
   Hu, Xiaoyang
   Li, Changrong
   Xu, Weiwei
   Zhao, Yongtao
TI Composition design, phase transitions of a new polycrystalline
   Ni-Cr-Co-W base superalloy and its isothermal oxidation dynamics
   behaviors at 1300 C-omicron
SO MATERIALS & DESIGN
AB The composition, phase transitions and isothermal oxidation dynamics of a new polycrystalline Ni-Cr-Co-W base superalloy are investigated using CALculation of PHAse Diagrams (CALPHAD), Differential Scanning Calorimetry (DSC), ThermoGravimetric analysis (TG/dTG), Scanning Electron Microscope and Energy Dispersion Spectrum (SEM/EDS) methods. The microstructure of the designed alloy shows a uniform gamma matrix with the precipitates of rich-Ti cellular eta and rich-Nb acicular platelet delta phase, and no Topologically Close-packed Phases (TCPs) observed, and the oxide behavior obeys a parabolic law with a parabolic constant (k(p)) 2.945 mg(2)/(cm(4).h) at isothermal 1300(omicron)C for 30 hours. The oxide scales are composed of an outer loose oxide mixture containing Cr, Ni, Ti and Nb/Ta and generous pores presented for a volatilization of Cr2O3, and a dense aluminum-rich oxide layer.
SN 0264-1275
EI 1873-4197
PD SEP 5
PY 2017
VL 129
BP 26
EP 33
DI 10.1016/j.matdes.2017.05.028
UT WOS:000405099900004
ER

PT J
AU Klein, L
   Zendegani, A
   Palumbo, M
   Fries, SG
   Virtanen, S
AF Klein, L.
   Zendegani, A.
   Palumbo, M.
   Fries, S. G.
   Virtanen, S.
TI First approach for thermodynamic modelling of the high temperature
   oxidation behaviour of ternary gamma '-strengthened Co-Al-W superalloys
SO CORROSION SCIENCE
AB In the present work, thermodynamic modelling of the high temperature oxidation behaviour of a gamma'-strengthened Co-base superalloy is presented. The ternary Co-9Al-9W alloy (values in at%) was isothermally oxidised for 500 h at 800 and 900 degrees C in air. Results reveal that the calculated oxide layer sequence (Thermo-Calc, TCNI6) is in good agreement with the formed oxide scales on the alloy surface. Furthermore, prediction of the influence of oxygen partial pressure on Al2O3 formation is presented. The modelling results indicate pathways for alloy development or possible pre-oxidation surface treatments for improved oxidation resistance of the material. (C) 2014 Elsevier Ltd. All rights reserved.
RI Virtanen, Sannakaisa/N-3699-2015; Palumbo, Mauro/N-6420-2019; Zendegani,
   Ali/J-5956-2015
OI Virtanen, Sannakaisa/0000-0002-7179-7593; Zendegani,
   Ali/0000-0001-9274-0927
SN 0010-938X
EI 1879-0496
PD DEC
PY 2014
VL 89
BP 1
EP 5
DI 10.1016/j.corsci.2014.08.016
UT WOS:000345059400001
ER

PT J
AU Zhou, ZM
   Peng, H
   Zheng, L
   Guo, HB
   Gong, SK
AF Zhou, Zimin
   Peng, Hui
   Zheng, Lei
   Guo, Hongbo
   Gong, Shengkai
TI Improved oxide scale adherence of low-Pt/Hf co-doped beta-NiAlCrSi
   coating on superalloy IC21 at 1200 degrees C
SO CORROSION SCIENCE
AB Low-Pt/Hf co-doped beta-NiAlCrSi and Hf single-doped beta-NiAlCrSi coatings were produced onto advanced single crystal (SC) superalloy IC21 containing Mo, respectively. The cyclic oxidation and interdiffusion behaviour of the coatings at 1200 degrees C were investigated. As compared to the single-doped coating, the co-doped coating revealed suppressed interdiffusion and delayed beta-gamma' phase transformation. Simultaneously, the interfacial voids formation and scale rumpling were inhibited. As a result, the thermally grown oxide (TGO) grown on the co-doped coating exhibited improved adherence and the roles of Pt and Hf in low-Pt/Hf co-doped coating were discussed. (C) 2016 Elsevier Ltd. All rights reserved.
SN 0010-938X
EI 1879-0496
PD APR
PY 2016
VL 105
BP 78
EP 87
DI 10.1016/j.corsci.2016.01.005
UT WOS:000372760300009
ER

PT S
AU Lu, XD
   Yang, JB
   Yan, M
   Guo, CA
   Wang, J
   Ma, SW
AF Lu, Xudong
   Yang, Junbao
   Yan, Ming
   Guo, Cean
   Wang, Jie
   Ma, Shuwu
GP Chinese Mat Res Soc
TI Isothermal oxidation behavior of Ni-Al-Co-Cr-Mo-Ti alloy at 850 degrees
   C and 950 degrees C
SO 2011 CHINESE MATERIALS CONFERENCE
SE Procedia Engineering
CT Chinese Materials Conference
CY 2011
CL PEOPLES R CHINA
AB The oxidation behavior of a superalloy with the chemical composition (wt.%) of Al 5.5-Ti 2.6-Co 4.8-Mo 3.9-W 5.0-Cr 11.0-Ni bal at 850 degrees C and 950 degrees C in air has been investigated. The kinetics curves of the oxidation were measured by thermal gravimtric analysis (TGA), and the microstructure and the elements distribution in the different regions of the specimens after oxidation were analysed by XRD and SEM/EDAX. The experimental results showed that the oxidation rate in the primary stage was high, then the mass gaining rate decreased gradually with the oxidation time, and the oxidation kinetics obeys parabolic law. A small amount of oxide scale spallation happened during the oxidation at 950 degrees C. The analysis of the specimens after oxidized at 950 degrees C revealed that three oxide layers formed, including the outer layer consisting of TiO2 and CrTiO3, the middle layer consisting of Cr2O3, Ni(Cr2O4) and TiO2 phases, and internal oxidizing layers identified as Al2O3 phase (C) 2011 Published Elsevier Ltd.
SN 1877-7058
PY 2012
VL 27
BP 932
EP 938
DI 10.1016/j.proeng.2011.12.540
UT WOS:000393154000124
ER

PT J
AU BARRETT, CA
AF BARRETT, CA
TI THE EFFECTS OF CR, CO, AL, MO AND TA ON THE CYCLIC OXIDATION BEHAVIOR OF
   A PROTOTYPE CAST NI-BASE SUPERALLOY BASED ON A 2(5) COMPOSITE
   STATISTICALLY DESIGNED EXPERIMENT
SO JOURNAL OF METALS
SN 0148-6608
PY 1984
VL 36
IS 7
BP 9
EP 9
UT WOS:A1984TB77400065
ER

PT J
AU Fabas, A
   Rouaix-Vande Put, A
   Doublet, S
   Domergue, D
   Salem, M
   Monceau, D
AF Fabas, Aurelien
   Rouaix-Vande Put, Aurelie
   Doublet, Sebastien
   Domergue, Didier
   Salem, Mehdi
   Monceau, Daniel
TI Metal dusting corrosion of austenitic alloys at low and high pressure
   with the effects of Cr, Al, Nb and Cu
SO CORROSION SCIENCE
AB Commercial and model alloys were exposed at 570 degrees C to metal dusting conditions at 1 and 21 bar in CO-H-2-H2O and CO-H-2-CO2-CH4-H2O atmospheres, respectively, with similar a(c) and P-O2 center dot gamma '' precipitation beneath the surface of 625 superalloy was due to Nb diffusion toward the Cr-depleted zone formed during oxidation. 693 superalloy was more carburised than 690 superalloy. alpha-Al2O3 formation was believed to induce cracks through the oxide scale, resulting in the alloy carburisation. Cu addition to a FeNiCr model alloy lead to the formation of an almost continuous Cu layer at the oxide/metal interface, greatly improving the metal dusting resistance.
OI SALEM, Mehdi/0000-0002-8778-3970
SN 0010-938X
EI 1879-0496
PD JUL 15
PY 2017
VL 123
BP 310
EP 318
DI 10.1016/j.corsci.2017.04.015
UT WOS:000405053900026
ER

PT J
AU Yu, BH
   Li, YP
   Nie, Y
   Mei, H
AF Yu, Bohua
   Li, Yunping
   Nie, Yan
   Mei, Hua
TI High temperature oxidation behavior of a novel cobalt-nickel-base
   superalloy
SO JOURNAL OF ALLOYS AND COMPOUNDS
AB Oxidation behavior of a novel cobalt-nickel-base superalloy in air from 600 to 900 degrees Cis investigated in details. The results indicate a two-layer oxide film formed on the surface after oxidation: the external layer of oxide film is mainly composed of Cr2O3 and a few of other oxides, and the inner layer dominantly contains Al2O3. During oxidation at higher temperature and long duration, evaporation of Mo-containing oxide leads to void formation and local failure in external oxide layer, characterized by roughening of oxide film. A formation mechanism of oxide film on this alloy during oxidation is proposed for the first time. (C) 2018 Elsevier B.V. All rights reserved.
RI Li, Yunping/M-2076-2016
SN 0925-8388
EI 1873-4669
PD OCT 15
PY 2018
VL 765
BP 1148
EP 1157
DI 10.1016/j.jallcom.2018.06.275
UT WOS:000444341900141
ER

PT J
AU Chen, YH
   Xue, F
   Wang, CH
   Li, XQ
   Deng, QS
   Yang, XM
   Long, HB
   Li, W
   Yang, LY
   Li, A
AF Chen, Yanhui
   Xue, Fei
   Wang, Chunhui
   Li, Xueqiao
   Deng, Qingsong
   Yang, Xiaomeng
   Long, Haibo
   Li, Wei
   Yang, Luyan
   Li, Ang
TI Effect of Cr on the microstructure and oxidation properties of Co-Al-W
   superalloys studied by in situ environmental TEM
SO CORROSION SCIENCE
AB Modern in situ oxidation processes can be observed down to the nanoscale using environmental transmission electron microscope (TEM), and this technology has been applied to conventional corrosion science to provide more detailed intrinsic information on the oxidation properties of materials. The influence of chromium (0-10 at.%) addition on the microstructure and oxidation properties of a gamma/gamma' two-phase Co82Al9W9-based superalloy was systematically investigated. The in situ oxidation behaviour of Cr-containing alloys was studied using environmental TEM, and the addition of moderate Cr amounts is suggested for the alloy design.
SN 0010-938X
EI 1879-0496
PD DEC
PY 2019
VL 161
AR UNSP 108179
DI 10.1016/j.corsci.2019.108179
UT WOS:000497887900002
ER

PT J
AU Kawagishi, K
   Sato, A
   Kobayashi, T
   Harada, H
AF Kawagishi, Kyoko
   Sato, Akihiro
   Kobayashi, Toshiharu
   Harada, Hiroshi
TI Oxidation and creep properties of ni-base single crystal superalloy for
   beta-phase EQ coating system
SO JOURNAL OF THE JAPAN INSTITUTE OF METALS
AB A new and stable bond coat system, EQ coating, which is in equilibrium thermodynamically with gamma/gamma' substrate, suppresses the diffusion of alloying elements between the substrate and coating, and the formation of secondary reaction zone (SRZ). In this study, beta phase is proposed as the candidate for oxidation-resistant EQ coating material based on its high Al content. gamma/gamma', superalloy for the substrate material and gamma, gamma' and beta phase alloys for the coating materials which are in equilibrium were designed by using thermodynamic calculation and EDX technique in Ni-Co-Cr-Al-Hf-Mo-Ta-W system. Cyclic oxidation examination and diffusion experiment for the alloys developed were performed and the suitability of the beta phase coating for EQ bond coat is discussed. Creep strength property was examined for the developed gamma/gamma' single-crystal superalloy.
SN 0021-4876
EI 1880-6880
PD AUG
PY 2006
VL 70
IS 8
BP 690
EP 693
DI 10.2320/jinstmet.70.690
UT WOS:000241145600022
ER

PT J
AU Zhao, SQ
   Dong, JX
   Zhang, MC
   Xie, XS
AF Zhao, SQ
   Dong, JX
   Zhang, MC
   Xie, XS
TI Oxidation behaviors of new Ni-based superalloy at 950 degrees C and 1000
   degrees C
SO RARE METAL MATERIALS AND ENGINEERING
AB A new nickel-based superalloy was oxidized in air at 950degreesC and 1000degreesC for time up to 140 h. Its oxidation behaviors were investigated by means of TGA, XRD and SEM(EDX). The kinetic curve of alloy oxidized at 950degreesC for 128 h obeys the parabolic rate law and no oxide peels off. The parabolic law is almost followed when alloy is oxidized at 1 000degreesC. A small amount of oxide scale spallation happens in the course of oxidation at 1 000degreesC. The oxide scales consist of Cr2O3,(Ni,Co)Cr2O4, TiO2, SiO2 and Al2O3, and internal oxidation takes place both at 950degreesC and at 1 000degreesC. This new alloy exhibits higher resistance to oxidation at 950degreesC than that at 1 000degreesC. The oxidation mechanism of the alloy has also been suggested by the phase composition analyses of oxide layers.
SN 1002-185X
PD FEB
PY 2005
VL 34
IS 2
BP 208
EP 211
UT WOS:000227367700009
ER

PT J
AU Rahman, A
   Chawla, V
   Jayaganthan, R
   Chandra, R
   Ambardar, R
AF Rahman, Atikur
   Chawla, Vipin
   Jayaganthan, R.
   Chandra, Ramesh
   Ambardar, R.
TI Degradation behaviour of sputtered Co-Al coatings on superalloy
SO MATERIALS CHEMISTRY AND PHYSICS
AB Degradation behaviour of sputtered Co-Al coatings on Superni-718 substrate has been investigated. Cyclic high temperature oxidation tests were conducted on uncoated and coated samples at peak temperatures of 900 degrees C for up to 100 thermal cycles between the peak and room temperatures. The results showed that a dense scale formed on the coated samples during thermal cycling at the peak temperature of 900 degrees C. The external scale exhibited good spallation resistance during cyclic oxidation testing at both temperatures. The improvement in oxide scale spallation resistance is believed to be related to the fine-grained structure of the coating. Nanostructured Co-Al coatings on Superni-718 substrate were deposited by DC/RF magnetron sputtering. FE-SEM/EDS, AFM, and XRD were used to characterize the morphology and formation of different phases in the coatings, respectively. The Co-Al coating on superalloy substrate showed better performance of cyclic high temperature oxidation resistance due to its possession of beta-CoAl phase as Al reservoir and the formation of Al2O3 and spinel phases such as CoCr2O4 and CoAl2O4 in scale. The oxidation results confirmed an improved oxidation resistance of the Co-Al coating on superalloy as compare to bare substrate in air at 900 degrees C temperature up to 100 cycles. (C) 2012 Elsevier B.V. All rights reserved.
RI CHANDRA, RAMESH/C-8027-2016; Chawla, Vipin/D-3471-2011; RENGASWAMY,
   JAYAGANTHAN/H-5961-2016
OI CHANDRA, RAMESH/0000-0002-8751-6274; RENGASWAMY,
   JAYAGANTHAN/0000-0002-3634-9306
SN 0254-0584
PD FEB 15
PY 2013
VL 138
IS 1
BP 49
EP 62
DI 10.1016/j.matchemphys.2012.11.004
UT WOS:000316241500007
ER

PT J
AU Wu, Y
   Li, XW
   Song, GM
   Wang, YM
   Narita, T
AF Wu, Y.
   Li, X. W.
   Song, G. M.
   Wang, Y. M.
   Narita, T.
TI Improvement of the Oxidation Resistance of the Single-Crystal Ni-Based
   TMS-82+Superalloy by Ni-Al Coatings with/without the Diffusion Barrier
SO OXIDATION OF METALS
AB Oxidation behavior of the uncoated base, Ni-Al coated and Re-Cr-Ni plus Ni-Al coated single-crystal (SC) Ni-based TMS-82+ superalloy is studied under cyclic air at 900 degrees C for 200 h to assess the oxidation resistance. Regardless of the coating processing, Ni-Al coating is effective in improving the oxidation resistance due to the formation of a continuous alpha-Al(2)O(3) a layer in the scale. For the uncoated base superalloy, the mass-gain curves are fitted by a subparabolic relationship, and complex oxide products including predominately NiO, some CrTaO(4), alpha-Al(2)O(3), Cr(2)O(3), a minor of spinels of (Ni, Co)Al(2)O(4), AlTaO(4) and theta-Al(2)O(3) are detected. Time-dependence of the oxide growth rate for both coated superalloy with/without the diffusion barrier is explained by the parabolic relationship. The oxide scales consist predominately of alpha-Al(2)O(3) and a minor of theta-Al(2)O(3). The diffusion barrier of sigma-phase plays a negligible effect on the oxidation resistance during
RI Li, Xiao-Wu/F-8109-2013; Song, Guiming/C-1195-2012; Li,
   Xiao-Wu/M-7977-2019
SN 0030-770X
PD DEC
PY 2010
VL 74
IS 5-6
BP 287
EP 303
DI 10.1007/s11085-010-9211-9
UT WOS:000284382800005
ER

PT J
AU Latief, FH
   Kakehi, K
   Fu, XT
   Tashiro, Y
AF Latief, Fahamsyah H.
   Kakehi, Koji
   Fu, Xintao
   Tashiro, Yuma
TI Isothermal Oxidation Behavior Characteristics of a Second Generation
   Ni-base Single Crystal Superalloy in Air at 1000 and 1100 degrees C
SO INTERNATIONAL JOURNAL OF ELECTROCHEMICAL SCIENCE
AB The isothermal oxidation behavior of a second generation Ni-base single crystal superalloy was investigated in air at 1000 degrees C and 1100 degrees C. The microstructures of the oxide morphology and the cross-section area of the specimens after oxidation were analyzed by XRD and SEM/EDX. Indeed, the present results indicated that the Ni-base single crystal superalloy denoted the parabolic oxidation kinetics, which are primarily controlled by the growth of the inner alpha-Al2O3 layer. In conclusion, the scales formed on the surface of superalloy both at 1000 degrees C and 1100 degrees C were complex and can be classified into three different layers in general: an outer layer of NiO with a small amount of CoO, an intermediate layer which predominantly composed of spinels (Ni,Co) Al2O4, NiCr2O4, and accompanied with some other oxides such as CrTaO4, NiTiO3 as well as W20O58, and an inner continuous layer of alpha-Al2O3. Nevertheless, the poor Al zone was appeared between the oxide scales and the substrate after oxidation 200 h and 500 h both at 1000 degrees C and 1100 degrees C.
SN 1452-3981
PD SEP
PY 2012
VL 7
IS 9
BP 8369
EP 8383
UT WOS:000309206900043
ER

PT J
AU Pei, HQ
   Wen, ZX
   Li, ZW
   Zhang, YM
   Yue, ZF
AF Pei, Haiqing
   Wen, Zhixun
   Li, Zhenwei
   Zhang, Yamin
   Yue, Zhufeng
TI Influence of surface roughness on the oxidation behavior of a
   Ni-4.0Cr-5.7Al single crystal superalloy
SO APPLIED SURFACE SCIENCE
AB The high-temperature oxidation dynamics and mechanisms of a Ni-based single crystal superalloy with four kinds of surface roughnesses were investigated by virtue of XRD, OM, SEM and EDS at 1000 degrees C. In the initial oxidation stage, outer (Ni, Co)O was mainly produced on the surfaces of the samples with Ra = 90 nm and 19 nm. Correspondingly, outer Cr2O3 and transient theta-Al2O3 were mainly formed on the surfaces with Ra = 509 nm and 182 nm. After 180 min oxidation, the values of instantaneous parabolic mass gain coefficients (k(p)) of the samples with all surface roughnesses were gradually consistent with the data of the growth parabolic coefficient of alpha-Al2O3. The oxidation mechanisms of Ni-based superalloy with different surface roughnesses were discussed by a model. The external diffusion flux of Al (D-Al) increases with the increases of surface roughness. Thus, the required Al concentration decreases with the increases of surface roughness when the selective oxidation of Al occurrs to form a protective single alpha-Al2O3 film. (C) 2018 Elsevier B.V. All rights reserved.
RI Li, Zhenwei/R-5229-2018; Pei, Haiqing/R-5327-2018; wen,
   zhixun/S-3803-2018; Zhang, Yamin/R-5619-2018
OI Li, Zhenwei/0000-0002-2614-1173; Pei, Haiqing/0000-0003-1728-4778; wen,
   zhixun/0000-0002-7176-3465; Zhang, Yamin/0000-0003-2949-2304
SN 0169-4332
EI 1873-5584
PD MAY 15
PY 2018
VL 440
BP 790
EP 803
DI 10.1016/j.apsusc.2018.01.226
UT WOS:000427461000093
ER

PT J
AU Xu, YT
   Xia, TD
   Yan, JQ
   Zhao, WJ
AF Xu Yangtao
   Xia Tiandong
   Yan Jianqiang
   Zhao Wenjun
TI Research on Oxidation Behavior of Novel Co-Al-W Alloy at High
   Temperature
SO RARE METAL MATERIALS AND ENGINEERING
AB The high-temperature oxidation resistance of Co-Al-W alloy, strengthened by a ternary compound gamma'-Co-3(Al, W) phase, was investigated. The kinetic data of mass gain and the cyclic oxidation behavior of the Co-Al-W alloys, including Co-9Al-7.5W (7.5W), Co-9Al-9.8W (9.8W) and Co-9.2Al-10.7W (10.7W), were studied at 800 and 900 degrees C by XRD, SEM and EPMA technologies, and they were compared with a nickel-base Manaurite900 (MAN900) alloy. The results show that the anti-oxidative ability of 9.8W alloy is the best at 800 degrees C among these alloys. But at 900 degrees C the square of mass gain of 7.5W and 9.8W alloys are much greater, while the anti-oxidant property of MAN900 and 10.7W alloys are superior to other alloys. The oxide scales at 800 and 900 degrees C exhibit a multi-layered structure, including an outer layer of Co3O4, an intermediate layer composed of complex oxides of Co, Al and W elements layer, and an internal attacked layer with oxides of Co and Al.
SN 1002-185X
PD OCT
PY 2011
VL 40
IS 10
BP 1742
EP 1747
UT WOS:000303698200011
ER

PT J
AU Wang, B
   Gong, J
   Sun, C
   Huang, RF
   Wen, LS
AF Wang, B
   Gong, J
   Sun, C
   Huang, RF
   Wen, LS
TI The behavior of MCrAlY coatings on Ni3Al-base superalloy
SO MATERIALS SCIENCE AND ENGINEERING A-STRUCTURAL MATERIALS PROPERTIES
   MICROSTRUCTURE AND PROCESSING
AB This work is concerned with NiCrAlY and NiCoCrAlY coatings deposited on the superalloy IC-6 (Ni3Al-base superalloy) by arc ion plating (AIP). The results indicated that the presence of Al and Mo in alloy IC-6 impeded Cr atoms moving from coatings to substrates during the deposition process. As a consequence, the distribution of Cr is well proportioned in both NiCrAlY and NiCoCrAlY coatings. Vacuum heat treatment drastically increased diffusivities and the coating became more uniform. The interdiffusion also led to the phase transformation in the coatings. Although gamma'-Ni3Al and gamma-Ni were still the major phases in the coating, their lattice constant a(0) decreased. The results of isothermal oxidation showed that the oxidation behavior of coatings obeyed the parabolic rate law. The oxidation resistance was not influenced very much by the presence of Co in the NiCrAlY coating at 900 degreesC static atmosphere. NiCoCrAlY coating had poorer oxidation resistance than NiCrAlY coating when they were exposed at 1000 degreesC. (C) 2003 Elsevier Science B.V. All rights reserved.
SN 0921-5093
PD SEP 25
PY 2003
VL 357
IS 1-2
BP 39
EP 44
DI 10.1016/S0921-5093(03)00254-5
UT WOS:000184767100006
ER

PT J
AU Xu, YT
   Xia, RL
   Sha, QZ
   Xia, TD
AF Xu Yangtao
   Xia Rongli
   Sha Qizhen
   Xia Tiandong
TI Phase Composition and Cracking Behavior on TIG Cladding Layer of
   Co-8.8Al-9.8W-0.2B Superalloy Based on JMatPro Software
SO RARE METAL MATERIALS AND ENGINEERING
AB Co-Al-W superalloy is a novel cobalt-based superalloy with the precipitation strengthening phase of ternary compound gamma-Co-3(Al,W). In order to study the cracking behavior of Co-8.8A1-9.8W-0.2B cladding layer on 304 stainless steel with TIG welding, the phase composition and relative contents at different positions of the cladding layer were investigated by thermodynamic simulation calculation of JMatPro software and experimental verification. The results show that the phase composition is the same at different positions of the cladding layer, but the content of those phases are not alike. Combining phase composition and contents of the cladding layer, the surface cracks of cladding layer are mainly hot cracks, which come from the integrated effect of the thermal stress, the phase transformation stress and the Laves phase.
SN 1002-185X
PD SEP
PY 2017
VL 46
IS 9
BP 2459
EP 2464
UT WOS:000435226100022
ER

PT J
AU Yuan, K
   Eriksson, R
   Peng, RL
   Li, XH
   Johansson, S
   Wang, YD
AF Yuan, Kang
   Eriksson, Robert
   Peng, Ru Lin
   Li, Xin-Hai
   Johansson, Sten
   Wang, Yan-Dong
TI MCrAlY coating design based on oxidation-diffusion modelling. Part I:
   Microstructural evolution
SO SURFACE & COATINGS TECHNOLOGY
