Repository: MatInfoUB/NLP-Queries

File: Co_superalloys2.txt (part 2 of 21)
FN Clarivate Analytics Web of Science
AB The 1100 degrees C cyclic oxidation performance of 25 Ni-base commercial and developmental alloys was compiled from an extensive database and ranked according to the 200 h weight change. Cyclic oxidation performance of superalloys is directly controlled by composition. These conventionally cast superalloys were composed of base elements [Ni-Co-Cr-Al], refractory elements [Nb-Mo-Ta-W], oxygen-active elements [Ti-Zr-Hf], light elements [B, C], and occasionally [V-Mn-Si], with P and S trace impurities. The oxidation results were broadly categorised as less than 4 mg/cm(2) weight loss for alloys with high 5-6% Al and 3-9% Ta, and with low <= 1% Ti ( wt.%). Conversely, weight loss of 200-300 mg/cm2 characterised alloys containing low < 3.5% Al, no Ta, and high > 3% Ti. These trends correlated with beneficial and detrimental scale phases previously reported. An unambiguous Cr effect was masked because of its strongly coupled, but inverse, correlation with Al. Multiple linear regression was used to fit alloy composition to a simple logarithmic weight change transform. The function contained 10 terms and yielded a correlation coefficient, r(2), of 0.84. Various graphical representations helped to further illustrate, quantify, and predict complex oxidation effects within a 10-element compositional space.
RI Smialek, James L./AAD-7588-2019
OI Smialek, James L./0000-0003-4310-5569
SN 0960-3409
EI 1878-6413
PY 2016
VL 33
IS 4-5
SI SI
BP 489
EP 500
DI 10.1080/09603409.2016.1160501
UT WOS:000380515300019
ER

PT J
AU Wang, PS
   Kossmann, J
   Kattner, UR
   Palumbo, M
   Hammerschmidt, T
   Olson, GB
AF Wang, Peisheng
   Kossmann, Joerg
   Kattner, Ursula R.
   Palumbo, Mauro
   Hammerschmidt, Thomas
   Olson, Gregory B.
TI Thermodynamic assessment of the Co-Ta system
SO CALPHAD-COMPUTER COUPLING OF PHASE DIAGRAMS AND THERMOCHEMISTRY
AB The Co-Ta system has been reviewed and the thermodynamic description was re-assessed in the present work. DFT (density functional theory) calculations considering spin polarization were performed to obtain the energies for all end-member configurations of the C14, C15, C36 and mu phases for the evaluation of the Gibbs energies of these phases. The phase diagram calculated with the present description agrees well with the experimental and theoretical data. Considering the DFT results was essential for giving a better description of the mu phase at lower temperatures.
RI Hammerschmidt, Thomas/M-1488-2019; Hammerschmidt, Thomas/A-3343-2009;
   Olson, Gregory B/B-7529-2009
OI Hammerschmidt, Thomas/0000-0002-2270-4469; Hammerschmidt,
   Thomas/0000-0002-2270-4469; 
SN 0364-5916
EI 1873-2984
PD MAR
PY 2019
VL 64
BP 205
EP 212
DI 10.1016/j.calphad.2018.12.002
UT WOS:000460842600021
PM 31579349
ER

PT J
AU Smialek, JL
   Gray, S
AF Smialek, James L.
   Gray, Simon
TI Type II Hot Corrosion Screening Tests of a Cr2AlC MAX Phase Compound
SO OXIDATION OF METALS
AB Low-temperature hot corrosion tests were performed on bulk Cr2AlC MAX phase compounds for the first time. This material is a known alumina-former with good oxidation and Type I high-temperature hot corrosion resistance. Unlike traditional (Ni,Co)CrAl alumina formers, it contains no Ni or Co that may react with Na2SO4 salt deposits needed to form corrosive mixed (Ni,Co)SO4-Na2SO4 eutectic salts active in Type II hot corrosion. Cr2AlC samples coated with 20K(2)SO(4)-80Na(2)SO(4) salt were exposed to 300ppm SO2 at 700 degrees C for times up to 500h. Weight change, recession, and cross-sectional microstructures identified some reactivity, but much reduced (<1/10) compared to a Ni(Co) superalloy baseline material. Layered Al2O3/Cr2O3 scales were indicated, either separated by or intermixed with some retained salt. However, there was no conclusive indication of salt melting. Accelerated oxidation was proposed to explain the results, and coarse Cr7C3 impurities appeared to play a negative role. In contrast, the superalloy exhibited outer Ni(Co) oxide and inner Cr2O3 scales, with Cr-S layers at the interfaces. Massive spallation of the corrosion layers occurred repeatedly for the superalloy, but not at all for Cr2AlC. This indicates some potential for Cr2AlC as LTHC-resistant coatings for superalloys.
RI Smialek, James L./AAD-7588-2019
OI Smialek, James L./0000-0003-4310-5569; Gray, Simon/0000-0003-1265-0759
SN 0030-770X
EI 1573-4889
PD DEC
PY 2018
VL 90
IS 5-6
BP 555
EP 570
DI 10.1007/s11085-018-9857-2
UT WOS:000449331500002
ER

PT J
AU Eggeler, YM
   Muller, J
   Titus, MS
   Suzuki, A
   Pollock, TM
   Spiecker, E
AF Eggeler, Y. M.
   Mueller, J.
   Titus, M. S.
   Suzuki, A.
   Pollock, T. M.
   Spiecker, E.
TI Planar defect formation in the gamma' phase during high temperature
   creep in single crystal CoNi-base superalloys
SO ACTA MATERIALIA
AB The structure and formation mechanism of extended planar defects in the gamma/gamma' microstructure of creep deformed CoNi-base single crystal superalloys have been studied by conventional and advanced transmission electron microscopy (TEM). Planar defects in numerous isolated as well as contiguous gamma' precipitates on 011) planes reveal a characteristic configuration whereby superlattice intrinsic stacking faults (SISF) are fully embedded within antiphase boundaries (APB). Detailed analysis revealed that a leading 1/3[1 12] superpartial dislocation first creates an SISF. The SISF is then transformed into an APB by a trailing 1/6[112] partial dislocation. The partial is left inside the precipitate and remains as a dislocation loop. Thus, the entire shearing process constitutes a crystallographic slip of type 1/2[112]. A force balance analysis indicates that the initial APB energy exceeds the SISF energy. However, energy dispersive X-ray spectroscopy (EDXS) indicates pronounced local reordering and diffusion processes near both types of planar defects. The APB qualitatively adopts the composition of the gamma phase whereas the SISF locally changes its composition towards that of the Co3W D0(19) phase. We propose that these atomic diffusion processes determine the formation and shrinkage of the loops. A post mortem in situ TEM heating experiment shows that with increasing temperature the APBs exhibit complete faceting into 000) planes followed by coarsening, eventually leading to disintegration of the gamma' precipitate. This indicates a detrimental impact of APBs as potential nuclei for fragmentation of the gamma/gamma' microstructure in CoNi-base superalloys. (C) 2016 Acta Materialia Inc. Published by Elsevier Ltd. All rights reserved.
RI Spiecker, Erdmann/B-3902-2017
SN 1359-6454
EI 1873-2453
PD JUL
PY 2016
VL 113
BP 335
EP 349
DI 10.1016/j.actamat.2016.03.077
UT WOS:000378670300033
ER

PT J
AU Qu, JL
   Yang, SF
   Chen, ZY
   Li, JS
   Dong, AP
   Gu, Y
AF Qu, Jinglong
   Yang, Shufeng
   Chen, Zhengyang
   Li, Jingshe
   Dong, Anping
   Gu, Yu
TI Effects of Withdrawal Rate on the Microstructure of Directionally
   Solidified GH4720Li Superalloys
SO MATERIALS
AB Increasing the ingot size of GH4720Li superalloys makes it difficult to control their microstructure, and the withdrawal rate is an important factor in controlling and refining the microstructure of GH4720Li superalloys. In this study, GH4720Li superalloy samples were prepared via Bridgman-type directional solidification with different withdrawal rates. The morphology and average size of the dendrites in the stable growth zone during directional solidification in each sample, morphology and average size of the ' phases, and microsegregation of each alloying element were analyzed using optical microscopy, Photoshop, Image Pro Plus, field emission scanning electron microscopy, and electron probe microanalysis. Increasing the withdrawal rate significantly helped in refining the superalloy microstructure; the average secondary dendrite arm spacing decreased from 133 to 79 mu m, whereas the average sizes of the ' phases in the dendrite arms and the interdendritic regions decreased from 1.02 and 2.15 mu m to 0.69 and 1.26 mu m, respectively. Moreover, the ' phase distribution became more uniform. The microsegregation of Al, Ti, Cr, and Co decreased with the increase in the withdrawal rate; the segregation coefficients of Al, Cr, and Co approached 1 at higher withdrawal rates, whereas that of Ti remained above 2.2 at all the withdrawal rates.
SN 1996-1944
PD MAR 1
PY 2019
VL 12
IS 5
AR 771
DI 10.3390/ma12050771
UT WOS:000462543700087
PM 30845716
ER

PT J
AU Birol, Y
AF Birol, Yucel
TI Ni- and Co-BASED SUPERALLOYS AS POTENTIAL TOOL MATERIALS FOR
   THIXOFORMING OF STEELS
SO INTERNATIONAL JOURNAL OF MATERIAL FORMING
AB Thixoforming of steel is very demanding on tool materials. With process temperatures often exceeding 1300 degrees C, the surface-to-interior temperature gradients and the thermal stresses thus generated across the die are much larger than with Al and Mg. The principle die failure mechanism is thus claimed to be thermal fatigue as the mechanical loading on the tooling is modest owing to a mushy feedstock. The erosive wear caused by abrasion and impact of the already solid particles in the slurry and high temperature oxidation of the die surface, cannot be overlooked either. The conventional hot work tool steels were shown to rapidly deteriorate under such severe conditions. Suitable die materials with extended service life are required to set up an appropriate process for the production of steel parts on an industrial scale. Ni- and Co-based superalloys were tested in the present work for their potential to withstand the steel thixoforming environment for an economically acceptable life.
OI birol, yucel/0000-0002-5829-1045
SN 1960-6206
PD APR
PY 2010
VL 3
SU 1
BP 739
EP 742
DI 10.1007/s12289-010-0876-z
UT WOS:000208613700185
ER

PT J
AU Fan, QN
   Wang, CY
   Yu, T
   Du, JP
AF Fan, Qin-Na
   Wang, Chong-Yu
   Yu, Tao
   Du, Jun-Ping
TI A ternary Ni-Al-W EAM potential for Ni-based single crystal superalloys
SO PHYSICA B-CONDENSED MATTER
AB Based on experiments and first-principles calculations, a ternary Ni-Al-W embedded-atom-method (EAM) potential is constructed for the Ni-based single crystal superalloys. The potential predicts that W atoms do not tend to form clusters in gamma(Ni), which is consistent with experiments. The impurity diffusion of W in gamma(Ni) is investigated using the five-frequency model. The diffusion coefficients and the diffusion activation energy of W are in reasonable agreement with the data in literatures. By W doping, the lattice misfit between the two phases decreases and the elastic constants of gamma'(Ni3Al) increase. As for alloyed elements Co, Re and W, the pinning effect of solute atom on the gamma(Ni)/gamma'(Ni3Al) misfit dislocation increases with the increasing of the atomic radius. (C) 2014 Elsevier B.V. All rights reserved.
OI Du, Jun-Ping/0000-0003-4585-1573
SN 0921-4526
EI 1873-2135
PD JAN 1
PY 2015
VL 456
BP 283
EP 292
DI 10.1016/j.physb.2014.09.012
UT WOS:000346841200049
ER

PT S
AU Knop, M
   Vorontsov, VA
   Hardy, MC
   Dye, D
AF Knop, Matthias
   Vorontsov, Vassili A.
   Hardy, Mark C.
   Dye, David
BE Guedou, JY
   Chone, J
TI High-temperature gamma (FCC)/gamma ' (L1(2)) Co-Al-W based superalloys
SO EUROSUPERALLOYS 2014 - 2ND EUROPEAN SYMPOSIUM ON SUPERALLOYS AND THEIR
   APPLICATIONS
SE MATEC Web of Conferences
CT 2nd European Symposium on Superalloys and their Applications
CY MAY 12-16, 2014
CL Giens, FRANCE
AB Interim results from the development of a polycrystalline Co-Al-W based superalloy are presented. Cr has been added to provide oxidation resistance and Ni has then been added to widen and stabilise the gamma' phase field. The alloy presented has a solvus of 1010 degrees C and a density of 8.7 g cm(-3). The room temperature flow stress is over 1000 MPa and this reduces dramatically above 800 degrees C. The flow stress anomaly is observed. A microstructure with both similar to 50 nm gamma ' produced on cooling and larger 100-200 nm gamma ' can be obtained. Isothermal oxidation at 800 degrees C in air for 200 h gave a mass gain of 0.96 mg cm(-2). After hot deformation in the 650-850 degrees C temperature range, both anti phase boundaries (APBs) and stacking faults could be observed. An APB energy of 71 mJm(-2) was measured, which is comparable to that found in commercial nickel superalloys.
RI Vorontsov, Vassili/A-8837-2010; Dye, David/B-5603-2012
OI Vorontsov, Vassili/0000-0002-1958-0602; Dye, David/0000-0002-8756-3513
SN 2261-236X
PY 2014
VL 14
AR 18003
DI 10.1051/matecconf/20141418003
UT WOS:000351930400070
ER

PT J
AU Schoonbaert, S
   Huang, X
   Yandt, S
   Au, P
AF Schoonbaert, Stephen
   Huang, Xiao
   Yandt, Scott
   Au, Peter
TI Brazing and wide gap repair of X-40 using Ni-base alloys
SO JOURNAL OF ENGINEERING FOR GAS TURBINES AND POWER-TRANSACTIONS OF THE
   ASME
AB Co-base superalloys are commonly used for vanes and parts of the combustion chamber in gas turbine engines. The Co-base superalloys are primarily solid solution strengthened and have good resistance to hot corrosion, creep, and thermal fatigue. In particular Co-base alloy X-40 was used to fabricate the first stage NGV airfoils of T56 series engines: inspections after service have revealed that X-40 airfoils suffered from severe thermal fatigue damages. In this study, a new braze repair scheme is proposed; in which Ni-base alloys are used to repair the X-40 substrate in both narrow and wide gap configurations. Metallographic examination, X-ray mapping, and energy dispersive Spectroscopy semiquantitative compositional analyses were carried out to study the microstructures in the braze joint in the as-brazed condition and after thermal exposure at 950 degrees C. The results obtained so far suggest the formation of Cr-rich borides, eutectic phases, and various carbides in the joint. No TCP phases were found in the brazed joint and base metals adjacent to the joint. The high carbon content in the alloy X-40 may have played an important role in preventing the formation of TCP phases,during brazing and subsequent thermal exposure.
RI Huang, Xiao/Q-2906-2018
OI Huang, Xiao/0000-0001-8055-3745
SN 0742-4795
PD MAY
PY 2008
VL 130
IS 3
AR 032101
DI 10.1115/1.2836743
UT WOS:000255669300014
ER

PT J
AU Cadel, E
   Lemarchand, D
   Chambreland, S
   Blavette, D
AF Cadel, E
   Lemarchand, D
   Chambreland, S
   Blavette, D
TI Atom probe tomography investigation of the microstructure of superalloys
   N18
SO ACTA MATERIALIA
AB Microstructural features of nickel base superalloys N18 have been investigated by transmission electron microscopy (TEM), field emission gun-scanning electron microscopy (FEG-SEM), field ion microscopy (FIM), one-dimensional atom probe (APFIM) and three-dimensional atom probe (3DAP). Heat treatments conducted at 700 and 800 C lead to the precipitation of a large volume fraction of gamma precipitates (57%) that are Al and Ti enriched. Cr, Co and Mo preferentially partition to the gamma solid solution. Small Cr-enriched particles (0) were discovered in the core of largest gamma particles. These contain more Cr and less Mo than the gamma solid solution but are thought to be tiny metastable gamma particles that were formed in the inner region of gamma particles during cooling from 800 degreesC. Intergranular Ni-depleted borides arranged in "clusters" of particles very close to each other were observed using 3DAP. Their stoichiometry is M2B with M = Cr, Mo. One nanometer-thick Ni and Co enriched films (compared to borides) separate adjoining boride particles. Grain boundary (GB) segregation of B, Mo and to some extent Cr has been observed. The thickness of the segregated layer wetting GB is close to 1 nm. (C) 2002 Acta Materialia Inc. Published by Elsevier Science Ltd. All rights reserved.
RI CADEL, Emmanuel/D-7037-2015; Blavette, Didier/J-9488-2013
OI CADEL, Emmanuel/0000-0002-0916-7021
SN 1359-6454
PD MAR 14
PY 2002
VL 50
IS 5
BP 957
EP 966
AR PII S1359-6454(01)00395-0
DI 10.1016/S1359-6454(01)00395-0
UT WOS:000174732600005
ER

PT J
AU Picha, R
   Broz, P
   Bursik, J
AF Picha, R
   Broz, P
   Bursik, J
TI Phase equilibria in the Ni-Al-Cr-Ti system at 1000 and 1100 degrees C
SO JOURNAL OF ALLOYS AND COMPOUNDS
CT 9th International Symposium on Physics of Materials
CY SEP 01-04, 2003
CL Charles Univ, Fac Math & Phys, Prague, CZECH REPUBLIC
SP Charles Univ, Dept Met Phys
HO Charles Univ, Fac Math & Phys
AB Design of advanced materials in general calls for better understanding of phase transitions at service temperatures and relevant equilibrium phase diagrams. In the case of multicomponent alloys, it is often necessary to study phase transformations on model systems. Ni-Al-Cr-X quaternary systems (X = Co, W, Ti, Ta, etc.) are relatively simple yet sufficiently representative models for Ni-base superalloys. However, their complete thermodynamic description requires qualified knowledge of thermodynamic parameters for lower order systems as well as higher order correction terms.
   This work continues our previous studies on Ni-Al-Cr-(Co, W, Mo) systems. This time it is focused on titanium as the fourth element. Experimental alloys were prepared with respect to gamma + gamma' phases presence and studied by means of analytical electron microscopy after annealing at typical service temperatures. Experimentally identified types of phases are compared with those obtained by means of thermodynamic calculations. (C) 2004 Elsevier B.V. All rights reserved.
RI Bursik, Jiri/B-8684-2013
OI Bursik, Jiri/0000-0002-6749-9788
SN 0925-8388
EI 1873-4669
PD SEP 22
PY 2004
VL 378
IS 1-2
BP 75
EP 78
DI 10.1016/j.jallcom.2003.10.072
UT WOS:000223801100012
ER

PT J
AU Tian, SG
   Zhang, JH
   Wu, X
   Yang, HC
   Xu, YB
   Hu, ZQ
AF Tian, SG
   Zhang, JH
   Wu, X
   Yang, HC
   Xu, YB
   Hu, ZQ
TI Features and effect factors of creep of single-crystal nickel-base
   superalloys
SO METALLURGICAL AND MATERIALS TRANSACTIONS A-PHYSICAL METALLURGY AND
   MATERIALS SCIENCE
AB The creep behavior of two single-crystal nickel-base superalloys with [001] orientation has been studied by measuring the creep curves, internal friction stress of dislocation motion, transmission electron microscopy (TEM) observation and energy-dispersive X-ray analysis (EDAX) composition analysis. The results show that over the stress and temperature range, there are different creep activation energies, time exponents, and effective stress exponents in two alloys at different creep stages. The size and volume fraction of the gamma' phase in the tantalum-free alloy is obviously decreased with the elevated temperature, This results in the decrease of the internal friction stress during steady-state creep. Higher levels of tungsten in the alloy result in a smaller strain value and lower directional-coarsening rate during primary creep. During steady-state creep, the primary reason for the better creep resistance of the other alloy is that it contains more Al and also Ta, which maintains a high volume fraction of gamma' phase. The dislocation climb over the gamma' rafts is the major deformation mechanisms during steady-state tensile creep. The fact that the strain rate is decreased with the increase of the size and volume fraction of the gamma' rafts may be described by a modified constitutive equation that is based on a model of the rate of dislocation motion.
SN 1073-5623
PD DEC
PY 2001
VL 32
IS 12
BP 2947
EP 2957
DI 10.1007/s11661-001-0169-8
UT WOS:000172956700003
ER

PT J
AU Lin, RQ
   Fu, C
   Liu, M
   Jiang, H
   Li, X
   Ren, ZM
   Russell, AM
   Cao, GH
AF Lin, R. Q.
   Fu, C.
   Liu, M.
   Jiang, H.
   Li, X.
   Ren, Z. M.
   Russell, A. M.
   Cao, G. H.
TI Microstructure and oxidation behavior of Al plus Cr co-deposited
   coatings on nickel-based superalloys
SO SURFACE & COATINGS TECHNOLOGY
AB The microstructure and oxidation behavior were investigated in Al and Cr co-deposited diffusion coatings prepared by the pack cementation process. The composition (in wt.%) of the packs was 3NH(4)Cl-xAl-(25-x)Cr-72Al(2)O(3) with different Al levels (x = 0.5,1,2,4, and 10). After the heat-treatment process, the corresponding microstructure of the coatings was Cr + Cr2Ni3 + Al-rich phase, Cr + Cr2Ni3, Cr + NiAl + Ni3Al and NiAl + AlCr2, respectively. The isothermal oxidation tests were performed at 950 degrees C for up to 100 h in air, and the oxidation kinetic curves were obtained. It indicated that the coatings formed in the packs containing 1.2 wt.% Al had the lowest weight gain, while the weight gain of the coating formed in the packs having 4 wt.% Al was the largest. The presence of Cr in Al and Cr co-deposited coatings promotes Al2O3 generation. The formation mechanisms of Al + Cr co-deposited coatings and the effect of Cr in different types of coatings during the oxidation process were discussed. (C) 2016 Elsevier B.V. All rights reserved.
OI Russell, Alan/0000-0001-5264-0104
SN 0257-8972
PD JAN 25
PY 2017
VL 310
BP 273
EP 277
DI 10.1016/j.surfcoat.2016.12.096
UT WOS:000393347400036
ER

PT S
AU Mahapatra, R
   Imam, MA
   Lei, CS
   Feng, CR
AF Mahapatra, R.
   Imam, M. A.
   Lei, C. S.
   Feng, C. R.
BE Nie, JF
   Morton, A
TI Cobalt-Based Alloys for High Temperature Applications
SO PRICM 7, PTS 1-3
SE Materials Science Forum
CT 7th Pacific Rim International Conference on Advanced Materials and
   Processing
CY AUG 02-06, 2010
CL Cairns, AUSTRALIA
SP Chinese Soc Metals, Japan Inst Metals, Korean Inst Metals & Mat, Mat Australia, Minerals, Met & Mat Soc
AB The isothermal oxidation behavior and thermal stability of a cobalt base alloy was investigated up to a period of 312 hr in air from 1000 to 1200 degrees C. A comparison of oxidation behavior of this alloy with a conventional nickel-base superalloy (Inconel 713C) has been conducted in detail. This experimental alloy oxidizes by forming layers of Al2O3, Cr2O3, TiO2, CoO and traces of SiO2 with WO2 oxides on the surface of the specimen in contact with air. Scanning electron microscopy (SEM) was used to study the microstructure, morphology and compositions of oxides formed after the exposure. Thermal stability of the alloy after extended periods of exposures to air at 1000, 1100 and 1200 degrees C was studied using transmission electron microscopy (TEM).
SN 0255-5476
PY 2010
VL 654-656
BP 550
EP +
DI 10.4028/www.scientific.net/MSF.654-656.550
PN 1-3
UT WOS:000285374600134
ER

PT J
AU Ojo, OA
   Aina, O
AF Ojo, O. A.
   Aina, O.
TI On the Effect of Liquid-State Diffusion on Isothermal Solidification
   Completion Time During Transient Liquid-Phase Bonding of Dissimilar
   Materials
SO METALLURGICAL AND MATERIALS TRANSACTIONS A-PHYSICAL METALLURGY AND
   MATERIALS SCIENCE
AB A study of transient liquid-phase bonding (TLPB) of dissimilar materials consisting of a nickel-based superalloy and a cobalt material is performed. In contrast to the assumption that rapid atomic diffusion in the liquid would reduce the processing time, t (f), required to completely eliminate the liquid phase from the joint region through diffusional solidification, the occurrence of liquid-state diffusion significantly prolonged the processing time t (f). This finding is crucially important to the TLPB of dissimilar materials.
SN 1073-5623
EI 1543-1940
PD MAY
PY 2018
VL 49A
IS 5
BP 1481
EP 1485
DI 10.1007/s11661-018-4572-9
UT WOS:000428844800011
ER

PT J
AU Xu, WW
   Yu, Q
   Xia, FF
   Yin, GH
   Huang, YF
   Chen, LJ
AF Xu, Wei-Wei
   Yu, Qiang
   Xia, Fangfang
   Yin, Guohui
   Huang, Yongfang
   Chen, Lijie
TI Exploration of crystal structure and the origin of unexpected intrinsic
   ductility of chi Co7Ta2
SO JOURNAL OF ALLOYS AND COMPOUNDS
AB The precise information on phase constitutions in the Co-Ta system is of practical significance for exploiting g 0 gamma'-strengthened Co-Ta-based superalloys. The unidentified crystal structure of chi Co7Ta2 and the ambiguous description of phase relationship between chi Co7Ta2 and g gamma'Co3Ta result in the uncertainty of phase constitutions in the Co-rich region of Co-Ta. In this work, we present a systematical study of crystallographic data of Co7Ta2 on the basis of first principles and an unbiased structure searching method. A layered-sandwich structure with C2/m monoclinic symmetry (Pearson symbol mC18) is identified for Co7Ta2. The thermodynamic, mechanical and phonon calculations further verify the stability of C2/m. The quasi-harmonic thermodynamics exhibit that Co3Ta is stable and Co7Ta2 should be metastable at ambient temperature. The entropy effect remarkably stabilizes Co7Ta2 but destabilizes Co3Ta phase. The Co7Ta2 would be the thermodynamically stable at T >= 1200 K. Further results of mechanical properties show that Co7Ta2 yields an unexpected intrinsic ductility. Through the electronic configurations, it demonstrates that the ductility is associated with the bonding alteration in the specific layered-sandwich structure of Co7Ta2 during deformation process. (C) 2019 Elsevier B.V. All rights reserved.
SN 0925-8388
EI 1873-4669
PD AUG 15
PY 2019
VL 797
BP 1198
EP 1204
DI 10.1016/j.jallcom.2019.05.223
UT WOS:000471128700140
ER

PT J
AU Zhao, SQ
   Zhang, MC
   Dong, JX
   Xie, XS
AF Zhao, SQ
   Zhang, MC
   Dong, JX
   Xie, XS
TI Mechanical properties and structure of new superalloys after prolonged
   aging at 700 degrees C
SO RARE METAL MATERIALS AND ENGINEERING
AB Mechanical properties and structure stability have been investigated on new Ni-Cr-Co base superalloys after long-term aging at 700degreesC by microstructure analysis and high temperature property measurement. Long time aging at 700degreesC, results in the precipitation of the carbides MC, M23C6 as well as gamma ' (gamma prime). The carbides MC and M23C6 remain stable up to 5 008 h aging. The gamma prime grows obviously and coarsenis by diffusion-controlled growth. After long time aging at 700degreesC the hardnees (measured at room temperature) does not change much initially and then decreases with further aging in resonse to changes in the size, morphology and distribution of gamma prime. The high temperature tensile strength and the stress rupture for the tested alloy were considerably higher than Nimonic 263. In brief, the new alloys maintain a stable structure at 700degreesC and exhibit improved high-temperature properties.
SN 1002-185X
PD DEC
PY 2003
VL 32
IS 12
BP 991
EP 994
UT WOS:000187912400006
ER

PT J
AU Freund, LP
   Stark, A
   Kirchmayer, A
   Schell, N
   Pyczak, F
   Goken, M
   Neumeier, S
AF Freund, Lisa P.
   Stark, Andreas
   Kirchmayer, Andreas
   Schell, Norbert
   Pyczak, Florian
   Goeken, Mathias
   Neumeier, Steffen
TI The Effect of a Grain Boundary Pinning B2 Phase on Polycrystalline
   Co-Based Superalloys with Reduced Density
SO METALLURGICAL AND MATERIALS TRANSACTIONS A-PHYSICAL METALLURGY AND
   MATERIALS SCIENCE
CT 3rd European Conference on Superalloys (Eurosuperalloys)
CY SEP 09-13, 2018
CL Univ Oxford, Oxford, ENGLAND
HO Univ Oxford
AB The Al/W ratio was increased in a new polycrystalline gamma/gamma' Co-based superalloy in order to introduce a grain boundary pinning phase while at the same time reducing the density and increasing the oxidation resistance. The grain boundary pinning phase was identified as beta-phase (B2-(Ni,Co)Al) by high-energy X-ray diffraction. The grain boundary pinning effect was confirmed to be effective up to temperatures of 1050 degrees C by synchrotron radiation in-situ heating experiments. The precipitation of the beta phase led to a reduced gamma' volume fraction thereby decreasing the high-temperature strength. The density was lowered to 8.52 g/cm(3), so the specific strength was equivalent to the strength of the reference alloy up to 750 degrees C. Due to the low gamma' volume fraction and the low W content, the creep resistance was also reduced compared with the reference alloy. The oxidation resistance, however, was improved by the formation of a thin, continuous Al-oxide layer during oxidation at 900 degrees C for 50 hours.
RI Neumeier, Steffen/F-7092-2017
OI Neumeier, Steffen/0000-0001-7853-0368; Stark,
   Andreas/0000-0002-1249-7937
SN 1073-5623
EI 1543-1940
PD SEP
PY 2018
VL 49A
IS 9
SI SI
BP 4070
EP 4078
DI 10.1007/s11661-018-4757-2
UT WOS:000440714700025
ER

PT J
AU Lv, XZ
   Zhang, JX
   Feng, Q
AF Lv, Xianzi
   Zhang, Jianxin
   Feng, Qiang
TI The promotion of Ru on topologically close-packed phase precipitation in
   the high Cr-containing (similar to 9wt.%) nickel-base single crystal
   superalloy
SO JOURNAL OF ALLOYS AND COMPOUNDS
AB The partitioning behaviors of alloying elements Cr, Co, Al, Ta, etc. on the gamma and gamma' phases of high Cr-containing (similar to 9wt.%) nickel-base single crystal superalloys have been investigated with and without the addition of 3wt.% Ru. The "reverse partitioning effect" occurs, which means that the addition of Ru causes the partition of Cr and Co into gamma' phase, while Al an Ta concentrate into gamma matrix. However, Ru promotes the precipitation of topologically close-packed (TCP) phases, since the diffusion coefficient between the TCP phase and the matrix interface increases with the diffusion behaviors of refractory elements. For the coarsening and slightly rafting of gamma' phases, the increase of elemental diffusion plays much more important role in its kinetic process than the decrease of lattice misfit. (C) 2015 Elsevier B.V. All rights reserved.
SN 0925-8388
EI 1873-4669
PD NOV 5
PY 2015
VL 648
BP 853
EP 857
DI 10.1016/j.jallcom.2015.07.055
UT WOS:000361158300124
ER

PT J
AU Pruessner, K
   Harada, H
AF Pruessner, Karin
   Harada, Hiroshi
TI Microstructural Observations on Oxidized Ni-Based Superalloy TMS-75 and
   PGM-Doped Derivatives
SO JOURNAL OF THE ELECTROCHEMICAL SOCIETY
AB The isothermal oxidation behavior of experimental third and fourth generation Ni-based superalloys was studied at temperatures between 900 and 1100 degrees C. It was found that the lower Cr concentration in third and fourth generation alloys compared to second generation alloys negatively affects the ability of the alloy to form and maintain a protective alumina scale especially at lower temperatures (900 degrees C). An extensive internal reaction zone comprised of oxide and nitride phases is observed underneath a nonprotective external oxide scale. At higher temperatures, a continuous alumina scale forms underneath (Ni,Co)O and spinel layers. Due to the low level of reactive element (RE) additions in these experimental alloys, scale adhesion is poor. An increase of Cr content is necessary to ensure formation of a protective alumina scale at lower temperatures. Addition of Y and/or Zr is recommended for improved oxide adhesion, resulting in better overall oxidation performance. (C) 2010 The Electrochemical Society. [DOI: 10.1149/1.3482074] All rights reserved.
SN 0013-4651
EI 1945-7111
PY 2010
VL 157
IS 11
BP P95
EP P98
DI 10.1149/1.3482074
UT WOS:000283857900006
ER

PT B
AU Guro, VP
AF Guro, Vitaliy P.
GP TANGER LTD
TI AMMONIUM PERRHENATE PURIFICATION AND RHENIUM RECOVERY FROM
   HEAT-RESISTANT RHENIUM-NICKEL SUPERALLOYS
SO 21ST INTERNATIONAL CONFERENCE ON METALLURGY AND MATERIALS (METAL 2012)
CT 21st International Conference on Metallurgy and Materials
CY MAY 23-25, 2012
CL Brno, CZECH REPUBLIC
SP TANGER, VSB - TU OSTRAVA, ASM Int, Czech Soc New Mat & Technologies (CSNMT)
AB An enterprise for purification of crude ammonium perrhenate purchased at Central Asia region as well as for rhenium recovery from Re-Ni heat resistant superalloys wastes of CMSX-4 & CMSX-10 types, has started its activity at Czech Republic. First type of rhenium raw material - the initial ammonium perrhenate (APR), for example, according to Uzbekistan's Standard TU 48-7-1-90, type AR-0, contains: Re not less than 69 % mass.; impurities, ppm: P 90, S 200, Fe 50, Si 20, Mn 2; Mg 8, Ni 2, Al 5, Mo 5, Ca 10, Cu 3, K 40-70; Na 40. By means of ion exchange on Purolite resins surface and electrodialysis approach the content of above mentioned impurities in NH4ReO4 salt might be significantly reduced (K < 20). Second type of rhenium raw material - metallic wastes of superalloys of CMSX-4 & CMSX-10 type contains, % mass: Re 3-6; Cr 6.5; Co 9; Mo 0.6; W 6; Ta 6.5; Re 3; Al 5.6; Ti 1; Hf 0.1; Ni 61.7. The resulting APR is of high quality too. Powdery metal rhenium might be produced from this APR by means of its high-temperature reduction by gaseous hydrogen. The purity of obtained metallic rhenium is generally determined by purity of APR applied.
BN 978-80-87294-31-4
PY 2012
BP 697
EP 704
UT WOS:000318506500107
ER

PT J
AU Xu, WW
   Wang, Y
   Wang, CP
   Liu, XJ
   Liu, ZK
AF Xu, Weiwei
   Wang, Yi
   Wang, Cuiping
   Liu, Xingjun
   Liu, Zi-Kui
TI Alloying effects of Ta on the mechanical properties of gamma ' Co-3(Al,
   W): A first-principles study
SO SCRIPTA MATERIALIA
AB The effects of Ta on the ideal strength, elastic properties and electronic structure of gamma'-Co-3(Al, W) were investigated using first-principles methods. The results indicate that the mechanical strength of Co-3(Al, W) is restricted with the valence charge depletion of Co-Al bonds. The predicted enhancement of mechanical property by Ta additions is attributed to the Ta5d electrons participating in the ring-like bonding between Co3d and W5d. These results provide a new insight into the understanding of alloying effects on Co-base superalloys. (C) 2015 Acta Materialia Inc. Published by Elsevier Ltd. All rights reserved.
RI Liu, Zi-Kui/A-8626-2012; Liu, Zi-Kui/A-8196-2009; Wang, Yi/D-1032-2013
OI Liu, Zi-Kui/0000-0003-3346-3696; 
SN 1359-6462
PD APR 15
PY 2015
VL 100
BP 5
EP 8
DI 10.1016/j.scriptamat.2014.11.029
UT WOS:000350182700002
ER

PT J
AU El-Awadi, GA
   Abdel-Samad, S
   Elshazly, ES
AF El-Awadi, G. A.
   Abdel-Samad, S.
   Elshazly, Ezzat S.
TI Hot corrosion behavior of Ni based Inconel 617 and Inconel 738
   superalloys
SO APPLIED SURFACE SCIENCE
AB Superalloys are extensively used at high temperature applications due to their good oxidation and corrosion resistance properties in addition to their high stability were made at high temperature. Experimental measurements of hot corrosion at high temperature of Inconel 617 and Inconel 738 superalloys. The experiments were carried out at temperatures 700 degrees C, 800 degrees C and 900 degrees C for different exposure times to up to 100 h. The corrosive media was NaCl and Na2SO4 sprayed on the specimens. Seven different specimens were used at each temperature. The corrosion process is endothermic and the spontaneity increased by increasing temperature. The activation energy was found to be Ea = 23.54 and E-a = 25.18 Kj/mol for Inconel 738 and Inconel 617 respectively. X-ray diffraction technique (XRD) was used to analyze the formed scale. The morphology of the specimen and scale were examined by scanning electron microscopy (SEM). The results show that the major corrosion products formed were NiCr2O4, and Co Cr2O4 spinles, in addition to Cr2O3. (C) 2016 Elsevier B.V. All rights reserved.
OI AbdelSamad, Salem/0000-0002-3914-6125
SN 0169-4332
EI 1873-5584
PD AUG 15
PY 2016
VL 378
BP 224
EP 230
DI 10.1016/j.apsusc.2016.03.181
UT WOS:000376819200029
ER

PT J
AU Osada, T
   Gu, YF
   Nagashima, N
   Yuan, Y
   Yokokawa, T
   Harada, H
AF Osada, Toshio
   Gu, Yuefeng
   Nagashima, Nobuo
   Yuan, Yong
   Yokokawa, Tadaharu
   Harada, Hiroshi
TI Optimum microstructure combination for maximizing tensile strength in a
   polycrystalline superalloy with a two-phase structure
SO ACTA MATERIALIA
AB Different microstructural features were obtained under various heat treatment conditions, which provided insight into the factors controlling the critical strength in a polycrystalline Ni-Co-based disk superalloy (TMW-4M3 alloy) with a two-phase structure. The contribution of each microstructural feature, namely, the grain size, annealing twin boundary and distribution of gamma' precipitates, to the total strength was analyzed quantitatively by measuring the Vickers hardness over the nanometer to micron size range. Grain boundary strengthening decreased to nearly zero with increasing solution heat treatment temperature, while the secondary and tertiary gamma' precipitation hardening increased. Therefore, there is an optimum combination of microstructural features for achieving the highest tensile strength in such superalloys, the key factors being the temperature and time used for the solution heat treatment and the subsequent aging treatment. A method for determining the optimum factors for TMW-4M3 is proposed. (C) 2012 Acta Materialia Inc. Published by Elsevier Ltd. All rights reserved.
RI OSADA, Toshio/D-3226-2014
OI Osada, Toshio/0000-0003-1539-9264
SN 1359-6454
EI 1873-2453
PD MAR
PY 2013
VL 61
IS 5
BP 1820
EP 1829
DI 10.1016/j.actamat.2012.12.004
UT WOS:000316036800037
ER

PT J
AU Tawancy, HM
AF Tawancy, H. M.
TI On the Role of Superlattice Structures with Ni3X-type Composition in
   Selected Ni-Based Superalloys with Commercial Grades
SO METALLOGRAPHY MICROSTRUCTURE AND ANALYSIS
AB Close-packed superlattice derivatives of the face-centered cubic (fcc) structure with Ni3X-type composition in some commercial Ni-based superalloys have been characterized, and their effect on tensile strength has been determined. Both the L1(2) and DO22 superlattices can form directly from the fcc structure by minor atoms rearrangement. However, the two superlattices can act as transient metastable phases which transform into more stable superlattices (L1(2) -> DO24 and DO22 -> D0(a)) with extended thermal exposure at elevated temperatures. It is shown that the stability and morphology of each superlattice are dependent upon the alloy composition. Although some superlattices produce adverse effects on tensile strength, others are found to have beneficial effects. The exact effect is correlated with the particular morphology and deformation mode. It is concluded that the DO22 superlattice can form the basis for designing alloys deformable by twinning and combine high strength and high ductility.
SN 2192-9262
EI 2192-9270
PD OCT
PY 2019
VL 8
IS 5
BP 591
EP 606
DI 10.1007/s13632-019-00571-y
UT WOS:000492598200002
ER

PT J
AU Feitosa, LM
   D'Souza, N
   West, GD
   Dong, HB
AF Feitosa, L. M.
   D'Souza, N.
   West, G. D.
   Dong, H. B.
TI Solidification Reaction Sequence of Co-Rich Nb-Al-Co Alloys
SO METALLURGICAL AND MATERIALS TRANSACTIONS A-PHYSICAL METALLURGY AND
   MATERIALS SCIENCE
AB The freezing reaction sequence of Co-rich Nb-Al-Co ternary alloys with emphasis on the formation of Laves and Heusler phases has been examined. For Co-rich alloys, the solidification reaction sequence is observed as primary freezing of alpha-Co and CoAl phases, subsequent [Co + C36] and [CoAl + C36] eutectics, and the final ternary eutectic reaction [L -> alpha-Co + C36 + CoAl]. The compositions of solidified alpha-Co and C36 phases agree with the corresponding vertices of the tie-triangle at the solidus temperatures. When the Nb concentration is over 20 at. pct in Co-rich alloys, the quasi-peritectic reaction [L + Co2AlNb -> C36 + CoAl] does not occur as equilibrium prediction. The formation of C36 and CoAl phases occurs through solid precipitation and must be distinguished from a solidification reaction.
SN 1073-5623
EI 1543-1940
PD AUG
PY 2017
VL 48A
IS 8
BP 3814
EP 3822
DI 10.1007/s11661-017-4138-2
UT WOS:000404516100018
ER

PT J
AU Li, LL
   Wang, CP
   Zhang, JB
   Yang, SY
   Han, JJ
   Lu, Y
   Liu, XJ
AF Li, Lingling
   Wang, Cuiping
   Zhang, Jinbin
   Yang, Shuiyuan
   Han, Jiajia
   Lu, Yong
   Liu, Xingjun
TI Phase Equilibria of the Co-Ti-Ru Ternary System
SO JOURNAL OF PHASE EQUILIBRIA AND DIFFUSION
