Repository: MatInfoUB/NLP-Queries

File: Co_superalloys3.txt (part 2 of 8)
FN Clarivate Analytics Web of Science
AB The effects of alloying elements (Al, Co, Cr, Cu, Fe, Hf, Mo, Nb, Pt, Re, Ta, Ti, W, Y and Zr) on the elastic constants (c(ij)'s) of Ni have been investigated using first-principles calculations within the generalized gradient approximation. The results are compared with the available experimental data and analyzed based on the volume changes and electron density. It is found that the shear modulus decreases with increasing volume caused by alloying addition and the bulk modulus (B) is related to the total molar volume (V-m) and electron density (n) with the relationship, n proportional to root B/V-m. The melting temperatures of Ni-X dilute solutions calculated from the available thermodynamic databases have been compared to those obtained from the empirical relationship with the elastic constant c(11). The calculated elastic constants show good relationships with the mechanical properties such as 0.2% flow stress and give us a guideline to understand and develop Ni-based superalloys. (C) 2009 Elsevier B.V. All rights reserved.
RI Liu, Zi-Kui/A-8626-2012; Shang, Shun-Li/A-6564-2009; Liu,
   Zi-Kui/A-8196-2009
OI Shang, Shun-Li/0000-0002-6524-8897; Liu, Zi-Kui/0000-0003-3346-3696
SN 0927-0256
EI 1879-0801
PD NOV
PY 2009
VL 47
IS 1
BP 254
EP 260
DI 10.1016/j.commatsci.2009.07.014
UT WOS:000272152000032
ER

PT J
AU Wang, YQ
   Sayre, G
AF Wang, Y. Q.
   Sayre, G.
TI Factors affecting the microstructure of platinum-modified aluminide
   coatings during a vapor phase aluminizing process
SO SURFACE & COATINGS TECHNOLOGY
AB Platinum (Pt)-modified aluminide coatings were developed by electroplating a thin layer of Pt followed by an industrial vapor phase aluminizing process. The goal of this work was to systematically investigate the effect of critical coating process parameters (such as the electroplated Pt thicknesses, Al contents in Cr-Al nuggets, diffusion heat treatments) and substrates on the final Pt-modified aluminide coatings. Surface morphology and cross-section microstructure of the developed coatings were inspected and compared by using Optical Microscope, Scanning Electron Microscope (SEM) equipped with energy dispersive spectroscopy (EDS). Experimental results showed that the Al and/or Pt increase shall favor the formation of xi-PtAl(2) phase; transformation of xi-PtAl(2) into beta-(Ni,Pt)Al phase can be obtained via a heat treatment process; Cr, Co elements in the studied Ni-base superalloy substrates did not show significant influence on coating outer layer microstructure; while substrate elements affect the microstructure of the coating interdiffusion layer. (C) 2008 Elsevier B.V. All rights reserved.
SN 0257-8972
PD JAN 25
PY 2009
VL 203
IS 9
BP 1264
EP 1272
DI 10.1016/j.surfcoat.2008.10.031
UT WOS:000263388200023
ER

PT B
AU Miglietti, W
   Du Toit, M
AF Miglietti, Warren
   Du Toit, Madeleine
GP ASME
TI HIGH STRENGTH, DUCTILE BRAZE REPAIRS FOR STATIONARY GAS TURBINE
   COMPONENTS - PART 1
SO PROCEEDINGS OF THE ASME TURBO EXPO 2008, VOL 1
CT 53rd ASME Turbo Expo 2008
CY JUN 09-13, 2008
CL Berlin, GERMANY
SP Int Gas Turbine Inst, ASME
AB Both aviation and land based turbine components such as vanes/nozzles, combustion chambers, liners, and transition pieces often degrade and crack in service. Rather than replacing with new components, innovative repairs can help reduce overhaul and maintenance costs. These components are cast from either Co-based solid solution superalloys such as FSX-414, or Ni-based gamma prime precipitation strengthened superalloys such as IN738. The nominal compositions of FSX-414 and IN738 are Co-29.5Cr-10.5Ni-7W-2Fe [max]-0.25C-0.012B and Ni-0.001B -0.17C-8.5Co-16Cr-1.7Mo-3.4Al-2.6W-1.7Ta-2Nb-3.4Ti-0.1Zr, respectively.
   Diffusion brazing has been used for over four decades to repair cracks and degradation on these types of components. Typically, braze materials utilized for component repairs are Ni and Co-based braze fillers containing B and/or Si as melting point depressants. Especially when repairing wide cracks typically found on industrial gas turbine components, these melting point depressants can form brittle intermetallic boride and silicide phases that effect mechanical properties such as low cycle and thermal fatigue. The objective of this work is to investigate and evaluate the use of hyper-eutectic Ni-Cr-Hf and Ni-Cr-Zr braze filler metals, where the melting point depressant is no longer B, but Hf and/or Zr. Typically, With joint gaps or crack widths less than 0.15mm, the braze filler metal alone can be utilized. For cracks greater than 0.15mm, a superalloy powder is mixed with the braze filler metal to enable wide cracks to be successfully brazed repaired. As a means of qualifying the diffusion braze repair, both metallurgical and mechanical property evaluations were carried out. The metallurgical evaluation consisted of optical and scanning electron microscopy, and microprobe analysis. The diffusion brazed area consisted of a fine-grained equiaxed structure, with carbide phases, gamma [gamma] dendrites, flower shaped/rosette gamma-gamma' [gamma-gamma prime] eutectic phases and Ni(7)Hf(2), Ni(5)HF, or Ni(5)Zr intermetallic phases dispersed both intergranularly and intragranularly. Hardness tests showed that the Ni-Hf and Ni-Zr intermetallic phase only has a hardness range of 250Hv to 400Hv; whereas, the typical Cr-boride phases have hardness ranges from 800Hv to 1000Hv. Therefore the hardness values of the Ni-HF and Ni-Zr intermetallic phases are 2.5-3.2 times softer than the Cr-boride intermetallic phases. As a result the LCF properties of the wide gap Ni-Cr-Hf and Ni-Cr-Zr brazed joints are superior to those of the Ni-Cr-B braze filler metals. The mechanical property evaluations were tensile tests at both room temperature and elevated temperature, stress rupture tests from 760 degrees C-1093 degrees C and finally low cycle fatigue [LCF] tests, the latter being one of the most important and severe tests to conduct, since the cracks being repaired are thermal fatigue driven. At the optimum braze thermal cycle; the mechanical test results achieved were a minimum of 80% and sometimes equivalent to that of the base metals properties.
BN 978-0-7918-4311-6
PY 2008
BP 501
EP 513
UT WOS:000263200700055
ER

PT B
AU Osada, T
   Gu, YF
   Nagashima, N
   Yuan, Y
   Yokokawa, T
   Harada, H
AF Osada, Toshio
   Gu, Yuefeng
   Nagashima, Nobuo
   Yuan, Yong
   Yokokawa, Tadaharu
   Harada, Hiroshi
BE Huron, ES
   Reed, RC
   Hardy, MC
   Mills, MJ
   Montero, RE
   Portella, PD
   Telesman, J
TI NEW QUANTITATIVE ANALYSIS OF CONTRIBUTING FACTORS TO STRENGTH OF DISK
   SUPERALLOYS
SO SUPERALLOYS 2012
CT 12th International Symposium on Superalloys
CY SEP 09-13, 2012
CL Seven Springs, PA
SP TMS
AB The contributions of multiple strengthening factors to the 0.2% flow stress have been studied in a cast and wrought Ni-Co base disk superalloy with varying grain size, twin fraction and bimodal or trimodal gamma' size distributions. The alloy was heat-treated within the gamma' sub- and super-solvus temperature ranges between 1100 degrees C to 1180 degrees C, followed by two step aging heat-treatment. The contribution of each strengthening factor are analyzed by measuring its Vickers hardness at over a structural scale ranging from nano to micro levels and then by converting the hardness differences to the contribution to the 0.2% flow stress on the basis of the empirical relation: sigma(0.2)=2.46Hv. The results clearly show that the contribution of grain boundary strengthening decreased and reached zero with increasing solution temperature. The behavior followed Hall-Petch effect and Zener's pinning model, and strongly depended on the size and volume fraction of pinning primary gamma' that is un-dissolved during solution treatment. Meanwhile, the contributions of secondary and tertiary gamma' precipitation strengthening increased with increasing temperature. The behaviors also strongly depend on the volume fraction of the primary gamma' since the designed total volume fraction of gamma' of the alloy is approximately 0.5. As a result, the combinations of these strengthening factors lead to the maximum flow stress at solution temperature of 1135 degrees C. This would suggest that the primary gamma' plays an important role to optimize the microstructure combination through the solution heat-treatment.
OI Osada, Toshio/0000-0003-1539-9264
BN 978-0-470-94320-5
PY 2012
BP 121
EP 128
UT WOS:000324518300013
ER

PT S
AU Wu, K
   Liu, GQ
   Hu, BF
   Ma, WB
   Zhang, YW
   Tao, Y
   Liu, JT
AF Wu, Kai
   Liu, Guoquan
   Hu, Benfu
   Ma, Wenbin
   Zhang, Yiwen
   Tao, Yu
   Liu, Jiantao
GP Chinese Mat Res Soc
TI Alloy design of a new type high-performance P/M turbine disk superalloy
SO 2011 CHINESE MATERIALS CONFERENCE
SE Procedia Engineering
CT Chinese Materials Conference
CY 2011
CL PEOPLES R CHINA
AB The effects of alloy elements on the precipitation behaviours of TCP and gamma' phases in new type powder metallurgy (P/M) turbine disk superalloy Rene104 at the aging temperature of 815 degrees C were studied systematically by a thermodynamic calculation method. The chemical compositions of new type nickel-based P/M superalloy were designed combining with d-electron theory. The results show that the contents of Cr, Co, Mo and W mainly influence the precipitation temperature and amount of TCP and gamma' phases in Rene104. The suggested contents of Cr and Co are 13% and 20.6% respectively, and the suggested content of Mo is higher than W. The results also show that the content ratios of Al/Ti and Nb/Ta affect the precipitation behaviours of TCP and gamma' phases. The balance values of Al/Ti and Nb/Ta are suggested in order to make the alloy having desired microstructural stability and strengthening effect. In addition, Hf also influenced the precipitation behaviours of TCP and gamma' phases and the suggested content of Hf is 0.2%. The main precipitates of the new type P/M turbine disk superalloy FGH98I are gamma', MC, M23C6 and M3B2, and no any TCP phases precipitate. After the exposure at 750 degrees C, 815 degrees C and 850 degrees C for 1000 h, the new alloy still shows good microstructural stability.(C) 2011 Published Elsevier Ltd.
SN 1877-7058
PY 2012
VL 27
BP 939
EP 953
DI 10.1016/j.proeng.2011.12.541
UT WOS:000393154000125
ER

PT J
AU Min, ZX
   Shen, J
   Feng, ZR
   Wang, LS
   Liu, L
   Fu, HZ
AF Min Zhixian
   Shen Jun
   Feng Zhourong
   Wang Lingshui
   Liu Lin
   Fu Hengzhi
TI STUDY ON PARTITION RATIO AND SEGREGATION BEHAVIOR OF DZ125 ALLOY DURING
   DIRECTIONAL SOLIDIFICATION
SO ACTA METALLURGICA SINICA
AB Segregation behavior is an important problem in solidification process of alloys, which determines their growth morphologies, phase distributions and concentration segregations so that it affects the mechanical properties of alloys, such as fatigue lives, creep properies, etc.. However, the segregation behaviors of Ni-based superalloys are very complex that contain multi-components and consist of multi-phases. The solute partition coefficient is a key characteristic parameter to express the solute segregation level and tendency in a solidification process. In the present paper, the solute profiles in directionally solidified DZ125 alloy with planar interface growth, which was obtained through experiments of quenching during directional solidification, have been measured by electron probe micro analysis (EPMA). The steady state of solute redistribution hardly reaches due to melt flow during solidification process. The contents of gamma' phase forming elements, Al, Ti, Ta, Mo and Ni, along longitudinal direction increase with the increase of solidified fraction, while those of W, Cr and Co decrease. The results show that the solute partition coefficients of Al, Ti, Ta, Mo and Ni are less than unit, those of W, Cr and Co are more than unit. In addition, the solute distribution in solid phase with dendrite growth is similar to that with planar interface growth. Compared the experimental results of microsegregation with the calculated ones of Scheil model and Brody-Flemings model, the Brody-Flemings model fits better with the experimental results. It indicates that the back-diffusion in solid phase would reduce the microsegregation during dendrite growth.
SN 0412-1961
PD DEC 11
PY 2010
VL 46
IS 12
BP 1543
EP 1548
DI 10.3724/SP.J.1037.2010.00305
UT WOS:000286034800011
ER

PT J
AU Maurel, V
   Koster, A
   Remy, L
   Rambaudon, M
   Missoum-Benziane, D
   Fontanet, V
   Salgado-Goncalves, F
   Heudt, A
   Wang, H
   Trabelsi, M
AF Maurel, V.
   Koster, A.
   Remy, L.
   Rambaudon, M.
   Missoum-Benziane, D.
   Fontanet, V.
   Salgado-Goncalves, F.
   Heudt, A.
   Wang, H.
   Trabelsi, M.
TI Fatigue crack growth under large scale yielding condition: The need of a
   characteristic length scale
SO INTERNATIONAL JOURNAL OF FATIGUE
AB Fatigue crack growth under large scale yielding condition is studied for a commercial base Co superalloys, Haynes (R) 188, for single edge notch (SENT) specimen. Due to very high temperature and applied strain values, it is observed that major crack interacts with micro-cracks pattern. These micro-cracks are found to be associated to strain localization and local high triaxiality stress ratio. Detailed analysis of strain localization and stress concentration was used to define an optimal characteristic length used in a non-local modeling of strain energy involved in crack growth process. To obtain robust and low time consuming crack growth modeling, a post-processing methodology is thus proposed for fatigue crack growth under large scale yielding. This point was successfully achieved for SENT specimen test series to describe crack growth rate. Finally, test driven for another geometry has enabled to validate the proposed modeling methodology. (C) 2017 Elsevier Ltd. All rights reserved.
SN 0142-1123
EI 1879-3452
PD SEP
PY 2017
VL 102
BP 184
EP 201
DI 10.1016/j.ijfatigue.2017.03.021
UT WOS:000403864400016
ER

PT J
AU Hu, YJ
   Li, J
   Darling, KA
   Wang, WY
   VanLeeuwen, BK
   Liu, XL
   Kecskes, LJ
   Dickey, EC
   Liu, ZK
AF Hu, Yong-Jie
   Li, Jing
   Darling, Kristopher A.
   Wang, William Y.
   VanLeeuwen, Brian K.
   Liu, Xuan L.
   Kecskes, Laszlo J.
   Dickey, Elizabeth C.
   Liu, Zi-Kui
TI Nano-sized Superlattice Clusters Created by Oxygen Ordering in
   Mechanically Alloyed Fe Alloys
SO SCIENTIFIC REPORTS
AB Creating and maintaining precipitates coherent with the host matrix, under service conditions is one of the most effective approaches for successful development of alloys for high temperature applications; prominent examples include Ni- and Co-based superalloys and Al alloys. While ferritic alloys are among the most important structural engineering alloys in our society, no reliable coherent precipitates stable at high temperatures have been found for these alloys. Here we report discovery of a new, nano-sized superlattice (NSS) phase in ball-milled Fe alloys, which maintains coherency with the BCC matrix up to at least 913 degrees C. Different from other precipitates in ferritic alloys, this NSS phase is created by oxygen-ordering in the BCC Fe matrix. It is proposed that this phase has a chemistry of Fe3O and a Do(3) crystal structure and becomes more stable with the addition of Zr. These nano-sized coherent precipitates effectively double the strength of the BCC matrix above that provided by grain size reduction alone. This discovery provides a new opportunity for developing high-strength ferritic alloys for high temperature applications.
RI Wang, William Yi/F-8212-2011; Dickey, Elizabeth C/A-3368-2011; Liu,
   Zi-Kui/A-8196-2009; Liu, Zi-Kui/A-8626-2012
OI Wang, William Yi/0000-0002-8814-525X; Dickey, Elizabeth
   C/0000-0003-4005-7872; Liu, Zi-Kui/0000-0003-3346-3696; Hu,
   Yong-Jie/0000-0003-1500-4015
SN 2045-2322
PD JUL 2
PY 2015
VL 5
AR 11772
DI 10.1038/srep11772
UT WOS:000357267600001
PM 26134420
ER

PT J
AU Wang, WY
   Xue, F
   Zhang, Y
   Shang, SL
   Wang, Y
   Darling, KA
   Kecskes, LJ
   Li, JS
   Hui, XD
   Feng, Q
   Liu, ZK
AF Wang, William Yi
   Xue, Fei
   Zhang, Ying
   Shang, Shun-Li
   Wang, Yi
   Darling, Kristopher A.
   Kecskes, Laszlo J.
   Li, Jinshan
   Hui, Xidong
   Feng, Qiang
   Liu, Zi-Kui
TI Atomic and electronic basis for solutes strengthened (010) anti-phase
   boundary of L1(2) Co-3(Al, TM): A comprehensive first-principles study
SO ACTA MATERIALIA
AB The crystallographic and electronic structures of (010) APB of L1(2) Co3Al0.75TM0.25 are studied by high resolution transmission electron microscopy and first-principles calculations. Effects of solute atoms (TM = Cr, Hf, Mo, Ni, Re, Ru, Ta, Ti, W and Y) on the formation energy, lattice parameters/distortion, magnetism, and bonding strength of the (010) APB in Co3Al0.75TM0.25 are obtained from first-principles calculations. Comparing to the equilibrium volume of Co3Al, it is found that the volume change of the Co3Al0.75TM0.25 with and without the presence of APB increases linearly with the volume of the corresponding FCC elements, indicating the contribution of the solute atoms on lattice distortion of bulk and (010) APB. Particularly, the strong dependence of the APB energy on the composition is comprehensively discussed together with the available experimental and theoretical data in the literature. The negative (010) APB energy indicates that the formation of (010) APB could stabilize the ordered L1(2) (or the FCC lattice) Co3Al, and the local L1(2) -> D0(22) phase transformation can occur. The physical natures of lattice distortions caused by the fault layers of APB and the solute atoms are characterized by bonding charge density. It is found that the solute atoms, occupying Al site of L1(2) phase and its (010) APB, increase the local bonding strength along (010) through the electron redistribution during forming the chemical bonds with Co, revealing an intrinsic solid-solution strengthening mechanism. This work provides an insight into the atomic and electronic basis for solid-solution strengthening mechanism of L1(2) Co3Al0.75TM0.25. (C) 2017 Acta Materialia Inc. Published by Elsevier Ltd. All rights reserved.
RI Shang, Shun-Li/A-6564-2009; Liu, Zi-Kui/A-8196-2009; Wang, William
   Yi/F-8212-2011; Liu, Zi-Kui/A-8626-2012
OI Shang, Shun-Li/0000-0002-6524-8897; Liu, Zi-Kui/0000-0003-3346-3696;
   Wang, William Yi/0000-0002-8814-525X; Zhang, Ying/0000-0001-8635-1095
SN 1359-6454
EI 1873-2453
PD FEB 15
PY 2018
VL 145
BP 30
EP 40
DI 10.1016/j.actamat.2017.10.041
UT WOS:000424726200004
ER

PT B
AU Trexler, MD
   Singh, PM
   Sanders, TH
AF Trexler, Matthew D.
   Singh, Preet M.
   Sanders, Thomas H., Jr.
BE Reed, RC
   Green, KA
   Caron, P
   Gabb, TP
   Fahrmann, MG
   Huron, ES
TI High temperature corrosion behavior of DS GTD-111 in oxidizing and
   sulfidizing environments
SO SUPERALLOYS 2008
CT 11th International Symposium on Superalloys
CY SEP 14-18, 2008
CL Champion, PA
SP TMS, ASM Int, TMS High Temperature Alloys Comm
AB Recent advances in coal combustion have made coal a cleaner, more viable source for power generation. Integrated Gasification Combined Cycle (IGCC) plants pair conventional steam turbines and coal gas turbines. The overall efficiency of each system is largely dependent on the maximum operating temperature of the system, which is limited by the available materials. Superalloys have long been used as a turbine material due to their high temperature strength and general resistance to oxidation. Superalloy GTD-111 DS is currently being used as components in steam turbine engine such as turbine blades and discs and is now being introduced to the syngas environment, which consists of H-2, CO, CH4, and H2S in addition to H2O. H2S is highly corrosive and complicates the corrosion process. The high temperature corrosion behavior of a directionally solidified superalloy, GTD-111 DS has been studied using thermogravimtric analysis coupled with metallographic studies. Parabolic oxidation behavior was observed for test environments including dry and wet air. Simulated syngas environments show aggressive sulfidization that leads to massive sample damage. In the case of wet syngas environments, a protective oxide layer was observed which seem to increase the samples ability to resist further corrosion.
BN 978-0-87339-728-5
PY 2008
BP 699
EP 708
UT WOS:000259400800077
ER

PT J
AU Miglietti, W
   Du Toit, M
AF Miglietti, Warren
   Du Toit, Madeleine
TI High Strength, Ductile Braze Repairs for Stationary Gas Turbine
   Components-Part II
SO JOURNAL OF ENGINEERING FOR GAS TURBINES AND POWER-TRANSACTIONS OF THE
   ASME
AB Both aviation and land based turbine components such as vanes/nozzles, combustion chambers, liners, and transition pieces often degrade and crack in service. Rather than replacing with new components, innovative repairs can help reduce overhaul and maintenance costs. These components are cast from either Co-based solid solution superalloys such as FSX-414, or Ni-based gamma prime precipitation strengthened superalloys such as IN738. The nominal compositions of FSX-414 and IN738 are Co-29.5Cr-10.5Ni-7W-2Fe (max)-0.25C-0.012B and Ni-0.001B-0.17C-8.5Co-16Cr-1.7Mo-3.4Al-2.6W-1.7Ta-2Nb-3.4Ti-0.1Zr, respectively. Diffusion brazing has been used for over 4 decades to repair cracks and degradation on these types of components. Typically, braze materials utilized for component repairs are Ni and Co-based braze fillers containing B and/or Si as melting point depressants. Especially when repairing wide cracks typically found on industrial gas turbine components, these melting point depressants can form brittle intermetallic boride and silicide phases that effect mechanical properties such as low cycle and thermal fatigue. The objective of this work is to investigate and evaluate the use of hypereutectic Ni-Cr-Hf and Ni-Cr-Zr braze filler metals, where the melting point depressant is no longer B, but Hf and/or Zr. Typically, with joint gaps or crack widths less than 0.15 mm, the braze filler metal alone can be utilized. For cracks greater than 0.15 mm, a superalloy powder is mixed with the braze filler metal to enable wide cracks to be successfully braze repaired. As a means of qualifying the diffusion braze repair, both metallurgical and mechanical property evaluations were carried out. The metallurgical evaluation consisted of optical and scanning electron microscopy, and microprobe analysis. The diffusion brazed area consisted of a fine-grained equiaxed structure, with carbide phases, gamma (gamma) dendrites, flower shaped/rosette gamma-gamma' (gamma-gamma prime) eutectic phases and Ni(7)Hf(2), Ni(5)HF, or Ni(5)Zr intermetallic phases dispersed both intergranularly and intragranularly. Hardness tests showed that the Ni-Hf and Ni-Zr intermetallic phase only has a hardness range of 250-400 Hv; whereas, the typical Cr-boride phases have hardness ranges from 800 Hv to 1000 Hv. Therefore, the hardness values of the Ni-Hf and Ni-Zr intermetallic phases are 2.5-3.2 times softer than the Cr-boride intermetallic phases. As a result, the low cycle fatigue (LCF) properties of the wide gap Ni-Cr-Hf and Ni-Cr-Zr brazed joints are superior to those of the Ni-Cr-B braze filler metals. The mechanical property evaluations were tensile tests at both room temperature and elevated temperature, stress rupture tests from 760 degrees C to 1093 degrees C and finally LCF, the latter being one of the most important and severe tests to conduct, since the cracks being repaired are thermal fatigue driven. At the optimum braze thermal cycle, the mechanical test results achieved were a minimum of 80% and sometimes equivalent to that of the base metals properties.
SN 0742-4795
PD AUG
PY 2010
VL 132
IS 8
AR 082103
DI 10.1115/1.4000149
UT WOS:000278182200006
ER

PT J
AU Lopez-Galilea, I
   Kossmann, J
   Kostka, A
   Drautz, R
   Roncery, LM
   Hammerschmidt, T
   Huth, S
   Theisen, W
AF Lopez-Galilea, I.
   Kossmann, J.
   Kostka, A.
   Drautz, R.
   Roncery, L. Mujica
   Hammerschmidt, T.
   Huth, S.
   Theisen, W.
TI The thermal stability of topologically close-packed phases in the
   single-crystal Ni-base superalloy ERBO/1
SO JOURNAL OF MATERIALS SCIENCE
AB In Ni-base superalloys, the addition of refractory elements such as Cr, Mo, Co, W, and Re is necessary to increase the creep resistance. Nevertheless, these elements induce the formation of different kinds of intermetallic phases, namely, the topologically close-packed (TCP) phases. This work focuses on intermetallic phases present in the second-generation single-crystal (SX) Ni-base superalloy ERBO/1. In the as-cast condition, the typical gamma/gamma' structure is accompanied by undesirable intermetallic phases located in the interdendritic regions. The nature of these precipitates as well as their thermal stability between 800 and 1200 A degrees C has been investigated by isothermal heat treatments. The investigation techniques include DSC, SEM, EDX, and TEM. The experimental information is complemented by (1) comparison with a structure map to link the local chemical composition with phase stability, as well as (2) thermodynamic calculations based on the CALPHAD method to determine the occurrence and composition of phases during solidification and in equilibrium conditions. The TCP phases Laves, A mu and sigma were identified in various temperature/time ranges.
RI Hammerschmidt, Thomas/A-3343-2009; Drautz, Ralf/A-2938-2017;
   Hammerschmidt, Thomas/M-1488-2019
OI Hammerschmidt, Thomas/0000-0002-2270-4469; Drautz,
   Ralf/0000-0001-7101-8804; Hammerschmidt, Thomas/0000-0002-2270-4469
SN 0022-2461
EI 1573-4803
PD MAR
PY 2016
VL 51
IS 5
BP 2653
EP 2664
DI 10.1007/s10853-015-9579-7
UT WOS:000367680800042
ER

PT J
AU Ren, P
   Zhu, SL
   Wang, FH
AF Ren, Pan
   Zhu, Shenglong
   Wang, Fuhui
TI TEM study of the evolution of sputtered Ni plus CrAlYSiHfN nanocomposite
   coating with an AlN diffusion barrier at high temperature
SO SURFACE & COATINGS TECHNOLOGY
AB MCrAlY (M denotes Ni and/or Co) coatings are widely used on the turbine blades to protect the aeroengine at high temperature. However, the interdiffusion between coating/substrate and the coefficient of thermal expansion (CTE) mismatch between protective oxides layer/coating are the main factors that limit the service lifetime of MCrAlY coatings. In this work, a Ni+CrAlYSiHfN/AlN nanocomposite duplex coating system was designed to improve the weakness of conventional MCrAlY coatings. The nanocomposite coating system exhibited a low oxidation rate in the 1000 degrees C isothermal oxidation test and the oxidation rate constant of the coating system was 633 * 10(-13) g(2) cm(-4) s(-1) at the first 20 h, and then the TGO grew at a low constant of 1.49 * 10(-13) g(2) cm(-4) s(-1) until 200 h. Besides, the AlN diffusion barrier effectively inhibited the interdiffusion between coating/substrate. The evolution of coating microstructures and thermal growth oxides (TGO) at high temperature were studied with the aid of transmission electron microscopy. (C) 2015 Elsevier B.V. All rights reserved.
SN 0257-8972
PD JAN 25
PY 2016
VL 286
BP 262
EP 267
DI 10.1016/j.surfcoat.2015.12.046
UT WOS:000368965300033
ER

PT J
AU Carroll, LJ
   Feng, Q
   Pollock, TM
AF Carroll, L. J.
   Feng, Q.
   Pollock, T. M.
TI Interfacial dislocation networks and creep in directional coarsened
   ru-containing nickel-base single-crystal superalloys
SO METALLURGICAL AND MATERIALS TRANSACTIONS A-PHYSICAL METALLURGY AND
   MATERIALS SCIENCE
AB Mechanisms of creep deformation in nickel-base superalloy single crystals in the directional coarsening regime have been studied in alloys with large variations in gamma-gamma ' lattice misfit and phase composition, achieved by Ru additions and variable levels of Cr and Co. Interfacial dislocation spacings established by long-term annealing experiments under no externally applied stress indicate that the experimental alloys have high-temperature lattice misfits ranging from near-zero to as large as -0.65 pct. Variation in misfit influences the stress-induced directional coarsening (rafting) behavior during creep deformation at 950 circle C and 290 MPa. In postcreep deformed material, the density of excess dislocations (defined as the dislocations beyond those necessary to relieve the lattice misfit) at the gamma-gamma degrees interfaces varied with alloy composition, with the most creep-resistant, alloy containing the highest excess interfacial dislocation density. In the directional coarsening creep regime, continued deformation requires shearing of the gamma ' rafts and is strongly influenced by the resistance of the precipitates to shearing as well as the interfacial dislocation structure. A preliminary model for creep in the rafting regime is developed.
SN 1073-5623
PD JUN
PY 2008
VL 39A
IS 6
BP 1290
EP 1307
DI 10.1007/s11661-008-9520-7
UT WOS:000255789000005
ER

PT J
AU Aykut, S
   Demetgul, M
   Tansel, IN
AF Aykut, Seref
   Demetgul, Mustafa
   Tansel, Ibrahim N.
TI Selection of optimum cutting condition of cobalt-based superalloy with
   GONNS
SO INTERNATIONAL JOURNAL OF ADVANCED MANUFACTURING TECHNOLOGY
AB Machining of new superalloys is challenging. Automated software environments for determining the optimal cutting conditions after reviewing a set of experimental results are very beneficial to obtain the desired surface quality and to use the machine tools effectively. The genetically optimized neural network system (GONNS) is proposed for the selection of optimal cutting conditions from the experimental data with minimal operator involvement. Genetic algorithm (GA) obtains the optimal operational condition by using the neural networks. A feed-forward backpropagation-type neural network was trained to represent the relationship between surface roughness, cutting force, and machining parameters of face-milling operation. Training data were collected at the symmetric and asymmetric milling operations by using different cutting speeds (V(c)), feed rates (f), and depth of cuts (a(p)) without using coolant. The surface roughness (Ra(asymt), Ra(symt)) and cutting force (Fx(asymt), Fy(asymt), Fz(asymt), Fx(symt), Fy(symt), Fz(symt)) were measured for each cutting condition. The surface roughness estimation accuracy of the neural network was better for the asymmetric milling operation with 0.4% and 5% for training and testing data, respectively. For the symmetric milling operations, slightly higher estimation errors were observed around 0.5% and 7% for the training and testing. One parameter was optimized by using the GONNS while all the other parameters, including the cutting forces and the surface roughness, were kept in the desired range.
SN 0268-3768
PD FEB
PY 2010
VL 46
IS 9-12
BP 957
EP 967
DI 10.1007/s00170-009-2165-x
UT WOS:000274327700012
ER

PT J
AU Celik, A
   Lazoglu, I
   Kara, A
   Kara, F
AF Celik, Ali
   Lazoglu, Ismail
   Kara, Alpagut
   Kara, Ferhat
TI Wear on SiAlON ceramic tools in drilling of aerospace grade CFRP
   composites
SO WEAR
AB Carbon fiber reinforced polymer (CFRP) composites are difficult to cut materials due to their anisotropic structure and extremely abrasive nature of the carbon fibers. The tool materials used for drilling of CFRP composites are limited; thus there is always a strong demand for new tool materials which can be utilized successfully for the high performance drilling process. In this study, wear behavior of different SiAlON ceramics, which are successfully used for machining of various materials such as gray cast iron, superalloys, etc., on the drilling of CFRP composites was investigated, compared and reported for the first time in the literature. Three different SiAlON-based drilling tools with the same geometry were manufactured and tested on the drilling of aerospace grade CFRP composites and their wear behaviors were compared to that of commercially available WC-Co tools. It was observed that the wear of the SiAlON tools occurs as micro-chipping of the cutting edge in the first few holes; then, severe abrasion takes place with further drilling. While SiAlON with high fracture toughness shows less micro-chipping, which occurs at the initial stage (1-5 holes) of the drilling process, SiAlON with high hardness has the highest abrasion resistance at the later stage. The increase in wear of the cutting edge of the SiAlONs and the WC-Co tools causes an increase in thrust force, and consequently, in peel-up delamination, which are desired to be as low as possible in order to achieve high performance from the drilling tools. (C) 2015 Elsevier B.V. All rights reserved.
OI lazoglu, ismail/0000-0002-8316-9623
SN 0043-1648
EI 1873-2577
PD SEP 15
PY 2015
VL 338
BP 11
EP 21
DI 10.1016/j.wear.2015.05.009
UT WOS:000362139200002
ER

PT J
AU Miglietti, W
   Du Toit, M
AF Miglietti, Warren
   Du Toit, Madeleine
TI High Strength, Ductile Braze Repairs for Stationary Gas Turbine
   Components-Part I
SO JOURNAL OF ENGINEERING FOR GAS TURBINES AND POWER-TRANSACTIONS OF THE
   ASME
AB Both aviation and land based turbine components such as vanes/nozzles, combustion chambers, liners, and transition pieces often degrade and crack in service. Rather than replacing with new components, innovative repairs can help reduce overhaul and maintenance costs. These components are cast from either Co-based solid solution superalloys such as FSX-414 or Ni-based gamma prime precipitation strengthened superalloys such as IN738. The nominal compositions of FSX-414 and IN738 are Co-29.5Cr-10.5Ni-7W-2Fe [max]-0.25C-0.012B and Ni-0.001B-0.17C-8.5Co-16Cr-1.7Mo-3.4Al-2.6W-1.7Ta-2Nb-3.4Ti-0.1Zr, respectively. Diffusion brazing has been used for over 4 decades to repair cracks and degradation on these types of components. Typically, braze materials utilized for component repairs are Ni- and Co-based braze fillers containing B and/or Si as melting point depressants. Especially when repairing wide cracks typically found on industrial gas turbine components, these melting point depressants can form brittle intermetallic boride and silicide phases that affect mechanical properties such as low cycle and thermal fatigue. The objective of this work is to investigate and evaluate the use of hypereutectic Ni-Cr-Hf and Ni-Cr-Zr braze filler metals, where the melting point depressant is no longer B, but Hf and/or Zr. Typically, with joint gaps or crack widths less than 0.15 mm, the braze filler metal alone can be utilized. For cracks greater than 0.15 mm, a superalloy powder is mixed with the braze filler metal to enable wide cracks to be successfully brazed repaired. As a means of qualifying the diffusion braze repair, both metallurgical and mechanical property evaluations were carried out. The metallurgical evaluation consisted of optical and scanning electron microscopies, and microprobe analysis. The diffusion brazed area consisted of a fine-grained equiaxed structure with carbide phases, gamma (gamma) dendrites, flower shaped/rosette gamma-gamma prime (gamma-gamma(')) eutectic phases, and Ni(7)Hf(2), Ni(5)HF, or Ni(5)Zr intermetallic phases dispersed both intergranularly and intragranularly. Hardness tests showed that the Ni-Hf and Ni-Zr intermetallic phase only has a hardness range of 250-400 HV, whereas, the typical Cr-boride phases have hardness ranges from 800 HV to 1000 HV. Therefore the hardness values of the Ni-Hf and Ni-Zr intermetallic phases are 2.5-3.2 times softer than the Cr-boride intermetallic phases. As a result the low cycle fatigue (LCF) properties of the wide gap Ni-Cr-Hf and Ni-Cr-Zr brazed joints are superior to those of the Ni-Cr-B braze filler metals. The mechanical property evaluations were tensile tests at both room temperature and elevated temperature, stress rupture test from 760 degrees C to 1093 degrees C, and finally LCF tests, the latter being one of the most important and severe tests to conduct since the cracks being repaired are thermal fatigue driven. At the optimum braze thermal cycle, the mechanical test results achieved were a minimum of 80% and sometimes equivalent to that of the base metal properties.
SN 0742-4795
PD AUG
PY 2010
VL 132
IS 8
AR 082102
DI 10.1115/1.3155397
UT WOS:000278182200005
ER

PT J
AU Favero, A
   da Silva, LRR
   Ruzzi, RD
   Costa, ES
   Sales, WF
   Jackson, MJ
   Machado, AR
AF Favero Filho, Antonio
   Ribeiro da Silva, Leonardo Rosa
   Ruzzi, Rodrigo de Souza
   Costa, Eder Silva
   Sales, Wisley Falco
   Jackson, Mark James
   Machado, Alisson Rocha
TI Influence of milling direction in the machinability of Inconel 718 with
   submicron grain cemented carbide tools
SO INTERNATIONAL JOURNAL OF ADVANCED MANUFACTURING TECHNOLOGY
AB The nickel-based alloys have a growing demand in many fields due to their outstanding properties at high temperatures. These properties lead to relatively low machinability, one of the main obstacles to its more extensive use. Improvements in cutting tool quality are one of the key points to overcome the challenges. The decrease to a submicron scale of the grains of cemented carbide tools is one of the alternatives to improve the machinability of the nickel-based superalloys. In this paper, two different grades of submicron grains of uncoated cemented carbide tools, TMG30 (10% Co, S30-40) and CTS18D (9% Co, S20-40), were evaluated in the end milling process of Inconel 718, through a 2(4) factorial design of experiments having as parameters the cutting speed, feed rate, machining direction (up and down milling), and tool grade. The tool life, machining power, and surface roughness were used as machinability evaluators. It was found that the machining direction, cutting speed, and feed rate had a significant influence on the machinability output variables, with the machining direction being the most significant one. The differences in the two tool grades were too small to be statistically significant. Simulations using the finite element method of the effective plastic strain, validated by the measurement of experimental machining power, showed that the up milling presented around 14% more plastic deformation than the down milling, which combined with the work-hardenability of the Inconel 718 explains the shorter tool life of this condition.
OI Rosa Ribeiro da Silva, Leonardo/0000-0003-2777-4500
SN 0268-3768
EI 1433-3015
PD NOV
PY 2019
VL 105
IS 1-4
BP 1343
EP 1355
DI 10.1007/s00170-019-04328-3
UT WOS:000495396000080
ER

PT J
AU Tawancy, HM
   Al-Hadhrami, LM
   Mohammed, AI
   Alyousef, FK
   Dafalla, H
AF Tawancy, H. M.
   Al-Hadhrami, L. M.
   Mohammed, A. I.
   Alyousef, F. K.
   Dafalla, H.
TI Oxidation Behavior of Selected Bond Coats Based on the gamma' plus gamma
   Structure and Their Performance in Thermal Barrier Coatings Deposited on
   a Nickel-Based Superalloy
SO OXIDATION OF METALS
AB Three bond coats based on the gamma'-Ni3Al + gamma-Ni microstructure were developed by diffusing pairs of Pt layers and metallic layers with selected compositions into a Ni-based superalloy. Thermal exposure tests at 1,150 A degrees C with 24-h cycling period to room temperature were used to evaluate the thermal stability and oxidation behavior of the bond coats as well as their performance in thermal barrier coating systems utilizing zirconia-7 wt% yttria as the top coat. It is shown that a bond coat developed by a Pt layer and a layer of Ni-6 wt% Re-0.5 wt% Y alloy outperforms the conventional gamma' + gamma Pt bond coats by more than two folds. Most evidence points out that the proper concentrations of Re and Y in the presence of balanced concentrations of other elements, particularly Al, Ti, Cr and Co can significantly enhance the thermal stability and oxidation resistance of gamma' + gamma Pt bond coats.
RI Dafalla, Hatim D M/J-4819-2013
SN 0030-770X
EI 1573-4889
PD JUN
PY 2015
VL 83
IS 5-6
BP 417
EP 440
DI 10.1007/s11085-014-9525-0
UT WOS:000353826700001
ER

PT J
AU Parsa, AB
