Repository: MatInfoUB/NLP-Queries

File: Co_superalloys_comp1.txt (part 2 of 20)
FN Clarivate Analytics Web of Science
AB The influence of cobalt (5 and 16 at %) and chromium (4.25 at %) on the structure of a (beta-NiAl + gamma'-Ni3Al + gamma-Ni) alloy with 27 at % Al of the Ni-Al-Co system, which is chosen as the basis of alloys with given physicochemical properties, in particular, moderate density (<= 7.2 g/cm(3)) and sufficient heat resistance at 1100-1300 degrees C, is studied. A high stability of the high-temperature. phase is found. It forms upon solidification according to the reaction L reversible arrow beta + gamma and is nonequilibrium at 1200 and 1300 degrees C (below the temperatures of the transformations beta + gamma reversible arrow beta + gamma + gamma' reversible arrow beta + gamma'). The volume fraction of the gamma-Ni phase increases with the cobalt content or upon chromium addition in comparison with its fraction in the base alloy. The influence of alloying on the cobalt and chromium distribution in alloy phases is estimated. Additional alloying increases the differences in the phase compositions in cobalt and chromium.
RI Amezhnov, Andrey/F-3672-2017
OI Amezhnov, Andrey/0000-0002-1693-8760
SN 0036-0295
EI 1555-6255
PD JUL
PY 2018
IS 7
BP 645
EP 650
DI 10.1134/S0036029518070091
UT WOS:000452543800007
ER

PT J
AU Nithin, B
   Samanta, A
   Makineni, SK
   Alam, T
   Pandey, P
   Singh, AK
   Banerjee, R
   Chattopadhyay, K
AF Nithin, B.
   Samanta, A.
   Makineni, S. K.
   Alam, T.
   Pandey, P.
   Singh, Abhishek K.
   Banerjee, R.
   Chattopadhyay, K.
TI Effect of Cr addition on gamma-gamma ' cobalt-based Co-Mo-Al-Ta class of
   superalloys: a combined experimental and computational study
SO JOURNAL OF MATERIALS SCIENCE
AB The present article deals with effect of Cr addition (10 at.%) on the partitioning behavior and the consequent effect on mechanical properties for tungsten-free gamma-gamma' cobalt-based superalloys with base alloy compositions of Co-30Ni-10Al5Mo- 2Ta (2Ta) and Co-30Ni-10Al-5Mo-2Ta-2Ti (2Ta2Ti). Cr addition leads to a change in the morphology of the strengthening cuboidal-shaped gamma' precipitates to a spherical shape. The site preference of Cr atoms in two alloy systems (with and without Ti) has been experimentally investigated using atom probe tomography with the supportive prediction from first principles DFT-based computations. Cr partitions more to the c matrix relative to gamma'. However, Cr also has a strong effect on the Ta and Mo partitioning coefficient across gamma/gamma' interfaces. The value of partition coefficient for Mo (K-Mo) becomes <1 with Cr addition to the alloys. Results from ab initio calculations show that the Cr atoms prefer to replace Mo atoms in the sublattice sites of the Ll(2) unit cell. The solvus temperature of about 1038 and 1078 degrees C was measured for 10Cr2Ta and 10Cr2Ta 2Ti alloy, respectively, and these Cr-containing alloys have very low densities in the range of similar to 8.4-8.5 gm/cm(-3). The 0.2% compressive proof strength of 10Cr2Ta2Ti alloy yields a value of 720 MPa at 870 degrees C, substantially better than most Co-Al-W-based alloys and many of the nickel-based superalloys (e.g., MAR-M-247).
OI Samanta, Atanu/0000-0001-7918-2772
SN 0022-2461
EI 1573-4803
PD SEP
PY 2017
VL 52
IS 18
BP 11036
EP 11047
DI 10.1007/s10853-017-1159-6
UT WOS:000405305400035
ER

PT J
AU Klein, L
   von Bartenwerffer, B
   Killian, MS
   Schmuki, P
   Virtanen, S
AF Klein, L.
   von Bartenwerffer, B.
   Killian, M. S.
   Schmuki, P.
   Virtanen, S.
TI The effect of grain boundaries on high temperature oxidation of new
   gamma '-strengthened Co-Al-W-B superalloys
SO CORROSION SCIENCE
AB Isothermal oxidation in air was carried out on a gamma'-strengthened single crystalline Co-Al-W-B superalloy at 800, 900, and 1000 degrees C. The absence of grain boundaries leads to inferior oxidation properties at 800 and 900 degrees C, and improved properties at 1000 degrees C, compared to a polycrystalline alloy of the same composition. At lower temperatures, grain boundary diffusion is dominant and assumed to be the reason for enhanced B-accumulation in the inner oxide layer and enhanced formation of the protective inner Al2O3 layer. However, at 1000 degrees C superior oxidation resistance of the single crystalline superalloy can be observed. (C) 2013 Elsevier Ltd. All rights reserved.
RI Virtanen, Sannakaisa/N-3699-2015; Schmuki, Patrik/B-9720-2008
OI Virtanen, Sannakaisa/0000-0002-7179-7593; Killian,
   Manuela/0000-0003-0892-4614
SN 0010-938X
EI 1879-0496
PD FEB
PY 2014
VL 79
BP 29
EP 33
DI 10.1016/j.corsci.2013.10.022
UT WOS:000331672900005
ER

PT J
AU Montero, X
   Galetz, MC
   Schutze, M
AF Montero, Xabier
   Galetz, Mathias C.
   Schuetze, Michael
TI A Novel Type of Environmentally Friendly Slurry Coatings
SO JOM
AB A variety of commercial slurries are available to aluminize the surfaces of nickel-based superalloys; however, they have three main disadvantages. First, the phosphates and chromates or halides used as binders or to activate the diffusion species are environmentally harmful and toxic; second, the slurry coatings can only produce high-aluminum-activity coatings which form precipitate-rich coatings that are detrimental to adherence. Finally, these coatings are limited to the incorporation of aluminum and silicon, whereas the co-deposition of other elements such as chromium or cobalt has not been achieved so far. In this work, the limitations of slurry coatings have been overcome by carefully designing the powder composition and controlling the process to produce co-deposition coatings with chromium, cobalt, or nickel by using nontoxic water-based slurries. This also opens an effective way to control Al activity and to produce low-activity aluminized coatings for the first time when using the slurry technique. These results expand the application range of slurry coatings so they can also be applied under ambient atmosphere, making it possible to fully coat aero engine pieces or large-scale industrial components, providing all properties that are usually only achieved by using more complex and expensive methods such as chemical vapor deposition. Furthermore, these new coatings offer unique advantages that can be very favorable especially as a repairing technique.
RI Schutze, Michael/Z-3655-2019
OI Galetz, Mathias/0000-0001-6847-2053
SN 1047-4838
EI 1543-1851
PD JAN
PY 2015
VL 67
IS 1
BP 77
EP 86
DI 10.1007/s11837-014-1239-x
UT WOS:000347155100015
ER

PT J
AU Pirowski, Z
AF Pirowski, Z.
TI Thermal Analysis in the Technological "Step" Test of H282 Nickel Alloy
SO ARCHIVES OF FOUNDRY ENGINEERING
AB Superalloys show a good combination of mechanical strength and resistance to surface degradation under the influence of chemically active environments at high temperature. They are characterized by very high heat and creep resistance. Their main application is in gas turbines, chemical industry, and in all those cases where resistance to creep and the aggressive corrosion environment is required. Modern jet engines could never come into use if not for progress in the development of superalloys. Superalloys are based on iron, nickel and cobalt. The most common and the most interesting group includes superalloys based on nickel. They carry loads at temperatures well in excess of the eighty percent of the melting point. This group includes the H282 alloy, whose nominal chemical composition is as follows (wt%): Ni - base, Fe - max. 1.5%, Al - 1.5% Ti - 2.1%, C - 0.06% Co - 10% Cr - 20% Mo - 8.5%. This study shows the results of thermal analysis of the H282 alloy performed on a cast step block with different wall thickness. Using the results of measurements, changes in the temperature of H282 alloy during its solidification were determined, and the relationship dT / dt = f (t) was derived. The results of the measurements taken at different points in the cast step block allowed identifying a number of thermal characteristics of the investigated alloy and linking the size of the dendrites formed in a metal matrix (DAS) with the thermal effect of solidification. It was found that the time of solidification prolonged from less than ome minute at 10 mm wall thickness to over seven minutes at the wall thickness of 44 mm doubled the value of DAS.
SN 1897-3310
EI 2299-2944
PD MAR
PY 2015
VL 15
IS 1
BP 87
EP 92
DI 10.1515/afe-2015-0016
UT WOS:000215106600016
ER

PT J
AU Sunulahpasic, R
   Oruc, M
   Hadzalic, M
   Gigovic-Gekic, A
AF Sunulahpasic, R.
   Oruc, M.
   Hadzalic, M.
   Gigovic-Gekic, A.
TI ANALYSIS OF THE INFLUENCE OF CHEMICAL COMPOSITION AND TEMPERATURE ON
   MECHANICAL PROPERTIES OF SUPERALLOYS NIMONIC 80A
SO METALURGIJA
AB Superalloys Nimonic 80A is a wrought nickel base alloy (min. 65 % Ni) and chromium (20 %), with minor additions of carbon, cobalt and iron, as well as major alloying elements of aluminum (1 to 1,8%) and titanium (1,8 to 2,7 %). Chemical composition of the alloy Nimonic 80A has a dominant influence on its mechanical and technological properties. Increasing of the temperature also has a large influence on the mechanical properties of superalloy Nimonic 80A
   Investigations which were carried out have included chemical testing and testing of mechanical properties of superalloy Nimonic 80A at room and higher temperatures. Regression analysis was done on the base of chemical analyses and results of mechanical properties. The results of regression analysis are equations by which on the basis of known chemical composition, ie content of main alloying elements Al, Ti and Co, the mechanical properties of materials at room and higher temperatures can be predicted.
SN 0543-5846
PD JAN-MAR
PY 2014
VL 53
IS 1
BP 13
EP 16
UT WOS:000320481400003
ER

PT S
AU Mathur, HN
   Jones, N
   Rae, CMF
AF Mathur, Harshal N.
   Jones, Neil (C. N. )
   Rae, Catherine M. F.
BE Guedou, JY
   Chone, J
TI A study on the effect of composition, and the mechanisms of
   recrystallisation in single crystal Ni-based superalloys
SO EUROSUPERALLOYS 2014 - 2ND EUROPEAN SYMPOSIUM ON SUPERALLOYS AND THEIR
   APPLICATIONS
SE MATEC Web of Conferences
CT 2nd European Symposium on Superalloys and their Applications
CY MAY 12-16, 2014
CL Giens, FRANCE
AB The effect of composition on recrystallisation of single crystal Ni-based superalloys was studied in a series of alloys that vary systematically in composition. Following room temperature macro-indentation and subsequent annealing, alloys containing higher Co concentration showed greater susceptibility to recrystallisation, and this has been attributed to the effect on the gamma' solvus temperature and the stacking fault energy of the gamma phase. Mo, W and Ru did not appear to influence the recrystallisation behaviour systematically, although high concentration of all these elements led to the highest recrystallisation. Moreover, with grain orientation mapping, it was found that the nucleating recrystallisation grains form in orientations similar to the deformed regions, and subsequently twin to form higher angle boundaries and proliferate further within the deformed microstructure. The effects of the interaction between grain boundaries and secondary phases, such as the gamma' and topologically close packed phases, were also studied.
SN 2261-236X
PY 2014
VL 14
AR 07003
DI 10.1051/matecconf/20141407003
UT WOS:000351930400021
ER

PT J
AU Pandey, P
   Sawant, AK
   Nithin, B
   Peng, Z
   Makineni, SK
   Gault, B
   Chattopadhyay, K
AF Pandey, P.
   Sawant, A. K.
   Nithin, B.
   Peng, Z.
   Makineni, S. K.
   Gault, B.
   Chattopadhyay, K.
TI On the effect of Re addition on microstructural evolution of a
   CoNi-based superalloy
SO ACTA MATERIALIA
AB In this study, the effect of rhenium (Re) addition on microstructural evolution of a new low-density Co-Ni-Al-Mo-Nb based superalloy is presented. Addition of Re significantly influences the gamma' precipitate morphology, the gamma/gamma' lattice misfit and the gamma/gamma' microstructural stability during long term aging. An addition of 2 at.% Re to a Co-30Ni-10Al-5Mo-2Nb (all in at.%) alloy, aged at 900 degrees C for 50 h, reduces the gamma/gamma' lattice misfit by similar to 40% (from +0.32% to +0.19%, measured at room temperature) and hence alters the gamma' morphology from cuboidal to round-cornered cuboidal precipitates. The composition profiles across the gamma/gamma' interface by atom probe tomography (APT) reveal Re partitions to the gamma phase (K-Re = 0.34) and also results in the partitioning reversal of Mo to the gamma phase (K-Mo = 0.90) from the gamma' precipitate. An inhomogeneous distribution of Gibbsian interfacial excess for the solute Re (Gamma(Re), ranging from 0.8 to 9.6 atom.nm(-2)) has been observed at the gamma/gamma' interface. A coarsening study at 900 degrees C (up to 1000 h) suggests that the coarsening of gamma' precipitates occurs solely by evaporation-condensation (EC) mechanism. This is contrary to that observed in the Co-30Ni-10Al-5Mo-2Nb alloy as well as in some of the Ni-Al based and high mass density Co-Al-W based superalloys, where gamma' precipitates coarsen by coagulation/coalescence mechanism with an extensive alignment of gamma' along <100> directions as a sign of microstructural instability. The gamma' coarsening rate constant (K-r) and gamma/gamma' interfacial energy are estimated to be 1.13 x 10(-27) m(3)/s and 8.4 mJ/m(2), which are comparable and lower than Co-Al-W based superalloys. (C) 2019 Acta Materialia Inc. Published by Elsevier Ltd. All rights reserved.
RI Peng, Zirong/AAG-9378-2019
OI Peng, Zirong/0000-0001-7844-8313
SN 1359-6454
EI 1873-2453
PD APR 15
PY 2019
VL 168
BP 37
EP 51
DI 10.1016/j.actamat.2019.01.046
UT WOS:000464086500004
ER

PT J
AU Eggeler, YM
   Titus, MS
   Suzuki, A
   Pollock, TM
AF Eggeler, Yolita M.
   Titus, Michael S.
   Suzuki, Akane
   Pollock, Tresa M.
TI Creep deformation-induced antiphase boundaries in L1(2)-containing
   single-crystal cobalt-base superalloys
SO ACTA MATERIALIA
AB Creep-induced antiphase boundaries (APBs) in new Co-base single-crystal superalloys with coherent embedded L1(2)-gamma' precipitates have been observed. APBs formed during single-crystal tensile creep tests performed at 900 degrees C under vacuum at stresses between 275 and 310 MPa. The alloys investigated contained 30-39 at.% Ni, which was added to the Co-Al-W ternary system to expand the gamma-gamma' phase field and increase the gamma'-solvus. Transmission electron microscopy (TEM) using two-beam conditions with fundamental and superlattice reflections was performed for defect characterization. The Burgers vector b of dislocations associated with the APBs was determined to be of type b = a(0)/2[011] and a(0)/2[01 (1) over bar]. The displacement vectors, R, of the APBs matched the dislocation Burgers vectors, with R = b = a(0)/2[011]. APBs were observed in nearly every precipitate beyond 0.5% creep strain for the compositions investigated. The implications for high-temperature properties are discussed. (C) 2014 Acta Materialia Inc. Published by Elsevier Ltd. All rights reserved.
SN 1359-6454
EI 1873-2453
PD SEP 15
PY 2014
VL 77
BP 352
EP 359
DI 10.1016/j.actamat.2014.04.037
UT WOS:000340303200031
ER

PT J
AU Sato, J
   Omori, T
   Oikawa, K
   Ohnuma, I
   Kainuma, R
   Ishida, K
AF Sato, J
   Omori, T
   Oikawa, K
   Ohnuma, I
   Kainuma, R
   Ishida, K
TI Cobalt-base high-temperature alloys
SO SCIENCE
AB We have identified cobalt-base superalloys showing a high-temperature strength greater than those of conventional nickel-base superalloys. The cobalt-base alloys are strengthened by a ternary compound with the L1(2) structure, gamma ' Co-3( Al,W), which precipitates in the disordered gamma face-centered cubic cobalt matrix with high coherency and with high melting points. We also identified a ternary compound, gamma ' Ir-3(Al, W), with the L1(2) structure, which suggests that the Co-Ir-Al-W-base systems with gamma + gamma ' (Co, Ir)(3)(Al, W) structures offer great promise as candidates for next-generation high-temperature materials.
RI Kainuma, Ryosuke/I-6482-2013; Oikawa, Katsunari/C-6660-2009; OHNUMA,
   Ikuo/J-4253-2015; Omori, Toshihiro/A-4478-2017
OI Oikawa, Katsunari/0000-0002-5269-8426; Omori,
   Toshihiro/0000-0001-9174-0239
SN 0036-8075
EI 1095-9203
PD APR 7
PY 2006
VL 312
IS 5770
BP 90
EP 91
DI 10.1126/science.1121738
UT WOS:000236584400036
PM 16601187
ER

PT J
AU Romanov, EP
   Kazantseva, NV
   Stepanova, NN
   Demakov, SL
   Davydov, DI
   Shishkin, DA
AF Romanov, E. P.
   Kazantseva, N. V.
   Stepanova, N. N.
   Demakov, S. L.
   Davydov, D. I.
   Shishkin, D. A.
TI Heat-resistant alloys based on intermetallic Co-3(Al, W)
SO DOKLADY CHEMISTRY
AB The structures and phase compositions of a series of Co-9 at % Al-x at % W alloys (where x = 4.6, 6.8, 8.5, 10.0, 12.6) have been studied. All of them are dominated by the structure gamma + gamma', with the content of other phases (the mu phase and the phase D0(19) based on Co3W) being insignificant. With increasing tungsten content of the alloy (to 10 at % W), the volume fraction of the gamma' phase increases, and so does its degree of long-range order. The alloy that is optimal in structure and mechanical properties has the composition Co-8.2 at % Al-8.5 at % W. The dissolution range of the gamma' phase was determined as 920-1054A degrees C. Young's moduli of cobalt alloys exceed E of commercial nickel-based superalloys. The samples of the studied alloys are in the ferromagnetic state with a Curie temperature of 870A degrees C. With increasing tungsten content of the alloy, its saturation magnetization decreases and the coercive force increases. The coercive force is minimal in an as-cast sample and increases as it is subjected to deformation or heat treatment.
RI Stepanova, Natalia/J-9323-2013; Davydov, Denis/J-5599-2013; Romanov,
   Evgeniy/K-4224-2013; Kazantseva, Nataliya V/I-7647-2013; Shishkin,
   Denis/K-5766-2013
OI Stepanova, Natalia/0000-0003-1653-0594; Davydov,
   Denis/0000-0003-1381-0929; Romanov, Evgeniy/0000-0002-0031-374X;
   Kazantseva, Nataliya V/0000-0002-4143-1064; Shishkin,
   Denis/0000-0001-5225-3120
SN 0012-5008
EI 1608-3113
PD APR
PY 2017
VL 473
BP 88
EP 91
DI 10.1134/S0012500817040036
PN 2
UT WOS:000401552900007
ER

PT J
AU Samimi, P
   Liu, Y
   Ghamarian, I
   Song, J
   Collins, PC
AF Samimi, P.
   Liu, Y.
   Ghamarian, I.
   Song, J.
   Collins, P. C.
TI New observations of a nanoscaled pseudomorphic bcc Co phase in bulk
   Co-Al-(W,Ta) superalloys
SO ACTA MATERIALIA
AB The influence of composition on microstructural phase stability has been assessed for an emerging class of Co-based superalloys. This has been achieved using a combinatorial approach that incorporates both material synthesis and state-of-the-art characterization techniques. A compositionally graded Co-11Al-xW-yTa alloy (x <= 10, y=10-x, all in wt.%) was produced using Laser Engineered Net Shaping (LENS') and subsequently solutionized and water quenched. At selected locations along the gradient, the microstructures present were characterized in detail, and phase identification was conducted on site-specific thin specimens using transmission electron microscopy (TEM), providing details regarding the earliest stages of microstructural evolution in these alloys. The partitioning behavior of the alloying elements W, Ta and Al was characterized using a 3-D local electrode atom probe, revealing the existence of Co-rich clusters. In addition, high-resolution TEM and precession electron diffraction have revealed and confirmed that these clusters are a pseudomorphic body-centered cubic (bcc) structure that has resulted from the decomposition of a B2 ordered region. Although bcc Co has previously been reported in some thin-film multilayers, owing to the relative stabilities of the bcc phase and the face-centered cubic (fcc) phase, this observation has not been previously reported in bulk structural materials. It is argued that this nanoscaled pseudomorphic bcc Co phase may be a precursor to the fcc phase. (C) 2014 Acta Materialia Inc. Published by Elsevier Ltd. All rights reserved.
RI Collins, Peter/A-4961-2016
OI Collins, Peter/0000-0002-3441-2981
SN 1359-6454
EI 1873-2453
PD MAY
PY 2014
VL 69
BP 92
EP 104
DI 10.1016/j.actamat.2014.01.056
UT WOS:000335110000010
ER

PT J
AU Migas, D
   Moskal, G
   Niemiec, D
AF Migas, Damian
   Moskal, Grzegorz
   Niemiec, Dawid
TI Surface Condition of New gamma-gamma ' Co-Al-Mo-Nb and Co-Al-W
   Cobalt-Based Superalloys After Oxidation at 800 degrees C
SO JOURNAL OF MATERIALS ENGINEERING AND PERFORMANCE
AB A new type gamma-gamma' Co-Al-Mo-Nb Co-based superalloys were developed due to limitations of basic Co-Al-W superalloys, related to tungsten alloying. The present study aims to characterization of new gamma-gamma' Co-10Al-5Mo-2Nb (at.%) cobalt-based superalloy performance in terms of the high-temperature exposure under cyclic conditions, with particular regard to surface condition. Specimens were tested in cycles of high-temperature exposition (25, 50, 75, 100 and 150 h) in air environment at 800 A degrees C. Detailed analysis of oxidized surfaces by scanning electron microscopy, energy-dispersive spectroscopy and x-ray diffraction was made at various intervals during testing. The cyclic oxidation behavior of new alloy was compared to the basic Co-9Al-9W (at.%) Co-based superalloy.
RI Moskal, Grzegorz/AAC-9033-2019
OI Moskal, Grzegorz/0000-0001-7396-6568; Migas, Damian/0000-0003-0328-964X
SN 1059-9495
EI 1544-1024
PD FEB
PY 2018
VL 27
IS 2
BP 447
EP 456
DI 10.1007/s11665-018-3127-y
UT WOS:000424305800012
ER

PT J
AU Neumeier, S
   Freund, LP
   Goken, M
AF Neumeier, S.
   Freund, L. P.
   Goeken, M.
TI Novel wrought gamma/gamma ' cobalt base superalloys with high strength
   and improved oxidation resistance
SO SCRIPTA MATERIALIA
AB New polycrystalline Co-base superalloys with gamma/gamma' microstructure have been developed, which show excellent mechanical properties and enhanced oxidation behavior. The gamma' solvus temperature of these alloys is comparatively low giving a large processing window. The yield strength of these alloys is similar to that of wrought Ni-base superalloys. However, the creep strength at 750 degrees C is largely exceeding that of the Ni-base superalloys Waspaloy and Udimet 720Li. Oxidation tests indicate that the oxidation resistance is comparable to commercial Ni-base superalloys. (C) 2015 Acta Materialia Inc. Published by Elsevier Ltd. All rights reserved.
RI Goken, Mathias/F-7940-2015; Neumeier, Steffen/F-7092-2017
OI Goken, Mathias/0000-0002-3226-0304; Neumeier,
   Steffen/0000-0001-7853-0368
SN 1359-6462
PD DEC
PY 2015
VL 109
BP 104
EP 107
DI 10.1016/j.scriptamat.2015.07.030
UT WOS:000361078100024
ER

PT J
AU Moskal, G
   Migas, D
   Niemiec, D
   Tomaszewska, A
AF Moskal, Grzegorz
   Migas, Damian
   Niemiec, Dawid
   Tomaszewska, Agnieszka
TI Thermogravimetric Investigations of Novel gamma-gamma ' Co-Al-W and
   Co-Al-Mo-Nb Cobalt-Based Superalloys
SO JOURNAL OF ENGINEERING MATERIALS AND TECHNOLOGY-TRANSACTIONS OF THE ASME
AB Cobalt-based gamma-gamma' superalloys are novel heat-resistant materials suitable for high-temperature applications, such as components of the turbine engine. These alloys exhibit favorable strength and corrosion resistance at high temperatures owing to the gamma-gamma' microstructure, analogous to that of Ni-based superalloys. The aim of this paper is to evaluate the oxidation behavior of basic Co-9Al-9W (at%) and new tungsten-free Co-10Al-5Mo-2Nb (at%) alloys at elevated temperatures. The investigation is concerned with thermogravimetric studies in the temperature range of 40-1200 degrees C. The oxidized surfaces after high temperature oxidation have been characterized using optical microscopy (OM), scanning electron microscopy (SEM), energy-dispersive X-ray spectroscopy (EDS), and X-ray diffraction analysis (XRD).
SN 0094-4289
EI 1528-8889
PD OCT
PY 2019
VL 141
IS 4
AR 041008
DI 10.1115/1.4043626
UT WOS:000499948900008
ER

PT J
AU Bocchini, PJ
   Sudbrack, CK
   Sauza, DJ
   Noebe, RD
   Seidman, DN
   Dunand, DC
AF Bocchini, Peter J.
   Sudbrack, Chantal K.
   Sauza, Daniel J.
   Noebe, Ronald D.
   Seidman, David N.
   Dunand, David C.
TI Effect of tungsten concentration on microstructures of
   Co-10Ni-6Al-(0,2,4,6) W-6Ti (at%) cobalt-based superalloys
SO MATERIALS SCIENCE AND ENGINEERING A-STRUCTURAL MATERIALS PROPERTIES
   MICROSTRUCTURE AND PROCESSING
AB The effects of reducing the W concentration (and concomitantly mass density) of Co-10Ni-6A1-xW-6Ti at% Co-based superalloys, with a gamma(f.c.c.) plus gamma'(L1(2)) microstructure, is investigated for a series of alloys with W concentrations of 6 at% (baseline alloy), 4 and 2 at% (W-reduced) and 0 at% (W-free). The gamma'(L1(2)) solvus temperature decreases strongly (by 46 degrees C per 1 at% reduction in W), while the liquidus and solvus temperatures decrease mildly (3-5 degrees C per 1 at% W reduction) as measured by differential scanning calorimetry. Scanning electron microscopy was used to image phase formation in all alloys. When aging at 900 or 1000 degrees C for 256 h, the W reduction does not result in the appearance of additional phases within the grains beyond the gamma(f.c.c.) and gamma'(L1(2)) phases present in the original alloy. Grain-boundary precipitates are present for all alloy compositions: W-rich or W-free precipitates after aging at 1000 degrees C, and coarsened gamma'(L1(2)) precipitates after aging at 900 degrees C. The composition of grain boundary precipitates were measured with energy-dispersive X-ray spectroscopy. Vickers microhardness values decrease with decreasing W content, due to a reduction in gamma'(L1(2)) precipitation and 'reduced solid-solution strengthening.
RI Seidman, David/B-6697-2009; Dunand, David C/B-7515-2009
SN 0921-5093
EI 1873-4936
PD JUL 17
PY 2017
VL 700
BP 481
EP 486
DI 10.1016/j.msea.2017.06.018
UT WOS:000406564300055
ER

PT J
AU Gu, YF
   Cui, C
   Ping, D
   Harada, H
   Fukuda, T
   Fujioka, J
AF Gu, Y. F.
   Cui, C.
   Ping, D.
   Harada, H.
   Fukuda, T.
   Fujioka, J.
TI Creep behavior of new kinds of Ni-Co-base superalloys
SO MATERIALS SCIENCE AND ENGINEERING A-STRUCTURAL MATERIALS PROPERTIES
   MICROSTRUCTURE AND PROCESSING
CT 11th International Conference of Creep and Fracture of Engineering
   Materials and Structures
CY MAY 04-09, 2008
CL Bad Berneck, GERMANY
AB This paper concerns our recent work on developing a new kind of advanced disk alloys based on the mixtures of two kinds of two-phase superalloys, Co-base Co-16.9wt.%Ti and Ni-base U720Li superalloys, for the latest turbine design. The tensile creep behavior of these new Ni-Co-base superalloys at temperatures in the range of 650-760 degrees C and at initial applied stresses of 480-830 MPa were investigated. Comparing a new Ni-Co-base alloy (TMW-4) to U720Li by a Larson-Miller plot shows that a temperature gain in stress-rupture strength of 30 can be expected in a TMW alloy with fine-grained microstructure (10 (m). (C) 2009 Elsevier B.V. All rights reserved.
SN 0921-5093
EI 1873-4936
PD JUN 15
PY 2009
VL 510-11
SI SI
BP 250
EP 255
DI 10.1016/j.msea.2008.04.128
UT WOS:000266397800046
ER

PT J
AU Yu, H
   Ukai, S
   Hayashi, S
   Oono, N
AF Yu, Hao
   Ukai, Shigeharu
   Hayashi, Shigenari
   Oono, Naoko
TI Effect of Cr on the Oxidation Resistance of Co-Based Oxide Dispersion
   Strengthened Superalloys
SO MATERIALS TRANSACTIONS
AB Alumina-forming oxide dispersion strengthened (ODS) superalloys are favorable oxidation-resistant materials for extremely high temperature applications. In order to develop the advanced Co-based superalloys with high strength and superior oxidation resistance at elevated temperature of 1000 degrees C, a new series of Co-Cr-Al ODS superalloys were designed and fabricated by mechanical alloying (MA) and spark plasma sintering (SPS), and then followed by hot rolling and annealing at 1200 degrees C. In this work, the oxidation behavior of Co-10Al (mass%) ODS superalloys with/without 20Cr was investigated at 1000 degrees C in air to understand the effect of Cr on oxidation resistance. The results indicate that the addition of Cr improves the oxidation resistance significantly through optimizing the oxide scales from the multilevel scales with an external CoO/CoAl2O4 and an internal Al2O3 to a single layer of Al2O3. The alumina-forming Co-20Cr-10Al (mass%) ODS superalloys are expected to be applicable at 1000 degrees C.
SN 1345-9678
EI 1347-5320
PY 2018
VL 59
IS 4
BP 563
EP 567
DI 10.2320/matertrans.MJ201603
UT WOS:000428981000007
ER

PT J
AU Gu, Y
   Harada, H
   Cui, C
   Ping, D
   Sato, A
   Fujioka, J
AF Gu, Y.
   Harada, H.
   Cui, C.
   Ping, D.
   Sato, A.
   Fujioka, J.
TI New Ni-Co-base disk superalloys with higher strength and creep
   resistance
SO SCRIPTA MATERIALIA
AB A new kind of Ni-Co-base superalloys with a gamma/gamma' two-phase structure has been proposed recently for turbine disk applications. Some of these Ni-Co-base superalloys are assessed by tensile tests. The results show that the Ni-Co-base alloys can be processed by cheap cast and wrought route and show superior tensile strength at temperatures up to 750 degrees C and higher creep resistances up to 725 degrees C than those of the UDIMET 720 LI alloy. (c) 2006 Acta Materialia Inc. Published by Elsevier Ltd. All rights reserved.
SN 1359-6462
PD NOV
PY 2006
VL 55
IS 9
BP 815
EP 818
DI 10.1016/j.scriptamat.2006.07.008
UT WOS:000240693700016
ER

PT J
AU Zhang, Y
   Wang, Q
   Dong, HG
   Dong, C
   Zhang, HY
   Sun, XF
AF Zhang Yu
   Wang Qing
   Dong Honggang
   Dong Chuang
   Zhang Hongyu
   Sun Xiaofeng
TI Nickel-Based Single-Crystal Superalloys (Ni, Co)-Al-(Ta, Ti)-(Cr, Mo, W)
   Designed by Cluster-Plus-Glue-Atom Model and Their 1000 h Long-Term
   Ageing Behavior at 900 degrees C
SO ACTA METALLURGICA SINICA
AB It has been pointed out recently that the compositions of industrial alloys are originated from cluster-plus-glue-atom structure units in solid solutions. Specifically for nickel-based superalloys, after properly grouping the alloying elements into Al, Ni-like ((Ni) over bar, including Ni, Co, Fe, Re, Ru and Ir), gamma '- forming Cr-like ((Cr) over bar (gamma '), including Ta, Ti, V, Nb), and gamma-forming Cr-like ((Cr) over bar;(gamma), including Cr, Mo and W), the optimal formula for single-crystal superalloys has been established [Al-(Ni) over bar (12)] (Al-1(Cr) over bar (gamma ')(0.5)(Cr) over bar (gamma)(1.5)). In this work, the first generation single-crystal superalloys were investigated on the basis of the proposed formula, by using (Ni) over bar=(Ni and Co), (Cr) over bar (gamma ')=(Ta and Ti), and (Cr) over bar (gamma)=(Cr, Mo and W). Two series of alloys were designed, formulated respectively as group A: [Al-Ni11Co1] (Al1TaxTi0.5-xCr1W0.25Mo0.25), with x=0, 0.25 and 0.5 (the corresponding mass fractions of Ta and Ti are respectively 0Ta-2.65Ti, 4.82Ta-1.26Ti and 9,32Ta-0Ti), and group B: [Al-Ni12-yCo gamma](Al1Ta0.25Ti0.25Cr1W0.25MO0.25), with y=1.5, 1.75, 2 and 2.5 (the corresponding mass fractions of Co are respectively 9.43Co, 11Co, 12.57Co and 15.71Co). The single-crystal superalloys were prepared using selector technique. And then they underwent the following tests of incipient melting, standard heat treatment and 1000 h long term ageing at 900 degrees C. It is found that: (1) In group A, with increasing Ta content (decreasing Ti), all the incipient melting temperatures are increased to above 1330 degrees C, and to the highest value is between 1335 degrees C and 1340 degrees C for alloy 9.32Ta-0Ti; the gamma(')gamma(') lattice negative misfits after standard heat treatment are reduced from -0.262% (0Ta-2.65Ti) to -0.247% (9.32Ta-0Ti); the gamma(') coarsening tendency after long-term ageing is deduced, and alloy 9.32Ta-0Ti has the lowest coarsening rate (K=5.6x10(-5) mu(3)/h). (2) In group B, the Co content does not influence the incipient melting temperature (always above 1330 degrees C) and the coarsening rate of gamma(') after long-term ageing. The major role of Co is to increase the mean size of the gamma(') precipitates to about 0.55 pm and the gamma(') volume fraction to about 69% after the standard heat treatment. These two groups of alloys have their gamma(') coarsening rates approaching the level of third-generation single-crystal superalloys (K approximate to(2.08 similar to 3.82)*10(-5) mu m(3)/h).
SN 0412-1961
PD APR
PY 2018
VL 54
IS 4
BP 591
EP 602
DI 10.11900/0412.1961.2017.00334
UT WOS:000433006500013
ER

PT J
AU Liu, XJ
   Pan, YW
   Chen, YC
   Han, JJ
   Yang, SY
   Ruan, JJ
   Wang, CP
   Yang, YS
   Li, YJ
AF Liu, Xingjun
   Pan, Yunwei
   Chen, Yuechao
   Han, Jiajia
   Yang, Shuiyuan
   Ruan, Jingjing
   Wang, Cuiping
   Yang, Yuansheng
   Li, Yingju
TI Effects of Nb and W Additions on the Microstructures and Mechanical
   Properties of Novel gamma/gamma' Co-V-Ti-Based Superalloys
SO METALS
AB Microstructures, elemental partition behavior, phase stabilities and mechanical properties of Nb- and W-containing Co-V-Ti-based superalloys were investigated. Elemental partition coefficients (K-X = C-gamma/C gamma) of Nb and W in Co-V-Ti-based superalloys are 2.07 and 1.10, respectively. The gamma' solvus temperatures are determined as 1023 degrees C, 1055 degrees C and 1035 degrees C in Co-12V-4Ti, Co-10V-4Ti-2Nb and Co-10V-4Ti-2W alloys, which are higher than those of Co-9Al-9W alloy (1000 degrees C). The mass densities of quaternary Co-10V-4Ti-2Nb and Co-10V-4Ti-2W alloys are about 8.31 and 8.50 g.cm(-3), respectively, which are 15% lower than Co-Al-W-based superalloys (9.8 g.cm(-3)). All examined alloys exhibit an anomalous positive dependence on temperature rising from 600 to 750 degrees C. Strengths of all examined alloys are higher than those of MarM509 (traditional Cobalt-based superalloy) and Co-9Al-9W at all temperatures that we investigated. The maximum flow stress of Co-V-Ti-Nb alloy is about 638 MPa at 750 degrees C while that of Co-V-Ti-W alloy is about 588 MPa at 700 degrees C.
RI Han, Jiajia/I-3678-2019
OI Han, Jiajia/0000-0002-2642-0252
SN 2075-4701
PD JUL
PY 2018
VL 8
IS 7
AR 563
DI 10.3390/met8070563
UT WOS:000445096800093
ER

PT J
AU Migas, D
   Moskal, G
   Mikuskiewicz, M
   Maciag, T
AF Migas, Damian
   Moskal, Grzegorz
   Mikuskiewicz, Marta
   Maciag, Tomasz
TI Thermogravimetric investigations of new gamma-gamma' cobalt-based
   superalloys
SO JOURNAL OF THERMAL ANALYSIS AND CALORIMETRY
AB The aim of the study is characterization of high-temperature oxidation behavior of new Co-based superalloys by thermogravimetry (TG). The following alloys have been taken into account: Co-9Al-9W, Co-20-Ni-7Al-7W, Co-10Al-5Mo-2Nb and Co-20Ni-10Al-5Mo-2Nb (at.%). The thermogravimetric analysis was carried out in the temperature range 40-1200 degrees C of heating rate 5 degrees min(-1). The investigation was performed using the thermal analyzer NETZSCH STA 449 F3 Jupiter. TG-DTG plots showed oxidation behavior up to 1200 degrees C and indicated the temperatures of further isothermal oxidation examinations. The oxidation behavior of basic Co-9Al-9W (at.%) alloy was compared to W-free Co-10Al-5Mo-2Nb and Co-20Ni-10Al-5Mo-2Nb (at.%) alloys. The obtained data showed different oxidation behavior dependably on the type of alloying elements. Moreover, the effect of Ni addition on oxidation performance was determined. The scales grown on Co-base superalloys after thermogravimetry were evaluated by means of scanning electron microscopy and energy dispersive spectroscopy.
RI Moskal, Grzegorz/AAC-9033-2019; Mikuskiewicz, Marta/M-3710-2019
OI Moskal, Grzegorz/0000-0001-7396-6568; Mikuskiewicz,
   Marta/0000-0002-1808-069X; Migas, Damian/0000-0003-0328-964X; Maciag,
   Tomasz/0000-0002-8974-2478
SN 1388-6150
EI 1588-2926
PD OCT
PY 2018
VL 134
IS 1
BP 119
EP 125
DI 10.1007/s10973-018-7420-7
UT WOS:000444736600013
ER

PT J
AU Mukherji, D
   Rosler, J
   Strunz, P
   Gilles, R
   Schumacher, G
   Piegert, S
AF Mukherji, Debashis
   Roesler, Joachim
   Strunz, Pavel
   Gilles, Ralph
   Schumacher, Gerhard
   Piegert, Sebastian
TI Beyond Ni-based superalloys: Development of CoRe-based alloys for gas
   turbine applications at very high temperatures
SO INTERNATIONAL JOURNAL OF MATERIALS RESEARCH
AB High temperature material development is mainly driven by gas turbine needs. Today, Ni-based superalloys are the dominant material class in the hot section of turbines. Material development will continue to push the maximum service temperature of Ni-superalloys upwards. However, this approach has a fundamental limit and cannot be sustained indefinitely, as the Ni-superalloys are already used very close to their melting point. Within the framework of a DFG Forschergruppe program (FOR 727) - "Beyond Ni-base Superalloys" - CoRe based alloys are being developed at the Technische Universitat Braunschweig as a new generation of high temperature materials that can be used at + 100 degrees C above single crystal Ni-superalloys. Two main strengthening concepts, namely precipitation hardening by MC carbides and composite hardening by Co(2)Re(3)-type phase are being explored in CoRe alloy development. Selected results of microstructural characterizations, including in-situ measurements by synchrotron and neutron scattering are presented.
RI Mukherji, Debashis/M-1646-2019; Strunz, Pavel/D-1610-2011
OI Mukherji, Debashis/0000-0001-6882-4709; Strunz,
   Pavel/0000-0002-0829-4926
SN 1862-5282
PD SEP
PY 2011
VL 102
IS 9
BP 1125
EP 1132
DI 10.3139/146.110563
UT WOS:000296032900009
ER

PT J
AU Su, YX
   Liu, JF
   Zhang, ZJ
   Shen, N
   Liu, SD
AF Su Yixiang
   Liu Jiefang
   Zhang Zhijian
   Shen Nan
   Liu Shiduo
TI Corrosion Behavior of Cobalt-Based Superalloys with Tellurium in Molten
   Salt
SO RARE METAL MATERIALS AND ENGINEERING
AB The corrosion behavior in high temperature molten salt of cobalt-based alloy powder with different Te contents that was sintered under non-vacuum environment was investigated in a static 800 +/- 5 degrees C and 75% Na2SO4+25% NaCl. The microstructure, corrosion product morphology and phase composition were investigated by OM, SEM and XRD, respectively. The results show that with the increase of Te mass fraction in cobalt-based alloy, the high-temperature molten salt corrosion rate decreases gradually; when the Te content is about 1.6%, a kind of homogeneous and dense Cr2O3 protection oxide film forms on the surface of the alloy substrate and the new phase (CoTeO3, Fe2TeO5) dispersed in the matrix inhibits Co atoms from diffusing to grain boundaries, which retard alloy matrix element dissolution and improve the hot corrosion performance of the alloy. The corrosion rate of cobalt-based alloy decreases from 4.0483 mg/(cm(2).h) of the Te-free alloy to 0.216 mg/(cm(2).h).
SN 1002-185X
PD AUG
PY 2018
VL 47
IS 8
BP 2446
EP 2452
UT WOS:000444219500027
ER

PT J
AU Zenk, CH
   Neumeier, S
   Engl, NM
   Fries, SG
   Dolotko, O
   Weiser, M
   Virtanen, S
   Goken, M
AF Zenk, Christopher H.
   Neumeier, Steffen
   Engl, Nicole M.
   Fries, Suzana G.
   Dolotko, Oleksandr
   Weiser, Martin
   Virtanen, Sannakaisa
   Goeken, Mathias
TI Intermediate Co/Ni-base model superalloys - Thermophysical properties,
   creep and oxidation
SO SCRIPTA MATERIALIA
