Repository: MatInfoUB/NLP-Queries

File: Co_superalloys_comp2.txt (part 2 of 21)
FN Clarivate Analytics Web of Science
AB Nickel based superalloys with high content of tungsten (W) have been applied to cast the large size die. Because the formation of large amount of primary M6C phase embrittles the die, it is necessary to explore the forming condition of primary M6C. The experiments prove that the alloys containing carbon content higher than 0.15% (mass fraction) tend to precipitate primary M6C carbide and 10% Co can restrict the formation of M6C effectively. The primary M6C forms at 1375 V. The cooling rate between the solid and liquid temperature range can influence the precipitation of this phase sensitively. Rapid cooling retard the formation of M6C obviously. The section size effect of the formation of M6C exists in castings. For a heavy section possessing dendrite spacing higher than 150 mum, it is very easy to form M6C with a millimeter magnitude, which damages the high temperature strength of alloys. To prevent the precipitation of M6C in large size section die, the composition of alloy is recommended to maintain at the level of 0.04%-0.07% C and 10%-15% Co.
OI Zheng, Liang/0000-0001-7090-0635
SN 0412-1961
PD MAR
PY 2004
VL 40
IS 3
BP 285
EP 290
UT WOS:000220611700012
ER

PT J
AU Lee, HJ
   Lee, JH
   Seo, SM
   Jo, CY
   Gwon, SH
   Chang, BM
AF Lee, Hyun-Jung
   Lee, Je-Hyun
   Seo, Seong-Moon
   Jo, Chang-Young
   Gwon, Seok-Hwan
   Chang, Byeong-Moon
TI Solidification and Segregation Behaviors with Solidification Rate in Co
   base superalloy, FSX-414
SO JOURNAL OF THE KOREAN INSTITUTE OF METALS AND MATERIALS
AB Co base superalloys have been widely used for the parts of gas turbine due to their excellent strength, thermal fatigue, oxidation resistance and weldability at high temperature. In this study, directional solidifications were carried out at various solidification rates, including 0.5 similar to 300 mu m/s in the Co base superalloy FSX-414. The cellular interface were formed at a low solidification rate, 1 mu m/s, and the dendritic interface was found at higher solidification rates, 5 similar to 300 mu m/s. As the spacing of dendrite structure decreased, the size and spacing of eutectics decreased. Dendrite arm spacing decreased with increasing solidification rates and temperature gradient. It was interesting to find the M23C6 eutectic microstructure formed between gamma dendrites. Composition analysis showed that Cr and W were segregated severely between the dendrites, which resulted in the formation of Cr-rich M23C6 and W-rich MC carbides.
SN 1738-8228
PD JUL
PY 2009
VL 47
IS 7
BP 440
EP 446
UT WOS:000268297500007
ER

PT J
AU Bridges, D
   Zhang, SH
   Lang, S
   Gao, MR
   Yu, ZZ
   Feng, ZL
   Hu, AM
AF Bridges, Denzel
   Zhang, Suhong
   Lang, Samantha
   Gao, Minrui
   Yu, Zhenzhen
   Feng, Zhili
   Hu, Anming
TI Laser brazing of a nickel-based superalloy using a Ni-Mn-Fe-Co-Cu high
   entropy alloy filler metal
SO MATERIALS LETTERS
AB In this study, we demonstrate the successful brazing and superior mechanical performance of laser brazed Inconel (R) 718 using a Ni-Mn-Fe-Co-Cu high entropy alloy filler metal with a nominal Ni:Cu:Co:Fe:Mn molar ratio of 1:1:1:0.25:1.75. A maximum 220 MPa shear strength is achieved. The high entropy alloy experiences the hardness increases 3-4 times after brazing. If the brazing temperature is higher than 1200 degrees C, the bonding strength suffers due to excessivediffusion between the base metal and the filler metal. The hardness behavior is attributed to a combination of the cocktail effect and lattice distortion induced by brazing. (C) 2017 Elsevier B.V. All rights reserved.
RI Feng, Zhili/H-9382-2012; Hu, Anming/E-7370-2011
OI Feng, Zhili/0000-0001-6573-7933; Hu, Anming/0000-0001-9794-0549; Lang,
   Samantha/0000-0002-5882-4139
SN 0167-577X
EI 1873-4979
PD MAR 15
PY 2018
VL 215
BP 11
EP 14
DI 10.1016/j.matlet.2017.12.003
UT WOS:000424709600004
ER

PT J
AU Al-Meshari, A
   Little, J
AF Al-Meshari, Abdulaziz
   Little, John
TI Metal Dusting of Centrifugally Cast Superalloys
SO MATERIALS PERFORMANCE
AB Metal dusting of three centrifugal cast, heat-resistant alloys was investigated in an environment containing 80 vol% carbon monoxide (CO)+20 vol% H(2) at 650, 750, and 850 degrees C for 500 h. One of the nickel-based alloys experienced localized metal dusting at 650 degrees C and pitting at 750 degrees C. Pitting occurred on another alloy at 650 degrees C A third nickel alloy was the most resistant to metal dusting, but pitting occurred at 750 degrees C.
SN 0094-1492
PD MAR
PY 2011
VL 50
IS 3
BP 62
EP 66
UT WOS:000295386300010
ER

PT J
AU Wang, F
   Ma, D
   Buhrig-Polaczek, A
AF Wang, F.
   Ma, D.
   Buehrig-Polaczek, A.
TI Microsegregation behavior of alloying elements in single-crystal
   nickel-based superalloys with emphasis on dendritic structure
SO MATERIALS CHARACTERIZATION
AB Directionally solidified single crystal of CMSX-4 superalloy was investigated to show the evolution of microsegregation and the effect of crystal orientations on the solute distribution. As the solidification proceeded, Al, Ti, Ta and Mo consistently segregated to the residual liquid, while Co, W and Re segregated to the solidified y dendrite core. Cr did not exhibit a consistent segregation tendency to either side. Increasing the solid volume fraction resulted in increasing segregation levels of Al, Ti, Ta, Co, W and Re, whereas the segregation levels of Cr and Mo did not consistently change. For most of the alloying elements, the solute profiles of the same element were similar along the [100] and the [110] crystal orientations. For Al, Ti and Ta, the solute contents increased from the dendrite core towards its periphery. Re, W, and Co showed the opposite trend. For Mo and Cr, uniform distribution profiles were shown along the [100] orientation with increasing distance from the gamma dendrite core towards its periphery, while a large variation in the solute contents of both elements was observed along the [110] orientation. The solutes across a typical dendrite distributed more homogeneously along the [100] orientation than those along the [110] orientation. (C) 2017 Elsevier Inc. All rights reserved.
SN 1044-5803
EI 1873-4189
PD MAY
PY 2017
VL 127
BP 311
EP 316
DI 10.1016/j.matchar.2017.02.030
UT WOS:000404817000037
ER

PT J
AU Singh, G
   Goyal, K
   Bhatia, R
AF Singh, Gurjot
   Goyal, Khushdeep
   Bhatia, Rakesh
TI Hot Corrosion Studies of Plasma-Sprayed Chromium Oxide Coatings on
   Boiler Tube Steel at 850 degrees C in Simulated Boiler Environment
SO IRANIAN JOURNAL OF SCIENCE AND TECHNOLOGY-TRANSACTIONS OF MECHANICAL
   ENGINEERING
AB High-temperature corrosion behavior of plasma-sprayed aluminum oxide coatings on ASME-SA213-T-22 boiler tube steel at 850 degrees for 25 cycles has been studied. The Cr2O3 plasma coatings were sprayed at M/S Metallizing Equipment Co. Pvt. Ltd., Jodhpur. The experiments were performed in salt mixture of 60% NaSO4-40% V2O5 in silicon-carbide tube furnace. The experiments were done for 25 cycles, and each cycle consisted of 1 h of exposing the specimen at 850 degrees followed by cooling at room temperature for 20 min. The thermogravimetric technique was used to establish the kinetics of corrosion. Corrosion products were analyzed, and it was found that coated samples show better corrosion resistance behavior than uncoated samples at 850 degrees.
RI Goyal, Khushdeep/P-3782-2019
SN 2228-6187
EI 2364-1835
PD JUN
PY 2018
VL 42
IS 2
BP 149
EP 159
DI 10.1007/s40997-017-0090-4
UT WOS:000431514700007
ER

PT B
AU Xie, XS
   Chi, CY
   Yu, HY
   Yu, QY
   Dong, JX
   Chen, MZ
   Zhao, SQ
AF Xie, Xishan
   Chi, Chengyu
   Yu, Hongyao
   Yu, Qiuying
   Dong, Jianxin
   Chen, Mengzhe
   Zhao, Shuangqun
BE Gandy, D
   Shingledecker, J
   Viswanathan, R
TI Structure Stability Study on Fossil Power Plant Advanced Heat-Resistant
   Steels and Alloys in China
SO ADVANCES IN MATERIALS TECHNOLOGY FOR FOSSIL POWER PLANTS: PROCEEDINGS
   FROM THE SIXTH INTERNATIONAL CONFERENCE, 2010
CT 6th International Conference on Advances in Materials Technology for
   Fossil Power Plants
CY AUG 31-SEP 03, 2010
CL Sante Fe, NM
SP Elect Power Res Inst, ASM Mat Informat Soc, Energy Ind Ohio, Natl Energy Technol Lab, Ohio Air Qual Dev Author, Ohio Coal Dev Off
AB This overiew paper summarizes part of structure stability study results in China on advanced heat-resistant steels, nickel-iron and nickel base superalloys such as 12Cr2MoWVTiB(GY102), ferritic steel, Super 304H austenitic steel, GH2984, Nimonic 80A and INCONEL 740 superalloys for fossil power plant, application. China had established first USC power plant with steam parameters of 650 degrees C and 25 MPa in the year of 2006..Austenitic heat-resistant steel Super 304H is mainly used as boiler superheater and reheater material. Ni-Cr-Fe base superalloy GH2984 was used as tube material for marine power application. Ni-Cr-Co type INCONEL 740 has been studied in a joint project with Special Metals Corp., USA for European USC model power plant with the steam temperature of 700 degrees C. Nimonic 80A has been used as several stage USC steam turbine bucket material at 600 degrees C in China. Structure, stability study of Nimonic 80A shows its possibility of 700 degrees C application for USC steam turbine buckets.
BN 978-1-61503-724-7
PY 2011
BP 30
EP 52
UT WOS:000394062500003
ER

PT J
AU Chen, J
   Zhang, LJ
   Lu, XG
AF Chen, Juan
   Zhang, Lijun
   Lu, Xiao-Gang
TI Screening of Possible Re-Substitutional Elements in Single-Crystal
   Ni-Based Superalloys: A Viewpoint From Interdiffusion Coefficients in
   Ni-Al-X Ternaries
SO METALLURGICAL AND MATERIALS TRANSACTIONS A-PHYSICAL METALLURGY AND
   MATERIALS SCIENCE
AB A popular area of research in the field of high-temperature alloys concerns the search of substitutional elements for Re in order to manufacture single-crystal Ni-based superalloys with less or even no Re addition. To find the elements with similar or even lower diffusion coefficients than Re is an effective strategy. Based on 29 fcc diffusion couples in ternary Ni-Al-X (X = Re, Os, and Ir) systems, high-throughput measurement of composition- and temperature-dependent interdiffusivity matrices was performed using our recently developed numerical inverse method implemented in HitDIC software. The reliability of the determined interdiffusivities was validated by comprehensively comparing the model-predicted composition/interdiffusion flux profiles for each diffusion couple with the corresponding experimental data. Moreover, we also conducted a comparison with the interdiffusivities evaluated using the traditional Matano-Kirkaldy method as well as those from the literature and in boundary binary systems. After that, a comprehensive comparison of the interdiffusion coefficients in fcc Ni-2 wt pct Al-6 wt pct X (X = Ti, Co, Ni, Nb, Mo, Ru, Rh, Ta, W, Re, Os, Ir, and Pt) alloys at 1423 K to 1573 K was conducted. Results indicate that the diffusion rate of Re is lower than that of Os at 1473 K and 1523 K; but higher at 1573 K, while the diffusion rate of Ir is always slightly higher than those of Os and Re at 1473 K to 1573 K. Further analysis of the magnitude of the interdiffusion coefficient correlates with the alloying concentration, activation energy, atomic number, and atomic radius of different diffusing transition metal species (i.e., Ti, Co, Ni, Nb, Mo, Ru, Rh, Ta, W, Re, Os, Ir, and Pt) was conducted, which is expected to provide useful information regarding element choice in the development of new-generation Ni-based single-crystal superalloys.
SN 1073-5623
EI 1543-1940
PD JUL
PY 2018
VL 49A
IS 7
BP 2999
EP 3010
DI 10.1007/s11661-018-4669-1
UT WOS:000433974400038
ER

PT J
AU Xu, YT
   Xia, TD
   Yan, JQ
   Zhao, WJ
AF Xu Yangtao
   Xia Tiandong
   Yan Jianqiang
   Zhao Wenjun
TI Research on Oxidation Behavior of Novel Co-Al-W Alloy at High
   Temperature
SO RARE METAL MATERIALS AND ENGINEERING
AB The high-temperature oxidation resistance of Co-Al-W alloy, strengthened by a ternary compound gamma'-Co-3(Al, W) phase, was investigated. The kinetic data of mass gain and the cyclic oxidation behavior of the Co-Al-W alloys, including Co-9Al-7.5W (7.5W), Co-9Al-9.8W (9.8W) and Co-9.2Al-10.7W (10.7W), were studied at 800 and 900 degrees C by XRD, SEM and EPMA technologies, and they were compared with a nickel-base Manaurite900 (MAN900) alloy. The results show that the anti-oxidative ability of 9.8W alloy is the best at 800 degrees C among these alloys. But at 900 degrees C the square of mass gain of 7.5W and 9.8W alloys are much greater, while the anti-oxidant property of MAN900 and 10.7W alloys are superior to other alloys. The oxide scales at 800 and 900 degrees C exhibit a multi-layered structure, including an outer layer of Co3O4, an intermediate layer composed of complex oxides of Co, Al and W elements layer, and an internal attacked layer with oxides of Co and Al.
SN 1002-185X
PD OCT
PY 2011
VL 40
IS 10
BP 1742
EP 1747
UT WOS:000303698200011
ER

PT J
AU Divya, VD
   Ramamurty, U
   Paula, A
AF Divya, Vadegadde Duggappa
   Ramamurty, Upadrasta
   Paula, Aloke
TI Interdiffusion and the vacancy wind effect in Ni-Pt and Co-Pt systems
SO JOURNAL OF MATERIALS RESEARCH
AB In this study, bulk and multifoil diffusion couple experiments were conducted to examine the interdiffusion process in Ni-Pt and Co-Pt binary alloy systems. Inter-, intrinsic-, and tracer-diffusion coefficients at different temperatures, and as a function of the composition, were estimated by using the experimental data. Results show that in both the alloy systems, Pt is the slower diffusing species, and hence the interdiffusion process is controlled by either Ni or Co. The thermodynamic driving force makes the intrinsic diffusion coefficients of Co and Ni higher in the range of 30-70 at.%. The low activation energy for Co and Ni impurity diffusion in Pt compared with Pt in Ni and Co indicates that the size of the atoms plays an important role. The vacancy wind effects on the diffusion process are examined in detail, and it was demonstrated that its contribution falls within the experimental scatter and hence can be neglected.
RI Ramamurty, Upadrasta/E-5623-2011
SN 0884-2914
PD SEP
PY 2011
VL 26
IS 18
BP 2384
EP 2393
DI 10.1557/jmr.2011.203
UT WOS:000296083600006
ER

PT J
AU Hadibeyk, S
   Beidokhti, B
   Sajjadi, SA
AF Hadibeyk, S.
   Beidokhti, B.
   Sajjadi, S. A.
TI Effect of bonding time and homogenization heat treatment on the
   microstructure and mechanical properties of the transient liquid phase
   bonded dissimilar GTD-111/FSX-414 TLP superalloys
SO JOURNAL OF ALLOYS AND COMPOUNDS
AB Dissimilar transient liquid phase joints were fabricated between Ni-based GTD-111 and Co-based FSX-414 superalloys using a 50 mu m thick amorphous Ni-Si-B interlayer. The athermally solidified zone in the middle of joint contained the ternary eutectic of gamma/Ni3B/Ni6Si2B and few amounts of Ni3Si. The amount of eutectic phase was decreased by increasing the bonding time. The complete isothermal solidification was obtained at the joining time of 100 min. The completion of isothermal solidification was controlled by several factors including the diffusion of Si and B from the bonding zone into the base metals, the diffusion of Ti, Al, Co and Cr from the base metals into the bonding zone and proportional re-distribution of them throughout the joint. The width of bonded zone (about 80 mm) was greater than the thickness of interlayer due to the coupled diffusion and dissolution phenomena. After the homogenization heat treatment, an increase of 34% in shear strength of the joint was observed due to the uniform distribution of strengthening precipitates across the bonding area. (C) 2017 Elsevier B.V. All rights reserved.
RI Sajjadi, Seyed Abdolkarim/G-4664-2017; Beidokhti, Behrooz/J-7430-2015
OI Sajjadi, Seyed Abdolkarim/0000-0002-3998-5703; Beidokhti,
   Behrooz/0000-0002-1551-7542
SN 0925-8388
EI 1873-4669
PD JAN 15
PY 2018
VL 731
BP 929
EP 935
DI 10.1016/j.jallcom.2017.10.105
UT WOS:000415930900120
ER

PT J
AU Gambino, LV
   Freeman, AB
   Magdefrau, NJ
   Aindow, M
AF Gambino, Louis V.
   Freeman, Alex B.
   Magdefrau, Neal J.
   Aindow, Mark
TI ALCHEMI studies of site occupancies in Cr-, Ni-, and Fe-substituted
   manganese cobaltite spinels
SO JOURNAL OF MATERIALS SCIENCE
AB The effects of Cr, Ni, and Fe substitution into manganese cobaltite (MCO) spinels are of great interest due to the roles that the diffusion of these cations play in reaction layer development during high temperature exposure of MCO-coated alloys. Here we report a study on a series of model Cr-, Ni-, and Fe-substituted MCO spinel ceramics produced by consolidation of combustion-synthesized oxide powders. The cation site occupancies in these samples have been studied by X-ray spectrometry-based Atom Location by CHanneling Enhanced MIcroanalysis (ALCHEMI) experiments in the transmission electron microscope, with the data being analyzed using the ordering tie-line approach. In Cr-substituted samples, the Cr ions lie on the octahedral B sites and the Co ions reside on the tetrahedral A sites with Mn occupying the remaining sites. In Ni-substituted samples, all of the Ni ions occupy the B sites and the Co and Mn ions tend to lie on A and B sites, respectively. In contrast to the Cr-substituted samples, there is some mixing of the Co and Mn ions on the two types of sites at lower Ni contents. In Fe-substituted samples with lower Fe contents, all of the Mn ions occupy the B sites, roughly equal proportions of Fe ions occupy the A and B sites, and Co ions fill the remaining sites. With increasing Fe content, the degree of order decreases which ultimately results in the High Fe sample exhibiting no channeling evidence for preferred site occupation. These ALCHEMI data could provide a useful insight into the role of cation sub-lattice site preference in the formation of reaction layers in MCO-coated stainless steels and superalloys.
RI Aindow, Mark/E-5282-2010
OI Aindow, Mark/0000-0001-6617-1409
SN 0022-2461
EI 1573-4803
PD JAN
PY 2016
VL 51
IS 1
BP 158
EP 170
DI 10.1007/s10853-015-9307-3
UT WOS:000364226400013
ER

PT J
AU Galiullin, T
   Chyrkin, A
   Pillai, R
   Vassen, R
   Quadakkers, WJ
AF Galiullin, T.
   Chyrkin, A.
   Pillai, R.
   Vassen, R.
   Quadakkers, W. J.
TI Effect of alloying elements in Ni-base substrate material on
   interdiffusion processes in MCrAlY-coated systems
SO SURFACE & COATINGS TECHNOLOGY
AB The effect of alloying elements in the substrate on the interdiffusion processes between a NiCoCrAlY-coating and model Ni-base superalloys was studied. Four single-crystal substrates Ni-10Cr-8Al-X (wt%, X = 10Co, 9Ta, 6 W) were coated with a conventional NiCoCrAlY-coating and exposed to air for up to 1000 h at 1050 degrees C. The microstructural analyses (LOM/SEM/EDX) revealed a strong dependence of the coating degradation rate on the substrate composition. The coating applied to the ternary base Ni-10Cr-8Al alloy and to the quaternary Co-containing substrate degraded most rapidly while the Ta addition to the substrate effectively suppressed interdiffusion. The degradation phenomena such as beta-NiAl depletion and propagation of the secondary reaction zone (SRZ) were interpreted in terms of a thermodynamical analysis in Thermo-Calc and by using a CALPHAD-based thermodynamic-kinetic diffusion model.
SN 0257-8972
PD SEP 25
PY 2018
VL 350
BP 359
EP 368
DI 10.1016/j.surfcoat.2018.07.020
UT WOS:000444660500034
ER

PT J
AU Stewart, CA
   Suzuki, A
   Rhein, RK
   Pollock, TM
   Levi, CG
AF Stewart, Colin A.
   Suzuki, Akane
   Rhein, Robert K.
   Pollock, Tresa M.
   Levi, Carlos G.
TI Oxidation Behavior Across Composition Space Relevant to Co-based
   gamma/gamma ' Alloys
SO METALLURGICAL AND MATERIALS TRANSACTIONS A-PHYSICAL METALLURGY AND
   MATERIALS SCIENCE
AB A multi-source ion-plasma deposition technique was used to create a series of three combinatorial libraries across the Co-Ni-Al-W-Cr-Ta composition space relevant to the formation of Co-based gamma/gamma ' microstructures. Alloys were isothermally oxidized for 1 hour in air at 1100 degrees C, and screened for Al2O3 scale formation using a high-throughput photo-stimulated luminescence spectroscopy technique. Select compositions were then analyzed in cross-section via EDS in the SEM and TEM. The resulting oxide microstructures are presented, and paths to explain their evolution are proposed. Compositions forming alpha-Al2O3 with thinner amounts of overlying oxides are highlighted. The thinnest scale observed was similar to 1 mu m, comparable to second-generation Ni-base superalloys oxidized under the same conditions. (C) The Minerals, Metals & Materials Society and ASM International 2019
SN 1073-5623
EI 1543-1940
PD NOV
PY 2019
VL 50A
IS 11
BP 5445
EP 5458
DI 10.1007/s11661-019-05413-8
UT WOS:000491296000043
ER

PT J
AU Wang, C
   Dunand, DC
AF Wang, Cong
   Dunand, David C.
TI Nanoscale Cellular Structures at Phase Boundaries of Ni-Cr-Al-Ti and
   Ni-Cr-Mo-Al-Ti Superalloys
SO METALLURGICAL AND MATERIALS TRANSACTIONS A-PHYSICAL METALLURGY AND
   MATERIALS SCIENCE
CT Bulk Metallic Glasses 11 Symposium
CY FEB 16-20, 2014
CL TMS Annual Meeting & Exhibit, San Diego, CA
SP Bulk Met Glasses Symposia
HO TMS Annual Meeting & Exhibit
AB The microstructural evolution of Ni-20 pct Cr wires was studied during pack cementation where Al and Ti, with and without prior cementation with Mo, are deposited to the surface of the Ni-Cr wires and subsequently homogenized in their volumes. Mo deposition promotes the formation of Kirkendall pores and subsequent co-deposition of Al and Ti creates a triple-layered diffusional coating on the wire surface. Subsequent homogenization drives the alloying element to distribute evenly in the wires which upon further heat treatment exhibit the gamma + gamma' superalloy structure. Unexpectedly, formation of cellular structures is observed at some of the boundaries between primary gamma' grains and gamma matrix grains. Based on additional features (i.e., ordered but not perfectly periodic structure, confinement at gamma + gamma' phase boundaries as a cellular film with 100 nm width, as well as lack of topologically close-packed phases), and considering that similar, but much larger, microstructures were reported in commercial superalloys, it is concluded that the present cellular structure solidified as a thin film, composed of eutectic gamma + gamma' and from which the gamma' phase was subsequently etched, which was created by incipient melting of a region near the phase boundary with high solute segregation.
RI Dunand, David C/B-7515-2009
OI Dunand, David/0000-0001-5476-7379
SN 1073-5623
EI 1543-1940
PD JUN
PY 2015
VL 46A
IS 6
BP 2680
EP 2687
DI 10.1007/s11661-015-2831-6
UT WOS:000353236700039
ER

PT J
AU Wang, L
   Song, L
   Stark, A
   Liu, Y
   Oehring, M
   Lorenz, U
   Pyczak, F
AF Wang, Li
   Song, Lin
   Stark, Andreas
   Liu, Yong
   Oehring, Michael
   Lorenz, Uwe
   Pyczak, Florian
TI Identification of Laves phases in a Zr or Hf containing gamma-gamma'
   Co-base superalloy
SO JOURNAL OF ALLOYS AND COMPOUNDS
AB ZrCo2 and HfCo2 Laves phases were found and characterized in gamma-gamma' Co-base superalloys using high-energy X-ray diffraction, energy dispersive X-ray spectroscopy and transmission electron microscopy. They formed during casting and are stable during long-term annealing at 900 degrees C. The ZrCo2 phase with a cubic MgCu2-type structure exhibits numerous nano-twins and stacking faults, while HfCo2 has a hexagonal MgNi2-type structure instead of MgCu2-type in contrast to literature. Their chemical compositions strongly deviated from stoichiometry and significant amounts of Al and Ware contained in these phases. These could affect the atomic radius ratio and valence electron concentration and thus change the structure of the Laves phases. (C) 2019 Elsevier B.V. All rights reserved.
OI Stark, Andreas/0000-0002-1249-7937
SN 0925-8388
EI 1873-4669
PD OCT 15
PY 2019
VL 805
BP 880
EP 886
DI 10.1016/j.jallcom.2019.07.121
UT WOS:000482184100100
ER

PT J
AU Feng, G
   Li, H
   Li, SS
   Sha, JB
AF Feng, G.
   Li, H.
   Li, S. S.
   Sha, J. B.
TI Effect of Mo additions on microstructure and tensile behavior of a
   Co-Al-W-Ta-B alloy at room temperature
SO SCRIPTA MATERIALIA
AB Phase constitutions, microstructures and room-temperature tensile behavior of Mo-doped Co-9Al-(9 - x)W-2Ta-0.02B-xMo alloys (where x = 0, 2, 4, 6, 9 at.%) are investigated. After aging treatment, the microstructure is composed of gamma matrix and nano-scale cuboidal gamma' precipitates, with Mo contents of 0-4 at.%; however, a needle-like cellular kappa-Co3Mo phase is additionally found in the gamma'/gamma microstructure, with Mo contents of 6-9 at.%. The pure gamma'/gamma microstructure exhibits better room-temperature tensile strength and elongation than the gamma/gamma'/kappa microstructure. (C) 2012 Acta Materialia Inc. Published by Elsevier Ltd. All rights reserved.
SN 1359-6462
PD SEP
PY 2012
VL 67
IS 5
BP 499
EP 502
DI 10.1016/j.scriptamat.2012.06.013
UT WOS:000307434000020
ER

PT J
AU Cao, GH
   Yao, PP
   Fu, C
   Russell, AM
AF Cao, G. H.
   Yao, P. P.
   Fu, C.
   Russell, A. M.
TI Microstructure and oxidation behavior of Al and Hf co-deposition
   coatings on nickel-based superalloys
SO SURFACE & COATINGS TECHNOLOGY
AB This study focuses on investigating the microstructure and oxidation behavior of Al and Hf co-deposition diffusion coatings deposited by Pt electroplating followed by combined aluminizing and hafnizing using the pack cementation technique. The composition (in wt.%) of the packs was 2NiAl-2NH(4)Cl-xHf-(96 - x)Al2O3 with different Hf levels (x = 2, 6, 12 and 16), and the corresponding microstructure of the coatings was gamma-Ni + gamma'-Ni3Al, NiAl + Al16Hf6Ni7, Al16Hf6Ni7 and Al1.65HfNi0.35, respectively. In the post heat-treatment process, with Hf and Al diffusing towards the superalloy substrate and Ni diffusing in the opposite direction, Al16Hf6Ni7 and Al1.65HfNi0.35 were transformed into Ni3Al + Al3HfNi12 and NiAl + Al3HfNi12, respectively. The isothermal oxidation tests at 1000 degrees C in air indicated that the coating formed in the packs containing 2 wt.% Hf had the lowest weight gain, while the weight gain of the coating formed in the packs having 6 wt.% Hf was the largest. The mechanisms of Hf-rich phase formation and their effects on oxidation resistance of the coatings were discussed. (C) 2013 Elsevier B.V. All rights reserved.
OI Russell, Alan/0000-0001-5264-0104
SN 0257-8972
PD JUN 15
PY 2013
VL 224
BP 57
EP 61
DI 10.1016/j.surfcoat.2013.02.049
UT WOS:000319367000008
ER

PT J
AU Tian, CG
   Xu, L
   Cui, CY
   Sun, XF
AF Tian, Chenggang
   Xu, Ling
   Cui, Chuanyong
   Sun, Xiaofeng
TI Creep Mechanisms of a Ni-Co-Based-Wrought Superalloy with Low Stacking
   Fault Energy
SO METALLURGICAL AND MATERIALS TRANSACTIONS A-PHYSICAL METALLURGY AND
   MATERIALS SCIENCE
AB In order to study the influences of stress and temperature on the creep deformation mechanisms of a newly developed Ni-Co-based superalloy with low stacking fault energy, creep experiments were carried out under a stress range of 345 to 840 MPa and a temperature range of 923 K to 1088 K (650 A degrees C to 815 A degrees C). The mechanisms operated under the various creep conditions were identified and the reasons for their transformation were well discussed. A deformation mechanism map under different creep conditions was summarized, which provides a qualitative representation of the operative creep mechanisms as a function of stress and temperature.
SN 1073-5623
EI 1543-1940
PD OCT
PY 2015
VL 46A
IS 10
BP 4601
EP 4609
DI 10.1007/s11661-015-2818-3
UT WOS:000360558200022
ER

PT J
AU Xu, YJ
   Du, K
   Cui, CY
   Ye, HQ
AF Xu, Y. J.
   Du, K.
   Cui, C. Y.
   Ye, H. Q.
TI Deformation twinning with zero macroscopic strain in a coarse-grained
   Ni-Co-based superalloy
SO SCRIPTA MATERIALIA
AB Macroscopically zero-strained twin lamellae are observed in a coarse-grained Ni-Co-based superalloy after plastic deformation. The twin lamellae presented as three layers of overlapping stacking faults with zero overall Burgers vector. The atomic stacking sequence in the twin lamellae is consistent with pairs of parallel stacking faults at neighboring or next-neighboring glide planes. The twinning is facilitated by the low stacking fault energy of the superalloy and the lengthening of stacking faults by shear stress from nearby stacking faults. (C) 2014 Acta Materialia Inc. Published by Elsevier Ltd. All rights reserved.
RI Du, Kui/C-5524-2008
OI Du, Kui/0000-0001-6698-3538
SN 1359-6462
PD APR 15
PY 2014
VL 77
BP 71
EP 74
DI 10.1016/j.scriptamat.2014.01.030
UT WOS:000333717200019
ER

PT J
AU Wang, L
   Oehring, M
   Lorenz, U
   Yang, JJ
   Pyczak, F
AF Wang, Li
   Oehring, Michael
   Lorenz, Uwe
   Yang, Junjie
   Pyczak, Florian
TI Influence of alloying additions on L1(2) decomposition in gamma-gamma '
   Co-9Al-9W-2X quaternary alloys
SO SCRIPTA MATERIALIA
AB The influence of alloying elements on the formation of the intermetallic phases B2 and D0(19) via L1(2) decomposition during long-time annealing was investigated in Co-9Al-9W-2X alloys using electron microscopy. It is found that the type, shape and location of these intermetallic phases strongly depend on the alloying elements, which could be mainly attributed to different formation energies. Ti promotes B2 phase formation contrary to Mo, Nb and Ta which stabilize three-phase gamma + D0(19) + B2 domains. Nb greatly destabilized the gamma' phase and is not suggested for alloy design in the Co-9Al-9W system. (C) 2018 Acta Materialia Inc. Published by Elsevier Ltd. All rights reserved.
SN 1359-6462
PD SEP
PY 2018
VL 154
BP 176
EP 181
DI 10.1016/j.scriptamat.2018.05.051
UT WOS:000440775000037
ER

PT J
AU Cui, CY
   Gu, YF
   Ping, DH
   Harada, H
AF Cui, C. Y.
   Gu, Y. F.
   Ping, D. H.
   Harada, H.
TI Phase constituents in Ni-Al-Co-Ti quaternary alloys
SO INTERMETALLICS
AB The phase constituents in Ni-Al-Co-Ti quaternary alloys with compositions of Ni (18.2-90.8), Al (0-9.2), Co (16.6-83.1) and Ti (0-16.9)(wt,%) at 750 degrees C and 1100 degrees C have been investigated in the samples, which were prepared by mixing two base alloys (Ni-9.2 wt.%Al and Co-16.9 wt,%Ti). Experimental results showed that disordered fcc gamma and L1(2) ordered gamma' phases with a fcc/L1(2) structure formed in the quaternary alloys heat treated in the temperature range of 750-1100 degrees C. A partial isothermal phase diagram was plotted. The gamma/gamma' two-phase structure existed continuously from Ni-Al side (Ni-9.2 wt.%Al) to Co-Ti side (Co-16.9 wt.%Ti). The obtained results could play an important role in the design and development of new high-temperature materials with an fcc/L1(2) structure. (c) 2008 Elsevier Ltd. All rights reserved.
SN 0966-9795
PD JUL
PY 2008
VL 16
IS 7
BP 910
EP 916
DI 10.1016/j.intermet.2008.04.006
UT WOS:000257613600010
ER

PT J
AU Nithin, B
   Chattopadhyay, K
   Phanikumar, G
AF Nithin, B.
   Chattopadhyay, K.
   Phanikumar, G.
TI Characterization of the Hot Deformation Behavior and Microstructure
   Evolution of a New gamma-gamma ' Strengthened Cobalt-Based Superalloy
SO METALLURGICAL AND MATERIALS TRANSACTIONS A-PHYSICAL METALLURGY AND
   MATERIALS SCIENCE
AB Recently, cobalt-based gamma-gamma' microstructured superalloys have attracted attention. However, studies on their processing behavior [i.e., processing maps (the variation of strain rate sensitivity (m) with temperature)] are limited. Thus, the high-temperature flow behavior of a gamma-gamma' Co-30Ni-10Al-5Mo-2Ta-2Ti-5Cr (at. pct) superalloy was investigated using isothermal compression tests between 1348 and 1498 K at strain rates from 0.001 to 10 s(-1). The m contour map was generated using the experimental flow stress values, which were used to locate the optimum hot workability and desired microstructural processing range. A strong dependence of m on the deformation parameters (temperature, strain rate, and strain) was observed. A maximum m value of around 0.3 at 1460 K to 1498 K and strain rates of 0.01 to 0.5 s(-1) was found. The deformed samples show a fully recrystallized microstructure at high m. Unstable domains showed the formation of cavities at the grain boundary triple points and cracks along the grain boundaries at high strain rates (1 to 10 s(-1)), corresponding to m < 0.10. A constitutive model was developed using an Arrhenius hyperbolic sine function, yielding an apparent activation energy of 540 +/- 30 kJ mol(-1) for hot deformation. This study indicates reasonable formability under certain conditions below the solvus, thus opening possibilities for further thermomechanical treatment. (C) The Minerals, Metals & Materials Society and ASM International 2018
RI Phanikumar, Gandham/B-7915-2008
OI Phanikumar, Gandham/0000-0002-5198-317X
SN 1073-5623
EI 1543-1940
PD OCT
PY 2018
VL 49A
IS 10
BP 4895
EP 4905
DI 10.1007/s11661-018-4795-9
UT WOS:000443469700050
ER

PT J
AU Pyczak, F
   Bauer, A
   Goken, M
   Lorenz, U
   Neumeier, S
   Oehring, M
   Paul, J
   Schell, N
   Schreyer, A
   Stark, A
   Symanzik, F
AF Pyczak, Florian
   Bauer, Alexander
   Goeken, Mathias
   Lorenz, Uwe
   Neumeier, Steffen
   Oehring, Michael
   Paul, Jonathan
   Schell, Norbert
   Schreyer, Andreas
   Stark, Andreas
   Symanzik, Felix
TI The effect of tungsten content on the properties of L1(2) -hardened
   Co-Al-W alloys
SO JOURNAL OF ALLOYS AND COMPOUNDS
AB Ternary Co-Al-W alloys with W contents between 8 and 11 at.% were investigated with respect to element partitioning, gamma ' solvus, gamma ' volume fraction, lattice mismatch and creep properties. W is enriched in the gamma ' precipitates and an increasing W content stabilizes this phase. The lattice mismatch is positive up to 900 degrees C and rafting occurs during creep with a preferred direction in accordance with this positive lattice mismatch. (C) 2015 Elsevier B.V. All rights reserved.
RI Pyczak, Florian/I-4331-2013; Neumeier, Steffen/F-7092-2017; Goken,
   Mathias/F-7940-2015
OI Pyczak, Florian/0000-0002-9686-6575; Neumeier,
   Steffen/0000-0001-7853-0368; Goken, Mathias/0000-0002-3226-0304; Stark,
   Andreas/0000-0002-1249-7937
SN 0925-8388
EI 1873-4669
PD MAY 25
PY 2015
VL 632
BP 110
EP 115
DI 10.1016/j.jallcom.2015.01.031
UT WOS:000350388900017
ER

PT J
AU Eris, R
   Mekhrabov, AO
   Akdeniz, MV
AF Eris, Rasim
   Mekhrabov, Amdulla O.
   Akdeniz, M. Vedat
TI High-temperature site preference and atomic short-range ordering
   characteristics of ternary alloying elements in gamma '-Ni3Al
   intermetallics
SO PHILOSOPHICAL MAGAZINE
AB Remarkable high-temperature mechanical properties of nickel-based superalloys are correlated with the arrangement of ternary alloying elements in L1(2)-type-ordered. gamma '-Ni3Al intermetallics. In the current study, therefore, hightemperature site occupancy preference and energeticstructural characteristics of atomic short-range ordering (SRO) of ternary alloying X elements (X = Mo, W, Ta, Hf, Re, Ru, Pt or Co) in gamma '-Ni3Al 21.875 X 3.125 alloy systems have been studied by combining the statistico-thermodynamical theory of ordering and electronic theory of alloys in the pseudopotential approximation. Temperature dependence of site occupancy tendencies of alloying X element atoms has been predicted by calculating partial ordering energies and SRO parameters of Ni-Al, Ni-X and Al-X atomic pairs. It is shown that, all ternary alloying element atoms (except Pt) tend to occupy Al, whereas Pt atoms prefer to substitute for Ni sub-lattice sites of Ni 3 Al intermetallics. However, in contrast to other X elements, sublattice site occupancy characteristics of Re atoms appear to be both temperature-and composition-dependent. Theoretical calculations reveal that site occupancy preference of Re atoms switches from Al to both Ni and Al sites at critical temperatures, T c, for Re > 2.35 at%. Distribution of Re atoms at both Ni and Al sub-lattice sites above T c may lead to localised supersaturation of the parent gamma '-Ni3Al phase and makes possible the formation of topologically close-packed (TCP) phases. The results of the current theoretical and simulation study are consistent with other theoretical and experimental investigations published in the literature.
RI Akdeniz, M. Vedat/A-7414-2016
OI Akdeniz, M. Vedat/0000-0001-5127-7796
SN 1478-6435
EI 1478-6443
PY 2017
VL 97
IS 29
BP 2615
EP 2631
DI 10.1080/14786435.2017.1344787
PN A
UT WOS:000407828000002
ER

PT J
AU Shenoy, MM
   Kumar, RS
   McDowell, DL
AF Shenoy, MM
   Kumar, RS
   McDowell, DL
TI Modeling effects of nonmetallic inclusions on LCF in DS nickel-base
   superalloys
SO INTERNATIONAL JOURNAL OF FATIGUE
AB Inclusions often play a dominant role in limiting fatigue life in both cast and wrought alloys under nominally elastic cyclic loading conditions. The hierarchical scales of fatigue crack formation and their correspondence to strain-life relations were considered for cast A356-T6 A1 in recent work by McDowell and co-workers using a microstructure-property framework that related cyclic plasticity near debonded silicon particle and large casting pores to formation and early growth of micro structurally and physically small fatigue cracks. In this paper, we turn our attention to the analogous role of carbides, oxides or other hard ceramic particles in fatigue crack formation in nickel-base superalloys. Cyclic plasticity of a directionally solidified (DS) nickel-base superalloy is evaluated in the [0 0 1] orientation. The effects of loading parameters (strain amplitude, R-ratio) and microstructural parameters (nonmetallic inclusion shape, spacing, etc.) on local cyclic plasticity at microstructure-scale notches are evaluated. The effect of neighboring grain orientation on intensification of plastic strain around inclusions is analyzed, and functions are determined for relating applied strain to cyclic plastic shear strain near the inclusion/matrix debond (micronotch) that contributes to LCF crack formation. Use of such a framework for predicting microstructure-dependence of fatigue crack initiation life and its variability are discussed, as are additional mechanisms of microfracture associated with cumulative plastic deformation. (C) 2004 Elsevier Ltd. All rights reserved.
SN 0142-1123
EI 1879-3452
PD FEB
PY 2005
VL 27
IS 2
BP 113
EP 127
DI 10.1016/j.ijfatigue.2004.06.008
UT WOS:000225637000002
ER

PT J
AU Hu, P
   Zhao, WY
   Sun, ZM
AF Hu, Peng
   Zhao, Wenyue
   Sun, Zhimei
TI Vacancy effect on the generalized stacking fault energy of alloyed
   gamma-Ni system: A first-principles study
SO COMPUTATIONAL MATERIALS SCIENCE
