Repository: MatInfoUB/NLP-Queries

File: Co_superalloys_comp3.txt (part 2 of 7)
FN Clarivate Analytics Web of Science
AB The present work aims at understanding the transformation mechanisms of gamma'-L1(2) precipitates in the ternary Co-Al-W system from quenched state to thermodynamic equilibrium. Three alloys with compositions Co-9Al-7W, Co-10Al-12W and Co-7Al-9W (at.%) were aged at 900 degrees C for 10 h, 200 h and 1000 h. The microstructure has been characterized by transmission and scanning electron microscopies, and the phase composition was determined using atom probe tomography. Results show that irrespective of the initial supersaturation, the quenched state is already decomposed into gamma+gamma'. This indicates that even in the Co-7Al-9W alloy that lies in the gamma+Co3W domain of the phase diagram, gamma' phase forms at first, indicating that gamma' is a metastable phase. In the two other alloys, during ageing at 900 degrees C gamma' phase dissolves and the equilibrium state is composed of gamma, CoAl and Co-3 W phases. The gamma' phase in the Co-7Al-9W alloy dissolves more rapidly compared to the two other alloys that are in the gamma+gamma' metastable domain. The volume fraction of Co3W phase increases rapidly with ageing time in the Co-7Al-9W alloy. Whereas gamma' phase is predominant at short ageing times, it becomes a minor phase after 1000 h of ageing, and is replaced mostly by the Co3W phase. As already observed, the transformation from gamma'-L1(2) to Co3W-D0(19) phase is taking place through a stacking fault. This mechanism occurs in the three alloys. In addition, a new dissolution mechanism interpreted as destabilization of the gamma' phase is evidenced in the Co-9Al-7W. The gamma' precipitates tend to split along {111} planes. Transmission electron microscopy investigations show that the dissolution and splitting mechanism of the gamma' phase is initiated by stacking faults, that are subsequently wetted by the gamma phase. (C) 2019 Elsevier B.V. All rights reserved.
SN 0925-8388
EI 1873-4669
PD AUG 25
PY 2019
VL 798
BP 832
EP 845
DI 10.1016/j.jallcom.2019.05.180
UT WOS:000471631300094
ER

PT J
AU Feng, Y
   Wang, RC
   Yu, K
   Wen, DH
AF Feng Yan
   Wang Richu
   Yu Kun
   Wen Danhua
TI Determination of isothermal sections of the Co-Nb-Ni and Ni-Mo-Re
   ternary systems
SO RARE METALS
AB The isothermal sections of the Co-Nb-Ni ternary system at 1373 K and the Ni-Mo-Re ternary system at 1473 K were determined by means of diffusion triple and electron probe microanalysis (EPMA). The results indicate that there are three three-phase regions found in the Co-Nb-Ni ternary system at 1373 K: (Ni,Co) + NbCO3 + Ni3Nb, NbCO3 + NbCO2 + Ni3Nb, and NbCO2 + mu + Ni3Nb; and four three-phase regions found in the Ni-Mo-Re ternary system at 1473 K: Re + Ni + chi, Ni +NiMo + sigma, sigma + chi + Ni, and sigma + Mo + NiMo. No ternary compound is observed in the two isothermal sections. The isothermal sections are contrasted with the previous study.
SN 1001-0521
EI 1867-7185
PD FEB
PY 2008
VL 27
IS 1
BP 83
EP 88
DI 10.1016/S1001-0521(08)60036-4
UT WOS:000253782300019
ER

PT J
AU Ramirez, AL
   Porcayo-Calderon, J
   Mazur, Z
   Salinas-Bravo, VM
   Martinez-Gomez, L
AF Luna Ramirez, A.
   Porcayo-Calderon, J.
   Mazur, Z.
   Salinas-Bravo, V. M.
   Martinez-Gomez, L.
TI Microstructural Changes during High Temperature Service of a
   Cobalt-Based Superalloy First Stage Nozzle
SO ADVANCES IN MATERIALS SCIENCE AND ENGINEERING
AB Superalloys are a group of alloys based on nickel, iron, or cobalt, which are used to operate at high temperatures (T > 540 degrees C) and in situations involving very high stresses like in gas turbines, particularly in the manufacture of blades, nozzles, combustors, and discs. Besides keeping its high resistance to temperatures which may approach 85% of their melting temperature, these materials have excellent corrosion resistance and oxidation. However, after long service, these components undergo mechanical and microstructural degradation; the latter is considered a major cause for replacement of the main components of gas turbines. After certain operating time, these components are very expensive to replace, so the microstructural analysis is an important tool to determine the mode of microstructure degradation, residual lifetime estimation, and operating temperature and most important to determine the method of rehabilitation for extending its life. Microstructural analysis can avoid catastrophic failures and optimize the operating mode of the turbine. A case study is presented in this paper.
RI PORCAYO-CALDERON, JESUS/I-7223-2016
OI PORCAYO-CALDERON, JESUS/0000-0002-6943-3926
SN 1687-8434
EI 1687-8442
PY 2016
AR 1745839
DI 10.1155/2016/1745839
UT WOS:000376312500001
ER

PT J
AU Zhou, ZM
   Peng, H
   Zheng, L
   Guo, HB
   Gong, SK
AF Zhou, Zimin
   Peng, Hui
   Zheng, Lei
   Guo, Hongbo
   Gong, Shengkai
TI Improved oxide scale adherence of low-Pt/Hf co-doped beta-NiAlCrSi
   coating on superalloy IC21 at 1200 degrees C
SO CORROSION SCIENCE
AB Low-Pt/Hf co-doped beta-NiAlCrSi and Hf single-doped beta-NiAlCrSi coatings were produced onto advanced single crystal (SC) superalloy IC21 containing Mo, respectively. The cyclic oxidation and interdiffusion behaviour of the coatings at 1200 degrees C were investigated. As compared to the single-doped coating, the co-doped coating revealed suppressed interdiffusion and delayed beta-gamma' phase transformation. Simultaneously, the interfacial voids formation and scale rumpling were inhibited. As a result, the thermally grown oxide (TGO) grown on the co-doped coating exhibited improved adherence and the roles of Pt and Hf in low-Pt/Hf co-doped coating were discussed. (C) 2016 Elsevier Ltd. All rights reserved.
SN 0010-938X
EI 1879-0496
PD APR
PY 2016
VL 105
BP 78
EP 87
DI 10.1016/j.corsci.2016.01.005
UT WOS:000372760300009
ER

PT S
AU Peng, ZF
   Cai, LS
   Dang, YY
   Zhao, L
   Peng, FF
   Yang, ZG
   Yan, GZ
   Chen, SG
   Zhou, J
   Zhou, YG
AF Peng, Zhifang
   Cai, Lisheng
   Dang, Yingying
   Zhao, Lei
   Peng, Fangfang
   Yang, Zhigang
   Yan, Guangzong
   Chen, Shengguang
   Zhou, Jun
   Zhou, Yuangui
BE Chandra, T
   Ionescu, M
   Mantovani, D
TI A Brief Introduction to Alloy Phase Chemistry Determination under
   EPMA/SEM-EDS Conditions and its Applications
SO THERMEC 2011, PTS 1-4
SE Materials Science Forum
CT 7th International Conference on Processing and Manufacturing of Advanced
   Materials
CY AUG 01-05, 2011
CL Quebec City, CANADA
SP Minerals, Metals & Mat Soc
AB A so called multiphase separation method (MPSM) is proposed to quantitatively separate precipitated phases from their surrounding matrix phase in chemistry for bulk alloy/steel samples under EPMA/SEM-EDS measurement conditions. Applied examples to comparisons of the results through the MPSM with the values either cited or obtained via other analytical means relevant are indicative of the feasibility, accuracy as well as applicability of the MPSM, which deal with chemistry, amount, lattice parameter, elemental partitioning, atomic-site occupancy and stability of precipitated phases of either superalloy or heat-resistant steel samples analyzed. Successful applications of the MPSM not only show a significant improvement for difficulties in accurate quantification in phase chemistry under the EPMA/SEM-EDS measurement conditions but also provide with a useful and helpful tool to determine some other important physical quantities in alloys and steels, which make it possible to quantitatively and more widely evaluate structure-property relationships of the materials investigated through analyzing their bulk samples under EPMA/SEM-EDS measurement conditions.
SN 0255-5476
PY 2012
VL 706-709
BP 2450
EP +
DI 10.4028/www.scientific.net/MSF.706-709.2450
UT WOS:000308517301143
ER

PT J
AU Saldana, JM
   Schulz, U
   Rodriguez, GCM
   Caceres-Diaz, LA
   Lau, H
AF Munoz Saldana, J.
   Schulz, U.
   Mondragon Rodriguez, G. C.
   Caceres-Diaz, L. A.
   Lau, H.
TI Microstructure and lifetime of Hf or Zr doped sputtered NiAlCr bond
   coat/7YSZ EB-PVD TBC systems
SO SURFACE & COATINGS TECHNOLOGY
AB NiAlCr-X overlay coatings deposited by magnetron sputtering on IN100 and CMSX-4 superalloys and thereafter top-coated with 7YSZ thermal barrier coatings by EB-PVD were investigated with emphasis on the effects of superalloy type and Hf or Zr doping. The sputtered films in the "as coated" condition (after EB-PVD deposition) showed strong diffusion effects of different elements from the superalloys. The measured phase content of beta and gamma' was in good agreement with calculated data obtained from experimental compositions normalized to a Ni-Al-Cr system following the guidelines of site preference of ternary alloying elements. Microstructure evolution and failure characteristics after furnace cyclic tests at 1100 degrees C were investigated as well. The lifetime of the coatings is equivalent to standard MCrAlY TBCs systems and is compared to PtAl and NiCoCrAlY coatings from literature. The effects of microstructure and elements diffusing from the substrates into the bond coat (Ti, Co, Mo and Ta) in combination with the effect of Hf- or Zr-doping is presented and discussed.
RI Munoz-Saldana, Juan/A-6391-2008; Saldana, Juan Munoz/AAD-1016-2019
OI Munoz-Saldana, Juan/0000-0001-5188-6305; Mondragon Rodriguez, Guillermo
   Cesar/0000-0003-0328-1533
SN 0257-8972
PD FEB 15
PY 2018
VL 335
BP 41
EP 51
DI 10.1016/j.surfcoat.2017.12.017
UT WOS:000424720800005
ER

PT J
AU Bobzin, K
   Brogelmann, T
   Kalscheuer, C
   Liang, T
AF Bobzin, K.
   Broegelmann, T.
   Kalscheuer, C.
   Liang, T.
TI High temperature oxidation protection of gamma-titanium aluminide using
   (Cr,Al) ON coatings deposited by high-speed physical vapor deposition
SO SURFACE & COATINGS TECHNOLOGY
CT 44th International Conference on Metallurgical Coatings and Thin Films
   (ICMCTF)
CY APR 24-28, 2017
CL San Diego, CA
SP Amer Vacuum Soc, Sci & Technol Mat, Interfaces, & Proc, Adv Surface Engn Div
AB In recent years great efforts have been made in the development of gamma-TiAl alloys for use in aerospace applications such as turbines, where low densities and high temperature strength are required. However, gamma-TiAl alloys show poor oxidation resistance at temperatures T > 850 degrees C due to the formation of a non-protective oxide layer consisting of a mixture of TiO2 + Al2O3 in air, which could be easily spalled off, resulting in a shortened lifetime of the components. One promising way to overcome this problem is the deposition of an oxidation protective coating with low oxygen permeability at high temperatures. However, the interdiffusion between coating and substrate is still challenging even for advanced oxidation resistant coatings such as MCrAlY (M = Ni or Co) and aluminide. The present work focuses on the (Cr,Al)ON coating system, inspired from its outstanding diffusion barrier properties. Four (Cr,Al)ON coatings with different Cr:Al and N:O ratios were deposited onto gamma-TiAl substrate by the innovative High-Speed Physical Vapor Deposition (HS-PVD) technology, which enables the deposition of oxygen-rich coatings in a stable plasma process without target poisoning. Basing on hollow cathode discharge (HCD) and gas flow sputtering (GFS), the HS-PVD made it possible to deposit (Cr,Al)ON coatings at a deposition rate ds/dt > 16 mu m/h. The as-deposited coatings show an X-ray amorphous structure. Subsequently, the transmission electron microscopy (TEM) analysis confirmed the nanocomposite coating structure. The thermal stability and oxidation behavior of the coatings were evaluated by means of differential scanning calorimetry (DSC) and thermogravimetry (TGA) between T = 100 degrees C and T = 950 degrees C. It was confirmed that the Xray amorphous structure even remained stable at temperatures up to T = 950 degrees C. Moreover, cross-sectional SEM images of the coated samples after the HT-XRD measurements showed neither the formation of oxides at the coating substrate interface nor the interdiffusion of Ti into the coating, indicating a promising performance of the diffusion barrier. The results of the conducted research reveal a high potential of the HS-PVD deposited (Cr,Al)ON coatings for the oxidation protection of gamma-TiAl at T > 850 degrees C in turbine applications.
OI Liang, Tiancheng/0000-0003-2411-3539
SN 0257-8972
PD DEC 15
PY 2017
VL 332
BP 2
EP 11
DI 10.1016/j.surfcoat.2017.09.071
UT WOS:000418968100002
ER

PT J
AU Cloots, M
   Kunze, K
   Uggowitzer, PJ
   Wegener, K
AF Cloots, Michael
   Kunze, Karsten
   Uggowitzer, Peter J.
   Wegener, Konrad
TI Microstructural characteristics of the nickel-based alloy IN738LC and
   the cobalt-based alloy Mar-M509 produced by selective laser melting
SO MATERIALS SCIENCE AND ENGINEERING A-STRUCTURAL MATERIALS PROPERTIES
   MICROSTRUCTURE AND PROCESSING
AB This study investigates selective laser melting (SLM) of the nickel based superalloy IN738LC and the cobalt based alloy Mar-M509, and identifies the influence of process and material parameters on the resulting microstructure. Comprehensive microstructural characterization was performed using electron backscattered diffraction analysis. Significant differences between IN738LC and Mar-M509 were observed with respect to grain size, grain shape and texture sharpness. Alloy IN738LC exhibits coarse and elongated grains with a sharp texture and thus a pronounced mechanical anisotropy. Alloy Mar-M509 shows smaller grains with only moderate structural and mechanical anisotropy. The different micro structural and mechanical characteristics are attributed to the different recovery and recrystallization behavior of IN738LC and Mar-M509. The high stacking fault energy (SFE) of IN738LC results in pronounced recovery of lattice defects without affecting the basic grain structure, whereas the low SFE in Mar-M509 favors recrystallization with the effect of significant grain refinement and weakening of the solidification texture. The effect of microstructure and the structural anisotropy on the orientation-dependent values of the Young's modulus and the mechanical properties are further discussed. (C) 2016 Elsevier B.V. All rights reserved.
RI Kunze, Karsten/B-8561-2013; Uggowitzer, Peter J/H-3581-2012
OI Kunze, Karsten/0000-0003-4682-8017; Uggowitzer, Peter
   J/0000-0002-9504-5652; Cloots, Michael/0000-0002-6303-6938
SN 0921-5093
EI 1873-4936
PD MAR 21
PY 2016
VL 658
BP 68
EP 76
DI 10.1016/j.msea.2016.01.058
UT WOS:000372560800009
ER

PT J
AU Zheng, L
   Xiao, CB
   Zhang, GQ
   Tang, X
   Tang, DZ
AF Zheng Liang
   Xiao Chengbo
   Zhang Guoqing
   Tang Xin
   Tang Dingzhong
TI Solidification and Segregation Behavior of Cast Ni-Base Superalloy IN792
SO RARE METAL MATERIALS AND ENGINEERING
AB The solidification process of cast Ni-base superalloy IN792 was comparatively investigated by differential scanning calorimeter (DSC) and isothermal solidification quenching (ISQ) experiment. The distribution characteristics of elements in solidified solid and residual liquid at different temperatures were also concerned. The isothermal solidification microstructure, the phase precipitation diagram, the solidification characteristic curve and the segregation behavior of elements at different temperatures in liquidus and solidus range were obtained. The results of ISQ indicate that the IN792 alloy possesses a liquidus temperature of 1328 degrees C. The onset of MC carbides and eutectic (gamma+gamma') formation take place at 1310 and 1225 degrees C, respectively. The secondary gamma' is precipitated at 1190 degrees C. The macro-solidus temperature determined by DSC was 1250 degrees C. The volume fraction of residual liquid at this temperature can reach about 5%. The end of the solidification happened at 1180 degrees C, designated as micro-solidus temperature. No liquid remained at this temperature. There is a 70 degrees C gap between macro and micro-solidus temperature. The hot tearing tends to occur in this temperature range. About 85 vol% solid phase was formed within a range of 30 degrees C below the liquidus temperature. In 1300 similar to 1270 degrees C range, the residual liquid in the interdendritic region changed from connected channels to the isolated micro-liquid pools, which is related to the formation of micro-porosity defect. The distribution coefficient of element W and Co are more than 1, indicating that they tend to distribute in solid phase in dendritic region, which are negative segregation elements. The distribution coefficients of element Zr, Mo, Ti, Ta and Cr are less than 1, indicating that they tend to distribute in liquid phase in interdendritic region, which are positive segregation elements. The element Al tends to distribute to liquid phase at the beginning of the solidification, and then be prone to concentrate in the solid phase in the dendritic region and transform to a negative segregation element followed by the solidification temperature decreased. The distribution coefficient of element Al and Ni increases but Mo and Cr decreases followed by the solidification temperature decreasing in 1325 similar to 1210 degrees C range. On the contrary, The distribution of element Al and Ni decreases but Mo and Cr increases followed by the solidification temperature decreasing in 1210 similar to 1180 degrees C range.
OI Zheng, Liang/0000-0001-7090-0635
SN 1002-185X
PD AUG
PY 2012
VL 41
IS 8
BP 1457
EP 1462
UT WOS:000309019400031
ER

PT S
AU Gutmanas, EY
   Gotman, I
AF Gutmanas, Elazar Y.
   Gotman, Irina
BE Panin, VE
   Psakhie, SG
   Fomin, VM
TI Protective Coatings on Medical Implants by Reactive Diffusion
SO INTERNATIONAL CONFERENCE ON PHYSICAL MESOMECHANICS OF MULTILEVEL SYSTEMS
   2014
SE AIP Conference Proceedings
CT International Conference on Physical Mesomechanics of Multilevel Systems
   2014
CY SEP 03-05, 2014
CL Tomsk, RUSSIA
SP Inst Strength Phys & Mat Sci SB RAS, InstTheoret & Appl Mech SB RAS, Natl Res Tomsk Polytechn Univ, Natl Res Tomsk State Univ, Berlin Tech Univ, Techn Israel InstTechnol, Jozef Stefan Inst, Technol Platform Med Future, Technol Platform Light & Reliable Struct
AB Wear resistant and corrosion resistant surfaces are important for medical implants. Wear resistance is especially important for articulating surfaces in load bearing applications such as total hip and total knee replacements. Metal-on-polyethylene bearings result in relative large volumetric wear, ceramics such as alumina have an excellent wear resistance but are brittle, metal-on-metal bearings have good wear resistance, but release nanometric debris and ions that may cause allergy or have toxic effects. Hard ceramic coatings on metal substrates may be a good solution: low wear and low ion release and ductile metal alloy interior-no danger of brittle fracture and easy shaping. Ti alloys such as for example Ti-6Al-4 have the best combination of mechanical properties and biocompatibility, but have very poor wear resistance, Co-Cr-Mo have good wear resistance, but may cause allergy. TiN hard coatings deposited on Ti alloys by PVD have relatively poor adhesion to the substrate as a result limited durability. Hard coatings formed on the surface of Ti alloys, Zr as well as CoCrMo alloys by reactive diffusion have good adhesion to the substrate as a result of gradual change of composition and gradual change of hardness. Reactive diffusion coatings obtained employing developed Powder Immersion Reaction Assisted Coating (PIRAC) on articulating surfaces of Ti alloys and CoCrMo show excellent adhesion to the substrate. Total hip implants show good performance in wear simulator tests as well as in vivo tests in canine and rat models. The thickness of reactive diffusion coatings is proportional to square root from time. It is shown that that thicker TiN coatings can be obtained via 3 stage PIRAC process: nitriding followed by tiatanization and additional PIRAC nitriding. Similar approach in two stages-titanizaton followed by nitriding can be employed for processing on TiN based coatings on CoCrMo alloy. Duplex TiN coatin-TiN PIRAC coating followed by TiN plasma assisted PVD (PAPVD) results in thick coatings with excellent adhesion to the substrate. PIRAC titanization followed by was successfully used for conversion of Ni foam to NiTi Nitinol foam and formation of TiN coating on the surface of Nitinol foam, resulting in 10 fold decrease of Ni ions release into physiological solution. PIRAC nitriding was successfully used also for nitriding of TiNb alloys, Zr and Zr-2.5 Nb alloy. Two stage coating by wear resistant TiN based layer can be applied to steels, BCC metals such as Mo and W and Ni based superalloys.
SN 0094-243X
BN 978-0-7354-1260-6
PY 2014
VL 1623
BP 203
EP 208
DI 10.1063/1.4901481
UT WOS:000345971300051
ER

PT J
AU Aghaie-Khafri, M
   Farahany, S
AF Aghaie-Khafri, M.
   Farahany, S.
TI Creep Degradation of Thermally Exposed IN738C Superalloy
SO JOURNAL OF ENGINEERING FOR GAS TURBINES AND POWER-TRANSACTIONS OF THE
   ASME
AB Creep degradation of an IN738C superalloy after long-term thermal exposure in an atmospheric furnace was investigated by means of accelerated creep tests. Experimental observation showed that the minimum creep rate increased by increasing the exposure time or exposure temperature and is a key factor for predicting creep life during long time, high temperature service. Concerning the exposure temperature and time, an empirical equation has been presented to estimate the creep lives of the pre-exposed specimens. Furthermore, the accuracy of the Monkman-Grant (Proceedings of ASTM, Vol. 56, pp. 593-620) relationship has been verified by experimental results.
RI Aghaie-Khafri, Mehrdad/B-2317-2012; Farahany, Saeed/K-3795-2015
OI Farahany, Saeed/0000-0002-1532-0416
SN 0742-4795
EI 1528-8919
PD MAY
PY 2009
VL 131
IS 3
AR 034501
DI 10.1115/1.3019056
UT WOS:000263526800029
ER

PT J
AU Naghavi, SS
   Hegde, VI
   Wolverton, C
AF Naghavi, S. Shahab
   Hegde, Vinay I.
   Wolverton, C.
TI Diffusion coefficients of transition metals in fcc cobalt
SO ACTA MATERIALIA
AB Using first-principles density functional theory (DFT), we calculate the diffusivities of 32 different solute elements all transition metals, together with Al and Si in fcc cobalt within the formalism of the five frequency model. For self-diffusion in fcc cobalt, we compare the accuracy of various approximations to the exchange-correlation energy functional of DFT in estimating the activation energy, and find that only the Perdew-Burke-Ernzerhof (PBE) approximation agrees well with experimental reports and all other functionals largely overestimate it. Our calculations also show that an accurate estimation of the self diffusion coefficient requires explicit calculation of the effective jump frequency and vacancy formation entropy via phonons. Using accurate self-diffusion data and scaling all solute-related attempt frequencies with respect to the attempt frequency for self-diffusion using a simple relation involving the atomic mass and melting temperature of the solute yields solute diffusivities in excellent agreement with experiments, where such data is available. We find that large solutes spontaneously relax toward the nearest neighbor vacancy to relieve the misfit strain, and the extent of this relaxation correlates negatively with the migration energy. Thus, in general, larger solutes have lower migration energies and diffuse faster than smaller solutes in fcc cobalt. However, extremely large solutes, e.g., group III elements Sc, Y, Lu, tend to be trapped in an energy valley located halfway toward the vacancy, and monovacancy mediated diffusion may no longer be valid in such cases. Finally, for all the solutes considered, we systematically tabulate the diffusion-related quantities calculated-diffusion prefactors, migration and activation energies constructing an extensive and accurate first-principles database for solute diffusion in fcc cobalt. (C) 2017 Acta Materialia Inc. Published by Elsevier Ltd. All rights reserved.
RI Wolverton, Christopher/B-7542-2009; Ishwar Hegde, Vinay/I-4802-2012
OI Ishwar Hegde, Vinay/0000-0003-4786-823X
SN 1359-6454
EI 1873-2453
PD JUN 15
PY 2017
VL 132
BP 467
EP 478
DI 10.1016/j.actamat.2017.04.060
UT WOS:000405881500043
ER

PT J
AU Wang, CP
   Qin, SY
   Lu, Y
   Yu, Y
   Han, JJ
   Liu, XJ
AF Wang, C. P.
   Qin, S. Y.
   Lu, Y.
   Yu, Y.
   Han, J. J.
   Liu, X. J.
TI Interdiffusion and Atomic Mobilities in fcc Co-Cr-Mo Alloys
SO JOURNAL OF PHASE EQUILIBRIA AND DIFFUSION
AB The diffusion couples of Co-Cr-Mo ternary alloys were prepared and annealed at 1473 K for 72 h in order to determine the interdiffusion coefficients by using the electron probe microanalysis combined with Whittle and Green method. The experimental interdiffusion coefficients were critically assessed to the atomic mobilities by means of DICTRA software package. Good agreements were obtained from comprehensive comparison between the model-predicted diffusion properties and the experimental data, meanwhile, considered that the calculated diffusion coefficients were within the acceptable uncertainty of the experimentally measured diffusion coefficients, which verified the reliability of the atomic mobilities. The diffusion phenomena, such as diffusion paths and the concentration-distance profiles in the Co-Cr-Mo ternary system can be reasonably described by the presently obtained atomic mobilities.
OI Han, Jiajia/0000-0002-2642-0252
SN 1547-7037
EI 1863-7345
PD AUG
PY 2018
VL 39
IS 4
BP 437
EP 445
DI 10.1007/s11669-018-0657-9
UT WOS:000441127400008
ER

PT J
AU Balam, SSK
   Dong, HQ
   Laurila, T
   Vuorinen, V
   Paul, A
AF Balam, S. S. K.
   Dong, H. Q.
   Laurila, T.
   Vuorinen, V.
   Paul, A.
TI Diffusion and Growth of the mu Phase (Ni6Nb7) in the Ni-Nb System
SO METALLURGICAL AND MATERIALS TRANSACTIONS A-PHYSICAL METALLURGY AND
   MATERIALS SCIENCE
AB Incremental diffusion couple experiments are conducted to determine the average interdiffusion coefficient and the intrinsic diffusion coefficients of the species in the Ni6Nb7 (mu phase) in the Ni-Nb system. Further, the tracer diffusion coefficients are calculated from the knowledge of thermodynamic parameters. The diffusion rate of Ni is found to be higher than that of Nb, which indicates higher defect concentration in the Ni sublattice.
RI Laurila, Tomi/M-8058-2019; Laurila, Tomi T/B-2076-2013
OI Laurila, Tomi/0000-0002-1252-8764; Vuorinen, Vesa/0000-0002-0287-8832
SN 1073-5623
PD JUL
PY 2011
VL 42A
IS 7
BP 1727
EP 1731
DI 10.1007/s11661-011-0715-y
UT WOS:000291484300001
ER

PT J
AU Pint, BA
   More, KL
   Wright, IG
AF Pint, BA
   More, KL
   Wright, IG
TI The use of two reactive elements to optimize oxidation performance of
   alumina-forming alloys
SO MATERIALS AT HIGH TEMPERATURES
CT 5th International Conference on the Microscopy of Oxidation
CY AUG 26-29, 2002
CL UNIV LIMERICK, LIMERICK, IRELAND
HO UNIV LIMERICK
AB Standard reactive element (RE) studies have characterized the behavior of single RE additions such as Y, La or Hf. However, several commercial alumina-forming alloys are "co-doped" with two or more RE additions which allows the total amount of RE dopant in the alloy to be reduced. The oxidation performance of both commercial and laboratory-made co-doped alloys shows better scale adhesion and/or slower scale growth rates than comparable alloys with one RE addition. Characterization of the alumina scales showed no significant change in the grain structure with co-doping; however, as the total RE addition was reduced in co-doped alloys, a smaller volume of RE-rich oxides was observed within the scale. Quantification of the amount of RE ionic segregation on alumina scale grain boundaries formed on single doped and co-doped alloys showed similar amounts of segregation.
RI More, Karren/A-8097-2016; Pint, Bruce/A-8435-2008
OI More, Karren/0000-0001-5223-9097; Pint, Bruce/0000-0002-9165-3335
SN 0960-3409
EI 1878-6413
PY 2003
VL 20
IS 3
BP 375
EP 386
DI 10.3184/096034003782748829
UT WOS:000187041500018
ER

PT J
AU Gulsoy, G
   Was, GS
AF Gulsoy, G.
   Was, G. S.
TI Surface oxidation of Alloy 617 in low oxygen partial pressure He-CO-CO2
   environments at 750-850 degrees C
SO CORROSION SCIENCE
AB Surface Cr oxidation mechanism of Alloy 617 was investigated in He-CO-CO2 environments with P-co/P-co2 of either 9 or 1320 at temperatures 750-850 degrees C. The activation energy for surface oxidation was 169.0 +/- 13.2 kJ/mol in He-P-co/P-co2 = 9 and 234.4 +/- 8.9 kJ/mol in He-P-co/P-co2 = 1320. The ambient oxygen partial pressure dependence of the measured oxidation rates was consistent with n-type behavior of Cr2O3, in which Cr interstitials are the primary mobile species. The oxidation rates measured were greater than that can be sustained only by lattice diffusion of Cr in Cr2O3, indicating that grain boundary diffusion of Cr plays a role in the Cr2O3 growth kinetics. (C) 2014 Elsevier Ltd. All rights reserved.
SN 0010-938X
EI 1879-0496
PD JAN
PY 2015
VL 90
BP 529
EP 534
DI 10.1016/j.corsci.2014.10.042
UT WOS:000346549200053
ER

PT S
AU Alexis, J
   Beguin, JD
   Cerra, P
   Balcaen, Y
AF Alexis, Joel
   Beguin, Jean-Denis
   Cerra, Pablo
   Balcaen, Yannick
BE Shabadi, R
   Ionescu, M
   Jeandin, M
   Richard, C
   Chandra, T
TI Yb: YAG Laser Welding of Aeronautical Alloys
SO THERMEC 2018: 10TH INTERNATIONAL CONFERENCE ON PROCESSING AND
   MANUFACTURING OF ADVANCED MATERIALS
SE Materials Science Forum
CT 10th International Conference on Processing and Manufacturing of
   Advanced Materials Processing, Fabrication, Properties, Applications
   (THERMEC)
CY JUL 09-13, 2018
CL Cite Sci Paris, Paris, FRANCE
SP Univ Lille, MINES ParisTech, PSL, Univ Tours
HO Cite Sci Paris
AB Interest in the use of laser technology is growing in the aeronautical sector. The implementation of new Yb: YAG solid laser sources and new optical generations (dynamic focal length; 2in1 fiber:Fiber core and ring core) offers advantages in terms of quality, accuracy, reproducibility and weld dimensions. The LASER beam Yb:YAG of these new sources is generated, no longer from a bar of yttrium-aluminum garnet but from a disk. Moreover, a top-hat shaped power distribution and a top-hat shaped power distribution with a sharply limited recess in the center (ring structure) may be at the focal point using respectively the inner fiber and the coaxial fiber. These technological innovations offer new possibilities for cutting and welding of sheet metal parts. The welding domains of EN AW-6061 aluminum alloy, Commercial Purity Titanium -Grade 2 (T40), AISI 321 stainless steel alloy, nickel based Hastelloy X and Inconel 625 and cobalt based Haynes 188 superalloys are defined according to process parameters such as power density, focal diameter, welding speed and fiber type. Optimal welding parameters are determined for each alloy. The evolution of the microstructures and the mechanical properties of each zone of the welds are explained according to the power density, the heat input energy and the welding speed.
SN 0255-5476
BN 978-3-0357-1208-7
PY 2018
VL 941
BP 1099
EP 1104
DI 10.4028/www.scientific.net/MSF.941.1099
UT WOS:000468152500179
ER

PT J
AU Xia, PC
   Yu, JJ
   Sun, XF
   Guan, HR
   Hu, ZQ
AF Xia Pengcheng
   Yu Jinjiang
   Sun Xiaofeng
   Guan Hengrong
   Hu Zhuangqi
TI Thermal Fatigue Properties of DZ40M Alloy
SO RARE METAL MATERIALS AND ENGINEERING
AB Thermal fatigue properties of DZ40M directionally solidified cobalt-base superalloy was investigated by scanning electric microscope. The results show that the crack propagation rate increases and the thermal fatigue resistance decreases with the rise of the upper temperature. Resistance of thermal fatigue is improved with the holding time prolonging at the same upper temperature, which is caused by the formation of uniform and compact film of oxide on the surface. Due to different thermal expanding coefficients of the matrix and the carbides, crack holes are easily formed in the boundary of the matrix and carbides at alternating temperatures during thermal fatigue; as a result, cracks of thermal fatigue initiate. The interconnection of crack holes makes thermal fatigue crack propagate.
SN 1002-185X
PD JAN
PY 2011
VL 40
IS 1
BP 152
EP 155
UT WOS:000291966300026
ER

PT J
AU SPORER, D
   LENGAUER, W
   ETTMAYER, P
   KORB, G
AF SPORER, D
   LENGAUER, W
   ETTMAYER, P
   KORB, G
TI PORE FORMATION IN P/M FERRITIC ODS SUPERALLOYS DURING HIGH-TEMPERATURE
   HEAT-TREATMENT .2. THERMODYNAMIC CONSIDERATIONS AND CONCLUSIONS
SO POWDER METALLURGY INTERNATIONAL
AB The pore formation in ferritic ODS superalloys was investigated.  Thermodynamic calculations were performed in order to obtain estimates of the pressures of gaseous species originating from the alloy system.  The CO pressures originating from dissolved or bonded oxygen and carbon are of the order of 5 . 10(-2) bar or less and thus cannot be responsible for pore formation.  The same is true for nitrogen.  Hydrogen from occluded water vapour could account for local high pressures but due to the high permeation rate of hydrogen, it is very unlikely that the pressure can be sustained for sufficient periods of time.  A model is proposed that could explain the mechanisms of both pore formation and growth.  The mechanisms comprise void coagulation around the primary oxygen-contaminated surfaces caused by stress-induced vacancy migration and oxide shell growth around the pore walls via a reduction mechanism of entrapped water vapour.  Experimental investigations which support these assumptions are presented.
OI Lengauer, Walter/0000-0003-4912-1033
SN 0048-5012
PD JUN
PY 1991
VL 23
IS 3
BP 162
EP 165
UT WOS:A1991FV02800004
ER

PT J
AU Bellanger, G
AF Bellanger, G
TI Corrosion of various types of steel and stainless superalloys in
   tritiated water - Influence of tritium and radiolytic spaces
SO CANADIAN JOURNAL OF CHEMICAL ENGINEERING
AB To better understand the phenomena in metal equipment corrosion in tritiated water, a study of the behavior of oxide layers on a cobalt-based stainless superalloy was made in this highly radioactive medium, The oxide characteristics are modified from the corrosion potential, in passivity and up to the passivity and transpassivity limits. The corrosion of oxide sublayers, as exfoliation of the oxide, was shown. This would appear to be due to diffusion of tritiated species in the oxide. These species accumulate at the oxide-alloy interface, thus modifying the number of charge carriers in the oxide.
SN 0008-4034
PD JUN
PY 1999
VL 77
IS 3
BP 530
EP 539
DI 10.1002/cjce.5450770314
UT WOS:000081516000014
ER

PT J
AU Kontis, P
   Li, ZM
   Segersall, M
   Moverare, JJ
   Reed, RC
   Raabe, D
   Gault, B
AF Kontis, Paraskevas
   Li, Zhuangming
   Segersall, Mikael
   Moverare, Johan J.
   Reed, Roger C.
   Raabe, Dierk
   Gault, Baptiste
TI The Role of Oxidized Carbides on Thermal-Mechanical Performance of
   Polycrystalline Superalloys
SO METALLURGICAL AND MATERIALS TRANSACTIONS A-PHYSICAL METALLURGY AND
   MATERIALS SCIENCE
CT 3rd European Conference on Superalloys (Eurosuperalloys)
CY SEP 09-13, 2018
CL Univ Oxford, Oxford, ENGLAND
HO Univ Oxford
AB Oxidized MC carbides which act as main crack initiation sites in a polycrystalline superalloy under thermal-mechanical fatigue (TMF) conditions at 850 degrees C were studied. Microstructural observations in the TMF tested specimens were compared to findings from bulk samples exposed isothermally in air at 850 degrees C for 30 hours in the absence of any external applied load. Carbides were found to oxidize rapidly after exposure at 850 degrees C for 30 hours resulting in surface eruptions corresponding to oxidation products, from where micro-cracks initiated. Plastic deformation due to volume expansion of the often porous oxidized carbides led to high dislocation densities in the adjacent matrix as revealed by controlled electron channeling contrast imaging. The high dislocation density facilitated the dissolution kinetics of gamma' precipitates by segregation and diffusion of chromium and cobalt along the dislocations via pipe diffusion, resulting in the formation of soft recrystallized grains. Atom probe tomography revealed substantial compositional differences between the recrystallized grains and the adjacent undeformed gamma matrix. Similar observations were made for the TMF tested alloy. Our observations provide new insights into the true detrimental role of oxidized MC carbides on the crack initiation performance of polycrystalline superalloys under TMF.
RI Raabe, Dierk/A-6470-2009; Kontis, Paraskevas/L-3810-2019; Moverare,
   Johan J/H-8667-2014
OI Raabe, Dierk/0000-0003-0194-6124; Kontis,
   Paraskevas/0000-0002-4169-0445; Moverare, Johan J/0000-0002-8304-0221;
   Segersall, Mikael/0000-0002-7606-5244; Gault,
   Baptiste/0000-0002-4934-0458
SN 1073-5623
EI 1543-1940
PD SEP
PY 2018
VL 49A
IS 9
SI SI
BP 4236
EP 4245
DI 10.1007/s11661-018-4709-x
UT WOS:000440714700039
ER

PT J
AU Knezevic, M
   Carpenter, JS
   Lovato, ML
   McCabe, RJ
AF Knezevic, Marko
   Carpenter, John S.
   Lovato, Manuel L.
   McCabe, Rodney J.
TI Deformation behavior of the cobalt-based superalloy Haynes 25:
   Experimental characterization and crystal plasticity modeling
SO ACTA MATERIALIA
AB The deformation behavior of a wrought, cobalt-based superalloy, Haynes 25, was studied using a combination of experimental techniques and crystal plasticity modeling. The microstructure was examined by transmission electron microscopy and electron backscattered diffraction to determine the deformation and hardening mechanisms contributing to the mechanical behavior of the alloy. A high density of stacking faults within the grains, consistent with planar glide, was found to be the predominant defect mechanism with no evidence of deformation twinning observed. A strain-rate and temperature-sensitive hardening law that includes effects of planar glide was developed for the material and implemented in a self-consistent homogenization scheme. The hardening of individual crystals is based on the evolution of dislocation densities per plane and includes the effects of strain rate and temperature through thermally activated recovery and dislocation interactions. The model is validated on a comprehensive set of compression tests performed at temperatures ranging from 298 to 673 K and strain rates ranging from 10(-3) to 2600 s(-1) and found capable of reproducing the stress-strain response and texture for all tests with a unique set of single-crystal hardening parameters. (C) 2013 Acta Materialia Inc. Published by Elsevier Ltd. All rights reserved.
OI Carpenter, John/0000-0001-8821-043X; Knezevic,
   Marko/0000-0001-5849-9164; McCabe, Rodney/0000-0002-6684-7410
SN 1359-6454
EI 1873-2453
PD JAN 15
PY 2014
VL 63
BP 162
EP 168
DI 10.1016/j.actamat.2013.10.021
UT WOS:000329552100015
ER

PT J
AU Sullivan, TO
   Byman, NA
   Landry, F
   Kolman, DG
   Taleff, EM
AF Sullivan, TO
   Byman, NA
   Landry, F
   Kolman, DG
   Taleff, EM
TI Corrosion resistance of structural materials to Ga2O at 1000 degrees C
SO JOURNAL OF NUCLEAR MATERIALS
