Repository: MatInfoUB/NLP-Queries

File: Cobalt_superalloys_composition.txt (part 2 of 3)
FN Clarivate Analytics Web of Science
AB HS25 cobalt-based superalloy was investigated between 100 and 600 degrees C under fretting wear (small amplitude reciprocating displacements) in a cross-cylinder contact. Tribological behavior was compared to pure cobalt, chromium and nickel tested under the same conditions and analyzed in terms of friction, wear, interface morphology and chemical composition by SEM-EDX and Raman spectroscopy. On HS25, the tribological tests resulted in the formation of a "glaze layer" of ground and compacted wear debris, which was protective against severe wear and high friction above 250 degrees C. Similar glaze layers were found for cobalt-cobalt (Co//Co) contacts, suggesting the determining role of cobalt in glaze layer formation whereas worn Cr//Cr and Ni//Ni interfaces exhibited poorly sintered debris and respectively adhesive and abrasive wear. To identify the role of alloying elements in glaze layer formation, the oxides formed in the interface were studied in terms of composition and thermal stability. As sintering appears to be a determining factor in glaze layer formation, the diffusion properties of cobalt and its oxides are emphasized. The strengthening and corrosion resistance properties of chromium and nickel in the alloy are also discussed. (C) 2017 Elsevier B.V. All rights reserved.
OI Dreano, Alixe/0000-0002-9221-7703
SN 0043-1648
EI 1873-2577
PD APR 15
PY 2017
VL 376
BP 1043
EP 1054
DI 10.1016/j.wear.2017.01.049
PN B
UT WOS:000403902000015
ER

PT J
AU Sumner, J
   Potter, A
   Simms, NJ
   Oakey, JE
AF Sumner, J.
   Potter, A.
   Simms, N. J.
   Oakey, J. E.
TI Modeling gas turbine materials' hot corrosion degradation in combustion
   environments from H-2-rich syngas
SO MATERIALS AND CORROSION-WERKSTOFFE UND KORROSION
AB Components of gas turbines (such as blades, vanes, combustor cans) exposed to combustion environments at high temperature are susceptible to hot corrosion attack. To successfully plan maintenance and to determine whether to operate in novel combustion modes (e.g., in integrated gasification combined cycles that incorporate pre-combustion carbon capture) predictions of hot corrosion component life must be made. In this paper, hot corrosion datasets relating to two alloys, MarM 509 (a cobalt-based superalloy), and Rene 80 (a nickel-based superalloy) form the basis of hot corrosion predictive lifetime models. The model framework is based on the two stages of incubation and propagation, with the transitions from incubation to propagation around the samples being based on Weibull statistics. The impact of a range of temperatures (including 700 and 900 degrees C), gas compositions (simulating the combustion of natural gas, H-2-rich syngas, or partially cleaned syngas), and deposit chemistries/fluxes have been assessed. Predictions have been made including the expected damage spread for a range of different exposure conditions.
OI Sumner, Joy/0000-0001-5435-200X
SN 0947-5117
EI 1521-4176
PD FEB
PY 2017
VL 68
IS 2
BP 205
EP 214
DI 10.1002/maco.201508779
UT WOS:000394663600010
ER

PT J
AU Vacchieri, E
   Costa, A
   Roncallo, G
   Cacciamani, G
AF Vacchieri, E.
   Costa, A.
   Roncallo, G.
   Cacciamani, G.
TI Service induced fcc -> hcp martensitic transformation in a Co-based
   superalloy
SO MATERIALS SCIENCE AND TECHNOLOGY
CT 9th International Charles Parsons Turbine and Generator Conference
CY SEP, 2015
CL Loughborough Univ, Loughborough, ENGLAND
HO Loughborough Univ
AB Co-based superalloy, ECY768, applied on gas turbine vanes, shows the presence of cracks after service. EBSD studies revealed hcp transformation in the base material near cracked regions. This phase arises from a martensitic transformation of fcc matrix and bestows high fragility. The phase transformation is related to temperature and loading distribution that characterises components in service. However, at the service temperatures, the hcp transformation is not expected for ECY768. An in-house thermodynamic database was developed using the Calphad approach and thermodynamic calculations were applied to the complicated alloy composition for phase stability range evaluation. Moreover, a testing campaign was planned to artificially create this martensitic transformation and to comprehend the influence of plastic strain on fcc-hcp transformation. The transformation mechanisms were understood and some methods were developed for hcp-phase removal through refurbishment heat treatment.
RI Cacciamani, Gabriele/A-9643-2013
OI Cacciamani, Gabriele/0000-0001-9686-277X; Vacchieri,
   Erica/0000-0003-2726-6194
SN 0267-0836
EI 1743-2847
PY 2017
VL 33
IS 9
BP 1100
EP 1107
DI 10.1080/02670836.2016.1273866
UT WOS:000400195200009
ER

PT B
AU Cygan, R
   Rokicki, P
AF Cygan, Rafal
   Rokicki, Pawel
BE Gomes, JFS
   Meguid, SA
TI CHEMICAL COMPOSITION AND METALLURGICAL PURITY OF IN 713C SUPERALLOY
   EFFECT ON TECHNOLOGICAL PARAMETERS FOR PRODUCTION OF AIRCRAFT ENGINE
   CRITICAL COMPONENTS
SO PROCEEDINGS OF THE 7TH INTERNATIONAL CONFERENCE ON MECHANICS AND
   MATERIALS IN DESIGN (M2D2017)
CT 7th International Conference on Mechanics and Materials in Design (M2D)
CY JUN 11-15, 2017
CL Albufeira, PORTUGAL
SP Univ Porto, Fac Engn, Univ Toronto, Mech & Aerosp Design Lab, Univ Algarve, Inst Super Engn, Portuguese Assoc Expt Mech, European Soc Expt Mech, Amer Soc Expt Mech, Japanese Soc Mech Engn, Int Measurement Confederat, Assoc Francaise Mecanique, European Assoc Dynam Mat, Inst Ciencia & Inovacao Enga Mecanica & Enga Ind, Lab Biomecanica Porto, Fundacao Ciencia Technologia, ABREU, Profess Congress Organizer
AB Aircraft engines components, including high and low pressure turbine blades and vanes, made of nickel and cobalt based superalloys, during long-term operation, are exposed to mass forces at elevated temperatures as well as corrosive agents. These conditions cause very high quality requirements for castings, both in terms of dimensional requirements, surface condition, as well as micro- and macrostructure. Quality of supplied charge materials is of fundamental importance for quality of castings, as all the bad qualities of the alloy transform naturally to the casting.
BN 978-989-98832-7-7
PY 2017
BP 619
EP 626
UT WOS:000427886600109
ER

PT J
AU Lu, X
   Miki, T
   Nagasaka, T
AF Lu, Xin
   Miki, Takahiro
   Nagasaka, Tetsuya
TI Activity coefficients of NiO and CoO in CaO-Al2O3-SiO2 slag and their
   application to the recycling of Ni-Co-Fe-based end-of-life superalloys
   via remelting
SO INTERNATIONAL JOURNAL OF MINERALS METALLURGY AND MATERIALS
AB To design optimal pyrometallurgical processes for nickel and cobalt recycling, and more particularly for the end-of-life process of Ni-Co-Fe-based end-of-life (EoL) superalloys, knowledge of their activity coefficients in slags is essential. In this study, the activity coefficients of NiO and CoO in CaO-Al2O3-SiO2 slag, a candidate slag used for the EoL superalloy remelting process, were measured using gas/slag/metal equilibrium experiments. These activity coefficients were then used to consider the recycling efficiency of nickel and cobalt by remelting EoL superalloys using CaO-Al2O3-SiO2 slag. The activity coefficients of NiO and CoO in CaO-Al2O3-SiO2 slag both show a positive deviation from Raoult's law, with values that vary from 1 to 5 depending on the change in basicity. The activity coefficients of NiO and CoO peak in the slag with a composition near B = (%CaO)/(%SiO2) = 1, where B is the basicity. We observed that controlling the slag composition at approximately B = 1 effectively reduces the cobalt and nickel oxidation losses and promotes the oxidation removal of iron during the remelting process of EoL superalloys.
SN 1674-4799
EI 1869-103X
PD JAN
PY 2017
VL 24
IS 1
BP 25
EP 36
DI 10.1007/s12613-017-1375-8
UT WOS:000393034800004
ER

PT J
AU Liu, LF
   Wu, SS
   Dong, YB
   Lu, SL
AF Liu, Longfei
   Wu, Shusen
   Dong, Yunbo
   Lu, Shulin
TI Effects of alloyed Mn on oxidation behaviour of a Co-Ni-Cr-Fe alloy
   between 1050 and 1250 degrees C
SO CORROSION SCIENCE
AB The effects of Mn content on the oxidation behaviour of a Co-base superalloy with compositions of Co-29Cr-21Ni-23Fe-2.2Nb-1.6Si-xMn (x=0, 0.5, 1, 2) (Co22 alloy for short, wt.%) have been studied. Isothermal oxidation behaviour was investigated, and it showed kinetics of the Mn-containing samples followed a two-stage parabolic law. In the absence of Mn, scales on Co22 alloys consisted mainly of Cr2O3 and SiO2, and small amounts of Fe-Cr, Ni-Cr spinel nodules formed on the surface. When Mn was added, a triple oxide layer could be observed, consisting of Mn-Cr spinel as outer layer, Cr2O3 as middle layer and SiO2 in the innermost layer. (C) 2015 Elsevier Ltd. All rights reserved.
SN 0010-938X
EI 1879-0496
PD MAR
PY 2016
VL 104
BP 236
EP 247
DI 10.1016/j.corsci.2015.12.016
UT WOS:000370457500024
ER

PT J
AU Yu, H
   Ukai, S
   Oono, N
   Sasaki, T
AF Yu, Hao
   Ukai, Shigeharu
   Oono, Naoko
   Sasaki, Taisuke
TI Microstructure characterization of Co-20Cr-(5,10)Al oxide dispersion
   strengthened superalloys
SO MATERIALS CHARACTERIZATION
AB In order to develop Co-based oxide dispersion strengthened (ODS) superalloys with excellent mechanical properties and oxidation resistance at the temperature above 1000 degrees C, Co-20Cr-(5,10)Al ODS superalloys were designed and fabricated by mechanical alloying (MA), spark plasma sintering (SPS), hot rolling and the final annealing at 1200 degrees C. Two different phases were identified; the Co solid solution of a fcc structure, and the B2 phase highly enriched with Aluminum. Composition and volume fraction of both phases are almost consistent with the Co-Cr-Al ternary phase diagram computed with the Pandat software. Another coarse fcc phase with smaller content of oxide particles was also characterized. This phase was probably formed through an incipient melting at the initial stage of SPS process. Fine oxides particles are densely distributed inside both, the fcc solid solution and the B2 phase. Grain boundaries and phase boundaries are decorated with the oxide particles, which are beneficial to grains and phases stability at elevated temperature. The observed unique core-shell structure was characterized as Y2Hf7O17 type in a core and Y2Hf2O7 type at a periphery of the oxide particles. (C) 2015 Elsevier Inc. All rights reserved.
RI YU, Hao/H-7228-2018
SN 1044-5803
EI 1873-4189
PD FEB
PY 2016
VL 112
BP 188
EP 196
DI 10.1016/j.matchar.2015.12.027
UT WOS:000370109200023
ER

PT J
AU Houdkova, S
   Smazalova, E
   Pala, Z
AF Houdkova, Sarka
   Smazalova, Eva
   Pala, Zdenek
TI Effect of Heat Treatment on the Microstructure and Properties of
   HVOF-Sprayed Co-Cr-W Coating
SO JOURNAL OF THERMAL SPRAY TECHNOLOGY
AB Co-Cr-W HVOF-sprayed protective coatings are used for their high oxidation and wear resistance. Apart from the oxidation resistance, the stability of their mechanical properties in relation to thermal loading is crucial with respect to the most common high-temperature application areas. This work is focused mainly on evaluation of the heat-induced changes in the phase composition and related mechanical properties. It was shown that the original powder, composed fully from face-centered cubic Co-based alloy, partly changes its phase composition during spraying to a hexagonal close-packed (hcp) structure. The annealing further increases the ratio of the hcp phase in the structure. The heat-induced phase changes are accompanied by an increase in the coatings' hardness and cohesion strength. The abrasive and adhesive wear behavior was evaluated. While the coatings' heat treatment had a positive effect on the coefficient of friction, the abrasive and adhesive wear resistance of annealed coating was lower compared to as-sprayed coating.
RI Houdkova, Sarka/C-1244-2016
OI Houdkova, Sarka/0000-0002-7354-3888
SN 1059-9630
EI 1544-1016
PD FEB
PY 2016
VL 25
IS 3
BP 546
EP 557
DI 10.1007/s11666-015-0365-5
UT WOS:000374269200015
ER

PT J
AU Makineni, SK
   Samanta, A
   Rojhirunsakool, T
   Alam, T
   Nithin, B
   Singh, AK
   Banerjee, R
   Chattopadhyay, K
AF Makineni, S. K.
   Samanta, A.
   Rojhirunsakool, T.
   Alam, T.
   Nithin, B.
   Singh, A. K.
   Banerjee, R.
   Chattopadhyay, K.
TI A new class of high strength high temperature Cobalt based gamma-gamma '
   Co-Mo-Al alloys stabilized with Ta addition
SO ACTA MATERIALIA
AB The present paper reports a new class of Co based superalloys that has gamma-gamma' microstructure and exhibits much lower density compared to other commercially available Co superalloys including Co-Al-W based alloys. The basic composition is Co-10Al-5Mo (at%) with addition of 2 at% Ta for stabilization of gamma' phase. The gamma-gamma' microstructure evolves through solutionising and aging treatment. Using first principles calculations, we observe that Ta plays a crucial role in stabilizing gamma' phase. By addition of Ta in the basic stoichiometric composition Co-3(Al, Mo), the enthalpy of formation (Delta H-f) of L1(2) structure (gamma' phase) becomes more negative in comparison to DO19 structure. The All of the L12 structure becomes further more negative by the occupancy of Ni and Ti atoms in the lattice suggesting an increase in the stability of the gamma' precipitates. Among large number of alloys studied experimentally, the paper presents results of detailed investigations on Co-10Al-5Mo-2Ta, Co-30Ni-10Al-5Mo-2Ta and Co-30Ni-10Al-5Mo-2Ta-2Ti. To evaluate the role alloying elements, atom probe tomography investigations were carried out to obtain partition coefficients for the constituent elements. The results show strong partitioning of Ni, Al, Ta and Ti in ordered gamma' precipitates. 2015 Acta Materialia Inc. Published by Elsevier Ltd. All rights reserved.
RI Singh, Abhishek/C-2039-2009
OI Singh, Abhishek/0000-0002-7631-6744; Samanta, Atanu/0000-0001-7918-2772;
   Makineni, Surendra/0000-0002-4493-6498
SN 1359-6454
EI 1873-2453
PD SEP 15
PY 2015
VL 97
BP 29
EP 40
DI 10.1016/j.actamat.2015.06.034
UT WOS:000359875800003
ER

PT J
AU Terberger, PJ
   Sebold, D
   Webler, R
   Ziener, M
   Neumeier, S
   Klein, L
   Virtanen, S
   Goken, M
   Vassen, R
AF Terberger, Philipp J.
   Sebold, Doris
   Webler, Ralf
   Ziener, Marco
   Neumeier, Steffen
   Klein, Leonhard
   Virtanen, Sannakaisa
   Goeken, Mathias
   Vassen, Robert
TI Isothermal aging of a gamma '-strengthened Co-Al-W alloy coated with
   vacuum plasma-sprayed MCrAlY bond coats
SO SURFACE & COATINGS TECHNOLOGY
AB Cobalt-based superalloys with a gamma/gamma' microstructure were discovered in 2006 and are currently being investigated as an alternative to nickel-based superalloys for high-temperature, high-load applications in gas turbine blades. They promise a better castability combined with a similar creep strength. Superalloy turbine blades are commonly coated with oxidation resistant bond coats. For this reason their compatibility needs to be studied. Co-9Al-9W specimens with a gamma/gamma' microstructure were coated with either a nickel-based or cobalt-based MCrAlY bond coat using vacuum plasma spraying. After aging at 900 degrees C in air for up to 500 h no decomposition of the gamma' phase was found in the bulk superalloy. The interdiffusion zone shows several different W-rich topologically close-packed phases arising from the dissolution of the gamma' phase in this region. The W-rich phases are identified to be mu phase for both bond coats and R phase for the nickel-based bond coat only. Their total volume is higher for the nickel-based bond coat. Therefore the cobalt-based bond coat is better suited for the Co-based superalloy substrate. Room temperature hardness and Young's modulus were measured using nanoindentation in the initial state and after heat treatment. A significantly higher Young's modulus was found for the cobalt-based bond coat (C) 2015 Elsevier B.V. All rights reserved.
RI Neumeier, Steffen/F-7092-2017; Virtanen, Sannakaisa/N-3699-2015; Goken,
   Mathias/F-7940-2015
OI Neumeier, Steffen/0000-0001-7853-0368; Virtanen,
   Sannakaisa/0000-0002-7179-7593; Goken, Mathias/0000-0002-3226-0304
SN 0257-8972
PD AUG 25
PY 2015
VL 276
BP 360
EP 367
DI 10.1016/j.surfcoat.2015.06.048
UT WOS:000360594600045
ER

PT J
AU Tarasova, TV
   Nazarov, AP
   Prokof'ev, MV
AF Tarasova, T. V.
   Nazarov, A. P.
   Prokof'ev, M. V.
TI Effect of the regimes of selective laser melting on the structure and
   physicomechanical properties of cobalt-base superalloys
SO PHYSICS OF METALS AND METALLOGRAPHY
AB In this article, we give a preferential regime of selective laser melting for the production of parts from a cobalt superalloy using a PTK-PS domestic machine, which can find application upon the production of components from various superalloys in the aviation and atomic industry and in the automobile industry. We have investigated the phase composition and determined the physicomechanical properties of the samples prepared under the preferential regime of selective laser melting. It has been established that the structure of the alloy obtained by selective laser melting consists of two supersaturated solid solutions based on the low-temperature hexagonal and high-temperature cubic cobalt modifications, which leads to an increase in the strength characteristics of the samples in comparison with the cast samples.
SN 0031-918X
EI 1555-6190
PD JUN
PY 2015
VL 116
IS 6
BP 601
EP 605
DI 10.1134/S0031918X15060101
UT WOS:000356378600010
ER

PT J
AU Makineni, SK
   Nithin, B
   Chattopadhyay, K
AF Makineni, S. K.
   Nithin, B.
   Chattopadhyay, K.
TI A new tungsten-free gamma-gamma ' Co-Al-Mo-Nb-based superalloy
SO SCRIPTA MATERIALIA
AB We present the first report of a tungsten-free cobalt-based superalloy having a composition Co-10Al-5Mo-2Nb. The alloy is strengthened by cuboidal precipitates of metastable Co-3(Al,Mo,Nb) distributed throughout the microstructure. The precipitates are coherent with the face-centred cubic gamma-Co matrix and possess ordered Ll(2) structure. The microstructure is identical to the popular gamma-gamma' type nickel-based superalloys and that of recently reported Co-Al-W-based alloys. Being tungsten free, the reported alloy has higher specific proof stress compared to existing cobalt-based superalloys. (C) 2014 Acta Materialia Inc. Published by Elsevier Ltd. All rights reserved.
OI Makineni, Surendra/0000-0002-4493-6498
SN 1359-6462
PD MAR 15
PY 2015
VL 98
BP 36
EP 39
DI 10.1016/j.scriptamat.2014.11.009
UT WOS:000348965500010
ER

PT J
AU Makineni, SK
   Nithin, B
   Chattopadhyay, K
AF Makineni, S. K.
   Nithin, B.
   Chattopadhyay, K.
TI Synthesis of a new tungsten-free gamma-gamma ' cobalt-based superalloy
   by tuning alloying additions
SO ACTA MATERIALIA
AB The paper presents the synthesis of a new class of gamma-gamma' cobalt-based superalloy that is free of tungsten as an alloying addition. It has much lower density and higher specific strength than the existing cobalt-based superalloys. The current superalloys have a base composition of Co-10Al and are further tuned by the addition of a binary combination of molybdenum and niobium, with the optimum composition of Co-10Al-5Mo-2Nb. The solvus temperature of the alloy (866 degrees C) can be further enhanced above 950 C by the addition of Ni to give the form Co-xNi-10Al-5Mo-2Nb, where x can be from 0 to 30 at.%. After heat treatment, these alloys exhibit a duplex microstructure with coherent cuboidal L1(2)-ordered precipitates (gamma') throughout the face-centred cubic matrix (gamma), yielding a microstructure that is very similar to nickel-based superalloys as well as recently developed Co-Al-W-based alloys. We show that the stability of the gamma' phase improves significantly with the nickel addition, which can be attributed to the increase in solvus temperature. A very high specific 0.2% proof stress of 94.3 MPa g(-1) cm(-3) at room temperature and 63.8 MPa g(-1) cm(-3) at 870 degrees C were obtained for alloy Co-30Ni-10Al-5Mo-2Nb. The remarkably high specific strength of these alloys makes this class of alloy a promising material for use at high temperature, including gas turbine applications. (C) 2014 Acta Materialia Inc. Published by Elsevier Ltd. All rights reserved.
OI Makineni, Surendra/0000-0002-4493-6498
SN 1359-6454
EI 1873-2453
PD FEB 15
PY 2015
VL 85
BP 85
EP 94
DI 10.1016/j.actamat.2014.11.016
UT WOS:000348956800009
ER

PT J
AU Roa, JJ
   Jimenez-Pique, E
   Tarrago, JM
   Zivcec, M
   Broeckmann, C
   Llanes, L
AF Roa, J. J.
   Jimenez-Pique, E.
   Tarrago, J. M.
   Zivcec, M.
   Broeckmann, C.
   Llanes, L.
TI Berkovich nanoindentation and deformation mechanisms in a hardmetal
   binder-like cobalt alloy
SO MATERIALS SCIENCE AND ENGINEERING A-STRUCTURAL MATERIALS PROPERTIES
   MICROSTRUCTURE AND PROCESSING
AB A cobalt-base solid solution is the most used binder for hardmetals (WC-Co cemented carbides) in a wide range of industrial applications. In the composite material such cobalt alloy is surrounded by hard carbides grains; thus, a direct evaluation of its intrinsic mechanical properties is not an easy task. In order to overcome this inconvenience, a model cobalt alloy with a composition similar to that exhibited by typical hardmetal binder (containing W and C in solid solution) was processed following a powder metallurgy route. Nanoindentation testing at different length scales has been performed to study the mechanical properties as well as to introduce plastic deformation in individual grains of the dilute face centered cubic (fcc) stabilized model Co-W-C alloy. It is found that it exhibits an isotropic mechanical response, without any evidence of indentation size effects. The main deformation mechanism activated during the indentation tests resulted to be deformation twinning, although combined with limited planar slip but with no evidence of stress-induced phase transformation. Such finding is related to the high W and C amounts dissolved in the model Co alloy studied, and its effect on stabilizing the fcc configuration and increasing the stacking fault energy. The effective use of small-length scale mechanical characterization protocols is finally discussed for understanding deformation response of binder-like alloys and optimizing microstructural design of hardmetals. (C) 2014 Elsevier B.V. All rights reserved.
RI ROA, JOAN JOSEP/K-1656-2015; Llanes, Luis/H-9761-2015
OI ROA, JOAN JOSEP/0000-0002-7440-0766; Llanes, Luis/0000-0003-1054-1073;
   Jimenez-Pique, Emilio/0000-0002-6950-611X
SN 0921-5093
EI 1873-4936
PD JAN 5
PY 2015
VL 621
BP 128
EP 132
DI 10.1016/j.msea.2014.10.064
UT WOS:000347590600016
ER

PT J
AU Lass, EA
   Williams, ME
   Campbell, CE
   Moon, KW
   Kattner, UR
AF Lass, Eric A.
   Williams, Maureen E.
   Campbell, Carelyn E.
   Moon, Kil-Won
   Kattner, Ursula R.
TI gamma' Phase Stability and Phase Equilibrium in Ternary Co-Al-W at 900 A
   degrees C
SO JOURNAL OF PHASE EQUILIBRIA AND DIFFUSION
AB Phase equilibria at 900 A degrees C in the Co-rich Co-Al-W ternary system are investigated through isothermal annealing of six alloy compositions for times up to 8000 h. The volume fraction of the L1(2)-gamma' phase co-existing with disordered FCC-gamma, B2 and D0(19) phases is found to steadily decrease with increasing annealing time indicating that it is unstable at 900 A degrees C. Additional heat treatments at 850 and 1000 A degrees C further suggest it is a nonequilibrium phase at all temperatures in the ternary system. The L1(2)-gamma' phase dissolves slowly with significant amounts remaining in some alloys after 8000 h at 900 A degrees C. However, the present work clearly indicates the microstructure is moving toward a three-phase equilibrium between gamma, D0(19), and B2. The collected compositional and phase equilibria information provide much needed data for improving the available thermodynamic assessments of the ternary Co-Al-W alloy system.
RI Lass, Eric/AAE-9593-2019
OI Lass, Eric/0000-0003-1428-3585
SN 1547-7037
EI 1863-7345
PD DEC
PY 2014
VL 35
IS 6
BP 711
EP 723
DI 10.1007/s11669-014-0346-2
UT WOS:000345281500007
ER

PT J
AU Ren, W
   Li, Q
   Song, J
   Xiao, C
   Xu, Z
   Cao, C
AF Ren, W.
   Li, Q.
   Song, J.
   Xiao, C.
   Xu, Z.
   Cao, C.
TI Oxidation and microstructure evolution of cobalt aluminide coatings on
   directionally solidified superalloys during long term exposure at 1000
   degrees C
SO MATERIALS RESEARCH INNOVATIONS
AB Using low pressure chemical vapour deposition, cobalt aluminide coatings were deposited onto directionally solidified Ni based superalloys (DZ466 and DS GTD111). Isothermal oxidation testing of the coated specimens was performed at 1000 degrees C under atmospheric pressure for times up to 2500 h. Oxidation and interdiffusion behaviour of the coating superalloy systems was examined. It was observed that the oxide growth mode of both coating systems conformed to a staged parabolic law, with differences in the transient stage related to the growth of theta-Al2O3. Coating degradation and formation of chromium containing precipitates occurred during exposure because of severe interdiffusion between the coating and superalloy. The composition of the superalloy substrate played an important role in the microstructure evolution of the aluminide coating, and the corresponding mechanism is discussed.
SN 1432-8917
EI 1433-075X
PD JUL
PY 2014
VL 18
SU 4
BP 945
EP 951
DI 10.1179/1432891714Z.000000000816
UT WOS:000346178400194
ER

PT J
AU Klein, L
   von Bartenwerffer, B
   Killian, MS
   Schmuki, P
   Virtanen, S
AF Klein, L.
   von Bartenwerffer, B.
   Killian, M. S.
   Schmuki, P.
   Virtanen, S.
TI The effect of grain boundaries on high temperature oxidation of new
   gamma '-strengthened Co-Al-W-B superalloys
SO CORROSION SCIENCE
AB Isothermal oxidation in air was carried out on a gamma'-strengthened single crystalline Co-Al-W-B superalloy at 800, 900, and 1000 degrees C. The absence of grain boundaries leads to inferior oxidation properties at 800 and 900 degrees C, and improved properties at 1000 degrees C, compared to a polycrystalline alloy of the same composition. At lower temperatures, grain boundary diffusion is dominant and assumed to be the reason for enhanced B-accumulation in the inner oxide layer and enhanced formation of the protective inner Al2O3 layer. However, at 1000 degrees C superior oxidation resistance of the single crystalline superalloy can be observed. (C) 2013 Elsevier Ltd. All rights reserved.
RI Schmuki, Patrik/B-9720-2008; Virtanen, Sannakaisa/N-3699-2015
OI Virtanen, Sannakaisa/0000-0002-7179-7593; Killian,
   Manuela/0000-0003-0892-4614
SN 0010-938X
EI 1879-0496
PD FEB
PY 2014
VL 79
BP 29
EP 33
DI 10.1016/j.corsci.2013.10.022
UT WOS:000331672900005
ER

PT B
AU Wei, XP
   Gong, XF
   Yang, GX
   Wang, HW
   Li, HS
   Chen, XD
   Gao, ZH
   Xu, YF
   Yang, M
AF Wei, Xianping
   Gong, Xiufang
   Yang, Gongxian
   Wang, Haiwei
   Li, Haisong
   Chen, Xueda
   Gao, Zhenhuan
   Xu, Yongfeng
   Yang, Ming
GP Chinese Soc Metals
   Minerals Metals & Mat Soc
TI COMPUTER AIDED DESIGN OF Ni-BASED SINGLE CRYSTAL SUPERALLOY FOR
   INDUSTRIAL GAS TURBINE BLADES
SO ENERGY MATERIALS CONFERENCE PROCEEDINGS 2014
CT Conference on Energy Materials
CY NOV 04-06, 2014
CL Xian, PEOPLES R CHINA
SP Chinese Soc Metals, Minerals Metals & Mat Soc
AB The influence of molybdenum, tungsten and cobalt on stress-rupture properties of single crystal superalloy PWA1483 has been investigated using the simulated calculation of JMatPro software which has been widely used to develop single crystal superalloy, and the effect of alloying element on the stability of strengthening phase has been revealed by using the Thermo-Calc software. Those properties calculation results showed that the increasing of alloy content could facilitate the precipitation of TCP phases and increase the lattice misfit between gamma and gamma' phase, and the effect of molybdenum, tantalum was the strongest and that of cobalt was the weakest. Then the chemical composition was optimized, and the selected compositions showed excellent microstructure stability and stress-rupture properties by the confirmation of d-electrons concept and software calculation.
BN 978-1-119-02794-2
PY 2014
BP 411
EP 416
UT WOS:000364592900048
ER

PT S
AU Cheng, JB
   Pang, SQ
   Wang, XB
   Yu, QX
AF Cheng, Jianbing
   Pang, Siqin
   Wang, Xibin
   Yu, Qixun
BE Hu, Z
TI Effect of grain refinement and composition on the wear of cemented
   carbide cutting tools
SO RESEARCH IN MECHANICAL ENGINEERING AND MATERIAL SCIENCE
SE Applied Mechanics and Materials
CT International Conference on Mechanical, Material Engineering (MME 2013)
CY NOV 23-24, 2013
CL Hubei Univ Automot Technol, Shiyan, PEOPLES R CHINA
SP Hubei Univ Automot Technol, Hubei Univ Mech Engn, Univ Teesside, Wuhan Univ, Wuhan Univ Technol, Hubei Univ Technol
HO Hubei Univ Automot Technol
AB Tool life tests of continuous cutting superalloy GH2132 were carried out by WC/Co cemented carbide cutting inserts of different grain size and cobalt content, and flank surface wear morphology of the cutting inserts were observed by ZEISS continuous zoom stereo microscope and microphotograph system. The results show that grain size and cobalt content strongly influence the cutting tool life and tool wear, grain refinement and proper cobalt content are help to improve the tool life and the wear resistance of WC/Co cemented carbide. The wear mechanisms of different grain size and cobalt content of ultrafine cemented carbide tools were adhesion and notch, among them, adhesive was the main wear mechanism at higher cutting speeds.
SN 1660-9336
BN 978-3-03785-928-5
PY 2014
VL 456
BP 507
EP +
DI 10.4028/www.scientific.net/AMM.456.507
UT WOS:000336692600108
ER

PT J
AU Sunulahpasic, R
   Oruc, M
   Hadzalic, M
   Gigovic-Gekic, A
AF Sunulahpasic, R.
   Oruc, M.
   Hadzalic, M.
   Gigovic-Gekic, A.
TI ANALYSIS OF THE INFLUENCE OF CHEMICAL COMPOSITION AND TEMPERATURE ON
   MECHANICAL PROPERTIES OF SUPERALLOYS NIMONIC 80A
SO METALURGIJA
AB Superalloys Nimonic 80A is a wrought nickel base alloy (min. 65 % Ni) and chromium (20 %), with minor additions of carbon, cobalt and iron, as well as major alloying elements of aluminum (1 to 1,8%) and titanium (1,8 to 2,7 %). Chemical composition of the alloy Nimonic 80A has a dominant influence on its mechanical and technological properties. Increasing of the temperature also has a large influence on the mechanical properties of superalloy Nimonic 80A
   Investigations which were carried out have included chemical testing and testing of mechanical properties of superalloy Nimonic 80A at room and higher temperatures. Regression analysis was done on the base of chemical analyses and results of mechanical properties. The results of regression analysis are equations by which on the basis of known chemical composition, ie content of main alloying elements Al, Ti and Co, the mechanical properties of materials at room and higher temperatures can be predicted.
SN 0543-5846
PD JAN-MAR
PY 2014
VL 53
IS 1
BP 13
EP 16
UT WOS:000320481400003
ER

PT J
AU Palcut, M
   Priputen, P
   Kusy, M
   Janovec, J
AF Palcut, Marian
   Priputen, Pavol
   Kusy, Martin
   Janovec, Jozef
TI Corrosion behaviour of Al-29at%Co alloy in aqueous NaCl
SO CORROSION SCIENCE
AB Microstructure and corrosion behaviour of a binary Al-29 at%Co alloy have been studied. The alloy was prepared by arc-melting of Al and Co in high purity Ar and rapidly solidified on a water-cooled Cu mould. The alloy chemical composition and microstructure were characterized by scanning electron microscopy, energy dispersive X-ray spectroscopy and X-ray diffraction. Furthermore, the corrosion behaviour was studied by potentiodynamic polarization in aqueous NaCl (0.6 mol dm(-3)) at room temperature. The alloy was found to consist of three phases: hexagonal Al5Co2, Z-phase and AlCo (beta). The corrosion resistance of different intermetallic phases is characterized. The results are compared to previously published results of Al-TM (TM = transition metal) alloys. (C) 2013 Elsevier Ltd. All rights reserved.
RI Priputen, Pavol/N-2250-2016; Janovec, Jozef/C-6904-2018; Palcut,
   Marian/P-1660-2018; Kusy, Martin/I-9957-2016
OI Priputen, Pavol/0000-0002-6259-5711; Janovec, Jozef/0000-0001-7526-0083;
   Palcut, Marian/0000-0002-6241-0801; Kusy, Martin/0000-0002-5553-1680
SN 0010-938X
PD OCT
PY 2013
VL 75
BP 461
EP 466
DI 10.1016/j.corsci.2013.06.031
UT WOS:000323469800050
ER

PT J
AU Binczyk, F
   Gradon, P
AF Binczyk, F.
   Gradon, P.
TI Analysis of Solidification Parameters and Macrostructure of IN-713C
   Castings after Complex Modification
SO ARCHIVES OF FOUNDRY ENGINEERING
AB The paper presents a research results concerning impact of volume modification (ceramic filter containning cobalt aluminate and hafnium powder) and simultaneous surface and volume modification on solidification and stereological parameters of macrostructure of castings made from post-production scrap of nickel superalloy IN-713C. Research included investigation of the influence of chemical composition on the temperature T-liq i T-sol and evaluation of following macrostructure parameters: the number of grains per mm(2), average grain area and shape coefficient. Results indicate high influence of carbon content on T-liq. Macrostructure of sample castings indicate positive effect of surface and volume modification, however impact of surface modification is more pronounced.
RI Gradon, Pawel/U-6645-2018
OI Gradon, Pawel/0000-0002-7632-5122
SN 1897-3310
EI 2299-2944
PD SEP
PY 2013
VL 13
IS 3
BP 5
EP 8
DI 10.2478/afe-2013-0049
UT WOS:000215100800001
ER

PT J
AU Bocchini, PJ
   Lass, EA
   Moon, KW
   Williams, ME
   Campbell, CE
   Kattner, UR
   Dunand, DC
   Seidman, DN
AF Bocchini, Peter J.
   Lass, Eric A.
   Moon, Kil-Won
   Williams, Maureen E.
   Campbell, Carelyn E.
   Kattner, Ursula R.
   Dunand, David C.
   Seidman, David N.
TI Atom-probe tomographic study of gamma/gamma ' interfaces and
   compositions in an aged Co-Al-W superalloy
SO SCRIPTA MATERIALIA
AB Atom-probe tomography (APT) is utilized to investigate, in a Co-9.7Al-10.8W at.% alloy aged at 900 degrees C for similar to 1000 h, the phase compositions and partitioning behavior of the two-phase gamma(face-centered cubic)/gamma'(L1(2)) microstructure. The APT composition of the gamma-matrix (Co-8.97Al-5.69W at.%) agrees well with a previously reported measurement made by energy-dispersive X-ray spectroscopy; however, the composition of the gamma'(L1(2)) precipitates (Co-10.03Al-12.48W at.%) is slightly richer in W and Al, and leaner in Co. Partitioning coefficients and Al interfacial excesses are also calculated. (c) 2012 Acta Materialia Inc. Published by Elsevier Ltd. All rights reserved.
RI Lass, Eric A/B-4586-2014; Lass, Eric/AAE-9593-2019; Seidman,
   David/B-6697-2009; Dunand, David C/B-7515-2009
OI Lass, Eric A/0000-0003-1428-3585; Lass, Eric/0000-0003-1428-3585;
   Dunand, David/0000-0001-5476-7379
SN 1359-6462
PD APR
PY 2013
VL 68
IS 8
BP 563
EP 566
DI 10.1016/j.scriptamat.2012.11.035
UT WOS:000316042100005
ER

PT J
AU Zhang, L
   Qu, XH
   He, XB
   Din, RU
   Liu, HS
   Qin, ML
   Zhu, HM
AF Zhang, Lin
   Qu, Xuanhui
   He, Xinbo
   Din, Rafi-ud
   Liu, Hengsan
   Qin, Mingli
   Zhu, Hongmin
TI Microstructural Characterization of Co-Based ODS Alloys
SO JOURNAL OF MATERIALS ENGINEERING AND PERFORMANCE
AB Co-based ODS alloys, strengthened by nanosized oxide dispersion and gamma' precipitates, are potential high-temperature structural materials. The characteristics of the mechanically alloyed powder and the microstructural evolution of the Co-based ODS alloys were investigated. The results revealed that mechanical alloying had induced the formation of supersaturated solid solution in immiscible Co-Al-W-based alloys, originating mainly from extensive grain boundary region, high dislocation density, and ample point defect. Chemical compositions of mechanically alloyed Co-Al-W-based ODS alloys easily deviate from the gamma/gamma' two-phase region, leading to the existence of Al (x) Co, Co3W, Co7W6, and W phases in addition to the gamma and gamma' phases. Nonuniform distribution of alloying elements brings about the differences in morphologies and sizes of gamma' precipitates. Microstructural formation process is impelled by spinodal decomposition mode, and spinodal decomposition behavior has been accelerated in the fine-grained alloy because of the presence of short-circuited diffusion paths for atomic movement.
SN 1059-9495
PD NOV
PY 2012
VL 21
IS 11
BP 2487
EP 2494
DI 10.1007/s11665-012-0206-3
UT WOS:000310085800034
ER

PT J
AU Klein, L
   Virtanen, S
AF Klein, L.
   Virtanen, S.
TI Electrochemical characterisation of novel gamma/gamma '-strengthened
   Co-base superalloys
SO ELECTROCHIMICA ACTA
AB Electrochemical behaviour of a new gamma/gamma'-strengthened Co-base superalloy with the composition Co-9Al-9W-0.12B (in at%) was studied in comparison with pure Co at room temperature in 1 M Na2SO4 (pH 5.9) and 0.1 M NaOH (pH 12.8) aqueous solutions. Pure Co and the Co-base superalloy show passive behaviour in both solutions. Impedance spectra measured at the corrosion potential indicate comparable impedance values for the alloy and pure Co in neutral solution, but in alkaline solution the alloy shows a lower corrosion rate. Polarisation curves indicate a limited range of passivity for both materials in neutral solution. In alkaline solution, the alloy and pure Co show similar (albeit not identical) primary and secondary ranges of passivity, as previously described in the literature for pure Co. Furthermore, lower passive current densities are observed for the superalloy in the primary range of passivity. As the superalloy studied in this work is a promising material for high temperature applications, we moreover compared the corrosion behaviour of oxidised alloy surfaces with the bare alloy surface. For this, isothermal oxidation of the gamma/gamma'-strengthened Co-base superalloy was carried out in air at 800 degrees C and 900 degrees C for 24 h and 500 h. Compared to unoxidised Co-Al-W-B alloys and pure Co samples, the high temperature oxide scales provide orders of magnitude higher protection with good barrier properties in a potential range between -1 and +2V (vs. Ag/AgCl). In general, longer oxidation times and a higher oxidation temperature result in the formation of more protective oxide layers. The protective effect of the high temperature oxide layers is discussed in view of their thickness and chemical composition. (C) 2012 Elsevier Ltd. All rights reserved.
RI Virtanen, Sannakaisa/N-3699-2015
OI Virtanen, Sannakaisa/0000-0002-7179-7593
SN 0013-4686
PD AUG 1
PY 2012
VL 76
BP 275
EP 281
DI 10.1016/j.electacta.2012.05.016
UT WOS:000306621200036
ER

PT J
AU MacKay, RA
   Gabb, TP
   Garg, A
   Rogers, RB
   Nathal, MV
AF MacKay, R. A.
   Gabb, T. P.
   Garg, A.
   Rogers, R. B.
   Nathal, M. V.
TI Influence of composition on microstructural parameters of single crystal
   nickel-base superalloys
SO MATERIALS CHARACTERIZATION
