Repository: MatInfoUB/NLP-Queries

File: Cobalt_superalloys_thermomechanical_processing1.txt (part 2 of 22)
FN Clarivate Analytics Web of Science
   decreased. The enhanced oxidation resistance of irradiated samples was
   essentially attributed to the combination of improved surface layer's
   energy and irradiation defects.
ZS 0
ZB 0
ZR 0
Z8 0
TC 1
Z9 1
SN 0257-8972
UT CCC:000462421600005
ER

PT J
AU Xu, Jianjun
   Lin, Xin
   Guo, Pengfei
   Yang, Haiou
   Xue, Lei
   Huang, Weidong
TI The microstructure evolution and strengthening mechanism of a gamma
   '-strengthening superalloy prepared by induction-assisted laser solid
   forming
SO JOURNAL OF ALLOYS AND COMPOUNDS
VL 780
BP 461
EP 475
PD APR 5 2019
PY 2019
AB The microstructure evolution and strengthening mechanism of a
   gamma'-strengthening superalloy prepared by induction-assisted laser
   solid forming (LSF) were clarified by an investigation of the LSFed
   IN-738LC alloy with different solution treatments (at 1070 degrees C,
   1120 degrees C and 1160 degrees C). The results show that both the
   as-deposited and heat-treated deposits were dominated by the columnar
   grains with a width of 100-270 mu m. The equiaxed grains mainly
   originated from the columnar-to-equiaxed transition (CET) during LSF
   while a small portion of the equiaxed grains originated from
   recrystallization during the heat treatment, due to the relatively low
   temperature gradient in the induction-assisted LSF. Fine grain
   strengthening was still working in the columnar-grains dominated LSFed
   IN-738LC deposits. However, gamma' strengthening was found to play a
   major role in the strengthening mechanism by comparing the
   microstructure and properties of different heat-treated deposits. The
   gamma' dissolution and coarsening kinetics were calculated and the
   interaction mechanism between the dislocation and gamma' phase in LSFed
   IN-738LC was clarified. The deformation of the coarse (d > 200 nm) near
   cubic gamma' was found to be beneficial to the increase of ultimate
   tensile strength (UTS) and elongation (EL), while a brittle continuous
   phase formed at the grain boundary (GB) which was rich in Ni, Cr, Al and
   Ti was found to be detrimental to the deposit's plasticity. The gamma'
   phase deformation and desquamating, carbide breaking and GB phase
   breaking are the predominant fracture failure mechanisms. On the basis
   of relatively high strength, the IN-738LC deposits with a lower yield
   strength (YS)/UTS ratio than the cast and SLMed ones were obtained when
   solution-treated at 1070 degrees C. (C) 2018 Elsevier B.V. All rights
   reserved.
RI guo, peng/AAG-4052-2019; Lin, Xin/L-9950-2013
OI Lin, Xin/0000-0002-7491-8928
ZR 0
ZS 0
ZB 0
Z8 0
TC 0
Z9 0
SN 0925-8388
UT CCC:000456789000056
ER

PT J
AU Aina, J. O.
   Ojo, O. A.
   Chaturvedi, M. C.
TI Enhanced laser weldability of an aerospace superalloy by thermal
   treatment
SO SCIENCE AND TECHNOLOGY OF WELDING AND JOINING
VL 24
IS 3
BP 225
EP 234
PD APR 3 2019
PY 2019
AB Weldability improvement of the Inconel 738 alloy, subjected to different
   pre-weld heat treatments and, thermomechanical fatigue of the unwelded
   and welded alloy is investigated. A new pre-weld heat treatment is found
   to significantly reduce the susceptibility of the extremely
   difficult-to-weld alloy to weld cracking. The heat treatment also
   produces welded material with enhanced resistance to thermomechanical
   fatigue failure at high mechanical strain ranges, in comparison to the
   unwelded alloy. Furthermore, by comparing polycrystalline and single
   crystal materials, without altering the chemistry/microstructure of the
   superalloy, the presence of grain boundaries in the alloy is found to
   aid damage mechanisms during in-phase thermomechanical fatigue.
ZB 0
ZR 0
Z8 0
TC 0
ZS 0
Z9 0
SN 1362-1718
UT CCC:000456841200005
ER

PT J
AU Mallikarjuna, H. T.
   Caley, W. F.
   Richards, N. L.
TI The effect of cooling rate on the gamma ' composition, morphology and
   corrosion behaviour of IN738LC
SO CORROSION SCIENCE
VL 149
BP 37
EP 44
PD APR 1 2019
PY 2019
AB The influence of gamma' size and composition on the corrosion behaviour
   of IN738LC superalloy was investigated while maintaining a monomodal
   microstructure. Experimental results showed that smaller precipitates
   (similar to 50 nm), obtained by a rapid water quench (3000 degrees
   C/min), were spherical with an Al content of 6.2 wt.-%. Slower-cooled
   specimens (2.5 degrees C/min) exhibited larger cuboidal shaped gamma'
   precipitates (similar to 800 nm) with reduced Al content (4.5 wt.%).
   Furthermore, a negative influence on the corrosion resistance of IN738LC
   was found with increasing rate of cooling, which is attributable to an
   increase in volume fraction and Al content of the gamma' precipitates.
ZS 0
ZR 0
ZB 0
Z8 0
TC 0
Z9 0
SN 0010-938X
UT CCC:000459839700004
ER

PT J
AU Zhang, Fuxiang
   Liu, Dong
   Yang, Yanhui
   Wang, Jianguo
   Liu, Cuixia
   Zhang, Zhe
   Wang, Hai
TI Modeling and simulation of dynamic recrystallization for Inconel 718 in
   the presence of delta phase particles using a developed cellular
   automaton model
SO MODELLING AND SIMULATION IN MATERIALS SCIENCE AND ENGINEERING
VL 27
IS 3
BP 35002
EP 35002
PD APR 2019
PY 2019
AB The dynamic recrystallization (DRX) behavior of Inconel 718 superalloy
   containing second phase particles (delta phase) was investigated through
   isothermal compression deformation tests under the deformation
   temperatures of 960 degrees C-1000 degrees C and strain rates of 0.01,
   0.1, 1 s(-1). A developed cellular automaton (CA) model was established
   to describe the DRX process, considering the ellipsoid particle effects
   of particle stimulated nucleation and pinning grain boundary mobility.
   The comparisons of average grain size evolution and DRX kinetics were
   carried out between the studied superalloy with and without a d phase.
   The results show that the d phase could reduce the critical strain
   triggering DRX, average grain size at steady state and peak stress while
   increase the value of the Avrami exponent. And the effects of d phase on
   average grain size is more and more obvious with the increase of strain
   rate. A great agreement between the simulated and experimental results
   was obtained, which indicates that the developed CA model considering
   the d phase effects could well describe the DRX process of the studied
   superalloy.
ZR 0
TC 0
ZS 0
ZB 0
Z8 0
Z9 0
SN 0965-0393
UT CCC:000458376300001
ER

PT J
AU Xiong, Jiangtao
   Yuan, Lin
   Zhu, Yuan
   Zhang, Hao
   Li, Jinglong
TI Diffusion bonding of nickel-based superalloy GH4099 with pure nickel
   interlayer
SO JOURNAL OF MATERIALS SCIENCE
VL 54
IS 8
BP 6552
EP 6564
PD APR 2019
PY 2019
AB The nickel-based superalloy GH4099 was diffusion-bonded with 2-10m thick
   pure nickel interlayer. The joint microstructure was characterized by
   scanning electron microscopy, electron probe micro-analyzer and electron
   backscattered diffraction; the joint mechanical properties were
   evaluated by nanoindentation, tensile and Charpy impact tests. It was
   observed that with the reduction in interlayer thickness, element
   distribution and hardness across the joining interface became more
   homogeneous and subsequently produced sound joints due to the
   suppression of precipitated carbides on joining interface. The strengths
   of joints were in the range of the base metal as-received. When bonding
   time or temperatures increased, the bond line of the 2m interlayer joint
   was partially eliminated by the recrystallization across the joining
   interface, and the strength and elongation (or the absorbed energy) of
   the joint were same as (or close to) the base metal which underwent the
   same heating process. However, due to the microstructure degradation
   induced by the grain coarsening, the absorbed energy of the 2m
   interlayer joint reaches the maximum when the joint bonded under the
   moderate condition of 1120 degrees C and 90min.
ZR 0
TC 2
ZB 0
ZS 0
Z8 0
Z9 2
SN 0022-2461
UT CCC:000457415100045
ER

PT J
AU Zhang, Zhewei
   Feng, Yefei
   Tan, Qing
   Zou, Jinwen
   Li, Jian
   Zhou, Xiaoming
   Sun, Guangai
   Wang, Yandong
TI Residual stress distribution in Ni-based superalloy turbine discs during
   fabrication evaluated by neutron/X-ray diffraction measurement and
   thermomechanical simulation
SO MATERIALS & DESIGN
VL 166
BP 7603
EP 7603
PD MAR 15 2019
PY 2019
AB Residual stress distribution induced by multistep fabrication processes
   is of great significance in reliable design of critical engineering
   components, such as powder metallurgy Ni-based superalloy turbine discs.
   By using neutron diffraction and 2D-detector X-ray diffraction, the
   through-thickness residual stress distribution was determined in
   fabricated turbine discs via isothermal forging, solution treatment and
   aging treatment. The experimental results demonstrated that residual
   stress exhibited typical thermal stress distribution while plastic
   deformation-induced surface stress was relieved surprisingly after
   solution treatment. After aging treatment, the reduction of matrix
   supersaturation after long-time diffusion contributed to increase of
   compressive radial stress in the rim of disc. By introducing
   temperature-dependent supplementary phase transformation latent heat
   into the thermo-mechanical model, overall residual stress distribution
   after solution treatment was simulated by the finite element method.
   Numerical simulated stress distribution is in agreement with the
   experimental results, with the deviation < 40 MPa. (C) 2019 The Authors.
   Published by Elsevier Ltd. This is an open access article under the CC
   BY-NC-ND license
RI wang, yandong/G-9404-2013
Z8 0
ZB 0
ZS 0
TC 2
ZR 0
Z9 2
SN 0264-1275
UT CCC:000458260700005
ER

PT J
AU Song, Hyeyun
   McGaughy, Tom
   Sadek, Alber
   Zhang, Wei
TI Effect of structural support on microstructure of nickel base superalloy
   fabricated by laser-powder bed fusion additive manufacturing
SO ADDITIVE MANUFACTURING
VL 26
BP 30
EP 40
PD MAR 2019
PY 2019
AB INCONEL (R) 718 cubes with and without structural support were built by
   laser-powder bed fusion (L-PBF) additive manufacturing. The effect of
   support on the as-built microstructure was studied based on the
   microstructural characteristics and micro-hardness variations.
   Specifically, the microstructure was examined by optical microscopy, and
   scanning and transmission electron microscopy. The precipitates were
   identified via selected area diffraction supplemented by high-resolution
   energy dispersive X-ray spectroscopy. Micro-hardness distributions on
   cross sections parallel and perpendicular to the build direction were
   mapped. In addition, analytical equations, taking into account various
   laser processing parameters, material properties and support geometries,
   were developed to calculate the heat build-up and cooling conditions
   during L-PBF. The results of microstructure characterization and
   analytical calculation showed a marginal effect of the support on the
   local microstructure and hardness due to the low heat input in L-PBF.
   Moreover, the comprehensive set of microstructure data is useful for
   future work of modelling processing-microstructure relation as well as
   optimizing post-fabrication heat treatment.
RI Zhang, Wei/B-9471-2013; Sadek, Alber/
OI Sadek, Alber/0000-0003-0681-8965
ZR 0
ZS 0
TC 1
Z8 0
ZB 0
Z9 1
SN 2214-8604
UT CCC:000460083000004
ER

PT J
AU Ewest, D.
   Almroth, P.
   Sjodin, B.
   Leidermark, D.
   Simonsson, K.
TI Isothermal and thermomechanical fatigue crack propagation in both virgin
   and thermally aged Haynes 230
SO INTERNATIONAL JOURNAL OF FATIGUE
VL 120
BP 96
EP 106
PD MAR 2019
PY 2019
AB Fatigue crack propagation tests under both isothermal and non-isothermal
   thermomechanical fatigue conditions have been performed on wrought
   Haynes 230, a ductile combustor material. A number of specimens were
   thermally aged by pre-straining and subsequent furnace exposure for 3000
   h at 600 degrees C. The tests were performed both under load and strain
   control, between room temperature and 600 degrees C. The thermally aged
   notched specimens show a decrease in the crack initiation life, similar
   to results previously reported for smooth test specimens at room
   temperature. For the crack growth rates, the effects of thermal ageing
   were less pronounced than for crack initiation. Further, the tests have
   been simulated using the finite element method to calculate the crack
   driving force, where the plasticity induced crack closure is handled
   with a full history description. A temperature dependent linear
   kinematic hardening plasticity law has been adopted for describing the
   material behaviour between room temperature and 600 degrees C. A
   post-processing tool was used in which the plasticity induced crack
   opening level was calculated, followed by a calculation of the effective
   Delta J range for each crack length. The adopted procedure yields good
   correlation between the different tests, under both isothermal and
   non-isothermal conditions.
ZB 0
ZS 0
TC 1
Z8 0
ZR 0
Z9 1
SN 0142-1123
UT CCC:000458226900010
ER

PT J
AU Xu, Xiangfang
   Ding, Jialuo
   Ganguly, Supriyo
   Williams, Stewart
TI Investigation of process factors affecting mechanical properties of
   INCONEL 718 superalloy in wire plus arc additive manufacture process
SO JOURNAL OF MATERIALS PROCESSING TECHNOLOGY
VL 265
BP 201
EP 209
PD MAR 2019
PY 2019
AB This paper systematically evaluated the effect of oxide, wire source and
   heat treatment on the mechanical properties of wire + arc additively
   manufactured (WAAM) INCONEL 718. Comparison of the as deposited grain
   structure was made with laser-powder based AM and wrought INCONEL 718.
   Results showed that oxides formed during deposition had no effect on the
   mechanical properties since a 0.5 mu m thick passivation layer
   consisting of Cr2O3 and Al2O3 formed upon deposition and prevented
   further oxides from forming inside the bulk. Wires from different
   suppliers resulted in around 50 MPa difference in UTS possibly due to
   the slight compositional variation and uncertainties in TiN inclusion.
   Standard heat treatment improved the strength from 824 MPa to 1110 MPa
   in the horizontal direction, but the average strength was 105 MPa lower
   than the wrought alloy. The as deposited WAAM INCONEL718 featured large
   columnar grains and numerous Laves phase, as compared to the fine grains
   of laser powder bed fusion and wrought INCONEL 718. This starting
   microstructure led to less favourable and less numerous precipitates
   forming during heat treatment, which is the main reason for the strength
   mismatch. A different heat treatment would not help due to the starting
   microstructure.
ZR 0
TC 4
ZS 0
ZB 0
Z8 0
Z9 4
SN 0924-0136
UT CCC:000451935100020
ER

PT J
AU Ast, J.
   Balogh-Michels, Z.
   Dobeli, M.
   Dommann, A.
   Gindrat, M.
   Maeder, X.
   Neels, A.
   Polyakov, M. N.
   Rudigier, H.
   Widrig, B.
   Ramm, J.
TI The formation of a homogeneous alpha-alumina coating on a Ni-based
   superalloy from a layer stack deposited by cathodic arc evaporation
SO SURFACE & COATINGS TECHNOLOGY
VL 360
BP 329
EP 334
PD FEB 25 2019
PY 2019
AB Cathodic arc evaporation was applied to form a layer stack on a Ni-based
   superalloy single crystalline substrate in a single in-situ vacuum
   deposition process. The initial layer was deposited using a target with
   the same nominal composition as the superalloy substrate. Subsequently,
   a second layer was deposited using a target with a composition of 70
   at.% Al and 30 at.% Cr, and the deposition was conducted in flowing
   oxygen to form Al-Cr-O. The thermal stability of the layer stack was
   investigated by means of a heat treatment at 1100 degrees C in air. The
   substrate-like coating recrystallized at elevated temperature and showed
   epitaxial growth on the superalloy single crystal, according to
   transmission Kikuchi diffraction measurements. A thin layer of pure
   alpha-alumina formed on top of the substrate-like coating and a compact
   Al-Cr-O phase with corundum structure developed towards the top of the
   coating. Microstructural and chemical analyses of the coating
   architectures in the as deposited and annealed states were performed by
   means of transmission electron microscopy, energy dispersive X-ray
   spectroscopy, X-ray diffraction and Rutherford backscattering
   spectrometry, and utilized to explain the recrystallization and
   diffusion processes in the layer stack.
OI Balogh-Michels, Zoltan/0000-0003-0182-2340
ZR 0
ZS 0
Z8 0
ZB 0
TC 0
Z9 0
SN 0257-8972
UT CCC:000458226700037
ER

PT J
AU He, Dao-Guang
   Lin, Y. C.
   Tang, Yi
   Li, Ling
   Chen, Jian
   Chen, Ming-Song
   Chen, Xiao-Min
TI Influences of solution cooling on microstructures, mechanical properties
   and hot corrosion resistance of a nickel-based superalloy
SO MATERIALS SCIENCE AND ENGINEERING A-STRUCTURAL MATERIALS PROPERTIES
   MICROSTRUCTURE AND PROCESSING
VL 746
BP 372
EP 383
PD FEB 11 2019
PY 2019
AB The influences of solution cooling on the microstructures, mechanical
   properties and hot corrosion resistance of a nickel-based superalloy are
   researched. It is found that the mechanical properties and hot corrosion
   resistance are greatly influenced by the solution cooling methods
   including furnace-cooling (FC), water-cooling (WC) and air-cooling (AC).
   For the FC superalloy, large amount of coarse gamma '' (Ni3Nb) and
   gamma' (Ni3Al) phases precipitate from the matrix, and delta (Ni3Nb)
   phase preferentially precipitates on grain boundaries. Besides, compared
   with the WC and AC superalloys, the ultimate tensile strength, yield
   strength and micro-hardness of the FC superalloy are higher, but the
   elongation to fracture is lower. Additionally, the hot corrosion
   behavior can be well described by the sulfidation-oxidation model and
   the alkaline-base melting model. Furthermore, the FC superalloy has the
   best hot corrosion resistance among the three solution cooled
   superalloys,
TC 8
ZB 0
Z8 2
ZR 0
ZS 0
Z9 8
SN 0921-5093
UT CCC:000458227900036
ER

PT J
AU Shademani, Mohammad
   Zadeh, Ali Sedaghat Ahangari Hossein
   Rahimipour, Mohammad Reza
   Farvizi, Mohammad
TI Effect of aging heat treatment on the microstructure and hardness of a
   serviced ZHS32 superalloy
SO MICRO & NANO LETTERS
VL 14
IS 2
BP 186
EP 190
PD FEB 6 2019
PY 2019
AB According to the gradual changes of the microstructure of superalloys
   during harsh service condition of turbine blades and the detrimental
   effects of these changes on the mechanical properties of superalloys,
   performing of a rejuvenation heat treatment (solution treatment + aging
   process) on ex-serviced superalloys is necessary. In this work, the
   aging heat treatment was conducted on a serviced single crystal ZHS32
   superalloy in the temperature range of 950-1150 degrees C. It was found
   that while performing the aging process at 950 and 1050 degrees C for 10
   h did not provide appropriate conditions for the nucleation and growth
   of primary ? phases, conducting aging at the temperature of 1150 degrees
   C for 10 and 16 h yields to the formation of ? precipitates with the
   desired cuboidal morphology. The comparison of the microstructure of the
   rejuvenated samples with the un-rejuvenated samples confirms that with
   applying this procedure, the size of strengthening ? precipitates
   reduces and the volume fraction of these phases considerably increases,
   which yields to the recovery of the superalloy microstructure and
   improvement of its mechanical properties such as hardness.
OI Farvizi, Mohammad/0000-0002-7312-6320
TC 1
Z8 0
ZB 0
ZS 0
ZR 0
Z9 1
SN 1750-0443
UT CCC:000461571400017
ER

PT J
AU Zafarghandi, Mandi Samii
   Abbasi, Seyed Mandi
   Momeni, Amir
TI Effects of Nb on hot tensile deformation behavior of cast Haynes 25
   Co-Cr-W-Ni alloy
SO JOURNAL OF ALLOYS AND COMPOUNDS
VL 774
BP 18
EP 29
PD FEB 5 2019
PY 2019
AB Effect of Nb on the hot tensile deformation behavior of cast Haynes 25
   Co-Cr-W-Ni alloy was investigated in temperature range of 950-1200
   degrees C. In the base alloy, thermodynamic calculations showed that
   M23C6 and M6C are the stable forms of carbides at temperatures below
   1000 degrees C and over 1050 degrees C, respectively. For Nb-containing
   alloy, however, WC and NbC are observed below 1050 degrees C. At higher
   temperatures, W carbides dissolve and tungsten diffuses into NbC
   particles to form complex carbides. The yield point phenomena (YPP) were
   observed in both alloys at temperatures over 1050 degrees C due to the
   immobilization of matrix dislocations by W, Cr and C. Addition of Nb
   increased the strength and elongation due to the precipitation of NbC
   carbides. Absorbing the solute atoms and favoring dynamic
   recrystallization (DRX) seems to be the possible mechanisms. Loss of hot
   ductility occurred in both alloys at 1050 degrees C. It was attributed
   to the dissolution of carbides into matrix and their negative effects on
   dynamic recovery (DRV) and recrystallization. DRX was the major
   microstructural mechanism at high temperature, e.g. 1150 degrees C. At
   low temperatures, e.g. 950 degrees C, only DRV occurred. (C) 2018
   Elsevier B.V. All rights reserved.
TC 4
ZB 0
ZR 0
Z8 0
ZS 0
Z9 4
SN 0925-8388
UT CCC:000449743600003
ER

PT J
AU Xie, Shuangtian
   Wang, Mingchao
   Gong, Zheng
   Liu, Ruili
   Hu, Xiaoxia
   Wang, Wenjie
   Zhou, Qingjun
   Guo, Anran
   Liu, Jiachen
TI A novel heat-resistant resin-based adhesive for high-temperature alloy
   connection and repair
SO JOURNAL OF ALLOYS AND COMPOUNDS
VL 774
BP 46
EP 51
PD FEB 5 2019
PY 2019
AB A modified superalloy-used heat-resistant adhesive, which can cure at
   room temperature and provide excellent bonding effect in a wide
   temperature range from RT to 1000 degrees C, was prepared from silicone
   resin as matrix, and Ni, Al, B4C, low-temperature-melting glass powder
   as additives. After precalcination, the bonding strength of adhesive
   reached 30.1 MPa after 700 degrees C-calcination and maintained above
   15.7 MPa during the whole heating process as the mixture of Ni-based
   intermetallics, heat-resistant ceramic generated and high viscosity
   glass generated in the adhesive. Without pre-calcination, the bonding
   strength still kept above 10.5 MPa during test from RT to 900 degrees C
   and decreased to 4.3 MPa at 1000 degrees C. (C) 2018 Elsevier B.V. All
   rights reserved.
ZR 0
ZS 0
ZB 0
Z8 0
TC 0
Z9 0
SN 0925-8388
UT CCC:000449743600006
ER

PT J
AU Sheng, Naicheng
   Horke, Katharina
   Meyer, Andreas
   Rettig, Ralf
   Singer, Robert F.
TI Oxidation Behavior of Superalloy IN 713 Fabricated by Metal Injection
   Molding
SO OXIDATION OF METALS
VL 91
IS 1-2
BP 113
EP 129
PD FEB 2019
PY 2019
AB The oxidation behavior of superalloy IN 713 fabricated by metal
   injection molding (MIM) was investigated and compared with standard cast
   material plus hot isostatic pressing (Cast+HIP). The carbon content of
   MIM alloys varied in the experiments due to the use of different
   starting powders. At all temperatures and times investigated, weight
   gain increased strongly with carbon content. Carbon in the alloys was
   presentmainly in the form of carbides. Carbides react with oxygen during
   oxide scale formation. Microscopy showed that selective oxidation of
   carbides led to the formation of protrusions and cracks in the oxide
   layer. In this way, the protective effect of the oxide scale was
   weakened.
ZB 0
ZR 0
ZS 0
Z8 0
TC 0
Z9 0
SN 0030-770X
UT CCC:000458268400007
ER

PT J
AU Zhang, Hong
   Li, Peidong
   Wang, Qingyuan
   Guan, Zhongwei
   Liu, Yongjie
   Gong, Xiufang
TI Electron Beam Welding of Nimonic 80A Superalloy: Microstructure
   Evolution and EBSD Study After Aging Heat Treatment
SO JOURNAL OF MATERIALS ENGINEERING AND PERFORMANCE
VL 28
IS 2
SI SI
BP 741
EP 752
PD FEB 2019
PY 2019
AB The purpose of this research was to evaluate integrity and
   microstructure changes of the electron beam-welded Nimonic 80A and the
   base metal after aging heat treatment process, i.e., 700 degrees
   C/72h/air cooling. Here, microstructure, microhardness and tensile were
   investigated by various tools, i.e., scanning electron microscope with
   energy-dispersive spectroscopy and electron backscatter diffraction,
   x-ray diffraction analysis and Vickers hardness. Evaluation of
   microstructure shows that the weld zone mainly consists of columnar
   dendrites. The effect of aging heat treatment on the microstructure
   morphology and phase structure is very limited. Also, it was observed
   that there are obvious segregation and precipitates in intracrystalline
   and along the grain boundaries after aging heat treatment. Electron
   backscatter diffraction results show that the weld zone and base metal
   have a clear difference in the grain boundary characterization and
   kernel average misorientation at room temperature and after aging heat
   treatment, which leads to a difference in microhardness of the weld
   zone. In addition, the relationship between microhardness and tensile
   strength is discussed.
RI WANG, Qing Yuan/G-5024-2010
ZB 0
ZS 0
TC 0
Z8 0
ZR 0
Z9 0
SN 1059-9495
UT CCC:000458782100019
ER

PT J
AU Elhelaly, Mohamed Ali
   ElZomor, Mohamed Aziz
   Ahmed, Mohamed Hussien
   Youssef, Ahmed Osman
TI Effect of Zirconium Addition on High-Temperature Cyclic Oxidation of
   Diffusion Chromo-Aluminized Ni-Base Superalloy
SO OXIDATION OF METALS
VL 91
IS 1-2
BP 159
EP 175
PD FEB 2019
PY 2019
AB Nimonic 75 alloy was coated with two different types of coatings:
   chromo-aluminized coating and Zr-doped chromo-aluminized coating.
   Diffusion coating was carried out by pack cementation process at 1000
   degrees C for 8h. Cyclic oxidation tests of Nimonic 75 and its coated
   specimens were conducted at 900, 1000 and 1100 degrees C in air for a
   total period of 100h. During the first 30-h period, 5-h cycle was
   applied, and during the 40-100-h period, 10-h cycle was applied. The
   structures of the coated Nimonic 75 alloy before and after
   high-temperature oxidation were investigated using light microscopy,
   scanning electron microscopy/energy-dispersive spectroscopy and X-ray
   diffraction characterization techniques. The results indicated that
   Zr-doped chromo-aluminide coating is more effective than
   chromo-aluminide coating in increasing the oxidation resistance of
   Nimonic 75 alloy. The parabolic oxidation rate constant k(p) for cyclic
   oxidation of uncoated , Cr-Al-coated and Zr/Cr-Al-coated alloys are 1.7,
   0.77 and 0.61 10(-6)mg(2)cm(-4)s(-1) at 900 degrees C, and 10.08, 5.2
   and 3.91 10(-6)mg(2)cm(-4)s(-1) at 1000 degrees C, and 41.27, 26.69 and
   18.13 10(-6)mg(2)cm(-4)s(-1) at 1100 degrees C. The improvement in
   oxidation resistance by zirconium addition to the chromo-aluminized
   coating is attributed to its effect on achieving better control of
   interdiffusion fluxes occurring between coating and substrate so as to
   reduce Kirkendall effect and voids formation, hence enhancing adhesion,
   in addition to reducing the outward diffusion of aluminum and
   stabilizing aluminum oxide scale.
Z8 0
ZS 0
TC 0
ZB 0
ZR 0
Z9 0
SN 0030-770X
UT CCC:000458268400009
ER

PT J
AU Li, Hui
   Liu, Xirong
   Zhang, Kai
   Liu, Wenqing
   Xia, Shuang
   Zhou, Bangxin
TI Effects of the triple junction types on the grain boundary carbide
   precipitation in a nickel-based superalloy, a statistical analysis
SO PHILOSOPHICAL MAGAZINE
VL 99
IS 3
BP 318
EP 327
PD FEB 1 2019
PY 2019
AB The morphology evolution of carbide precipitated on grain boundary
   nearby different triple junctions in grain boundary engineering (GBE)
   treated nickel-based Inconel Alloy 690 aged at 715 degrees C for
   different time was investigated by scanning electron microscopy and
   electron backscatter diffraction. The results show that, the diversity
   of triple junction types was increased by GBE significantly. The size
   and morphology of grain boundary carbide were not only affected by the
   grain boundary character, but also the nearby grain boundary character
   at the triple junction. The higher sigma values of the nearby grain
   boundaries, the larger carbide precipitated on the other grain boundary.
   Based on the experimental results, the effects of grain boundary
   characters and triple junction types on the carbide precipitation
   behaviours are discussed.
ZB 0
Z8 0
ZR 0
ZS 0
TC 2
Z9 2
SN 1478-6435
UT CCC:000454921400003
ER

PT J
AU Xie, Jilin
   Ma, Yingche
   Xing, Weiwei
   Ou, Meiqiong
   Zhang, Long
   Liu, Kui
TI Microstructure and mechanical properties of a new cast nickel-based
   superalloy K4750 joint produced by gas tungsten arc welding process
SO JOURNAL OF MATERIALS SCIENCE
VL 54
IS 4
BP 3558
EP 3571
PD FEB 2019
PY 2019
AB The microstructures and mechanical properties of gas tungsten arc-welded
   joints of superalloy K4750 that has been newly developed were examined.
   The microsegregation pattern during solidification of the fusion zone
   indicated that Fe was prone to segregate into the dendritic core, while
   Nb, Mo, Ti, W and Si were rejected into the dendritic boundary. The
   phase transformation sequence of the K4750 alloy fusion zone was LL+L+
   +(Ti,Nb)C+(Ti,Nb)C. Heat-affected zone (HAZ) examination shows it
   consisted of partially melted zone with liquated MC carbides and
   liquated grain boundaries. Cracking-free HAZ microstructure suggested
   that K4750 alloy possess excellent HAZ cracking resistance properties.
   Relatively low concentration of Al and Ti results in the excellent
   cracking resistance properties of the alloy. Vickers microhardness of
   as-welded joint is lower than that of post-weld heat treatment (PWHT)
   joint across the whole joint due to the absence of 50nm spherical
   particles formed during PWHT. Tensile properties of as-welded joints are
   comparable to PWHT joints in terms of the ultimate tensile strength and
   elongation.
OI Xie, Jilin/0000-0002-2772-2287; MA, Yingche/0000-0002-8918-8518
Z8 0
ZB 0
ZR 0
TC 3
ZS 0
Z9 3
SN 0022-2461
UT CCC:000452502500063
ER

PT J
AU Fan, X.
   Zhang, A.
   Guo, Z.
   Wang, X.
   Yang, J.
   Zou, J.
TI Growth behavior of gamma ' phase in a powder metallurgy nickel-based
   superalloy under interrupted cooling process
SO JOURNAL OF MATERIALS SCIENCE
VL 54
IS 3
BP 2680
EP 2689
PD FEB 2019
PY 2019
AB The morphological evolution of the precipitate in a powder metallurgy
   nickel-based superalloy under interrupted cooling was investigated.
   Through deep electrolytic etching, the 3-D morphology of the precipitate
   of the alloy was characterized. At 1150-1090 degrees C, the precipitate
   nucleated with a spherical shape. The subsequent cooling to 1050 degrees
   C would lead to a morphological transition of the precipitate into an
   eight-primary-branch pattern with a preferred growth direction along <
   111 >. As the cooling proceeded, the secondary arms developed from each
   < 111 > primary branch. The solute was trapped inside the concave area
   between different arms, and an atomically sharp order-disorder
   transition zone exhibited in the vicinity of the / interface.
   Accordingly, an anisotropy function accounting for both elastic and
   surface-energy anisotropies was developed and coupled into the phase
   field model to simulate the morphological evolution of the precipitate.
   Good agreement was found between the simulation and experiment results.
RI Guo, Zhipeng/D-9963-2014; Guo, Zhipeng/; Fan, Xianqiang/
OI Guo, Zhipeng/0000-0003-2899-0870; Fan, Xianqiang/0000-0003-3615-5170
Z8 0
ZR 0
TC 6
ZS 0
ZB 0
Z9 6
SN 0022-2461
UT CCC:000450016100064
ER

PT J
AU Li, Jing
   Zhao, Zhanyong
   Bai, Peikang
   Qu, Hongqiao
   Liu, Bin
   Li, Liang
   Wu, Liyun
   Guan, Renguo
   Liu, Hu
   Guo, Zhanhu
TI Microstructural evolution and mechanical properties of IN718 alloy
   fabricated by selective laser melting following different heat
   treatments
SO JOURNAL OF ALLOYS AND COMPOUNDS
VL 772
BP 861
EP 870
PD JAN 25 2019
PY 2019
AB Inconel 718 (IN718) superalloy has been fabricated by selective laser
   melting (SLM) technology, and the effects of the solution and double
   aging treatment on the microstructures and mechanical properties of the
   alloy have been studied. Under the same aging condition, the hardness of
   the IN718 superalloy first increased and then decreased with the
   increasing of the solution temperature. When the solution temperature
   was 980 degrees C, the average microhardness of the alloy was increased
   to 502 HV0.2, with 17.56% increase. With the solution temperature
   increasing, more short-rod delta phase (Ni3Nb) was precipitated at the
   grain boundaries and distributed homogeneously, and the gamma '' phase
   (Ni3Nb) and the gamma' phase (Ni-3(Al, Ti)) were formed. The d phase
   (Ni3Nb) can pin grain boundary, inhibit the grain growth and improve the
   mechanical properties. In addition, the corrosion resistance of the
   alloy decreased after heat treatment. After heat treatments, the
   formation of the second phase subsequently increased the number of
   corrosion microbatteries and reduced the anticorrosive ability of the
   alloy. (C) 2018 Published by Elsevier B.V.
RI GUO, Zhanhu/L-2164-2015; Liu, Hu/R-7153-2018
OI GUO, Zhanhu/0000-0003-0134-0210; Liu, Hu/0000-0003-3840-8135
ZR 0
TC 16
ZB 0
Z8 0
ZS 0
Z9 16
SN 0925-8388
UT CCC:000449651100104
ER

PT J
AU Chen, Xiaowei
   Zhang, Lin
   Liu, Ye
   Gao, Xiaoyong
   Li, Dan
   Lu, Huifeng
   Qu, Xuanhui
TI Phase evolution and densification behavior of MIM418 superalloy
   utilizing master alloy approach
SO JOURNAL OF ALLOYS AND COMPOUNDS
VL 771
BP 33
EP 41
PD JAN 15 2019
PY 2019
AB MIM418 superalloy was prepared by metal injection molding of master
   alloy powder and carbonyl Ni powder. Phase formation process and its
   evolution during heating process was followed by high temperature x-ray
   diffraction, and the relationship between phase transition, diffusion
   process and the densification behavior was discussed in detail.
   Microstructural characteristics of the samples during sintering process
   and the densification mechanism were investigated. Asynchronous
   diffusion of dissolvent elements, gamma' phase and carbides were
   observed. Severe outward diffusion of gamma' forming elements (Al) from
   the master alloy to the nickel powder leads to the precipitation of a
   large population of gamma' phase in the temperature range of 700-900
   degrees C. The mass transfer of gamma-partitioning elements (Cr, Mo)
   almost accomplished at 1100 degrees C. The phase transformation of
   carbides evolves from non-equilibrium MC. carbides in the master alloy
   powder to M23C6 carbides at 900-1100 degrees C, and finally to
   thermodynamically stable MC carbides in the homogenized sample.
   Accelerated diffusion and densification process were observed during
   transient liquid phase sintering process. The relatively density
   achieves 98.4% and ultimate strength (1047 MPa) is comparable with that
   of the prealloyed sample. (C) 2018 Elsevier B.V. All rights reserved.
OI Qu, Xuanhui/0000-0002-2943-3008
ZR 0
ZS 0
Z8 0
ZB 0
TC 2
Z9 2
SN 0925-8388
UT CCC:000449621500005
ER

PT J
AU Hara, Takaaki
   Kobayashi, Shinichi
   Ueno, Tomonori
   Oikawa, Katsunari
TI Estimation of gamma/gamma ' interfacial energy in Ni-Co base superalloy
   TMW-4M3
SO JOURNAL OF CRYSTAL GROWTH
VL 506
BP 91
EP 96
PD JAN 15 2019
PY 2019
AB The interfacial energy between the gamma and gamma ' phase in Ni-Co base
   superalloy TMW-4M3 was investigated using both a kinetic analysis of
   experimental data and a thermodynamic analysis. The coarsening rate of
   gamma' precipitates during the aging treatment process was analyzed
   using extended Lifshitz-Slyozov-Wagner theory, including the
   contribution of a full diffusion matrix with a thermodynamic
   calculation. The interfacial energies calculated from the coarsening
   kinetics using only the diagonal components were half as large as those
   using the off-diagonal contributions as well. The interfacial energy
   with full diffusion matrix contributions is about 75 mJ/m(2) between
   1373 and 1413 K. In addition, the interfacial energy was also analyzed
   on the basis of the extended Becker's model (EBM), and the results,
   which ranged from 73.9 to 76.3 mJ/m(2 ), showed good agreements with
   those from the coarsening kinetics. A comparison of the interfacial
   energy between TMW-4M3 and several Ni base superalloys indicated an
   identical tendency of higher interfacial energy with a larger Ti/Al
   ratio. The off-diagonal terms of a diffusion matrix are very important
   in analyzing the coarsening kinetics of gamma' and gamma/gamma' the
   interfacial energy estimation using the EBM is a suitable method for
   TMW-4M3.
RI Oikawa, Katsunari/C-6660-2009
OI Oikawa, Katsunari/0000-0002-5269-8426
ZB 0
ZS 0
ZR 0
TC 1
Z8 1
Z9 1
SN 0022-0248
UT CCC:000449709600015
ER

PT J
AU Ramakrishnan, A.
   Dinda, G. P.
TI Direct laser metal deposition of Inconel 738
SO MATERIALS SCIENCE AND ENGINEERING A-STRUCTURAL MATERIALS PROPERTIES
   MICROSTRUCTURE AND PROCESSING
VL 740
BP 1
EP 13
PD JAN 7 2019
PY 2019
AB Inconel 738 is one of the widely used nickel-based superalloys in
   high-temperature applications, especially in land-based and aerospace
   gas turbine engines. This paper reports the feasibility of direct laser
   metal deposition (LMD) of Inconel 738. Cracks evolved during deposition
   at the substrate/deposit interface and within the deposit along high
   angle grain boundary for scanning speed of 6 and 12 mm/s due to the
   intense residual stress and incipient melting. Results showed liquation
   cracking due to low melting crack boundary gamma' and significant micro
   segregation of Al and Ti along the crack boundaries. By maximizing the
   energy density and by reducing the scanning speed to 3 mm/s, crack-free
   single wall specimens were successfully manufactured. Microstructural
   evolution of primary, secondary, grain boundary gamma', MC carbides, and
   M2B borides in the as-deposited and heat-treat specimens are discussed.
   Mechanical properties and microstructural development were investigated
   using tensile testing and scanning electron microscopy. Energy
   dispersive spectroscopy confirmed significant micro segregation on
   various elements along the interdendritic and grain boundaries. X-ray
   diffraction validated the presence of the observed carbides and boride
   in the as-deposited and heat-treated samples.
ZR 0
Z8 0
TC 7
ZB 0
ZS 0
Z9 7
SN 0921-5093
UT CCC:000453494500001
ER

PT J
AU Sui, Shang
   Chen, Jing
   Ma, Liang
   Fan, Wei
   Tan, Hua
   Liu, Fencheng
   Lin, Xin
TI Microstructures and stress rupture properties of pulse laser repaired
   Inconel 718 superalloy after different heat treatments
SO JOURNAL OF ALLOYS AND COMPOUNDS
VL 770
BP 125
EP 135
PD JAN 5 2019
PY 2019
AB Long-striped Laves phases are considered to be crack sources in laser
   repaired Inconel 718 during stress rupture test. In order to obtain fine
   Laves phases, Nd:YAG pulse laser is used to fabricate Inconel 718
   superalloy on a wrought Inconel 718 substrate in this study. The
   microstructures and stress rupture properties of pulse laser repaired
   Inconel 718 superalloy after DA treatment (720 degrees C x 8 h/furnace
   cooling at 50 degrees C/h to 620 degrees C x 8 h/air cooling) and 900STA
   treatment (900 degrees C x 20 min/air cooling+720 degrees C x 8
   h/furnace cooling at 50 degrees C/h to 620 degrees C x 8 h/air cooling)
