Repository: MatInfoUB/NLP-Queries

File: Cobalt_superalloys_thermomechanical_processing2.txt (part 2 of 4)
FN Clarivate Analytics Web of Science
   (nitrogen-hydrogen-hydrogen sulfide) (sulfur partial pressure [P(s2)] =
   10(-3.6) Pa [10-7.4 psi]) at 873 K (600 degreesC [1.112degreesF]) for
   345.6 ks under a stress of 588 MPa (85.3 ksi), as well as in unstressed
   conditions. The specimens of various degrees of grain-boundary carbide
   precipitation were tested by solution-treating them between 1,283 K
   (1.010degreesC [1,850degreesF])m and 1.353 K (1,080degreesC
   [1,976degreesF]) and then aging them or not. Since the solid-solution
   temperature of the M(23)C(6) carbide in the high Al content alloy is
   higher than in UNS N07001, the higher Al content alloys did not exhibit
   continuous precipitation of the M(23)C(6) carbide on the alloy grain
   boundaries when it was solution-treated below 1,313 K (1,040degreesC
   [1,904degreesF]) and then aged. Therefore, the alloy suppressed the
   preferential sulfidation of the carbide, and it caused less severe
   grain-boundary sulfidation than UNS N07001.
ZR 0
ZS 0
ZB 0
Z8 0
TC 0
Z9 0
SN 0010-9312
UT CCC:000177420000003
ER

PT J
AU Zhang, J
   Singer, RF
TI Effect of hafnium on the castability of directionally solidified
   nickel-base superalloys
SO ZEITSCHRIFT FUR METALLKUNDE
VL 93
IS 8
BP 806
EP 811
DI 10.3139/146.020806
PD AUG 2002
PY 2002
AB The effect of Hf additions on the solidification characteristics and
   castability of the Ni-base superalloy IN792 has been studied. A
   quenching technique was employed to freeze-in the microstructure during
   solidification. The crack length in tube-shaped demonstration castings
   was evaluated. Hf additions were found to reduce the hot-tearing
   susceptibility significantly. Hf also caused a more gradual decrease of
   the liquid fraction with temperature in the last stages of
   solidification, which was observed to improve castability in other
   alloys previously and which can be correlated with lower strains and
   strain rates in the vulnerable period where hot tears form. It was also
   found that the gamma/gamma' rosette structure, often referred to as
   gamma/gamma' eutectic in the literature, actually forms by a
   discontinuous precipitation mechanism from the solid. The amount of
   gamma/gamma' observed in the interdendritic area, therefore, does not
   reflect the amount of remaining liquid in the last stages of
   solidification.
ZR 0
ZB 0
TC 14
ZS 0
Z8 2
Z9 14
SN 0044-3093
UT CCC:000178191900006
ER

PT J
AU Zupanic, F
   Boncina, T
   Krizman, A
   Tichelaar, FD
TI Microstructural evolution on continuous casting of nickel based
   superalloy Inconel*713C
SO MATERIALS SCIENCE AND TECHNOLOGY
VL 18
IS 7
BP 811
EP 819
DI 10.1179/026708302225003640
PD JUL 2002
PY 2002
AB In the present work, the evolution of microstructure in the nickel based
   superalloy Inconel 713C was investigated for the. vertical continuous
   casting of small cross-section rods (10 mm dia.), using several
   microstructural characterisation techniques. Microstructural evolution
   was greatly affected by the mould design, average casting speed, and
   distance from the rod surface, but the strongest influence was from the
   alternating drawing mode consisting of the drawing stroke, the resting
   period, and the reverse stroke, which caused periodic orientation
   changes of columnar gamma crystal grains. Combined with other casting
   parameters this determined the local solidification conditions,
   influencing the formation and growth of gamma dendritic grains
   and-primary and eutectic MC carbide, as well as the stress distribution
   in the solidified shell, which caused shell deformation and the
   appearance of the inverse segregation and, occasionally, hot tears. A
   physical model is presented to explain the influence of casting
   parameters on microstructural evolution on the continuous casting of
   this alloy.
RI Boncina, Tonica/A-9479-2012; Zupanic, Franc/A-7009-2009
OI Zupanic, Franc/0000-0002-9402-2854
ZS 0
Z8 1
TC 6
ZB 0
ZR 0
Z9 6
SN 0267-0836
UT CCC:000177407500021
ER

PT J
AU Mao, J
   Chang, KM
   Yang, WH
   Furrer, DU
   Ray, K
   Vaze, SP
TI Cooling precipitation and strengthening study in powder metallurgy
   superalloy Rene88DT
SO MATERIALS SCIENCE AND ENGINEERING A-STRUCTURAL MATERIALS PROPERTIES
   MICROSTRUCTURE AND PROCESSING
VL 332
IS 1-2
BP 318
EP 329
DI 10.1016/S0921-5093(01)01758-0
PD JUL 2002
PY 2002
AB The relationship of heat treat quench process, microstructure, and
   mechanical property in powder metallurgy superalloy Rene88DT had been
   experimentally studied to initiate the numerical simulation of gamma'
   precipitation and mechanical properties. Two novel cooling schemes were
   applied to study the cooling gamma' precipitation behavior. One was
   continuous cooling test carried out by linearly controlling cooling rate
   during quenching, which was to study the effect of cooling rate on the
   cooling gamma' precipitation and tensile strength. Another was
   interrupted cooling, which is performed by interrupting a continuous
   cooling test at the different intermediate temperatures. Interrupted
   cooling test is aimed at studying the development of gamma' precipitates
   during a quenching process, Strength response to the interrupt
   temperature was also investigated. Cooling gamma' precipitates are
   defined as those gamma' precipitates formed during the quenching after
   supersolvus solution. It was found that the size of the gamma' cooling
   precipitates increases with the decrease of cooling rate, which follows
   a power law with an exponential being about 0.47. The as-quenched
   strength increases with the increase of cooling rate. For a fixed
   cooling rate. the sizes of cooling gamma' precipitate increases as a
   linear function of interrupt temperature. However, a non-monotonic
   decrease in strength was observed as the interrupt temperature
   decreases. Aging treatment contributes to the final strength, with an
   increase of about 10%. which is believed to be related to the continuous
   growth of tiny gamma' during aging. (C) 2002 Published by Elsevier
   Science B.V.
Z8 37
ZB 0
ZS 0
ZR 2
TC 56
Z9 80
SN 0921-5093
UT CCC:000176260800042
ER

PT J
AU Beck, M
   Lang, KH
   Lohe, D
TI Assessment of the influence of interdendritic shrinkage cavities on the
   thermo-mechanical fatigue behaviour of the nickel-base superalloy
   MAR-M247LC
SO ZEITSCHRIFT FUR METALLKUNDE
VL 93
IS 7
BP 627
EP 634
DI 10.3139/146.020627
PD JUL 2002
PY 2002
AB Precision cast high-temperature components often contain specific
   imperfections like micropores or microcavities. The influence of the
   position, size and distribution of such micro cavities as well as of the
   parameters of the thermo-mechanical fatigue loading on the lifetime
   behaviour of the superalloy MAR-M247LC was investigated using two
   specimen series, containing a high and a low amount of microcavities and
   a state from which any microcavity was removed by hot isostatic
   pressing. Thermo-mechanical fatigue (TMF) tests with zero ("in phase")
   and -135degrees phase shift between temperature and mechanical strain
   were performed. The different damage behaviour at in-phase and
   -135degrees TMF requires different methods of the assessment of
   microcavities. For the in-phase loading, they are regarded as cracks and
   their effect on the local strain distribution is determined by the crack
   opening displacement. This leads to very good results for both specimen
   states investigated. For the -135degrees cycle, it is taken into account
   that the microcavities in the core of the specimens increase the loading
   in the microcavity-free shell of the specimen. This method corresponds
   closely to the effective damage mechanism and yields good results for
   both microcavity contents investigated.
TC 1
ZB 0
ZS 0
ZR 0
Z8 0
Z9 1
SN 0044-3093
UT CCC:000177729000006
ER

PT J
AU Carreon, H
   Nagy, PB
   Blodgett, MP
TI Thermoelectric nondestructive evaluation of residual stress in
   shot-peened metals
SO RESEARCH IN NONDESTRUCTIVE EVALUATION
VL 14
IS 2
BP 59
EP 80
DI 10.1007/s00164-002-0001-x
PD JUN 2002
PY 2002
AB This paper presents a noncontacting thermoelectric method that can be
   used to characterize the prevailing residual stress in shot-peened
   specimens. This novel method is based on magnetic detection of local
   thermoelectric currents in the compressed near-surface layer of metals
   when a temperature gradient is established throughout the specimen.
   Besides the primary residual stress effect, the thermoelectric method is
   also sensitive to the secondary "material" effects of shot peening
   (local texture, increased dislocation density, hardening), but it is
   entirely insensitive to its "geometrical" by-product, i.e., the rough
   surface topography. Our experimental results in copper indicate that the
   developed method is more sensitive to residual stress effects than to
   the secondary material effects, but unequivocal separation of residual
   stress relaxation from the parallel decay of secondary cold-work effects
   is generally not feasible. However, since the ratio of residual stress
   to cold work is primarily determined by the material and the specific
   surface treatment used, the thermoelectric method still offers the
   unique capability of nondestructively monitoring thermomechanical
   relaxation below the treated surface. Preliminary results on IN100
   nickel-base superalloy are also presented to demonstrate that the
   proposed method might be applicable to a wide range of alloys including
   high-strength, high-temperature engine materials.
RI Nagy, Peter B/O-5404-2016; CARREON, HECTOR/
OI Nagy, Peter B/0000-0001-5715-2409; CARREON, HECTOR/0000-0002-4803-0650
ZB 0
ZR 0
ZS 0
TC 26
Z8 0
Z9 26
SN 0934-9847
UT CCC:000176474900001
ER

PT J
AU Liu, ZQ
   Dong, JX
   Zhang, MC
   Zhao, SQ
   Xie, XS
TI Structure stability of high strength and corrosion resisting Ni-Co-Cr
   superalloy
SO ACTA METALLURGICA SINICA
VL 38
IS 5
BP 490
EP 494
PD MAY 2002
PY 2002
AB The structure stability of a new high temperature corrosion-resistance
   superalloy was investigated at different temperatures (704. 750, 849
   degreesC) for 1000 h long-term aging and 700 degreesC up to 5008 h using
   SEM. TEM and X-ray diffraction analyses. The experimental results show
   that gamma' phase remains relative stability, and TCP phase, such as
   sigma phase. has not been detected. However, with increasing the aging
   temperature to 750 degreesC, the coarsening rate of gamma' phase
   increased rapidly, eta phases appeared, and an M(23)C(6) carbides
   precipitation increased at some grain-boundaries. For 849 degreesC aging
   to 1000 h. numerous eta phases were observed. Therefore, the tested
   alloy has a good structure stability at 700 degreesC.
TC 0
Z8 5
ZB 0
ZS 0
ZR 0
Z9 5
SN 0412-1961
UT CCC:000175965200009
ER

PT J
AU Xiong, YH
   Li, PJ
   Yang, AM
   Yan, ED
   Zeng, DB
   Liu, L
TI Effects of foundry variables and refiners on cast structures of
   superalloy K4169I. Grain structures and grain refinement mechanisms
SO ACTA METALLURGICA SINICA
VL 38
IS 5
BP 529
EP 533
PD MAY 2002
PY 2002
AB Grain structures of cast superalloy K4169 have been investigated tinder
   various casting conditions together with the addition of mixed
   refiners'. It is found that lowering pouring temperature and adding
   mixed refiners to the melt can lead to grain refinement of matrix and
   improve the proportion of equiaxed grains at cross-section. While adding
   mixed refiners, at a conventional pouring temperature of 1400 C. the
   average size of equiaxed grains (r) could be refined to the order of
   ASTM 1.7, the proportion of equiaxed grains at traverse cross-section
   (p) could be improved from 56%, to 96% with the melt superheating
   treatment. Furthermore, r could be refined to 0.1158 mm, i.e. to ASTM
   3.2, and p has been increased to 99% without the melt superheating
   treatment. When the pouring temperature is 1420 degreesC, r has been
   refined to the order of ASTM M10.5, and p could be increased to 90% by
   the addition of mixed refiners and the melt superheating treatment.
   Additionally, the mechanisms of grain refinement were proposed and the
   phenomenon that p was improved after grain refinement has been analyzed.
ZR 0
Z8 9
ZB 0
TC 8
ZS 0
Z9 14
SN 0412-1961
UT CCC:000175965200017
ER

PT J
AU Xiong, YH
   Li, PJ
   Yang, AM
   Yan, WD
   Zeng, DB
   Liu, L
TI Effects of foundry variables and refiners on cast structures of
   superalloy K4169II. Dendrite structures and granulation mechanisms
SO ACTA METALLURGICA SINICA
VL 38
IS 5
BP 534
EP 538
PD MAY 2002
PY 2002
AB The effects of foundry variables and refiners on dendrite structures.
   micro segregation, inclusion and microporosity of cast superalloy 1 4169
   have been studied. The results indicate that while keeping the other
   rocessing parameters invariant. both the average principal axis length
   of the primary dendrites (l(axis)) and the secondary dendrite arm
   spacing (SDAS) reduce with decreasing the pouring temperature. At the
   same pouring temperature. l(axis) shortened with the addition of
   refiners but the SDAS keeps almost unchanged. Meanwhile the
   microsegregation of main elements such as Fe, Cr. Nb,. Mo and Ti is
   alleviated with the decrease in rain size. and the grains have
   transformed from dendrite to granulation in fine-grained castings.
   Furthermore. it is found that trace addition of refiners to the melt did
   not form inclusion and change the phase constitution of the alloy. At
   high pouring temperature. the amount of microporosity in samples with
   the addition of refiners can be greatly reduced.
Z8 15
TC 5
ZB 0
ZR 0
ZS 0
Z9 17
SN 0412-1961
UT CCC:000175965200018
ER

PT J
AU Zhu, JH
   Liu, CT
TI Intermediate-temperature mechanical properties of Ni-Si alloys: oxygen
   embrittlement and its remedies
SO INTERMETALLICS
VL 10
IS 4
BP 309
EP 316
DI 10.1016/S0966-9795(01)00134-0
PD APR 2002
PY 2002
AB With good corrosion resistance, reasonable room-temperature ductility,
   and excellent strength up to temperatures of 700 degreesC, Ni(3)Si-based
   alloys show considerable potential for structural applications. The
   Ni-Si alloys used for acid-corrosion resistance suffer from a dynamic
   environmental embrittlement when tested at intermediate temperatures
   around 600 degreesC. To assess these Ni-Si alloys for
   elevated-temperature structural application, the mechanical properties
   of these alloys strengthened by Ni(3)Si precipitates were systematically
   evaluated at different temperatures in various test environments. Oxygen
   was identified as the embrittling species responsible for the low
   ductility and premature fracture of the Ni-Si alloys. A strong
   dependence of elongation and fracture mode on strain rate was observed.
   Based on the understanding of the embrittlement mechanism, some unique
   approaches for improving the intermediate-temperature ductility,
   strength and fabricability of Ni-Ni(3)Si alloys were identified:
   reactive element doping (such as Zr and Y) to change the grain boundary
   chemistry; preoxidation to form adherent oxide layers; and
   thermomechanical processing to tailor the grain structure/shape. Some
   other properties such as creep resistance and weldability of these
   alloys were also briefly evaluated and are discussed in this paper. (C)
   2002 Published by Elsevier Science Ltd.
ZS 0
TC 23
ZR 0
ZB 0
Z8 3
Z9 25
SN 0966-9795
UT CCC:000174922500002
ER

PT J
AU Razavi, SH
   Mirdamadi, S
   Szpunar, J
   Arabi, H
TI Improvement of age-hardening process of a nickel-base superalloy,
   IN738LC, by induction aging
SO JOURNAL OF MATERIALS SCIENCE
VL 37
IS 7
BP 1461
EP 1471
DI 10.1023/A:1014561705233
PD APR 1 2002
PY 2002
AB Influences of induction heating on the age-hardening process of a
   Nickel-base cast superalloy, IN738LC, was investigated. In this study
   cast specimens were undergone a solution treatment process in an argon
   atmosphere controlled furnace at 1125degreesC for 2 hours. Then, they
   were quenched in oil to room temperature to obtain supersaturated solid
   solution. These samples then subjected to two types of aging with equal
   heating rate, 30degreesC/Sec. One was induction aging and the other salt
   bath aging. Effects of these types of aging on the structure were
   analyzed and compared with normal aging having an average heating rate
   of 400degreesC/hr. The age-hardening behavior and microstructural
   characteristics were studied by hardness testing, scanning electron
   microscopy (SEM), electron image analyzing, X-ray diffractometery (XRD)
   and transmission electron microscopy (TEM) with replica method.
   According to the results obtained by these experiments, although the
   rate of heating of the specimens in induction and salt bath aging were
   equal, the diffusion-control process of nucleation and growth of gamma'
   precipitates in induction aging were considerably accelerated.
   Furthermore, desirable characteristics of gamma' precipitates were
   achieved in induction aging at lower time and temperature in comparison
   with times and temperatures of other types of aging. Improvement of
   microstructural characterization obtained in induction aging was related
   to the existence of an external electromagnetic force produced by
   induction heating. This electromagnetic force raised the effective
   driving force necessary for age-hardening process and intensified the
   nucleation and growth of gamma' precipitates remarkably. (C) 2002 Kluwer
   Academic Publishers.
RI Razavi, Seyed Hossein/S-6594-2018; Arabi, Hossein/
OI Razavi, Seyed Hossein/0000-0001-8670-3855; Arabi,
   Hossein/0000-0003-3110-4198
TC 10
Z8 2
ZR 0
ZB 0
ZS 0
Z9 11
SN 0022-2461
UT CCC:000174360400025
ER

PT J
AU Lu, HJ
   Jia, XC
   Zhang, KF
   Yao, CG
TI Fine-grained pretreatment process and superplasticity for INCONEL718
   superalloy
SO MATERIALS SCIENCE AND ENGINEERING A-STRUCTURAL MATERIALS PROPERTIES
   MICROSTRUCTURE AND PROCESSING
VL 326
IS 2
BP 382
EP 385
DI 10.1016/S0921-5093(01)01521-0
PD MAR 31 2002
PY 2002
AB A new method, superplastic forming (SPF) has been proposed for the
   production of complex-shaped INCONEL(R) alloy 718 components. For SPF, a
   microstructure with fine grain is one of the necessary factors. In this
   paper, one fine-grained pretreatment process to obtain a microstructure
   with fine grain (ASTM 11-12) for common INCONEL alloy 718 plate is
   reported, and this processing route includes a solution treatment at
   1050 degreesC for 0.5 h with successive water quenching, hot-rolling
   (about 60%), cold-rolling (about 40%) and annealing treatment at 950
   degreesC for 0.5 h. For the fine-grained INCONEL alloy 718, superplastic
   properties such as strain rate sensitivity and total uniform elongation
   are presented and discussed. The microstructural features such as grain
   size stability and cavitations following superplastic deforming are also
   presented. It is shown that the elongation to failure of the
   fine-grained INCONEL alloy 718 varied from 180 to 368.2% when the alloy
   was deformed at temperatures between 920 and 960 degreesC with initial
   strain rates ranging from 6.1 x 10(-4) to 1.2 x 10(-2) s(-1), and the
   elongation to failure increases with decreasing strain rate. The strain
   rate sensitivity m of the alloy is always higher than 0.3. Dynamic grain
   growth was present during superplastic deforming for the alloy, and
   after superplastic deforming, cavities were found. (C) 2002 Elsevier
   Science B.V. All rights reserved.
ZS 0
Z8 16
ZB 0
ZR 0
TC 33
Z9 46
SN 0921-5093
UT CCC:000174536700024
ER

PT J
AU Angenete, J
   Stiller, K
TI Comparison of inward and outward grown Pt modified aluminide diffusion
   coatings on a Ni based single crystal superalloy
SO SURFACE & COATINGS TECHNOLOGY
VL 150
IS 2-3
BP 107
EP 118
DI 10.1016/S0257-8972(01)01544-4
PD FEB 15 2002
PY 2002
AB Two commercial Pt modified aluminide coatings (RT22 and MDC150L) on the
   same single crystal Ni-based superalloy (CMSX-4) were studied by:
   scanning electron microscopy; transmission electron microscopy; energy
   dispersive X-ray spectrometry; and gravimetry. The RT22 coating is an
   inward grown coating (high activity), while MDC150L is produced by
   outward growth (low activity). Samples were oxidised in still laboratory
   air at 1050 degreesC for various times up to 2000 h. It was found that
   the outward grown coating produced a slower growing oxide that was more
   spallation resistant. Several possible reasons for this were identified
   including: coating purity; coating surface topography; and ductile to
   brittle transition temperature. The microstructural differences between
   the two coatings in the as-coated condition were investigated and the
   development of their microstructure during heat treatment was described.
   A model for coating growth during heat treatment was proposed. (C) 2002
   Elsevier Science B.V. All rights reserved.
ZR 0
TC 69
ZB 0
Z8 1
ZS 0
Z9 69
SN 0257-8972
UT CCC:000173828500001
ER

PT J
AU Brass, AM
   Roux, D
   Chene, J
TI Role of secondary gamma ' precipitation and of hydrogen in the first
   stage of the plastic deformation of the gamma matrix of a Ni base
   superalloy single crystal
SO MATERIALS SCIENCE AND ENGINEERING A-STRUCTURAL MATERIALS PROPERTIES
   MICROSTRUCTURE AND PROCESSING
VL 323
IS 1-2
BP 97
EP 102
DI 10.1016/S0921-5093(01)01349-1
PD JAN 31 2002
PY 2002
AB A detailed analysis of the tensile properties at room temperature of
   fully gamma AM3 nickel base superalloy single crystals was performed to
   understand the mechanisms of plastic deformation of the gamma matrix of
   the AM3 industrial gamma-gamma' superalloy. The nucleation of the small
   gamma' precipitates after aging at 750degreesC of the fully gamma alloy
   strongly increases the critical resolved shear stress of [001] oriented
   single crystals and contributes to the observed coplanar dislocation
   motion, Hydrogenated samples exhibit a different behavior depending on
   the presence of gamma' microprecipitates: internal hydrogen increases
   the critical resolved shear stress of fully gimel specimens whereas the
   main effect of hydrogen on the first stage of the plastic deformation of
   the aged samples is an enhancement of the localized plasticity. (C) 2002
   Elsevier Science B.V. All rights reserved.
ZR 0
TC 19
ZS 0
Z8 2
ZB 0
Z9 20
SN 0921-5093
UT CCC:000173579800014
ER

PT J
AU Watanabe, M
   Mumm, DR
   Chiras, S
   Evans, AG
TI Measurement of the residual stress in a Pt-aluminide bond coat
SO SCRIPTA MATERIALIA
VL 46
IS 1
BP 67
EP 70
DI 10.1016/S1359-6462(01)01198-8
PD JAN 4 2002
PY 2002
AB The residual stress induced in a Pt-aluminide bond coat formed on a
   single-crystal superalloy due to cooling from the manufacturing
   temperature, has been measured with the "wafer" curvature method. This
   approach revealed that the bond coat is in residual tension (about 140
   MPa), consistent with the thermal expansion misfit. (C) 2002 Acta
   Materialia Inc. Published by Elsevier Science Ltd. All rights reserved.
RI Mumm, Daniel/A-8378-2013
TC 28
ZR 0
Z8 3
ZB 0
ZS 0
Z9 28
SN 1359-6462
UT CCC:000175333000012
ER

PT J
AU Yaguchi, M
   Yamamoto, M
   Ogata, T
TI A viscoplastic constitutive model for nickel-base superalloy, part 1:
   kinematic hardening rule of anisotropic dynamic recovery
SO INTERNATIONAL JOURNAL OF PLASTICITY
VL 18
IS 8
BP 1083
EP 1109
DI 10.1016/S0749-6419(01)00029-8
PD 2002
PY 2002
AB A series of deformation experiments was conducted on nickel-base
   polycrystalline superalloy IN738LC at 850 degreesC. The material showed
   distinct rate/time-dependent deformation, while cyclic hardening or
   cyclic softening behavior was relatively small in general. In the case
   of cyclic deformation with tensile or compressive strain holding time,
   anomalous inelastic behavior was observed; a stress-strain hysteresis
   loop continued to shift toward the opposite direction of the strain hold
   with the increase in the number of cycles. Consequently, the mean stress
   continued to increase significantly with cycles. Using conventional
   kinematic hardening rules, the expression capability under the strain
   hold waveform conditions was discussed through numerical calculations.
   It seemed that adequate description of the evolutionary behavior of the
   mean stress was difficult to achieve using the conventional hardening
   rules because of the characteristics of the dynamic recovery term of
   back stress. A kinematic hardening rule was proposed within a
   viscoplasticity framework in order to describe the growth behavior of
   the mean stress under the strain hold waveform conditions precisely. A
   new internal variable that had influence on the dynamic recovery
   property of the back stress was incorporated into the evolutionary
   equation of the back stress. An evolutionary law of the proposed
   internal variable was assumed to be a function of the static recovery
   property of the back stress. Numerical simulations were conducted using
   the proposed viscoplastic constitutive equations for various inelastic
   behaviors of the IN738LC at 850 degreesC, such as monotonic tension,
   stress relaxation, creep and cyclic deformation with/without the strain
   holding period. It was demonstrated that the present viscoplastic
   constitutive model can describe the inelastic behavior of the material
   with sound accuracy, including the anomalous behavior observed under the
   cyclic deformation with the strain holding period, i.e. the evolutionary
   behavior of the mean stress with the increase of cycles. (C) 2002
   Elsevier Science Ltd. All rights reserved.
ZB 0
ZR 0
TC 51
ZS 0
Z8 2
Z9 53
SN 0749-6419
UT CCC:000176394000007
ER

PT J
AU Wang, B
   Gong, J
   Wang, AY
   Sun, C
   Huang, RF
   Wen, LS
TI Oxidation behaviour of NiCrAlY coatings on Ni-based superalloy
SO SURFACE & COATINGS TECHNOLOGY
VL 149
IS 1
BP 70
EP 75
DI 10.1016/S0257-8972(01)01427-X
PD JAN 1 2002
PY 2002
AB NiCrAlY coatings were prepared on cast Ni-based IN100 superalloy using
   are ion plating, leading to a dense structure. The surface became
   smoother after vacuum heat treatment. The oxidation kinetic curves of
   the IN100 alloy and the coating were obtained. The results indicate that
   NiCrAlY coating gains more weight after cyclic than after isothermal
   oxidation and no oxide spallation was evident. The oxidation resistance
   of IN100 superalloy when exposed to either isothermal or cyclic
   oxidation was markedly improved by coating with NiCrAlY. The oxide
   scales mainly consisted of alpha-Al2O3 and Cr2O3, at 900degreesC. In the
   initial oxidation stage at 1000degreesC, three kinds of oxides, NiO,
   Cr2O3 and alpha-Al2O3, formed simultaneously. With further oxidation,
   not only is the thickness of the oxide scale increased, but complex
   reactions also occurred. (C) 2002 Elsevier Science B.V. All rights
   reserved.
ZR 0
ZB 0
TC 70
ZS 0
Z8 21
Z9 83
SN 0257-8972
UT CCC:000173162700010
ER

PT J
AU Starink, MJ
   Thomson, RC
TI The effect of high temperature exposure on dendritic segregation in a
   conventionally cast Ni based superalloy
SO JOURNAL OF MATERIALS SCIENCE
VL 36
IS 23
BP 5603
EP 5608
DI 10.1023/A:1012513615622
PD DEC 2001
PY 2001
AB Dendritic segregation in conventionally cast, commercially heat treated
   and exposed MarM002 turbine blades has been investigated using scanning
   electron microscopy (SEM) and energy dispersive X-ray spectroscopy
   (EDS). During casting Cr, Co and W segregate to the dendrites and Hf, Ti
   and Ta segregate to the eutectics. As a result of the dissolution of
   gamma' precipitates in the dendrites and coarsening of gamma'
   precipitates in the eutectics this segregation aggravates during
   exposure at 1000 degreesC. At this high exposure temperature
   homogenisation of dendritic segregation does not occur because it
   involves long diffusion distances and a low driving force compared with
   dissolution and coarsening of gamma' precipitates. (C) 2001 Kluwer
   Academic Publishers.
RI Thomson, Rachel C/B-4217-2011
OI Thomson, Rachel C/0000-0002-3681-0107
ZR 0
Z8 2
ZS 0
ZB 0
TC 11
Z9 13
SN 0022-2461
UT CCC:000172012400013
ER

PT J
AU Tong, J
   Dalby, S
   Byrne, J
   Henderson, MB
   Hardy, MC
TI Creep, fatigue and oxidation in crack growth in advanced nickel base
   superalloys
SO INTERNATIONAL JOURNAL OF FATIGUE
VL 23
IS 10
BP 897
EP 902
DI 10.1016/S0142-1123(01)00049-4
PD NOV 2001
PY 2001
AB This paper presents some of our recent results from an on, going
   collaborative research programme on creep-fatigue behaviour of two
   advanced nickel base superalloys for turbine disc applications. The role
   of creep, fatigue and oxidation in crack growth has been investigated at
   650 degreesC under typical loading waveforms at selected loading
   frequencies. Load-line deflections were monitored in selected tests
   under static and long dwell loading conditions. Scanning electron
   microscopy was adopted to identify the fracture mode and to facilitate
   the evaluation of oxidation.
   The results show that mixed time and cycle dependent crack growth seems
   to be the predominant crack growth mode in the two PM nickel alloys
   studied. Whilst limited creep may be present at the crack tip,
   particularly under static and long dwell loading conditions, oxidation
   appears to be the predominant mechanism for crack growth under the test
   conditions examined. (C) 2001 Elsevier Science Ltd. All roghts reserved.
TC 64
ZR 0
ZB 0
ZS 0
Z8 4
Z9 68
SN 0142-1123
UT CCC:000171687300007
ER

PT J
AU Fournier, L
   Delafosse, D
   Magnin, T
TI Oxidation induced intergranular cracking and Portevin-Le Chatelier
   effect in nickel base superalloy 718
SO MATERIALS SCIENCE AND ENGINEERING A-STRUCTURAL MATERIALS PROPERTIES
   MICROSTRUCTURE AND PROCESSING
VL 316
IS 1-2
BP 166
EP 173
DI 10.1016/S0921-5093(01)01224-2
PD OCT 15 2001
PY 2001
AB The mechanical behaviour of nickel base superalloy 718 was investigated
   by means of constant extension rate tensile (CERT) tests performed at 5
   x 10(-7) s(-1), in air and under secondary vacuum, in the temperature
   range 400-600 degreesC. Below 470 degreesC, the Portevin-Le Chatelier
   (PLC) effect occurs and leads to shear fracture. Above 500 degreesC, the
   PLC effect disappears and oxidation-induced intergranular cracking takes
   place. The transition from serrated flow to continuous plastic flow
   occurs abruptly in a narrow temperature domain (470-500 degreesC) and
   coincides with a transition from ductile to intergranular cracking.
   Thus, the interactions between oxidation and plasticity at the crack tip
   were investigated by means of a specific CERT test conducted at 500
   degreesC up to 4% plastic strain and at 470 degreesC up to fracture in
   air. Results show that the local plastic strain rate may control the
   oxidation induced intergranular cracking process. (C) 2001 Elsevier
   Science B.V. All rights reserved.
RI Delafosse, David/D-5885-2013
OI Delafosse, David/0000-0002-4915-9173
Z8 2
ZS 0
TC 49
ZB 0
ZR 0
Z9 49
SN 0921-5093
UT CCC:000171269200021
ER

PT J
AU Ogawa, K
   Shoji, T
   Aoki, H
   Fujita, N
   Torigoe, T
TI Mechanistic understanding for degraded thermal barrier coatings
SO JSME INTERNATIONAL JOURNAL SERIES A-SOLID MECHANICS AND MATERIAL
   ENGINEERING
VL 44
IS 4
BP 507
EP 513
DI 10.1299/jsmea.44.507
PD OCT 2001
PY 2001
AB A two-layer plasma sprayed thermal barrier coating on Ni base superalloy
   substrate was characterized. The coating was comprised of an inner layer
   of MCrAlY bond coating and an outer layer of 8 wt% yttria stabilized
   zirconia (YSZ) thermal barrier coating (TBC). After aging, the thermally
   grown oxide (TGO) layer at interface between YSZ and MCrAlY was
   observed. The TGO layer had two different contrast layers in the SEM
   images. The black one was closer to MCrAlY and the gray one was closer
   to YSZ. The thickness of both layers increased with aging. Countless
   porosities at the gray layer and microcrack at YSZ were also observed.
   Most of the macrocrack grew through the porosities. From this point of
   view one may say that the mechanism of macrocrack formation is a
   deterioration of adhesion accompanied by an increase of number of the
   porosities or the microcrack.
TC 8
Z8 0
ZR 0
ZS 0
ZB 0
Z9 8
SN 1344-7912
UT CCC:000172430400009
ER

PT J
AU Razavi, SH
   Mirdamadi, S
   Arabi, H
   Szpunar, J
TI Mathematical model of influence of rapid induction heating on nucleation
   and growth of precipitates
SO MATERIALS SCIENCE AND TECHNOLOGY
VL 17
IS 10
BP 1205
EP 1210
DI 10.1179/026708301101509278
PD OCT 2001
PY 2001
AB A mathematical model of the influence of rapid induction heating on the
   nucleation and growth of secondary phases in diffusion controlled
   processes has been developed. The total stress produced by the
   electromagnetic field and acting on the volume V of a specimen was
   derived and added to other external stresses applied to the system.
   Then, the total effective stress was introduced into mathematical
   equations of diffusion controlled nucleation and growth processes. In
   addition, the effect of rapid induction heating on the age hardening
   treatment of a selected cast nickel base superalloy, IN738LC, was
   investigated experimentally. For this purpose, two types of rapid aging
   with equal heating rates were applied: one treatment was induction aging
   and the other was salt bath aging. Microstructural characteristics of
   gamma' precipitates and hardening behaviour were studied by means of
   scanning electron microscopy (SEM), electron image analysis,
   transmission electron microscopy (TEM), and hardness testing. According
   to the results obtained, although the rates of heating in induction and
   salt bath aging were equal, the rates of nucleation and growth of gamma'
   precipitates in induction aging were much faster than those obtained in
   salt bath aging, especially in the first minutes of the aging process.
   Furthermore, the characteristics of gamma' precipitates with induction
   aging were more favorable than those with salt bath and normal aging. It
   was observed that the growth rate of gamma' in induction aging deviated
   considerably from the t(1/3) growth law of the standard modified
   Lifshitz, Slyozov, and Wagner (MLSW) theory. The remarkable improvement
   of microstructural characteristics obtained with induction aging can be
   attributed to the existence of the external electromagnetic force
   produced by rapid induction heating. (C) 2001 IoM Communications Ltd.
RI Arabi, Hossein/T-3269-2018; Razavi, Seyed Hossein/S-6594-2018; Arabi, Hossein/
OI Razavi, Seyed Hossein/0000-0001-8670-3855; Arabi,
   Hossein/0000-0003-3110-4198
ZB 0
Z8 1
ZR 0
ZS 0
TC 1
Z9 2
SN 0267-0836
UT CCC:000171987200004
ER

PT J
AU Fleury, E
   Ha, JS
TI Thermomechanical fatigue behaviour of nickel base superalloy IN738LC
   Part 2 - Lifetime prediction
SO MATERIALS SCIENCE AND TECHNOLOGY
VL 17
IS 9
BP 1087
EP 1092
DI 10.1179/026708301101510997
PD SEP 2001
PY 2001
AB An experimental programme was carried out to study the thermomechanical
   fatigue life of the nickel base superalloy IN738LC used in gas turbines.
   First, out of phase and in phase thermomechanical fatigue experiments
   were performed on uncoated and air plasma spray coated materials. In the
   temperature range investigated, it was observed that deposition of a
   NiCrAlY coating did not affect the thermomechanical fatigue resistance.
   A physically based life prediction model that takes into account the
   contribution of different damage mechanisms was then applied. This model
   successfully reflected the temperature and strain rate dependences of
   isothermal cycling fatigue lifetimes, and the strain-temperature history
   effect on thermomechanical fatigue lifetimes.
RI Ha, Jeong Sook/F-6918-2013
TC 9
ZB 0
ZS 0
ZR 0
Z8 0
Z9 9
SN 0267-0836
UT CCC:000171337400010
ER

PT J
AU Wang, B
   Huang, RF
   Song, GH
   Gong, J
   Sun, C
   Wen, LS
   Han, YF
TI Interdiffusion behavior of Ni-Cr-Al-Y coatings deposited by arc-ion
   plating
SO OXIDATION OF METALS
VL 56
IS 1-2
BP 1
EP 13
DI 10.1023/A:1010302001326
PD AUG 2001
PY 2001
AB Ni-Cr-Al-P coatings were deposited on the Ni3Al-base superalloys IC-6
   and K17 by are-ion plating. The results indicated that a small amount of
   substrate atoms, such as Co, Ti, Mo, etc., existed in the Ni-Cr-Al-Y
   coatings near the substrates, probably due to "sputter" and
   "antisputter." For the alloy K17, the impeding effect of Al was not
   obvious, because the temperatures of the substrate and the coating were
   high (420-480 degreesC) during the deposition process and interdiffusion
   was accelerated. However, for alloy IC-6 which contains Al, as well as a
   high concentration of Mo, the diffusion of Cr was impeded. Vacuum heat
   treatment at 1050 degreesC drastically increased diffusivities and the
   presence of Al and Mo was not enough to prevent some Cr diffusion. Thus,
   the coating became mor e uniform and close to the desired composition.
TC 29
ZS 0
ZB 2
Z8 11
ZR 0
Z9 35
SN 0030-770X
UT CCC:000169423500001
ER

PT J
AU Liu, F
   Zhao, DW
   Yang, GC
TI Solidification of undercooled molten Ni-based alloys
SO METALLURGICAL AND MATERIALS TRANSACTIONS B-PROCESS METALLURGY AND
   MATERIALS PROCESSING SCIENCE
VL 32
IS 3
BP 449
EP 457
DI 10.1007/s11663-001-0030-x
PD JUN 2001
PY 2001
AB The effect of undercooling on grain structure is investigated in pure
   nickel, Ni(75)Cu(25), and DD3 single-crystal superalloy by employing the
   method of molten salt denucleating combined with thermal cycling.
   Meanwhile, a comparison of factors that may be related to structure
   formation is performed and the difference in the refined structure
   between Ni75Cu25 alloy and DD3 single-crystal superalloy is explained.
   Only one grain refinement occurs at the critical undercooling in pure
   nickel, whereas two take place at both low and high undercoolings in
   Ni(75)Cu(25) and DD3 single-crystal superalloy melts. The first grain
   refinement at low undercoolings mainly originates from dendrite
   remelting driven by the chemical superheating produced in recalescence,
   and the second one at high undercoolings is due to the recrystallization
   process as a result of the high stress provided in the rapid
   solidification after high undercooling. Dislocation morphology evolution
   in as-solidified structure is also provided by the transmission electron
   microscopy (TEM) technique to further verify the recrystallization
   mechanism.
ZB 0
ZR 0
Z8 2
TC 10
ZS 0
Z9 11
SN 1073-5615
UT CCC:000169180400009
ER

PT J
AU Xu, S
   Koul, AK
   Dickson, JI
TI Creep crack growth in the absence of grain boundary precipitates in
   UDIMET 520
SO METALLURGICAL AND MATERIALS TRANSACTIONS A-PHYSICAL METALLURGY AND
   MATERIALS SCIENCE
VL 32
IS 3A
BP 795
EP 804
DI 10.1007/s11661-001-0095-9
PD MAR 2001
PY 2001
AB The effects of grain size and environment on creep crack growth (CCG) in
   Ni-base superalloy, UDIMET 520, were studied through experiments at 540
   degreesC. Specially designed solution and aging treatments were used to
   produce gamma ' strengthened microstructures with different grain sizes
   but without any M(23)C(6) grain boundary precipitates. Five grain sizes,
   which fall into three groups (i.e., small, medium, and large), were
   employed. The creep crack growth rates (CCGRs) in specimens with small
   grain sizes were approximately 2.5 times lower than those with medium
   and large grain sizes, as a result of crack branching and the presence
