Repository: MatInfoUB/NLP-Queries

File: Cobalt_superalloys_thermomechanical_processing3.txt (part 2 of 21)
FN Clarivate Analytics Web of Science
   interface indicated by a high local misorientation and caused by the
   sandblasting process led to a recrystallization of the interdiffusion
   zone during the age hardening heat treatment. A chemical gradient of
   gamma and gamma' promoting elements was found in the interdiffusion zone
   causing a change in hardness as measured by nanoindentation. Depending
   on the composition two separate recrystallized regions formed in the
   interdiffusion zone, one with single phase gamma-(Co,Ni) and the other
   with a cellular two phase microstructure of discontinuously grown gamma
   and gamma'. (C) 2015 Elsevier B.V. All rights reserved.
RI Neumeier, Steffen/F-7092-2017; Goken, Mathias/F-7940-2015
OI Neumeier, Steffen/0000-0001-7853-0368; Goken,
   Mathias/0000-0002-3226-0304
Z8 0
ZR 0
TC 7
ZB 0
ZS 0
Z9 7
SN 0921-5093
UT CCC:000351965800047
ER

PT J
AU Sun, Wen
   Qin, Xuezhi
   Guo, Jianting
   Lou, Langhong
   Zhou, Lanzhang
TI Microstructure stability and mechanical properties of a new low cost
   hot-corrosion resistant Ni-Fe-Cr based superalloy during long-term
   thermal exposure
SO MATERIALS & DESIGN
VL 69
BP 70
EP 80
PD MAR 15 2015
PY 2015
AB A new low cost hot-corrosion resistant Ni-Fe-Cr based superalloy is
   designed and fabricated. The microstructure evolution, mechanical
   properties and effect of minor Cr variation on the microstructure
   stability during long-term thermal exposure have been investigated in
   details. Microstructure observations reveal that the new Ni-Fe-Cr based
   superalloy is constituted of gamma matrix, gamma' precipitate, primary
   MC carbide and grain boundary (GB) M23C6 carbide after standard heat
   treatment. During long-term thermal exposure at 850 degrees C, the
   gamma' precipitate coarsens greatly within 3000 h, which significantly
   degrades the room temperature hardness and stress-rupture life at 800
   degrees C/294 MPa. The primary MC degenerates gradually by reactions of
   MC + gamma -> M23C6 + gamma', MC + gamma -> M23C6 + M6C + gamma' and MC
   + gamma -> M23C6 + M6C + eta, respectively. The growth of carbide and
   gamma' along GB changes it from thin discontinuous chain structure to
   coarse continuous chain structure, which might lead to the intergranular
   fracture during stress-rupture. In addition, small amount of grain
   interior (GI) M23C6 carbide precipitates in the matrix, which has
   negligible influence on the stress-rupture property. Moreover, minor
   increase of Cr content (from 20% to 21%) extends the precipitating
   temperature range of sigma phase and enhances its precipitating peak
   temperature, which results in a large amount of r phase precipitates in
   the Ni-Fe-Cr based superalloy during long-term thermal exposure at 850
   degrees C. The formation of sigma phase increases the room temperature
   hardness but degrades the stress-rupture life and elongation of the
   Ni-Fe-Cr based superalloy greatly. (C) 2014 Elsevier Ltd. All rights
   reserved.
TC 22
Z8 2
ZB 0
ZR 0
ZS 0
Z9 24
SN 0264-1275
UT CCC:000349620200009
ER

PT J
AU Detrois, Martin
   Rotella, John
   Goetz, Robert L.
   Helmink, Randolph C.
   Tin, Sammy
TI Grain boundary engineering of powder processed Ni-base superalloy
   RR1000: Influence of the deformation parameters
SO MATERIALS SCIENCE AND ENGINEERING A-STRUCTURAL MATERIALS PROPERTIES
   MICROSTRUCTURE AND PROCESSING
VL 627
BP 95
EP 105
PD MAR 11 2015
PY 2015
AB Traditional processing routes for Grain Boundary Engineering (GBE) often
   require multiple iterations of cold work followed by short annealing
   cycles. Since each iteration of deformation and annealing imparts a
   modest increase in the fraction of twin and special grain boundaries,
   multiple iterations are required to achieve a sufficiently high fraction
   (similar to 50%) of special grain boundaries that result in the improved
   properties. This GBE approach therefore is not suitable for the
   fabrication of large, complex shaped structures and leads to added
   manufacturing lead time and cost. In this investigation, the effect of
   deformation parameters on powder processed Ni-base superalloy RR1000 was
   investigated. By systematically quantifying the effects of deformation
   temperature (1100-1020 degrees C), strain rate (0.05-0.001/s) and the
   post deformation annealing temperature (1115 degrees C and 1145 degrees
   C), a set of optimized processing parameters were identified such that
   the length fraction of Sigma 3 boundaries increased from 35% to 52%
   following a single deformation anneal cycle. Deformation parameters (T >
   1060 degrees C and (epsilon) over dot < 0.01/s) that resulted in strain
   accommodation via superplastic flow or grain boundary sliding/rotations
   did not enhance the formation of Sigma 3 boundaries upon annealing.
   Whereas deformation parameters that resulted in a transition in the
   dominant deformation mechanism from superplastic flow to dislocation
   plasticity (T < 1060 degrees C and (epsilon) over dot > 0.001/s)
   promoted the formation of annealing twins, which are key for grain
   boundary engineering and stimulating the formation of Sigma 3 boundaries
   during annealing. (C) 2015 Elsevier B.V. All rights reserved.
OI Detrois, Martin/0000-0002-5677-2478
ZB 0
ZS 0
TC 20
ZR 0
Z8 1
Z9 20
SN 0921-5093
UT CCC:000350779600013
ER

PT J
AU Senkov, O. N.
   Mahaffey, D. W.
   Semiatin, S. L.
   Woodward, C.
TI Site-Dependent Tension Properties of Inertia Friction-Welded Joints Made
   From Dissimilar Ni-based Superalloys
SO JOURNAL OF MATERIALS ENGINEERING AND PERFORMANCE
VL 24
IS 3
BP 1173
EP 1184
PD MAR 2015
PY 2015
AB Microstructure, tensile properties, and fracture behavior of the inertia
   friction weld joints of dissimilar superalloys, cast Mar-M247 and
   wrought LSHR, were studied to assess the weld quality. Tensile tests
   were conducted at 23 and 704 degrees C on the samples containing
   different areas of the weld interface of the same welded material. The
   stress-strain curves were registered at different axial distances from
   the weld interface. In all tested samples, plastic deformation was
   localized on Mar-M247 side, outside the heat-affected zone (HAZ), and
   the resistance to plastic deformation of Mar-M247 increased with a
   decrease in the distance from the weld interface inside HAZ. Only
   elastic deformation occurred on the LSHR side. Fracture occurred on the
   Mar-M247 side, outside HAZ, or at the weld interface. In the latter
   case, welding defects in the form of clusters of nanometer-sized oxide
   and carbide particles were observed at the fracture surfaces. These
   results revealed that the IFW process is capable of producing the weld
   joints between Mar-M247 and LSHR with the fracture strength higher than
   that of Mar-M247. However, optimization of the IFW processing parameters
   is required to minimize clustering of oxide/carbide particles at the
   weld interface in this alloy pair.
RI SEMIATIN, SHELDON/E-7264-2017; Senkov, Oleg N/C-7197-2012
OI Senkov, Oleg N/0000-0001-5587-415X
ZR 0
Z8 1
ZS 0
ZB 0
TC 10
Z9 10
SN 1059-9495
UT CCC:000350058600010
ER

PT J
AU Saladi, Sekar
   Menghani, Jyoti
   Prakash, Satya
TI Effect of CeO2 on Cyclic Hot-Corrosion Behavior of Detonation-Gun
   Sprayed Cr3C2-NiCr Coatings on Ni-Based Superalloy
SO JOURNAL OF MATERIALS ENGINEERING AND PERFORMANCE
VL 24
IS 3
BP 1379
EP 1389
PD MAR 2015
PY 2015
AB The hot-corrosion behavior of detonation-gun sprayed Cr3C2-NiCr coatings
   with and without 0.4 wt.% CeO2 additive on Ni-based superalloy
   inconel-718 is comparatively discussed in the present study.
   Hot-corrosion studies were carried out at 900 degrees C for 100 cycles
   in Na2SO4-60%V2O5 molten salt environment under cyclic heating and
   cooling conditions on bare and coated superalloys. The
   thermo-gravimetric technique was used to establish kinetics of
   hot-corrosion. XRD, FESEM/EDAX, and EDX mapping techniques were used to
   analyze the corrosion products of bare and coated samples. The results
   indicate that Cr3C2-NiCr-CeO2-coated superalloy showed better
   hot-corrosion resistance as compared to bare and Cr3C2-NiCr-coated
   superalloys. The addition of CeO2 has improved micro-hardness, porosity,
   and surface roughness values of Cr3C2-NiCr-CeO2 coating. The overall
   weight gain and parabolic rate constant of Cr3C2-NiCr-CeO2-coated
   superalloy were found to be lowest in the present study signifying that
   the addition of CeO2 in Cr3C2-NiCr powder has contributed to the
   development of adherent and dense oxide scale on the coating at elevated
   temperature.
OI Saladi, Sekar/0000-0002-1417-3573
TC 4
ZR 0
Z8 1
ZS 0
ZB 0
Z9 4
SN 1059-9495
UT CCC:000350058600032
ER

PT J
AU Yoon, J. G.
   Jeong, H. W.
   Yoo, Y. S.
   Hong, H. U.
TI Influence of initial microstructure on creep deformation behaviors and
   fracture characteristics of Haynes 230 superalloy at 900 degrees C
SO MATERIALS CHARACTERIZATION
VL 101
BP 49
EP 57
PD MAR 2015
PY 2015
AB The effect of initial microstructure on creep properties at 900 degrees
   C has been investigated in a solid-solution-strengthened Haynes 230
   superalloy. The proprietary direct aging combined with controlled
   cooling rate led successfully to the transition of serrated grain
   boundaries. The serrated grain boundaries were found to have plane
   normal terminated by low-index planes. The lamellar carbides formed by
   discontinuous precipitation process became more significant in the
   serrated specimen, as the aging temperature to which the specimen was
   slow-cooled from 1280 degrees C decreased. The fine intragranular
   carbides which precipitate during initial stage of creep are responsible
   for the strong hardening effect by pinning the dislocations in the
   standard specimen. The serrated grain boundaries with stable planar
   M23C6 carbides enhanced highly creep ductility due to their high
   resistance to cavitation cracking. However, the serrated specimens
   exhibited a higher creep rate, which is attributed to the promotion of
   intragranular deformation due to the lack of fine intragranular
   carbides, as well as cavitation at the lamellar carbides. Based on the
   relationships between microstructural factors and creep behaviors at 900
   degrees C, the optimal microstructure is discussed. (C) 2015 Elsevier
   Inc. All rights reserved.
Z8 1
ZR 0
TC 10
ZS 0
ZB 0
Z9 10
SN 1044-5803
UT CCC:000357146100007
ER

PT J
AU Ma, X.
   Shi, H. -J.
   Gu, J.
   Yang, Z.
   Chen, G.
   Luesebrink, O.
   Harders, H.
TI Influence of surface recrystallization on the low cycle fatigue
   behaviour of a single crystal superalloy
SO FATIGUE & FRACTURE OF ENGINEERING MATERIALS & STRUCTURES
VL 38
IS 3
BP 340
EP 351
PD MAR 2015
PY 2015
AB This paper investigated the effect of surface recrystallization (RX) on
   the low cycle fatigue (LCF) behaviour of a single crystal (SX)
   superalloy. LCF tests on both raw and recrystallized samples showed that
   fatigue life was significantly reduced by surface RX. Fractography
   indicated that fatigue cracks initiated from the casting defects in RX
   layer and multiple crack initiations were commonly observed. Moreover,
   RX grains exhibited predominantly transgranular cracking, in contrast to
   the intergranular fracture reported in literature. The fatigue crack
   propagation behaviour was discussed in light of fracture mechanics and
   crack growth life model. The fatigue cycles required to penetrate RX
   layer were estimated to be about one magnitude lower than that in
   forming an equivalent crack in SX specimens. It is suggested that the
   earlier crack initiation and promoted crack propagation in RX layer, as
   well as the trend of multiple initiations, are responsible for the
   fatigue degradation by RX.
OI Shi, Huiji/0000-0001-8352-9839
ZS 0
ZB 0
ZR 0
Z8 5
TC 11
Z9 12
SN 8756-758X
UT CCC:000349105300009
ER

PT J
AU Kong, Yonghua
   Chang, Pengpeng
   Li, Qian
   Xie, Lixiong
   Zhu, Shigen
TI Hot deformation characteristics and processing map of nickel-based C276
   superalloy
SO JOURNAL OF ALLOYS AND COMPOUNDS
VL 622
BP 738
EP 744
PD FEB 15 2015
PY 2015
AB The hot compression tests for the nickel-based C276 superalloy were
   carried out on a Gleeble-1500D simulator in the temperature range of
   950-1250 degrees C with the strain rate range of 0.01-10.0 s(-1). The
   high-temperature deformation behaviors of C276 superalloy were analyzed
   based on the true stress-true strain curves. The results show that
   during the hot deformation process of C276 superalloy, under the same
   temperature, the flow stress rises with the increasing of strain rate.
   At the same strain rate, the flow stress decreases with the increasing
   of the temperature. As the strain rate is less than 1.0 s(-1), there
   exist peak stress and steady flow stress, and only peak stress appears
   at 10.0 s(-1). The processing maps of C276 superalloy in different
   strains were constructed according to DMM model. A small area where the
   power dissipation efficiency is higher than that in others areas exists
   in the maps. In this area the deformation temperature and strain rate is
   1050-1150 degrees C, 0.01-0.1 s(-1), and the fully dynamic
   recrystallization has been completed. There exists a small area of
   rheological instability in the processing map where the temperature is
   low, while the strain rate is high, and the dynamic recrystallization
   grains are distributed along the adiabatic shearing zone. According to
   the microstructure evolution and the processing maps of the C276
   superalloy, its suitable processing condition can be summed up as that
   the temperature range is between 1050 degrees C and 1150 degrees C, and
   the strain rate range is between 0.01 s(-1) and 0.1 s(-1). (C) 2014
   Elsevier B.V. All rights reserved.
TC 39
Z8 7
ZB 1
ZR 0
ZS 0
Z9 40
SN 0925-8388
UT CCC:000345749500113
ER

PT J
AU Lee, J. W.
   Kim, D. J.
   Hong, H. U.
TI A new approach to strengthen grain boundaries for creep improvement of a
   Ni-Cr-Co-Mo superalloy at 950 degrees C
SO MATERIALS SCIENCE AND ENGINEERING A-STRUCTURAL MATERIALS PROPERTIES
   MICROSTRUCTURE AND PROCESSING
VL 625
BP 164
EP 168
PD FEB 11 2015
PY 2015
AB Damage-tolerant microstructure containing serrated grain boundaries
   (GBs) has been developed in a solid-solution-strengthened Ni-Cr-Co-Mo
   superalloy by proprietary thermomechanical treatment. The creep life was
   found to be 2.8 times longer by mitigation of GB cavitational damage.
   The factors affecting creep properties at 950 degrees C are discussed in
   terms of GB strengthening. (C) 2014 Elsevier B.V. All rights reserved.
ZS 0
Z8 0
ZB 0
ZR 0
TC 8
Z9 8
SN 0921-5093
UT CCC:000349579000020
ER

PT J
AU Niewerth, F.
   Necker, M.
   Roesler, J.
TI Influence of chromium on microstructure and etching behaviour of new
   Ni-Fe-Al based alloy
SO MATERIALS SCIENCE AND TECHNOLOGY
VL 31
IS 3
BP 349
EP 354
PD FEB 2015
PY 2015
AB In the present study, the influence of chromium on the microstructure
   and etching behaviour of the polycrystalline alloy Ni-13Fe-8Al-4Ti
   (at-%) has been examined. The alloy was recently designed for
   nanomembrane fabrication, but although it showed the necessary
   gamma/gamma ' microstructure with cubic, well aligned gamma '
   precipitates, it proved to be unsuitable for nanomembrane fabrication as
   the gamma matrix was dissolved during chemical etching. To obtain the
   passivation of the gamma matrix, chromium has been added in further
   modifications containing 1, 2, 3 and 4 at-% chromium. Moreover, the
   influence of heat treatment and the different cooling rates of heat
   treatment in air/vacuum have been investigated. For chemical phase
   extraction, the application of the chemical etchants MoO3 acid and 'G'
   etchant has been examined, the formability was characterised by Vickers
   hardness testing. The main purpose of the present study, namely the
   passivation of the gamma matrix, could be achieved by the addition of 4
   at-% chromium and etching with 'G' etchant.
Z8 0
ZR 0
ZS 0
ZB 0
TC 3
Z9 3
SN 0267-0836
UT CCC:000348315400011
ER

PT J
AU Wang, Ruili
   Gong, Xueyuan
   Peng, Hui
   Ma, Yue
   Guo, Hongbo
TI Interdiffusion behavior between NiAlHf coating and Ni-based single
   crystal superalloy with different crystal orientations
SO APPLIED SURFACE SCIENCE
VL 326
BP 124
EP 130
PD JAN 30 2015
PY 2015
AB NiAlHf coatings were deposited onto Ni-based single crystal (SC)
   superalloy with different crystal orientations by electron beam physical
   vapor deposition (EB-PVD). The effects of the crystal orientations of
   the superalloy substrate on inter-diffusion behavior between the
   substrate and the NiAlHf coating were investigated. Substrate diffusion
   zone (SDZ) containing needle-like p, phases and interdiffusion zone
   (IDZ) mainly consisting of the ellipsoidal and rod-like phases were
   formed in the SC alloy after heattreatment 10h at 1100 degrees C. The
   thickness of secondary reaction zone (SRZ) formed in the SC alloy with
   (011) crystal orientation is about 14 mu m after 50 h heat-treatment at
   1100 degrees C, which is relatively thicker than that in the SC alloy
   with (001) crystal orientation, whereas the IDZ revealed similar
   thickness. (C) 2014 Elsevier B.V. All rights reserved.
Z8 5
ZB 0
ZR 0
TC 16
ZS 0
Z9 19
SN 0169-4332
UT CCC:000347105600017
ER

PT J
AU Wang, Fu
   Ma, Dexin
   Zhang, Jun
   Buehrig-Polaczek, Andreas
TI Investigation of segregation and density profiles in the mushy zone of
   CMSX-4 superalloys solidified during downward and upward directional
   solidification processes
SO JOURNAL OF ALLOYS AND COMPOUNDS
VL 620
BP 24
EP 30
PD JAN 25 2015
PY 2015
AB Single-crystal CMSX-4 superalloy bars were casted by using downward
   (DWDS) and upward (Bridgman) directional solidification processes. The
   interdendritic segregation along the mushy zone of the quenched samples
   was measured and the corresponding concentration profiles are
   comparatively presented. The profiles are translated into liquid density
   profiles using a numerical model. It was deduced from this observation
   that, along the mushy zone of DWDS solidified samples, the content of
   elemental Al increased with increasing distance from the tip of the
   dendrites, but Re and W gradually decreased. The segregation profiles of
   these alloying elements in the Bridgman solidified samples demonstrated
   the same tendency. The results of density calculations suggest that the
   interdendritic melt becomes lighter with increasing depth in the mushy
   zone of the Bridgman solidified samples. This indicates that density
   inversion occurred. The density profiles in the DWDS solidified samples
   showed an analogous tendency. However, due to the opposite direction of
   growth, the density inversion did not appear in the DWDSs' samples. This
   suggests that the DWDS process can essentially avoid the occurrence of
   freckles, caused by density inversion, which are serious macro-defects
   in single-crystal superalloy turbine blade. (C) 2014 Elsevier B.V. All
   rights reserved.
RI Wang, Fu/F-1529-2017
ZR 1
TC 17
ZB 0
Z8 1
ZS 0
Z9 18
SN 0925-8388
UT CCC:000344751800005
ER

PT J
AU Bai, Q.
   Lin, J.
   Jiang, J.
   Dean, T. A.
   Zou, J.
   Tian, G.
TI A study of direct forging process for powder superalloys
SO MATERIALS SCIENCE AND ENGINEERING A-STRUCTURAL MATERIALS PROPERTIES
   MICROSTRUCTURE AND PROCESSING
VL 621
BP 68
EP 75
PD JAN 5 2015
PY 2015
AB Powder metallurgy (PM) processing of nickel-based superalloys has been
   used for a wide range of near net-shape fine grained products. In this
   paper a novel forming process, i.e. direct forging of unconsolidated
   powder superalloys is proposed. In this process, encapsulated and
   vacuumed powder particles are heated up to a forming temperature and
   forged directly at high speed to the final shape, by using a high
   forming load. Experiments of direct powder forging have been conducted
   on an upsetting tool-set. Microstructure, relative density and hardness
   of the formed specimen have been investigated. A finite element model of
   the direct powder forging process has been established in DEFORM and
   validated by the comparisons of experimental with simulation results of
   load variation with stroke as well as relative density distribution. The
   stress state and the relative density variation have been obtained from
   FE simulation. The correlation between the stress and consolidation
   condition has been rationalised. The developed FE model can provide a
   guide to design the geometry and thickness of preform for direct powder
   forging. (C) 2014 The Authors. Published by Elsevier B.V. This is an
   open access article under the CC BY-NC-ND license
TC 10
ZR 1
ZB 0
Z8 2
ZS 0
Z9 12
SN 0921-5093
UT CCC:000347590600008
ER

PT J
AU Mignanelli, P. M.
   Jones, N. G.
   Perkins, K. M.
   Hardy, M. C.
   Stone, H. J.
TI Microstructural evolution of a delta containing nickel-base superalloy
   during heat treatment and isothermal forging
SO MATERIALS SCIENCE AND ENGINEERING A-STRUCTURAL MATERIALS PROPERTIES
   MICROSTRUCTURE AND PROCESSING
VL 621
BP 265
EP 271
PD JAN 5 2015
PY 2015
AB The next generation of aerospace gas turbine engines need to operate at
   higher temperatures and stresses to improve their efficiency and reduce
   emissions. These operating conditions are beyond the capability of
   existing nickel-base superalloys, requiring the development of new high
   temperature materials. Controlling the microstructures of these new
   materials is key to obtaining the required properties and, therefore, it
   is critical to understand how these alloys respond to processing and
   heat treatment. Here, the microstructural evolution of V207M, a new
   delta containing, nickel-base superalloy, has been investigated
   following heat treatment and forging. The solvus temperatures of the
   gamma' and delta phases, determined by differential scanning calorimetry
   and microscopy, were found to be similar to 985 and similar to 1060
   degrees C respectively. Isothermal forging of the alloy was conducted at
   1000, 1050 and 1100 degrees C, corresponding to different volume
   fractions of retained delta. Considerable softening was observed prior
   to steady state flow when forging at 1000 degrees C, whilst only steady
   state flow occurred at 1050 and 1100 degrees C. The steady state flow
   process was believed to be dominated by dynamic recovery in the gamma
   phase, with an activation energy of 407 kJmol(-1). Samples that
   exhibited flow softening also showed a significant change in the
   orientation of the delta precipitates, preferentially aligning normal to
   the forging axis, and this reorientation was thought to be the cause of
   the observed flow softening. (C) 2014 The Authors. Published by Elsevier
   B.V. This is an open access article under the CC BY license
OI Stone, Howard/0000-0002-9753-4441; Mignanelli, Paul/0000-0003-4976-9307
TC 20
ZB 0
Z8 2
ZR 0
ZS 0
Z9 20
SN 0921-5093
UT CCC:000347590600034
ER

PT J
AU Wen, Dong-Xu
   Lin, Y. C.
   Chen, Jian
   Chen, Xiao-Min
   Zhang, Jin-Long
   Liang, Ying-Jie
   Li, Lei-Ting
TI Work-hardening behaviors of typical solution-treated and aged Ni-based
   superalloys during hot deformation
SO JOURNAL OF ALLOYS AND COMPOUNDS
VL 618
BP 372
EP 379
PD JAN 5 2015
PY 2015
AB A detailed analysis of work-hardening behavior is useful to optimize the
   hot forming processing of metals or alloys. The hot compression tests of
   solution-treated and aged Ni-based superalloys are carried out over wide
   ranges of temperature and strain rate. Based on the experimental data,
   the effects of strain rate, deformation temperature, strain and delta
   phase (Ni3Nb) on the work-hardening behaviors are discussed in detail.
   The microstructures of the studied superalloy are observed to correlate
   with the complex dynamic deformation mechanisms. The experimental
   results show that the work-hardening behaviors of the studied superalloy
   are significantly affected by deformation temperature, strain rate,
   strain and delta phase. The work-hardening rate increases with the
   decrease of deformation temperature or the increase of strain rate. When
   the deformation degree is relatively small, delta phase can inhibit the
   dislocation movement and enhance the work-hardening behavior. However,
   with further straining, delta phase stimulates the occurrence of dynamic
   recrystallization and promotes the dynamic softening. When the
   deformation temperature is higher than the dissolution temperature of
   delta phase, the effects of delta phase on work-hardening behaviors are
   weakened. (C) 2014 Elsevier B.V. All rights reserved.
RI Wen, Dong-Xu/G-7648-2014
OI Wen, Dong-Xu/0000-0001-5501-2947
ZS 0
TC 79
Z8 6
ZR 0
ZB 0
Z9 81
SN 0925-8388
UT CCC:000344208800059
ER

PT J
AU Wen, Dong-Xu
   Lin, Y. C.
   Chen, Jian
   Deng, Jiao
   Chen, Xiao-Min
   Zhang, Jin-Long
   He, Min
TI Effects of initial aging time on processing map and microstructures of a
   nickel-based superalloy
SO MATERIALS SCIENCE AND ENGINEERING A-STRUCTURAL MATERIALS PROPERTIES
   MICROSTRUCTURE AND PROCESSING
VL 620
BP 319
EP 332
PD JAN 3 2015
PY 2015
AB Hot compressive deformation behaviors of the aged nickel-based
   superalloy are studied under the deformation temperature range of
   920-1040 degrees C and strain rate range of 0.001-1 s(-1). Based on the
   experimental data, the processing maps are developed and correlated with
   the deformed microstructures of the studied nickel-based superalloy. The
   effects of initial aging time on the processing map and microstructures
   are discussed in detail. It is found that the processing map and
   microstructures are sensitive to the initial aging time. When the
   initial aging time is shorter than 12 h, the spherical and short
   needle-shaped delta phases (Ni3Nb) can stimulate the occurrence of
   dynamic recrystallization and improve the hot workability, as well as
   decrease the final forging temperature of the studied nickel-based
   superalloy. However, when the initial aging time is increased to 24 h,
   the excessive long needle-shaped delta phases appear and become the
   potential locations of wedge cracking, which easily leads to flow
   instability during hot deformation. The aged superalloy under 900
   degrees C for 9 h or 12 h is suitable for the hammer forging process.
   The optimum deformation parameters for the hammer forging process are
   1010-1040 degrees C and 0.1-1 s(-1). The aged superalloy under 900
   degrees C for 9 h can be used for the conventional die forging.
   Furthermore, the forging temperature should be controlled in the range
   of 980-1040 degrees C, and the strain rate should be lower than 0.1
   s(-1). The solution-treated superalloy or the aged superalloy under 900
   degrees C for 6 h or 9 h is suitable for the isothermal die forging, and
   the optimum hot deformation parameters is 980-1040 degrees C and near
   0.001 s(-1). (C) 2014 Elsevier B.V. All rights reserved.
RI Wen, Dong-Xu/G-7648-2014
OI Wen, Dong-Xu/0000-0001-5501-2947
TC 68
Z8 7
ZS 0
ZB 0
ZR 0
Z9 68
SN 0921-5093
UT CCC:000346453100039
ER

PT J
AU Zhang, Chi
   Zhang, Liwen
   Shen, Wenfei
   Li, Mengfei
   Gu, Sendong
TI Characterization of Hot Deformation Behavior of Hastelloy C-276 Using
   Constitutive Equation and Processing Map
SO JOURNAL OF MATERIALS ENGINEERING AND PERFORMANCE
VL 24
IS 1
BP 149
EP 157
PD JAN 2015
PY 2015
AB In order to clarify the microstructural evolution and workability of
   Hastelloy C-276 during hot forming to get excellent mechanical
   properties, the hot deformation behavior of this superalloy is
   characterized. The cylindrical specimens were isothermal compressed in
   the temperature range of 1000-1200 A degrees C and strain rate range of
   0.001-5 s(-1) on a Gleeble 1500 thermal-mechanical simulator. The flow
   curves and microstructural investigation indicates that dynamic
   recrystallization is the prime softening mechanism at the evaluated
   deformation conditions. The constitutive equation was presented as a
   function of the deformation temperature, strain rate, and strain, and
   the deformation activation energy was about 450 kJ/mol. The processing
   maps based on dynamic materials model at the strains of 0.2, 0.4, 0.6,
   0.8, and 1.0 were established, and the processing map at 1.0 strain
   shows good correspondence to the microstructural observation. The
   domains in processing map in which the efficiency of power dissipation
   (eta) is higher than 0.25 are corresponding to sufficient dynamic
   recyrstallization phenomenon, which are suggested to be the optimum
   working areas for Hastelloy C-276.
ZB 0
ZR 0
ZS 0
Z8 7
TC 28
Z9 29
SN 1059-9495
UT CCC:000347030600017
ER

PT J
AU Buckson, R. A.
   Ojo, O. A.
TI Analysis of the Influence of Laser Welding on Fatigue Crack Growth
   Behavior in a Newly Developed Nickel-Base Superalloy
SO JOURNAL OF MATERIALS ENGINEERING AND PERFORMANCE
VL 24
IS 1
BP 353
EP 361
PD JAN 2015
PY 2015
AB The influence of laser welding on fatigue crack growth (FCG) behavior of
   a newly developed nickel-base superalloy, Haynes 282 was studied. Laser
   welding resulted in cracking in the heat affected zone (HAZ) of the
   alloy during welding and FCG test results show that this produces
   deleterious effect on the fatigue crack growth behavior of Haynes 282.
   However, two post weld heat treatments, including a new thermal
   treatment schedule developed in this work, are used to significantly
   improve the resistance of the Haynes 282 fatigue crack growth after
   laser welding. The effects of laser welding and thermal treatments are
   discussed in terms of HAZ cracking and heterogeneity of slip,
   respectively.
Z8 1
ZS 0
TC 1
ZB 0
ZR 0
Z9 2
SN 1059-9495
UT CCC:000347030600038
ER

PT J
AU Erdeniz, Dinc
   Levinson, Amanda J.
   Sharp, Keith W.
   Rowenhorst, David J.
   Fonda, Richard W.
   Dunand, David C.
TI Pack Aluminization Synthesis of Superalloy 3D Woven and 3D Braided
   Structures
SO METALLURGICAL AND MATERIALS TRANSACTIONS A-PHYSICAL METALLURGY AND
   MATERIALS SCIENCE
VL 46A
IS 1
BP 426
EP 438
PD JAN 2015
PY 2015
AB Micro-architectured, precipitation-strengthened structures were created
   in a new process combining weaving, gas-phase alloying, diffusion, and
   precipitation. First, high-ductility Ni-20 wt pct Cr wires with 202 mu m
   diameter were braided, or non-crimp orthogonal woven, into
   three-dimensional structures. Second, these structures were vapor-phase
   alloyed with Al at 1273 K (1000 A degrees C) by pack cementation,
   creating uniform NiAl coatings on the wires when using a retort. Also,
   solid-state bonding was achieved at wire intersections, where two wires
   were sufficiently close to each other, as determined via optical and
   X-ray tomographic microscopy. Third, the NiAl-coated wires were fully
   homogenized and aged to form gamma' precipitates distributed in a gamma
   matrix phase, the same microstructure providing strength in nickel-based
   superalloys. The resulting structures-consisting of wires (i) woven in a
   controlled three-dimensional architecture, (ii) bonded at contact points
   and (iii) strengthened by gamma' precipitates-are expected to show high
   strength at ambient and elevated temperatures, low density, and high
   permeability which is useful for active cooling.
RI Dunand, David C/B-7515-2009; Erdeniz, Dinc/E-8871-2010; Rowenhorst, David/; Dunand, David/
OI Erdeniz, Dinc/0000-0002-8705-7282; Rowenhorst,
   David/0000-0003-0328-0936; Dunand, David/0000-0001-5476-7379
ZS 0
ZR 0
TC 11
Z8 0
ZB 0
Z9 11
SN 1073-5623
UT CCC:000346788600046
ER

PT J
AU Kim, Dong-Jin
   Jung, Su Jin
   Mun, Byung Hak
   Kim, Sung Woo
   Lim, Yun Soo
TI Parametric Study on the Tensile Properties of Ni-Based Alloy for a VHTR
SO METALLURGICAL AND MATERIALS TRANSACTIONS A-PHYSICAL METALLURGY AND
   MATERIALS SCIENCE
VL 46A
IS 1
BP 47
EP 57
PD JAN 2015
PY 2015
AB A very high-temperature reactor (VHTR) has been studied among generation
   IV nuclear power plants owing to its many advantages such as
   high-electric efficiency and massive hydrogen production. The material
   used for the heat exchanger should sustain structural integrity for its
   life even though the material is exposed to a harsh environment at 1223
   K (950 A degrees C) in an impure helium coolant. Therefore, an
   enhancement of the material performance at high temperature gives a
   margin in determining the operating temperature and life time. This work
   is an effort to find an optimum combination of alloying elements and
   processing parameters to improve the material performance. The tensile
   property and microstructure for nickel-based alloys fabricated in a
   laboratory were evaluated as a function of the heat treatment, cold
   working, and grain boundary strengthener using a tension test at 1223 K
   (950 A degrees C), scanning electron microscopy, and transmission
   electron microscopy. Elongation to rupture was increased by additional
   heat treatment and cold working, followed by additional heat treatment
   in the temperature range from 1293 K to 1383 K (1020 A degrees C to 1110
   A degrees C) implying that the intergranular carbide contributes to
   grain boundary strengthening. The temperature at which the grain
   boundary is improved by carbide decoration was higher for a cold-worked
   specimen, which was described by the difference in carbide stability and
   carbide formation kinetics between no cold-worked and cold-worked
   specimens. Zr and Hf played a scavenging effect of harmful elements
   causing an increase in ductility.
ZB 0
ZS 0
ZR 0
TC 1
Z8 0
Z9 1
SN 1073-5623
UT CCC:000346788600011
ER

PT J
AU Wang, Bo
   Zhang, Fan
   Cao, Weisheng
   Chen, Shuanglin
   Kou, Sindo
TI Computational Kinetics Simulation of Precipitation and Dissolution of
   Gamma Prime (gamma') in Heat Treating and Welding of 718plus Superalloy
SO METALLURGICAL AND MATERIALS TRANSACTIONS A-PHYSICAL METALLURGY AND
   MATERIALS SCIENCE
VL 46A
IS 1
BP 115
EP 122
PD JAN 2015
PY 2015
AB The evolution of the strengthening precipitate in a
   precipitation-hardening alloy, such as the gamma prime (gamma') phase in
   Ni-base superalloys, during heat treating and welding can affect the
   resultant mechanical properties significantly. Computational kinetics
   simulation can be a useful tool for understanding and controlling of
   such evolution. The present study was conducted to simulate the gamma'
   precipitation and dissolution during aging and welding of the recently
   developed Ni-base superalloy 718plus using the PanPrecipitation module
   of the Pandat software along with available thermodynamic and kinetic
   databases. The purpose was to demonstrate the application of such
   software and databases to materials processing including heat treating
   and welding. The variations in the volume fraction, average
   precipitation size, and number density of gamma' with time during aging
   and welding were calculated. The calculated results under aging
   condition agreed well with the available experimental data, while those
   under welding also predicted the correct trend.
ZB 0
TC 2
Z8 1
ZR 0
ZS 0
Z9 3
SN 1073-5623
UT CCC:000346788600017
ER

PT J
AU Takeshita, Takaoki
   Murata, Yoshinori
   Miura, Nobuhiro
   Kondo, Yoshihiro
   Tsukada, Yuhki
   Koyama, Toshiyuki
TI Morphology of gamma ' Precipitate in NKH71 Nickel Based Superalloy
   Depending on Heat Treatment
SO JOURNAL OF THE JAPAN INSTITUTE OF METALS AND MATERIALS
VL 79
IS 4
BP 203
EP 209
PD 2015
PY 2015
AB NKH71 is a Re free nickel. based single crystal superalloy. The long.
   term creep strength of this alloy is superior to that of the practical
   used 2nd generation superalloy, CMSX-4, containing Re but the short.
   term creep strength is inferior to that of CMSX-4. This may be caused by
   the initial microstructure before creep. In order to arrange the initial
   morphology of the gamma' phase in NKH71, eight kinds of processes in
   heat treatment are carried out. After a series of heat treatments, each
   specimen is examined with scanning electron microscopy (SEM) and
   transmission electron microscopy (TEM). From SEM, it is found that the
   initial morphology of the gamma' phase is different by the cooling rate
   after solution treatment and temperatures of 1st step aging. It is also
   found by TEM that dislocation density at the interface between the gamma
   and gamma' phase is different. In order to make clear the origin of the
   morphological difference in the each heat treatment, the phase field
   simulation is carried out on the basis of Gibbs free energy calculated
   using thermodynamic date of Ni-Al binary system.
RI Koyama, Toshiyuki/O-6138-2019
ZR 0
ZB 0
TC 1
Z8 0
ZS 0
Z9 1
SN 0021-4876
UT CCC:000355175900007
ER

PT J
AU Berlia, Rohit
   Singh, Mahander Pratap
   Kumar, Punith M. K.
   Srivastava, Chandan
TI Synthesis and Electron Microscopy of Superalloy Nanowires
SO ECS ELECTROCHEMISTRY LETTERS
VL 4
IS 2
BP D1
EP D3
PD 2015
PY 2015
AB An electrodeposition based methodology for synthesizing Ni-Cr-Fe
   nanowires is provided. As-synthesized nanowires were 200 nm in diameter
   and more than 5 mu m in length. Detailed characterization of the
   nanowires using electron microscopy technique revealed an amorphous
   microstructure for the nanowires with uniform distribution of Ni, Fe and
   Cr atoms. Annealing of the nanowire using the electron beam inside
   electron microscope resulted in gradual crystallization of amorphous
   microstructure into a nanocrystalline one which illustrated the
   potential for microstructural engineering of the nanowires. (C) 2014 The
   Electrochemical Society. All rights reserved.
Z8 0
ZB 0
ZS 0
ZR 0
TC 1
Z9 1
SN 2162-8726
UT CCC:000346769600004
ER

PT J
AU Swadzba, R.
   Wiedermann, J.
   Swadzba, L.
   Hetmanczyk, M.
   Witala, B.
   Schulz, U.
   Jung, T.
TI High temperature oxidation of EB-PVD TBCs on Pt-diffused single crystal
   Ni superalloy
SO SURFACE & COATINGS TECHNOLOGY
VL 260
BP 2
EP 8
PD DEC 15 2014
PY 2014
AB The paper presents the results of high temperature oxidation of EB-PVD
   (Electron Beam Physical Vapor Deposition) TBCs (Thermal Barrier
   Coatings) deposited on a Pt-diffused second generation single crystal
   Ni-based superalloy. The Pt-diffused bond coating was obtained using a
   PVD (Physical Vapor Deposition) method applying a Closed Hollow Cathode
   (CHC) for the deposition of 5 mu m of Pt layer and subsequent annealing
   at 1140 degrees C for 2 h in vacuum. The TBC system was thermally cycled
   in 1.25 h cycles at 1100 degrees C for 730 h (584 cycles) until
   delamination of 10% of Yttria Stabilized Zirconia (YSZ) top coating. A
   non-destructive 3D optical scanning method was applied for a macroscopic
   examination of the YSZ delamination which allowed predicting and
   revealing of the regions of YSZ buckling prior to its spallation. The
   microstructure of the TBC system in the as-deposited and thermally
   cycled conditions was studied using FEG-SEM. The growth and evolution of
   the Thermally Grown Oxide (TGO) scale was performed using high
   resolution FEG-S/TEM and Focused Ion Beam (FIB) methods. The TGO in the
   as-deposited condition was found to consist of porous alpha-Al2O3 which
   grew to form distinctive dense and columnar grains with ionic diffusion
   of reactive elements (Hf and Y) through grain boundaries during high
   temperature exposure. Additionally the formation of nanometric NiAl2O4
   islands as well as high volume oxides containing Ni was found to
