Repository: MatInfoUB/NLP-Queries

File: Multicomponent_Co_alloys1.txt (part 2 of 35)
FN Clarivate Analytics Web of Science
   systematically investigated as bio-inks, probing their rheological
   properties and crosslinking efficiency for printing. An adapted 3D
   bioprinter (3DDiscovery, regenHU, Switzerland) based on an extrusion
   principle was used to print constructs. Calcification was investigated,
   in vitro, using a polymer-induced liquid precursor for the
   mineralization process. Results: Careful control over the formulation
   and processing resulted in refined construct properties such as: wall
   width (500um), lattice length (2cm) and shape (bone trabeculae). Once
   printed, the ability to cure the GelMA/Col blends was dependent on
   photo-polymerisation methodology, with enhanced curing and lower
   remaining soluble fractions (10% vs 40%) for visible light +
   Riboflavin/SPS in comparison to UV + Irgacure. Control over the
   construct structure allowed defined mineralisation, and subsequent
   material responses. Discussion: In recent years the development of 3D
   printing technologies has attempted to combat the growing need for bone
   repair solutions, although is limited by the number of bio-inks, and
   printable resolutions available. Suspended manufacture has sought to
   address this issue, using a fluid gel to support a secondary
   biologically relevant bio-ink whilst it undergoes a curing step, during
   or post-printing. To date, printing techniques have not been shown to
   provide fully resorbable and/or mechanically satisfactory bone implants.
   This research has shown promise as the first steps towards printing high
   resolution constructs with chemical compositions more closely matching
   that of natural bone. Further works involve deeper investigation of
   calcification and impact on implants mechanical properties and
   microstructure.
   Shifting from treating symptoms to curing chronic diseases by making the
   transformative promise of Advanced Therapies a reality for the benefit
   of patients and society and by making Europe a spearhead of Advanced
   Therapies in Science, Clinics and Biomedical Industry, that is the
   vision of the large-scale research initiative RESTORE - Health by
   Advanced Therapies. The increasing prevalence of chronic diseases and
   multi-morbidity due to demographic factors represents a high
   socio-economic burden for Europe. The direct health costs increased by
   50% during the last decade and reached euro1.526bn in 2017, a staggering
   9.6 % of Europe's GDP. As current therapies rarely cure, but merely
   fight symptoms, never-ending treatment is required, which means
   diminished quality-of-life, adverse effects and soaring cost for
   society. There is a high need to reach sustainable improvement for
   patients or even to cure them of chronic diseases - in other words, to
   disrupt the paradigm of "treating symptoms" with "restoring health".
   Advanced Therapies are the game changers that open up transforming
   therapeutic opportunities. For genetic diseases, immune diseases, cancer
   and tissue injury potential cures through Advanced Therapies exist - it
   is reality, not fiction. Some products are already on the market, mostly
   for rare diseases which means only a few thousand patients worldwide
   have benefitted from Advanced Therapies until now. At the advent of such
   a trailblazing change, obstacles and roadblocks abound. To make the
   disruptive promise of Advanced Therapies to cure chronic diseases a
   reality and to make Advanced Therapies accessible as standard-of-care
   for every European patient in need, RESTORE envisage to establish a
   sustainable pan-European ecosystem integrating transdisciplinary
   research, clinics, patients, and industry. Please join us for more
   details. RESTORE is funded by the EU for the preparatory phase of the
   large-scale research initiative (h2020, No 820292).
   Our main objective is to develop safe medical products for a
   minimally-invasive surgical intervention that fulfill all requirements
   by the new Medical Device Regulation (MDR). The secondary objective is
   to minimize the time to market by implementing standard conforming
   processes in a minimalistic way so they can be operated by only a
   handful of people. The twist in the story is that one of our products of
   our system will be individualized in the operating theater. While
   basically everybody is forced to operate in a "learning by doing" mode
   regarding MDR compliance, we do rely on external trainings provided by
   notified bodies and other sources like websites, webinars, and dedicated
   conferences to learn more about how to fulfil regulatory requirements.
   Additionally, we are partnering with our strategic investor (a
   manufacturer of class-III implantable active devices) to receive
   trainings and advice regarding regulatory affairs. However, it has to be
   stressed that one has to consider all parts of the MDR, especially the
   annexes and the applicable norms. Here we present our technical approach
   and our strategy on how we aim full MDR compliance. We established a
   completely digital workflow for all our documents, including
   cryptographic signatures, version history, reviews, mainly based on open
   source tools. This allows us to handle the document management very
   swiftly. We have one person dedicated to our quality management system.
   The risk management is integrated as a cross-cutting-concern into all
   the product development processes. The main challenge in the planning
   and founding phase of OtoJig GmbH was and still is to estimate what has
   to be done, which norms do apply, and how much effort (time and money)
   it is to perform the steps and create all the required documents. A
   difficulty is that contradicting statements between the MDR and other
   applicable norms are still under interpretation and public discussion.
   Objectives: The aim of this work is to study the influence of person
   physiology and anatomy, which include postoperative edema, movement and
   breathing of a patient, on the results of designing of inductive
   powering unit (IPU) for VAD and to propose design recommendations.
   Methods: A characteristic feature of the IPU is the misalignment of the
   coils. The stability of the VAD power supply (especially with continuous
   powering) is very important. Therefore, it is necessary to design an IPU
   tolerant to coil misalignment. The procedure of geometrical optimization
   for increasing the stability of energy transfer of IPU was performed for
   3 axial distances between coils d (8, 10, 12 mm), which is a typical
   misalignment with a postoperative edema. The lateral misalignment of the
   coils reached the value of the outer radius of the receiving coil (35
   mm), which characterizes the patient movement or breathing. The
   operating frequency was taken 1 MHz, and the output power of the system
   was 10 W. The power drop was within 10%. The results were verified by
   numerical simulation in MATLAB and PSpice. Results: It was found that
   with a decrease of d from 12 to 10 and 8 mm, the optimal outer radius of
   the transmitting coil increases from 53.9 to 54.6 and 55.7 mm. Turn
   pitch in the transmitting coil increases from 4.9 to 5.2 and 5.3 mm. For
   a receiving coil, turns pitch is increasing from 3 to 3.2 and 3.6,
   respectively. For all cases of d in each coil there are 11 turns (except
   for d = 8 mm, where there are 10 turns in the receiving coil). It is
   recommended to design coils with a slightly larger coils turns pitch and
   the outer radius of the transmitting coil because of disappearance of
   postoperative edema. Discussion: In this work, the influence of person
   physiology and anatomy on the design of IPU for VAD was investigated,
   and recommendations for designing were given.
   Objectives: Membrane oxygenators are an indispensable part of critical
   care medicine. Though necessary to supply sufficient gas exchange, the
   high intrinsic surface introduced by the hollow fiber packing has
   serious side effects on blood platelet parameters. To reduce these side
   effects the membrane surface must be minimized and gas exchange
   improved. Methods: Computational fluid dynamics (CFD) can support
   oxygenator optimization and supplement experimental data by delivering a
   spatial and temporal resolution of the gas exchange. While current
   research mostly focusses on the gas transport in the blood flow, this
   work presents a fully resolved CFD approach including transmembrane
   transport as well as convective and diffusive blood gas transport on
   shell- and lumen-side of the hollow fibers. Results: CO2 transport in a
   packing segment of a prototype hollow fiber module was fully resolved
   and simulated utilizing an inhouse solver membraneFoam based on the open
   source CFD code OpenFOAM (R). Simulation results show a CO2 partial
   pressure decline from 50 to 15 mmHg in the laminar boundary layer and an
   additional drop of 12 mmHg at the selective membrane surface. Boundary
   conditions for the gas transport simulations were computed by blood flow
   simulations of the whole module. Simulation results were compared to in
   vitro tests comprising measurements of CO2 exchange performance and
   blood side pressure drop of the prototype module. Discussion: Flow
   simulations predict the experimentally determined pressure drop of 68
   mmHg at blood flow rates of 1280 mL/min accurately. The specific CO2
   exchange rate of 220 mL STP/min/m2 is overpredicted due to the reduction
   of the whole packing to an idealized packing segment. Nevertheless, CFD
   allows for a structured optimization of membrane oxygenators as design
   changes can be efficiently investigated.
   Objectives: Anticoagulation therapy in LVAD patients is essential to
   reduce hemocompatibility related adverse events (HRAE). Phenprocoumon
   dose must be adapted and monitored by INR point-of-care-testing (POCT)
   in outpatients. The study aims to determine if the frequency of INR POCT
   in LVAD outpatients has an influence on the quality of anticoagulation
   therapy, HRAE and clinical outcomes. Methods: This retrospective,
   pseudo-randomized study included n=48 patients who received an LVAD
   implantation (HMII, HM3 and HVAD) between Jan. 2012 and Oct. 2016. Based
   on the frequency of weekly INR POCT, we compared a daily (n=36) and a
   3x/week (n=12) group, specifically the 1-year anticoagulation quality (%
   of INR Tests in Range) as well as clinical outcomes, readmissions and
   HRAE using Kaplan-Meier curves. Readmission profiles and outcomes in
   three groups, based on the achieved quality of anticoagulation (% of INR
   Tests in Range) ranging from 0-60% (poor), 60-70% (acceptable), 70-100%
   (well controlled) were compared. Results: Daily and 3x/week groups were
   similar in demographic and pre-operative risk factors, INR target
   (2.0-3.0, p=0.27) and Aspirin daily doses (p=0.29). Freedom from any
   HRAE (38.9% vs. 25.0%, p=0.44), any readmission (72.2% vs. 75.0%,
   p=0.97) and 1-year survival (91.7% vs. 91.7%, p=0.98) were comparable in
   both groups. The % of INR Tests in Range was significantly higher with
   the daily self-assessments (73.5% vs. 68.4%, p=0.006). Freedom from any
   neurological event (91.7% vs. 75.0%, p=0.14) was n.s. higher in the
   daily POCT group. Well vs. poorly controlled INR POCT patients had a
   significant higher freedom from any neurological event (96.0 vs 69.2%,
   p=0.024) as well as hemorrhagic strokes (100% vs. 76.9%, p=0.011).
   Discussion: Well controlled anticoagulation of LVAD outpatients results
   in less neurological events including hemorrhagic stroke. Daily INR POCT
   and subsequent dose adjustment of vitamin-K antagonists result in a
   better quality of anticoagulation than 3x/week checks.
   Objectives: Spectroscopic method is widely used for non-invasive blood
   glucose (BG) measurement. Despite the progress in implementation of
   transmission NIR-spectroscopic method, applicable mostly for earlap
   measurements, research of non-transmission methods allows for the
   exapnsion of spectroscopy range of use. The aim of research is to
   estimate the penetration depth for 1600 nm radiation using reflection
   NIR-spectroscopy. Sufficiency of penetration depth on this wavelength
   would allow for the use of a mathematical model implemented in the
   transmission method. Methods: The developed experimental setup includes
   a semiconductor laser with wavelength of 1600 nm, two photodiodes,
   reflecting surface, control unit and power supply. For determining the
   position of optical elements a MATLAB program was developed, which
   calculated efficient detected radiation intensity depending on distances
   between the photodiode and the laser and between the laser and
   reflective surface. Scheme for measuring BG by reflection
   NIR-spectroscopy partially repeats the scheme used for transmission
   method. The main differences are in location of photodiodes on the same
   plane with the radiation source, while their optical axes are co-aligned
   and parallel to each other, and the reflecting surface tightly abuts the
   back wall of analytical cell with test solution. Results: The optimal
   distance between the photodiode and the laser is 5 mm, and between the
   laser and the reflective surface is 20 mm. This configuration allows
   intensity of the reflected radiation at about 20% of incident radiation
   to be obtained. Taking into account the permissible radiation density
   for skin, this value is enough for skin probing to a depth of 1.5 mm.
   Discussion: Reflection NIR-spectroscopy is promising method for
   non-invasive BG measurement. Research of transmission method has shown
   that the penetration depth of 1.5 mm is enough for receiving information
   about BG. Thereby mathematical apparatus applied for transmission
   NIR-spectroscopy can be used and similar error less than 20% can be
   expected.
   Objectives: Proper anatomical fitting of implants is crucial for a
   successful clinical outcome. However, every patient's anatomy is unique
   and there is a wide variety in the anatomical and morphological
   characteristics among individuals. Virtual fitting based on imaging data
   of a high number of patients has crucial benefits compared to
   conventional approaches during the design process. Methods: Population
   based engineering is a method that enables a virtual implantation
   combined with iterative design optimization based on 3D anatomical
   models created from imaging data of a high cohort of patients. This
   approach was successfully used during the design process of a novel
   inflow cannula for a Ventricular Assist Device and a Total Artificial
   Heart for maximizing the number of treatable patients. The objective was
   to create a design that contains all components, but which at the same
   time works for a wide variety of different body types and sizes.
   Results: The virtual studies have proven to give results that may not
   have been possible with conventional approaches. Compared with cadaver
   studies, this approach was a more accurate and economical way for
   determining the device fit and identifying areas for improvement.
   Clinical trials and in vivo studies of the devices have shown positive
   outcomes. Virtual fitting was able to reduce the risk of inflow
   obstruction, device-vessel misalignment, unexpected variabilities in the
   patient's anatomy and improper patient selection due to anatomical
   constraints. Discussion: Population based engineering is a
   cost-effective solution for including a large number of patients and
   anatomy variations in the design process. Additionally, this approach
   can be used for regulatory submission, e.g. to determine and justify
   anatomical and morphological eligibility or exclusion criteria for
   proper patient selection and/or the correct implant size. This is
   especially important in consideration of the future requirements of the
   Medical Device Regulation (MDR) for patient-specific implants.
   Objectives: None Alcoholic Fatty Liver disorders (NAFLD)is a complex
   systemic disorder becauseit is associated with clinical states such as
   obesity, insulin resistance, and type 2 diabetes thus involving both
   liver and pancreas. In particular, pathological pancreas (such as in
   diabetic patients, in non-alcoholic fatty pancreas disorders patients)
   led to mis control of insulin secretion (the insulin modulates the lipid
   accumulation in liver). Methods: Organ on chip approaches is one way to
   mimic human physiology. In this paper, we will present the development
   of a liver, pancreas and liver pancreas co-culture model to simulate the
   interaction between both organs. Results: The morphological analysis
   confirmed the rat hepatocytes and the rat Langehrans islets were
   cultivated successfully after the extraction for 7 days. The tissues
   functionality was confirmed by the production of albumin in the liver on
   chip models and by the insulin secretion in the pancreas biochips. The
   RTqPCR analysis confirmed that the pancreas on chip culture contribute
   to maintain high level mRNA of genes related to glucose insulin
   homeostasis when compared to Petri control. Then, the GLP1 drug
   contribute to increase the insulin metabolism in pancreas on chip. In
   liver pancreas co-culture, we found that the presence of pancreas islet
   contributed to modify the mRNA levels of glucose-insulin homeostasis
   related genes in the hepatocytes. It also contributed to increase the
   insulin production when compared to pancreas biochip control.
   Discussion: Those results demonstrated the potential of our liver
   pancreas model to be upgraded to a complex disease model.
   Objectives: We are developing a novel autologous tissue-engineered heart
   valve with a unique in-body tissue engineering. This is expected to be a
   viable bioprosthesis with better biocompatibility. In this study, we
   developed a conduit-type valve without any foreign materials and tested
   the feasibility and long-term availability in large animal experiments.
   Methods: We created plastic molds for Biovalves with a 3D printer easily
   and quickly considering the recipient character. We embedded them in the
   subcutaneous spaces of adult goats for about 2 months. After extracting
   the molds with the tissue en-block and removing the plastic molds only,
   Biovalves with tri-leaflets similar to those of the native valves were
   constituted from completely autologous connective tissues and
   fibroblasts. Total 21 conduit-type Biovalves were implanted in the
   apico-aortic bypass or the pulmonary artery of goats, (8 and 13,
   respectively). No anticoagurants were used after implantation. Results:
   The valves were successfully implanted and showed smooth movement of the
   leaflets with a little regurgitation in angiogram, and the maximum
   duration reached to 3 years 7 months. Histological examination of the
   Biovalves showed the autologous cells covering the laminar surface of
   the valve leaflets as the endothelium and also migrating into the
   leaflet body to construct characteristic tissues like native leaflets.
   Discussion: The valves have a potential to be used for viable
   bioprosthetic valves and to keep better function and biocompatibility
   longer than current ones.
   Objectives: The main purpose of this study is to analyze the correlation
   between different types of dnDSA and AMR after renal transplantation.
   Methods: We retrospectively analyzed the patients after renal
   transplantation from January 2002 to March 2017 in our Center. A total
   of 47 patients with positive PRA and confirmed as dnDSA were included,
   which were grouped according to the DSA binding to C1q, C3d and subtypes
   of IgG. Patients were divided into AMR and non-AMR groups according to
   the pathology of graft biopsy. Results: The pre-transplantation dialysis
   time of the non-AMR group was longer than that of the AMR group in 47
   patients with dnDSA positive (35.4 +33.2 vs 9.8 +10.5, p=0.014).
   C1q-binding dnDSA had no significant effect on the graft survival after
   operation and biopsy. Among 47 patients with dnDSA positive, C3d-binding
   DSA group had lower graft survival time (p=0.009), higher HLA-DP
   mismatch (0.1 +/- 0.3, p=0.043) and higher percentage of pericapillary
   C4d deposition (p=0.042), with statistical significance. The graft
   survival rate of IgG3 subtype negative patients was higher than that of
   IgG3 subtype positive patients (p=0.003). Cox analysis found that the
   risk factors for graft survival included IgG3 (OR = 46.877, 95% CI =
   4.211-521.830, P = 0.002), HLA-DR mismatch (OR = 0.103, 95% CI =
   0.021-0.496, P = 0.005), proteinuriuria at biopsy (OR = 2.097, 95% CI =
   1.184-3.713, p=0.024) and creatinine at biopsy (OR = 1.004, 95% CI =
   1.001-1.007, P = 1.007) Discussion: Single-center study showed that
   there was no significant correlation between the incidence of AMR and
   different types of DSA. The accurate HLA-DR typing should be emphasized
   during transplantation. The monitoring of specific types of dnDSA will
   help us to take interventions and thus contribute to the survival of
   transplanted kidneys.
   Objectives: Rotary blood pumps (RBPs) are successfully used in high-risk
   treatments, but clot formation still threatens their long-term
   application. To reduce the risk of clot formation, in-vitro
   thrombogenicity testing could help to improve RBP design, as several
   studies have shown. Those studies were able to simulate in-vitro clot
   formation in RBPs, but they had limitations regarding a proper
   quantification of their thrombotic impact. In this study, we assessed if
   thromboelastometric analyses (TEM) are feasible to quantify the
   thrombotic impact of RBPs in-vitro. Methods: Five RBPs (n = 5) were
   placed into simple pump circuits that were built of silicone tubes and
   reservoirs. Each circuit was filled with 150 ml of slightly heparinized
   porcine blood (one donor pig per circuit) and the pumps were brought
   into operation. The pumps operated until a drastic drop in volume flow
   indicated thrombus formation. We carefully cleaned the RBPs from blood
   and documented any found thrombus. Prior to this, blood samples were
   taken at certain time points during pump operation. The blood samples
   were then analyzed by TEM. Results: TEM measurements showed a decrease
   in clotting time (CT) over the duration of the test, which indicates an
   ongoing increase in the activation of the coagulation system caused by
   the pump. Correspondingly, RBPs revealed visible blood clots at
   high-risk thrombus formation spots. Discussion: The decrease in CT over
   time corresponding to clot formation in the RBPs shows that TEM is able
   to detect and quantify the thrombotic impact of RBPs in-vitro. Thus, TEM
   could be used in future studies to compare the thrombogenicity of
   different RBPs by performing comparison tests similar to hemolysis
   testing. This could lead towards a standardization of in-vitro
   thrombogenicity testing of RBPs.
   Objectives: Cryopreservation of tissue-engineered constructs (TECs) is
   very important to provide such ready-to-use products for regenerative
   medicine and clinical application upon demand. Although cryopreservation
   of isolated cells seems to be well established, there are still a number
   of challenges associated with the cryopreservation of native and
   artificial tissues due to adherent cell state, limited heat and mass
   transfer as well as inadequate cryopreservation protocols. Here, we aim
   at developing an approach for efficient cryopreservation of electrospun
   TECs based on multipotent stromal cells (MSCs). Methods: Blend
   electrospun fibre mats (fibre diameter 0.8 +/- 0.2 mu m, thickness 100
   +/- 10 mu m) were produced from polycaprolactone and polylactic acid
   (PCL-PLA, ratio 100:50) using electrospinning. The fibre mats (diameter
   16 mm) were UV sterilised and seeded with MSCs (5x104 cells/cm2). The
   cells were cultivated on fibre mats for 7 days under static conditions
   and then frozen using 1 K/min cooling rate in a controlled rate freezer
   with different formulations of cryoprotective agents (CPAs), such as
   dimethyl sulfoxide (DMSO) and its combination with sucrose (with and
   without pre-culture with sucrose for 24 h). The viability of cells
   growing on fibre mats was monitored for 2 weeks after seeding and 24 h
   after thawing. Results: The results indicate that PCL-PLA fibre mats are
   biocompatible with MSCs (viability higher than 82%). Pre-culture with
   sucrose before freezing as well as its addition to DMSO-containing
   freezing medium significantly improved cell viability after thawing.
   Moreover, duration of equilibration of cell-seeded fibre mats with the
   CPAs before freezing affected cell viability post-thaw. Discussion: We
   showed that it is feasible to effectively cryopreserve electrospun TECs
   using controlled technological steps. This work could serve as a solid
   background for further development of efficient cryopreservation methods
   for biobanking of electrospun constructs for vascular or corneal tissue
   engineering.
   Objectives: There have been discussions on effects of pleural effusion
   on the breathing muscles dynamics. In particular, hemidiaphragm
   inversion influence on the pleural pressure (PPL) and ventilation
   parameters has not been precisely determined. The aim of this study was
   to analyze changes in PPL and ventilation parameters in patients
   undergoing therapeutic thoracentesis (TT). Particular attention has been
   paid to inversion of the hemidiaphragm caused by large one-sided pleural
   effusion. The analysis was based on virtual experiments performed on an
   artificial cardio-respiratory patient (AP). Methods: TT was simulated on
   AP, which consists of several cooperating models of the respiratory
   system mechanics, gas transport and exchange, and circulation. Three
   scenarios were considered: a) proper work of the diaphragm, b)
   flattening and fixation of the hemidiaphragm due to the large amount of
   fluid, c) paradoxical excursion of the inverted hemidiaphragm. Results:
   Simulations showed that during progressive pleural fluid withdrawal
   significant changes in the course of PPL were observed, particularly in
   scenarios b and c. Paradoxical excursion of the inverted hemidiaphragm
   significantly influenced the alveolar oxygen partial pressure (PAO2) due
   to a kind of pendelluft: e.g., air flows out from the corresponding lung
   during inspiration and thus it flows to the lung in the hemithorax
   without pleural effusion. Discussion: Flattening and inversion of the
   hemidiaphragm have an influence on several physiological factors of
   which PPL and PAO2 seem to be the most important. Hence, TT may improve
   pulmonary system function particularly in patients with inverted
   hemidiaphragm.
   Objectives: Bone loss at implantation sites on oral cavities is a major
   problem for dental surgeons; in order to combat this issue, we developed
   3 types of colagen biomaterial blends: chondrohitin sulfate, carbon
   nanotubes, and electric stimulated. Methods: Bovine colagen type I was
   dissoluted at 4% in formic acid 0,1M (Synth - Brazil) and divided in 4
   groups: A- with Chondroitin Sulphate (Sigma Aldrich); B - carbon
   nanotubes suspention (Sigma Aldrich); C- eletric field ; D - control
   group. All of the samples were crosslinked with NHS
   (N-hydroxysuccinimide esters) (Thermo Scientific-USA) and freeze dried
   at a LH2000 equipment (Terroni - Brazil). The samples were analized by:
   SEM; EDS; XPS; Bartha respirometry and FET. Results: All of the samples
   have the same macroscopic morphology. The SEM of the group submitted to
   electric field shows organization of the colagen fibers. The EDS shows
   atomic content of carbon, oxygen, and nitrogen with other substances
   Discussion: The absence of contaminants within the samples and the
   increase in stiffness exhibit the compatibility of this material for use
   in bone augmentation in implantology. The material is shown to be not
   toxic, however more tests should be conducted prior to human use.
   Objectives: The optimization of the long term storage of cells and
   tissues is a challenging process with many variables but one factor is
   often overlooked: the freezing device itself. There are freezing
   containers that have to be placed in a -80 degrees C freezer and the
   manufacturer promises a cooling rate of 1 K/min. On the other hand there
   are controlled rate freezers where cooling rates from 0.1 K/min up to 50
   K/min are promised. In this study we compared two commercially available
   freezing containers and four controlled rate freezers with respect to
   their functioning principle. Furthermore, we investigated the accuracy
   of the adjusted cooling rate and the nucleation temperature of the
   samples. Methods: Seven 1.5 ml cryovials filled with 1 ml 0.9% (w/v)
   sodium chloride solution were dispersed evenly over the rack of each
   freezing device. Constantan thermocouples (type T) connected to a RedLab
   device were placed in the middle of the solution of each cryovial to
   record temperatures every second with the respective software. The
   cooling rates were calculated from the melting point (-0.6 degrees C) of
   the solution to -30 degrees C with n=3. For all freezing devices a
   cooling rate of 1 K/min was set according to the manufacturers
   guidelines. Results: The freezing containers had sample cooling rates
   between 0.5 and 0.8 K/min. All controlled rate freezers showed cooling
   rates similar to the programmed cooling rate of 1 K/min. Higher cooling
   rates resulted in increasing deviations between programmed and measured
   cooling rates. The nucleation temperatures of the samples in the
   freezing containers were mainly between 0 degrees C and -6 degrees C.
   However, the controlled rate freezers showed nucleation temperatures
   mainly in the range of -6 degrees C to -12 degrees C. Discussion:
   Varying definitions from each manufacturer resulted in the observed
   cooling rate differences of the freezing containers. Limited heat
   transfer accounted for the increased cooling rate deviation recorded in
   higher programmed cooling rates.
   Objectives: Patients using ventricular assist devices (VADs) still
   suffer from adverse events such as pump malfunctions or thromboembolic
   events. This can be caused by thrombi that have formed inside the pump
   (pump thrombus). Therefore, there is a great need to prevent such
   adverse events through engineering measures in the early development
   stage of blood pumps. Currently, a numerical model to predict thrombus
   sites inside VADs is still missing and the risk can only be assessed
   with in vitro experiments in the late development stage. A recently
   found model for thrombus formation at high shear rates that was derived
   from simple stenosis experiments promises great potential in the
   application in computational simulations (CFD) of VADs. Methods: In this
   study, advanced high resolution URANS simulations of rotational blood
   pumps were conducted with the flow solver of StarCCM+ (Siemens) at an
   operating point of 5L/min at 75 mmHg. A k- omega SST turbulence model
   and the sliding mesh method was applied. The existing model for
   predicting high shear thrombus formation was applied and compared with
   observations from explanted pumps. Based on these results a modification
   of that model is proposed that suggests a wall normal transport due to
   the change of shear rate in flow direction. This modification was
   realized in the CFD by applying a correlation between the computed
   direction of the pressure gradient and the flow direction. Results: The
   application of the model shows that thrombus sites are overpredicted in
   rotational blood pumps when compared with experimental results or
   observations from explanted pumps. However, with a modification of the
   model which proposes that the influence is a wall normal transport due
   to a change in shear rate, a good agreement was found. Discussion: Since
   there is little data available in the literature that shows the position
   of pump thrombi the validity of these models remains unclear and has to
   be experimentally evaluated further.
   Objectives: Cryptogenic stroke is the cause of 40% of ischaemic acute
   cerebrovascular events. Study aim was to evaluate the recurrence of
   ischaemic cerebrovascular events in patients successfully treated by
   percutaneous closure of patent foramen ovale (PFO). Methods: From
   February 2004 to January 2019, 314 symptomatic (243 stroke, 71 TIA)
   patients, (153 M 161 F; mean age 41 yrs, range 10-69) underwent
   percutaneous closure of PFO. 151 patients/314 (48%) had concomitant
   migraine, 90 (60%) with aura. 7 different occluder devices were
   implanted by transesophageal echocardiography, for a total of 317
   implants. During follow-up all patients underwent clinical (Rankin
   modified scale) and quality of life (SF36) evaluations, transcranial
   Doppler (TCD), trans-thoracic echocardiography, and MRI. Cerebral and
   angio-MR assessed the degree of lesions by quantitative and qualitative
   comparative analysis performed before and after treatment. Sizes of
   lesions were measured by manual segmentation on the axial, coronal and
   sagittal images acquired. Results: Successful device deployment was
   achieved in 99% of pateints; patients were discharged home within 3
   days. Follow-up was 100% complete (median 55.4, range 1-178 months). At
   6 months, Rankin scale was 0 (p<0.0001) in 230 patients (95%) affected
   by stroke and 10 patients reached score 1. Quality of life improved
   significantly (P<0.0001). In 101/151 patients (67%) with migraine,
   intensity and frequency of attacks significantly decreased (P<0.0001).
   TCD showed residual microembolic signals in 10 patients, 3 patients
   required secondary successful treatment for an associate defect. TTE
   (after 1, 3, 6, 12 months and once a year for 5 years) showed optimal
   sealing of all devices without signs of erosion, incomplete closure and
   thrombus. In 265 patients cerebral MRI showed no new lesions at 2 years.
   Discussion: Our 15 year experience suggests that percutaneous treatment
   of PFO is safe and beneficial for secondary prevention of recurrence of
   acute cerebrovascular events irrespective of the device used.
   Objectives: Endovascular stent grafting is the standard treatment for
   patients with acute traumatic aortic rupture with extensive associated
   lesions. Very little long term information is available in large series.
   Methods: From March 1999 to September 2018, 83 patients (72 M and 11 F;
   mean age: 37.25 +/- 13.46;range 16 to 69) admitted with acute or chronic
   traumatic aortic lesions underwent endovascular repair. 60 cases had
   acute traumatic aortic rupture, due to road accidents in 69 patients and
   accidental falls in 3 patients. All procedures were carried out in the
   angiography suite. Left subclavian artery was always identified.
   Patients were followed-up in the out-patient clinic and by yearly angio
   CT-scan with regard to survival and complications. The follow-up was
   100% complete. Results: Endovascular stent-graft treatment was
   successful in all cases of acute or chronic aortic injury. No
   post-operative paraplegia occurred. Control angiography showed optimal
   sealing and complete exclusion of the pseudo-aneurysm from blood flow
   with no primary endoleak. Patients underwent treatment of all associated
   lesions later on during hospital stay. Two patients died in the
   hospital: 1 patient of cerebral haemorrhage and 1 patient of sepsis.
   During the follow-up 5 patients died (survival: 91.4%) for causes
   unrelated to the aortic procedure. no cases of perigraft leakage or
   aortic disruption were detected. During follow-up 1 patient had a steal
   syndrome and 1 patient paraplegia due to the covering of the left
   subclavian artery by endovascular graft. 4 years after treatment 1
   patient had inner thrombosis of the graft developing a gradient; a new
   endovascular stent graft was deployed successfully. Freedom from
   complications was 92.3%. Discussion: The outcomes over 20 years of
   follow-up proves that endovascular stent graft repair is the first
   choice treatment in patients with traumatic aortic injuries. Our
   experience demonstrates the feasibility and safety of endovascular
   treatment including patients with extensive associated injuries.
   Objectives: In vitro simulation of an in vivo environment for human stem
   cell research is crucial for any kind of biomedical purpose. While
   important factors like 3D-cultivation and physiological oxygen
   concentrations gain more attention in the scientific community, we still
   lack reliable methods to visualize the hypoxic response of cells in 2D
   and 3D in vitro systems. In this study we present human adipose-derived
   MSCs, modified with a genetically encoded hypoxia-sensor. Methods: We
   used a lentiviral system to stably integrate the genetic construct into
   the chromosomal DNA of mesenchymal stem cells. To investigate the
   features of this novel biosensor we cultivated our cells in a 2D- and
   3D-environment under various oxygen levels and evaluated the outset of
   biosensor-fluorescence via microscopy and flow cytometry. Results: The
   hypoxia sensor was successfully integrated in mesenchymal stem cells and
   could easily be induced by cultivating the cells in a hypoxic condition.
   MSCs, modified with hypoxia biosensors could be cultivated up to passage
   20. Trilineage differentiation of MSCs (adipogenous, osteogenous and
   chondrogenouse differentiation) was also preserved by the cells after
   transfection. Using these cells we could monitor which 3D-cultivation
   conditions lead to hypoxic response of MSCs. Discussion: Our findings
   can help to improve our understanding of the influence of cultivation
   conditions on in situ oxygen concentrations. Moreover, by choosing the
   right 3D cultivation system, MSC can be cultivated in vitro under
   physiological hypoxic conditions.
   Objectives: Heart failure with reduced Ejection Fraction (HFrEF) is a
   progressive disease with a low 5-year survival of <50%, which affects 23
   million people worldwide. It is characterized by adverse remodeling of
   the left ventricle (dilated cardiomyopathy) due to an increase in
   filling pressures and myocardial wall stress. Pharmacological treatment
   and cardiac resynchronisation therapy have proven beneficial for
   survival. For patients with end-stage heart failure, a heart transplant
   or Left Ventricular Assist Device can be considered. A shortage of
   donors, patient selection and major downsides such as invasiveness and
   driveline infections limit the use of these treatments. Research has
   shown a 13% decrease in mortality for every 5% increase in left
   ventricular ejection fraction. Therefore, we developed a smart memory
   alloy configuration in order to increase the ejection fraction and
   obtain an increase of 3,5% in a bench model. To cope with ongoing left
   ventricular dilatation and rise in wall stress, this should be combined
   with adjustable and measurable ventricular restraint therapy. Our first
   aim is to measure local wall stress during a full cardiac cycle. Next,
