Repository: MatInfoUB/NLP-Queries

File: Multicomponent_Co_alloys2.txt (part 2 of 6)
FN Clarivate Analytics Web of Science
   magneto-optic response. The observed magnetic responses show strong
   correlation with structural trans formations such that structural
   ordering and symmetry change can give rise to enhanced magnetic and
   magneto-optic interactions. The observed magnetism in these alloys and
   their compatibility with Ge substrates make them potential candidates
   for spin electronic transport studies and applications. (C) 2002
   Published by Elsevier Science B.V.
CT 1st Japan/USA Workshop on Combinatorial Materials Science and Technology
CY OCT 01-03, 2000
CL MAUI, HAWAII
ZR 0
ZS 0
TC 16
Z8 3
ZB 4
Z9 17
SN 0169-4332
UT WOS:000176733600026
ER

PT J
AU Campbell, CE
   Boettinger, WJ
   Kattner, UR
TI Development of a diffusion mobility database for Ni-base superalloys
SO ACTA MATERIALIA
VL 50
IS 4
BP 775
EP 792
AR PII S1359-6454(01)00383-4
DI 10.1016/S1359-6454(01)00383-4
PD FEB 25 2002
PY 2002
AB For the fcc phase of the Ni-Al-Co-Cr-Hf-Mo-Re-Ta-Ti-W system, diffusion
   data in various constituent binary systems were assessed to establish a
   multicomponent diffusion mobility database. The diffusion assessment
   relied on an existing thermodynamic database for the calculation of
   needed thermodynamic factors. The mobilities determined for the
   self-diffusion of the components in the fcc phase (a metastable state
   for some components) were consistent with the correlation of the
   diffusivity with the melting point. The general agreement of calculated
   and measured diffusion coefficients in the Ni-Co-Cr-Mo and Ni-Al-Cr-Mo
   quaternary systems demonstrated the ability of the database to
   extrapolate to higher order systems. Finally, the mobility database, in
   conjunction with an available thermodynamic database and a
   finite-difference diffusion code. was used to simulate a multicomponent
   diffusion couple between two commercial Ni-base superalloys. (C) 2002
   Acta Materialia Inc. Published by Elsevier Science Ltd. All rights
   reserved.
TC 270
ZR 0
ZB 3
ZS 0
Z8 18
Z9 280
SN 1359-6454
UT WOS:000173946600010
ER

PT J
AU Ma, LQ
   Wang, LM
   Zhang, T
   Inoue, A
TI Bulk glass formation of Ti-Zr-Hf-Cu-M (M=Fe, Co, Ni) alloys
SO MATERIALS TRANSACTIONS
VL 43
IS 2
BP 277
EP 280
DI 10.2320/matertrans.43.277
PD FEB 2002
PY 2002
AB The glass-forming ability of Ti-Zr-Hf-Cu-M (M=Fe, Co, Ni) alloys was
   examined by melt-spinning and copper mold casting methods. New
   Ti20Zr20Hf20Cu20Ni20 bulk glassy rod of 1.5 mm in diameter was formed by
   copper mold casting. The T-x and T-g of the glassy rod were 711 K and
   658 K and T-g/T-m was 0.57. The bulk glassy alloy can be characterized
   by equal concentration of constituent elements without distinct host
   component. It is confirmed that more multicomponent classy systems have
   a better glass-forming ability as compared with simpler alloy systems.
   The glassy alloy rod also exhibits good mechanical properties which are
   similar to those for ordinary glassy alloys. The finding of this alloy
   system may provide a new synthesis method of bulk glassy alloys.
RI Inoue, Akihisa/E-5271-2015; Zhang, Tao/O-4911-2014
TC 97
Z8 6
ZB 0
ZS 0
ZR 0
Z9 98
SN 1345-9678
EI 1347-5320
UT WOS:000174931700033
ER

PT B
AU Belova, IV
   Murch, GE
BE Fisher, DJ
TI Determination of atom-vacancy exchange-frequency ratios from
   experimental intrinsic diffusivities in disordered binary and ternary
   alloys
SO DEFECTS AND DIFFUSION IN METALS: AN ANNUAL RETROSPECTIVE IV
SE DEFECT AND DIFFUSION FORUM
VL 203-2
BP 125
EP 130
DI 10.4028/www.scientific.net/DDF.203-205.125
PD 2002
PY 2002
AB An exact relationship between intrinsic diffusivities and the
   atom-vacancy exchange frequencies has been found recently by the authors
   for the multicomponent random alloy. In this paper we employ this
   relationship in order to analyse the measured intrinsic diffusivities
   examined: to determine ratios of exchange frequencies cross section of
   concentrated binary and ternary disordered alloys. The binary systems
   are Ag-Cd, Ni-Fe, Zr-U, Ni-Cu and Co-Ni alloys, the ternary systems
   examined are Co-Cr-Ni, Cu-Mn-Zn and Ag-Cd-Zn alloys.
CT Summer School on Mechanical Spectroscop Q-1
CY 2001
CL AUSSOIS, FRANCE
OI Murch, Graeme/0000-0002-6259-1796; Belova, Irina/0000-0002-9828-4050
Z8 0
ZR 0
ZB 0
ZS 0
TC 2
Z9 2
BN 3-908450-69-1
UT WOS:000175228400007
ER

PT J
AU Chen, Y
   Sequeira, CAC
   Song, XY
   Neto, R
   Wang, QD
TI Polytypism of La-Ni phases in multicomponent AB(5) type hydride
   electrode alloys
SO INTERNATIONAL JOURNAL OF HYDROGEN ENERGY
VL 27
IS 1
BP 63
EP 68
DI 10.1016/S0360-3199(01)00088-X
PD JAN 2002
PY 2002
AB The microstructure of multi-component AB(5) type alloy Ml(NiCoAl)(5)
   (Ml, Lanthanum riched misch rare earth metal) has been characterized
   using transmission electron microscopy, high resolution electron
   microscopy and energy dispersive spectrum analysis. The intermetallic
   phases Ml(5)(NiCoAl)(19) of Ce5Ni19 (hexagonal 2H) type and
   Ml(2)(NiCoAl)(7) phase of La2Ni7 type with two kinds of polytypes
   (modifications) are found for the first time to exist as equilibrium
   phases in stoichiometric MI-Ni-Co-Al alloys after arc melting. All of
   the polytypes existing in the multicomponent alloys keep well-defined
   orientation relationship with the AB(5) type matrix expressed as the
   [0-10](CaCu5)\ \ [0-10](polytype) and (001)(CaCu5)\ \ (001)(polytype).
   The misfit dislocations at the interfaces between polytypes structure
   and parent alloy matrix were clearly observed in high resolution
   electron microscopy (HREM) image. The possible reasons, which cause the
   formation of the polytypes and the effect of the polytypes on the
   hydrogen absorbing/desorbing properties for the multicomponent alloys
   are discussed. (C) 2001 International Association for Hydrogen Energy.
   Published by Elsevier Science Ltd. All rights reserved.
RI Sequeira, C.A.C./P-6275-2019; Neto, Rui Pedro da Costa/
OI Sequeira, C.A.C./0000-0001-7556-2858; Neto, Rui Pedro da
   Costa/0000-0003-4300-4733
TC 7
Z8 0
ZR 0
ZS 0
ZB 0
Z9 7
SN 0360-3199
UT WOS:000172739900009
ER

PT J
AU Zhao, JC
   Henry, MF
TI The thermodynamic prediction of phase stability in multicomponent
   superalloys
SO JOM-JOURNAL OF THE MINERALS METALS & MATERIALS SOCIETY
VL 54
IS 1
BP 37
EP 41
DI 10.1007/BF02822603
PD JAN 2002
PY 2002
AB Thermodynamic calculations, which are being performed on a daily basis
   in industrial laboratories such as the General Electric Corporate
   Research and Development Center, have proven to be of great assistance
   in the development of new alloys and the selection of processing
   conditions for existing or new alloys. This article presents an
   evaluation of the state-of-the-art of that capability for nickel-base
   superalloys.
RI Zhao, Ji-Cheng/O-7563-2019; Zhao, Ji-Cheng (JC)/H-4387-2012
OI Zhao, Ji-Cheng/0000-0002-4426-1080; Zhao, Ji-Cheng
   (JC)/0000-0002-4426-1080
Z8 1
ZB 0
ZR 0
TC 20
ZS 0
Z9 21
SN 1047-4838
UT WOS:000173443100005
ER

PT J
AU 權益鉉
   宋明燁
TI Improvement in Electrochemical Properties of Zr and Mn-based AB2-type
   Metal Hydrides by the Substitution of Elements
Z1 Zr과 Mn 기초의 AB2형 금속수소화물의 원소치환에 의한 전기화학적 특성 향상
SO Korean Journal of Metal and Materials
S1 대한금속Â·재료학회지
VL 40
IS 7
BP 784
EP 790
PD 2002
PY 2002
Z8 0
TC 0
ZS 0
ZR 0
ZB 0
Z9 0
SN 1738-8228
UT KJD:ART000882709
ER

PT J
AU Frisk, K
   Dumitrescu, L
   Ekroth, M
   Jansson, B
   Kruse, O
   Sundman, B
TI Development of a database for cemented carbides: Thermodynamic modeling
   and experiments
SO JOURNAL OF PHASE EQUILIBRIA
VL 22
IS 6
BP 645
EP 655
DI 10.1361/105497101770332451
PD DEC 2001
PY 2001
AB A new database, for thermodynamic information for cemented carbides has
   been developed. A full description of the alloy system C-Co-N-Nb-Ta-Ti-W
   is presented. The work has involved both thermodynamic evaluations of
   lower order systems and experimental investigations. Full new
   assessments of the quaternary Ti-W-C-N, Ta-W-C-N, and Nb-W-C-N systems
   have been performed, including tests of the influence of model
   parameters on miscibility gaps in higher order systems. A new improved
   description of the Co-W-C system based on new experiments is used in the
   present work.
   The main results of the experimental work are
   measurements of the composition of the cubic carbide in selected
   equilibria;
   measurements of the temperatures of the liq + fcc + WC + gr. and liq +
   fcc + WC + M6C equilibria in the Co-W-C and Co-W-X-C (X = Ti, Ta, Nb)
   systems; and
   measurements of the solubility of Ti, Ta, and Nb in liquid in
   multicomponent alloys.
   The results of the assessments have been implemented into a new
   database. The database has successfully been used in a parallel project
   to simulate the formation of gamma -phase free zones in cemented
   carbides. A few other applications of industrial relevance are
   presented.
OI Frisk, Karin/0000-0001-9407-9140
Z8 6
ZS 0
TC 37
ZB 0
ZR 0
Z9 41
SN 1054-9714
UT WOS:000172939600008
ER

PT J
AU Koshiba, H
   Inoue, A
TI Preparation and magnetic properties of co-based bulk glassy alloys
SO MATERIALS TRANSACTIONS
VL 42
IS 12
BP 2572
EP 2575
DI 10.2320/matertrans.42.2572
PD DEC 2001
PY 2001
AB This paper deals with the formation and soft magnetic properties of
   Co(Fe)-M-B (M = transition Metals) glassy alloys in thin sheet and bulk
   ring forms prepared by single role melt spinning and copper mold casting
   methods. This multicomponent system was found to exhibit a distinct
   glass transition and a wide supercooled liquid region (DeltaT(x))
   exceeding 70 K before crystallization. The high thermal stability of the
   supercooled liquid has enabled us to produce the bulk glassy alloys. The
   Co-Fe-Ta-B alloy samples with a ring form of phi7 mm x phi3 mm, x t1 mm
   consist of a single glassy phase. These bulk amorphous samples exhibit
   excellent soft magnetic properties, which are nearly the same as those
   of the corresponding melt-spun glassy thin sheets: the coercivity (H-c)
   and saturation magnetic flux density (B-s) are 0.25 A/m and 0.49 T,
   respectively. These good soft magnetic properties suggest structural
   homogeneity resulting from its high glass-forming ability. The excellent
   soft magnetic properties are useful for industrial application.
RI Inoue, Akihisa/E-5271-2015
ZS 0
ZR 0
Z8 2
ZB 0
TC 28
Z9 29
SN 1345-9678
EI 1347-5320
UT WOS:000173669800017
ER

PT J
AU Heilmaier, M
TI Deformation behavior of Zr-based metallic glasses
SO JOURNAL OF MATERIALS PROCESSING TECHNOLOGY
VL 117
IS 3
SI SI
BP 374
EP 380
DI 10.1016/S0924-0136(01)00782-8
PD NOV 23 2001
PY 2001
AB Multi-component bulk Zr-based glassy alloys exhibit a wide supercooled
   liquid region, which provides excellent stability against
   crystallization. Microstructures consisting of a metallic glass matrix
   with crystallite precipitates of different shapes and sizes are
   synthesized. The compressive deformation behavior of metallic glassy
   matrices with and without second-phase precipitates is reviewed. At room
   temperature, fully amorphous alloys exhibit microplasticity without
   significant work hardening. In contrast, alloys with a large volume
   fraction of crystallites introduced either in dendritic form during
   casting or as nano-scaled precipitates during post-annealing of fully
   amorphous structures are brittle. At high temperatures, amorphous and
   partially crystalline alloys exhibit Newtonian viscous flow at low
   strain rates. At both temperatures the deformation behavior is described
   within the framework of the free volume model. (C) 2001 Elsevier Science
   B.V. All rights reserved.
CT International Conference on Processing and Manufacturing of Advanced
   Materials (THERMEC 2000)
CY DEC 04-08, 2000
CL LAS VEGAS, NEVADA
ZB 1
ZR 1
ZS 0
TC 69
Z8 9
Z9 77
SN 0924-0136
UT WOS:000172803100020
ER

PT J
AU Yoon, KE
   Isheim, D
   Noebe, RD
   Seidman, DN
TI Nanoscale studies of the chemistry of a Rene N6 superalloy
SO INTERFACE SCIENCE
VL 9
IS 3-4
BP 249
EP 255
DI 10.1023/A:1015158728191
PD NOV 2001
PY 2001
AB Atom-probe field-ion microscopy (APFIM) is used to study partitioning of
   the alloying elements between the gamma (FCC) and gamma' (L1(2)) phases
   and their segregation behavior at gamma/gamma' interfaces of a Rene N6
   nickel-based superalloy. The atomic-scale resolution and real space
   reconstruction capability for elemental chemical mapping makes
   three-dimensional atom-probe microscopy especially suitable for
   subnanoscale investigations of complex multicomponent superalloys.
   Concentration profiles of this alloy, obtained from an atom probe
   analysis, reveal the partitioning behavior of the alloying elements in
   Rene N6. As anticipated, the matrix strengtheners, such as Mo and W, are
   partitioned to the gamma (FCC) matrix, while Re segregates at the
   gamma/gamma' interfaces; the Gibbsian interfacial excess of Re is
   determined by both one-dimensional (2.32 atoms nm(-)2) and
   three-dimensional atom-probe microscopies (3.92 atoms nm(-)2) and the
   values obtained are in reasonable agreement.
CT International Conference on Intergranula and Interphase Boundaries
   (iib2001)
CY 2001
CL HAIFA, ISRAEL
RI Seidman, David/B-6697-2009; Isheim, Dieter/B-7524-2009
Z8 2
ZR 0
TC 40
ZB 0
ZS 0
Z9 40
SN 0927-7056
UT WOS:000175061000016
ER

PT J
AU Kolomytsev, V
   Babanly, M
   Musienko, R
   Sezonenko, A
   Ochin, P
   Dezellus, A
   Plaindoux, P
   Portier, R
   Vermaut, P
TI Multicomponent TiNi-based shape memory alloys: General considerations
   and selection rules for an initial precursor amorphous state
SO JOURNAL DE PHYSIQUE IV
VL 11
IS PR8
BP 457
EP 462
DI 10.1051/jp4:2001876
PD NOV 2001
PY 2001
AB General considerations, which concern the development of new
   multicomponent shape memory alloys in an initial amorphous state, are
   discussed. The selection rules for the chemical compositions appropriate
   for production of both amorphous and potentially shape memory alloys are
   proposed on a basis of well known three "golden rules" and statements
   regarding the shape memory phenomena. The production and
   characterisation of the "AB"-type series amorphous potentially shape
   memory alloys with "A"=(Ti,Hf,Zr), "B"=(Ni,Cu,Co,Ag,Pd,Al) and the "A:B"
   ratio varied as 45:55, 50:50 and 55:45 are discussed. The material
   structure was followed by X ray diffraction and the thermodynamic
   properties and thermal stability were studied by Differential Scanning
   Calorimetry. Various heat treatments regimes have been explored for the
   formation of appropriate microstructures to demonstrate the shape memory
   property.
CT 8th European Symposium on Martensitic Transformations (ESOMAT2000)
CY SEP 04-08, 2000
CL COMO, ITALY
SP Univ Studi Milano; Univ Studi Milano Bicocca; Inst TemPE Consiglio Nazl
   Ric; INFM; Soc Pirelli; Amministrazione Provinciale Como; Soc Optigen;
   Soc LT Calcoli
RI VERMAUT, Philippe/F-9298-2013
OI VERMAUT, Philippe/0000-0001-6486-0075
ZS 0
Z8 1
ZB 0
TC 14
ZR 0
Z9 15
SN 1155-4339
UT WOS:000173253800077
ER

PT J
AU Zhu, HM
   Sadoway, DR
TI Synthesis of nanoscale particles of Ta and Nb3Al by homogeneous
   reduction in liquid ammonia
SO JOURNAL OF MATERIALS RESEARCH
VL 16
IS 9
BP 2544
EP 2549
DI 10.1557/JMR.2001.0348
PD SEP 2001
PY 2001
AB The analysis of metallothermic reduction as an electronically mediated
   reaction predicted that the particle size of solid product could be
   reduced if the reaction were conducted in a medium that is a mixed
   conductor (ionic and electronic). This prediction was confirmed by
   reacting TaCl5 with sodium, each dissolved in liquid ammonia, to produce
   tantalum powder having an average particle size over an order of
   magnitude finer than the micron-sized powders produced commercially
   today. Metallothermic reduction in a mixed conducting medium has been
   extended to a multicomponent system in order to synthesize nanosized
   powder of Nb3Al by co-reduction of NbCl5 and AlCl3 both dissolved in
   liquid ammonia.
RI Sadoway, Donald/AAE-7708-2019
OI Sadoway, Donald/0000-0003-1978-8654
TC 23
ZB 0
ZR 0
ZS 0
Z8 4
Z9 26
SN 0884-2914
UT WOS:000170898900014
ER

PT J
AU Song, MY
   Ahn, D
   Kwon, IH
   Chough, SH
TI Development of AB(2)-Type Zr-Ti-Mn-V-Ni-M hydride electrode for Ni-MH
   secondary battery
SO JOURNAL OF THE ELECTROCHEMICAL SOCIETY
VL 148
IS 9
BP A1041
EP A1044
DI 10.1149/1.1391269
PD SEP 2001
PY 2001
AB A series of multicomponent Zr0.5Ti0.5Mn0.4V0.6Ni0.85M0.15 (M = Fe, Co,
   Cu, Mo, and AI) alloys are prepared and their crystal structure and
   pressure-composition-temperature curves are examined. The
   electrochemical properties of these alloys such as discharge capacity,
   cycling performance, and rate capability are also investigated.
   Zr0.5Ti0.5Mn0.4V0.6Ni0.85M0.15 (M = Fe, Co, Cu, Mo, and Al) alloys have
   predominantly C14 Laves phases multiple phase structure. The alloys with
   M = Co and Fe have relatively larger hydrogen storage capacities. The
   discharge capacities just after activation are relatively large in the
   case of the alloys with M = Co and Fe. They are 226 and 225 mAh/g,
   respectively, at the current density 60 mA/g. The
   Zr0.5Ti0.5Mn0.4V0.6Ni0.85Co0.15 alloy is the best one with a relatively
   large discharge capacity and good cycling performance. The gradual
   increases in the discharge capacities of the alloys with the increase in
   the current density (from 60 to 250 mA/g) are considered to result from
   the spontaneous hydrogen evolution due to an insufficient hydrogen
   overvoltage. During activation Ni-rich and Fe-rich regions form on the
   surface of the Zr0.5Ti0.5Mn0.4V0.6Ni0.85Fe0.15 alloy. They may act as
   active sites for the electrochemical reaction. With the increase in the
   number of charge/discharge cycles for the
   Zr0.5Ti0.5Mn0.4V0.6Ni0.85Fe0.15 alloy, the quantities of the zirconium
   and iron dissolved in the solution increase. (C) 2001 The
   Electrochemical Society.
ZR 0
Z8 2
ZB 0
ZS 0
TC 39
Z9 39
SN 0013-4651
UT WOS:000170813000012
ER

PT J
AU Miyazaki, T
TI Computational investigations on the microstructure formation in
   multi-component alloy systems based on the phase field method
SO CALPHAD-COMPUTER COUPLING OF PHASE DIAGRAMS AND THERMOCHEMISTRY
VL 25
IS 2
BP 231
EP 239
DI 10.1016/S0364-5916(01)00045-1
PD JUN 2001
PY 2001
AB On the basis of the phase field method, the microstructure formation due
   to the phase decomposition is computationally evaluated for the
   multi-component alloy systems of Fe-Al-Co and In-GaAsP by using the
   thermodynamic data related of the systems. The composition dependence of
   atomic interchange energy is taken into account. The elasticity and
   mobility of atoms are assumed to depend on the local order parameters
   such as composition, degree of order and so on. The time-dependent
   morphological changes of the microstructure are demonstrated for the
   formation of modulated structure by spinodal decomposition, strain
   induced morphological changes of precipitates, the order-disorder phase
   transition and so on.
CT Annual Meeting of the Minerals-Metals-and-Materials-Society (TMS)
CY FEB 12-15, 2001
CL NEW ORLEANS, LOUISIANA
SP Minerals Metals Materials Soc
ZS 0
Z8 3
ZB 0
ZR 0
TC 2
Z9 4
SN 0364-5916
UT WOS:000171826900008
ER

PT J
AU Ghosh, G
   Olson, GB
TI Computational thermodynamics and the kinetics of martensitic
   transformation
SO JOURNAL OF PHASE EQUILIBRIA
VL 22
IS 3
BP 199
EP 207
DI 10.1361/105497101770338653
PD JUN 2001
PY 2001
AB To assist the science-based design of alloys with martensitic
   microstructure, a multicomponent database kMART (kinetics of MARtensitic
   Transformation) encompassing the components Al, C, Co, Cr, Cu, Fe, Mn,
   Mo, N, Nb, Ni, Pd, Re, Si, Ti, V,and W has been developed to calculate
   the driving force for martensitic transformation. Built upon the SSOL
   database of the Thermo-Gale software system, a large number of
   interaction parameters of the SSOL database have been modified, and many
   new interaction parameters, both binary and ternary, have been
   introduced to account for the heat of transformation, T, temperatures,
   and the composition dependence of magnetic properties. The critical
   driving force for face-centered cubic (fcc) --> body-centered cubic
   (bcc) heterogeneous martensitic nucleation in multicomponent alloys is
   modeled as the sum of a strain energy term, a defect-size-dependent
   interfacial energy term, and a composition-dependent interfacial work
   term. Using pur multicomponent thermodynamic database, a model for
   barrierless heterogeneous martensitic nucleation, a model far the
   composition and temperature dependence of the shear modulus, and a set
   of unique interfacial kinetic parameters, we have demonstrated the
   efficacy of predicting the fcc --> bcc martensitic start temperature
   (M-s) in multicomponent alloys with an accuracy of +/- 40 K over a very
   wide composition range.
CT International Symposium on User Aspects of Phase Diagrams (UAPD)
CY SEP 19-21, 2000
CL SENDAI, JAPAN
RI Ghosh, Gautam/B-7517-2009; Olson, Gregory B/B-7529-2009
TC 43
Z8 1
ZB 1
ZR 0
ZS 0
Z9 44
SN 1054-9714
UT WOS:000169490900004
ER

PT J
AU Zhang, T
   Inoue, A
TI Bulk glassy alloys in (Fe, Co, Ni)-Si-B system
SO MATERIALS TRANSACTIONS
VL 42
IS 6
BP 1015
EP 1018
DI 10.2320/matertrans.42.1015
PD JUN 2001
PY 2001
AB Multicomponent Fe75-x-yCOxNiySi8B17 glassy alloys were found to exhibit
   a distinct grass transition, followed by a supercooled liquid region
   before crystallization in a rather wide composition range of 7.5 to 45
   at%Co and 7.5 to 60 at%Ni. The largest value of the supercooled liquid
   region defined by the difference between the glass transition
   temperature (Tg) and crystallization temperature (T-x), DeltaT(x) (=
   T-x- T-g) was 54 K for Fe30Co30Ni15Si8B17 Furthermore, the high reduced
   glass transition temperature (T-g/T-m) above 0.60 was obtained in the
   range of 15 to 30 at%Co and 37.5 to 52.5 at%Ni in the series of
   Fe75-x-yCoxNiySi8B17. The use of Fe30Co30Ni15Si8B17 with a large DeltaT,
   of 54 K and a high T-g/T-m of 0.65 enabled us to produce bulk glassy
   rods with diameters up to 1.2 mm. The T-g, T-x, saturated magnetization
   (4 pi I-s), and coercive force (H-cj) of the as-cast 1.2 mm rod alloy
   are 780 K, 834 K, 0.90 T, and 3.0 A/m, respectively In addition, the
   cast glassy rod exhibits Young's modulus of 110 GPa, compressive
   fracture strength of 2800 MPa and fracture elongation of 1.9%. It is
   noticed that the thermal stability, magnetic properties and mechanical
   properties are nearly the same as those for the melt-spun glassy ribbon.
   The first synthesis of Fe-Si-B base bulk grassy alloys with good soft
   magnetic properties and high mechanical strength is promising for the
   future development as a new type of engineering material.
RI Inoue, Akihisa/E-5271-2015; Zhang, Tao/O-4911-2014
ZR 1
Z8 4
ZS 0
TC 30
ZB 0
Z9 34
SN 1345-9678
EI 1347-5320
UT WOS:000169993000016
ER

PT J
AU Liu, YJ
   Chang, ITH
   Bowen, P
TI Amorphization and microstructural evolution in multicomponent
   (FeCoNi)(70)Zr10B20 alloy system by mechanical alloying
SO MATERIALS SCIENCE AND ENGINEERING A-STRUCTURAL MATERIALS PROPERTIES
   MICROSTRUCTURE AND PROCESSING
VL 304
SI SI
BP 389
EP 393
DI 10.1016/S0921-5093(00)01427-1
PD MAY 31 2001
PY 2001
AB High energy ball milling of a mixture of elemental and prealloyed powder
   for 18-27 h has led to an amorphous structure in the multicomponent
   (Fe1-x-yCoyNix)(70)Zr10B20 (x = 0.1-0.4, y = 0, 0.1, 0.3) alloy system.
   Initially, the starting powder material with mixed crystalline phases
   transformed into an almost single nanocrystalline supersaturated alpha
   -Fe phase after milling for 6 h. Subsequently, the milled powders became
   less crystalline and more amorphous with further increase in milling
   time. Co-free (Fe1-xNix)(70)Zr10B20 (x= 0.1, 0.2, 0.3) alloys and the
   Go-containing (Fe0.6Co0.1Ni0.3)(70)ZR(10)B(20) alloy tend to readily
   transform to amorphous structure after milling for 18 h. But Co-free
   (Fe1-xNix)(70)Zr10B20 (x = 0.3) alloy produced a mixture of
   nanocrystalline boron-rich phase and amorphous phase after milling for
   18 h. However, Go-containing (Fe0.6Co0.3Ni0.1)(70)Zr10B20 and
   (Fe0.8Co0.1Ni0.1)(70)Zr10B20 alloys with a low Ni/Co ratio failed to
   achieve amorphization even after 27 h. For all milled amorphous alloy
   powders, the glass transition temperatures, the onset crystallization
   temperatures lie in 544-577 and 579-619 K range, respectively. The
   supercooled liquid regions varied from 35 to 42 K, and the
   crystallization enthalpies varied from 3.2 to 6.9 kJ mol(-1) with a
   change in Ni/Fe ratio. (C) 2001 Elsevier Science B.V. All rights
   reserved.
CT 10th International Conference on Rapidly Quenched and Metastable
   Materials (RQ10)
CY AUG 23-27, 1999
CL BANGALORE, INDIA
SP Indian Inst Sci
ZS 0
ZR 0
ZB 0
Z8 2
TC 18
Z9 19
SN 0921-5093
UT WOS:000168457100069
ER

PT J
AU Wang, LB
   Yuan, HT
   Wang, YJ
   Yang, HB
   Li, QD
   Lin, YN
   Zhang, YS
TI Effect of Zn on the hydrogen storage characteristics of multi-component
   AB(5)-type alloys
SO JOURNAL OF ALLOYS AND COMPOUNDS
VL 319
IS 1-2
BP 242
EP 246
DI 10.1016/S0925-8388(00)01505-X
PD APR 26 2001
PY 2001
AB The mischmetal-based hydrogen storage alloy systems
   MlNi(3.8)Co(0.5)Mn(0.4)Al(0.3)Zn(x) (Ml, La-rich mischmetal; 0<x<0.2)
   have been successfully synthesized by the diffusion method (DM). The
   characteristics of these alloys have been carefully investigated by
   means of XRD; PAT, PCT, EIS and measurement of electrochemical capacity.
   Experimental results show that the unit cell volume becomes larger and
   the point defect density increases strongly due to the diffusion of Zn.
   The presence of Zn decreases the desorption plateau and prevents losing
   the capacity to a certain degree at high discharge current density.
   Electrochemical impedance spectra (EIS) results show that the
   rate-determining step is the charge-transfer reaction on the
   alloy/electrolyte interface. The charge-transfer resistance of the
   electrode increases with increasing Zn concentration due to the
   formation of an oxide layer and the reduction of active sites on the
   electrode surface. So the concentration of Zn in the allay should be
   limited to below x=0.1. The Zn-free multicomponent AB(5) alloy has also
   been examined for comparison. (C) 2001 Elsevier Science B.V. All rights
   reserved.
ZS 0
Z8 4
TC 10
ZB 0
ZR 0
Z9 12
SN 0925-8388
UT WOS:000168204900039
ER

PT J
AU Ghosh, G
   Olson, GB
TI Simulation of paraequilibrium growth in multicomponent systems
SO METALLURGICAL AND MATERIALS TRANSACTIONS A-PHYSICAL METALLURGY AND
   MATERIALS SCIENCE
VL 32
IS 3
BP 455
EP 467
DI 10.1007/s11661-001-0062-5
PD MAR 2001
PY 2001
AB A methodology to simulate paraequilibrium (PE) growth in multicomponent
   systems using the DICTRA (Diffusion-Controlled Transformation) software
   is presented. For any given multicomponent system containing
   substitutional and interstitial elements, the basic approach is to
   define a hypothetical element Z, whose thermodynamic and mobility
   parameters are expressed in terms of the weighted average (with respect
   to site fraction) of the thermodynamic parameters and mobilities of the
   substitutional alloying elements. This procedure facilitates the
   calculation of PE phase diagrams and the PE growth simulations directly
   in the Thermo-Gale and DICTRA software, respectively. The results of two
   distinct case studies in multicomponent alloys are presented. In the
   first example, we simulate the isothermal growth of PE cementite in an
   Fe-C-Co-Cr-Mo-Ni secondary hardening steel during tempering. This is of
   practical importance in modeling the carbide precipitation kinetics
   during secondary hardening. In the second example, we have presented the
   results of PE ferrite growth during continuous cooling from an
   intercritical temperature in an Fe-Al-C-Mn-Si low-alloy steel. This is
   of importance to the design of triple-phase steels containing an
   austenite that has optimum stability, to facilitate stress-induced
   transformation under dynamic loading. The results of both simulations
   are in good accord with experimental results. The model calculations do
   not consider any resistive or dissipative forces, such as the
   interfacial energy, strain energy, or solute drag, and, as a result, the
   interface velocities represent an upper limit under the available
   chemical driving force.
RI Olson, Gregory B/B-7529-2009; Ghosh, Gautam/B-7517-2009
Z8 1
ZS 0
ZR 0
TC 48
ZB 0
Z9 48
SN 1073-5623
UT WOS:000167303000002
ER

PT J
AU Liu, F
   Yang, GC
   Guo, XF
TI Comparison of microstructure and solidification behavior of rapid
   quenching with bulk undercooled superalloy
SO JOURNAL OF MATERIALS SCIENCE
VL 36
IS 15
BP 3607
EP 3615
DI 10.1023/A:1017932607747
PD 2001
PY 2001
AB Microstructure and solidification behavior in rapid quenching (i.e.,
   gas-atomized powders and melt-spun ribbons) of superalloy have been
   compared with bulk undercooled superalloy. The application of a molten
   salt denucleating technique combined with thermal cycle enables such
   investigation over a wide range of undercooling up to 210 K. The
   microstructure formation has been discussed for both methods of
   solidification with respect to undercooling, nucleation, and
   recalescence as well as recrystallization during post-recalescence.
   Comparison of the observed microstructure and morphologies indicates
   that the melt-spun ribbons and the gas-atomized powders with cooling
   rate above 10(4) K sec(-1) crystallize only after achieving a large
   degree of undercooling, which becomes higher and higher with the
   increase of cooling rate. Furthermore, it should be noted that, grain
   refinements, which play a decisive role in the undercooled as-solidified
   structure, however, result from different sources in the rapid quenching
   process. (C) 2001 Kluwer Academic Publishers.
ZB 0
TC 9
ZS 0
Z8 3
ZR 0
Z9 10
SN 0022-2461
UT WOS:000169748400003
ER

PT J
AU Frykholm, R
   Ekroth, M
   Jansson, B
   Andren, HO
   Agren, J
TI Effect of cubic phase composition on gradient zone formation in cemented
   carbides
SO INTERNATIONAL JOURNAL OF REFRACTORY METALS & HARD MATERIALS
VL 19
IS 4-6
BP 527
EP 538
DI 10.1016/S0263-4368(01)00043-9
PD 2001
PY 2001
AB Cemented carbide cutting tool inserts with a surface zone depleted of
   hard cubic carbides and enriched in ductile binder phase have been
   studied experimentally using scanning electron microscopy (SEM),
   electron probe micro analysis (EPMA) and transmission electron
   microscopy (TEM). The results are compared with simulations based on a
   solution of the multicomponent diffusion equations, coupled with
   calculations using thermodynamic descriptions of the individual phases.
   The materials in the study are based on WC-Ti(C,N)-Co, WC-Ti(C,N)-NbC-Co
   and WC-Ti(C,N)-TaC-Co. The surface zone is formed by creating a gradient
   in nitrogen activity in the material, leading to an outward diffusion of
   N. Due to thermodynamical coupling between N and Ti, the outward
   diffusion of N will lead to an inward diffusion of Ti, and a surface
   zone depleted in cubic carbides is formed. Additions of elements like Ta
   or Nb will affect the width of the surface zone. A material with a
   Ta-containing cubic phase will have a narrower surface zone than a
   material with a Nb-containing cubic phase. Ta or Nb additions also
   affect the distribution of the different phases in and adjacent to the
   surface zone. (C) 2001 Elsevier Science Ltd. All rights reserved.
CT 7th International Conference on the Science of Hard Materials (ICSHM7)
CY MAR 05-09, 2001
CL IXTAPA, MEXICO
SP Kennametal Inc; Sandvik AB; St Gobain Abrasives; Schlumberger; Carpenter
   Adv Ceram
ZB 0
Z8 16
ZR 0
ZS 0
TC 35
Z9 45
SN 0263-4368
UT WOS:000173068800037
ER

PT J
AU Eckert, J
   Reger-Leonhard, A
   Weiss, B
   Heilmaier, M
   Schultz, L
TI Bulk nanostructured multicomponent alloys
SO ADVANCED ENGINEERING MATERIALS
VL 3
IS 1-2
BP 41
EP 47
DI 10.1002/1527-2648(200101)3:1/2<41::AID-ADEM41>3.0.CO;2-S
PD JAN 2001
PY 2001
AB Bulk nanostructured composite materials can be obtained by partial
   devitrification of slowly cooled bulk glass-forming multicomponent
   metallic glasses or by blending a glassy matrix alloy with insoluble
   second-phase particles by solid state processing. Their properties are
   discussed with respect to the effect of the second phases on the thermal
   stability and on the mechanical properties at room temperature as well
   as at temperatures around the glass-transition temperature, T-g.
   Microhardness measurements at room temperatures reveal a substantial
   increase in the hardness of the composites because of the uniform
   distribution of nanoscale particles in the glossy matrix. Also, there is
   a significant increase in yield strength with increasing volume fraction
   of particles. At elevated temperatures around T-g volume fractions of up
   to 40 vol-% of nanoscaled particles yield no significant change in
   strength as compared with the particle-free material, but the
   deformation behavior of the composites is mainly controlled by the
   Newtonian viscous flow of the glassy matrix phase. This easy-flow
   behavior opens a promising route for shaping complex parts of bulk
   nanostructured composites derived from metallic glasses at moderate
   temperatures and high strain rates.
RI Schultz, Ludwig/B-3383-2010
ZR 0
Z8 1
ZB 0
TC 23
ZS 0
Z9 24
SN 1438-1656
UT WOS:000166924600011
ER

PT J
AU Boccalini, M
   Goldenstein, H
TI Solidification of high speed steels
SO INTERNATIONAL MATERIALS REVIEWS
VL 46
IS 2
BP 92
EP 115
DI 10.1179/095066001101528411
PD 2001
PY 2001
AB High speed steels are ferrous based alloys of the Fe-C-X multicomponent
   system where X represents a group of alloying elements comprising mainly
   Cr, W or Mo, V, and Co. These steels are mainly used for cutting tools,
   since they are characterised by their capacity to retain a high level of
   hardness while cutting metals at high speed. The as cast microstructure
   of high speed steels consists of dendrites surrounded by a more or less
   continuous interdendritic network of eutectic carbides. These are
   observed even under rapid cooling, at rates as high as 10(6) K s(-1).
   The main features of the as cast microstructure are the distribution and
   morphology of eutectic carbides, owing to their decisive influence on
   mechanical properties, and on the service performance of the high speed
   steels, even after hot working. Hence, the most important improvements
   on the as cast microstructure that have been obtained through progress
   in alloy design concern the type, morphology, and volume fraction of the
   eutectic carbides, while improvements obtained by progress in
   solidification processing are, on the other hand, mostly related to a
   significant reduction in the microstructure scale. The development of
   the microstructure in high speed steels through solidification is
   reviewed, emphasising the effects of the alloy chemical composition and
   of the cooling rate. The formation of the eutectic carbides and the
   techniques used to control their morphology and distribution, both under
   normal and rapid cooling, are discussed. Microstructures obtained
   through surface remelting and surface alloying using laser and electron
   beams are described, and the application of highly alloyed high speed
   steels to the manufacture of cast hot rolling mill rolls is reviewed.
RI Boccalini Junior, Mario/D-2046-2019; Goldenstein, Helio/D-4663-2013
OI Boccalini Junior, Mario/0000-0002-7403-3038; Goldenstein,
   Helio/0000-0003-4287-5342
TC 148
ZS 1
Z8 28
ZR 1
ZB 4
Z9 167
SN 0950-6608
UT WOS:000170340100002
ER

PT J
AU Slipchenko, VM
   Koval, YN
   Anikin, YP
   Slipchenko, VN
   Maxyuta, IJ
   Shumeiko, AM
   Kuzmenko, AV
TI Return of biological-inert multicomponent alloys
SO METALLOFIZIKA I NOVEISHIE TEKHNOLOGII
VL 23
SI SI
BP 78
EP 82
PD 2001
PY 2001
AB The purpose of the present work is studying of possibility of full
   recovery of the medical waste of biologically inert alloys by methods of
   vacuum metallurgy. Possibilities of vacuum induction melting (VIM) and
   electron beam melting (EBM) allow to restore the ISO performance
   characteristics especially inert in the biological ambiance, at cobalt
   scrap alloys remelting. This can by realized in a way: (1) high
   -temperature dissociation of nonmetallic inclusions (Al2O3, SiO2, TiO,
   CrxO(3), ...) by reactions: MexOy = x[MeO] + (y)/O-2(2), and creation of
   the conditions for the products of decomposition remove from molten
   metal; (2) a dissociation reaction acceleration by entering an active
   agent-deoxidize carbon. [MexOy] + y[C] = x[Me] = y CO; (3) chemical
   composition homogenization as a result of intense molten metal stirring
   in crucible. The additional alloying and obtaining of cast branded bars
   are fulfilled by means of repeated remelting in the vacuum-induction
   furnace with following ceramic mold casting, The submitted technological
   scheme permitted to restore the items compiled with ISO standard which
   used in implantation surgery and in the dentistry from scraps.
CT International Meeting on New Materials and New Technologies in New
   Millennium
CY SEP 19-23, 2000
CL CRIMEA, UKRAINE
SP Natl Acad Sci Ukraine; Sci & Technol Ctr
ZS 0
ZR 0
TC 0
ZB 0
Z8 0
Z9 0
SN 1024-1809
UT WOS:000172082500016
ER

PT J
AU Kolomytsev, V
   Babanly, M
   Musienko, R
   Sezonenko, A
   Ochin, P
   Dezellus, A
   Plaindoux, P
   Portier, R
   Vermaut, P
TI Thermodynamic properties and thermal stability of the multicomponent
   TiNi-based alloy ribbons
SO METALLOFIZIKA I NOVEISHIE TEKHNOLOGII
VL 23
SI SI
BP 111
EP 123
PD 2001
PY 2001
AB New multicomponent alloys of the 'AB' and Be-'AB'-Y type general series
   with the constituent alloy components varied as 'A'= (Ti, Zr, Nb, Hf)
   and 'B'= (Ni, Cu, Co, Pd, Ag, Al), which are essentially the potential
   shape memory alloys, have been developed in initially amorphous state by
   means of the rapid solidification techniques in CECM/CNRS, Vitry and
   IMPh, N.A.S.U., Kyyiv. Initially bulk amorphous state is needed as the
   precursor for production of nanostructured materials of the complicated
   shape and dimension like wires, tubes or sheets. The main objects of
   this study are mainly TiNi-based shape memory alloys including, first of
   all, TiNiCu-, TiNiZr- and TiNiHf-based alloy systems which were already
   found amorphous in the melt-spun condition. We start with well-known
   ternary Ti32Hf18Ni50, Ti32Zr18Ni50 and Ti50Ni25Cu25 alloy compositions
   which undergo the reversible martensite transformation with the Af
   temperature equal to similar to + 256 degreesC, similar to + 150
   degreesC and similar to + 90 degreesC, respectively, The material
   structure was controlled by the XRD and TEM/SAD techniques, while the
   thermodynamic properties were studied by means of DSC measurements. The
   thermodynamic parameters like the glass transition temperature T-G, the
   crystallization temperature T-X (and derivative the glass formation
   ability DeltaT equivalent to [T-X-T-G] and T-G/T-M ratio) and
   crystallization heat DeltaH(X) have been studied versus composition
   variation.
CT International Meeting on New Materials and New Technologies in New
   Millennium
CY SEP 19-23, 2000
CL CRIMEA, UKRAINE
SP Natl Acad Sci Ukraine; Sci & Technol Ctr
RI VERMAUT, Philippe/F-9298-2013
OI VERMAUT, Philippe/0000-0001-6486-0075
ZB 0
ZR 0
TC 1
Z8 0
ZS 0
Z9 1
