Repository: MatInfoUB/NLP-Queries

File: Co_superalloy_cast.txt (part 3 of 6)
FN Clarivate Analytics Web of Science
AB Different plastic deformation thermo-mechanical terms were tried out on Ni-Al-Co-based alloy in cast, prepressed and deformed conditions, and on Ti-Al-Nb-based alloy in cast and deformed conditions by yielding specimens with varying rate of deformation in interval between 10 and 70 % and varying deformation temperature in interval between 900 and 1200 degrees.. Diagrams of tensile strength and elongation upon temperature dependence in Ni-Al-Co-based alloy in cast prepressed and deformed conditions and Ti-Al-Nb-based alloy in cast and deformed conditions are designed. Application features of protective technological coating based on glass enamel in isothermal forging of workpiece are examined. The results of heatresistance tests on Ni-Al-Co and Ti-Al-Nb-based alloys coated with different compositions of protection technological coating are shown. During the deformation these technological coatings have to be high temperature lubricant, that reduce force up to two times, necessary to deform workpiece. These protection technological coatings can be used at temperatures under 1250 degrees. The results of the work show, that optimal temperature for deformation intermetallic Ni-Al-Co-based superaloy workpiece were between 1140 and 1160 degrees.. Dropping temperature below 1140 degrees. leads to crack growing because of significant reduction of ductility. The results of the work show, that optimal temperature for deformation intermetallic Ti-Al-Nb-based workpiece were between 1150 and 1200 degrees.
SN 2218-5046
EI 2410-3535
PD SEP
PY 2016
VL 6
IS 3
BP 189
EP 194
UT WOS:000407369200007
ER

PT J
AU Zhao, GD
   Yu, LX
   Qi, F
   Liu, F
   Sun, WR
   Hu, ZQ
AF Zhao, Guang-Di
   Yu, Lian-Xu
   Qi, Feng
   Liu, Fang
   Sun, Wen-Ru
   Hu, Zhuang-Qi
TI The Minor Precipitation at the Final Stage of U720Li Solidification
SO ACTA METALLURGICA SINICA-ENGLISH LETTERS
AB The minor precipitations caused by B and Zr which are the normal constituents of U720Li alloy have been studied by analyzing the solidification process and the composition evolution. The present study aims to supply the elementary information about the existing form of B and Zr in the as-cast microstructure, which is helpful for the subsequent processing, such as homogenization treatment. The M3B2 and Ni5Zr phases were observed in the U720Li alloy in as-cast state, which were usually accompanying with each other together with eta-Ni3Ti phase at the edge of eutectic (gamma + gamma'). Combining the DTA analysis and heating and quenching tests, the solidification sequence was determined to be the following: gamma matrix, eutectic (gamma + gamma'), eta-Ni3Ti, M3B2 and Ni5Zr. The in situ composition analysis by EDS and EPMA revealed that the precipitation and microstructure were governed by the composition evolution in the liquids. The solidification of gamma matrix increased the Ti concentration in the residual liquids and resulted in the eutectic (gamma + gamma') formation; the (gamma + gamma') formation increased the Ti/Al radio in the liquids and the eta-Ni3Ti was formed in front of the eutectic (gamma + gamma'); the eta-Ni3Ti precipitation consumed up Al and Ti and increased the concentration of B, Mo and Cr, and M3B2 boride is formed; the previous precipitation of the phases consumed up most of the elements other than Ni and Zr, and Ni5Zr is formed finally. The melting points are in the ranges of 1130-1140 degrees C for Ni5Zr phase, 1180-1190 degrees C for M3B2 boride and 1190-1200 degrees C for eta-Ni3Ti phase.
SN 1006-7191
EI 2194-1289
PD JUN
PY 2016
VL 29
IS 6
BP 518
EP 526
DI 10.1007/s40195-016-0414-1
UT WOS:000377182300002
ER

PT J
AU Jie, ZQ
   Zhang, J
   Huang, TW
   Liu, L
   Su, HJ
   Shi, YL
   Fu, HZ
AF Jie, Zi-qi
   Zhang, Jun
   Huang, Tai-wen
   Liu, Lin
   Su, Hai-jun
   Shi, Yan-li
   Fu, Heng-zhi
TI Effects of grain refinement on cast structure and tensile properties of
   superalloy K4169 at high pouring temperature
SO CHINA FOUNDRY
AB In order to improve the filling ability of large complex thin wall castings, the pouring temperature should be increased, but this will result in the grain coarsening. To overcome this problem, two kinds of grain refiners of Co-Fe-Nb and Cr-Fe-Nb ternary alloys, which contain high stability compound particles, were prepared. The effects of the refiners on the as-cast structures and tensile properties of the K4169 superalloy with different casting conditions were studied by analyzing specimens 110 mm long and 20 mm in diameter. Results showed that the mixture addition of the two refiners in the melt of K4169 can reduce the columnar grain region and decrease the equiaxed grain size greatly. After refinement, the amount of Laves phase decreases and its morphology changes from island to blocky structure. The carbides in the fine grain samples are fine and dispersive. Meanwhile, the porosity in specimens is decreased due to grain refinement. As a result, the yield strength, ultimate strength and the elongation of the specimens are increased. The grain refinement mechanisms are also discussed.
SN 1672-6421
PD MAR
PY 2016
VL 13
IS 2
BP 101
EP 106
DI 10.1007/s41230-016-5124-9
UT WOS:000377041100004
ER

PT J
AU Du, BN
   Shi, ZW
   Yang, JX
   Chu, ZK
   Cui, CY
   Sun, XF
   Sheng, LY
   Zheng, YF
AF Du, Beining
   Shi, Zhiwu
   Yang, Jinxia
   Chu, Zhaokuang
   Cui, Chuanyong
   Sun, Xiaofeng
   Sheng, Liyuan
   Zheng, Yufeng
TI M5B3 Boride at the Grain Boundary of a Nickel-based Superalloy
SO JOURNAL OF MATERIALS SCIENCE & TECHNOLOGY
AB The grain boundary microstructures of a heat-treated Ni-based cast superalloy IN792 were investigated. The results show that M5B3 boride precipitates at the grain boundary. A special orientation relationship between M5B3 phase and the matrix at one side of the grain boundary is found. At the same time, two M5B3 borides with different orientations could co-exist in a single M5B3 particle as an intergrowth besides existing alone, thus forming orientation relationship between the two M5B3 phases and matrix. This phenomenon could be attributed to the special orientation relationship between M5B3 phase and the matrix. Copyright (C) 2015, The editorial office of Journal of Materials Science & Technology. Published by Elsevier Limited. All rights reserved.
RI Sheng, Liyuan/E-2741-2012; Zheng, Yufeng/A-4146-2010
OI Sheng, Liyuan/0000-0001-7729-0315; Zheng, Yufeng/0000-0002-7402-9979
SN 1005-0302
PD MAR
PY 2016
VL 32
IS 3
BP 265
EP 270
DI 10.1016/j.jmst.2015.11.010
UT WOS:000370814900010
ER

PT J
AU Lopez-Galilea, I
   Kossmann, J
   Kostka, A
   Drautz, R
   Roncery, LM
   Hammerschmidt, T
   Huth, S
   Theisen, W
AF Lopez-Galilea, I.
   Kossmann, J.
   Kostka, A.
   Drautz, R.
   Roncery, L. Mujica
   Hammerschmidt, T.
   Huth, S.
   Theisen, W.
TI The thermal stability of topologically close-packed phases in the
   single-crystal Ni-base superalloy ERBO/1
SO JOURNAL OF MATERIALS SCIENCE
AB In Ni-base superalloys, the addition of refractory elements such as Cr, Mo, Co, W, and Re is necessary to increase the creep resistance. Nevertheless, these elements induce the formation of different kinds of intermetallic phases, namely, the topologically close-packed (TCP) phases. This work focuses on intermetallic phases present in the second-generation single-crystal (SX) Ni-base superalloy ERBO/1. In the as-cast condition, the typical gamma/gamma' structure is accompanied by undesirable intermetallic phases located in the interdendritic regions. The nature of these precipitates as well as their thermal stability between 800 and 1200 A degrees C has been investigated by isothermal heat treatments. The investigation techniques include DSC, SEM, EDX, and TEM. The experimental information is complemented by (1) comparison with a structure map to link the local chemical composition with phase stability, as well as (2) thermodynamic calculations based on the CALPHAD method to determine the occurrence and composition of phases during solidification and in equilibrium conditions. The TCP phases Laves, A mu and sigma were identified in various temperature/time ranges.
RI Hammerschmidt, Thomas/A-3343-2009; Drautz, Ralf/A-2938-2017;
   Hammerschmidt, Thomas/M-1488-2019
OI Hammerschmidt, Thomas/0000-0002-2270-4469; Drautz,
   Ralf/0000-0001-7101-8804; Hammerschmidt, Thomas/0000-0002-2270-4469
SN 0022-2461
EI 1573-4803
PD MAR
PY 2016
VL 51
IS 5
BP 2653
EP 2664
DI 10.1007/s10853-015-9579-7
UT WOS:000367680800042
ER

PT J
AU You, XH
   Wang, GG
   Wang, J
   Xu, T
   Zhang, HY
   Wei, H
AF You Xiaohong
   Wang Ganggang
   Wang Jun
   Xu Tao
   Zhang Hongyu
   Wei Hua
TI EFFECT OF SOLID SOLUTION TREATMENT ON MICROSTRUCTURE AND MECHANICAL
   PROPERTIES OF HOT-PRESS CoCrW ALLOYS
SO ACTA METALLURGICA SINICA
AB Co-based alloy has high strength, good corrosion and wear resistance, and is widely used in aviation industry, nuclear industry. The cast Co-based alloys has high hardness brittleness, but the toughness is low, which limits its wide use. The CoCrW alloy prepared by powder metallurgy process has high toughness, at the same time, the mechanical properties of the CoCrW alloy can be changed by heat treatment. In this work, the effect of solid solution treatment on the microstructure and mechanical properties of the hot pressed alloy was studied by SEM, XRD and TEM, hardness test, room-temperature tensile and wear experiment. The results show that the microstructure of the as-hot pressed and solid solution state CoCrW alloy are both composed of M23C6, M6C, CrCo intermetallic compounds and gamma-Co matrix, the contents of M23C6 and prior particle boundaries decrease remarkably after solution treatment, meanwhile, the toughness and wear resistance of the alloy are improved. With the increase of solid solution temperature and time, the hardness and tensile strength at room temperature of CoCrW alloys increase first and then decrease.
SN 0412-1961
PD FEB 11
PY 2016
VL 52
IS 2
BP 161
EP 167
UT WOS:000371849600005
ER

PT J
AU Hou, JS
   Guo, JT
   Yuan, C
   Zhou, LZ
AF Hou Jieshan
   Guo Jianting
   Yuan Chao
   Zhou Lanzhang
TI STUDY ON THE PRECIPITATION AND DISSOLUTION OF sigma PHASE IN A HOT
   CORROSION RESISTANCE CAST NICKLE BASE SUPERALLOY
SO ACTA METALLURGICA SINICA
AB The experimental alloy is designed and employed in high-performance industrial gas turbines as low-pressure turbine blades, working in temperature range of 750 similar to 900 degrees C. The alloy contains high levels of refractory elements in order to increase the high-temperature mechanical properties. However, this can make the alloy prone to the formation of sigma phase during service, which could deteriorate the properties further if the fraction of sigma phase exceeds the safety allowances. In this study, the formation of sigma phase during long-term thermal exposure, dissolution of the sigma phase during rejuvenation process and their influence on stress-rupture properties of a hot-corrosion resistant nickel base superalloy have been investigated. During long-term thermal exposure at 800 similar to 900 degrees C for up to 1 x 10(4) h, the sigma phase formation is mainly in dendrite cores with a few at interdendritic regions. As the aging temperature increases, the precipitation rate of sigma phase increases and the incubation time for nucleation of sigma phase decreases. From the kinetic analysis, the sigma phase form firstly in the vicinity or on the M23C6 in dendrite cores with the strong segregation of W, Cr and Co. The calculated activation energies of a formation show that the early stage is related to Co and Cr diffusions and the steady stage is related to Mo diffusion. During solid solution process at 1000 similar to 1170 degrees C the sigma phase precipitated during long-term thermal exposure dissolves to gamma matrix. As the solid solution temperature is higher, the dissolution of a phase becomes faster. Moreover, the sigma phase does not embrittle the alloy. The reheat treatment of the alloy leads to the dissolution of precipitated sigma phase and further prolongs the stress-rupture life efficiently.
SN 0412-1961
PD FEB 11
PY 2016
VL 52
IS 2
BP 168
EP 176
UT WOS:000371849600006
ER

PT J
AU Gulsoy, HO
   Ozgun, O
   Bilketay, S
AF Gulsoy, H. Ozkan
   Ozgun, Ozgur
   Bilketay, Sezer
TI Powder injection molding of Stellite 6 powder: Sintering,
   microstructural and mechanical properties
SO MATERIALS SCIENCE AND ENGINEERING A-STRUCTURAL MATERIALS PROPERTIES
   MICROSTRUCTURE AND PROCESSING
AB The purpose of this study was to produce Co-based Stellite 6 superalloy components by using the method of Powder Injection Molding (PIM) and to characterize the microstructural and mechanical properties of the produced components. The experimental studies were started through the formation of feedstock by mixing Stellite 6 powder with a multicomponent binder system. Prepared feedstock was formed by utilizing powder injection molding technique. Then the molded samples were subjected to the solvent and thermal debinding processes. Different sintering cycles were applied to the raw components for the purpose of determining the optimum sintering conditions. The densities of the sintered components were determined in accordance with the Archimedes' principle. The microstructural characterization was performed through scanning electron microscope (SEM) analysis, energy dispersive spectrometry (EDS) analyses, and X-ray diffraction (XRD) analysis. Hardness measurement and tensile test were conducted in order to determine the mechanical properties. The results illustrated that the injection molded Stellite 6 components were composed of fine and equiaxed grains, plenty of carbide precipitates exhibiting homogenous distribution throughout the microstructure formed at the grain boundaries and thus the mechanical properties were considerably high. (c) 2015 Elsevier B.V. All rights reserved.
SN 0921-5093
EI 1873-4936
PD JAN 10
PY 2016
VL 651
BP 914
EP 924
DI 10.1016/j.msea.2015.11.058
UT WOS:000367486800104
ER

PT J
AU Wang, F
   Ma, DX
   Bogner, S
   Buhrig-Polaczek, A
AF Wang, Fu
   Ma, Dexin
   Bogner, Samuel
   Buehrig-Polaczek, Andreas
TI Comparative study of the segregation behavior and crystallographic
   orientation in a nickel-based single-crystal superalloy
SO JOURNAL OF ALLOYS AND COMPOUNDS
AB The segregation behavior and crystallographic orientation of a nickel-based single-crystal CMSX-6 superalloy produced by the downward directional solidification process have been investigated. The results were compared with those in the Bridgman process. In comparison to the Bridgman process, the fluctuations in the concentrations of Al, Ti, Ta, Co, Mo and Cr became smaller along the path from the dendrite lobe through the interdendritic region to the adjacent dendrite lobe. This suggests that the degree of the segregation of these alloying elements was reduced by using the DWDS process. In addition to this, the angle between the dendrites' preferred growth direction and the heat flow direction in the DWDS cast samples, and the splaying region were smaller than those in the Bridgman solidified samples. This indicates that better crystal orientation can be obtained in nickel-based single-crystal superalloy components by using the downward directional solidification process. (C) 2015 Elsevier B.V. All rights reserved.
RI Wang, Fu/F-1529-2017
SN 0925-8388
EI 1873-4669
PD OCT 25
PY 2015
VL 647
BP 528
EP 532
DI 10.1016/j.jallcom.2015.04.237
UT WOS:000361156400072
ER

PT J
AU Gu, YF
   Cui, CY
   Yuan, Y
   Zhong, ZH
AF Gu Yuefeng
   Cui Chuanyong
   Yuan Yong
   Zhong Zhihong
TI RESEARCH PROGRESS IN A HIGH PERFORMANCE CAST & WROUGHT SUPERALLOY FOR
   TURBINE DISC APPLICATIONS
SO ACTA METALLURGICA SINICA
AB The advanced cast & wrought (C&W) superalloys for turbine disc applications have low temperature bearing capacity and poor processing ability compared with the powder metallurgy (PM) superalloys. Recently, a new kind of C&W Ni-Co base disc superalloys, named as TMW alloy, has been developed on the basis of an innovative concept. Full-scale pancakes (440 mm in diameter and 65 mm in thickness) with an average grain size of about 10 pm were successfully manufactured by a conventional C&W processing route. TMW alloys can provide 58-76 degrees C temperature advantages over alloy U720Li in 0.2% creep strain life under 630 MPa and are comparable with the advanced PM disc superalloys. In this work, the alloy design, preparation processing capacity, micro-structural control, performance characteristics and deformation strengthening mechanisms were briefly introduced.
SN 0412-1961
PD OCT 11
PY 2015
VL 51
IS 10
BP 1191
EP 1206
UT WOS:000363997600004
ER

PT J
AU Kossmann, J
   Zenk, CH
   Lopez-Galilea, I
   Neumeier, S
   Kostka, A
   Huth, S
   Theisen, W
   Goken, M
   Drautz, R
   Hammerschmidt, T
AF Kossmann, J.
   Zenk, C. H.
   Lopez-Galilea, I.
   Neumeier, S.
   Kostka, A.
   Huth, S.
   Theisen, W.
   Goeken, M.
   Drautz, R.
   Hammerschmidt, T.
TI Microsegregation and precipitates of an as-cast Co-based
   superalloy-microstructural characterization and phase stability
   modelling
SO JOURNAL OF MATERIALS SCIENCE
AB The demand for increased efficiency of industrial gas turbines and aero engines drives the search for the next generation of materials. Promising candidates for such new materials are Co-based superalloys. We characterize the microsegregation and solidification of a multi-component Co-based superalloy and compare it to a ternary Co-Al-W compound and to two exemplary Ni-based superalloys by combining the experimental characterization of the as-cast microstructures with complementary modelling of phase stability. On the experimental side, we characterize the microstructure and precipitates by electron microscopy and energy-dispersive X-ray spectroscopy and determine the element distributions and microsegregation coefficients by electron probe microanalysis (EPMA). On the modelling side, we carry out solidification simulations and a structure map analysis in order to relate the local chemical composition with phase stability. We find that the microsegregation coefficients for the individual elements are very similar in the investigated Co-based and Ni-based superalloys. By interpreting the local chemical composition from EPMA with the structure map, we effectively unite the set of element distribution maps to compound maps with very good contrast of the dendritic microstructure. The resulting compound maps of the microstructure in terms of average band filling and atomic-size difference explain the formation of topologically close-packed phases in the interdendritic regions. We identify B2, C14, and D0(24) precipitates with chemical compositions that are in line with the structure map.
RI Hammerschmidt, Thomas/A-3343-2009; Hammerschmidt, Thomas/M-1488-2019;
   Drautz, Ralf/A-2938-2017; Neumeier, Steffen/F-7092-2017; Goken,
   Mathias/F-7940-2015
OI Hammerschmidt, Thomas/0000-0002-2270-4469; Hammerschmidt,
   Thomas/0000-0002-2270-4469; Drautz, Ralf/0000-0001-7101-8804; Neumeier,
   Steffen/0000-0001-7853-0368; Goken, Mathias/0000-0002-3226-0304; Zenk,
   Christopher/0000-0002-0690-4276
SN 0022-2461
EI 1573-4803
PD OCT
PY 2015
VL 50
IS 19
BP 6329
EP 6338
DI 10.1007/s10853-015-9177-8
UT WOS:000358149600009
ER

PT J
AU Terberger, PJ
   Sebold, D
   Webler, R
   Ziener, M
   Neumeier, S
   Klein, L
   Virtanen, S
   Goken, M
   Vassen, R
AF Terberger, Philipp J.
   Sebold, Doris
   Webler, Ralf
   Ziener, Marco
   Neumeier, Steffen
   Klein, Leonhard
   Virtanen, Sannakaisa
   Goeken, Mathias
   Vassen, Robert
TI Isothermal aging of a gamma '-strengthened Co-Al-W alloy coated with
   vacuum plasma-sprayed MCrAlY bond coats
SO SURFACE & COATINGS TECHNOLOGY
AB Cobalt-based superalloys with a gamma/gamma' microstructure were discovered in 2006 and are currently being investigated as an alternative to nickel-based superalloys for high-temperature, high-load applications in gas turbine blades. They promise a better castability combined with a similar creep strength. Superalloy turbine blades are commonly coated with oxidation resistant bond coats. For this reason their compatibility needs to be studied. Co-9Al-9W specimens with a gamma/gamma' microstructure were coated with either a nickel-based or cobalt-based MCrAlY bond coat using vacuum plasma spraying. After aging at 900 degrees C in air for up to 500 h no decomposition of the gamma' phase was found in the bulk superalloy. The interdiffusion zone shows several different W-rich topologically close-packed phases arising from the dissolution of the gamma' phase in this region. The W-rich phases are identified to be mu phase for both bond coats and R phase for the nickel-based bond coat only. Their total volume is higher for the nickel-based bond coat. Therefore the cobalt-based bond coat is better suited for the Co-based superalloy substrate. Room temperature hardness and Young's modulus were measured using nanoindentation in the initial state and after heat treatment. A significantly higher Young's modulus was found for the cobalt-based bond coat (C) 2015 Elsevier B.V. All rights reserved.
RI Neumeier, Steffen/F-7092-2017; Virtanen, Sannakaisa/N-3699-2015; Goken,
   Mathias/F-7940-2015
OI Neumeier, Steffen/0000-0001-7853-0368; Virtanen,
   Sannakaisa/0000-0002-7179-7593; Goken, Mathias/0000-0002-3226-0304
SN 0257-8972
PD AUG 25
PY 2015
VL 276
BP 360
EP 367
DI 10.1016/j.surfcoat.2015.06.048
UT WOS:000360594600045
ER

PT J
AU Lopez-Galilea, I
   Zenk, C
   Neumeier, S
   Huth, S
   Theisen, W
   Goken, M
AF Lopez-Galilea, Inmaculada
   Zenk, Christopher
   Neumeier, Steffen
   Huth, Stephan
   Theisen, Werner
   Goeken, Mathias
TI The Thermal Stability of Intermetallic Compounds in an As-Cast SX
   Co-Base Superalloy
SO ADVANCED ENGINEERING MATERIALS
AB The nature and stability of intermetallic phases in a multi-component / Co-base superalloy is investigated. At least three kinds of unwanted intermetallic phases form due to the segregation of Al, Ta, Ti, Si, and Hf during casting in the interdendritic areas in addition to and . One of the intermetallic phases that shows a blocky shape, contains high content of Ta, Hf, and Ti and has been identified as a topologically close-packed Laves phase. A B2 phase appears as relatively big pools and in some cases contains needle-shaped precipitates with high content of Al and Ti. The thermal stability of these intermetallic phases is studied in this work under defined heat treatments. The needle-shaped precipitates already dissolve at 1000 degrees C, whereas the B2 phase is dissolved only at higher temperatures of 1200 degrees C. Small amounts of Laves phases remained stable during aging at 1200 degrees C for 25h. The prediction of phases as well as their stability is also checked by the CALPHAD method. The TCNi5 database, containing the description of Co-3(Al,W), predicts the presence of the observed intermetallic phases; however, the predicted main transformation temperatures for these phases differ from the experimentally obtained values.
RI Neumeier, Steffen/F-7092-2017; Goken, Mathias/F-7940-2015
OI Neumeier, Steffen/0000-0001-7853-0368; Goken,
   Mathias/0000-0002-3226-0304; Zenk, Christopher/0000-0002-0690-4276
SN 1438-1656
EI 1527-2648
PD JUN
PY 2015
VL 17
IS 6
BP 741
EP 747
DI 10.1002/adem.201400249
UT WOS:000356372500001
ER

PT J
AU Lee, HC
   Wo, KD
   Kang, DS
   Lee, T
   Oh, ST
   Kang, WJ
AF Lee, H. C.
   Wo, K. D.
   Kang, D. S.
   Lee, T.
   Oh, S. T.
   Kang, W. J.
TI Effect of cobalt-aluminate addition on microstructure and mechanical
   property of Co-Cr-Mo alloy
SO MATERIALS RESEARCH INNOVATIONS
AB The as-cast Co-Cr-Mo alloy (ASTM F75) has been widely used as biomaterial in orthopaedic implant because of its excellent mechanical properties, good corrosion resistance and biocompatibility. However, some defects such as porosity and pinhole in an as-cast make some problems for application. Therefore in this study, the cobalt-aluminate (CoAl2O4) used as an inoculant during coating plays to refine the grain size and to reduce the porosity and pinhole content in an as-cast. Therefore, the effect of an inoculant addition on defect content, microstructure and mechanical properties of as-cast Co-Cr-Mo alloy has been investigated. The mechanical properties of the Co-Cr-Mo alloy were improved by addition of an inoculant.
SN 1432-8917
EI 1433-075X
PD APR
PY 2015
VL 19
SU 1
BP S66
EP S69
DI 10.1179/1432891715Z.0000000001370
UT WOS:000354957900014
ER

PT J
AU Parsa, AB
   Wollgramm, P
   Buck, H
   Somsen, C
   Kostka, A
   Povstugar, I
   Choi, PP
   Raabe, D
   Dlouhy, A
   Muller, J
   Spiecker, E
   Demtroder, K
   Schreuer, J
   Neuking, K
   Eggeler, G
AF Parsa, Alireza B.
   Wollgramm, Philip
   Buck, Hinrich
   Somsen, Christoph
   Kostka, Aleksander
   Povstugar, Ivan
   Choi, Pyuck-Pa
   Raabe, Dierk
   Dlouhy, Antonin
   Mueller, Julian
   Spiecker, Erdmann
   Demtroder, Kathrin
   Schreuer, Juergen
   Neuking, Klaus
   Eggeler, Gunther
TI Advanced Scale Bridging Microstructure Analysis of Single Crystal
   Ni-Base Superalloys
SO ADVANCED ENGINEERING MATERIALS
AB In the present work, we show how conventional and advanced mechanical, chemical, and microstructural methods can be used to characterize cast single crystal Ni-base superalloy (SX) plates across multiple length scales. Two types of microstructural heterogeneities are important, associated with the castmicrostructure (dendrites (D) and interdendritic (ID) regions - large scale heterogeneity) and with the well-known gamma/gamma' microstructure (small scale heterogeneity). Using electron probe microanalysis (EPMA), we can show that elements such as Re, Co, and Cr partition to the dendrites while ID regions contain more Al, Ta, and Ti. Analytical transmission electron microscopy and atom probe tomography (APT) show that Al, Ta, and Ti partition to the gamma' cubes while gamma channels show higher concentrations of Co, Cr, Re, and W. We can combine large scale (EPMA) and small-scale analytical methods (APT) to obtain reasonable estimates for gamma' volume fractions in the dendrites and in the ID regions. The chemical and mechanical properties of the SX plates studied in the present work are homogeneous, when they are determined from gamma' volumes with dimensions, which are significantly larger than the dendrite spacing. For the SX plates (140 mm x 100 mm x 20 mm) studied in the present work this holds for the average chemical composition as well as for elastic behavior and local creep properties. We highlight the potential of HRTEM and APT to contribute to a better understanding of the role of dislocations during coarsening of the gamma' phase and the effect of cooling rates after high temperature exposure on the microstructure.
RI Eggeler, Gunther/R-9833-2016; Schreuer, Juergen/F-7843-2011; Choi,
   Pyuck-Pa/B-9012-2016; Raabe, Dierk/A-6470-2009; Spiecker,
   Erdmann/B-3902-2017; Dlouhy, Antonin/F-9721-2014
OI Eggeler, Gunther/0000-0002-6671-4618; Schreuer,
   Juergen/0000-0002-8611-6842; Choi, Pyuck-Pa/0000-0001-9920-0755; Raabe,
   Dierk/0000-0003-0194-6124; Somsen, Christoph/0000-0002-0724-9111; Basir
   Parsa, Alireza/0000-0001-9480-3151; Povstugar, Ivan/0000-0002-1409-6854
SN 1438-1656
EI 1527-2648
PD FEB
PY 2015
VL 17
IS 2
BP 216
EP 230
DI 10.1002/adem.201400136
UT WOS:000349312400014
ER

PT J
AU Baldan, R
   Guimaraes, R
   Nunes, CA
   Gabriel, SB
   Coelho, GC
AF Baldan, Renato
   Guimaraes, Renata
   Nunes, Carlos Angelo
   Gabriel, Sinara Borborema
   Coelho, Gilberto Carvalho
TI Oxidation Behavior of the Niobium-Modified MAR-M247 Superalloy at 1,000
   A degrees C in Air
SO OXIDATION OF METALS
AB MAR-M247 superalloy has excellent mechanical properties and oxidation resistance. The aim of this work was to evaluate the oxidation behavior of a Nb-modified MAR-M247 superalloy (10.2 wt% Co; 10.2 W; 8.5 Cr; 5.6 Al; 1.6 Nb; 1.4 Hf; 1.1 Ti; 0.7 Mo; 0.15 C; 0.06 Zr; 0.02 B; Ni balance). The samples were subjected to oxidation tests in air at 1,000 A degrees C up to 240 h and the weight gain was measured every 24 h. The material in the as-cast condition as well as those from the oxidation tests were characterized with the aid of SEM/EDS and X-ray diffraction (XRD). The results showed that the n value and the parabolic rate constant (k) for the MAR-M247(Nb) superalloy at 1,000 A degrees C were about 0.1 and 2.8 x 10(-8) mg(2)cm(-4)s(-1), respectively. The microstructural characterization showed the formation of NiO oxides in the outer layer, Cr2O3, TiO2, CoO, (Ni,Co)Cr2O4 spinels, W20O58 and HfO2 particles in the intermediate layer and Al2O3 in the inner layer and in the gamma' depleted zone of the material.
RI Baldan, Renato/K-6877-2014; Coelho, Gilberto/F-7866-2012; Nunes,
   Carlos/F-6144-2012
OI Baldan, Renato/0000-0003-4172-3689; Coelho,
   Gilberto/0000-0002-3696-1001; Nunes, Carlos/0000-0001-9100-9761
SN 0030-770X
EI 1573-4889
PD FEB
PY 2015
VL 83
IS 1-2
BP 151
EP 166
DI 10.1007/s11085-014-9517-0
UT WOS:000348357800009
ER

PT J
AU Liu, JL
   Zhang, J
   Meng, J
   Jia, YX
   Jin, T
AF Liu, J. L.
   Zhang, J.
   Meng, J.
   Jia, Y. X.
   Jin, T.
TI The effect of Co on the microstructure and stress rupture properties of
   a single crystal superalloy
SO MATERIALS RESEARCH INNOVATIONS
AB The influence of cobalt (Co) on the as-cast microstructure of an Ni-based single crystal superalloy and its chemical segregation, incipient melting temperature and stress rupture properties was investigated. The results show that the dendrite arm spacing in the alloy did not vary with the addition of Co. The gamma' size in the as-cast microstructure decreased with increasing Co content. The segregation ratio of the gamma'-forming elements titanium (Ti) and tantalum (Ta) became higher in alloys with high Co content (5%, 10%), while the segregation ratio of the gamma-forming elements chromium (Cr) and molybdenum (Mo) first increased then decreased with increasing Co content, attaining the minimum around 10% Co. The incipient melt temperature decreased with increasing Co content. The stress rupture life under 1010 degrees C/248 MPa increased with the increasing of Co content up to 10%, but decreased at 15% Co. The related mechanisms are also discussed in this paper.
SN 1432-8917
EI 1433-075X
PD JUL
PY 2014
VL 18
SU 4
BP 414
EP 420
DI 10.1179/1432891714Z.000000000713
UT WOS:000346178400084
ER

PT J
AU Sidorov, VV
   Rigin, VE
   Goryunov, AV
   Min, PG
AF Sidorov, V. V.
   Rigin, V. E.
   Goryunov, A. V.
   Min, P. G.
TI Processing Superalloy Foundry Waste Generated at Engine Building and
   Repair Plants: Experience of the All-Russia Research Institute of
   Aviation Materials
SO METALLURGIST
AB Resource saving technology is developed for processing 100% nickel superalloy foundry waste providing cast billet quality with respect to impurity content, gases, and mechanical properties in accordance with technical specifications, and stable alloy chemical composition for the main alloying elements, with a reduction in alloy cost and consumption of scarce and expensive alloying metals (Ni, Co, Mo, W, Re, Ta, etc.).
RI Min, Pavel/E-8363-2019
SN 0026-0894
EI 1573-8892
PD MAY
PY 2014
VL 58
IS 1-2
BP 69
EP 74
DI 10.1007/s11015-014-9870-x
UT WOS:000337091400012
ER

PT J
AU Jing, YH
   Zheng, Z
   Liu, EZ
   Guo, Y
AF Jing, Yanhong
   Zheng, Zhi
   Liu, Enze
   Guo, Yi
TI Microstructural Evolution of a Ni-base Alloy DZ468 Joint Bonded with a
   New Co-base Filler
SO JOURNAL OF MATERIALS SCIENCE & TECHNOLOGY
AB Ni-base alloy DZ468 has been joined by transient liquid phase bonding technique with a newly developed Co-based filler. The microstructures of the Co-base filler and the joint, the effects of heat treatment on microstructure and hardness of the joint have been investigated by various experimental methods. Results show that the Co-base filler consists of gamma, M2B, M5B3 and M23B6 phases. Because of the interdiffusion between the base metal and the filler, gamma, MC, M5B3 and M23B6 phases are formed in the bonding zone. And localized liquidation of substrate occurs in the diffusion affected zone, with MC and M3B2 precipitating in this area. During heat treatment, the volume of the intermetallic phases in the bonding zone resulting from incomplete isothermal solidification decreases obviously. On the contrary, the width of the diffusion affected zone increases at the solution stage and subsequently decreases at the aging stages.
SN 1005-0302
PD MAY
PY 2014
VL 30
IS 5
BP 480
EP 486
DI 10.1016/j.jmst.2013.12.010
UT WOS:000335902900009
ER

PT B
AU Huang, X
AF Huang, Xiao
GP ASME
TI WIDE GAP BRAZING OF IN 738 WITH BORON FREE Ni-Co-Zr-Hf-Cr-Ti-Al BRAZE
   ALLOY
SO PROCEEDINGS OF THE ASME TURBO EXPO: TURBINE TECHNICAL CONFERENCE AND
   EXPOSITION, 2014, VOL 6
CT ASME Turbo Expo: Turbine Technical Conference and Exposition
CY JUN 16-20, 2014
CL Dusseldorf, GERMANY
SP Int Gas Turbine Inst
AB In this study, a new boron and silicon free braze alloy, based on Ni-Co-Zr-Hf-Cr-Ti-Al, was used to repair IN 738 superalloy employing a wide gap brazing (WGB) process under two process conditions. It was found that using a combination of Hf and Zr primarily as melting point depressants the amount of each melting point depressant (MPD) could effectively be reduced while still achieving a relatively low liquidus. During WGB process, the new braze alloy was able to bond IN 738 filler powder particles to each other and to the substrate cast IN 738 and achieve defect :free joint. The microstructure analysis showed the presence of Zr-containing phase(s) remained in WGB joint, however, the hardness of the Zr-containing phase(s) was similar to that of superalloy substrate. Extended brazing cycle had limited effect on reducing the Zr-containing phase(s); rather it encouraged the formation of larger eutectic gamma/gamma' phases.
RI Huang, Xiao/Q-2906-2018
OI Huang, Xiao/0000-0001-8055-3745
BN 978-0-7918-4575-2
PY 2014
AR V006T22A001
UT WOS:000362239800059
ER

PT B
AU Miglietti, W
   Summerside, I
AF Miglietti, Warren
   Summerside, Ian
GP ASME
TI DEVELOPMENT AND IMPLEMENTATION OF ALTERNATIVE REPAIR PROCESSES FOR
   RECONDITIONING OF FR7FA+E, 1ST STAGE NOZZLES
SO PROCEEDINGS OF THE ASME TURBO EXPO: TURBINE TECHNICAL CONFERENCE AND
   EXPOSITION, 2014, VOL 6
CT ASME Turbo Expo: Turbine Technical Conference and Exposition
CY JUN 16-20, 2014
CL Dusseldorf, GERMANY
SP Int Gas Turbine Inst
AB The 60 Hz, Frame 7F engine has been in commercial operation for more than two decades now with approximately 800 Frame 7 (F, FA, FA+ and FA+e models) machines existing in North America and a total of over 1100 F-class machines throughout the world. Of importance to operators/users and owners of this gas turbine engine is the ability to not only recondition the turbine "hot-end section" components, in order to support maintenance requirements, but also to reduce the life cycle costs of these components.
   Stage 1 nozzles are a cast doublet, manufactured from FSX-414 Co-based superalloy. There are 24 nozzles in an engine set. As a result of the extreme turbine inlet temperatures at the 1st stage nozzle, these components experience severe thermal fatigue cracking. On one particular OEM engine set inspected, over 600 cracks were identified on each nozzle after engine operation. As a consequence, the stage 1 nozzles when compared to the other components in the engine exhibits the worst degradation and is therefore a focus point of reconditioning for those in the industry.
   The technical objective is to describe the development of a repair scheme for the stage 1 nozzle that can successfully address and repair this level of severe cracking and oxidation, with 0% scrap/fallout for a heavy repair, after a normal duty cycle. Special processes have been established for these components repairs, including but not limited to removal of the damaged and oxidized trailing edges by machining, high frequency Gas Tungsten Arc Welding (GTAW) of new trailing edge coupons.
   This technical paper describes the repair process development and implementation of the different stages of the repair schemes and shows metallurgical and mechanical characteristics of the repaired regions of the component. As a result of successfully executing these special processes, although a heavy repair workscope was implemented; all the nozzles were successfully repaired without any scrap.
BN 978-0-7918-4575-2
PY 2014
AR V006T22A007
UT WOS:000362239800065
ER

PT J
AU Unocic, KA
   Pint, BA
AF Unocic, Kinga A.
   Pint, Bruce A.
TI Oxidation behavior of co-doped NiCrAl alloys in dry and wet air
SO SURFACE & COATINGS TECHNOLOGY
CT 40th International Conference on Metallurgical Coatings and Thin Films
   (ICMCTF)
CY APR 29-MAY 03, 2013
CL San Diego, CA
SP Amer Vacuum Soc, Adv Surface Engn Div
AB Cast NiCrAl alloys with additions of Y, La, Hf and Ti were evaluated at 1100 degrees C in wet (10 and 50% H2O) and dry air (0% H2O) in order to optimize such dopants for superalloy bond coatings. The results suggest that the typical Y addition in most coatings could be replaced by La. Also, scale adhesion in cyclic testing was improved with the co-addition of Hf with La or Y. Ti was added to investigate its incorporation in coatings on superalloys containing significant Ti additions. Particularly with co-doped alloys, the addition of Ti had little effect on scale adhesion but did reduce the depth of internal oxidation. Water vapor increased spallation, especially for the least adherent alloys, such as Y,Ti-doped NiCrAl. For the co-doped compositions with Hf, water vapor had a limited effect on scale adhesion and on the alumina growth rate in isothermal exposures. In addition to specimen mass change, the extent of internal oxidation and the depletion of beta phase in the substrate were evaluated. Analytical transmission electron microscopy showed that Y, La and Hf co-segregated to the alumina scale grain boundaries and formed dopant-rich oxide precipitates in the scale. (C) 2013 Published by Elsevier B.V.
RI Pint, Bruce/A-8435-2008
OI Pint, Bruce/0000-0002-9165-3335
SN 0257-8972
PD DEC 25
PY 2013
VL 237
BP 8
EP 15
DI 10.1016/j.surfcoat.2013.07.068
UT WOS:000330488000003
ER

PT J
AU Silva, PRSAE
   Baldan, R
   Nunes, CA
   Coelho, GC
   Costa, AMDS
AF Soares Azevedo e Silva, Paulo Ricardo
   Baldan, Renato
   Nunes, Carlos Angelo
   Coelho, Gilberto Carvalho
   da Silva Costa, Alex Matos
TI Solution heat-treatment of Nb-modified MAR-M247 superalloy
SO MATERIALS CHARACTERIZATION
AB MAR-M247 superalloy has excellent mechanical properties and good oxidation resistance at elevated temperatures. Niobium is an element known as gamma' phase hardener in nickel-based superalloys, besides promoting homogeneous distribution of MC carbides. This work is inserted in a project that aims to evaluate the total replacement of tantalum by niobium atoms in MAR-M247 superalloy (10.2 Co, 10.2 W, 8.5Cr, 5.6 Al, 1.6 Nb, 1.4 Hf, 1.1 Ti, 0.7 Mo, 0.15 C, 0.06 Zr, 0.015 13, Ni balance-wt.%). Based on microstructural characterizations (SEM and FEG-SEM, both with EDS) of the as-cast material and heat-treated materials as well as utilizing Thermocalc simulations and experiments of differential thermal analysis (DTA), heat-treatment at 1260 degrees C for 8 h was chosen as an ideal condition for the solution of Nb-modified MAR-M247 superalloy. The hardness of as-cast and ideally solution treated materials was 390 +/- 14 HV and 415 +/- 6 HV, respectively. (C) 2012 Elsevier Inc. All rights reserved.
RI Coelho, Gilberto/F-7866-2012; costa, alex/O-4465-2019; Baldan,
   Renato/K-6877-2014; da silva costa, alex matos/C-5926-2017; Nunes,
   Carlos/F-6144-2012
OI Coelho, Gilberto/0000-0002-3696-1001; costa, alex/0000-0001-6942-8476;
   Baldan, Renato/0000-0003-4172-3689; da silva costa, alex
   matos/0000-0001-6942-8476; Nunes, Carlos/0000-0001-9100-9761
SN 1044-5803
