Repository: MatInfoUB/NLP-Queries

File: Co_superalloy_comp(1).txt (part 3 of 22)
FN Clarivate Analytics Web of Science
AB Having a gamma/gamma' microstructure similar to Ni-base superalloys and also including various alloying elements such as Al and W, new Co-base superalloy, namely Co-Al-W-base alloy, has been widely studied as a kind of potential alternative of Ni-base superalloy, which is the most important high-temperature structural material in industrial applications. Besides, Co-Al-W-base alloy has also excellent mechanical properties, for example, creep properties comparable to those of the first-generation Ni-base single crystal superalloys. In our previous work, the ideal composition formula of Ni-base superalloy has been obtained by applying the cluster-plus-glue-atom structure model of faced centered cubic solid solution, which shows that the most stable chemical short-range-order unit is composed of a nearest-neighbor cluster and three next-neighbor glue atoms. In this paper, the ideal cluster formula of Co-Al-W-base superalloy is addressed by using the same approach. Based on cluster-plusglue-atom model theory, according to lattice constants and atom radii, calculations are carried out. The results show that the atom radius of Al is equal to Covalent radius (0.126 nm) and for gamma' phase the atom radius of W changes obviously (0.1316 nm). After analyzing atomic radii, the chemical formula for Co-Al-W ternary alloy is calculated to be [Al-Co-12](Co,Al,W)(3), which signifies an Al centered atom and twelve Co nearest-neighbored cluster atoms plus three glue atoms, which is in good consistence with that for Ni-base single crystal superalloy. For multi-element alloy, the alloying elements are classified, according to the heat of mixing between the alloying elements and Co as well as partition behavior of alloying elements, as solvent elements-Co-like elements (Co) over bar (Co, Ni, Ir, Ru, Cr, Fe, and Re) and solute elements-Al-like elements (Al) over bar (Al, W, Mo, Ta, Ti, Nb, V, etc.). The solvent elements can be divided into two kinds according to partition behaves: (Co) over bar (gamma) (Cr, Fe, and Re) and (Co) over bar (gamma)' (Ni, Ir, and Ru).
   The latter is further grouped into Al, (W) over bar (W and Mo, which have weaker heat of mixing than Al-Co ) and (Ta) over bar (Ta, Ti, Nb, V, etc., which have stronger heat of mixing than Al-Co). Then all chemically complex Co-Al-W-base superalloys are simplified into (Co) over bar-(Al) over bar pseudo-binary or (Co) over bar -Al-(W) over bar, (Ta) over bar pseudo-ternary system. Within the framework of the cluster-plus-glue-atom formulism and by analyzing the compositions of alloy, it is shown that the Co-Al-W-base superalloy satisfies the ideal formula [(Al) over bar-(Co) over bar (12)] ((Co) over bar (1.0)(Al) over bar (2.0)) (or [(Al) over bar-(Co) over bar Al-1.0(0.5)((W) over bar,(Ta) over bar)(1.5) = (Co) over bar (81.250)(Al) over bar9.375 ((W) over bar, (Ta) over bar)(9.375) at.%). In the same way, those of gamma and gamma' phases are respectively [(Al) over bar-(Co) over bar (12)] ((Co) over bar (1.5)(Al) over bar (1.5)) (or [Al-(Co) over bar (12)] (Co) over bar Al-0.5(2.5)((W) over bar, (Ta) over bar)(1.0 )= (Co) over bar Al-84.375(9.375)((W) over bar, (Ta) over bar)(6.250) at.%) and (Al) over bar-(Co) over bar (12)((Co) over bar (0.5 )(Al) over bar (2.5) ) (or [Al-(Co) over bar (12)]Co (Co) over bar (0.5) Al-0.5 ((W) over bar, (Ta) over bar)(2.0) = (Co) over bar Al-78.125(9.375) ((W) over bar, (Ta) over bar)(12.500) at.%). For example, alloy Co82Al9W9 and its gamma and gamma' phases are formulated respectively as [Al-Co-12] Co1.1Al0.4W1.4 (similar to[Al-Co-12]Co1.5Al0.5W1.0), [Al-Co-12]Co1.6Al0.4W1.0) (similar to[Al-Co-12]Co1.5Al0.5W1.0), and [Al-Co-12]Co0.3Al0.5W2.2) (similar to[Al-Co-12]Co0.5Al0.5W2.0).
SN 1000-3290
PD MAR 20
PY 2019
VL 68
IS 6
AR 062101
DI 10.7498/aps.68.20181030
UT WOS:000463826100005
ER

PT J
AU Fan, ZD
   Wang, XG
   Yang, YH
   Chen, H
   Yang, ZG
   Zhang, C
AF Fan, Zhongding
   Wang, Xinguang
   Yang, Yanhong
   Chen, Hao
   Yang, Zhigang
   Zhang, Chi
TI Plastic deformation behaviors and mechanical properties of advanced
   single crystalline CoNi-base superalloys
SO MATERIALS SCIENCE AND ENGINEERING A-STRUCTURAL MATERIALS PROPERTIES
   MICROSTRUCTURE AND PROCESSING
AB With the aim of achieving an enhanced high-temperature strength compared to the Co-Ni-Al-W-Ti-Ta alloy from our previous study, a new single crystalline CoNi-base superalloy has been developed based on thermodynamic calculations. The gamma' solvus temperature and the gamma' volume fraction were experimentally determined as 1247 degrees C and 85.2%. Thermodynamic calculations correctly predict the tendency of how the alloying elements influence the thermophysical properties of investigated alloys. In comparison with the original Co-Ni-Al-W-Ti-Ta alloy, the newly developed CoNi-base alloy exhibited stronger compressive strength ranging from the room temperature to 1100 degrees C. The deformation behaviors at different temperature stages were investigated in detail. Interestingly, superlattice intrinsic stacking faults (SISFs) appear in the specimen deformed at the anomalous peak temperature, whereas the formation of SISF in the original Co-Ni-Al-W-Ti-Ta alloy occurs as the compression temperature increases beyond the anomalous peak temperature. The relationship between the occurrence of planar defects and the alloying effects was discussed.
SN 0921-5093
EI 1873-4936
PD MAR 4
PY 2019
VL 748
BP 267
EP 274
DI 10.1016/j.msea.2019.01.097
UT WOS:000460492600028
ER

PT J
AU Lenz, M
   Eggeler, YM
   Muller, J
   Zenk, CH
   Volz, N
   Wollgramm, P
   Eggeler, G
   Neumeier, S
   Goken, M
   Spiecker, E
AF Lenz, Malte
   Eggeler, Yolita M.
   Mueller, Julian
   Zenk, Christopher H.
   Volz, Nicklas
   Wollgramm, Philip
   Eggeler, Gunther
   Neumeier, Steffen
   Goeken, Mathias
   Spiecker, Erdmann
TI Tension/Compression asymmetry of a creep deformed single crystal Co-base
   superalloy
SO ACTA MATERIALIA
AB The creep behavior of a multinary single crystal Co-base superalloy has been compared for uniaxial tension and compression of 400 MPa applied along [001] at 850 degrees C. Creep under tensile stress proceeds two times faster than creep under compression. A detailed TEM study shows that already after similar to 0.3 % creep strain planar faults are formed in both samples. While extended a/2<112> ribbons with SISF loops embedded in APBs are observed in tension, extrinsic SFs are revealed in compression. At similar to 5 % creep strain SISFs confined to the gamma' phase dominate in tension, whereas extrinsic SFs and microtwins extending across both phases are the prevalent planar faults in compression. In addition, dense networks of regular a/2<101> matrix dislocations develop at the gamma/gamma' interfaces in both loading scenarios. In tensile creep and early compressive creep the direct contribution of planar faults to plastic deformation is minor and does not exceed 10 % of the measured plastic strain. In contrast, thickening of microtwins appears to become an efficient deformation channel in the later stages of compressive creep. A pronounced asymmetry regarding the rafting kinetics is observed resulting in a P-type rafted and topologically inverted microstructure after similar to 5 % creep in tension while hardly any rafting has occurred under compression. The pronounced rafting and related recovery processes are likely responsible for the inferior creep behavior in tension. Finally, two novel diffusion-assisted degradation mechanisms related to microtwins are shown to be active: an expansion of the gamma phase into gamma' precipitates along microtwins and the formation of gamma phase nuclei at planar fault intersections inside gamma'. Both phenomena are hypothesized to be triggered by segregation of gamma formers like Co and Cr to planar faults. (C) 2019 Acta Materialia Inc. Published by Elsevier Ltd. All rights reserved.
RI Neumeier, Steffen/F-7092-2017
OI Neumeier, Steffen/0000-0001-7853-0368
SN 1359-6454
EI 1873-2453
PD MAR
PY 2019
VL 166
BP 597
EP 610
DI 10.1016/j.actamat.2018.12.053
UT WOS:000459358200052
ER

PT J
AU Yu, CT
   Liu, H
   Jiang, CY
   Bao, ZB
   Zhu, SL
   Wang, FH
AF Yu, Chuntang
   Liu, He
   Jiang, Chengyang
   Bao, Zebin
   Zhu, Shenglong
   Wang, Fuhui
TI Modification of NiCoCrAlY with Pt: Part II. Application in TBC with pure
   metastable tetragonal (t ') phase YSZ and thermal cycling behavior
SO JOURNAL OF MATERIALS SCIENCE & TECHNOLOGY
AB A thermal barrier coating system comprising Pt-modified NiCoCrAlY bond coating and nanostructured 4 mol.% yttria stabilized zirconia (4YSZ, hereafter) top coat was fabricated on a second generation Ni-base superalloy. Thermal cycling behavior of NiCoCrAlY-4YSZ thermal barrier coatings (TBCs) with and without Pt modification was evaluated in ambient air at 1100 degrees C up to 1000 cycles, aiming to investigate the effect of Pt on formation of thermally grown oxide (TGO) and oxidation resistance. Results indicated that a dual layered TGO, which consisted of top (Ni,Co)(Cr,Al)(2)O-4 spinel and underlying alpha-Al2O3, was formed at the NiCoCrAlY/4YSZ interface with thickness of 8.4 mu m, accompanying with visible cracks at the interface. In contrast, a single-layer and adherent alpha-Al2O3 scale with thickness of 5.6 mu m was formed at the interface of Pt-modified NiCoCrAlY and 4YSZ top coating. The modification of Pt on NiCoCrAlY favored the exclusive formation of alpha-Al2O3 and the reduction of TGO growth rate, and thus could effectively improve overall oxidation performance and extend service life of TBCs. Oxidation and degradation mechanisms of the TBCs with/without Pt-modification were discussed. (C) 2018 Published by Elsevier Ltd on behalf of The editorial office of Journal of Materials Science & Technology.
SN 1005-0302
PD MAR
PY 2019
VL 35
IS 3
BP 350
EP 359
DI 10.1016/j.jmst.2018.09.040
UT WOS:000454506800016
ER

PT J
AU Antonov, S
   Chen, W
   Lu, S
   Isheim, D
   Seidman, DN
   Feng, Q
   Sun, E
   Tin, S
AF Antonov, Stoichko
   Chen, Wei
   Lu, Song
   Isheim, Dieter
   Seidman, David N.
   Feng, Qiang
   Sun, Eugene
   Tin, Sammy
TI The effect of phosphorus on the formation of grain boundary laves phase
   in high-refractory content Ni-based superalloys
SO SCRIPTA MATERIALIA
AB The effect of phosphorous on the microstructure of a powder-processed, high Nb-content, Ni-based superalloy was studied and compared to a P-free variant. The P-doped sample had a lower incipient melting temperature, forming a (Ni, Co, Cr, P)(2)(Nb, Mo) laves phase along the grain boundaries. Transmission electron microscopy and atom probe tomography were used to identify the crystal structure, assess phase compositions, and determine any elemental segregation to phase boundaries. The results revealed strong partitioning of P to the laves phase and a slight Mo gradient towards the phrase. Finally, a simplified laves phase was successfully modeled via density functional theory calculations. (C) 2018 Acta Materialia Inc. Published by Elsevier Ltd. All rights reserved.
RI Chen, Wei/B-3045-2012; Seidman, David/B-6697-2009
OI Chen, Wei/0000-0002-1135-7721; 
SN 1359-6462
PD MAR 1
PY 2019
VL 161
BP 44
EP 48
DI 10.1016/j.scriptamat.2018.10.015
UT WOS:000450375500010
ER

PT J
AU Bahamirian, M
   Hadavi, SMM
   Farvizi, M
   Rahimipour, MR
   Keyvani, A
AF Bahamirian, M.
   Hadavi, S. M. M.
   Farvizi, M.
   Rahimipour, M. R.
   Keyvani, A.
TI Enhancement of hot corrosion resistance of thermal barrier coatings by
   using nanostructured Gd2Zr2O7 coating
SO SURFACE & COATINGS TECHNOLOGY
AB Improvement of hot corrosion resistance in Na2SO4-V2O5 environments is one of the main goals in development of thermal barrier coatings (TBCs). In this study, nano-Gd2Zr2O7 (nano-GZ) powder was synthesized by co precipitation method and then deposited with atmospheric plasma spray (APS) technique on Ni-based superalloy (IN738LC) substrates as a top coat with a CoNiCrAIY bond coat. Hot corrosion behavior of nano-GZ coated samples were studied and compared with those of CoNiCrAlY/conventional YSZ coatings. Hot corrosion resistance of the samples was investigated in a cyclic mode in which after each 4 h exposure to Na2SO4-55 wt% V2O5 salts at 950 degrees C. The results indicated that nano-GZ coatings have better hot corrosion resistance compared to conventional YSZ coatings. It was found that micro-cracks and pores played a main role in the molten salts infiltration into the TBC5 during hot corrosion process. In the nano-GZ coating with nano zones structure which surrounded by fully molten parts could fill the aforementioned defects and could act as barrier for the corrosive molten salts penetration into the TBC. The main factor in destruction of the investigated coatings is the formation and growth of needle-like YVO4 and GdVO4 crystals, in both classes of the coatings.
OI Farvizi, Mohammad/0000-0002-7312-6320; Keyvani,
   Ahmad/0000-0003-2968-1017
SN 0257-8972
PD FEB 25
PY 2019
VL 360
BP 1
EP 12
DI 10.1016/j.surfcoat.2018.12.113
UT WOS:000458226700001
ER

PT J
AU Zafarghandi, MS
   Abbasi, SM
   Momeni, A
AF Zafarghandi, Mandi Samii
   Abbasi, Seyed Mandi
   Momeni, Amir
TI Effects of Nb on hot tensile deformation behavior of cast Haynes 25
   Co-Cr-W-Ni alloy
SO JOURNAL OF ALLOYS AND COMPOUNDS
AB Effect of Nb on the hot tensile deformation behavior of cast Haynes 25 Co-Cr-W-Ni alloy was investigated in temperature range of 950-1200 degrees C. In the base alloy, thermodynamic calculations showed that M23C6 and M6C are the stable forms of carbides at temperatures below 1000 degrees C and over 1050 degrees C, respectively. For Nb-containing alloy, however, WC and NbC are observed below 1050 degrees C. At higher temperatures, W carbides dissolve and tungsten diffuses into NbC particles to form complex carbides. The yield point phenomena (YPP) were observed in both alloys at temperatures over 1050 degrees C due to the immobilization of matrix dislocations by W, Cr and C. Addition of Nb increased the strength and elongation due to the precipitation of NbC carbides. Absorbing the solute atoms and favoring dynamic recrystallization (DRX) seems to be the possible mechanisms. Loss of hot ductility occurred in both alloys at 1050 degrees C. It was attributed to the dissolution of carbides into matrix and their negative effects on dynamic recovery (DRV) and recrystallization. DRX was the major microstructural mechanism at high temperature, e.g. 1150 degrees C. At low temperatures, e.g. 950 degrees C, only DRV occurred. (C) 2018 Elsevier B.V. All rights reserved.
SN 0925-8388
EI 1873-4669
PD FEB 5
PY 2019
VL 774
BP 18
EP 29
DI 10.1016/j.jallcom.2018.09.301
UT WOS:000449743600003
ER

PT J
AU Leszczynska-Sejda, K
   Benke, G
   Kopyto, D
   Drzazga, M
   Ciszewski, M
AF Leszczynska-Sejda, Katarzyna
   Benke, Grzegorz
   Kopyto, Dorota
   Drzazga, Michal
   Ciszewski, Mateusz
TI Application of Ion Exchange for Preparation of Selected Metal
   Perrhenates-Precursors for Superalloy Production
SO METALS
AB Methods for the preparation of selected metal perrhenates and their mixtures are presented in this paper. These materials are suitable for reduction, and therefore for production of alloy powders containing rhenium and other superalloy components, i.e., Cr, Ni and Co. Prepared compounds may be also used as substrates for electrowinning of binary and ternary rhenium alloys. All developed methods are based on an ion exchange technique. This technique allows management of waste solutions, limitation of valuable metals losses, and, importantly, production of high-purity components.
OI Leszczynska-Sejda, Katarzyna/0000-0002-3206-6317; Drzazga,
   Michal/0000-0002-9989-7123
SN 2075-4701
PD FEB
PY 2019
VL 9
IS 2
AR 201
DI 10.3390/met9020201
UT WOS:000460764700092
ER

PT J
AU Jiang, H
   Dong, JX
   Zhang, MC
   Zheng, L
   Yao, ZH
AF Jiang, He
   Dong, Jian-Xin
   Zhang, Mai-Cang
   Zheng, Lei
   Yao, Zhi-Hao
TI Hot corrosion behavior and mechanism of FGH96 P/M superalloy in molten
   NaCl-Na2SO4 salts
SO RARE METALS
AB Hot corrosion behavior of FGH96 powder metallurgy (P/M) superalloy in 25% NaCl+75% Na2SO4 molten salts at 650, 700, and 750 degrees C was investigated in this paper. The methods of mass loss measurement, X-ray diffraction (XRD), scanning electron microscopy (SEM), and energy-dispersive spectroscopy (EDS) were used here. The experimental results show that hot corrosion kinetics follows a square power law at 650 degrees C, while a linear one at 700 and 750 degrees C. The corrosion layer is detected to be composed of Cr2O3, NiO, and Ni2S3 at each temperature. The cross-sectional morphologies and corresponding elemental maps indicate that the corrosion layer is a stratified structure of oxide and sulfide. The results and analyses confirm that the hot corrosion mechanism of FGH96 P/M superalloy is a cooperate process of oxidation and sulfidation. Furthermore, the relatively higher concentrations of Cr, Co, and Ti provide better corrosion resistance to the attack of S and Cl-.
SN 1001-0521
EI 1867-7185
PD FEB
PY 2019
VL 38
IS 2
BP 173
EP 180
DI 10.1007/s12598-016-0754-z
UT WOS:000459823300011
ER

PT J
AU Liu, Z
   Jia, YH
   Han, FK
   Wu, JT
AF Liu Zheng
   Jia Yun-hai
   Han Feng-kui
   Wu Jian-tao
TI Surface/Interface Quality Diagnosis of Alloy Casting by Laser Induced
   Breakdown Spectroscopy
SO SPECTROSCOPY AND SPECTRAL ANALYSIS
AB The investment precision casting technology is widely adopted in manufacturing superalloy castings. Single crystal superalloy casting blades have high precision in dimension, without inner defects and surface defects. Knobs, pits and shrinkage cavity on surface of castings are caused by unsuitable temperature field, melted alloy flow field, and interface reaction of melted alloy with ceramic shell. The laser induced breakdown spectroscopy (LIBS) is an efficient surface and interface analysis technique, with obvious advantage in diagnosis of casting surface/interface, with micro destruction, independent on surface planeness of sample. The parameters were optimized in depth analysis of single crystal superalloy by LIBS. A good spatial resolution has been obtained at 2 mm aperture, 500 mJ of output energy and off focus radiation with 1 064 nm pulse Gaussian laser beam; meanwhile spectrum signal distortion brought from ablation and excitation of surface by exceeding secondary diffraction ring with low laser energy density was reduced. Ablated volume per pulse was linear to output of laser energy with good correlation, positively correlated to the aperture diameter, independent on shot frequency. Depth analysis of surface and interface of single crystal superalloy blade was performed by LIBS. Alloy depletion of Al, Ti, Ni, Cr and Co in DD407 single crystal blade was observed with significant depletion of Al and Ti up to 50 mu m depth, using SiO2 -Al2O3 ceramic shell with mullite phase in cast process. The alloy depletion of edge of the blade was more outstanding than thick part. Precipitation of calcium salt, magnesium salt, sodium salt and carbon matters on blade surface occurs after dissolution to remove ceramic shell and ceramic core. Sodium salt has been removed completely after washed with boiling water and ultrasonic washing; most of calcium matters, magnesium matters and carbon matters have been removed and small amount remained in 3 similar to 5 mu m depth. LIBS is efficient in terms of composition-depth distribution analysis of alloy casting surface and interface, providing surface/interface quality criteria and presenting bright application prospect.
SN 1000-0593
PD FEB
PY 2019
VL 39
IS 2
BP 596
EP 606
DI 10.3964/j.issn.1000-0593(2019)02-0596-11
UT WOS:000459748800042
ER

PT J
AU Sani, SA
   Arabi, H
   Kheirandish, S
   Ebrahimi, G
AF Sani, Saeed Aliakbari
   Arabi, Hossein
   Kheirandish, Shahram
   Ebrahimi, Golamreza
TI Investigation on the homogenization treatment and element segregation on
   the microstructure of a /-cobalt-based superalloy
SO INTERNATIONAL JOURNAL OF MINERALS METALLURGY AND MATERIALS
AB The aim of the present study was to investigate the effect of element segregation on the microstructure and phase in a / cobalt- based superalloy. Several samples were prepared from a cast alloy and homogenized at 1300 degrees C for different times, with a maximum of 24 h. A microstructural study of the cast alloy using wavelength-dispersive spectroscopic analysis revealed that elements such as Al, Ti, and Ni segregated mostly within interdendritic regions, whereas W atoms were segregated within dendrite cores. With an increase in homogenization time, segregation decreased and the initial dendritic structure was eliminated. Field-emission scanning electron microscopy micrographs showed that the phases in the cores and interdendritic regions of the as-cast alloy were 392 and 124 nm, respectively. The size difference of was found to be due to the different segregation behaviors of constituent elements during solidification. After homogenization, particularly after 16 h, segregation decreased; thus, the size, chemical composition, and hardness of the precipitated phase was mostly uniform throughout the samples.
OI Arabi, Hossein/0000-0003-3110-4198; ebrahimi,
   gholamreza/0000-0003-2549-3246
SN 1674-4799
EI 1869-103X
PD FEB
PY 2019
VL 26
IS 2
BP 222
EP 233
DI 10.1007/s12613-019-1727-7
UT WOS:000458436000010
ER

PT J
AU Sauza, DJ
   Dunand, DC
   Noebe, RD
   Seidman, DN
AF Sauza, Daniel J.
   Dunand, David C.
   Noebe, Ronald D.
   Seidman, David N.
TI gamma '-(L1(2)) precipitate evolution during isothermal aging of a
   Co-Al-W-Ni superalloy
SO ACTA MATERIALIA
AB The coarsening kinetics and elemental partitioning behavior of gamma'-(L1(2)) precipitates in a gamma(f.c.c.)-matrix for a model quaternary Co-8.8Al-8.9W-9.9Ni at.% superalloy are investigated utilizing isothermal aging conditions at 650, 800 and 900 degrees C. The gamma'-precipitate mean radius, number density, and volume fraction, at 800 and 900 degrees C, were studied using scanning electron microscopy; the calculated temporal exponents associated with coarsening of gamma'-precipitates display good agreement with model predictions for quasi stationary coarsening. An atom probe tomographic (APT) investigation of the aged gamma/gamma' microstructure at 650 degrees C demonstrates that the compositions and volume fractions of both phases vary continuously up to 4096 h. The aged microstructure at 650 degrees C consists of interconnected nanoscale gamma'-precipitates, corroborated utilizing SEM for the 4096 h aged-specimen. The activation energy for coarsening is estimated for the temperature range 650-900 degrees C to be 283 kJ mol(-1), in reasonable agreement with activation energies for diffusion of Al, W, and Ni in Co, suggesting that coarsening of gamma'-precipitates is limited by bulk-diffusion. APT measurements of specimens aged for 1024 hat 800 and 900 degrees C demonstrate that the isothermal aging temperature has a significant effect on the compositions and partitioning behavior of Co, Al, W and Ni between the gamma- and gamma'-phases. The partitioning ratio of the concentrations between the gamma'- and gamma-phases is largest for W, decreasing linearly from 5.3 +/- 0.1 at 650 degrees C to 2.1 +/- 1.2 at 900 degrees C, and smallest for Co, decreasing from 0.86 +/- 0.01 at 650 degrees C to 0.73 +/- 0.01 at 900 degrees C. (C) 2018 Acta Materialia Inc. Published by Elsevier Ltd. All rights reserved.
RI Dunand, David C/B-7515-2009; Seidman, David/B-6697-2009
SN 1359-6454
EI 1873-2453
PD FEB 1
PY 2019
VL 164
BP 654
EP 662
DI 10.1016/j.actamat.2018.11.014
UT WOS:000456902800056
ER

PT J
AU Hara, T
   Kobayashi, S
   Ueno, T
   Oikawa, K
AF Hara, Takaaki
   Kobayashi, Shinichi
   Ueno, Tomonori
   Oikawa, Katsunari
TI Estimation of gamma/gamma ' interfacial energy in Ni-Co base superalloy
   TMW-4M3
SO JOURNAL OF CRYSTAL GROWTH
AB The interfacial energy between the gamma and gamma ' phase in Ni-Co base superalloy TMW-4M3 was investigated using both a kinetic analysis of experimental data and a thermodynamic analysis. The coarsening rate of gamma' precipitates during the aging treatment process was analyzed using extended Lifshitz-Slyozov-Wagner theory, including the contribution of a full diffusion matrix with a thermodynamic calculation. The interfacial energies calculated from the coarsening kinetics using only the diagonal components were half as large as those using the off-diagonal contributions as well. The interfacial energy with full diffusion matrix contributions is about 75 mJ/m(2) between 1373 and 1413 K. In addition, the interfacial energy was also analyzed on the basis of the extended Becker's model (EBM), and the results, which ranged from 73.9 to 76.3 mJ/m(2 ), showed good agreements with those from the coarsening kinetics. A comparison of the interfacial energy between TMW-4M3 and several Ni base superalloys indicated an identical tendency of higher interfacial energy with a larger Ti/Al ratio. The off-diagonal terms of a diffusion matrix are very important in analyzing the coarsening kinetics of gamma' and gamma/gamma' the interfacial energy estimation using the EBM is a suitable method for TMW-4M3.
RI Oikawa, Katsunari/C-6660-2009
OI Oikawa, Katsunari/0000-0002-5269-8426
SN 0022-0248
EI 1873-5002
PD JAN 15
PY 2019
VL 506
BP 91
EP 96
DI 10.1016/j.jcrysgro.2018.10.014
UT WOS:000449709600015
ER

PT J
AU Ye, Y
   Zou, G
   Long, W
   Jia, Q
   Bai, H
   Wu, A
   Liu, L
AF Ye, Y.
   Zou, G.
   Long, W.
   Jia, Q.
   Bai, H.
   Wu, A.
   Liu, L.
TI Diffusion brazing repair of IN738 superalloy with crack-like defect:
   microstructure and tensile properties at high temperatures
SO SCIENCE AND TECHNOLOGY OF WELDING AND JOINING
AB In this study, tapered slots with an opening width about 200 mu m were artificially fabricated in IN738LC superalloy to imitate service cracks. The 'cracks' were repaired by diffusion brazing with a Ni-Cr-Co-Al-Ta-B filler alloy at 1150 degrees C and then heat treated at 1180 degrees C (HT-A) and 1190 degrees C (HT-B), respectively. A joint with uniform microstructure, chemical composition and hardness was obtained using HT-B. The mechanisms of the borides evolution during homogenisation were discussed. The tensile strength of the HT-B joint tested at 20, 600 and 800 degrees C reached up to approximately 96, 90 and 87% of the base metal, respectively. The fracture modes of the joints tensile tested at various temperatures were discussed.
SN 1362-1718
EI 1743-2936
PD JAN 2
PY 2019
VL 24
IS 1
BP 52
EP 62
DI 10.1080/13621718.2018.1477546
UT WOS:000449305400007
ER

PT J
AU Tomaszewska, A
   Moskal, G
   Mikuszewski, T
   Junak, G
   Plachta, A
AF Tomaszewska, A.
   Moskal, G.
   Mikuszewski, T.
   Junak, G.
   Plachta, A.
TI Primary Microstructure Characterization of As-Casted Co-20Ni-7Al-7W
   Superalloy
SO ARCHIVES OF FOUNDRY ENGINEERING
AB The primary microstructure of new Co-based superalloy of Co-20Ni-7Al-7W (at.%) type was showed in this article. The alloy was manufactured by induction melting in vacuum furnaces. This alloy is a part of new group of high-temperature materials based on Co solid solution and strengthened by coherent L1(2) phase similar to Ni-based superalloys with gamma' phase. The final form of Co-ss/L1(2) microstructure is obtained after fully heat treatment included homogenization, solutionizing and aging processes. But first step of heat treatment thermal parameters determination is characterization of primary microstructure of alloys after casting process with special attentions on segregations of alloying elements in solid solution and presences of structural elements such as eutectic areas, and other phases precipitations. In analysed case the relatively high homogeneity of chemical composition was expected especially in the case of W distribution, what was confirmed be SEM/EDS analysis in dendritic and interdendritic areas.
RI Moskal, Grzegorz/AAC-9033-2019
OI Moskal, Grzegorz/0000-0001-7396-6568
SN 1897-3310
EI 2299-2944
PY 2019
VL 19
IS 3
BP 78
EP 83
DI 10.24425/afe.2019.127143
UT WOS:000485764100013
ER

PT J
AU Guo, CA
   Liang, T
   Lu, FS
   Liang, ZG
   Zhao, S
   Zhang, J
AF Guo, Cean
   Liang, Ting
   Lu, Fengsheng
   Liang, Zhengang
   Zhao, Shuang
   Zhang, Jian
TI ISOTHERMAL OXIDATION BEHAVIOR OF ELECTROSPARK DEPOSITED NiCrAlY COATINGS
   ON A NI-BASED SINGLE-CRYSTAL SUPERALLOY
SO MATERIALI IN TEHNOLOGIJE
AB The isothermal oxidation behavior of a NiCrAlY coating prepared by means of electrospark deposition (ESD) technology on second-generation Ni-based single-crystal DD6 was investigated at 1100 degrees C for 100 h. Surface morphologies, chemical composition, and the phase constitution of the coating were analyzed by scanning electron microscopy (SEM), energy-dispersive spectrometer (EDS) and X-ray diffraction (XRD). The results showed that the as-deposited NiCrAlY coating, with uniform superfine columnar crystals and nanocrystallines. consists of beta-NiAl and gamma-Ni double phases; the oxidation resistance of the DD6 alloy was greatly improved by depositing the NiCrAlY coating, which was covered by two layers of oxides, theta-Al2O3 and alpha-Al2O3, while three layers of oxides, including Ni(Co)O, NiCr2O4, CrTaO4, CoTa2O6 and alpha-Al2O3, formed on the DD6 superalloy; the interdiffusion zone (IDZ) and secondary reaction zone (SRZ) formed between the NiCrAlY coating and the DD6 superalloy substrate for the interdiffusion; however, no deleterious Kirkendall voids appeared, which may be mainly due to the gradient transition of the elements between the coating and the substrate.
SN 1580-2949
EI 1580-3414
PY 2019
VL 53
IS 3
BP 389
EP 394
DI 10.17222/mit.2018.210
UT WOS:000470994000013
ER

PT J
AU Traxel, KD
   Bandyopadhyay, A
AF Traxel, Kellen D.
   Bandyopadhyay, Amit
TI First Demonstration of Additive Manufacturing of Cutting Tools using
   Directed Energy Deposition System: Stellite (TM)-Based Cutting Tools
SO ADDITIVE MANUFACTURING
AB Machine-tool concepts are becoming increasingly complex to meet the demanding requirements of advanced applications. This raises per-tool costs for manufacturers and end users, motivating the development of novel, innovative fabrication methods for these tools. Our objective herein is to investigate laser-based additive manufacturing to fabricate application-optimized machine-tools that perform comparably to commercially-available products. To demonstrate this technology, multi-layer Stellite (TM) (Co-Cr-W superalloy) structures were deposited on a stainless-steel substrate via directed energy deposition technique to be used as a tool for cutting applications requiring high-temperature strength and ductility, an area where conventional carbide and high-speed steel tools are challenged. The as-printed structures were free of large-scale defects and voids, and were further characterized and compared to commercial Blackalloy 525 barstock (B525), a Co-Cr-W alloy tool of similar composition. The Stellite (TM) contained mostly Co-rich (alpha-phase) dendrites, as well as inter-dendritic Cr7C3 and Cr23C6 phases. The B525 composition consisted of a range of lamellar-eutectic microstructure comprised of Co-phase with W6C reinforcement. In reciprocating wear testing, Stellite (TM) 6 maintained a steady-state COF within 20% of B525 (0.36 +/- 0.01 vs. 0.30 +/- 0.01), and final wear rate as low as 38% difference from B525 (5.14*10(-6) +/- 4.58*10(-7) N/mm(3)vs. 3.20*10(-6) +/- 4.99*10(-7 )N/mm(3)). During a turning operation of SS304L, the mm mm Stellite (TM) 6 tool demonstrated consistent chip formation and more consistent rake-face and cratering wear in comparison to the B525 tool, indicating its adequacy for service in this application. Our results demonstrate for the first time that directed-energy-deposition can be utilized to fabricate advanced cutting tool concepts for job-specific applications.
SN 2214-8604
EI 2214-7810
PD JAN
PY 2019
VL 25
BP 460
EP 468
DI 10.1016/j.addma.2018.11.019
UT WOS:000456378800043
ER

PT J
AU Chen, K
   Chen, MH
   Yu, ZD
   Zhu, SL
   Wang, FH
AF Chen, Ken
   Chen, Minghui
   Yu, Zhongdi
   Zhu, Shenglong
   Wang, Fuhui
TI Exploring the hindering mechanism of element Ti on the adherence of
   CoO-bearing one-coat enamel/steel
SO INTERNATIONAL JOURNAL OF APPLIED CERAMIC TECHNOLOGY
AB The effect of element Ti on adherence between a CoO-bearing single-layer enamel coating and steel was investigated. Falling-weights tests were carried out and cross-sections at interface of the enamel/substrate were analyzed with a scanning electron microscopy (SEM) coupled with energy dispersive spectroscopy (EDS). Results show that addition of TiO2 reduced adherence of the enamel coating by hindering the formation of anchor-like alloy precipitates. The decrease of anchor points lies in the following three reasons: I. The diffusion path of Co2+ ions to the interface was lengthened because of the blocking effect of rutile and the FeTiO3 crystals; II. Formation of CoTiO3 crystals leads to a reduction of free Co2+ ions; III. Co-Fe precipitates form away from the enamel/substrate interface, as FeTiO3 crystals provide extra surface for the nucleation of Fe-Co alloy precipitates.
OI Chen, Minghui/0000-0001-6350-2401
SN 1546-542X
EI 1744-7402
PD JAN
PY 2019
VL 16
IS 1
BP 185
EP 194
DI 10.1111/ijac.13063
UT WOS:000452054600020
ER

PT J
AU Zhou, MQ
   Wang, JT
   Chen, MH
   Yang, LL
   Wu, CJ
   Zheng, CY
   Xie, DB
   Zhu, SL
   Wang, FH
AF Zhou, Meiqi
   Wang, Jiantao
   Chen, Minghui
   Yang, Lanlan
   Wu, Changjun
   Zheng, Chengyue
   Xie, Dongbai
   Zhu, Shenglong
   Wang, Fuhui
TI Preparation of a Duplex Nanocrystalline Coating by Magnetron Sputtering
   and Its Oxidation Performance
SO JOURNAL OF NANOSCIENCE AND NANOTECHNOLOGY
AB A duplex nanocrystalline coating was prepared in this study by magnetron sputtering on N5 single-crystal super alloy (Ni: Bal, Co: 7.5, Cr: 7.0, Al: 6.2, Ta: 6.5, Re: 3.0, Mo: 1.5 and W: 5.0, wt%). The novel nanocrystalline coating consists of two layers, the inner layer having the same composition with the alloy substrate for avoiding elements inter diffusion while the outer layer has 7.6 wt% higher Al to quickly ensure the formation of a protective Al2O3 layer. Both two layers were deposited within one magnetron sputtering apparatus that contained two targets. The main target was having the same alloy substrate in composition and secondary target with pure Al. The difference in Al content between the two layers was achieved by controlling the secondary target during sputtering. This study revealed a way for preparing a series of similar coatings with varying compositions and improving performance. After oxidation at 1050 degrees C, a protective Al2O3 layer was quickly formed on the duplex nanocrystalline coating and no TCP phases were detected in the alloy substrate.
SN 1533-4880
EI 1533-4899
PD JAN
PY 2019
VL 19
IS 1
BP 181
EP 187
DI 10.1166/jnn.2019.16454
UT WOS:000447641700024
PM 30327020
ER

PT J
AU Shakhov, RV
   Ganeev, AA
   Mukhtarov, SK
   Logunov, AV
AF Shakhov, R. V.
   Ganeev, A. A.
   Mukhtarov, Sh. Kh.
   Logunov, A. V.
TI Effect of heat treatment and hot working on microstructure and
   mechanical properties of a novel nickel base superalloy
SO LETTERS ON MATERIALS
AB The microstructure and mechanical properties of a novel nickel base superalloy intended for manufacturing of die tools and parts for gas turbine engine have been investigated. The superalloy designated as SLZhS-1R had the following composition: Ni-47(Al, Cr, Co, Ta, W, Hf)-0.2(C, B) (wt. %). The as-cast superalloy was subjected to homogenization and heterogenization heat treatment, which is typically performed before hot working. However, the heat treatment led to appearance of platelike precipitates, which are not favorable for the hot workability. Therefore, the superalloy was subjected to hot working taking the as-cast condition as the initial one. To do it, unidirectional hot forging at a temperature slightly below the.' solvus temperature with a strain rate of epsilon' similar to 10(-2) s(-1) was carried out. The as-cast superalloy showed reasonable workability that allowed producing sound forgings. The forging procedure provided formation of mixed microstructure consisted of coarse non-recrystallized and fine recrystallized. grains. EBSD analysis of the forged workpiece showed that the fraction of highangle grain boundaries was insignificant. The hot forging resulted in dynamic recovery, whereas recrystallization processes occurred only locally near the. grain boundaries. Tensile tests were carried out for the heat treated and hot forged conditions as well as for the as-cast condition. The heat treated and especially the forged and heat treated condition showed appreciably higher strength and ductility as compared to those of the
RI Mukhtarov, Shamil/AAB-9435-2019
OI Mukhtarov, Shamil/0000-0003-0756-4418
SN 2218-5046
EI 2410-3535
PD DEC
PY 2018
VL 8
IS 4
BP 494
EP 498
DI 10.22226/2410-3535-2018-4-494-498
UT WOS:000457554000021
ER

PT J
AU Cao, JD
   Gong, SJ
   Zhong, CG
   Yao, YB
AF Cao Jiangdong
   Gong Shaojun
   Zhong Chonggui
   Yao Yanbin
TI High Temperature Oxidation Behavior of Co-Cr-Y2O3 Modified Aluminide
   Coatings on Ni-based Superalloy by Pack Cementation Process
SO RARE METAL MATERIALS AND ENGINEERING
AB The microstructure and high temperature oxidation behavior of Co-Cr-Y2O3 modified pack aluminide coatings on Ni-based superalloy GH586 were investigated. The results show that the specific Co-Cr-Y2O3 modified aluminide coating has a mass gain of only 0.36 mg/cm(2) after oxidation at 1000 degrees C for 100 h, which is much less than that of the substrate at 1000 degrees C. From X-ray diffraction, the phase of the coatings is mainly AINi, and after oxidation at 1000 degrees C for 100 h the denser oxidation scale is composed of Al2O3, Cr2O3, and CoCr2O4. Surface and cross sectional morphologies were characterized by scanning electron microscope (SEM). The coating exhibits a better resistance to high temperature oxidation, compared to the oxidation film of GH586 without coating. Moreover, the growing Cr (W) rich phase is gradually gathered at the grain boundaries during the oxidation, and it is beneficial to providing more Cr element for the dense oxidation film, which is mainly attributed to the excellent high temperature oxidation resistance.
SN 1002-185X
PD DEC
PY 2018
VL 47
IS 12
BP 3616
EP 3623
UT WOS:000455074500006
ER

PT J
AU Tan, LM
   He, GA
   Li, YP
   Liu, F
   Nie, Y
   Jiang, L
AF Tan, Liming
   He, Guoai
   Li, Yunping
   Liu, Feng
   Nie, Yan
   Jiang, Liang
TI Flow behaviors and microstructural evolutions of a novel high-Co powder
   metallurgy superalloy during hot working
SO JOURNAL OF MATERIALS PROCESSING TECHNOLOGY
AB To understand how to tailor microstructure of high-Co polycrystalline superalloys during hot processing, the flow curves of a nickel-based superalloy with high Co content was quantitatively analyzed, and the microstructure evolution was studied by a high-throughput method. The results suggested that hot working conditions, especially the temperature, strongly influenced the grain structure at annealing. In specific, deforming under low strain rate and high temperature conditions facilitated the recovery and grain growth to consume the stored strain energy, furthermore, the weakened pinning effects of gamma' precipitates accelerated these procedures, which made the high-Co superalloy more vulnerable to the formation of abnormally large grains during subsequent supersolvus annealing.
RI Li, Yunping/M-2076-2016
OI Tan, Liming/0000-0001-7999-6311
SN 0924-0136
PD DEC
PY 2018
VL 262
BP 221
EP 231
DI 10.1016/j.jmatprotec.2018.06.039
UT WOS:000445986900022
ER

PT J
AU Smialek, JL
   Gray, S
AF Smialek, James L.
   Gray, Simon
TI Type II Hot Corrosion Screening Tests of a Cr2AlC MAX Phase Compound
