Repository: MatInfoUB/NLP-Queries

File: Co_superalloy_comp2.txt (part 3 of 7)
FN Clarivate Analytics Web of Science
AB In the present study, platinum-iridium alloys (Ir = 15.8, 27.3, 36.1, 100at.%) were electroplated on a nickel-base single crystal superalloy TMS-82+ followed by a diffusion treatment at 1373K for 1 h. Interdiffusion behavior between the Pt-Ir films and substrates was investigated in terms of chemical composition, phase constitution and morphology. X-ray analysis revealed that annealed specimens consisted of several fcc solid solutioned phases with various lattice parameters, together with ordered intermetallic compounds (Ll(2)-(Pt,Ni)(3)Al and B2-(IrNi)Al), due to the inward diffusion of Pt and Ir from the electrodeposited films to the superalloy substrates, and the outward diffusion of solute elements (Ni, Al, Cr, Co) in the superalloy substrates into the films during annealing. The depth concentration analysis indicated that the Pt-36.1 Ir film effectively retarded the outward diffusion of solute elements, especially nickel, from the substrate.
SN 0255-5476
BN 0-87849-409-X
PY 2006
VL 522-523
BP 293
EP 300
DI 10.4028/www.scientific.net/MSF.522-523.293
UT WOS:000241416500034
ER

PT J
AU Yoshioka, T
   Arikawa, H
   Okada, M
   Hisamatsu, T
   Kojima, Y
AF Yoshioka, T
   Arikawa, H
   Okada, M
   Hisamatsu, T
   Kojima, Y
TI Influence of surface treatment of bondcoat and yttrium in bondcoat on
   oxidation behavior of thermal barrier coatings
SO JOURNAL OF THE JAPAN INSTITUTE OF METALS
AB This paper focuses on the oxide layer formed at bondcoat/topcoat interface of thermal barrier coatings (TBCs), which grows faster in comparison with the oxide layer formed on overlay coatings, although both bondcoat and overlay coating are made of MCrAlY alloy (M is Ni or Co, or combination of Ni and Co). The authors clarify the influence of (D the surface treatment (shot peening) of bondcoat and (2) yttrium in bondcoat on the oxidation behavior of the thermal barrier coatings. Oxidation tests were carried out at 950 degrees C in air by means of TBC specimens. The specimen consists of Ni-base superalloy (Inconel738LC), CoNiCrAlY bondcoat and ZrO2-Y2O3 topcoat. In the TBC specimen with as-sprayed bondcoat, the oxide layer consisted of "wart-like oxide" and "continuous alumina layer". The wart-like oxide is caused due to un-melted particles of CoNiCrAlY alloy that remained at the bondcoat /topcoat interface in spraying process. The surface treatment of bondcoat prevented the formation of wart-like oxide because the unmelted particles were removed. In the TBC specimen with as-sprayed bondcoat, yttrium-rich oxide particles were included in the continuous alumina layer. The surface treatment of bondcoat and/or the removal of yttrium from the chemical composition of bondcoat in TBC specimen prevented the formation of the yttrium-rich oxide particles in the continuous oxide layer, and as a result, the growth of continuous alumina layer was decreased. There is a possibility that the application of the bondcoat without yttrium restrains the growth of the continuous oxide layer in TBC.
SN 0021-4876
EI 1880-6880
PD JAN
PY 2006
VL 70
IS 1
BP 7
EP 13
DI 10.2320/jinstmet.70.7
UT WOS:000235568200002
ER

PT J
AU Li, MX
   He, YZ
   Yuan, XM
   Zhang, SL
AF Li, Mingxi
   He, Yizhu
   Yuan, Xiaomin
   Zhang, Shillong
TI Microstructure of Al2O3 nanocrystalline/cobalt-based alloy composite
   coatings by laser deposition
SO MATERIALS & DESIGN
AB Composite coatings, made of nano-Al2O3/cobalt-based alloy, produced by a 5-kW CO2 laser on Ni-based superalloy were investigated. The coatings were examined to reveal their microstructure using optical microscope, scanning electron microscope, transmission electron microscope and X-ray diffraction instrument. The results showed that some equilibrium or non-equilibrium phases, such as gamma-Co, Cr23C6, CoAl2O4, Al2O3 and epsilon-Co existed in the coatings. Fine and short dendritic microstructure and columnar to equiaxed transition occurred by adding nano-Al2O3 particle. With the increase of nano-materials (1%, mass fraction), fully equiaxed crystallization appeared. These were contributed to that nano-Al2O3 particles acted as new nucleation site and rapid solidification of the melted pool. The results also showed inhomogeneous dispersion of nano-Al2O3 that resulted in the formation of epsilon-Co phase in the coatings. The sub-micro structure of the clad was stacking fault. The mechanism of formation of equiaxed grains was also analyzed. (C) 2005 Elsevier Ltd. All rights reserved.
SN 0261-3069
PY 2006
VL 27
IS 10
BP 1114
EP 1119
DI 10.1016/j.matdes.2005.03.018
UT WOS:000239911000036
ER

PT J
AU Zhao, SQ
   Xie, XH
   Smith, GD
   Patel, SJ
AF Zhao, Shuangqun
   Xie, Xishan
   Smith, Gaylord D.
   Patel, Shailesh J.
TI Research and Improvement on structure stability and corrosion resistance
   of nickel-base superalloy INCONEL alloy 740
SO MATERIALS & DESIGN
AB INCONEL alloy 740 is a newly developed Ni-Cr-Co-Mo-Nb-Ti-Al superalloy in the application to ultra-supercritical boilers with steam temperatures up to 700 degrees C. By means of scanning electron microscopy (SEM), transmission electron microscopy (TEM), X-ray diffraction (XRD), micro-chemical phase analyses, and corrosion-resisting test, this paper investigates the structure stability of the alloy at elevated temperature and concentrates on coal ash corrosion performance of the alloy under the simulated coal ash/ flue gas condition. Experimental results show that the most important structure instabilities of the alloy during prolonged aging are gamma' coarsening, gamma' to eta transformation and G phase formation at grain boundary. The performance of corrosion resistance of the alloy would meet the requirement of ultra-supercritical boiler tubes. The phase computation by means of Thermo-Calc has been adopted in chemical composition modification for structure stability improvement. Two suggested new modified alloys in adjustment of the Al and Ti contents and in control of Si level, and also in maintenance of Cr content of the alloy were designed and melted for experimental investigation. These two modified alloys exhibit more stable microstructure during 760 degrees C long time aging. (C) 2005 Published by Elsevier Ltd.
SN 0261-3069
PY 2006
VL 27
IS 10
BP 1120
EP 1127
DI 10.1016/j.matdes.2005.03.015
UT WOS:000239911000037
ER

PT J
AU Liu, R
   Xu, W
   Yao, MX
   Patnaik, PC
   Wu, XJ
AF Liu, R
   Xu, W
   Yao, MX
   Patnaik, PC
   Wu, XJ
TI A newly developed Tribaloy alloy with increased ductility
SO SCRIPTA MATERIALIA
AB All outstanding combination of mechanical, wear and corrosion performance has been achieved in Tribaloy intermetallic materials. However, conventional Tribaloy alloys usually have lower ductility and fracture toughness compared with ductile materials due to the large volume fraction of Laves phase. This research was aimed at developing all advanced Tribaloy alloy with increased ductility. (c) 2005 Acta Materialia Inc. Published by Elsevier Ltd. All rights reserved.
SN 1359-6462
PD DEC
PY 2005
VL 53
IS 12
BP 1351
EP 1355
DI 10.1016/j.scriptamat.2005.08.033
UT WOS:000232700500006
ER

PT J
AU Guo, JT
   Du, XK
AF Guo, JT
   Du, XK
TI A superheater tube superalloy GH2984 with excellent properties
SO ACTA METALLURGICA SINICA
AB A superheater tube superalloy GH2984 with excellent properties had been successfully developed, which does not contains expensive element Co but has 32%-36% Fe, so it has low cost. In this paper, the characteristics of GH2984, including the chemical composition, mechanical and chemical properties, the microstructure stability after long-time thermal exposure and the processing property at hot and cold conditions have been introduced briefly. Then the superiority of this alloy used in ship boiler and ultra-supercritical coal-fired boiler as superheater was analyzed. The results from practical application to the ship boilers show that the GH2984 superalloy is suitable to the ship boiler superheater tube material, and the alloy also is very important candidate of a superheater and reheater materials in the ultra-supercritical steam boilers.
SN 0412-1961
PD NOV
PY 2005
VL 41
IS 11
BP 1221
EP 1227
UT WOS:000233702000017
ER

PT J
AU Cui, CY
   Gu, YF
   Harada, H
   Sato, A
AF Cui, CY
   Gu, YF
   Harada, H
   Sato, A
TI Microstructure and yield strength of UDIMET 720LI alloyed with co-16.9
   Wt Pct Ti
SO METALLURGICAL AND MATERIALS TRANSACTIONS A-PHYSICAL METALLURGY AND
   MATERIALS SCIENCE
AB We proposed a new method for developing Ni-base turbine disc alloy for application at temperatures above 700 degrees C by mixing a Ni-base superalloy U720LI with a two-phase alloy Co-16.9 wt pet Ti in various contents. The microstructure and phase stability of the alloys were analyzed using an optical microscope, a scanning electron microscope, energy-dispersive spectroscopy, and an X-ray diffractometer. The yield strength was studied by compression tests at temperatures ranging from 25 degrees C to 1200 degrees C. The results show that all the alloys had a dendritic structure. Ni3Ti (eta) phase was formed in the interdendritic region in the alloys with the addition of Co-16.9 wt pet Ti, and its volume fraction increased with the increase in the addition of Co-16.9 wt pet Ti. The results of exposure at 750 degrees C show that the addition of Co-16.9 wt pet Ti to U720LI had a great effect on suppressing the formation of a phase due to the reduced Cr content in the gamma matrix. Compared to U720LI, the alloys with the addition of Co-16.9 wt pet Ti possessed higher yield strength. The solid-solution strengthening of gamma and gamma' and higher volume fraction of gamma' were assumed to cause this strength increase.
SN 1073-5623
PD NOV
PY 2005
VL 36A
IS 11
BP 2921
EP 2927
UT WOS:000232678100005
ER

PT J
AU Kobayashi, T
   Harada, H
   Osawa, M
   Sato, A
AF Kobayashi, T
   Harada, H
   Osawa, M
   Sato, A
TI Creep strength of Co-free Ni-base single crystal superalloys
SO JOURNAL OF THE JAPAN INSTITUTE OF METALS
AB The Pebble Bed Modular Reactor (PBMR) is a small atomic power reactor which can be used in areas where the electric power transmission network is not well developed. It generates electricity by gas-turbines that used He-gas as a coolant. Ni-based superalloys are the primary materials used in gas-turbines. However if conventional Ni-base superalloys are to be used for PBMR, turbine maintenances will be difficult due to Co, as it can produce Co-60 a recitative material that possesses a long half-life. Therefore, Co-free Ni-base superalloys are required for PBMR.
   In this paper, a Co-free single-crystal (SC) superalloy, TMS-82 + (-Co), was developed; it was the same chemical composition as the 2(nd) generation SC superalloy, TMS-82+, except that it is Co-free creep tests were performed on the developed alloy, TMS-82 +, under three conditions; 900 degrees C/392 MPa, 1000 degrees C/245 MPa, and 1100 degrees C/137 MPa; CMSX-4, a popular SC alloy, was used as comparison.
   TMS-82 + (-Co) displayed superior creep-rupture life in all creep tests; however, detrimental TCP were observed in the microstructure of the sample that underwent creep testing at 1100 degrees C/137 MPa. This, the developed Co-free SC alloy should be further modified for long-term microstructural stability. Elimination of phase formation will allow the alloy to be utilized in the PBMR.
SN 0021-4876
EI 1880-6880
PD AUG
PY 2005
VL 69
IS 8
BP 707
EP 710
DI 10.2320/jinstmet.69.707
UT WOS:000231763500027
ER

PT J
AU Ganesan, M
   Dye, D
   Lee, PD
AF Ganesan, M
   Dye, D
   Lee, PD
TI A technique for characterizing microsegregation in multicomponent alloys
   and its application to single-crystal superalloy castings
SO METALLURGICAL AND MATERIALS TRANSACTIONS A-PHYSICAL METALLURGY AND
   MATERIALS SCIENCE
AB Instrumental errors in microsegregation measurements in multicomponent alloys complicate the treatment of randomly sampled data. In this article, two new alloy-independent data treatment algorithms are presented that are capable of separating the effects of scatter in the data from the underlying segregation trends, assigning each measurement location a unique fraction solid. These new methods are physically reasonable and result in improved estimates of segregation parameters, particularly the solute partitioning at the dendrite tip. This is demonstrated by determining the microsegregation in four successive generations of single-crystal (SX) nickel-based superalloys. Artificial, noise-induced, tails commonly seen in the microsegregation profiles are also minimized. A methodology for evaluating sorting schemes is introduced that does not depend upon a priori knowledge of the partitioning direction. Comparison is made to both other sorting methods and CALPHAD predicted partition coefficients. Implications for alloy design are reported, illustrating the interaction between solute species such as Ru, Re, Co, and W.
RI Lee, Peter D/R-2323-2016; Dye, David/B-5603-2012
OI Lee, Peter D/0000-0002-3898-8881; Dye, David/0000-0002-8756-3513
SN 1073-5623
EI 1543-1940
PD AUG
PY 2005
VL 36A
IS 8
BP 2191
EP 2204
DI 10.1007/s11661-005-0338-2
UT WOS:000230798400020
ER

PT J
AU Yang, DY
   Zhang, X
   Jin, T
   Sun, XF
   Guan, HR
   Hu, ZQ
AF Yang, DY
   Zhang, X
   Jin, T
   Sun, XF
   Guan, HR
   Hu, ZQ
TI The influence of cobalt, tungsten, and titanium on stress-rupture
   properties of nickel-base single crystal superalloy
SO RARE METAL MATERIALS AND ENGINEERING
AB The influence of Cobalt, Tungsten, and Titanium on stress-rupture properties of Nickel-base single crystal superalloy has been investigated using orthogonal arrays experimental design. The compositions of alloy have been optimized by mathematical analysis. The results show that Ti content has the most important influence on persistent lives and it is followed by Co, W in the effects. The persistent life is long when the alloy contains 10wt%Co, 8wt%W and 0wt%Ti. This alloy also has high microstructure stability after long-term ageing.
SN 1002-185X
PD AUG
PY 2005
VL 34
IS 8
BP 1295
EP 1298
UT WOS:000231616500029
ER

PT J
AU Ren, X
   Wang, FH
   Wang, X
AF Ren, X
   Wang, FH
   Wang, X
TI High-temperature oxidation and hot corrosion behaviors of the NiCr-CrAl
   coating on a nickel-based superalloy
SO SURFACE & COATINGS TECHNOLOGY
CT 2nd International Conference on Advances of Thin Films and Coating
   Technology
CY JUL 13-17, 2004
CL Singapore, SINGAPORE
AB The hot-section components in commercial aerogas turbines were typically made of nickel-based superalloys and were protected by coatings. Two kinds of diffusion aluminide coatings, including simple aluminide coating and NiCr-CrAl coating, were prepared on a nickel-based cast superalloy by LP-VCD and pack cementation techniques, respectively. The isothermal oxidation behavior of the cast alloy and the coatings at 1000 and 1100 degrees C and their hot corrosion behaviors in the presence of 75 wt.% Na2SO4+K2SO4 film at 900 degrees C were studied using TGA, scanning electron microscopy (SEM)/energy-dispersive spectrometry (EDS), X-ray diffraction (XRD) and electron probe microanalysis (EPMA), respectively. The results showed that NiCr-CrAl coating, not only held a very excellent oxidation resistance due to the alpha-Al2O3 formation on the coating surface during the isothermal process at 1000 and 1100 degrees C, but also possessed excellent hot corrosion resistance in sulphate melt. Internal oxidation and nitridation were found in the cast alloy during the oxidation process. Moreover, the cast alloy suffered from catastrophic hot corrosion, resulting in the serious internal oxidation and sulfidation. The oxidation resistance of the simple aluminide coating was superior to the cast alloy; the simple aluminide coating was damaged completely and lost its protective effect after the hot corrosion test. In addition, the mechanisms for oxidation and corrosion of the cast alloy and the coatings are discussed simultaneously. (c) 2004 Elsevier B.V. All rights reserved.
SN 0257-8972
PD AUG 1
PY 2005
VL 198
IS 1-3
BP 425
EP 431
DI 10.1016/j.surfcoat.2004.10.108
UT WOS:000230419400087
ER

PT J
AU Arakere, NK
   Siddiqui, S
   Magnan, S
   Ebrahimi, F
   Forero, LE
AF Arakere, NK
   Siddiqui, S
   Magnan, S
   Ebrahimi, F
   Forero, LE
TI Investigation of three-dimensional stress fields and slip systems for
   fcc single-crystal superalloy notched specimens
SO JOURNAL OF ENGINEERING FOR GAS TURBINES AND POWER-TRANSACTIONS OF THE
   ASME
CT International Gas Turbine and Aeroengine Congress and Exhibition
CY JUN 13-17, 2004
CL Vienna, AUSTRIA
AB Metals and their alloys, except for a few intermetallics, are inherently ductile, i.e., plastic deformation precedes fracture in these materials. Therefore, resistance to fracture is directly related to the development of the plastic zone at the crack tip. Recent studies indicate that the fracture toughness of single crystals depends on the crystallographic orientation of the notch as well as the loading direction. In general, the dependence of crack propagation resistance on crystallographic orientation arises from the anisotropy of (i) elastic constants, (ii) plastic deformation (or slip), and (iii) the weakest fracture planes (e.g., cleavage planes). Because of the triaxial stress state at the notch tips, many slip systems that otherwise would not be activated during uniaxial testing become operational. The plastic zone formation in single crystals has been tackled theoretically by Rice and his co-workers [Rice, J. R., 1987, Mech. Mater 6, pp. 317-335; Rice, J. R., and Saeedvafa, M., 1987, J. Mech. Phys. Solids 36, pp. 189-214; Saeedvafa, M., and Rice, J. R., 1988; ibid., 37, pp. 673-691; Rice, J. R., Hawk, D. E., Asaro, R. J., 1990, Int. J. Fract. 42, pp. 301-321; Saeedvafa, M., and Rice, J. R., 1992, Modell. Simul. Mater Sci. Eng. 1, pp. 53-71] and only limited experimental work has been conducted in this area. The study of the stresses and strains in the vicinity of a fcc single-crystal notch tip is of relatively recent origin. We present experimental and numerical investigation of three-dimensional (3D) stress fields and evolution of slip sector boundaries near notches in fcc single-crystal PWA1480 tension test specimens and demonstrate that a 3D linear elastic finite element model, which includes the effect of material anisotropy, is shown to predict active slip planes and sectors accurately. The slip sector boundaries are shown to have complex curved shapes with several slip systems active simultaneously near the notch. Results are presented for surface and mid-plane of the specimens. The results demonstrate that accounting for 3D elastic anisotropy is very important for accurate prediction of slip activation near fcc single-crystal notches loaded in tension. Results from the study will help establish guidelines for fatigue damage near single-crystal notches.
SN 0742-4795
PD JUL
PY 2005
VL 127
IS 3
BP 629
EP 637
DI 10.1115/1.1850939
UT WOS:000230706100023
ER

PT J
AU Walter, C
   Hallstedt, B
   Warnken, N
AF Walter, C
   Hallstedt, B
   Warnken, N
TI Simulation of the solidification of CMSX-4
SO MATERIALS SCIENCE AND ENGINEERING A-STRUCTURAL MATERIALS PROPERTIES
   MICROSTRUCTURE AND PROCESSING
AB The solidification and cooling of the nickel-base alloy CMSX-4 during casting was simulated using a one-dimensional model for diffusion-controlled phase transformations. A temperature interval from the liquidus temperature to 800 K is covered, including solid state transformations. This paper discusses several results: fraction solid compared to results from Scheil and equilibrium calculations, microsegregation profiles for Al, Co, Cr, Re, Ta, Ti and W compared to experimental values, and the formation of finely dispersed gamma'-phase in the solid state. The relatively simple one-dimensional diffusion simulation is shown to be a valuable tool to investigate phase formation and microsegregation during solidification and cooling. In the case of CMSX-4 it represents a significant improvement over the commonly used Scheil calculations for the prediction of the fraction solid. (c) 2005 Elsevier B.V. All rights reserved.
RI Warnken, Nils/K-2537-2013; Hallstedt, Bengt/J-1639-2014
OI Warnken, Nils/0000-0002-6586-8869; Hallstedt, Bengt/0000-0001-5959-7030
SN 0921-5093
PD APR 25
PY 2005
VL 397
IS 1-2
BP 385
EP 390
DI 10.1016/j.msea.2005.02.056
UT WOS:000229377500047
ER

PT J
AU Jaansalu, KM
   Thompson, WT
AF Jaansalu, KM
   Thompson, WT
TI A thermodynamic model applicable to liquid gamma gamma prime phase
   equilibrium in superalloys
SO CANADIAN METALLURGICAL QUARTERLY
AB A thermodynamic model has been developed to address the gamma, gamma prime and liquid phase equilibrium for dilute single crystal gas turbine alloys such as CMSX-10. The model is based on a review of the Ni-X (X = Al, Co, Cr, Re, Ta, W) binary systems where the observed binary phase diagrams are well reproduced with self-consistent thermodynamic models that incorporate, when available, measured thermodynamic properties. These models are then interpolated using the Kohler scheme to address the gamma-gamma prime equilibrium observed in the related Al-Ni-X ternary systems. The gamma and liquid phases are modelled using a substitutional solution formalism; the gamma prime phase is modelled as the stoichiometric compound Ni3Al into which are dissolved compounds of the Ni3X type. The role of coherency in superalloy microstructure and the importance of a sound knowledge of constituent binary systems are discussed. The calculated phase equilibrium compositions and phase transformation temperatures are compared to the literature data for CMSX-10.
SN 0008-4433
PD APR
PY 2005
VL 44
IS 2
BP 205
EP 218
UT WOS:000235523700009
ER

PT J
AU Reed, PAS
   Tucker, PH
   Joyce, MR
AF Reed, PAS
   Tucker, PH
   Joyce, MR
TI Effects of mixed mode loading on fatigue and creep-fatigue in SRR-99
   single crystals
SO MATERIALS SCIENCE AND ENGINEERING A-STRUCTURAL MATERIALS PROPERTIES
   MICROSTRUCTURE AND PROCESSING
AB Fatigue tests have been carried out at 20, 650 and 850 degrees C over a range of frequencies on SRR-99 single crystals under both pure mode I and mixed mode I/II loading conditions in vacuum at a stress-ratio of 0.5. At low temperatures, predominantly slip band crack growth (which remained effectively in-plane) was observed, although the scale of the facets increased under mixed mode loading. At high temperatures mixed mode loading resulted in deflected co-operative slip crack growth along a direction that experienced the maximum opening mode (analogous to Stage II crack growth). Some pore cavitation and interlinking was observed at the highest temperatures and lowest frequencies. The effect of increased dwell time at 850 degrees C was to increase crack growth rates compared with the highest frequency test, although differences in the magnitude of these effects were seen for the two different loading conditions. The increased constraint experienced by the deflected crack offers a partial explanation for this. (c) 2004 Elsevier B.V. All rights reserved.
OI Reed, Philippa/0000-0002-2258-0347
SN 0921-5093
PD MAR 15
PY 2005
VL 394
IS 1-2
BP 256
EP 265
DI 10.1016/j.msea.2004.11.028
UT WOS:000228069000031
ER

PT J
AU Xu, HB
   Gong, SK
   Zhang, Y
   Zhang, CX
AF Xu, HB
   Gong, SK
   Zhang, Y
   Zhang, CX
TI Experimental and computational study on hot fatigue process of thermal
   barrier coatings by EB-PVD
SO INTERMETALLICS
CT 5th International Workshop on Ordered Intermetallics and Advanced
   Metallic Materials
CY OCT 06-09, 2003
CL Changdu, PEOPLES R CHINA
AB NiCoCrAlY + (6-8 wt%)Y2O3 stabilized ZrO2(YSZ) two-layer thermal barrier coatings (TBCs) were deposited by electron beam physical vapor deposition on Ni3Al or Ni-base superalloy and their high temperature fatigue behavior was investigated experimentally and computationally. It has been found that the pre-treatment of the bond coat has greatly improved the thermal cyclic lifetime of TBCs with respect to those without pre-treatment. The lifetime is limited by the existence of interface between bond coat and top coat, and smoothing the interface can also improve the thermal cyclic lifetime. When the roughness of the interface changed from 3.76 to 0.82 mu m, testing lifetime increased from about 500 (1000 cycles) to 700 h (1400 cycles), and the adhesive strength of the interface increased from 3.5 to 4.7 MPa m(1/2) estimated from the result of surface Rock-well hardness testing. Cracks occurred in the thermally grown oxide (TGO) layer are considered to be the main reason for the failure of two-layer TBCs. It has been found that with pre-oxide layer thickness increasing from 1.0 to 3.0 mu m, the Growth rate of TGO increased during thermal cyclic testing and the thermal cyclic lifetime of TBCs decreased from 730 to 450 h. The lower lifetime was caused by the co-action of larger internal stress resulted from thicker TGO layer and the fatigue of the TGO layer. Finite element method (FEM) analysis showed that large tensile stress was introduced at the beginning of rapid cooling process, resulting in the spallation of top coat from bond coat. Ab initio calculation was carried Out to evaluate the binding energy of the interface of bond coat and ceramic top coat. and FEM models were used to investigate stress and strain states in TBCs during thermal shock process as a function of cooling rate. The results showed that ZrO2/Ni interface exhibits nonmetallic properties, and that the chemical bonding in ZrO2/Ni is covalent-ionic in nature. The calculation of binding energies between both Ni and O and Zr and O indicates that the binding energy of Ni and O is larger than that of Zr and O, which is helpful to investigate the failure mechanism of thermal barrier coatings. (c) 2004 Elsevier Ltd. All fights reserved.
SN 0966-9795
EI 1879-0216
PD MAR-APR
PY 2005
VL 13
IS 3-4
SI SI
BP 315
EP 322
DI 10.1016/j.intermet.2004.07.031
UT WOS:000227668000014
ER

PT J
AU Zhao, SQ
   Dong, JX
   Zhang, MC
   Xie, XS
AF Zhao, SQ
   Dong, JX
   Zhang, MC
   Xie, XS
TI Oxidation behaviors of new Ni-based superalloy at 950 degrees C and 1000
   degrees C
SO RARE METAL MATERIALS AND ENGINEERING
AB A new nickel-based superalloy was oxidized in air at 950degreesC and 1000degreesC for time up to 140 h. Its oxidation behaviors were investigated by means of TGA, XRD and SEM(EDX). The kinetic curve of alloy oxidized at 950degreesC for 128 h obeys the parabolic rate law and no oxide peels off. The parabolic law is almost followed when alloy is oxidized at 1 000degreesC. A small amount of oxide scale spallation happens in the course of oxidation at 1 000degreesC. The oxide scales consist of Cr2O3,(Ni,Co)Cr2O4, TiO2, SiO2 and Al2O3, and internal oxidation takes place both at 950degreesC and at 1 000degreesC. This new alloy exhibits higher resistance to oxidation at 950degreesC than that at 1 000degreesC. The oxidation mechanism of the alloy has also been suggested by the phase composition analyses of oxide layers.
SN 1002-185X
PD FEB
PY 2005
VL 34
IS 2
BP 208
EP 211
UT WOS:000227367700009
ER

PT S
AU Lee, JS
   Lee, JH
   Choi, BG
   Jo, CY
   Paik, U
   Gang, SG
AF Lee, JS
   Lee, JH
   Choi, BG
   Jo, CY
   Paik, U
   Gang, SG
BE Kim, HS
   Park, SY
   Hur, BY
TI The solidification microstructure and carbide formation behaviors in the
   cobalt-based superalloy ECY768
SO ECO-MATERIALS PROCESSING & DESIGN VI
SE Materials Science Forum
CT 6th International Symposium on Eco-Materials Processing and Design
CY JAN 16-18, 2005
CL Jinju, SOUTH KOREA
SP Gyeongsand Natl Univ, Ultra Light Strength Foam Metal Lab-NRL, USA Technol Ctr, Korea Res Fdn, Korea Sci & & Engn Fdn, Japan Soc Promot Sci, New Univ Reg Innovat-MUGIGAI, Core Univ Program, Hanyang Univ, Osaka Univ, Informat Technol Res Ctr Gyeongsang Natl Univ
AB Co-base superalloys have been applied in the stationary compoents of gas turbine owing to their excellent high temperaure properties. The stationary Co-base alloy components are generally manufactured by casting. Solidification behavior of the alloy is an important factor in the selection of casting parameters. In the present study, solidification microstructure and carbide formation behaviors were studied by directional solidification. Directional solidification experiments were carried out at the solidification rates of 0.5 similar to 150 mu m/s with the Co-base superalloy ECY768. Between the dendrites just below the final freezing temperature, MC carbide and M23C6 carbide were found. It was identified that the script or blocky carbides were Ta or W-rich MC carbide, and the lamellar carbides were Cr-rich M23C6 eutectic carbides. The solid/liquid interface morphology clearly showed that freezing of the Cr-rich eutectic carbide occurred just after the script type MC carbide.
SN 0255-5476
BN 0-87849-966-0
PY 2005
VL 486-487
BP 374
EP 377
DI 10.4028/www.scientific.net/MSF.486-487.374
UT WOS:000230389400094
ER

PT J
AU Horita, T
   Xiong, YP
   Kishimoto, H
   Yamaji, K
   Sakai, N
   Brito, ME
   Yokokawa, H
AF Horita, T
   Xiong, YP
   Kishimoto, H
   Yamaji, K
   Sakai, N
   Brito, ME
   Yokokawa, H
TI Oxidation behavior of Fe-Cr- and Ni-Cr-based alloy interconnects in
   CH4-H2O for solid oxide fuel cells
SO JOURNAL OF THE ELECTROCHEMICAL SOCIETY
AB Oxide scale formations in CH4-H2O atmospheres were compared for different alloys as interconnects in solid oxide fuel cells (Fe-Cr and Ni-Cr alloys). Oxidation with anode gases (CH4, H2O, CO, and CO2) caused a relatively thick oxide scale formation on the alloy surfaces even in the low oxygen partial pressures at 1073 K. The distribution of elements in the oxide scale and the growth rates of oxide scales were precisely analyzed among the examined alloys by glow discharge optical emission spectrometry. Mn spinels formed on the top surface of oxide scales for both Fe-Cr and Ni-Cr alloys. Oxide scale thickness grew with annealing time by a parabolic relationship, and the growth rates were in the orders of 10(-6)-10(-5) mu m(2) s(-1) at 1073 K. Ni-Cr alloy shows relatively low growth rate compared with the Fe-Cr alloy. The electrical conductivity after forming oxide scales was different depending on the oxide scale phases and thickness, which was on the order of 10-100 S cm(-1) at 1073 K. (c) 2005 The Electrochemical Society.
RI Horita, Teruhisa/I-5886-2018; BRITO, Manuel E./U-9517-2018; Yamaji,
   Katsuhiko/L-6931-2018; Kishimoto, Haruo/M-4725-2018
OI Horita, Teruhisa/0000-0001-9103-5046; BRITO, Manuel
   E./0000-0002-3057-2996; Yamaji, Katsuhiko/0000-0003-3688-9297;
   Kishimoto, Haruo/0000-0002-4526-9439
SN 0013-4651
EI 1945-7111
PY 2005
VL 152
IS 11
BP A2193
EP A2198
DI 10.1149/1.2050428
UT WOS:000233133700014
ER

PT J
AU Shinmi, A
   Hasegawa, M
   Kagawa, Y
   Kawamura, M
   Suemitsu, T
AF Shinmi, A
   Hasegawa, M
   Kagawa, Y
   Kawamura, M
   Suemitsu, T
TI Change in microstructure of plasma sprayed thermal barrier coating by
   high temperature isothermal heat exposure
SO JOURNAL OF THE JAPAN INSTITUTE OF METALS
AB The change of microstructure in an atmospheric plasma sprayed thermal barrier coating (APS-TBC) by isothermal heat exposure has been studied. Used 8 mass% Y2O2-ZrO2 TBC layer, a Ni-Co-Cr-Al-Y bond coat (BC) layer, and an IN738 superalloy substrate. The TBC system is subjected to heat exposure at 1423 K in ambient air for 10, 50, 100, 200, 300, and 400 h. Polished transverse sections of heat-exposed TBCs are examined and the changes of constitutes are discussed. Both sintering and cracking of the TBC layer are observed and these behaviors are strongly correlated with the morphology of as-sprayed intersplat boundaries and heat exposure time, respectively. A thermally grown oxide (TGO) layer is formed after heat exposure, and the thickness increases with the increase in heat exposure time. The chemical composition and morphology of the TGO layer depend on the heat exposure time. Micro-cracking in the TGO layer and TBC layer is observed after formation of a spinel, which is attributed to a lack of Al in the BC layer. The composition and phases in the BC layer are strongly correlated with the growth behavior of the TGO layer.
SN 0021-4876
EI 1880-6880
PD JAN
PY 2005
VL 69
IS 1
BP 67
EP 72
DI 10.2320/jinstmet.69.67
UT WOS:000227846200013
ER

PT S
AU Xie, XS
   Zhao, SQ
   Dong, JX
   Smith, GD
   Patel, SJ
AF Xie, XS
   Zhao, SQ
   Dong, JX
   Smith, GD
   Patel, SJ
BE Zhong, ZY
   Saka, H
   Kim, TH
   Holm, EA
   Han, YF
   Xie, XS
TI An investigation of structure stability and its improvement on new
   developed Ni-Cr-Co-Mo-Nb-Ti-Al superalloy
SO PRICM 5: THE FIFTH PACIFIC RIM INTERNATIONAL CONFERENCE ON ADVANCED
   MATERIALS AND PROCESSING, PTS 1-5
SE MATERIALS SCIENCE FORUM
CT 5th Pacific Rim International Conference on Advanced Materials and
   Processing
CY NOV 02-05, 2004
CL Beijing, PEOPLES R CHINA
SP Chinese Soc Met, Japan Inst Met, Korea Inst Met & Mat, Minerals, Met & Mat Soc
AB A new nickel-base superalloy Ni-25Cr-20Co-0.5Mo-2Nb-1.7Ti-0.8Al has just developed by Special Metals Corporation in the application to ultra-supercritical boilers with steam temperatures up to 700 degrees C. The structure stability of the alloy was studied in detail in combination of SEM, TEM, XRD and micro-chemical phase analyses. Experimental results show that the most important structure instability is as follows: 1) gamma' coarsening; 2) gamma' to eta transformation; 3) G phase formation. The phase computation by means of Thermo-Calc has been adopted in chemical composition modification for structure stability improvement. Two suggested new modified alloys in adjustment of the Al and Ti contents and in control of Si level were designed and melted for experimental study. These 2 modified new alloys exhibit more stable structure at 760 degrees C long time aging. A bright perspective has been shown for the development of this new alloy in the near future.
SN 0255-5476
BN 0-87849-960-1
PY 2005
VL 475-479
BP 613
EP 618
DI 10.4028/www.scientific.net/MSF.475-479.613
PN 1-5
UT WOS:000227494709141
ER

PT S
AU Yang, DY
   Jin, T
   Zhao, NR
   Wang, ZH
   Sun, XF
   Guan, HR
   Hu, ZQ
AF Yang, DY
   Jin, T
   Zhao, NR
   Wang, ZH
   Sun, XF
   Guan, HR
   Hu, ZQ
BE Zhong, ZY
   Saka, H
   Kim, TH
   Holm, EA
   Han, YF
   Xie, XS
TI Precipitation Behavior during ageing treatment of a single crystal
   nickel-base superalloy
SO PRICM 5: THE FIFTH PACIFIC RIM INTERNATIONAL CONFERENCE ON ADVANCED
   MATERIALS AND PROCESSING, PTS 1-5
SE MATERIALS SCIENCE FORUM
CT 5th Pacific Rim International Conference on Advanced Materials and
   Processing
CY NOV 02-05, 2004
CL Beijing, PEOPLES R CHINA
SP Chinese Soc Met, Japan Inst Met, Korea Inst Met & Mat, Minerals, Met & Mat Soc
AB The precipitation behavior during ageing treatment of a single crystal nickel-base superalloy was investigated by SEM and TEM. The results showed that tetragonal needle-like G phase and blocky alpha-W phase precipitated during low temperature ageing treatment after this testing alloy was completely solution heat treated. sigma and alpha-W phases robbed of solid solution strengthening alloying element W Mo in the matrix and degraded high temperature creep rupture property severely. The creep curve of the crystal tested at 1010 degrees C and 248 MPa exhibited that the steady state creep rate epsilon was as high as 9.46 x 10(-3)/h. The creep-rupture life was only 25 hours. alpha-W phase was not formed by decrease of W content properly. A relatively low level of Co could inhibit sigma phase precipitation and improve microstructural stability.
SN 0255-5476
BN 0-87849-960-1
PY 2005
VL 475-479
BP 673
EP 676
DI 10.4028/www.scientific.net/MSF.475-479.673
PN 1-5
UT WOS:000227494709154
ER

PT J
AU Achar, DRG
   Munoz-Arroyo, R
   Singheiser, L
   Quadakkers, WJ
AF Achar, DRG
   Munoz-Arroyo, R
   Singheiser, L
   Quadakkers, WJ
TI Modelling of phase distributions in MCrAlY coatings and their
   interactions with nickel based alloys
SO JOURNAL DE PHYSIQUE IV
CT 2nd International Conference on Thermal Process Modelling and Computer
   Simulation
CY MAR 31-APR 02, 2003
CL Nancy, FRANCE
AB At high operating temperatures the oxidation resistant MCrAlY (M=Ni, Co) coatings and the substrate alloys are highly susceptible to phase changes, particularly, after long hours of exposure, With the advent of computational modelling involving metallurgical thermodynamics and diffusion parameters in recent times, it is now possible to follow these phase changes and interdiffusion processes through simulation. In the present work, phase changes in the temperature range between 950 and 1050 degreesC in the MCrAlY coating materials containing additions of Cobalt and Rhenium have been determined through Such an approach. Further, using a diffusion simulation software interdiffusion between a commercial NiCoCrAlY coating and a Nickel-base superalloy substrate material at 1000 degreesC has been simulated. The simulated results have been compared with the experimental findings and they are found to be in reasonable agreement with each other. Some deviations observed are discussed in the light of limited availability of thermodynamic and kinetic data.
RI Quadakkers, Willem J/B-5117-2015
OI Quadakkers, Willem J/0000-0002-0644-0192
SN 1155-4339
PD DEC
PY 2004
VL 120
BP 231
EP 238
DI 10.1051/jp4:2004120027
UT WOS:000226826200028
ER

PT J
AU Qu, J
   Blau, PJ
   Klett, J
   Jolly, B
AF Qu, J
   Blau, PJ
   Klett, J
   Jolly, B
TI Sliding friction and wear characteristics of novel graphitic foam
   materials
SO TRIBOLOGY LETTERS
CT Conference Smart Surfaces in Tribology
CY SEP 10-12, 2003
CL Zurich, SWITZERLAND
SP Swiss Fed Lab Mat Testing Res, Swiss Fed Inst Technol, Soc Tribol & Lubricant Engineers
AB While the use of ORNL developed high-thermal-conductivity graphitic foam materials has been focused on thermal management applications, recent experiments have revealed their potential as bearing surfaces as well. The three primary tribological advantages are: ( 1) they can efficiently remove frictional heat, ( 2) their natural porosity can trap wear debris, and ( 3) their porosity can serve as a lubricant reservoir for the contact surface. A series of pin-on-disk experiments were conducted at both room temperature and 400 degreesC to compare the sliding friction and wear characteristics of the densified graphitic foam ( mated against M-50 tool steel or against alumina) to those of conventional bearing materials like graphite, bearing bronze, polytetrafluoroethylene, bearing steel, and a Co-based superalloy. At room temperature and under low contact pressure, the tribological behavior of the densified graphitic foam material was comparable to that of graphite and better than that of other bearing materials. At 400 degreesC, traditional graphite exhibited a "dusting'' wear regime accompanied by a high friction coefficient. In contrast, the graphitic foam demonstrated an ability to maintain low friction and wear at that temperature.
RI Klett, James/E-6860-2017; Qu, Jun/S-5347-2017
OI Klett, James/0000-0002-2553-9649; Qu, Jun/0000-0001-9466-3179
SN 1023-8883
EI 1573-2711
PD NOV
PY 2004
VL 17
IS 4
BP 879
EP 886
DI 10.1007/s11249-004-8096-7
UT WOS:000225374700025
ER

PT J
AU Baufeld, B
   Bartsch, M
   Broz, P
   Schmucker, M
AF Baufeld, B
   Bartsch, M
   Broz, P
   Schmucker, M
TI Microstructural changes as postmortem temperature indicator in
   Ni-Co-Cr-Al-Y oxidation protection coatings
SO MATERIALS SCIENCE AND ENGINEERING A-STRUCTURAL MATERIALS PROPERTIES
   MICROSTRUCTURE AND PROCESSING
