Repository: MatInfoUB/NLP-Queries

File: Co_superalloy_composition.txt (part 3 of 11)
FN Clarivate Analytics Web of Science
AB It has been pointed out recently that the compositions of industrial alloys are originated from cluster-plus-glue-atom structure units in solid solutions. Specifically for nickel-based superalloys, after properly grouping the alloying elements into Al, Ni-like ((Ni) over bar, including Ni, Co, Fe, Re, Ru and Ir), gamma '- forming Cr-like ((Cr) over bar (gamma '), including Ta, Ti, V, Nb), and gamma-forming Cr-like ((Cr) over bar;(gamma), including Cr, Mo and W), the optimal formula for single-crystal superalloys has been established [Al-(Ni) over bar (12)] (Al-1(Cr) over bar (gamma ')(0.5)(Cr) over bar (gamma)(1.5)). In this work, the first generation single-crystal superalloys were investigated on the basis of the proposed formula, by using (Ni) over bar=(Ni and Co), (Cr) over bar (gamma ')=(Ta and Ti), and (Cr) over bar (gamma)=(Cr, Mo and W). Two series of alloys were designed, formulated respectively as group A: [Al-Ni11Co1] (Al1TaxTi0.5-xCr1W0.25Mo0.25), with x=0, 0.25 and 0.5 (the corresponding mass fractions of Ta and Ti are respectively 0Ta-2.65Ti, 4.82Ta-1.26Ti and 9,32Ta-0Ti), and group B: [Al-Ni12-yCo gamma](Al1Ta0.25Ti0.25Cr1W0.25MO0.25), with y=1.5, 1.75, 2 and 2.5 (the corresponding mass fractions of Co are respectively 9.43Co, 11Co, 12.57Co and 15.71Co). The single-crystal superalloys were prepared using selector technique. And then they underwent the following tests of incipient melting, standard heat treatment and 1000 h long term ageing at 900 degrees C. It is found that: (1) In group A, with increasing Ta content (decreasing Ti), all the incipient melting temperatures are increased to above 1330 degrees C, and to the highest value is between 1335 degrees C and 1340 degrees C for alloy 9.32Ta-0Ti; the gamma(')gamma(') lattice negative misfits after standard heat treatment are reduced from -0.262% (0Ta-2.65Ti) to -0.247% (9.32Ta-0Ti); the gamma(') coarsening tendency after long-term ageing is deduced, and alloy 9.32Ta-0Ti has the lowest coarsening rate (K=5.6x10(-5) mu(3)/h). (2) In group B, the Co content does not influence the incipient melting temperature (always above 1330 degrees C) and the coarsening rate of gamma(') after long-term ageing. The major role of Co is to increase the mean size of the gamma(') precipitates to about 0.55 pm and the gamma(') volume fraction to about 69% after the standard heat treatment. These two groups of alloys have their gamma(') coarsening rates approaching the level of third-generation single-crystal superalloys (K approximate to(2.08 similar to 3.82)*10(-5) mu m(3)/h).
SN 0412-1961
PD APR
PY 2018
VL 54
IS 4
BP 591
EP 602
DI 10.11900/0412.1961.2017.00334
UT WOS:000433006500013
ER

PT J
AU Pereira, JC
   Zambrano, JC
   Rayon, E
   Yanez, A
   Amigo, V
AF Pereira, J. C.
   Zambrano, J. C.
   Rayon, E.
   Yanez, A.
   Amigo, V.
TI Mechanical and microstructural characterization of MCrAlY coatings
   produced by laser cladding: The influence of the Ni, Co and Al content
SO SURFACE & COATINGS TECHNOLOGY
AB Laser metal deposition (LMD) and laser cladding (LC) are alternative methods to thermal spraying processes to produce dense, high-quality coatings. In this work, two MCrAlY coatings (M = Ni + Co) have been prepared onto stainless steel substrate using a coaxial LC technique under two different Ni/Co and Al proportions. The mechanical properties were then evaluated with microhardness, nanoindentation, and three-point bending tests. The microstructure and composition of coatings were characterized by X-ray Diffraction (XRD) analysis and Field Emission Electron Microscopy (FESEM) coupled to an Energy Dispersive Spectroscopy (EDS) detector. The study revealed that the gamma/beta phases formed in the MCrAIY coating microstructure result in a lower elastic modulus than the austenitic stainless steel substrate, while an inverse behavior for hardness was observed due the presence of the aluminum-rich beta-phase. Under flexural loads, the failure of coatings showed plasticity and anisotropy characteristics depending on the two laser tracks orientations evaluated.
RI Amigo, Vicente/K-6893-2014; Yanez, Armando/L-2957-2014; Falcon, Juan
   Carlos Pereira/G-7666-2016
OI Amigo, Vicente/0000-0002-2107-0273; Yanez, Armando/0000-0003-4626-7993;
   Falcon, Juan Carlos Pereira/0000-0002-4385-6197; Zambrano,
   Jenny/0000-0002-9737-7116
SN 0257-8972
PD MAR 25
PY 2018
VL 338
BP 22
EP 31
DI 10.1016/j.surfcoat.2018.01.073
UT WOS:000427340700003
ER

PT J
AU Hara, T
   Kobayashi, S
   Ueno, T
   Ueshima, N
   Oikawa, K
AF Hara, Takaaki
   Kobayashi, Shinichi
   Ueno, Tomonori
   Ueshima, Nobufumi
   Oikawa, Katsunari
TI Microstructure prediction of TMW-4M3 during heat treatment
SO COMPUTATIONAL MATERIALS SCIENCE
AB The calculation model on the basis of multi-phase-field model, coupled with the calculation of phase diagram (CALPHAD) approach and classical nucleation theory (CNT) model, was studied for the precipitation behavior of gamma' precipitates in Ni-Co base superalloy TMW-4M3 ("TMW" is a trademark of National Institute for Materials Science registered in Japan) during the heat treatment process. This alloy is precipitation strengthened by gamma', and thus the control of size and distribution of gamma' precipitates is very important for practical applications. Precipitation behavior of gamma' in TMW-4M3 is strongly influenced by heat treatment conditions. Therefore, numerical simulation is useful for finding the most appropriate manufacturing condition prior to experimental trial and error approach. Firstly, we investigated the gamma' solvus temperature and improved several thermodynamic parameters of the conventional database to obtain reasonable phase boundaries between gamma/eta (Ni3Ti) and gamma/gamma'. Based on the new thermodynamic description, the nucleation rates related to temperature histories were calculated by using the CNT with composition balance equation under subsolvus solution treatment. Finally, the multi-phase-field method coupled with the CALPHAD approach and CNT model was applied to the microstructure evolution of intragranular secondary gamma' particles. The experimental and simulated microstructures show good agreement with each other. This method might be useful for microstructure evolution prediction of gamma/gamma' dual phase during the heat-treatment. (C) 2017 Elsevier B.V. All rights reserved.
RI Oikawa, Katsunari/C-6660-2009
OI Oikawa, Katsunari/0000-0002-5269-8426
SN 0927-0256
EI 1879-0801
PD FEB 15
PY 2018
VL 143
BP 95
EP 102
DI 10.1016/j.commatsci.2017.10.042
UT WOS:000424900000011
ER

PT J
AU Azzam, A
   Philippe, T
   Hauet, A
   Danoix, F
   Locq, D
   Caron, P
   Blavette, D
AF Azzam, A.
   Philippe, T.
   Hauet, A.
   Danoix, F.
   Locq, D.
   Caron, P.
   Blavette, D.
TI Kinetics pathway of precipitation in model Co-Al-W superalloy
SO ACTA MATERIALIA
AB The early stages of precipitation of the gamma' phase in a model Co based superalloy (Co-9.1Al-7W (at.%)) have been investigated at 900 degrees C using electron microscopy and atom probe tomography. Nucleation, growth and coarsening stages have been studied with a focus on the temporal evolution of the precipitate composition in the light of recent theoretical developments on phase separation in multicomponent alloys. The experimental data have been confronted to the theories of nucleation and coarsening recently developed for such alloys, which are valid for non-ideal and non-dilute systems, and predict the temporal evolution of both the matrix and precipitate compositions. The rate constant for the mean size evolution of the particles, as derived from experiments, has been compared to the one predicted by the mentioned coarsening theory that accounts for a more accurate description of the thermodynamics of the phases, as compared with more classical approaches. From this comparison the gamma/gamma' interfacial energy was derived and found equal to similar to 48 mJ/m(2) The exponents for the temporal evolution of average particles size, number of particles per unit volume were found identical to those for binary alloys during the coarsening regime, as expected, and the temporal evolutions of compositions in both gamma and gamma' phases were found to evolve as predicted by theory. Indeed, the W content in the particles, measured from atom probe tomography (APT) experiments, was found to significantly decrease with time and the observed evolution is remarkably well described by the theory and therefore is shown to originate from the competition between diffusion and capillarity. (C) 2017 Published by Elsevier Ltd on behalf of Acta Materialia Inc.
SN 1359-6454
EI 1873-2453
PD FEB 15
PY 2018
VL 145
BP 377
EP 387
DI 10.1016/j.actamat.2017.12.032
UT WOS:000424726200038
ER

PT J
AU Saldana, JM
   Schulz, U
   Rodriguez, GCM
   Caceres-Diaz, LA
   Lau, H
AF Munoz Saldana, J.
   Schulz, U.
   Mondragon Rodriguez, G. C.
   Caceres-Diaz, L. A.
   Lau, H.
TI Microstructure and lifetime of Hf or Zr doped sputtered NiAlCr bond
   coat/7YSZ EB-PVD TBC systems
SO SURFACE & COATINGS TECHNOLOGY
AB NiAlCr-X overlay coatings deposited by magnetron sputtering on IN100 and CMSX-4 superalloys and thereafter top-coated with 7YSZ thermal barrier coatings by EB-PVD were investigated with emphasis on the effects of superalloy type and Hf or Zr doping. The sputtered films in the "as coated" condition (after EB-PVD deposition) showed strong diffusion effects of different elements from the superalloys. The measured phase content of beta and gamma' was in good agreement with calculated data obtained from experimental compositions normalized to a Ni-Al-Cr system following the guidelines of site preference of ternary alloying elements. Microstructure evolution and failure characteristics after furnace cyclic tests at 1100 degrees C were investigated as well. The lifetime of the coatings is equivalent to standard MCrAlY TBCs systems and is compared to PtAl and NiCoCrAlY coatings from literature. The effects of microstructure and elements diffusing from the substrates into the bond coat (Ti, Co, Mo and Ta) in combination with the effect of Hf- or Zr-doping is presented and discussed.
RI Saldana, Juan Munoz/AAD-1016-2019; Munoz-Saldana, Juan/A-6391-2008
OI Saldana, Juan Munoz/0000-0001-5188-6305; Munoz-Saldana,
   Juan/0000-0001-5188-6305; Mondragon Rodriguez, Guillermo
   Cesar/0000-0003-0328-1533
SN 0257-8972
PD FEB 15
PY 2018
VL 335
BP 41
EP 51
DI 10.1016/j.surfcoat.2017.12.017
UT WOS:000424720800005
ER

PT J
AU Zhang, Y
   Wang, Q
   Dong, HG
   Dong, C
   Zhang, HY
   Sun, XF
AF Zhang, Yu
   Wang, Qing
   Dong, Hong-Gang
   Dong, Chuang
   Zhang, Hong-Yu
   Sun, Xiao-Feng
TI High-Temperature Structural Stabilities of Ni-Based Single-Crystal
   Superalloys Ni-Co-Cr-Mo-W-Al-Ti-Ta with Varying Co Contents
SO ACTA METALLURGICA SINICA-ENGLISH LETTERS
AB It has been recently pointed out that the compositions of industrial alloys are originated from cluster-plus-glueatom structure units in solid solutions. Specifically for Ni-based superalloys, after properly grouping the alloying elements into Al, Ni-like ((Ni) over bar), gamma'-forming Cr-like ((Cr) over tilde (gamma')) and gamma-forming Cr-like ((Cr) over bar (gamma)), the optimal formula for single-crystal superalloys is established [ Al-(Ni) over bar (12)](Al-1(Cr) over bar (gamma')(0.5) (Cr) over bar (gamma)(1.5)). The Co substitutions for Ni at the shell sites are conducted on the basis of the first-generation single-crystal superalloy AM3, formulated as [Al-Ni12-xCox](Al1Ti0.25Ta0.25Cr1W0.25Mo0.25), with x = 1.5, 1.75, 2 and 2.5 (the corresponding weight percents of Co are 9.43, 11.0, 12.57 and 15.71, respectively). The 900 degrees C long-term aging follows the Lifshitz-Slyozov-Wagner theory (LSW theory), and the Co content does not have noticeable influence on the coarsening rate of gamma'. The microstructure and creep behavior of the four (001) single-crystal alloys are investigated. The creep rupture lifetime is reduced as Co increases. The alloy with the lowest Co (9.43 Co) shows the longest lifetime of about 350 h at 1050 degrees C/120 MPa, and all the samples show N-type rafting after creep tests.
SN 1006-7191
EI 2194-1289
PD FEB
PY 2018
VL 31
IS 2
BP 127
EP 133
DI 10.1007/s40195-017-0678-0
UT WOS:000427710100002
ER

PT S
AU Gonzalez-Hernandez, AG
   Ageorges, H
   Lopez, ME
AF Gonzalez-Hernandez, A. G.
   Ageorges, H.
   Lopez, M. E.
BE Morales, JAM
   Reyes, AMM
   Gutierrez, JAC
   Palma, RAT
TI Microstructural evaluation of YSZ/NiCrAlCo-Y2O3 coatings after
   isothermal oxidation at 1050 degrees C
SO III COLOMBIAN CONGRESS OF ELECTROCHEMISTRY
SE Journal of Physics Conference Series
CT 3rd Colombian Congress of Electrochemistry of the
   Colombian-Association-of-Electrochemistry
CY OCT 02-05, 2018
CL Cali, COLOMBIA
SP Colombian Assoc Electrochemistry, Santiago Cali Univ, Polco S A, Sistemas Automatizados Industriales Div Electro, Centro Colombiano Tecnologia, AMETEK, Nuevos Recursos S A, IKA, Consejo Profes Quim Colombia, Zimmer & Peacock Ltd, Int Soc Electrochemistry, Electrochem Soc, Asociac Colombiana Electroquimica, Univ Autonoma Campeche, CICORR, Sci Prod, Lanzetta Rengifo, Artilabs S A, Consejo Profes Ingn Quim Colombia, Consejo Profes Quim, Tecal Tecnologia Ambiental, Pine Res, Casa Grajales, Metrohm
AB In this study, the microstructure of the bond coat of the YSZ/NiCrAlCo-Y2O3 systems after isothermal oxidation was examined. The ceramic top coating (YSZ) and bond coat (NiCrAlCo-Y2O3) were manufactured by atmospheric plasma spraying (APS) process and were sprayed onto Inconel 718 superalloy. The thickness of the NiCrAlCo-Y2O3 bond coat was 140 +/- 10 mu m. Isothermal oxidation tests were performed at 1050 degrees C during 100 and 200 h in static air. The thermally grown oxide (TGO) layer was formed at the interface between the top coat and the bond coat as a consequence of the isothermal oxidation tests. Cross-section samples after isothermal oxidation were evaluated using scanning electron microscopy (SEM) and energy dispersive X-ray spectroscopy (EDS). The analysis of EDS was performed to the TGO and the lamellas of bond coat near to the TGO. The results showed that the TGO layer was composed mainly of chromium and oxygen as resulting from its diffusion and oxidation. The analysis of the lamellas near to the TGO showed elements such as Ni, Cr, and Co, which are related to the chemical composition of the bond coat. Additionally, Inconel 718 alloys constituents such as Fe and Nb were found in the same area as the result of the diffusion of these elements through the bond coat.
OI Gonzalez-Hernandez, Andres Giovanni/0000-0002-8946-3735
SN 1742-6588
EI 1742-6596
PY 2018
VL 1119
AR UNSP 012017
DI 10.1088/1742-6596/1119/1/012017
UT WOS:000467866300017
ER

PT B
AU Yu, M
   Cai, KH
   Li, ZR
   Xie, DH
AF Yu, Min
   Cai, Kaihong
   Li, Zhenrui
   Xie, Donghui
BE Han, Y
TI Hot Deformation Behavior of NiCr19Co6W10Ti3AlB Superalloy
SO HIGH PERFORMANCE STRUCTURAL MATERIALS
CT Chinese Materials Conference (CMC)
CY JUL 06-12, 2017
CL Yinchuan, PEOPLES R CHINA
AB NiCr19Co6W10Ti3AlB alloy is a kind of precipitation hardening nickel-base superalloy, also is a kind of high temperature and high elasticity alloy. The chemical elements of the alloy composition is very complex, it includes more than 4.5% aging strengthening elements of Al and Ti, and nearly 37% solid solution strengthening elements of Cr, W, Co etc. Because of composition segregation in the alloy ingot, the difficulty of hot working is faced. In this paper, the composition segregation and homogenization annealing process of cast NiCr19Co6W10Ti3AlB alloy were studied. The dendrite segregation and its elimination method were investigated by homogenization annealing experiment. High temperature plastic deformation behavior of NiCr19Co6W10Ti3AlB alloy was also studied in this paper. By thermal simulation compression test, the thermal deformation behavior and microstructure change under different deformation conditions were analyzed, which provides a good reference for practical production.
BN 978-981-13-0104-9; 978-981-13-0103-2
PY 2018
BP 631
EP 641
DI 10.1007/978-981-13-0104-9_66
UT WOS:000455647600066
ER

PT S
AU Muslimin, AN
   Sugiarti, E
   Aritonang, T
   Purawiardi, RI
   Desiati, RD
AF Muslimin, A. N.
   Sugiarti, E.
   Aritonang, T.
   Purawiardi, R., I
   Desiati, R. D.
BE Khaerudini, DS
   Febriani, F
   Oemry, F
   Sugihartono, I
   Setiawan, R
   Syuhada
   Widayatno, WB
   Sugiarti, E
   Ma, Y
   Isnaeni
   Izzuddin, H
   Susila, IP
   Sudiro, T
   Herbani, Y
TI Structural and crystal orientation analysis of Al-Si coating on Ni-based
   superalloy by means of EBSD technique
SO 3RD INTERNATIONAL SYMPOSIUM ON FRONTIER OF APPLIED PHYSICS (ISFAP 2017)
SE Journal of Physics Conference Series
CT 3rd International Symposium on Frontier of Applied Physics (ISFAP) part
   of Indonesian Science Expo
CY OCT 23-24, 2017
CL Jakarta, INDONESIA
SP Res Ctr Phys Indonesian Inst Sci
AB Ni-based superalloy is widely used for high performance components in power generation turbine due to its excellent mechanical properties. However, Ni-based superalloy has low oxidation resistantance. Therefore, surface coating is required to improve oxidation resistance at high temperatures. Al-Si as a coting material was successfully co-deposited on Nibased substrate by pack cementation method at 900 degrees C for about 4 hours. The oxidation test was carried out at high temperature of 1000 degrees C for 100 hours. Micro structural characterization and analysis on crystal orientation were perfomed by using Field Emission Scanning Electron Microscope (FE-SEM) and Electron Back Scatter Diffraction (EBSD) technique, respectively. The results showed that the coating layer with a homogenous layer and had a thickness of 53 mu m consisting of beta-NiAl with cubic structure and Ni2Al3 with hexagonal structure. TGO layer was developed after oxidation and had a thickness of about 5 mu m consisting of alpha-Al2O3 and spinel NiCr2O4. The phase composition map and crystal orientation acquired by EBSD technique was also discussed both in TGO and coating layers.
SN 1742-6588
EI 1742-6596
PY 2018
VL 985
AR UNSP 012020
DI 10.1088/1742-6596/985/1/012020
UT WOS:000454422400020
ER

PT J
AU Zhu, ZL
   Xu, H
   Khan, HI
   Zhang, NQ
AF Zhu, Zhongliang
   Xu, Hong
   Khan, Hasan Izhar
   Zhang, Naiqiang
TI Oxidation behaviour of Nimonic 263 in high-temperature supercritical
   water
SO CORROSION ENGINEERING SCIENCE AND TECHNOLOGY
AB The oxidation tests of the Nimonic 263 alloy exposed to deaerated supercritical water at 600-700 degrees C under 25 MPa were carried out for up to 1000 h. Oxidation rate increased with an increase in temperature. The microstructure and phase composition of oxide scale were analysed by scanning electron microscopy/energy dispersive X-ray spectroscopy, X-ray diffraction and X-ray photoelectron spectroscopy. It can be seen that a complex oxide structure formed on the surface of Nimonic 263 including an outer layer of Ni-Fe/Ni-Cr spinel oxide, Ni/Co hydroxide and TiO2 and an inner layer of a mixture of NiCr2O4 and Cr2O3 while the innermost layer is made up of Cr2O3. The MoO3 can be observed at 600 degrees C but disappeared with the increasing temperature. The growth mechanism of oxide scale was discussed.
OI Khan, Hasan Izhar/0000-0002-1755-3635
SN 1478-422X
EI 1743-2782
PY 2018
VL 53
IS 8
BP 617
EP 624
DI 10.1080/1478422X.2018.1519102
UT WOS:000446959900009
ER

PT S
AU Zhang, F
   Cao, WS
   Zhang, C
   Chen, SL
   Zhu, J
   Lv, D
AF Zhang, Fan
   Cao, Weisheng
   Zhang, Chuan
   Chen, Shuanglin
   Zhu, Jun
   Lv, Duchao
BE Ott, E
   Liu, X
   Andersson, J
   Bi, Z
   Bockenstedt, K
   Dempster, I
   Groh, J
   Heck, K
   Jablonski, P
   Kaplan, M
   Nagahama, D
   Sudbrack, C
TI Simulation of Co-precipitation Kinetics of gamma ' and gamma '' in
   Superalloy 718
SO PROCEEDINGS OF THE 9TH INTERNATIONAL SYMPOSIUM ON SUPERALLOY 718 &
   DERIVATIVES: ENERGY, AEROSPACE, AND INDUSTRIAL APPLICATIONS
SE Minerals Metals & Materials Series
CT 9th International Symposium on Superalloy 718 and Derivatives - Energy,
   Aerospace, and Industrial Applications
CY SEP 17-21, 2000
CL Champion, PA
AB In this paper, we will study the co-precipitation kinetics of phases in Superalloy 718 using the simulation tool we have developed using the CALPHAD approach. This tool considers concurrent nucleation, growth and coarsening of these precipitates. Furthermore, it is directly integrated with thermodynamic calculation engine to obtain instant update of phase information, such as the composition of the matrix and the nucleation driving force for each precipitate. In addition to the average particle size, the more advanced KWN (Kampmann and Wagner Numerical) model was implemented to allow for predication of the full evolution of the particle size distribution (PSD). In this paper, we will perform virtual experiments using this tool to simulate the co-precipitation of the gamma ' and gamma '' phases under different heat treatment conditions. Simulation results, such as temporal evolution of volume fraction, number density, and mean size of the precipitates, as well as the final particle size distribution will be presented and discussed. The impact of delta precipitate and the initial microstructure will also be briefly discussed. These virtual experimental results can be used to understand the microstructural features of Superalloy 718 and serve as guidance for further optimization of heat treatment schedule.
SN 2367-1181
BN 978-3-319-89480-5; 978-3-319-89479-9
PY 2018
BP 147
EP 161
DI 10.1007/978-3-319-89480-5_8
UT WOS:000445800500008
ER

PT S
AU Bergner, M
   Rosler, J
   Gehrmann, B
   Klower, J
AF Bergner, M.
   Roesler, J.
   Gehrmann, B.
   Kloewer, J.
BE Ott, E
   Liu, X
   Andersson, J
   Bi, Z
   Bockenstedt, K
   Dempster, I
   Groh, J
   Heck, K
   Jablonski, P
   Kaplan, M
   Nagahama, D
   Sudbrack, C
TI Effect of Heat Treatment on Microstructure and Mechanical Properties of
   VDM Alloy 780 Premium
SO PROCEEDINGS OF THE 9TH INTERNATIONAL SYMPOSIUM ON SUPERALLOY 718 &
   DERIVATIVES: ENERGY, AEROSPACE, AND INDUSTRIAL APPLICATIONS
SE Minerals Metals & Materials Series
CT 9th International Symposium on Superalloy 718 and Derivatives - Energy,
   Aerospace, and Industrial Applications
CY SEP 17-21, 2000
CL Champion, PA
AB VDM Alloy 780 Premium is a new 718-type superalloy recently developed in a cooperation between Technical University Braunschweig and VDM Metals GmbH [1, 2]. It contains the gamma'-phase for strengthening in addition to a second phase, in the following referred to as delta-phase (Note that determination of the crystal structure is pending. It may not have the same DOa structure as the delta-phase in Alloy 718.). As in Alloy 718, the delta-phase may be used for grain refinement and strengthening of grain boundaries at elevated temperatures. Most important differences in chemical composition compared to Alloy 718 are the essential replacement of Fe by about 25% Co and a higher Al-content (about 2%) in combination with a lower Ti-content (about 0.2%). Firstly, these measures stabilize the strengthening phase and allow for application temperatures of up to 750 degrees C. Secondly, the delta-phase is preserved despite the relatively high aluminum content. To make best use of Alloy 780, the precipitation kinetics of both phases along with the concurrent evolution of microstructure and mechanical properties must be understood. Consequently, this article deals with the influence of heat treatments on the phase kinetics, microstructure evolution and mechanical properties. Firstly, it will be demonstrated that proper control of the heat treatment parameters allows for a distribution of the delta-phase as in Alloy 718. Secondly, Vickers hardness testing along with creep rupture experiments will be presented, revealing interdependencies between heat treatment strategies and mechanical properties. At ambient temperature, the strength of the new alloy meets or exceeds that of Alloy 718 despite absence of the gamma ''-phase, while its creep strength is far superior.
SN 2367-1181
BN 978-3-319-89480-5; 978-3-319-89479-9
PY 2018
BP 489
EP 499
DI 10.1007/978-3-319-89480-5_31
UT WOS:000445800500031
ER

PT J
AU Chen, YH
   Xue, F
   Mao, SC
   Long, HB
   Zhang, B
   Deng, QS
   Chen, B
   Liu, YN
   Maguire, P
   Zhang, HZ
   Han, XD
   Feng, Q
AF Chen, Yanhui
   Xue, Fei
   Mao, Shengcheng
   Long, Haibo
   Zhang, Bin
   Deng, Qingsong
   Chen, Bin
   Liu, Yinong
   Maguire, Pierce
   Zhang, Hongzhou
   Han, Xiaodong
   Feng, Qiang
TI Elemental preference and atomic scale site recognition in a Co-Al-W-base
   superalloy
SO SCIENTIFIC REPORTS
AB Using state-of-the-art atomic scale super energy dispersive X-ray spectroscopy and high angle annular dark field imaging this study reveals the elemental partitioning preference between the gamma' and gamma phases in a Co-Al-W-Ti-Ta superalloy and the site preference of its alloying elements in the ordered L1(2) gamma' phase. A semi-quantitative analysis of atomic column compositions in the ordered L1(2) gamma' structure is provided. Co atoms were found to occupy the {1/2, 1/2, 0} face-center positions whereas Al, W, Ti and Ta atoms prefer to occupy the {0, 0, 0} cube corner positions in the L1(2) gamma phase. These findings agree well with predictions from first principles simulations in the literature.
RI Maguire, Pierce/P-6947-2019; Zhang, Hongzhou/B-6883-2009; Mao,
   Shengcheng/I-2619-2012; Liu, Yinong/G-6637-2011
OI Maguire, Pierce/0000-0002-5117-4233; Zhang,
   Hongzhou/0000-0002-1188-7810; Liu, Yinong/0000-0002-8784-8543; Chen,
   Bin/0000-0002-1219-2877; Mao, Shengcheng/0000-0002-1505-5165
SN 2045-2322
PD DEC 8
PY 2017
VL 7
AR 17240
DI 10.1038/s41598-017-17456-1
UT WOS:000417463500039
PM 29222467
ER

PT J
AU Ast, J
   Dobeli, M
   Dommann, A
   Gindrat, M
   Maeder, X
   Neels, A
   Polcik, P
   Polyakov, MN
   Rudigier, H
   von Allmen, KD
   Widrig, B
   Ramm, J
AF Ast, J.
   Dobeli, M.
   Dommann, A.
   Gindrat, M.
   Maeder, X.
   Neels, A.
   Polcik, P.
   Polyakov, M. N.
   Rudigier, H.
   von Allmen, K. D.
   Widrig, B.
   Ramm, J.
TI Synthesis and characterization of superalloy coatings by cathodic arc
   evaporation
SO SURFACE & COATINGS TECHNOLOGY
AB Superalloy targets were produced from Ni-(Al-C-Co-Cr-Mo-Ta-Ti-W) powders by spark plasma sintering technology. The crystalline structure of the as-produced targets was investigated by XRD analysis and compared with the evolution of phases resulting from the operation of the cathodic arc at the target (cathode) surface. Coatings were synthesized at superalloy substrates utilizing these superalloy targets in non-reactive and reactive evaporation processes. Synthesized coatings and target surfaces were compared with respect to chemical composition and crystal structure. The interface between coating and superalloy substrates was investigated by TEM. As an example, a complete layer stack was synthesized by cathodic arc evaporation starting from the super alloy substrate - superalloy coating interface to a fully oxidized superalloy coating showing epitaxial growth in the interface to the superalloy substrate. (C) 2017 Elsevier B.V. All rights reserved.
RI von Allmen, Kim Dimuth/S-3621-2017; von Allmen, Kim/C-6845-2018;
   Dommann, Alex/H-7854-2013
OI von Allmen, Kim Dimuth/0000-0002-0167-4010; von Allmen,
   Kim/0000-0002-0167-4010; Dommann, Alex/0000-0002-0804-1179
SN 0257-8972
PD OCT 25
PY 2017
VL 327
BP 139
EP 145
DI 10.1016/j.surfcoat.2017.07.061
UT WOS:000412788800017
ER

PT J
AU Chen, XY
   Li, YX
   Huang, L
   Zou, D
   Wu, EX
   Liu, YJ
   Xie, YY
   Yao, R
   Liao, SY
   Wang, GR
   Zheng, F
AF Chen, Xiaoyu
   Li, Yongxia
   Huang, Lan
   Zou, Dan
   Wu, Enxi
   Liu, Yanjun
   Xie, Yuanyan
   Yao, Rui
   Liao, Songyi
   Wang, Guangrong
   Zheng, Feng
TI Effects of Precipitant and pH on Coprecipitation of Nanosized Co-Cr-V
   Alloy Powders
SO MATERIALS
AB Nanosized Co-Cr-V alloy powders were synthesized via coprecipitation method. Effects of precipitants ((NH4)(2)C2O4<bold>H</bold>2O and Na2CO3) and pH were investigated by X-ray diffraction (XRD), Zeta potential analyzer, thermogravimetry-differential scanning calorimetry (TG-DSC), inductively coupled plasma-atomic emission spectrometry (ICP-AES) and scanning electron microscopy (SEM). Co-Cr-V alloy powders were consisted of major face-centered cubic Co (fcc Co) and minor hexagonal close-packed Co (hcp Co). Grain sizes of precursors and Co-Cr-V alloy powders were increased with pH value (7-10) within the ranges of 3 similar to 39 and 39 similar to 66 nm, respectively. Rod-like or granular Co-Cr-V alloy particles were assembled by interconnected nanograins. At pH = 7, Na2CO3 precipitant was found to be beneficial to maintain the desirable composition of Co-Cr-V powders. It was also found that lower pH favors the maintenance of pre-designed composition, while grain coarsens at higher pH. Effects of variation for precipitant and pH on the morphology and composition of Co-Cr-V alloy powder were discussed in detail and relevant mechanism was further proposed.
OI Zheng, Feng/0000-0003-1807-7949
SN 1996-1944
PD OCT
PY 2017
VL 10
IS 10
AR 1108
DI 10.3390/ma10101108
UT WOS:000414639000003
ER

PT J
AU Bocchini, PJ
   Sudbrack, CK
   Noebe, RD
   Dunand, DC
   Seidman, DN
AF Bocchini, Peter J.
   Sudbrack, Chantal K.
   Noebe, Ronald D.
   Dunand, David C.
   Seidman, David N.
TI Effects of titanium substitutions for aluminum and tungsten in
   Co-10Ni-9Al-9W (at%) superalloys
SO MATERIALS SCIENCE AND ENGINEERING A-STRUCTURAL MATERIALS PROPERTIES
   MICROSTRUCTURE AND PROCESSING
AB Polycrystalline Co-10Ni-(9 - x)Al-(9 - x)W-2xTi at% (x = 0, 1, 2, 3, 4) alloys with gamma(f.c.c.) plus gamma'(L1(2)) microstructures are investigated, where the gamma'(L1(2))-formers Al and W are replaced with Ti. Upon aging, the initially cuboidal gamma'(L1(2))-precipitates grow and develop a rounded morphology. After 256 h of aging at 1000 degrees C, the precipitates in the 6 and 8 at% Ti alloys coalesce and develop an irregular, elongated morphology. After 1000 h of aging, replacement of W and Al with Ti increases both the mean radius, < R >, and volume fraction, phi, of the gamma'(L1(2))-phase from < R > = 463 nm and phi = 8% for 2 at% Ti to < R > = 722 nm and phi = 52% for 8 at% Ti. Composition measurements of the gamma(f.c.c.)-matrix and gamma'(L1(2))-precipitates demonstrate that Ti substitutes for W and Al in the gamma'(L1(2))-precipitates, increases the partitioning of W to gamma'(L1(2)), and changes the partitioning behavior of Al from a mild gamma'(L1(2))-former to a mild gamma(f.c.c.)-former. The grain boundaries in the aged alloys exhibit W-rich precipitates, most likely mu(Co7W6)-type, which do not destabilize the gamma(f.c.c.) plus gamma'(L1(2)) microstructure within the grains. Four important benefits accrue from replacing W and Al with Ti: (i) the alloys' mass density decrease; (ii) the gamma'(L1(2))-solvus temperature increases; (iii) the gamma'(L1(2)) volume fraction formed during aging at 1273 K (1000 degrees C) increases; and (iv) the 0.2% offset flow stress increases.
RI Dunand, David C/B-7515-2009; Seidman, David/B-6697-2009
SN 0921-5093
EI 1873-4936
PD SEP 29
PY 2017
VL 705
BP 122
EP 132
DI 10.1016/j.msea.2017.08.034
UT WOS:000413135700016
ER

PT J
AU Zhang, YB
   Hu, XY
   Li, CR
   Xu, WW
   Zhao, YT
AF Zhang, Yubi
   Hu, Xiaoyang
   Li, Changrong
   Xu, Weiwei
   Zhao, Yongtao
TI Composition design, phase transitions of a new polycrystalline
   Ni-Cr-Co-W base superalloy and its isothermal oxidation dynamics
   behaviors at 1300 C-omicron
SO MATERIALS & DESIGN
AB The composition, phase transitions and isothermal oxidation dynamics of a new polycrystalline Ni-Cr-Co-W base superalloy are investigated using CALculation of PHAse Diagrams (CALPHAD), Differential Scanning Calorimetry (DSC), ThermoGravimetric analysis (TG/dTG), Scanning Electron Microscope and Energy Dispersion Spectrum (SEM/EDS) methods. The microstructure of the designed alloy shows a uniform gamma matrix with the precipitates of rich-Ti cellular eta and rich-Nb acicular platelet delta phase, and no Topologically Close-packed Phases (TCPs) observed, and the oxide behavior obeys a parabolic law with a parabolic constant (k(p)) 2.945 mg(2)/(cm(4).h) at isothermal 1300(omicron)C for 30 hours. The oxide scales are composed of an outer loose oxide mixture containing Cr, Ni, Ti and Nb/Ta and generous pores presented for a volatilization of Cr2O3, and a dense aluminum-rich oxide layer.
SN 0264-1275
EI 1873-4197
PD SEP 5
PY 2017
VL 129
BP 26
EP 33
DI 10.1016/j.matdes.2017.05.028
UT WOS:000405099900004
ER

PT J
AU Xu, YT
   Xia, RL
   Sha, QZ
   Xia, TD
AF Xu Yangtao
   Xia Rongli
   Sha Qizhen
   Xia Tiandong
TI Phase Composition and Cracking Behavior on TIG Cladding Layer of
   Co-8.8Al-9.8W-0.2B Superalloy Based on JMatPro Software
SO RARE METAL MATERIALS AND ENGINEERING
AB Co-Al-W superalloy is a novel cobalt-based superalloy with the precipitation strengthening phase of ternary compound gamma-Co-3(Al,W). In order to study the cracking behavior of Co-8.8A1-9.8W-0.2B cladding layer on 304 stainless steel with TIG welding, the phase composition and relative contents at different positions of the cladding layer were investigated by thermodynamic simulation calculation of JMatPro software and experimental verification. The results show that the phase composition is the same at different positions of the cladding layer, but the content of those phases are not alike. Combining phase composition and contents of the cladding layer, the surface cracks of cladding layer are mainly hot cracks, which come from the integrated effect of the thermal stress, the phase transformation stress and the Laves phase.
SN 1002-185X
PD SEP
PY 2017
VL 46
IS 9
BP 2459
EP 2464
UT WOS:000435226100022
ER

PT J
AU Dubiel, B
   Kalemba-Rec, I
   Kruk, A
   Moskalewicz, T
   Indyka, P
   Kac, S
   Radziszewska, A
   Kopia, A
   Berent, K
   Gajewska, M
AF Dubiel, Beata
   Kalemba-Rec, Izabela
   Kruk, Adam
   Moskalewicz, Tomasz
   Indyka, Paulina
   Kac, Slawomir
   Radziszewska, Agnieszka
   Kopia, Agnieszka
   Berent, Katarzyna
   Gajewska, Marta
TI Influence of high-temperature annealing on morphological and
   compositional changes of phases in Ni-base single crystal superalloy
SO MATERIALS CHARACTERIZATION
AB Microstructure evolution during high temperature annealing of the CM186LC single crystal nickel-base super alloy in the temperature range of 900-1100 degrees C for up to 2500 h was investigated. Microstructural analyses were aimed at observing the changes in morphology of precipitates, in both two dimensions (2D) and three dimensions (3D). The changes in the chemical composition of constituting phases, caused by annealing, were also determined. Although no external stress was applied, after annealing at 1000 degrees C and 1100 degrees C the directional coalescence of the gamma' phase in directions parallel to secondary dendrite arms occurred. In the temperature range of 900-1100 degrees C, decomposition of the primary MC carbides took place. The primary carbides were fragmented into small plate-shaped particles, and secondary carbides were also formed. Additionally, in the investigated temperature range, the precipitates of topologically close packed (TCP) phases were found. Those precipitates, plate-like in shape, grew up to a length of several micrometres. Coalescence of the gamma' phase and formation of TCP precipitates during high temperature exposure of CM186LC was accompanied by decreases in the concentrations of Co, Cr, W and Re in the gamma phase.
RI Berent, Katarzyna/X-1907-2019; Indyka, Paulina/J-1482-2012; Moskalewicz,
   Tomasz/B-7106-2013; Dubiel, Beata/A-2796-2013
OI Berent, Katarzyna/0000-0003-3786-1405; Dubiel,
   Beata/0000-0003-4917-5437; Moskalewicz, Tomasz/0000-0001-7142-452X
SN 1044-5803
EI 1873-4189
PD SEP
PY 2017
VL 131
BP 266
EP 276
DI 10.1016/j.matchar.2017.07.021
UT WOS:000411535600031
ER

PT J
AU Coakley, J
   Lass, EA
   Ma, D
   Frost, M
   Stone, HJ
   Seidman, DN
   Dunand, DC
AF Coakley, James
   Lass, Eric A.
   Ma, Dong
   Frost, Matthew
   Stone, Howard J.
   Seidman, David N.
   Dunand, David C.
TI Lattice parameter misfit evolution during creep of a cobalt-based
   superalloy single crystal with cuboidal and rafted gamma-prime
   microstructures
SO ACTA MATERIALIA
AB A [h00] oriented Co-based superalloy single crystal was crept under tension at 940 degrees C/100 MPa, resulting in a P-type raft morphology with extensive particle coalescence along the [h00] loading direction. However, particle coalescence was also observed in two perpendicular directions on the (h00) plane, normal to the loading axis. Tensile creep experiments were performed with in-situ neutron diffraction at 800 degrees C/500 MPa on this initially rafted gamma' microstructure, and for comparison at (i) 900 degrees C/260 MPa, and at (ii) 750 degrees C/875 MPa, both with initially cuboidal gamma' microstructures. The alloy was shown to exhibit a positive lattice parameter misfit, and during the first hour of creep at 900 degrees C/260 MPa, the lattice parameter evolution indicated changes in phase composition associated with gamma' dissolution as the alloy achieved phase equilibrium at 900 degrees C. For all three in-situ creep measurements, there was a significant divergence of the gamma' and gamma lattice parameters as creep proceeded. The lattice parameter misfit values between the precipitates and the matrix approached their unconstrained values during creep, and were notably large compared to those of Ni-based superalloys. This is indicative of a loss of coherency at the precipitate/matrix interfaces. Such a loss of coherency at the precipitate/matrix interfaces will likely degrade certain mechanical properties such as fatigue resistance, as has been shown for the Ni-based superalloys. (C) 2017 Acta Materialia Inc. Published by Elsevier Ltd. All rights reserved.
RI Ma, Dong/G-5198-2011; Dunand, David C/B-7515-2009; Seidman,
   David/B-6697-2009; Lass, Eric/AAE-9593-2019
OI Ma, Dong/0000-0003-3154-2454; Lass, Eric/0000-0003-1428-3585; Frost,
   Matthew/0000-0001-6821-170X; Coakley, James/0000-0001-8721-0438
SN 1359-6454
EI 1873-2453
PD SEP 1
PY 2017
VL 136
BP 118
EP 125
DI 10.1016/j.actamat.2017.06.025
UT WOS:000407665300011
ER

PT J
AU Bocchini, PJ
   Sudbrack, CK
   Sauza, DJ
   Noebe, RD
   Seidman, DN
   Dunand, DC
AF Bocchini, Peter J.
   Sudbrack, Chantal K.
   Sauza, Daniel J.
   Noebe, Ronald D.
   Seidman, David N.
   Dunand, David C.
TI Effect of tungsten concentration on microstructures of
   Co-10Ni-6Al-(0,2,4,6) W-6Ti (at%) cobalt-based superalloys
SO MATERIALS SCIENCE AND ENGINEERING A-STRUCTURAL MATERIALS PROPERTIES
   MICROSTRUCTURE AND PROCESSING
