Repository: MatInfoUB/NLP-Queries

File: Co_superalloy_oxidation.txt (part 3 of 15)
FN Clarivate Analytics Web of Science
AB To improve the efficiency of modern gas turbines, it is highly desired to develop durable MCrAlY alloys, to be used as protective coatings against oxidation and corrosion for superalloys which are the base materials for some hot components like turbine blades and vanes. In this paper, an oxidation-diffusion model was used to simulate the diffusion of alloying elements and the corresponding microstructural changes in different superalloy-coating systems at high temperature. Two important processes are considered in this model: oxidation of the coating and interdiffusion between the superalloy and the coating. The model showed an accurate predictability of the diffusion and microstructural evolution in real superalloy-coating diffusion couples studied at high-temperature exposure. The model was further applied to investigate the elemental effects of Ni, Co, Cr and Al on the microstructural evolution, considering the development of two important phases in superalloys and coatings, i.e. FCC-gamma' and BCC-beta, at different temperatures. The results in this paper deepen the knowledge of the MCrAlY coating design for superalloy-coating systems in high-temperature applications. (C) 2014 Elsevier B.V. All rights reserved.
RI wang, yandong/G-9404-2013; Peng, Ru L/T-6244-2018
OI Peng, Ru L/0000-0001-5358-9937
SN 0257-8972
PD SEP 15
PY 2014
VL 254
BP 79
EP 96
DI 10.1016/j.surfcoat.2014.05.067
UT WOS:000340977300011
ER

PT J
AU Wu, Y
   Narita, T
AF Wu, Ying
   Narita, Toshio
TI Oxidation behavior of the single crystal Ni-based superalloy at 900
   degrees C in air and water vapor
SO SURFACE & COATINGS TECHNOLOGY
AB The oxidation behavior of a single crystal Ni-based superalloy TMS-82+ was studied in cyclic air and water vapor (air plus 15% H(2)O) at 900 degrees C for 200 h. Oxidation kinetics was evaluated by mass gain measurements and the oxide scale was analysed by XRD, SEM and EDS, including the quantitative elemental concentration profiles by EPMA. Water vapor accelerated the growth rate of the oxides of NiO, Cr(2)O(3) and spinel of NiCr(2)O(4) due to the incursion of H, resulting in a higher mass gain and a thicker oxide scale with larger oxide gains of (Ni,Co)O. (C) 2007 Elsevier B.V. All rights reserved.
SN 0257-8972
PD NOV 15
PY 2007
VL 202
IS 1
BP 140
EP 145
DI 10.1016/j.surfcoat.2007.05.018
UT WOS:000250889800018
ER

PT J
AU Wang, FH
   Young, DJ
AF Wang, FH
   Young, DJ
TI Effect of nanocrystallization on the corrosion resistance of K38G
   superalloy in CO+CO2 atmospheres
SO OXIDATION OF METALS
AB The corrosion resistance of the cast superalloy K38G and a sputtered nanocrystalline coating of the same material was investigated in pure CO in the temperature range 850-1000 degrees C and in CO-20 vol.% CO2 at 900 degrees C. The cast K38G alloy formed Cr2O3 and TiO2 scales, and a zone of internal Al2O3 precipitation. Weight-gain kinetics followed the parabolic rate law under all conditions investigated. The sputtered K38G nanocrystalline coating, however, formed a single-phase Al2O3 scale and no internal-oxidation zone. The parabolic rate constants for nanocrystalline coating oxidation were about one order of magnitude smaller than those of the cast alloy. The changes in reaction morphology and rate are attributed to the more vapid grain-boundary diffusion of aluminum in the nanocrystalline material.
RI Young, David J/G-5515-2011
OI Young, David/0000-0001-9947-6655
SN 0030-770X
PD DEC
PY 1997
VL 48
IS 5-6
BP 497
EP 509
DI 10.1007/BF02153462
UT WOS:000071615800007
ER

PT J
AU Zhong, JY
   Liu, JH
   Zhou, X
   Li, SM
   Yu, M
   Xu, ZH
AF Zhong, Jinyan
   Liu, Jianhua
   Zhou, Xin
   Li, Songmei
   Yu, Mei
   Xu, Zhenhua
TI Thermal cyclic oxidation and interdiffusion of NiCoCrAlYHf coating on a
   Ni-based single crystal superalloy
SO JOURNAL OF ALLOYS AND COMPOUNDS
AB A NiCoCrAlYHf coating was deposited onto a third generation single crystal superalloy DD10 by arc ion plating (AIP). In the present study, thermal cyclic oxidation and interdiffusion of NiCoCrAlYHf coating at 1100 degrees C were investigated to 1000 h. The coating surface, interface morphology and phase structure of the organization were characterized by scanning electron microscopy (SEM), energy dispersion X ray spectroscopy (EDS) and X ray diffraction (XRD). An interdiffusion zone (IDZ) and a secondary reaction zone (SRZ) were formed after 300 h. Severe inward diffusion of Al, Co and Cr from NiCoCrAlYHf coating and outward diffusion of Ni and refractory elements such as Re and W from the superalloy occur at 1100 degrees C in air. The SRZ consisting of gamma, gamma ' and topologically closed-packed phase (TCP) was formed 60 mu m distance from the surface of coating in the superalloy after 300 h oxidation. Additionally, the development of IDZ and growth of the SRZ was also observed during thermal cyclic oxidation. Subsequently, interdiffusion coefficients of Al were presented by using a modified form of the Boltzmann-Matano analysis. (C) 2015 Elsevier B.V. All rights reserved.
SN 0925-8388
EI 1873-4669
PD FEB 5
PY 2016
VL 657
BP 616
EP 625
DI 10.1016/j.jallcom.2015.10.148
UT WOS:000366934800084
ER

PT J
AU Lee, JW
   Kim, DJ
   Hong, HU
AF Lee, J. W.
   Kim, D. J.
   Hong, H. U.
TI A new approach to strengthen grain boundaries for creep improvement of a
   Ni-Cr-Co-Mo superalloy at 950 degrees C
SO MATERIALS SCIENCE AND ENGINEERING A-STRUCTURAL MATERIALS PROPERTIES
   MICROSTRUCTURE AND PROCESSING
AB Damage-tolerant microstructure containing serrated grain boundaries (GBs) has been developed in a solid-solution-strengthened Ni-Cr-Co-Mo superalloy by proprietary thermomechanical treatment. The creep life was found to be 2.8 times longer by mitigation of GB cavitational damage. The factors affecting creep properties at 950 degrees C are discussed in terms of GB strengthening. (C) 2014 Elsevier B.V. All rights reserved.
SN 0921-5093
EI 1873-4936
PD FEB 11
PY 2015
VL 625
BP 164
EP 168
DI 10.1016/j.msea.2014.12.010
UT WOS:000349579000020
ER

PT J
AU Xu, CZ
   Jiang, SM
   Ma, J
   Gong, J
   Sun, C
AF Xu Chaozheng
   Jiang Sumeng
   Ma Jun
   Gong Jun
   Sun Chao
TI HIGH TEMPERATURE OXIDATION BEHAVIORS OF TWO Ni-Co-Cr-Al-Si-Y COATINGS
   DEPOSITED BY ARC ION PALTING
SO ACTA METALLURGICA SINICA
AB Two Ni-Co-Cr-Al-Si-Y (M14 and M19) coatings with different Al and Cr contents were deposited onto DD32 Ni-base superalloy substrate using arc ion plating (AIP) method. The microstructures, isothermal oxidation behaviors at 1000 and 1100 degrees C and cyclic oxidation behaviors between room temperature and 1000 degrees C of the both coatings were investigated. The results show that these two coatings are composed of gamma'/gamma, beta-NiAl and some alpha-Cr precipitate phases. The only difference is that there are more beta-NiAl phase precipitates in M19 coating with high Al content. M19 coating, in contrast to M14 coating, can not only repair destroyed alumina scales effectively during isothermal oxidation, but also resist further cracking and spalling of alumina scales during cyclic oxidation. High Al content in M19 coating can be kept under long time oxidation, making M19 coating long-term service.
SN 0412-1961
PD AUG 11
PY 2009
VL 45
IS 8
BP 964
EP 970
UT WOS:000269601400011
ER

PT J
AU Isobe, N
   Sakurai, S
AF Isobe, N
   Sakurai, S
TI Compressive strain hold effect on high temperature low-cycle fatigue
   crack growth in superalloys
SO MATERIALS SCIENCE RESEARCH INTERNATIONAL
AB Crack growth mechanisms taking into account the oxidation and mean stress effect in nickel- and cobalt-based superalloys were determined by crack growth tests using a strain waveform including compressive strain hold. Cracks were found to propagate on the dendrite boundary in both superalloys. Crack growth rates were increased by increasing the compressive hold time. Oxidation around the crack tip was detected by electron probe micro analysis (EPMA) and was found to accelerate the fatigue crack growth. The oxidation component in the normalized crack growth rate by oxidation is proportional to about the 1/3 power of loading frequency for Ni-based superalloy, whereas the power for Co-based superalloy is about 1/2. Furthermore, mean stresses in the nickel-based superalloy, which has a high proof strength even at high temperature, were increased by the compressive strain hold. It was also found that increasing the mean stress accelerates the crack growth. A crack growth model that considers effects of both oxidation at crack the tip and mean stress was discussed from these test results.
SN 1341-1683
PD MAR
PY 2003
VL 9
IS 1
BP 29
EP 33
UT WOS:000185236300006
ER

PT J
AU Ast, J
   Dobeli, M
   Dommann, A
   Gindrat, M
   Maeder, X
   Neels, A
   Polcik, P
   Polyakov, MN
   Rudigier, H
   von Allmen, KD
   Widrig, B
   Ramm, J
AF Ast, J.
   Dobeli, M.
   Dommann, A.
   Gindrat, M.
   Maeder, X.
   Neels, A.
   Polcik, P.
   Polyakov, M. N.
   Rudigier, H.
   von Allmen, K. D.
   Widrig, B.
   Ramm, J.
TI Synthesis and characterization of superalloy coatings by cathodic arc
   evaporation
SO SURFACE & COATINGS TECHNOLOGY
AB Superalloy targets were produced from Ni-(Al-C-Co-Cr-Mo-Ta-Ti-W) powders by spark plasma sintering technology. The crystalline structure of the as-produced targets was investigated by XRD analysis and compared with the evolution of phases resulting from the operation of the cathodic arc at the target (cathode) surface. Coatings were synthesized at superalloy substrates utilizing these superalloy targets in non-reactive and reactive evaporation processes. Synthesized coatings and target surfaces were compared with respect to chemical composition and crystal structure. The interface between coating and superalloy substrates was investigated by TEM. As an example, a complete layer stack was synthesized by cathodic arc evaporation starting from the super alloy substrate - superalloy coating interface to a fully oxidized superalloy coating showing epitaxial growth in the interface to the superalloy substrate. (C) 2017 Elsevier B.V. All rights reserved.
RI von Allmen, Kim Dimuth/S-3621-2017; von Allmen, Kim/C-6845-2018;
   Dommann, Alex/H-7854-2013
OI von Allmen, Kim Dimuth/0000-0002-0167-4010; von Allmen,
   Kim/0000-0002-0167-4010; Dommann, Alex/0000-0002-0804-1179
SN 0257-8972
PD OCT 25
PY 2017
VL 327
BP 139
EP 145
DI 10.1016/j.surfcoat.2017.07.061
UT WOS:000412788800017
ER

PT J
AU Liu, PS
   Liang, KM
   Zhou, HY
AF Liu, PS
   Liang, KM
   Zhou, HY
TI High-temperature protective coatings on superalloys
SO TRANSACTIONS OF NONFERROUS METALS SOCIETY OF CHINA
CT 4th International Workshop on Ordered Intermetallic Compounds and
   Advanced Materials
CY OCT 08-12, 2001
CL ZHANGJIAJIE, PEOPLES R CHINA
AB Protective coatings are essential for superalloys to serve as blades of gas turbines at high temperatures, and they primarily include aluminide coating, MCrAlY overlay coating, thermal barrier coating and microcrystalline coating. In this paper, all these high-temperature coatings are reviewed as well as their preparing techniques. Based on the most application and the main failure way, the importance is then presented for further deepgoing study on the high-temperature oxidation law of aluminide coatings.
SN 1003-6326
PD AUG
PY 2002
VL 12
IS 4
BP 798
EP 803
AR UNSP 1003-6326(2002)04-0798-06
UT WOS:000177317200048
ER

PT J
AU Jiang, R
   Gao, N
   Reed, PAS
AF Jiang, R.
   Gao, N.
   Reed, P. A. S.
TI Influence of orientation-dependent grain boundary oxidation on fatigue
   cracking behaviour in an advanced Ni-based superalloy
SO JOURNAL OF MATERIALS SCIENCE
AB Fatigue tests have been conducted on an advanced disc Ni-based superalloy [low solvus, high refractory (LSHR) alloy] at 650 degrees C in air under three-point bend loading to investigate the role of orientation-dependent grain boundary (GB) oxidation in crack initiation and early propagation. It is found that crack initiation occurs mainly from bulged GB oxides, and cracks then predominantly propagate along the oxidised grain boundaries. These bulged oxides are extremely enriched in Co and preferentially form at the boundaries between high and low Schmid factor grains which are inclined normal to the applied tensile stress direction. Meanwhile, relatively flat/thin Ni/Ti/Al-rich oxide complexes also form at other grain boundaries, but they appear to be much less detrimental in fatigue crack initiation and propagation compared with the bulged GB Co-rich oxide complexes.
RI Jiang, Rong/D-5038-2017
OI Jiang, Rong/0000-0002-9881-3055; Jiang, Rong/0000-0002-5126-3922; Reed,
   Philippa/0000-0002-2258-0347
SN 0022-2461
EI 1573-4803
PD JUN
PY 2015
VL 50
IS 12
BP 4379
EP 4386
DI 10.1007/s10853-015-8992-2
UT WOS:000354089200024
ER

PT J
AU Liu, PS
   Liang, KM
AF Liu, PS
   Liang, KM
TI A new way to evaluate the high-temperature oxidation life of aluminide
   coatings on Co-base superalloys in air
SO SURFACE & COATINGS TECHNOLOGY
AB The high-temperature oxidation and degradation behavior has been analyzed for the outward-diffusion type aluminide coating on Go-base superalloys, and the relationship between the oxidation and life has been deduced for those coatings. Using the obtained relationship formula, the high-temperature life of these coatings can be evaluated through a simple and convenient additional experiment. (C) 2000 Elsevier Science S.A. All rights reserved.
SN 0257-8972
PD APR 3
PY 2000
VL 126
IS 1
BP 64
EP 68
DI 10.1016/S0257-8972(00)00519-3
UT WOS:000086200600007
ER

PT J
AU Li, MH
   Sun, XF
   Li, JG
   Zhang, ZY
   Jin, T
   Guan, HR
   Hu, ZQ
AF Li, MH
   Sun, XF
   Li, JG
   Zhang, ZY
   Jin, T
   Guan, HR
   Hu, ZQ
TI Oxidation behavior of a Single-crystal Ni-base superalloy in air. I: At
   800 and 900 degrees C
SO OXIDATION OF METALS
AB The oxidation behavior of a Single-crystal Ni-base superalloy was studied using discontinuous thermogravimetric analysis (TGA) and prolonged exposure in air at 800 and 900degreesC. The mass gain of specimens at 900degreesC was found to be lower than that of specimens at 800degreesC because of the formation of a protective inner alpha-Al2O3 layer at 900degreesC. A subparabolic time dependence ( n = 0.16 at 800degreesC and n = 0.10 at 900degreesC) of the oxide growth rate was determined at both temperatures. At 800degreesC, the superalloy exhibited non-uniform oxidation-in some areas a thin scale with an outer NiO layer and an inner layer of an Al-rich oxide was found and, in other areas, complex oxides [CrTaO4, NiCr2O4, (Ni, Co) Al2O4, etc.] below the NiO outer layer formed by growing into the superalloy. The scale formed at 900degreesC is more uniform than that formed at 800degreesC, consisting of several layers: an NiO outer layer, spinel-rich sublayer, a CrTaO4-rich layer, and an alpha-Al2O3 inner layer. The alpha-Al2O3 inner layer provides good oxidation protection and the specimen mass gain is low for test up to 1925 hr.
SN 0030-770X
PD JUN
PY 2003
VL 59
IS 5-6
BP 591
EP 605
DI 10.1023/A:1023604214245
UT WOS:000182606800010
ER

PT J
AU Klein, L
   Bauer, A
   Neumeier, S
   Goken, M
   Virtanen, S
AF Klein, L.
   Bauer, A.
   Neumeier, S.
   Goeken, M.
   Virtanen, S.
TI High temperature oxidation of gamma/gamma '-strengthened Co-base
   superalloys
SO CORROSION SCIENCE
AB Isothermal oxidation was carried out on new gamma/gamma ' Co-base superalloys of the system Co-Al-W-B. Appropriate B-contents lead to improved oxidation resistance and oxide layer adhesion. Oxidation at 800 and 900 degrees C results in formation of Co3O4, CoO, and complex oxides (containing Co, Al, and W). A continuous and protective inner alumina layer forms only at 800 degrees C. Furthermore, oxidation leads to phase transformation (gamma/gamma ' to gamma/Co3W microstructure) at the matrix/oxide layer interface due to Al-depletion. The effect of additional alloying elements such as Ta, Cr, Nb, Si, V. Mo, and It on the oxidation behaviour was also investigated. (C) 2011 Elsevier Ltd. All rights reserved.
RI Goken, Mathias/F-7940-2015; Virtanen, Sannakaisa/N-3699-2015; Neumeier,
   Steffen/F-7092-2017
OI Goken, Mathias/0000-0002-3226-0304; Virtanen,
   Sannakaisa/0000-0002-7179-7593; Neumeier, Steffen/0000-0001-7853-0368
SN 0010-938X
PD MAY
PY 2011
VL 53
IS 5
BP 2027
EP 2034
DI 10.1016/j.corsci.2011.02.033
UT WOS:000289866400047
ER

PT J
AU Makineni, SK
   Nithin, B
   Chattopadhyay, K
AF Makineni, S. K.
   Nithin, B.
   Chattopadhyay, K.
TI A new tungsten-free gamma-gamma ' Co-Al-Mo-Nb-based superalloy
SO SCRIPTA MATERIALIA
AB We present the first report of a tungsten-free cobalt-based superalloy having a composition Co-10Al-5Mo-2Nb. The alloy is strengthened by cuboidal precipitates of metastable Co-3(Al,Mo,Nb) distributed throughout the microstructure. The precipitates are coherent with the face-centred cubic gamma-Co matrix and possess ordered Ll(2) structure. The microstructure is identical to the popular gamma-gamma' type nickel-based superalloys and that of recently reported Co-Al-W-based alloys. Being tungsten free, the reported alloy has higher specific proof stress compared to existing cobalt-based superalloys. (C) 2014 Acta Materialia Inc. Published by Elsevier Ltd. All rights reserved.
OI Makineni, Surendra/0000-0002-4493-6498
SN 1359-6462
PD MAR 15
PY 2015
VL 98
BP 36
EP 39
DI 10.1016/j.scriptamat.2014.11.009
UT WOS:000348965500010
ER

PT J
AU Rahman, A
   Jayaganthan, R
   Chandra, R
   Ambardar, R
AF Rahman, Atikur
   Jayaganthan, R.
   Chandra, Ramesh
   Ambardar, R.
TI Microstructural Characterization and Cyclic Hot Corrosion Behaviour of
   Sputtered Co-Al Nanostructured Coatings on Superalloy
SO OXIDATION OF METALS
AB Nanostructured Co-Al coatings on Superni-718 superalloy substrate were deposited by DC/RF magnetron sputtering in the present work. The microstructure and cyclic hot-corrosion behavior of nanostructured Co-Al coatings on Superni-718 superalloy were investigated in molten salt of 40 wt% Na(2)SO(4) + 60 wt% V(2)O(5) at 900 A degrees C. The results showed that a dense scale formed on the coated samples exposed to corrosive environment during thermal cycling. The spinel phases of CoCr(2)O(4), CoAl(2)O(4) and NiCr(2)O(4) were found in the corroded scale of the coatings, resulting in an effective inhibition of O and S diffusion. The sputtered Co-Al coatings exhibited high hot corrosion resistance due to the formation of beta-CoAl phases in the coating. The relevant corrosion mechanisms substantiating the role of coatings are discussed.
RI CHANDRA, RAMESH/C-8027-2016; RENGASWAMY, JAYAGANTHAN/H-5961-2016
OI CHANDRA, RAMESH/0000-0002-8751-6274; RENGASWAMY,
   JAYAGANTHAN/0000-0002-3634-9306
SN 0030-770X
PD OCT
PY 2011
VL 76
IS 3-4
BP 307
EP 330
DI 10.1007/s11085-011-9257-3
UT WOS:000294692200012
ER

PT J
AU Lortrakul, P
   Trice, RW
   Trumble, KP
   Dayananda, MA
AF Lortrakul, Pongpat
   Trice, Rodney W.
   Trumble, Kevin P.
   Dayananda, Mysore A.
TI Investigation of the mechanisms of Type-II hot corrosion of superalloy
   CMSX-4
SO CORROSION SCIENCE
AB A microstructural investigation of Type-II hot corrosion was carried out on a single crystal Ni-based superalloy (CMSX-4) pre-coated with Na2SO4 at 700 degrees C in a flowing O-2-SO2-SO3 atmosphere. Corrosion occurred by rapid dissolution of the alloy by molten sulfate eutectics, forming an outer layer rich in Co and Ni and an inner layer rich in Cr and Al. The outer layer transformed into mixed oxides of Co and Ni, with concurrent evolution of the continuous S-rich inner layer. A multicomponent analysis provides insight into diffusional interactions among Co, Ni, and S. Crystal orientation and microstructure effects were also studied. (C) 2013 Elsevier Ltd. All rights reserved.
SN 0010-938X
EI 1879-0496
PD MAR
PY 2014
VL 80
BP 408
EP 415
DI 10.1016/j.corsci.2013.11.048
UT WOS:000330605200048
ER

PT S
AU Bak, SH
   Lee, DB
AF Bak, Sang Hwan
   Lee, Dong Bok
BE Ochsner, A
   Murch, GE
   Delgado, JMP
TI High Temperature SO(2)-gas Corrosion of Ni-Cr-Co Base Superalloy between
   800 and 1000 degrees C
SO DIFFUSION IN SOLIDS AND LIQUIDS VI, PTS 1 AND 2
SE Defect and Diffusion Forum
CT 6th International Conference on Diffusion in Solids and Liquids
CY JUL 05-07, 2010
CL Paris, FRANCE
AB The Ni-base superalloy, INCONEL740, whose major alloying elements are 24.31 wt.%Cr-20 wt.%Co, was corroded in an Ar-0.2%SO(2)-gas atmosphere between 800 and 1000 degrees C for 50, and 100 hr in an electric furnace. The scales formed after SO(2)-gas corrosion tests were generally adherent at 800 and 900 degrees C. At 1000 degrees C, massive scale spallation however occurred over the entire surface. The scales consisted of Cr(2)O(3), (Ni,Co)Cr(2)O(4), and TiO(2), indicating that not sulfidation but an oxidation reaction prevailed owing to the thermodynamic stability of concerning oxides.
SN 1012-0386
PY 2011
VL 312-315
BP 451
EP 454
DI 10.4028/www.scientific.net/DDF.312-315.451
PN 1,2
UT WOS:000297606300077
ER

PT J
AU Smialek, JL
   Garg, A
AF Smialek, James L.
   Garg, Anita
TI Interfacial reactions of a MAX phase/superalloy hybrid
SO SURFACE AND INTERFACE ANALYSIS
AB Oxidation resistant, strain tolerant MAX phase coatings are of general interest for high temperature applications. Accordingly, Cr2AlC MAX phase coupons were vacuum diffusion bonded to an advanced turbine disk alloy at 1100 degrees C for compatibility studies. The interface revealed an inner diffusion zone consisting of similar to 10 mu m of -Ni(Co)Al, decorated with various (Ni,Co)(3)Al, Ta(Ti,Nb)C, and W(Cr,Mo)(3)B-2 precipitates. On the Cr2AlC side, an additional similar to 40-mu m Al-depletion zone of Cr7C3 formed an interconnected network with the -Ni(Co)Al. On the superalloy side, enhanced carbide precipitation developed over a depth of similar to 80 mu m. Subsequent annealing for 100h and 1000h at 800 degrees C coarsened some features, enhanced TCP precipitation in the superalloy, but only enlarged the diffusion layers by similar to 5 mu m at most. Because of Al depletion from the MAX phase and corresponding Al enrichment of the alloy, the reaction zone displayed similarities to an oxidized Cr2AlC surface and an aluminized superalloy, respectively. Published 2015. This article is a U.S. Government work and is in the public domain in the USA.
RI Smialek, James L./AAD-7588-2019
OI Smialek, James L./0000-0003-4310-5569
SN 0142-2421
EI 1096-9918
PD AUG
PY 2015
VL 47
IS 8
BP 844
EP 853
DI 10.1002/sia.5784
UT WOS:000357969900007
ER

PT J
AU Smialek, JL
   Gray, S
AF Smialek, James L.
   Gray, Simon
TI Type II Hot Corrosion Screening Tests of a Cr2AlC MAX Phase Compound
SO OXIDATION OF METALS
AB Low-temperature hot corrosion tests were performed on bulk Cr2AlC MAX phase compounds for the first time. This material is a known alumina-former with good oxidation and Type I high-temperature hot corrosion resistance. Unlike traditional (Ni,Co)CrAl alumina formers, it contains no Ni or Co that may react with Na2SO4 salt deposits needed to form corrosive mixed (Ni,Co)SO4-Na2SO4 eutectic salts active in Type II hot corrosion. Cr2AlC samples coated with 20K(2)SO(4)-80Na(2)SO(4) salt were exposed to 300ppm SO2 at 700 degrees C for times up to 500h. Weight change, recession, and cross-sectional microstructures identified some reactivity, but much reduced (<1/10) compared to a Ni(Co) superalloy baseline material. Layered Al2O3/Cr2O3 scales were indicated, either separated by or intermixed with some retained salt. However, there was no conclusive indication of salt melting. Accelerated oxidation was proposed to explain the results, and coarse Cr7C3 impurities appeared to play a negative role. In contrast, the superalloy exhibited outer Ni(Co) oxide and inner Cr2O3 scales, with Cr-S layers at the interfaces. Massive spallation of the corrosion layers occurred repeatedly for the superalloy, but not at all for Cr2AlC. This indicates some potential for Cr2AlC as LTHC-resistant coatings for superalloys.
RI Smialek, James L./AAD-7588-2019
OI Smialek, James L./0000-0003-4310-5569; Gray, Simon/0000-0003-1265-0759
SN 0030-770X
EI 1573-4889
PD DEC
PY 2018
VL 90
IS 5-6
BP 555
EP 570
DI 10.1007/s11085-018-9857-2
UT WOS:000449331500002
ER

PT J
AU Liang, TQ
   Guo, HB
   Peng, H
   Gong, SK
AF Liang, Tianquan
   Guo, Hongbo
   Peng, Hui
   Gong, Shengkai
TI Microstructural evolution of CoCrAlY bond coat on Ni-based superalloy DZ
   125 at 1050 degrees C
SO SURFACE & COATINGS TECHNOLOGY
AB CoCrAlY alloy has been widely used as metallic protective coatings or the bond coats in thermal barrier coatings (TBCs) to protect the underlying superalloy from oxidation and hot-corrosion. In this paper, the TBC consisting of yttria stabilized zirconia (7YSZ) ceramic top coat and CoCrAlY bond coat was deposited onto directionally solidified nickel based superalloy DZ 125 by electron beam physical vapor deposition (EB-PVD). The microstructural evolution of the bond coat on this superalloy was investigated after thermal exposure for 100 h at 1050 C. Due to a significant inward diffusion of Al, Co and Cr from the coating and outward diffusion of Ni, Hf,W and Ti from the substrate, the phase transformation from the Co-based Al-rich beta-CoAl phase to the Al-deficient gamma-CoNi solid solution phase occurred in the bond coat. Simultaneously, a large amount of Ni-based beta-NiCoAl phase was present in the bond coat. In addition, the particles containing substrate strengthening elements Hf and/or W are abundant in the thermally grown oxides (TGO) and within the bond coat. The mechanism for the microstructural evolution is discussed. (C) 2011 Elsevier B.V. All rights reserved.
SN 0257-8972
PD JUN 25
PY 2011
VL 205
IS 19
BP 4374
EP 4379
DI 10.1016/j.surfcoat.2011.03.034
UT WOS:000291897900006
ER

PT J
AU Zhou, ZM
   Peng, H
   Zheng, L
   Guo, HB
   Gong, SK
AF Zhou, Zimin
   Peng, Hui
   Zheng, Lei
   Guo, Hongbo
   Gong, Shengkai
TI Microstructure and cyclic oxidation behaviour of low-Pt/Dy co-doped
   beta-NiAl coatings on single crystal (SC) superalloy
SO SURFACE & COATINGS TECHNOLOGY
AB The low-Pt/0.1 at.% Dy co-doped beta-NiAlCrSi coating was produced on single crystal (SC) superalloy IC21 by electro-plating of a similar to 3 mu m thick Pt film followed by electron beam physical vapour deposition (EB-PVD) of a beta-NiAlDyCrSi over layer. For comparison, the single low-Pt doped and single Dy-doped beta-NiAlCrSi coatings were also prepared, respectively. The cyclic oxidation behaviour of the above coatings at 1200 degrees C was investigated. Minor Dy-doping led to refinement of grains of the as-deposited coating. The addition of Pt effectively suppressed precipitation of topologically close-packed phase (TCP) in the interdiffusion zone (IDZ) during heat-treatment. The coupled effects of Pt/Dy co-doping led to lower oxidation rate, less scale rumpling and improved scale adherence than the single-doping cases and the related mechanisms were discussed. (C) 2016 Elsevier B.V. All rights reserved.
SN 0257-8972
PD OCT 25
PY 2016
VL 304
BP 108
EP 116
DI 10.1016/j.surfcoat.2016.01.062
UT WOS:000384775900014
ER

PT J
AU Gorr, B
   Trindade, VB
   Burk, S
   Christ, HJ
AF Gorr, B.
   Trindade, V. B.
   Burk, S.
   Christ, H. -J.
TI Oxidation behaviour of model Co-Re alloys during exposure to laboratory
   air at 1000 degrees C
SO CORROSION ENGINEERING SCIENCE AND TECHNOLOGY
CT Meeting on High Temperature Corrosion Processes
CY 2008
CL Edinburgh, SCOTLAND
SP European Federat Corros
AB The oxidation behaviour of model Co-Re based alloys at 1000 degrees C in air has been investigated. Thermogravimetric studies in combination with microstructural examinations of Co-Re alloys with different compositions showed the negative influence on the oxidation resistance of Co based alloys due to the evaporation of rhenium oxide(s). Oxidation at 1000 degrees C in air yielded an oxide scale, which consists of a Co oxide outer layer on a thick and porous mixed Co-Cr oxide and a semicontinuous and therefore non-protective Cr oxide film on the base metal substrate. This allows the vaporisation of rhenium oxide formed during oxidation and leads to a loss of Re. In addition, computer aided thermodynamic calculations were carried out to supplement the experimental analyses.
OI Trindade, Vicente Braz/0000-0001-7470-1131
SN 1478-422X
PD JUN
PY 2009
VL 44
IS 3
BP 176
EP 181
DI 10.1179/174327809X419131
UT WOS:000269201500003
ER

PT J
AU Myoung, SW
   Park, SH
   Lee, PH
   Jung, YG
   Joo, D
   Lee, KH
   Lee, HS
   Paik, U
AF Myoung, Sang-Won
   Park, Sang-Hyun
   Lee, Pyung-Ho
   Jung, Yeon-Gil
   Joo, Dongwon
   Lee, Koo-Hyun
   Lee, Hee-Soo
   Paik, Ungyu
TI Phase transformation and oxidation behavior of Pt-modified MCrAlY
   coatings
SO PROGRESS IN ORGANIC COATINGS
CT 3rd Conference of the Coating Science International
CY JUN 25-29, 2007
CL Noordwijk, NETHERLANDS
AB The effects of platinum (Pt) layer on phase transformation and oxidation behavior of MCrAlY (M = Co, Ni) coatings were investigated by isothermal and cyclic oxidation tests at temperature of 1100 degrees C. Pt layer of about 5 mu m thickness was deposited on MAR M247-DS superalloy byan electroplating method, and then the MCrAlY layers were coated with air plasma spray (APS) and vacuum plasma spray (VPS) methods. APS process creates internal oxides and interface voids, whereas the VPS process shows fewer voids in the interface between the MCrAlY layer and the superalloy used as substrate. The oxides and voids formed in the APS process deteriorate the oxidation resistance, indicating that the oxides and voids are transferred to Al2O3 compounds during the oxidation tests. The Pt layer shows a strong affinity with Ni element and a weak affinity with Co and Cr elements, resulting in the formation of beta-(Ni,Pt)Al phase. The Pt pre-coated layer forces down for the diffusion of soluble elements to get the reduced deplete zone in the superalloy. The VPS process enhances the oxidation resistance of the MCrAlY coating and shows better bonding strength, owing to the generation of homogenous microstructure in the coating and less processing defects. (C) 2007 Elsevier B.V. All fights reserved.
SN 0300-9440
PD FEB
PY 2008
VL 61
IS 2-4
BP 316
EP 320
DI 10.1016/j.porgcoat.2007.09.039
UT WOS:000254146400025
ER

PT J
AU Fan, QX
   Peng, X
   Yu, HJ
   Jiang, SM
   Gong, J
   Sun, C
AF Fan, Q. X.
   Peng, X.
   Yu, H. J.
   Jiang, S. M.
   Gong, J.
   Sun, C.
TI The isothermal and cyclic oxidation behaviour of two Co modified
   aluminide coatings at high temperature
SO CORROSION SCIENCE
AB The isothermal and cyclic oxidation behaviour of two Co modified aluminide coatings together with the simple aluminide coating were performed at 1000 degrees C and 1100 degrees C. All the three coatings show a much lower oxidation rate compared with the bare alloy. Results also indicate the addition of Co to the aluminide coating decreases the oxidation resistance slightly. It can be ascribed to that Co is easier to be oxidized than Ni at high temperature, and the Cr(W) rich phases which could act as a diffusion barrier are less in the coating with higher Co content. (C) 2014 Elsevier Ltd. All rights reserved.
SN 0010-938X
EI 1879-0496
PD JUL
PY 2014
VL 84
BP 42
EP 53
DI 10.1016/j.corsci.2014.03.011
UT WOS:000336464200005
ER

PT J
AU Gao, B
   Wang, L
   Liu, Y
   Song, X
   Yang, SY
   Chiba, A
AF Gao, B.
   Wang, L.
   Liu, Y.
   Song, X.
   Yang, S. Y.
   Chiba, A.
TI High temperature oxidation behaviour of gamma '-strengthened Co-based
   superalloys with different Ni addition
SO CORROSION SCIENCE
AB High temperature oxidation behaviours of gamma'-strengthened Co-based superalloys with various Ni additions were investigated at both 800 degrees C and 900 degrees C. The results show that the superalloys show excellent oxidation resistance due to the formation of compact spinel oxide scales. With the increasing of Ni addition, the concentration of Cr in scale/alloy interface will be increased but that of Co will be decreased. And the growth of Cr2O3 will be promoted, while CoO nucleation will be hindered. Therefore, increasing Ni addition helps the formation of protective spinel oxide scales and delays nodular oxidation, which favours to be better oxidation resistance.
SN 0010-938X
EI 1879-0496
PD AUG 15
PY 2019
VL 157
BP 109
EP 115
DI 10.1016/j.corsci.2019.05.036
UT WOS:000480374200012
ER

PT J
AU Xu, JH
   Huang, ZW
   Jiang, L
AF Xu, Jinghao
   Huang, Zaiwang
   Jiang, Liang
TI Low cycle fatigue behavior of a high Co polycrystalline nickel-base
   superalloy at 750 degrees C
SO JOURNAL OF ALLOYS AND COMPOUNDS
AB Low cycle fatigue (LCF) performance of a novel high Co nickel-base polycrystalline superalloy was investigated at 750 degrees C under the strain ranges from 0.6 to 1.0%. The objective is to focus on fatigue life, cyclic deformation behavior, deformation substructure, fracture mode, crack propagation pathway as well as oxidation attack at the crack tip. The fatigue life decreases with strain range increasing and follow the Coffin-Manson power law with plastic strain. The experimental results show that a transformation from intergranular to transgranular failure was detected using microscopic observation. Post-mortem examination shows that the crack prefers propagating along random high angle boundaries comparing to twin boundaries. It has been evidenced that oxidation damage accumulation at the crack tip can promote intergranular crack propagation. (C) 2018 Elsevier B.V. All rights reserved.
SN 0925-8388
EI 1873-4669
PD JUN 15
PY 2018
VL 749
BP 1106
EP 1114
DI 10.1016/j.jallcom.2018.03.364
UT WOS:000432666200128
ER

PT J
AU Guo, CA
   Liang, T
   Lu, FS
   Liang, ZG
   Zhao, S
   Zhang, J
AF Guo, Cean
   Liang, Ting
   Lu, Fengsheng
   Liang, Zhengang
   Zhao, Shuang
   Zhang, Jian
TI ISOTHERMAL OXIDATION BEHAVIOR OF ELECTROSPARK DEPOSITED NiCrAlY COATINGS
   ON A NI-BASED SINGLE-CRYSTAL SUPERALLOY
SO MATERIALI IN TEHNOLOGIJE
AB The isothermal oxidation behavior of a NiCrAlY coating prepared by means of electrospark deposition (ESD) technology on second-generation Ni-based single-crystal DD6 was investigated at 1100 degrees C for 100 h. Surface morphologies, chemical composition, and the phase constitution of the coating were analyzed by scanning electron microscopy (SEM), energy-dispersive spectrometer (EDS) and X-ray diffraction (XRD). The results showed that the as-deposited NiCrAlY coating, with uniform superfine columnar crystals and nanocrystallines. consists of beta-NiAl and gamma-Ni double phases; the oxidation resistance of the DD6 alloy was greatly improved by depositing the NiCrAlY coating, which was covered by two layers of oxides, theta-Al2O3 and alpha-Al2O3, while three layers of oxides, including Ni(Co)O, NiCr2O4, CrTaO4, CoTa2O6 and alpha-Al2O3, formed on the DD6 superalloy; the interdiffusion zone (IDZ) and secondary reaction zone (SRZ) formed between the NiCrAlY coating and the DD6 superalloy substrate for the interdiffusion; however, no deleterious Kirkendall voids appeared, which may be mainly due to the gradient transition of the elements between the coating and the substrate.
SN 1580-2949
EI 1580-3414
PY 2019
VL 53
IS 3
BP 389
EP 394
DI 10.17222/mit.2018.210
UT WOS:000470994000013
ER

PT J
AU Rahman, A
   Chawla, V
   Jayaganthan, R
   Chandra, R
   Ambardar, R
AF Rahman, Atikur
   Chawla, Vipin
   Jayaganthan, R.
   Chandra, Ramesh
   Ambardar, R.
TI Study of cyclic hot corrosion of nanostructured Cr/Co-Al coatings on
   superalloy
SO MATERIALS CHEMISTRY AND PHYSICS
AB Nanostructured Cr/Co-Al coatings were deposited on Superni-718 substrate by DC/RF magnetron sputtering in the present work. Hot corrosion studies were conducted on bare substrate and the Cr/Co-Al coated Superni-718 after exposure to a molten salt environment of Na2SO4-60%V2O5 at 900 C under cyclic conditions. The weight change measurements were made to calculate the cyclic hot corrosion kinetics of the coatings at 900 degrees C. The microstructural features of the as deposited coatings were characterized by FE-SEM, AFM and XRD. It was observed that the corrosion rate of Cr/Co-Al coated superalloy is lower than that of the uncoated superalloy due to the formation of continuous. dense, adherent and protective oxide scale over the surface of the coatings. The protective oxide scales are basically the thin layer of Cr2O3, Al2O3, and CoCr2O4 which has formed over the Cr/Co-Al coated superalloy substrate exposed to molten salt environment at temperature, 900 degrees C. (C) 2010 Elsevier B.V. All rights reserved.
RI Chawla, Vipin/D-3471-2011; CHANDRA, RAMESH/C-8027-2016; RENGASWAMY,
   JAYAGANTHAN/H-5961-2016
OI CHANDRA, RAMESH/0000-0002-8751-6274; RENGASWAMY,
   JAYAGANTHAN/0000-0002-3634-9306
SN 0254-0584
PD MAR 15
PY 2011
VL 126
IS 1-2
BP 253
EP 261
DI 10.1016/j.matchemphys.2010.11.030
UT WOS:000287349600041
ER

PT J
AU Akhtar, A
   Hook, MS
   Reed, RC
AF Akhtar, A
   Hook, MS
   Reed, RC
TI On the oxidation of the third-generation single-crystal superalloy
   CMSX-10
SO METALLURGICAL AND MATERIALS TRANSACTIONS A-PHYSICAL METALLURGY AND
   MATERIALS SCIENCE
AB The oxidation behavior of the third-generation nickel-base single-crystal superalloy CMSX-10 is examined. Since the in-service performance of the alloy is of the greatest practical significance, a detailed study is made of the microstructural degradation of a turbine blade that had been removed prematurely from a commercial gas turbine engine. The results are augmented with isothermal oxidation tests conducted in the laboratory for 100 hours, at temperatures of 800 degrees C, 900 degrees C, and 1000 degrees C. Scanning electron microscopy (SEM), energy-dispersive X-ray (EDX) analysis, microhardness testing, and X-ray diffraction (XRD) were employed. It was found that the oxidation of CMSX-10 at temperatures below 1000 degrees C does not produce either Al2O3 or the spinel Ni(Cr,Al)(2)O-4, both of which are found in the internal oxidation zone of the earlier generations of superalloys. Surprisingly, it is demonstrated conclusively that the oxidation of CMSX-10 generates the beta phase (NiAl). This reaction, which to the authors' knowledge has not yet been reported, is termed self-aluminization. The XRD studies demonstrate that the internal oxidation of CMSX-10 produces (Ni,Co)Ta2O6, (Ni,CO)WO4, CrTaO4, and Cr(W,MO)O-4. There is indication that the formation of the delta phase (Ni2Al3) slows the oxidation rate at 1000 degrees C.
SN 1073-5623
PD NOV
PY 2005
VL 36A
IS 11
BP 3001
EP 3017
DI 10.1007/s11661-005-0073-8
UT WOS:000232678100013
ER

PT S
AU Gao, ZJ
   Zhang, GQ
   Li, Z
   Yuan, H
   Xu, WY
   Zhang, Y
AF Gao, Zhengjiang
   Zhang, Guoqing
   Li, Zhou
   Yuan, Hua
   Xu, Wenyong
   Zhang, Yong
BE Han, YF
   Lin, JP
   Xiao, CB
   Zeng, XQ
TI Surface Segregation and Oxidation Behavior of Superalloy Powders
   Fabricated by Argon Atomization
SO HIGH PERFORMANCE STRUCTURE MATERIALS
SE Materials Science Forum
CT Chinese Materials Congress (CMC 2012)
CY JUL 13-18, 2012
CL Taiyuan, PEOPLES R CHINA
SP Chinese Mat Res Soc, Taiyuan Univ Sci & Technol, Minist Sci & Technol China, China Assoc Sci & Technol, Natl Nat Sci Fdn China, Chinese Acad Sci, Chinese Acad Engn
