Repository: MatInfoUB/NLP-Queries

File: Co_superalloys2.txt (part 3 of 21)
FN Clarivate Analytics Web of Science
AB The phase equilibria of the Co-Ti-Ru ternary system at 1000, 1100, and 1200 degrees C were studied using the electron probe microanalyzer and x-ray diffraction. The results show that: (1) no ternary compound exists in the isothermal sections from 1000 to 1200 degrees C; (2) the phases of CoTi and TiRu form the continuous solid solution phase (Co,Ru)Ti; (3) the solubility of Ru in the Co3Ti phase is less than 5 at.% at isothermal sections 1000-1100 degrees C. These experimental results will provide useful information for the foundation for alloy design and the supplement for thermodynamic databases.
SN 1547-7037
EI 1863-7345
PD AUG
PY 2019
VL 40
IS 4
SI SI
BP 561
EP 569
DI 10.1007/s11669-019-00742-y
UT WOS:000483768500011
ER

PT J
AU Tanaka, K
   Ohashi, T
   Kishida, K
   Inui, H
AF Tanaka, Katsushi
   Ohashi, Takashi
   Kishida, Kyosuke
   Inui, Haruyuki
TI Single-crystal elastic constants of Co-3(Al,W) with the L1(2) structure
SO APPLIED PHYSICS LETTERS
AB Single-crystal elastic constants of Co-3(Al, W) with cubic L1(2) structure have been experimentally measured by resonance ultrasound spectroscopy at liquid helium temperature. The values of all three independent single-crystal elastic constants and polycrystalline elastic constants of Co-3(Al, W) experimentally determined are 15%-25% larger than those of Ni-3(Al, Ta) but are considerably smaller than previously calculated values of the constants. When judged from the values of Poisson's ratio, Cauchy pressure, and G(h)/B-h, the ductility of Co-3(Al, W) is expected to be sufficiently high so that Co-3(Al, W) can be practically used as the constituent phase of "Co-base superalloys." (C) 2007 American Institute of Physics.
RI KISHIDA, Kyosuke/M-7258-2015; TANAKA, Katsushi/P-7887-2016
OI KISHIDA, Kyosuke/0000-0003-0391-5022; TANAKA,
   Katsushi/0000-0001-8543-2459
SN 0003-6951
PD OCT 29
PY 2007
VL 91
IS 18
AR 181907
DI 10.1063/1.2805020
UT WOS:000250643600033
ER

PT J
AU Lawen, JL
   Calabrese, SJ
   Dinc, OS
AF Lawen, JL
   Calabrese, SJ
   Dinc, OS
TI Wear resistance of super alloys at elevated temperatures
SO JOURNAL OF TRIBOLOGY-TRANSACTIONS OF THE ASME
CT 1997 World Tribology Congress
CY SEP 08-12, 1997
CL LONDON, ENGLAND
SP Soc Tribologists & Lubricat Engineers
AB This paper provides the results of an extensive sliding wear testing program to evaluate wear resistance of several material couples currently used for high temperature applications such as ground based gas turbines and aircraft engines. Nickel and cobalt base superalloys and iron base stainless steels were tested in different combinations, and their wear rates compared to determine optimal wear resistance. The results show that an alloy's wear resistance is highly dependent on operating temperature and its coupling with another material. The influences of friction, hardness, and oxide formation on the alloy's wear resistance are also presented and discussed.
SN 0742-4787
PD APR
PY 1998
VL 120
IS 2
BP 339
EP 344
DI 10.1115/1.2834432
UT WOS:000073130900030
ER

PT S
AU Hong, GS
   Kim, MS
   Kim, WY
   Chiba, A
   Hwang, SK
AF Hong, GS
   Kim, MS
   Kim, WY
   Chiba, A
   Hwang, SK
BE Kim, HS
   Park, SY
   Lee, SW
TI Precipitation behavior and mechanical properties of a supersaturated
   Co-based superalloy
SO ECO-MATERIALS PROCESSING & DESIGN
SE MATERIALS SCIENCE FORUM
CT 4th International Symposium on Eco-Materials Processing and Design
CY FEB 04-06, 2003
CL GYUNGPODAE, SOUTH KOREA
SP Korea Sci & Engn Fdn, Japan Soc Promto Sci, Kangnung Natl Univ, Technol Innovat Ctr Fine Ceram, Core Univ Program, Hanyang Univ, Core Univ Program, Osaka Univ
AB Microstructure, precipitation behavior and mechanical property of the supersaturated single-phase Co-based superalloy are investigated in terms of materials processing, and aging condition. Mechanical twining is found to occur at the cold rolling stage. A second phase has been found to precipitate in the cold-rolled alloy with an aging treatment at 1023 K and been revealed to be the Co7Mo6 phase. Hardness values increase with increasing aging time up to 4 h and then decrease with prolonged time of aging. The maximum value of hardness is obtained to be 686 Hv (micro Vickers hardness).
RI Chiba, Akihiko/D-1326-2011
SN 0255-5476
BN 0-87849-923-7
PY 2003
VL 439
BP 320
EP 325
DI 10.4028/www.scientific.net/MSF.439.320
UT WOS:000187496500055
ER

PT J
AU Singh, H
   Gitanjaly
   Singh, S
   Prakash, S
AF Singh, Harpreet
   Gitanjaly
   Singh, Surendra
   Prakash, S.
TI High temperature corrosion behaviour of some Fe-, Co- and Ni-base
   superalloys in the presence of Y2O3 as inhibitor
SO APPLIED SURFACE SCIENCE
AB High temperature corrosion is accelerated degradation of materials at higher temperatures of operation caused by the presence of a deposit of salt or ash. Inhibitors and fuel additives have been investigated with varying success to control this type of corrosion. In this work, effect of an oxide additive namely Y2O3 on the hot corrosion behaviour of some superalloys viz Superfer 800H (alloy A), Superco 605 (alloy B) and Superni 75 (alloy C) has been investigated in an Na2SO4-60%V2O5 environment at 900 degrees C for 50 cycles. Each cycle consisted of 1 h heating in a Silicon Carbide Tube Furnace followed by 20 min cooling in ambient air. Weight data were taken by an electronic balance having an accuracy of 0.01 mg after each cycle. Subsequently, the exposed alloys were characterized by XRD, SEM and EPMA analyses to evaluate the role of the oxide additive. In the Na2SO4-60%V2O5 environment, the corrosion rate for the Co-base alloy was found to be highest, whereas that for the Ni-base Superni 75 the lowest. Superficially applied Y2O3 was observed to be useful in reducing the high temperature corrosion of the alloys. It was found to be most effective for the alloy A for which the oxide scale was continuous and rich in protective Cr. Alloy B showed the formation of medium size scale rich in Cr and Co. The oxide scale for the alloy C contained mainly Cr and Ni. (C) 2009 Elsevier B. V. All rights reserved.
OI Singh, Harpreet/0000-0002-6812-2667
SN 0169-4332
PD MAY 15
PY 2009
VL 255
IS 15
BP 7062
EP 7069
DI 10.1016/j.apsusc.2009.03.040
UT WOS:000265906300053
ER

PT J
AU Cao, GH
   Ou, TP
   Jiang, H
   Russell, AM
AF Cao, Guanghui
   Ou, Taoping
   Jiang, Hua
   Russell, Alan M.
TI Microstructure investigations of Pt-modified gamma '-Ni3Al + gamma-Ni
   coatings on Ni-based superalloys
SO JOURNAL OF MATERIALS RESEARCH
AB The microstructure of Pt-modified gamma'-Ni3Al + gamma-Ni coating on CMSX-4 single-crystal superalloy has been investigated by transmission electron microscopy (TEM). Cross-sectional TEM analyses showed the presence of precipitates in the coating. This precipitate was identified as the hexagonal topologically close-packed (TCP) mu phase with lattice parameters a = 0.473 nm and c = 2.565 nm. The energy-dispersive x-ray (EDX) spectrum of the mu phase suggested a refractory element rich compound comprising the elements Re, W, and Co. Twin domains parallel to (001) were found in the mu phase. The mechanisms of the mu phase and twinning formation were discussed.
OI Russell, Alan/0000-0001-5264-0104
SN 0884-2914
PD JUN
PY 2010
VL 25
IS 6
BP 1191
EP 1195
DI 10.1557/JMR.2010.0148
UT WOS:000278161900025
ER

PT J
AU Zhou, CY
   Guo, CP
   Li, CR
   Du, ZM
AF Zhou, Chenyang
   Guo, Cuiping
   Li, Changrong
   Du, Zhenmin
TI Thermodynamic description of the Co-Ni-Ta system
SO CALPHAD-COMPUTER COUPLING OF PHASE DIAGRAMS AND THERMOCHEMISTRY
AB The temperatures of two invariant reactions lambda(3) -> fcc(Co) + Co3Ta and lambda(3) -> Co3Ta + lambda(2) in the Co-Ta system were identified to be 1320 and 1303K, respectively, by Differential thermal analysis (DTA). The Co-Ta, Ni-Ta and Co-Ni-Ta systems were optimized using the CALculation of PHAse Diagram (CALPHAD) method based on the present experimental results and literature data. Three Laves phases lambda(1), lambda(2) and lambda(3) were described using a two-sublattice model (Co,Ni,Ta)(0.6667)(Co,Ni,Ta)(0.3333), and compound (Co,Ni)Ta was modeled as (Co,Ni,Ta)(1)Ta-4(Co,Ni,Ta)(2)(Co,Ni,Ta)(6) by a four-sublattice model. A set of reliable and self-consistent thermodynamic parameters was obtained, which can be used for a variety of thermodynamic calculations and database establishment of the Co-Ni-based superalloys.
SN 0364-5916
EI 1873-2984
PD SEP
PY 2019
VL 66
AR UNSP 101649
DI 10.1016/j.calphad.2019.101649
UT WOS:000484877900028
ER

PT J
AU Shi, QY
   Huo, JJ
   Zheng, YR
   Feng, Q
AF Shi, Qianying
   Huo, Jiajie
   Zheng, Yunrong
   Feng, Qiang
TI Influence of Mo and Ru additions on the creep behavior of Ni-based
   single crystal superalloys at 1100 degrees C
SO MATERIALS SCIENCE AND ENGINEERING A-STRUCTURAL MATERIALS PROPERTIES
   MICROSTRUCTURE AND PROCESSING
AB In order to obtain more knowledge to replace or lower the content of expensive and heavy elements Re and Ru in advanced Ni-based single crystal superalloys, the role of Ru playing in the microstructure and creep performance at 1100 degrees C and 140 MPa was evaluated in this study by considering its individual effect and also synergizing it with Mo to maximize the beneficial effect from each element. A series of single crystal superalloys with varying alloying elements were investigated and their initial microstructure and microstructural evolution during the creep deformation were characterized. It was shown that both Mo and Ru could increase the gamma/gamma' lattice misfit and density of interfacial dislocations, that contributed to improve the creep resistance at high temperature and low stress condition. The inferior microstructural stability regarding to the TCP phase formation in alloys with more Mo addition lowered creep performance to some extent, however, that could be restrained by the addition of Ru. The high temperature and low stress creep performance could be enhanced by the co-addition of Mo and Ru since their synergistic effect could be able to enhance the gamma/gamma' interfacial strengthening and retain the microstructural stability.
SN 0921-5093
EI 1873-4936
PD MAY 16
PY 2018
VL 725
BP 148
EP 159
DI 10.1016/j.msea.2018.04.026
UT WOS:000432767400017
ER

PT J
AU Yang, SY
   Jiang, M
   Li, HX
   Wang, L
AF Yang Shu-yu
   Jiang Min
   Li Hong-xiao
   Wang Lei
TI Thermodynamic assessment of Co-Cr-W ternary system
SO TRANSACTIONS OF NONFERROUS METALS SOCIETY OF CHINA
AB The Co-Cr-W ternary system was critically assessed using the CALPHAD technique. The solution phases including the liquid, gamma-Co, epsilon-Co and alpha-Cr were described by a substitutional solution model. The sigma, mu and R phases were described by three-sublattice models of (Co,W)(8)(Cr,W)(4)(Co,Cr,W)(18), (Co,Cr,W)(7)W(2)(Co,Cr,W)(4) and (Co,W)(27)(Cr,W)(14)(Co,Cr,W)(12), respectively, in order to reproduce their homogeneity ranges. A self-consistent set of thermodynamic parameters for each phase was derived. The calculated isothermal sections at 1 000, 1 200 and 1 350 degrees C are in good agreement with the experimental data. A eutectoid reaction of R double left right arrow mu+gamma-Co+sigma in this ternary system was predicted to occur at 1 022 degrees C.
SN 1003-6326
PD OCT
PY 2011
VL 21
IS 10
BP 2270
EP 2275
DI 10.1016/S1003-6326(11)61007-8
UT WOS:000296916100024
ER

PT J
AU Chang, SH
   Ko, CC
AF Chang, Shih-Hsien
   Ko, Chih-Chien
TI Effects of MC Carbide Precipitates on the Microstructure and Mechanical
   Properties of Cobalt-Based Alloys Adding TiC Powder via Vacuum Sintering
   Process
SO MATERIALS TRANSACTIONS
AB In this study, different amounts of fine TiC powders (0, 10, 15 and 20 mass%) were mixed and added to cobalt-based alloy powders. Then, the mixed composite materials (cobalt-based alloy and TiC powders) were vacuum sintered at 1260, 1270, 1280 and 1290 degrees C for 1 h, respectively. The experimental results showed that the highest TRS value of 1485.1MPa was obtained by the addition of 15 mass% TiC powder and sintering at 1280 degrees C for 1 h; while the highest hardness value of HRA 80.4 was obtained by 20 mass% TiC powder sintered at 1290 degrees C for 1 h. In addition, two types of carbide precipitates appeared in the microstructure. Without added TiC powder of the specimen, fine plate-like precipitates of M6C and M23C6 carbides were obvious on the grain boundary; but when TiC powder was added to the specimens, only M23C6 carbides were observed after sintering treatment. The result also showed that a suitable amount of TiC additive (15 mass%) effectively inhibits carbide precipitation and growth.
SN 1345-9678
EI 1347-5320
PY 2013
VL 54
IS 3
BP 399
EP 404
DI 10.2320/matertrans.M2012299
UT WOS:000325703400022
ER

PT J
AU Lu, YZ
   Xie, G
   Wang, D
   Zhang, SH
   Zheng, W
   Shen, J
   Lou, LH
   Zhang, J
AF Lu, YuZhang
   Xie, Guang
   Wang, Dong
   Zhang, ShaoHua
   Zheng, Wei
   Shen, Jian
   Lou, LangHong
   Zhang, Jian
TI Anisotropy of high temperature creep properties of a Co-base single
   crystal superalloy
SO MATERIALS SCIENCE AND ENGINEERING A-STRUCTURAL MATERIALS PROPERTIES
   MICROSTRUCTURE AND PROCESSING
AB The orientation dependence of creep properties of a Co-base single crystal superalloy at 982 degrees C/248 MPa was investigated. The orientations of specimens tested were near [001, 011] and [111]. The results showed the deformation of these specimens was all controlled by a/3 < 112 > slip and stacking faults. The specimens with orientation near [001] exhibited the best creep resistance. There were a few stacking faults with two orientations in the specimens with [001] orientation. Specimens with orientations near [111] and [011] showed shorter creep lives, and stacking faults with single orientation were observed.
SN 0921-5093
EI 1873-4936
PD MAR 21
PY 2018
VL 720
BP 69
EP 74
DI 10.1016/j.msea.2018.02.063
UT WOS:000429755700007
ER

PT J
AU Cieslak, J
   Tobola, J
   Dubiel, SM
AF Cieslak, J.
   Tobola, J.
   Dubiel, S. M.
TI Site occupancies in sigma-phase Fe-Cr-X (X = Co, Ni) alloys:
   Calculations versus experiment
SO COMPUTATIONAL MATERIALS SCIENCE
AB Ternary sigma-phase Fe-Cr-X (X = Co, Ni) alloys were studied theoretically (electronic structure calculations, Gibbs free energy analysis) and experimentally (X-ray diffraction, neutron diffraction, Mossbauer spectroscopy) in order to determine sublattice site occupancies by alloying elements. In general, good agreement between the predictions and experimental data was achieved. The obtained results agree reasonably well with expectations i.e. both Co and Ni atoms substitute for Fe atoms which predominantly occupy the sites A and D. (C) 2016 Elsevier B.V. All rights reserved.
RI Tobola, Janusz/N-7969-2017
OI Tobola, Janusz/0000-0003-3789-5701
SN 0927-0256
EI 1879-0801
PD SEP
PY 2016
VL 122
BP 229
EP 239
DI 10.1016/j.commatsci.2016.05.008
UT WOS:000378516900025
ER

PT J
AU Zhong, F
   Fan, F
   Li, SS
   Sha, JB
AF Zhong, Fei
   Fan, Fei
   Li, Shusuo
   Sha, Jiangbo
TI High-temperature oxidation behaviour of novel Co-Al-W-Ta-B-(Mo, Hf, Nb)
   alloys with a coherent gamma/gamma '-dominant microstructure
SO PROGRESS IN NATURAL SCIENCE-MATERIALS INTERNATIONAL
AB In this work, 2 at% Mo, 2 at% Nb and 2 at% Hf were substituted for the same amount of W into a Co-9Al-9W-2Ta-0.02B alloy (hereafter referred as to 2Mo, 2Nb and 2Hf alloys, respectively, while the original alloy is denoted as 0Me alloy). The effect of the Mo, Hf and Nb additions on the isothermal oxidation resistance, oxide scale evolution and failure mechanism, of the Co-9Al-9W-2Ta-0.02B alloy when exposed at 800 degrees C and 900 degrees C for 100 h was investigated. It was found the Mo, Hf and Nb additions degraded the oxidation resistance of the Co-9Al-9W-2Ta-0.02B alloy, while the 2Mo alloy always displayed the poorest oxidation resistance, resulted from heavy spallation of the oxide scale. An oxide scale composed of an outer Co3O4+CoO layer, a middle complex oxide layer enriched with Al, W and Ta, and gamma/needle-like Co3W zone adhering to the gamma/gamma' substrate was gradually formed; moreover, a continuous or discontinuous Al2O3 layer and dispersive Al2O3 dots or slices were observed within the gamma/needle-like Co3W zone, depending on the oxidation temperature and added elements (Mo, Hf and Nb). The formation of volatile MoO3 in the oxide scale of the 2Mo alloy enhance the exfoliation of the oxide products, resulting in severe spallation and poor oxidation resistance.
SN 1002-0071
EI 1745-5391
PD DEC
PY 2016
VL 26
IS 6
BP 600
EP 612
DI 10.1016/j.pnsc.2016.11.005
UT WOS:000393208500014
ER

PT J
AU Rettig, R
   Steuer, S
   Singer, RF
AF Rettig, Ralf
   Steuer, Susanne
   Singer, Robert F.
TI Diffusion of Germanium in Binary and Multicomponent Nickel Alloys
SO JOURNAL OF PHASE EQUILIBRIA AND DIFFUSION
AB Interdiffusion and impurity diffusion of Ge is studied in Ni and multicomponent alloys over the temperature range of 1150-1250 degrees C. The diffusion is investigated using diffusion couples, which are evaluated using microprobe measurements. The interdiffusion coefficients are calculated with the den Broeder method, while the impurity diffusion coefficients are determined with the Hall method. A model for the diffusion simulation software DICTRA is developed by mobility assessments. Further on, the diffusion of Ge in the multicomponent superalloys PWA1483 and Rene N5 is investigated. The Ge diffusion coefficient in Rene N5 is 4.5x10(-14) m(2)/s at 1180 degrees C which is similar to other alloying elements such as Co, Cr, Mo or Ta.
SN 1547-7037
PD JUN
PY 2011
VL 32
IS 3
BP 198
EP 205
DI 10.1007/s11669-011-9853-6
UT WOS:000293712000005
ER

PT J
AU Opris, CD
   Liu, R
   Yao, MX
   Wu, XJ
AF Opris, C. D.
   Liu, R.
   Yao, M. X.
   Wu, X. J.
TI Development of Stellite alloy composites with sintering/HIPing technique
   for wear-resistant applications
SO MATERIALS & DESIGN
AB Cobalt-based superalloys, Stellite 694 and Stellite 712, composites were developed with the reinforcement of titanium-carbide particles for wear-resistant applications. The specimens were fabricated using the powder metallurgy technique, combined with hot isostatic pressing. Calorimetric effects of the alloy powders were investigated using the differential scanning calorimetry technique, which provided the theoretical basis of designing the sintering cycles. The phases formed in the microstructures were analyzed using the scanning electron microscope (SEM) and energy dispersive X-ray spectrum (EDS) techniques. The wear test was conducted on a ball-on-disc tribometer. It was demonstrated that the wear resistance of the alloys had been increased significantly by the titanium-carbide reinforcement and the hot isostatic pressing process had enhanced the wear resistance of the materials. (c) 2005 Elsevier Ltd. All rights reserved.
RI Abdelbary, A./K-7643-2013
OI Abdelbary, A./0000-0001-5581-9839
SN 0261-3069
PY 2007
VL 28
IS 2
BP 581
EP 591
DI 10.1016/j.matdes.2005.08.004
UT WOS:000242859100028
ER

PT B
AU Xue, F
   Wang, ML
   Feng, Q
AF Xue, Fei
   Wang, Meiling
   Feng, Qiang
BE Huron, ES
   Reed, RC
   Hardy, MC
   Mills, MJ
   Montero, RE
   Portella, PD
   Telesman, J
TI ALLOYING EFFECTS ON HEAT-TREATED MICROSTRUCTURE IN CO-AL-W-BASE
   SUPERALLOYS AT 1300 degrees C AND 900 degrees C
SO SUPERALLOYS 2012
CT 12th International Symposium on Superalloys
CY SEP 09-13, 2012
CL Seven Springs, PA
SP TMS
AB Two levels of non-refractory (V and Ti) and refractory (Mo, Nb and Ta) alloying elements were added to Co-9Al-10W ternary alloy (at.%, baseline alloy) in order to investigate alloying effects on phase equilibria, microstructural features of gamma' phase and secondary phases at 1300 degrees C and 900 degrees C, respectively. It is suggested that refractory alloying additions promoted the precipitation of the mu phase at 1300 degrees C. The phase equilibria changed from gamma single-phase region in the baseline alloy to gamma+mu two-phase region in quaternary alloys containing high levels of refractory alloying elements (4 at.%) at 1300 degrees C. The mu phase was enriched in W, Mo, Nb and Ta, but depleted in AI, V and Ti. For quaternary alloys with low levels of alloying additions (2 at.%), the gamma/gamma' two-phase microstructure was observed after aging treatment at 900 degrees C for 50h and 300h, but small amounts of the plate-like DO19 phase precipitated in the matrix of 2Mo and 2Nb alloys. The volume fractions of the gamma' phase were at very high level in the range of 74% to 83% in all these experimental alloys. Compared with the baseline alloy, alloying additions did not show the strong effect on gamma' morphology, which remained cuboidal after long term aging except Mo addition. For quaternary alloys with high levels of alloying additions after aging at 900 degrees C, the DO19 phase precipitated in addition to gamma and gamma' phases, as well as the blocky mu phase inherited from the precipitation at 1300 degrees C. There were two types of the DO19 phase: one was plate-like and precipitated in the matrix; the other was blocky and transformed from the previous mu phase. Again, refractory alloying additions (Mo, Nb and Ta) promoted phase transformation for both types of the DO19 phase. The current study is helpful to understand phase equilibria and microstructure in Co-Al-W-base alloys and further develop multi-component gamma'-strengthened Co-base superalloys.
BN 978-0-470-94320-5
PY 2012
BP 813
EP 821
UT WOS:000324518300090
ER

PT J
AU Eris, R
   Akdeniz, MV
   Mekhrabov, AO
AF Eris, Rasim
   Akdeniz, M. Vedat
   Mekhrabov, Amdulla O.
TI Atomic size effect of alloying elements on the formation, evolution and
   strengthening of gamma'-Ni3Al precipitates in Ni-based superalloys
SO INTERMETALLICS
AB Mechanical properties of Ni-based superalloys strongly depend on phase and site preferences of alloying elements which influence bonding strength within gamma'-Ni3Al precipitates and microstructural characteristics of these unique class of materials. In the current work, therefore, besides disclosure of the phase partitioning behaviours of alloying X elements (i.e. X = Co, Cr, Nb, Ta or Ti) among gamma' and gamma phases, their site occupancy tendencies in gamma' precipitates (determined via first-principles ab initio calculations at 0 K) and effects on the microstructural evolution of Ni80Al15X5 alloy systems (exposed to aging at 800 degrees C for 4, 16, 64 and 256 h, respectively) have been examined. Bonding features of Ni-Al, Ni-X and Al-X atomic pairs within Ni3Al-X intermetallics have been simulated by utilizing charge density difference (CDD) method, which reveals site preferences of alloying X elements as well. Present theoretical and experimental investigations have shown that mechanical strength of Nibased superalloys is predominantly affected by bonding properties within precipitates. As atomic radii of alloying X elements become closer to that of Al atom, energy change parameter, E-Ni -> Al(X) values decrease and more Al sublattice sites are preferentially occupied in gamma' precipitates. Correspondingly, bonding strength of Ni-X atomic pairs along < 110 > directions of Ni3Al-X phases and micro-hardness properties of both as-cast and pre aged Ni80Al15X5 alloy systems enhance in the order of X = Co < Cr < Ti < Nb < Ta additions. Nevertheless, with increasing aging time, mechanical strength of alloys weakens in parallel with increasing size of gamma' precipitates simultaneously evolved from near-spherical to irregular forms.
SN 0966-9795
EI 1879-0216
PD JUN
PY 2019
VL 109
BP 37
EP 47
DI 10.1016/j.intermet.2019.02.017
UT WOS:000466821500006
ER

PT J
AU Chen, J
   Liu, YJ
   Lei, FY
   Sheng, G
   Kang, ZT
AF Chen, Jie
   Liu, Yajun
   Lei, Fuyue
   Sheng, Guang
   Kang, Zhitao
TI Interdiffusion and related atomic mobilities in fcc Cu-Fe-Co alloys
SO CALPHAD-COMPUTER COUPLING OF PHASE DIAGRAMS AND THERMOCHEMISTRY
AB Diffusion couples for fcc Cu-Fe-Co ternary system are prepared, all of which are annealed at 1573 K for 50 h. Interdiffusion coefficients are evaluated at the intersection points of two independent diffusion paths sharing a common composition. Such main and cross interdiffusion coefficients are then used to inversely retrieve atomic mobilities of Cu, Fe and Co in fcc Cu-Fe-Co alloys, with the aid of available thermodynamic description. Further validation concerning the quality of atomic mobilities is conducted with computational simulations for diffusion couples, the results of which are compared with experimental data. This work contributes to the establishment of a general Co-based kinetic database for computational design of superalloys. (C) 2015 Elsevier Ltd. All rights reserved.
SN 0364-5916
EI 1873-2984
PD MAR
PY 2015
VL 48
BP 145
EP 150
DI 10.1016/j.calphad.2014.12.004
UT WOS:000350784500016
ER

PT J
AU Li, LL
   Wang, CP
   Chen, YC
   Yang, SY
   Yang, MJ
   Zhang, JB
   Lu, Y
   Han, JJ
   Liu, XJ
AF Li, Lingling
   Wang, Cuiping
   Chen, Yuechao
   Yang, Shuiyuan
   Yang, Mujin
   Zhang, Jinbin
   Lu, Yong
   Han, Jiajia
   Liu, Xingjun
TI Effect of Re on microstructure and mechanical properties of gamma/gamma
   ' Co-Ti-based superalloys
SO INTERMETALLICS
AB Three compositions of Re containing Co-Ti-based alloys with gamma/gamma' two-phase microstructure were obtained based on the determined phase relationship in the Co-rich corner at 800 degrees C. The effect of Re on microstructure, elemental partition behavior, thermodynamic properties, lattice parameter misfits, mechanical properties and gamma' coarsening behavior of the Co-Ti-Re alloys were investigated. The gamma/gamma' lattice parameter misfit of the alloys decreases from 0.72% to 0.50%, and the gamma' coarsening rate constant K of alloys decreases from 0.30 x 10(-27) m(3) s(-1) to 0.073 x 10(-27) m(3) s(-1) as Re content increasing form 1 at. % to 5 at. %. Additionally, the volume fraction of gamma' phase (V-gamma') increases from 42.15% to 53.19% and the gamma' solvus temperature increases from 1059 degrees C to 1085 degrees C (Tsolvus-gamma') with increasing Re content. Moreover, the 0.2% flow stresses and the 0.2% specific flow stresses of all three alloys exhibit negative temperature dependence at the temperatures ranging from room temperature to 900 degrees C. And both the 0.2% flow stresses and the 0.2% specific flow stresses increase with the Re content.
SN 0966-9795
EI 1879-0216
PD DEC
PY 2019
VL 115
AR UNSP 106612
DI 10.1016/j.intermet.2019.106612
UT WOS:000498332000002
ER

PT J
AU CHANG, JC
   ALLEN, SM
AF CHANG, JC
   ALLEN, SM
TI ELASTIC ENERGY CHANGES ACCOMPANYING GAMMA-PRIME RAFTING IN NICKEL-BASE
   SUPERALLOYS
SO JOURNAL OF MATERIALS RESEARCH
AB Eshelby's equivalent inclusion method is applied to the case of a single, inhomogeneous, ellipsoidal precipitate in an infinite matrix to study the morphological changes of the gamma-prime precipitates in nickel-base superalloys due to the influence of lattice constant misfit, elastic inhomogeneity and anisotropy, applied stress, and interfacial energy.  The energy-minimizing inclusion shapes depend very sensitively on the degree of elastic inhomogeneity, on the sense and magnitude of the applied stress, and on the sense of the lattice constant misfit.  The interfacial energy contribution can dominate that of elastic strain energy for small precipitate sizes, elastically compliant systems, nearly homogeneous alloys, and/or nearly isotropic materials.  Calculations are carried out for two well-characterized nickel-base alloys:  a Ni-13.5Al alloy (positive misfit, elastically hard inclusions) studied by Miyazaki et al. and CMSX-3 (negative misfit, elastically soft inclusions) studied by Pollock.  The Eshelby energy calculations correctly predict the precipitate morphologies observed by Miyazaki et al. and by Pollock.
SN 0884-2914
PD SEP
PY 1991
VL 6
IS 9
BP 1843
EP 1855
DI 10.1557/JMR.1991.1843
UT WOS:A1991GF55000006
ER

PT J
AU Saito, Y
   Harada, H
AF Saito, Y
   Harada, H
TI The Monte Carlo simulation of ordering kinetics in Ni-base superalloys
SO MATERIALS SCIENCE AND ENGINEERING A-STRUCTURAL MATERIALS PROPERTIES
   MICROSTRUCTURE AND PROCESSING
CT Seminar on the Modelling of Atomic and Microstructures in Metals and
   Alloys
CY NOV, 1994
CL JAPAN
AB The Monte Carlo method was applied to the simulation of temporal evolutions of atomic arrangement in Ni-base superalloys. The ordering kinetics was controlled by direct exchange of a randomly selected single atom with one of its neighbouring atoms. The formation of gamma' phase gamma'/gamma equilibrium and substitutional behaviours of alloying elements were predicted by the model. The reductions of total energy normalized by initial energy by ordering are about 3%, for superalloys CMSX-4 and about 2% for TMS63. The formation and coarsening rates of gamma' phase in CMSX-4 are higher than those in TMS63. The size distribution profiles for CMSX-4 and TMS63 approach time-invariant profiles. The variations of calculated phase composition of gamma' and gamma phases of CMSX-4 and TMS63 with time are not significant. The enrichment of Al, Ti and Ta in gamma' phase and Co and gamma phase is observed. Cr is partitioning into both gamma' and gamma phases. This qualitatively agrees with the phase analysis of Ni-Al-Ti ternary alloys by cluster variation method. The variations of calculated concentration of alloying element in Ni and Al sublattices of gamma' phase in CMSX-4 and TMS63 with lime are not significant. The preferential substitutions of Ti, Mo and Ta in Al sublattice and Co in Ni sublattice are predicted. Cr is entering into both Ni and Al sublattices. The tendency of site occupation predicted by the simulation is consistent with the classification given by Enomoto and Harada. The Monte Carlo simulation results on site occupancies of alloying elements of CMSX-4 and TMS63 are in good agreement with those observed by atom probe FIM analysis and then calculated by the cluster variation method except for Ni concentration in the Al sublattice. (C) 1997 Elsevier Science S.A.
SN 0921-5093
PD FEB 28
PY 1997
VL 223
IS 1-2
BP 1
EP 9
DI 10.1016/S0921-5093(96)10476-7
UT WOS:A1997XA48100002
ER

PT J
AU ROSEN, GI
   DIRNFELD, SF
   BAMBERGER, M
   PRINZ, B
AF ROSEN, GI
   DIRNFELD, SF
   BAMBERGER, M
   PRINZ, B
TI IN-SITU ELECTRICAL-RESISTIVITY MEASUREMENTS FOR DETERMINING FORMATION
   KINETICS OF GAMMA' PHASE IN NICKEL-BASED WROUGHT SUPERALLOYS
SO ZEITSCHRIFT FUR METALLKUNDE
AB Formation kinetics of gamma (Ni3Al) phase in Ni-based wrought superalloys were investigated using the indirect measurement method of electrical resistivity change during isothermal holding.
   It was found that formation of gamma' phase occurs in a very short time (as a function of temperature and alloying level) by a diffusion controlled nucleation mechanism. Al alone enhances the formation of gamma' nuclei in the alloy and enlarges their quantity. On the other hand, addition of Ti or Ta causes delay in nucleation. Any other alloying addition (e.g. Co or W) delays the primary stage of nucleation. Ta was found to be more substantial than Ti in increasing nucleation rate and volume fraction of the gamma' phase.
SN 0044-3093
PD FEB
PY 1994
VL 85
IS 2
BP 127
EP 130
UT WOS:A1994NA29500010
ER

PT J
AU Makineni, SK
   Nithin, B
   Palanisamy, D
   Chattopadhyay, K
AF Makineni, S. K.
   Nithin, B.
   Palanisamy, D.
   Chattopadhyay, K.
TI Phase evolution and crystallography of precipitates during decomposition
   of new "tungsten-free" Co(Ni)-Mo-Al-Nb gamma-gamma ' superalloys at
   elevated temperatures
SO JOURNAL OF MATERIALS SCIENCE
AB This article reports the microstructural stability and consequent phase decomposition including the appearance of topologically close-packed (TCP) phases at high temperature of recently discovered tungsten-free gamma-gamma' alloys of base composition Co-10Al-5Mo-2Nb with or without the addition of Ni and Ti. On prolonged aging at 800 degrees C of the Co-10Al-5Mo-2Nb alloy, needle-shaped DO19-ordered precipitates with stoichiometry of Co-3(Mo, Nb) start appearing in the microstructure. In addition, growth of cellular domains from the grain boundaries featuring a three-phase composite lamellar structure could be observed. These phases are fcc gamma-Co with composition different from the original matrix, CoAl with B2 ordering and Co-3(Mo, Nb) with DO19 ordering. All the phases exhibit well-defined crystallographic orientation relationships. The decomposition of the alloys depends on the solvus temperature of the gamma' phase. The Ni-containing alloy exhibits no phase decomposition until 100 h of aging at 800 degrees C without any significant effect on gamma' volume fraction (76 %). However, at 950 degrees C, the alloy decomposes leading to the appearance of four different phases including TCP phases: a Cr3Si-type cubic phase, a hexagonal Laves phase, rhombohedral mu phase, and solid solution of Co phase. The gamma-gamma' microstructure in the Co-10Al-5Mo-2Nb and Co-30Ni-10Al-5Mo-2Ta alloys is not stable at 800 and 950 degrees C, respectively, on long-term aging. This shows that the measured solvus temperatures (i.e., 866 and 990 degrees C) are metastable solvus temperatures. We also report that the Ti-containing alloy exhibits superior stability with no evidence of either TCP phase formation or any other decomposition of gamma' precipitates, even after aging at 950 degrees C for 100 h.
OI Makineni, Surendra/0000-0002-4493-6498
SN 0022-2461
EI 1573-4803
PD SEP
PY 2016
VL 51
IS 17
BP 7843
EP 7860
DI 10.1007/s10853-016-0026-1
UT WOS:000378542500004
ER

PT J
AU Yan, GZ
   Peng, ZF
AF Yan, GZ
   Peng, ZF
TI An optimization algorithm and its application for predicting elemental
   concentrations of sublattices of gamma ' phase in Ni base superalloys
SO ACTA METALLURGICA SINICA
AB The effects of mismatch in atomic size and electronegativity of alloying elements on the elemental concentration of sublattices of gamma' phase in Ni base superalloys were investigated. The mathematic model of optimizations was established to predict the elemental concentration of sublattices of gamma' phase. Ranges of the selected values of concentration variables were determined by use of the iterative and substitutional method. Based on chemical compositions of the gamma' phase, the elemental content at the Ni and Al sites in the gamma' phase can be calculated with the layered multi-objective optimization algorithm with tolerance. Using the reported data on both the chemical compositions and the lattice parameters of gamma' phase, a comparison between the predicted and the reported values of lattice parameters was made through the application of the predicted values of the elemental concentrations of the gamma' sublattices to verify the feasibility and the accuracy of the present method.
SN 0412-1961
PD MAR 11
PY 2005
VL 41
IS 3
BP 251
EP 254
UT WOS:000228107800006
ER

PT J
AU Zielinska, M
   Sieniawski, J
   Wierzbinska, M
AF Zielinska, M.
   Sieniawski, J.
   Wierzbinska, M.
TI EFFECT OF MODIFICATION ON MICROSTRUCTURE AND MECHANICAL PROPERTIES OF
   COBALT CASTING SUPERALLOY
SO ARCHIVES OF METALLURGY AND MATERIALS
AB Cobalt based heat - resisting superalloys are widely used for turbine blades and stationary elements of gas turbines (combustion space and stator blades) in acro-engines. These elements are generally produced by the investment casting method. The use of cobalt aluminate (CoAl2O4) for reducing relative;rain size of precision investment castings results in higher mechanical properties. The aim of the present work was settlement of basic physical and chemical properties of cobalt aluminate powder and its concentration in the interior surface of invested mould on the grain size and the microstructure, and in consequence, mechanical properties of high temperature creep resisting superalloy MAR M 509. For this purpose. file ceramic moulds were made with different kinds oh cobalt aluminate (manufactured by two different companies: Mason Color and Permedia Lublin) and its concentration in the primary slurry was from 0 to 10% mass. in zirconium flour. Stepped and cylindrical samples were casted for microstructure and mechanical examinations. The average grain size of the matrix (gamma phase). was determined on the stepped samples. The influence of surface modification on the grain size of tip to section thickness was considered. The microstructure investigations with the use of light microscopy and scanning electron microscopy (SEM) enable to examine the influence of the surface modification on the morphology of carbides precipitations. Verification of the influence of CoAl2O4 on the mechanical properties of castings were investigated on the basis of results obtained form tensile and creep tests.
RI Sieniawski, Jan/K-1108-2014
OI Sieniawski, Jan/0000-0002-5118-2743
SN 1733-3490
PY 2008
VL 53
IS 3
BP 887
EP 893
UT WOS:000260481200028
ER

PT S
AU Xue, F
   Wang, ML
   Feng, Q
AF Xue, Fei
   Wang, Meiling
   Feng, Qiang
BE Han, YF
   Pan, F
   Tang, JM
   Zhou, CG
TI Phase Equilibria in Co-rich Co-Al-W alloys at 1300 degrees C and 900
   degrees C
SO ADVANCED STRUCTURAL MATERIALS
SE Materials Science Forum
CT 11th International Conference in Asia of the
   International-Union-of-Materials-Research-Societies
CY SEP 25-28, 2010
CL Qingdao, PEOPLES R CHINA
SP Int Union Mat Res Soc (IUMRS), Chinese Mat Res Soc, Mat Res Soc Taiwan, Mat Res Soc Japan, Govt Qingdao City
AB The phase equilibria of Co-base trial alloys of Co-9Al-7.5W, Co-5.5Al-10W and Co-9Al-3W at 1300 degrees C and 900 degrees C were determined in the present investigation. The experimental alloys were gamma single-phase alloys at 1300 degrees C, although the existence of the gamma' phase and the epsilon phase was identified due to cooling effect. The nearly cuboidal gamma' phase and the plate-like DO19 phase in alloys 9Al-7.5W and 5.5Al-10W were coarsened after long-term annealing at 900 degrees C. It is suggested that the alloy 9Al-7.5W was in gamma+gamma' two-phase region, while the alloys 5.5Al-10W and 9Al-3W were in gamma+DO19 two-phase region and gamma singe-phase region at 900 degrees C, respectively.
SN 0255-5476
PY 2011
VL 686
BP 388
EP +
DI 10.4028/www.scientific.net/MSF.686.388
UT WOS:000302587600070
ER

PT J
AU Xiao, F
   Mukai, K
   Fang, L
   Fu, Y
   Yang, RH
AF Xiao Feng
   Mukai, K.
   Fang Liang
   Fu Ya
   Yang Ren-hui
TI Measurement and analyses of molten Ni-Co alloy density
SO TRANSACTIONS OF NONFERROUS METALS SOCIETY OF CHINA
AB With the advent of powerful mathematical modeling techniques for material phenomena, there is renewed interest in reliable data for the density of the Ni-based superalloys. Up to now, there has been few report on the density of molten Ni-Co alloy. In order to obtain more accurate density data for molten Ni-Co alloy, the density of molten Ni-Co alloy was measured with a modified sessile drop method, and the accommodation of different atoms in molten Ni-Co alloy was analyzed. The density of alloy is found to decrease with increasing temperature and Co concentration in the alloy. The molar volume of molten Ni-Co alloy increases with increasing Co concentration. The molar volume of Ni-Co alloy determined shows a positive deviation from the linear molar volume, and the deviation of molar volume from ideal mixing increases with increasing Co concentration over the experimental concentration range.
SN 1003-6326
PD DEC
PY 2006
VL 16
IS 6
BP 1263
EP 1267
DI 10.1016/S1003-6326(07)60004-1
UT WOS:000243345900004
ER

PT J
AU Wang, Y
   Cacciamani, G
AF Wang, Yao
   Cacciamani, Gabriele
TI Experimental investigation and thermodynamic assessment of the Al-Co-Ni
   system
SO CALPHAD-COMPUTER COUPLING OF PHASE DIAGRAMS AND THERMOCHEMISTRY
