Repository: MatInfoUB/NLP-Queries

File: Co_superalloys3.txt (part 3 of 8)
FN Clarivate Analytics Web of Science
   Wollgramm, P
   Buck, H
   Somsen, C
   Kostka, A
   Povstugar, I
   Choi, PP
   Raabe, D
   Dlouhy, A
   Muller, J
   Spiecker, E
   Demtroder, K
   Schreuer, J
   Neuking, K
   Eggeler, G
AF Parsa, Alireza B.
   Wollgramm, Philip
   Buck, Hinrich
   Somsen, Christoph
   Kostka, Aleksander
   Povstugar, Ivan
   Choi, Pyuck-Pa
   Raabe, Dierk
   Dlouhy, Antonin
   Mueller, Julian
   Spiecker, Erdmann
   Demtroder, Kathrin
   Schreuer, Juergen
   Neuking, Klaus
   Eggeler, Gunther
TI Advanced Scale Bridging Microstructure Analysis of Single Crystal
   Ni-Base Superalloys
SO ADVANCED ENGINEERING MATERIALS
AB In the present work, we show how conventional and advanced mechanical, chemical, and microstructural methods can be used to characterize cast single crystal Ni-base superalloy (SX) plates across multiple length scales. Two types of microstructural heterogeneities are important, associated with the castmicrostructure (dendrites (D) and interdendritic (ID) regions - large scale heterogeneity) and with the well-known gamma/gamma' microstructure (small scale heterogeneity). Using electron probe microanalysis (EPMA), we can show that elements such as Re, Co, and Cr partition to the dendrites while ID regions contain more Al, Ta, and Ti. Analytical transmission electron microscopy and atom probe tomography (APT) show that Al, Ta, and Ti partition to the gamma' cubes while gamma channels show higher concentrations of Co, Cr, Re, and W. We can combine large scale (EPMA) and small-scale analytical methods (APT) to obtain reasonable estimates for gamma' volume fractions in the dendrites and in the ID regions. The chemical and mechanical properties of the SX plates studied in the present work are homogeneous, when they are determined from gamma' volumes with dimensions, which are significantly larger than the dendrite spacing. For the SX plates (140 mm x 100 mm x 20 mm) studied in the present work this holds for the average chemical composition as well as for elastic behavior and local creep properties. We highlight the potential of HRTEM and APT to contribute to a better understanding of the role of dislocations during coarsening of the gamma' phase and the effect of cooling rates after high temperature exposure on the microstructure.
RI Schreuer, Juergen/F-7843-2011; Raabe, Dierk/A-6470-2009; Dlouhy,
   Antonin/F-9721-2014; Spiecker, Erdmann/B-3902-2017; Eggeler,
   Gunther/R-9833-2016; Choi, Pyuck-Pa/B-9012-2016
OI Schreuer, Juergen/0000-0002-8611-6842; Raabe, Dierk/0000-0003-0194-6124;
   Eggeler, Gunther/0000-0002-6671-4618; Choi,
   Pyuck-Pa/0000-0001-9920-0755; Somsen, Christoph/0000-0002-0724-9111;
   Basir Parsa, Alireza/0000-0001-9480-3151; Povstugar,
   Ivan/0000-0002-1409-6854
SN 1438-1656
EI 1527-2648
PD FEB
PY 2015
VL 17
IS 2
BP 216
EP 230
DI 10.1002/adem.201400136
UT WOS:000349312400014
ER

PT J
AU Adharapurapu, RR
   Zhu, J
   Dheeradhada, VS
   Lipkin, DM
   Pollock, TM
AF Adharapurapu, Raghavendra R.
   Zhu, Jun
   Dheeradhada, Voramon S.
   Lipkin, Don M.
   Pollock, Tresa M.
TI Effective Hf-Pd Co-doped beta-NiAl(Cr) coatings for single-crystal
   superalloys
SO ACTA MATERIALIA
AB Cyclic oxidation behavior of beta NiAlCr coatings was investigated at 1150 degrees C with emphasis on effective Pd + Hf and Pt + Hf co-doping composition and the concomitant phase transformations and interdiffusion of Pd and Pt into the substrate. Coatings with compositions in the range of Ni-(33-39)Al-5Cr-(2-5)Pd/Pt were deposited on Rene N5 single-crystal substrates and subjected to long-term cyclic oxidation. The Pt + Hf- and Pd + Hf-modified overlay coatings exhibited comparable oxidation kinetics and matched the range of oxidation behavior exhibited by the standard Pt-aluminide coating. In particular, additions of about (2-5)Pd+(0.15-0.3)Hf and (2-5)Pt+(0.15-0.3)Hf among the studied composition range exhibited long lifetimes of >2000 oxidation cycles. A positive synergistic effect between Pd Hf and Pt Hf was clearly observed when comparing the lifetimes of beta NiAlCr-Pd and beta NiAlCr-Pt quaternary coatings with the quinary coatings. Transformations from beta -> 3R + 7R-martensites at low temperature and beta -> gamma' -> gamma + gamma' at high temperature occurred in both Pd- and Pt-modified coatings due to Al depletion to substrate and surface oxide. A greater depletion of Pd to the substrate compared to Pt was observed at 1150 degrees C compared to 1100 degrees C; the interdiffusion coefficients were consistent with those measured in NiAl-NiAl + Pt/Pd diffusion couples. These results are very encouraging in supporting the exploration of Pd-modified coating supplanting the currently used, expensive Pt-based coatings. (C) 2014 Acta Materialia Inc. Published by Elsevier Ltd. All rights reserved.
SN 1359-6454
EI 1873-2453
PD SEP 1
PY 2014
VL 76
BP 449
EP 462
DI 10.1016/j.actamat.2014.03.001
UT WOS:000340330400039
ER

PT J
AU Zhong, ZH
   Gu, YF
   Yuan, Y
   Cui, CY
   Yokokawa, T
   Harada, H
AF Zhong, Zhihong
   Gu, Yuefeng
   Yuan, Yong
   Cui, Chuanyong
   Yokokawa, Tadaharu
   Harada, Hiroshi
TI Fatigue crack growth behavior of a newly developed Ni-Co-base superalloy
   TMW-2 at elevated temperatures
SO MATERIALS SCIENCE AND ENGINEERING A-STRUCTURAL MATERIALS PROPERTIES
   MICROSTRUCTURE AND PROCESSING
AB Fatigue crack growth (FCG) rates of a new superalloy TMW-2 in air was studied by a fracture mechanics test method. Compact tension specimens were tested under load control with a triangular wave form to investigate the effects of temperature (400, 650, and 725 degrees C) and load ratio (0.05 and 0.5) on FCG rates. The results showed that the FCG rates increased significantly with increasing the temperature. Compared with the creep effects, the results showed that the degradation of mechanical properties and the oxidation assisted crack growth may dominate the FCG rates of TMW-2 at elevated temperatures. Load ratio had a little (at 400 degrees C) or moderate (at 650 and 725 degrees C) influence on the FCG rates, which increased as the load ratio increased. The load ratio effects were successfully accounted for by applying the Walker model. The fractographic observations showed that the fracture mode was transgranular at 400 degrees C and was mixed transgranular and intergranular at 650 and 725 degrees C. (c) 2012 Elsevier B.V. All rights reserved.
SN 0921-5093
PD AUG 30
PY 2012
VL 552
BP 464
EP 471
DI 10.1016/j.msea.2012.05.071
UT WOS:000307025700063
ER

PT J
AU Wu, XX
   Wang, CY
AF Wu, Xiaoxia
   Wang, Chongyu
TI Effect of the alloying element on the temperature-dependent ideal shear
   strength of gamma '-Ni3Al
SO RSC ADVANCES
AB The temperature-dependent ideal shear strength (tau(IS)) of gamma'-Ni3Al and the effects of alloying (Re, Ru, Mo, Cr, Co, W, and Ta) were studied in terms of first-principles calculations within the {111} slip plane along the [11 - 2] and [-110] directions. Based on the predicted volume versus temperature relations, the temperature dependence of tau(IS) was obtained using the quasistatic approach, where it was found that tau(IS) gradually decreased with increasing temperature. For the {111}[11 - 2] slip systems, all of the alloying elements except for Co were found to improve the tau(IS) of gamma'-Ni3Al at the considered temperature. Among these elements, Re was the most effective element, and doping a small amount of Re (similar to 3 at%) was found to increase tau(IS) by similar to 23.5% at 0 K. Next, W and Mo increased the tau(IS) by 20.2 and 18.1%, respectively. For the {111}[- 110] slip systems, only Re increased the tau(IS) of gamma'-Ni3Al while the other dopants decreased the ideal shear strength of the system at 0 K. Interestingly, a high-temperature relative strengthening via W alloying was observed for the gamma'-Ni3Al phase within the {111}[- 110] slip system at temperatures T > 800 K. However, the sequence of the tau(IS) of the gamma'-Ni3Al phase doped with other alloying elements was not altered by increasing temperature. According to these calculations, Re and W at the Al sites can effectively improve the shear resistance of the gamma'-Ni3Al phase, and especially at high temperature. Furthermore, the effect of alloying upon the shear strength is understood by the electronic structure analysis.
SN 2046-2069
PY 2016
VL 6
IS 25
BP 20551
EP 20558
DI 10.1039/c5ra24108a
UT WOS:000371019000015
ER

PT J
AU Wang, YQ
   Suneson, M
AF Wang, YongQing
   Suneson, Marc
TI Oxidation behavior of Hf-modified aluminide coatings on Haynes-188 at
   1050 degrees C
SO SURFACE & COATINGS TECHNOLOGY
CT 39th International Conference on Metallurgical Coatings and Thin Films
   (ICMTF)
CY APR 23-27, 2012
CL San Diego, CA
SP Amer Vacuum Soc (AVS), Adv Surface Engn Div (ASED)
AB Cyclic oxidation tests were carried out on simple beta-(CoNi)Al, Hafnium (Hf)-modified beta-(CoNi)Al, Platinum (Pt)-modified beta-(CoNi)Al+xi-PtAl2, and Hf-Pt-modified beta-(CoNi)l coatings on Co-based Haynes-188 substrates at 1050 degrees C in air for up to 4670 h to identify the effects of Hf doping. The results showed that the beta-(CoNi)Al coating reached 0.55 mg/cm(2) weight gain at 1960 h and became unstable, resulting in massive spallation at the sample edges; the Hf-(CoNi)Al coating exhibited stable weight gain up to 4520 h followed by a rapid weight increase, corresponding to the formation of Cr- and Mn-containing spinel phases. Both Pt-(CoNi)Al+xi-PtAl2 and Hf-Pt-(CoNi)Al coatings showed stable weight gain for the duration of the test. Examination of the surface and cross-section microstructure by Scanning Electron Microscope (SEM) equipped with Energy Dispersive Spectroscopy (EDS) indicated that the original coating was completely transformed into a gamma-(CoNiCr...) phase in the (CoNi)Al and Hf-(CoNi)Al coatings, leading to the formation of Cr2O3 scales or spinel phases. The beta-(CoNiPt)Al phase persisted to the end of the test in the Pt-(CoNi)Al and Hf-Pt-(CoNi)Al coatings, showing dense, adherent Al2O3 scales. The oxidation resistance from the best to the worst can be ranked as: Hf-Pt-(CoNi)Al or Pt-(CoNi)Al>Hf-(CoNi)Al>(CoNi)Al. (C) 2012 Elsevier B.V. All rights reserved.
SN 0257-8972
PD JAN 25
PY 2013
VL 215
BP 7
EP 15
DI 10.1016/j.surfcoat.2012.07.091
UT WOS:000315659600003
ER

PT J
AU de Lacalle, LNL
   Sanchez, JA
   Lamikiz, A
   Celaya, A
AF de Lacalle, LNL
   Sanchez, JA
   Lamikiz, A
   Celaya, A
TI Plasma assisted milling of heat-resistant superalloys
SO JOURNAL OF MANUFACTURING SCIENCE AND ENGINEERING-TRANSACTIONS OF THE
   ASME
AB The term Thermal Enhanced Machining refers to a conventional cutting process in which an external energy source is used to enhance the chip-generation mechanism. The work presented here analyzes the basic aspects and the experimental results obtained when applying an assisting plasma jet to the milling process. This process, known as PAM (Plasma Assisted Milling) has been applied to the machining of three very low machinability materials: a Ni-base alloy (Inconel 718), a Co-base alloy (Haynes 25), (both belonging to the group of the heat-resistant alloys) and the Ti-base alloy Ti6Al4V The study focuses on two major topics. First, the efficiency of the milling operation in terms of cutting speed, feed, axial and radial depths of cut and the plasma operating parameters has been addressed. Second, a study on the alterations of the metallurgical structure and the properties of materials after the PAM has also been performed. The process conditions for the above-mentioned Ni-base and Co-base alloys are detailed. The study under these conditions has shown an excellent performance of the whisker reinforced ceramic tools. In fact, cutting speeds as high as 970 m/min and large radial and axial depths of cuts are possible, driving to a cost-effective machining process. The absence of changes in the metallurgical structure of the alloys after applying the PAM process is also addressed. Therefore, it can be stated that this is a feasible approach to the optimization of the machining process of heat-resistant alloys.. Finally, the results obtained in the PAM of Ti6Al4V are detailed. In this experimentation, a certain level of degradation was observed in the microstructure of the alloy when undergoing the PAM process, therefore the use of this technique is not recommended for this material.
RI MENTXAKA, AITZOL LAMIKIZ/A-6253-2015; Sanchez, J./K-6859-2014; Lamikiz,
   Aitzol/G-3898-2019; Celaya, Ainhoa/L-9515-2018; de Lacalle, Luis
   norberto Lopez/B-5386-2014
OI MENTXAKA, AITZOL LAMIKIZ/0000-0002-8477-0699; Sanchez,
   J./0000-0003-1187-0207; Lamikiz, Aitzol/0000-0002-8477-0699; de Lacalle,
   Luis norberto Lopez/0000-0002-1573-2787
SN 1087-1357
EI 1528-8935
PD MAY
PY 2004
VL 126
IS 2
BP 274
EP 285
DI 10.1115/1.1644548
UT WOS:000223022100007
ER

PT J
AU Kearsey, RM
   Beddoes, JC
   Jones, P
   Au, P
AF Kearsey, RM
   Beddoes, JC
   Jones, P
   Au, P
TI Compositional design considerations for microsegregation in single
   crystal superalloy systems
SO INTERMETALLICS
CT International Symposium on Intermetallic and Advanced Materials
CY MAR 02-06, 2003
CL San Diego, CA
AB This paper investigates the role of varying refractory addition levels on the microsegregation behaviour of single crystal (SX) superalloys systems during solidification. Specifically, a series of six Ni-base alloy compositions are set in a controlled manner, such that the chemical effects of Re, W, and Ru can be independently assessed. Each experimental alloy is produced in the SX condition utilizing a modified Bridgman casting process, with subsequent compositional analysis of the solidification structures via standard electron microprobe analysis (EPMA) methods. Qualitative partitioning results indicate typical SX alloy segregation behavior with elements such as Cr, Co, Re, Mo, and W all segregating towards the dendrite core regions, while the gamma' forming elements of Al, Ti, and Ta show favorable partitioning to the interdendritic gamma-gamma' eutectic regions. Both Ni and Ru exhibit ideal segregation behaviour with no favorable partitioning to either phase. Quantitative EPMA results indicate that as the nominal Re level increases, the severity of microsegregation to the dendrite core regions rises dramatically for Mo, Cr, and Re. Remarkably, evidence is presented demonstrating the role that Ru plays in counteracting the microsegregation effects of both increased Re and higher overall total refractory levels. (C) 2004 Elsevier Ltd. All rights reserved.
SN 0966-9795
PD JUL-SEP
PY 2004
VL 12
IS 7-9
SI SI
BP 903
EP 910
DI 10.1016/j.intermet.2004.02.041
UT WOS:000223396900032
ER

PT J
AU Zhou, MQ
   Wang, JT
   Chen, MH
   Yang, LL
   Wu, CJ
   Zheng, CY
   Xie, DB
   Zhu, SL
   Wang, FH
AF Zhou, Meiqi
   Wang, Jiantao
   Chen, Minghui
   Yang, Lanlan
   Wu, Changjun
   Zheng, Chengyue
   Xie, Dongbai
   Zhu, Shenglong
   Wang, Fuhui
TI Preparation of a Duplex Nanocrystalline Coating by Magnetron Sputtering
   and Its Oxidation Performance
SO JOURNAL OF NANOSCIENCE AND NANOTECHNOLOGY
AB A duplex nanocrystalline coating was prepared in this study by magnetron sputtering on N5 single-crystal super alloy (Ni: Bal, Co: 7.5, Cr: 7.0, Al: 6.2, Ta: 6.5, Re: 3.0, Mo: 1.5 and W: 5.0, wt%). The novel nanocrystalline coating consists of two layers, the inner layer having the same composition with the alloy substrate for avoiding elements inter diffusion while the outer layer has 7.6 wt% higher Al to quickly ensure the formation of a protective Al2O3 layer. Both two layers were deposited within one magnetron sputtering apparatus that contained two targets. The main target was having the same alloy substrate in composition and secondary target with pure Al. The difference in Al content between the two layers was achieved by controlling the secondary target during sputtering. This study revealed a way for preparing a series of similar coatings with varying compositions and improving performance. After oxidation at 1050 degrees C, a protective Al2O3 layer was quickly formed on the duplex nanocrystalline coating and no TCP phases were detected in the alloy substrate.
SN 1533-4880
EI 1533-4899
PD JAN
PY 2019
VL 19
IS 1
BP 181
EP 187
DI 10.1166/jnn.2019.16454
UT WOS:000447641700024
PM 30327020
ER

PT J
AU Bagot, PAJ
   Silk, OBW
   Douglas, JO
   Pedrazzini, S
   Crudden, D
   Martin, TL
   Hardy, MC
   Moody, MP
   Reed, RC
AF Bagot, P. A. J.
   Silk, O. B. W.
   Douglas, J. O.
   Pedrazzini, S.
   Crudden, Dj.
   Martin, T. L.
   Hardy, M. C.
   Moody, M. P.
   Reed, R. C.
TI An Atom Probe Tomography study of site preference and partitioning in a
   nickel-based superalloy
SO ACTA MATERIALIA
AB Atom Probe Tomography (APT) has been utilised for an in-depth examination of the commercial polycrystalline Ni-based superalloy RR1000, assessing compositions of the primary, secondary and tertiary gamma' phases. Clear differences in the phase chemistries are noted, particularly for the tertiary gamma' to which much of the alloy strength is attributed. Trace amounts of Hf are found to segregate strongly to the primary and secondary gamma' phases, but also exhibit an extended diffusion profile across the gamma-gamma' interface up to 80 nm wide. Ti, Al and Mo demonstrate similar, yet not as pronounced diffusion profiles, indicating assumed phase chemistries may not be representative of those regions adjacent to the gamma-gamma' interface. Within gamma', unique element site-occupancy preferences for this alloy were identified. Finally, the grain boundary chemistry across a gamma-gamma interface and that of an intragranular boride were analysed, identifying the latter as a mixed M5B3 boride rich in Mo and Cr. These demonstrate further the depth of information on Ni-alloys accessible by APT, while the overall implications of results in comparison with other in-service/model alloys are also discussed. (C) 2016 Acta Materialia Inc. Published by Elsevier Ltd.
RI Martin, Tomas L/O-7551-2015; Moody, Michael P/H-9377-2013
OI Martin, Tomas L/0000-0001-8621-7881; Moody, Michael
   P/0000-0002-9256-0966; Douglas, James/0000-0002-5998-4548; Pedrazzini,
   Stella/0000-0002-4691-2991
SN 1359-6454
EI 1873-2453
PD FEB 15
PY 2017
VL 125
BP 156
EP 165
DI 10.1016/j.actamat.2016.11.053
UT WOS:000394201500014
ER

PT J
AU Qian, LY
   Xu, F
   Voisey, KT
   Nekouie, V
   Zhou, ZX
   Silberschmidt, VV
   Hou, XH
AF Qian, Lingyi
   Xu, Fang
   Voisey, K. T.
   Nekouie, Vahid
   Zhou, Zhaoxia
   Silberschmidt, Vadim V.
   Hou, Xianghui
TI Incorporation and evolution of ZrO2 nano-particles in Pt-modified
   aluminide coating for high temperature applications
SO SURFACE & COATINGS TECHNOLOGY
AB ZrO2 nano-particles were incorporated into electro-deposited PtAl coatings in an attempt to enhance their performance by exploiting the effect of reactive element oxides. PtAl coatings with and without ZrO2 particles were deposited onto three commercially available Ni-based superalloys: Mar-M247, Mar-M246 and Inconel 718. After aluminising and annealing, thermal cycling oxidation tests were carried out to evaluate the influence of Zr02 addition and substrate composition. Cross-sectional SEM images were obtained to characterise the coatings after deposition, after heat treatment and after 200 thermal cycles. The addition of ZrO2 particles to PtAI coatings on Mar-M-246 and Inconel 718 appeared to increase the growth of thermally grown oxide and reduce its rumpling. However, such effects were not observed for the addition of ZrO2 particles to the PtAI coatings on Mar-M247. The analysis of the coatings on different substrates revealed and elucidated the interactions between Hf, Al and ZrO2, providing better understanding of reactions of ZrO2 and the influence of the substrate on bond coat behaviour.(C) 2016 Elsevier B.V. All rights reserved.
RI Silberschmidt, Vadim V./G-7113-2011; Hou, Xianghui/A-1670-2011
OI Silberschmidt, Vadim V./0000-0003-3338-3311; Hou,
   Xianghui/0000-0002-8686-4621; XU, Fang/0000-0002-7357-5177; Zhou,
   Zhaoxia/0000-0002-7420-0510
SN 0257-8972
PD FEB 15
PY 2017
VL 311
BP 238
EP 247
DI 10.1016/j.surfcoat.2016.12.106
UT WOS:000395355300028
ER

PT J
AU Xiong, JC
   Li, JR
   Zhao, JQ
   Liu, SZ
   Dong, JX
AF Xiong Jichun
   Li Jiarong
   Zhao Jinqian
   Liu Shizhong
   Dong Jianxin
TI CHARACTERISTIC AND FORMATION MECHANISM OF PRECIPITATES AT
   RECRYSTALLIZATION GRAIN BOUNDARIES OF SINGLE CRYSTAL SUPERALLOY DD6
SO ACTA METALLURGICA SINICA
AB Single crystal superalloys have extremely good elevated temperature capability in advanced gas turbine aero engines due to no highly stressed grain boundaries in them. With the removal of grain boundary strengthening elements such as C, B and Zr, the occurrence of recrystallization may be detrimental to their performance. Therefore, recrystallization becomes critical in industrial manufacture of single crystal superalloy blades. In the present study, specimens of single crystal superalloy DD6 were grit blasted, solution treated and aged at vacuum atmosphere, and then the precipitates at recrystallization grain boundaries were investigated by SEM, TEM, EPMA and Thermo-Calc. The results show that a few of M6C carbides precipitate at recrystallization grain boundaries, and their size is about 0.5 mu m. These M6C carbides are rich in W, Re and Mo, but poor in Al, Ta, Ni, the contents of Cr, Nb, Co in them are almost the same as the nominal composition of DD6 alloy. The carbon accumulation at recrystallization boundaries and combination with mu phase forming elements such as W and Mo restrain the p, phase forming. M23C6 phase hardly forms in DD6 alloy due to its high W and low Cr content.
SN 0412-1961
PD OCT 11
PY 2009
VL 45
IS 10
BP 1232
EP 1236
UT WOS:000272062800013
ER

PT J
AU Yang, JX
   Zheng, Q
   Sun, XF
   Guan, HR
   Hu, ZQ
AF Yang, J. X.
   Zheng, Q.
   Sun, X. F.
   Guan, H. R.
   Hu, Z. Q.
TI Topologically close-packed phase precipitation in a nickel-base
   superalloy during thermal exposure
SO MATERIALS SCIENCE AND ENGINEERING A-STRUCTURAL MATERIALS PROPERTIES
   MICROSTRUCTURE AND PROCESSING
AB K465 superalloy was thermally exposed, respectively at 850, 950, 1000, 1050 and 1100 degrees C. During thermal exposure, topologically close-packed phases, such as sigma and mu, are precipitated in interdendritic regions where rapid diffusion paths are provided and the TCP forming elements W, Mo, Cr, Co are concentrated. The exposure temperature is shown to have a great impact on the formation and growth of TCP phases. a phase is readily formed at the lower annealing temperature (below 950 degrees C), having a basket weave or multi-layer structure whereas becomes instable at the higher exposure temperature above 950 degrees C. The disappearance of mu phase at higher temperature mainly results from the formation of M23C6 and M6C carbides because they can combine with the larger amounts of the a forming element, Cr. The precipitation of mu phase is mainly depended on M6C carbide, and its morphology exhibits coarse needles or platelets. mu phase is stable above 950 degrees C, and the amount of mu phase reaches the peak value at 1000 degrees C, but is decreased above 1000 degrees C. (C) 2007 Elsevier B.V. All rights reserved.
SN 0921-5093
PD SEP 15
PY 2007
VL 465
IS 1-2
BP 100
EP 108
DI 10.1016/j.msea.2007.01.152
UT WOS:000248637600015
ER

PT J
AU Akino, K
   Kakehi, K
AF Akino, Kazuki
   Kakehi, Koji
TI Strengths and Microstructure of SUS316L Fabricated by Selective Laser
   Melting
SO JOURNAL OF THE JAPAN INSTITUTE OF METALS AND MATERIALS
AB Recently, AM ( Additive Manufacturing) process which can produce highly complex components have been gaining significant attention in both industry and academic research. Numerous metals and alloys have been processed by selective laser melting; Ti alloys, Ni alloys, and Co-Cr alloys have been the subjects of recent work. Ni-based superalloys have precipitated phases such as gamma' and gamma '' phase and Ti alloys and Co-Cr alloys are the multiphase alloys which have phase transformation, thus it is difficult to clarify the influential factors of AM process on strengths of these alloys. In this study, we used SUS316L stainless steel which is a single-phase solid-solution alloy and does not have precipitated phase in order to clarify characteristic influential factors of AM compared with a conventional material. SUS316L was fabricated by selective laser melting by ytterbium fiber laser from fine metallic powder. It was found that the coarse columnar grains grew up along the built direction and the columnar cell structure of dislocations which are induced during the AM process. During the solution heat treatment, the dislocation recovery was observed. AM specimens showed higher tensile and creep strengths compared with the conventional (hot working) material because of the high. density of dislocations. Ductility of AM specimens was lower than the conventional material because of defects due to lack of fusion at molten pool boundaries; furthermore, the specimens whose loading direction corresponds to built direction showed lower strength and elongation than the specimens whose loading direction perpendicular to built direction due to the oriented defects.
SN 0021-4876
EI 1880-6880
PY 2016
VL 80
IS 12
SI SI
BP 772
EP 777
DI 10.2320/jinstmet.JAW201610
UT WOS:000389142500010
ER

PT J
AU Koneva, NA
   Potekaev, AI
   Nikonenko, EL
   Popova, NA
   Klopotov, AA
   Klopotov, VD
AF Koneva, N. A.
   Potekaev, A. I.
   Nikonenko, E. L.
   Popova, N. A.
   Klopotov, A. A.
   Klopotov, V. D.
TI Structure and Phase Composition of Heat-Resistant Ni-Al-Co Alloy After
   Annealing and Creep
SO RUSSIAN PHYSICS JOURNAL
AB The paper presents research into the structure and phase composition of Ni-Al-Co alloy modified by rhenium (similar to 3 at.%) alloying. Observations are carried out using the transmission electron microscopy. The initial state of the alloy is the state after the directional crystallization. The alloy is further subjected to 900 degrees C annealing during 1143 h. Creep tests are additionally carried out for this alloy at the same temperature and time and 400 MPa load. It is shown that FCC disordered - and ordered -phases are major in all alloy states. Secondary phases are found to be sigma-phase, -phase, Laves and AlRe2 phases. Experiments show that the high temperature annealing changes the phase composition of the alloy. Thus, the amount of the ordered -phase increases, while that of disordered -phase decreases. During the creep process, the amount of the former reduces and the amount of the latter increases. The annealing process modifies the phase composition in secondary phases. It is found that the structural modification caused by the creep process differs from that caused by the annealing process. Thus, the creep-induced modification of the cuboid structure in -phase is stronger than due to annealing. Dislocations are observed in - and -phases in all states of the alloy. During the annealing process, the dislocation density in -phase is higher than in -phase, and vice versa during the creep process. The experiments show that the behavior of the dislocation structures is different during the annealing and creep processes.
RI Starostenkov, Mikhail D/A-7496-2014; Potekaev, Aleksandr I./O-6667-2014
SN 1064-8887
EI 1573-9228
PD APR
PY 2019
VL 61
IS 12
BP 2218
EP 2224
DI 10.1007/s11182-019-01658-3
UT WOS:000469509400009
ER

PT J
AU Pillai, R
   Sloof, WG
   Chyrkin, A
   Singheiser, L
   Quadakkers, WJ
AF Pillai, R.
   Sloof, W. G.
   Chyrkin, A.
   Singheiser, L.
   Quadakkers, W. J.
TI A new computational approach for modelling the microstructural evolution
   and residual lifetime assessment of MCrAlY coatings
SO MATERIALS AT HIGH TEMPERATURES
AB MCrAlY (M=Ni, Co) coatings are commonly used to protect the underlying superalloy component in industrial gas turbines and aeroengines from oxidation attack. They also function as bond coats for thermal barrier coatings (TBC). The chemical life time of the coated component is mainly governed by the depletion of the beta-phase in the bond coat as a result of simultaneously occurring surface oxidation and interdiffusion between the coating and the substrate. A new computational approach to model the microstructural evolution in MCrAlY (M=Ni, Co) coatings on Ni base superalloys was undertaken in the present study. Scanning electron microscopy (SEM), energy dispersive X-ray spectroscopy (EDX) and wavelength dispersive X-ray spectroscopy (WDX) was employed to characterise MCrAlY coated superalloy samples after exposure at 1000 and 1100 degrees C. Phases were identified by electron backscatter diffraction (EBSD) and correlated with SEM/EDX/WDX analyses.
   Modelling of the microstructural evolution was carried out considering simultaneously occurring surface oxidation and interdiffusion processes. A flux based calculation of the concentration profiles and stable phases was performed, taking into account diffusion of all elements in the gamma, gamma ' and beta-NiAl phases. Good agreement was found between the observed and computed phase distributions after specific time intervals. The computed widths of the beta-depletion zones showed satisfactory agreement with the measurements. Additionally, the model was able to predict the formation of a TCP-phase and its penetration into the substrate with increasing exposure time in one of the investigated coating systems.
RI ; Quadakkers, Willem J/B-5117-2015
OI Pillai, Rishi/0000-0002-4368-8197; Quadakkers, Willem
   J/0000-0002-0644-0192; Chyrkin, Anton/0000-0002-4355-3030
SN 0960-3409
EI 1878-6413
PD JAN
PY 2015
VL 32
IS 1-2
BP 57
EP 67
DI 10.1179/0960340914Z.00000000063
UT WOS:000348713300010
ER

PT J
AU Sidhu, VPS
   Goyal, K
   Goyal, R
AF Sidhu, Varinder Pal Singh
   Goyal, Khushdeep
   Goyal, Rakesh
TI Comparative Evaluation of Hot Corrosion Resistance of 83WC-17CO and
   86WC-10CO-4Cr Coatings on Some Boiler Steels in Actual Boiler in Thermal
   Power Plant
SO METALLOGRAPHY MICROSTRUCTURE AND ANALYSIS
AB This research work was focused on the performance of HVOF-sprayed 83WC-17CO and 86WC-10CO-4Cr coatings on boiler steel alloys ASME SA213 T22 and ASME SA213 T91 in a coal-fired boiler environment. Both coated and bare steel alloys were subjected to cyclic exposures, in the superheater zone of a coal-fired boiler for 10 cycles at 900 A degrees C to compare the effect of the coatings in actual boiler environment. During the study, each cycle consisted of 100-h heating followed by 1-h cooling at ambient conditions and thereafter thermogravimetric method was used to establish the kinetics of corrosion. Corrosion products were examined by x-ray diffraction, scanning electron microscopy/energy-dispersive spectroscopy techniques. The hot corrosion resistance of both the coatings 83WC-17CO and 86WC-10CO-4Cr coating was found better on ASME SA213 T22, whereas 86WC-10CO-4Cr coating showed the higher corrosion resistance on ASME SA213 T22 as compared to 83WC-17CO coating.
RI Goyal, Khushdeep/P-3782-2019
OI goyal, khushdeep/0000-0001-5269-8744
SN 2192-9262
EI 2192-9270
PD DEC
PY 2017
VL 6
IS 6
BP 512
EP 518
DI 10.1007/s13632-017-0392-3
UT WOS:000416901200006
ER

PT J
AU Monceau, D
   Oquab, D
   Estournes, C
   Boidot, M
   Selezneff, S
   Thebault, Y
   Cadoret, Y
AF Monceau, Daniel
   Oquab, Djar
   Estournes, Claude
   Boidot, Mathieu
   Selezneff, Serge
   Thebault, Yannick
   Cadoret, Yannick
TI Pt-modified Ni aluminides, MCrAlY-base multilayer coatings and TBC
   systems fabricated by Spark Plasma Sintering for the protection of
   Ni-base superalloys
SO SURFACE & COATINGS TECHNOLOGY
CT 36th International Conference on Metallurgical Coatings and Thin Films
CY APR 27-MAY 01, 2009
CL San Diego, CA
SP Amer Vacuum Soc, Adv Surface Engn Div
AB Pt-modified Ni aluminicles and MCrAlY coatings (where M = Ni and/or Co) are widely used on turbine blades and vanes for protection against oxidation and corrosion and as bond coatings in thermal barrier coating (TBC) systems. The present work shows the ability of a new fabrication technique, the Spark Plasma Sintering, to develop rapidly new coating compositions and microstructurres. This technique allows combining powders and metallic foils on a superalloy substrate in order to obtain multilayered coatings in a single short experiment. Fabrication of MCrAlY overlays with local Pt and/or Al enrichment is shown, as well as fabrication of coatings made of xi-PtAl2, epsilon-PtAl, alpha-AlNiPt2, martensitic beta-(Ni,Pt)Al or Pt-rich gamma/gamma' phases. The realization of a complete TBC system with a porous and adherent Yttria Stabilized Zirconia (YSZ) layer on a gamma/gamma' low mass bond coating is also demonstrated. Difficulties of fabrication are reviewed and discussed, such as Y segregation, risks of carburization, local overheating, or difficulty to coat complex shape parts. Finally, some first results of cyclic oxidation are given. (C) 2009 Elsevier B.V. All rights reserved.
RI Boidot, Mathieu/K-6376-2014; ESTOURNES, Claude/F-2322-2017
OI ESTOURNES, Claude/0000-0001-8381-8454
SN 0257-8972
PD DEC 25
PY 2009
VL 204
IS 6-7
BP 771
EP 778
DI 10.1016/j.surfcoat.2009.09.054
UT WOS:000272859500006
ER

PT J
AU Wang, F
   Wu, ZN
   Ma, DX
   Buhrig-Polaczek, A
AF Wang, Fu
   Wu, Zining
   Ma, Dexin
   Buehrig-Polaczek, Andreas
TI Effect of Directional Solidification Variables on the Microstructures of
   Single-Crystal Turbine Blades of Nickel-Based Superalloy
SO ADVANCED ENGINEERING MATERIALS
AB Single-crystal turbine blades of nickel-based superalloy are directionally solidified at different withdrawal rates of 0.0017 cm s(-1)-0.01 cm s(-1) aiming to investigate the evolution of as-cast microstructures. The results show that the average primary and secondary dendrite arm spacings,.1 and.2, decrease with increasing withdrawal rate, although the complicated geometry of the blades results in local nonhomogeneity of dendrite arm spacings. The experimentally achieved values of.1 can be reasonably predicted by Ma and Sahm's theoretical model, in which the effect of the secondary dendrite on the primary dendrite arm spacing is considered. With increasing withdrawal rate, the shape of the g/ g0 eutectic varies from a large block-like eutectic island to an interconnected small strip-like morphology. In addition to this, the average size of the g/ g0 eutectic gradually decreases with increasing withdrawal rate. A reduction in the average sizes of the g0 precipitates in the dendrite core and interdendritic region is also observed with increasing withdrawal rate. The microsegregation levels of Al, Ti, Ta, Cr, Co, and Mo are alleviated with increasing withdrawal rate.
OI Wang, Fu/0000-0002-7590-7059
SN 1438-1656
EI 1527-2648
PD NOV
PY 2017
VL 19
IS 11
AR 1700297
DI 10.1002/adem.201700297
UT WOS:000415932100024
ER

PT J
AU Quadling, A
   Vandeperre, L
   Parkes, M
   Lee, WE
AF Quadling, Amanda
   Vandeperre, Luc
   Parkes, Maria
   Lee, William E.
TI Second Phase-Induced Degradation of Fused MgO Partially Stabilized
   Zirconia Aggregates
SO JOURNAL OF THE AMERICAN CERAMIC SOCIETY
AB Magnesia-partially stabilized zirconia (Mg-PSZ) fired refractory crucibles used under vacuum induction melting (VIM) furnaces, are routinely cycled above 1500 degrees C in service, sometimes experiencing failure in under a dozen cycles. This has negative financial implications, given the high value Ni-Co superalloys melted in them. To evaluate aggregate response to cycling, the microstructural evolution of two commercial varieties of fused Mg-PSZ aggregate has been studied within their host refractories, over eight cycles to 1700 degrees C. The aggregates contain 0.1-0.2wt% alumina and silica impurities and at 1700 degrees C, these generate a liquid phase which on cooling, crystallizes segregated secondary phases of spinel, forsterite, and cordierite. These minerals have thermal expansion coefficients that are markedly different to zirconia and the mismatch in volume change rates between adjacent phases leads to aggregate breakdown. Micro-Raman mapping reveals internal boundaries within the aggregates which are attributed to retention of original surface concentrations of alumina and silica on zircon sand particles at the time of conversion into zirconia and which act as the main location for secondary phase development. Crucibles made with aggregates containing higher concentrations of stabilizer (>2wt% MgO) and MgO fines in their matrix phase, show significantly greater aggregate breakdown.
SN 0002-7820
EI 1551-2916
PD APR
PY 2015
VL 98
IS 4
BP 1364
EP 1371
DI 10.1111/jace.13458
UT WOS:000352635100048
ER

PT J
AU Gulsoy, HO
   Ozgun, O
   Bilketay, S
AF Gulsoy, H. Ozkan
   Ozgun, Ozgur
   Bilketay, Sezer
TI Powder injection molding of Stellite 6 powder: Sintering,
   microstructural and mechanical properties
SO MATERIALS SCIENCE AND ENGINEERING A-STRUCTURAL MATERIALS PROPERTIES
   MICROSTRUCTURE AND PROCESSING
AB The purpose of this study was to produce Co-based Stellite 6 superalloy components by using the method of Powder Injection Molding (PIM) and to characterize the microstructural and mechanical properties of the produced components. The experimental studies were started through the formation of feedstock by mixing Stellite 6 powder with a multicomponent binder system. Prepared feedstock was formed by utilizing powder injection molding technique. Then the molded samples were subjected to the solvent and thermal debinding processes. Different sintering cycles were applied to the raw components for the purpose of determining the optimum sintering conditions. The densities of the sintered components were determined in accordance with the Archimedes' principle. The microstructural characterization was performed through scanning electron microscope (SEM) analysis, energy dispersive spectrometry (EDS) analyses, and X-ray diffraction (XRD) analysis. Hardness measurement and tensile test were conducted in order to determine the mechanical properties. The results illustrated that the injection molded Stellite 6 components were composed of fine and equiaxed grains, plenty of carbide precipitates exhibiting homogenous distribution throughout the microstructure formed at the grain boundaries and thus the mechanical properties were considerably high. (c) 2015 Elsevier B.V. All rights reserved.
SN 0921-5093
EI 1873-4936
PD JAN 10
PY 2016
VL 651
BP 914
EP 924
DI 10.1016/j.msea.2015.11.058
UT WOS:000367486800104
ER

PT J
AU Aguero, A
AF Aguero, A.
TI High temperature corrosion resistant coatings for gas turbine components
SO REVISTA DE METALURGIA
