Repository: MatInfoUB/NLP-Queries

File: Co_superalloys_comp1.txt (part 3 of 20)
FN Clarivate Analytics Web of Science
AB The mechanical properties of gamma'-strengthened Co-Ni-Al-W-Cr model superalloys extending from pure Ni-base to pure Co-base superalloys have been assessed. Differential scanning calorimetry measurements and thermodynamic calculations match well and show that the gamma' solvus temperature decreases with increasing Co-content The gamma/gamma' lattice misfit is negative on the Ni- and positive on the Co-rich side. High Ni-contents decelerate the oxidation kinetics up to a factor of 15. The creep strength of the Ni-base alloy increases by an order of magnitude with additions of Co before it deteriorates strongly upon higher additions despite an increasing gamma' volume fraction. (C) 2015 Elsevier Ltd. All rights reserved.
RI Neumeier, Steffen/F-7092-2017; Goken, Mathias/F-7940-2015; Virtanen,
   Sannakaisa/N-3699-2015
OI Neumeier, Steffen/0000-0001-7853-0368; Goken,
   Mathias/0000-0002-3226-0304; Zenk, Christopher/0000-0002-0690-4276;
   Virtanen, Sannakaisa/0000-0002-7179-7593; Dolotko,
   Oleksandr/0000-0002-6386-0281; Weiser, Martin/0000-0002-9448-5787
SN 1359-6462
PD FEB
PY 2016
VL 112
BP 83
EP 86
DI 10.1016/j.scriptamat.2015.09.018
UT WOS:000365057500019
ER

PT S
AU Suzuki, A
   Inui, H
   Pollock, TM
AF Suzuki, Akane
   Inui, Haruyuki
   Pollock, Tresa M.
BE Clarke, DR
TI L1(2)-Strengthened Cobalt-Base Superalloys
SO ANNUAL REVIEW OF MATERIALS RESEARCH, VOL 45
SE Annual Review of Materials Research
AB The discovery of the gamma'-Co-3(Al,W) phase with an L1(2) structure provided Co-base alloys with a new strengthening mechanism, enabling a new class of high-temperature material: Co-base superalloys. This review discusses the current understanding of the phase stability, deformation, and oxidation behaviors of gamma' single-phase and gamma + gamma' two-phase alloys in comparison with Ni-base gamma'-L1(2) phase and gamma + gamma' superalloys. Relatively low stacking fault energies and phase stability of the gamma' phase compared with those in Ni-base alloys are responsible for the unique deformation behaviors observed in Co-base gamma' and gamma + gamma' alloys. Controlling energies of planar defects, such as stacking faults and antiphase boundaries, by alloying is critical for alloy development. Experimental and density functional theory studies indicate that additions of Ta, Ti, Nb, Hf, and Ni are effective in simultaneously increasing the phase stability and stacking fault energy of gamma'-Co-3(Al,W), thus improving the high-temperature strength of Co-base gamma' phase and gamma + gamma' two-phase superalloys.
SN 1531-7331
BN 978-0-8243-1745-4
PY 2015
VL 45
BP 345
EP 368
DI 10.1146/annurev-matsci-070214-021043
UT WOS:000379904600002
ER

PT J
AU Bian, HK
   Xu, XD
   Li, YP
   Koizumi, Y
   Wang, ZC
   Chen, MW
   Yamanaka, K
   Chiba, A
AF Bian, Huakang
   Xu, Xiandong
   Li, Yunping
   Koizumi, Yuichiro
   Wang, Zhongchang
   Chen, Mingwei
   Yamanaka, Kenta
   Chiba, Akihiko
TI Regulating the coarsening of the gamma ' phase in superalloys
SO NPG ASIA MATERIALS
AB The properties of superalloys are typically deteriorated by the coarsening of the nano-sized gamma' phase, which is the primary strengthening component at high temperatures. Stabilizing the gamma' phase represents one of the key challenges in developing next-generation superalloys. Herein, we fabricate a cobalt-nickel-based superalloy with a nanoscale coherent gamma' phase, (Ni,Co)(3) (Al, Ti, Nb), which is isolated by stacking-fault ribbons in the alloy matrix as a result of the Suzuki segregation of alloying atoms. Additionally, we demonstrate that this new nanostructure can slow down the coarsening of the gamma' phase at high temperatures. As a result, the cobalt-nickel-based superalloy displays considerably high tensile yield points, exceeding 1650 MPa at room temperature and 1250 MPa at 973 K, which are markedly higher than those of the commonly used nickel-and cobalt-based superalloys. This study thereby paves a new path for developing superalloys with exceptional mechanical performance and thermal stability.
RI Li, Yunping/M-2076-2016; Li, Yunping/A-8109-2011; Koizumi,
   Yuichiro/C-2697-2011; Wang, Zhongchang/M-7124-2019; Yamanaka,
   Kenta/G-4745-2014; Yamanaka, Kenta/J-5071-2019; Chen,
   Mingwei/A-4855-2010
OI Li, Yunping/0000-0002-4657-2923; Koizumi, Yuichiro/0000-0001-7061-7135;
   Yamanaka, Kenta/0000-0003-1675-4731; Yamanaka,
   Kenta/0000-0003-1675-4731; Chen, Mingwei/0000-0002-8274-3099
SN 1884-4049
EI 1884-4057
PD AUG
PY 2015
VL 7
AR e212
DI 10.1038/am.2015.96
UT WOS:000360946000007
ER

PT J
AU Moon, KW
   Campbell, CE
   Williams, ME
   Boettinger, WJ
AF Moon, K. -W.
   Campbell, C. E.
   Williams, M. E.
   Boettinger, W. J.
TI Diffusion in FCC Co-rich Co-Al-W Alloys at 900 and 1000 A degrees C
SO JOURNAL OF PHASE EQUILIBRIA AND DIFFUSION
AB Diffusion couple experiments between various Co-rich face centered cubic (FCC) alloys in the Co-W-Al ternary system have been conducted at 900 and 1000 A degrees C. Diffusion coefficients have been extracted for the Co-W binary and for ternary alloys at compositions where the diffusion paths cross. In addition, a least squares method has been utilized to optimize diffusion mobility parameters using DICTRA simulations to best fit the experimental concentration versus distance curves. Predictions of the diffusion matrix using the refined mobility database are in good agreement with the values obtained at the diffusion path crossing points.
SN 1547-7037
EI 1863-7345
PD AUG
PY 2016
VL 37
IS 4
SI SI
BP 402
EP 415
DI 10.1007/s11669-016-0486-7
UT WOS:000381453200004
ER

PT J
AU Naujoks, D
   Eggeler, YM
   Hallensleben, P
   Frenzel, J
   Fries, SG
   Palumbo, M
   Kossmann, J
   Hammerschmidt, T
   Pfetzing-Micklich, J
   Eggeler, G
   Spiecker, E
   Drautz, R
   Ludwig, A
AF Naujoks, D.
   Eggeler, Y. M.
   Hallensleben, P.
   Frenzel, J.
   Fries, S. G.
   Palumbo, M.
   Kossmann, J.
   Hammerschmidt, T.
   Pfetzing-Micklich, J.
   Eggeler, G.
   Spiecker, E.
   Drautz, R.
   Ludwig, A.
TI Identification of a ternary mu-phase in the Co-Ti-W system - An advanced
   correlative thin-film and bulk combinatorial materials investigation
SO ACTA MATERIALIA
AB The formation of a ternary It-phase is documented for the system Co-Ti-W. The relevant compositional stability range is identified by high-throughput energy dispersive X-ray spectroscopy, electrical resistance and X-ray diffraction maps from a thin-film materials library (1} mu m thickness). Bulk samples of the identified compositions were fabricated to allow for correlative film and bulk studies. Using analytical scanning and transmission electron microscopy, we demonstrate that in both, thin film and bulk samples, the D85 phase (is-phase) coexists with the 06-phase and the A2-phase at comparable average chemical compositions. Young's moduli and hardness values of the mu-phase and the C36-phase were determined by nanoindentation. The trends of experimentally obtained elastic moduli are consistent with density functional theory (DFT) calculations. DFT analysis also supports the experimental findings, that the it-phase can solve up to 18 at.% Ti. Based on the experimental and DFT results it is shown that CALPHAD modeling can be modified to account for the new findings. (C) 2017 Acta Materialia Inc. Published by Elsevier Ltd. All rights reserved.
RI Ludwig, Alfred G/G-1111-2011; Pfetzing, Janine J/J-2412-2012;
   Hammerschmidt, Thomas/A-3343-2009; Hammerschmidt, Thomas/M-1488-2019;
   Drautz, Ralf/A-2938-2017; Palumbo, Mauro/N-6420-2019
OI Ludwig, Alfred G/0000-0003-2802-6774; Pfetzing, Janine
   J/0000-0003-0539-1146; Hammerschmidt, Thomas/0000-0002-2270-4469;
   Hammerschmidt, Thomas/0000-0002-2270-4469; Drautz,
   Ralf/0000-0001-7101-8804; 
SN 1359-6454
EI 1873-2453
PD OCT 1
PY 2017
VL 138
BP 100
EP 110
DI 10.1016/j.actamat.2017.07.037
UT WOS:000410018200010
ER

PT J
AU Yeh, AC
   Wang, SC
   Cheng, CF
   Chang, YJ
   Chang, SC
AF Yeh, An-Chou
   Wang, Sheng-Chi
   Cheng, Chia-Fu
   Chang, Yao-Jen
   Chang, Shih-Chin
TI Oxidation Behaviour of Si-Bearing Co-Based Alloys
SO OXIDATION OF METALS
AB The high-temperature oxidation behaviour of Si-bearing cobalt-base superalloys has been investigated. Isothermal oxidation tests conducted at 900, 1000, and 1150 A degrees C indicated that silicon addition can improve oxidation resistance. Furthermore, the alloy content of tungsten can have profound impact on the oxidation behaviour; low content of tungsten can promote the formation of protective alumina at temperatures at and above 1000 A degrees C, while high tungsten content can slow down oxidation at 900 A degrees C.
SN 0030-770X
EI 1573-4889
PD AUG
PY 2016
VL 86
IS 1-2
BP 99
EP 112
DI 10.1007/s11085-016-9623-2
UT WOS:000379175000006
ER

PT J
AU Bantounas, I
   Gwalani, B
   Alam, T
   Banerjee, R
   Dye, D
AF Bantounas, Ioannis
   Gwalani, Bharat
   Alam, Talukder
   Banerjee, Rajarshi
   Dye, David
TI Elemental partitioning, mechanical and oxidation behaviour of two
   high-gamma ' W-free gamma/gamma ' polycrystalline Co/Ni superalloys
SO SCRIPTA MATERIALIA
AB Cr-containing W-free Co alloys that form L1(2) gamma' strengthening precipitates in an fcc gamma matrix are presented to examine the effect of Ta and Nb additions to increase the strength, solvus temperature and gamma prime fraction. The alloys are found to have relatively low density, good oxidation resistance (<0.5 mu m scale at 800 degrees C for 100 h) with coherent Al2O3 and Cr2O3 scales, and reasonable yield strengths, similar to 800 MPa. The phase partitioning, measured by atom probe tomography, was found to be similar to W-containing Co/Ni superalloys, with Mo partitioning to the matrix providing solid solution strengthening. (C) 2019 Acta Materialia Inc. Published by Elsevier Ltd. All rights reserved.
RI Dye, David/B-5603-2012
OI Dye, David/0000-0002-8756-3513
SN 1359-6462
PD APR 1
PY 2019
VL 163
BP 44
EP 50
DI 10.1016/j.scriptamat.2018.12.025
UT WOS:000458940000010
ER

PT J
AU Zenk, CH
   Povstugar, I
   Li, R
   Rinaldi, F
   Neumeier, S
   Raabe, D
   Goken, M
AF Zenk, Christopher H.
   Povstugar, Ivan
   Li, Rui
   Rinaldi, Fernando
   Neumeier, Steffen
   Raabe, Dierk
   Goeken, Mathias
TI A novel type of Co-Ti-Cr-base gamma/gamma ' superalloys with low mass
   density
SO ACTA MATERIALIA
AB A gamma' strengthened Co-Ti-Cr superalloy is presented with a mass density similar to 14 % below that of typical Co-Al-W-based alloys. The lattice misfit is sufficiently low to form coherent cuboidal gamma' precipitates. Atom probe tomography shows that Cr partitions to the gamma phase, but increases the gamma' volume fraction compared to a binary Co-Ti alloy to more than 60 %. The solubility of Cr in the gamma' phase is significantly higher than expected from previously published values. The gamma' solvus temperature is above 1100 degrees C. The yield strength shows a distinct increase above 600 degrees C surpassing that of Co-9Al-8W (at.%) and conventional Co-base superalloys, even more so when it is normalized by the mass density. (C) 2017 Acta Materialia Inc. Published by Elsevier Ltd. All rights reserved.
RI Raabe, Dierk/A-6470-2009; Neumeier, Steffen/F-7092-2017
OI Raabe, Dierk/0000-0003-0194-6124; Zenk, Christopher/0000-0002-0690-4276;
   Povstugar, Ivan/0000-0002-1409-6854; Neumeier,
   Steffen/0000-0001-7853-0368
SN 1359-6454
EI 1873-2453
PD AUG 15
PY 2017
VL 135
BP 244
EP 251
DI 10.1016/j.actamat.2017.06.024
UT WOS:000407536800025
ER

PT J
AU Wang, L
   Oehring, M
   Liu, Y
   Lorenz, U
   Pyczak, F
AF Wang, Li
   Oehring, Michael
   Liu, Yong
   Lorenz, Uwe
   Pyczak, Florian
TI Site occupancy of alloying elements in the L1(2) structure determined by
   channeling enhanced microanalysis in gamma/gamma ' Co-9Al-9W-2X alloys
SO ACTA MATERIALIA
AB Knowledge about the sublattice site preference of alloying elements in the L1(2)-gamma' phase of novel Co-base superalloys is a necessary pre-requisite to understand their influence on the properties of the alloys in general and the gamma' phase in particular. In the present study, the atomic site occupancy of the alloying elements in the L1(2)-gamma' structure in Co-9Al-9W-2X quaternary alloys after long-term annealing at 900 degrees C for 5000 h was determined using the atom location by channeling enhanced microanalysis (ALCHEMI) technique in combination with energy-dispersive X-ray spectroscopy (EDX) composition analysis in a transmission electron microscope (TEM). The experimental ALCHEMI data were evaluated by comparing them with those calculated by the program 'Inelastic Cross Section Calculator' (ICSC). The results show that Co mainly occupies one sublattice site and Al/W are located at the other sublattice site in the L1(2) unit cell in the ternary alloy. The additional elements Ti, V, Mo and Ta which partition strongly to the gamma' phase tend to occupy the Al/W sublattice site, and Cr which partitions more to the gamma phase also favors the AI/W sublattice site, while Ni weakly partitions into the gamma' phase and favors the Co sublattice site. The results of this study can provide evidence to the predictions on the site preference in literature based on the phase composition or on theoretical studies. (C) 2018 Acta Materialia Inc. Published by Elsevier Ltd. All rights reserved.
SN 1359-6454
EI 1873-2453
PD JAN 1
PY 2019
VL 162
BP 176
EP 188
DI 10.1016/j.actamat.2018.09.059
UT WOS:000450381400016
ER

PT J
AU Wang, YQ
   Sayre, G
AF Wang, Y. Q.
   Sayre, G.
TI Synthesis of simple and platinum-modified aluminide coatings on cobalt
   (Co)-base superalloys via a vapor phase aluminizing process
SO SURFACE & COATINGS TECHNOLOGY
AB An investigation was conducted to synthesize simple beta-CoAl or beta-(Co,Ni)Al coatings and platinum (Pt)-modified aluminide coatings on cobalt-base superalloys via an industrial vapor phase aluminizing process. Surface morphology and cross-section microstructure of the developed coatings were studied and compared by using optical microscope, scanning electron microscope (SEM) equipped with energy dispersive spectroscopy (EDS). Experimental results showed that Al increase in Al-Cr nuggets increases the coating thickness; substrate elements influence the formation of coatings; the increase of the electrodeposited Pt thickness increases the amount of xi PtAl(2) phase after aluminizing process; and the transformation of xi PtAl(2) phase into beta-(Co,Ni,Pt)Al phase can be obtained via a heat treatment process. (C) 2008 Elsevier B.V. All rights reserved.
SN 0257-8972
PD NOV 25
PY 2008
VL 203
IS 3-4
BP 256
EP 263
DI 10.1016/j.surfcoat.2008.08.072
UT WOS:000261360600011
ER

PT S
AU Liu, R
   Yao, MX
AF Liu, Rong
   Yao, Matthew X.
BE Zhang, S
   Zhao, D
TI High-Performance Wear/Corrosion-Resistant Superalloys
SO AEROSPACE MATERIALS HANDBOOK
SE Advances in Materials Science and Engineering-Boca Raton
SN 2334-3656
BN 978-1-4398-7330-4; 978-1-4398-7329-8
PY 2013
BP 151
EP 235
UT WOS:000374501800006
ER

PT J
AU Mughrabi, H
AF Mughrabi, Hael
TI The importance of sign and magnitude of gamma/gamma ' lattice misfit in
   superalloys-with special reference to the new gamma '-hardened
   cobalt-base superalloys
SO ACTA MATERIALIA
AB In this work, the remarkable high-temperature strength properties of monocrystalline gamma'-hardened Ni-base superalloys are reviewed with the goal of understanding better the important role played by the gamma/gamma' lattice misfit delta with respect to microstructural stability and high-temperature creep and fatigue resistance. In particular, attention is focussed on the phenomenon of microstructural degradation by directional coarsening in the form of gamma/gamma' rafting which also occurs in turbine blades in service. The role played by the lattice misfit (which is negative for all currently used Ni-base superalloys) is elucidated with respect to its sign, magnitude and temperature dependence. Based on a detailed discussion of high-temperature deformation involving gamma/gamma' rafting, it is argued that superalloys with a positive gamma/gamma' lattice misfit should exhibit better high-temperature strength properties than otherwise similar superalloys with a negative misfit. In this context, the new class of gamma'-hardened Co-base superalloys is of special interest. These alloys have promising high-temperature strength properties and possess a positive lattice mismatch. It is suggested that this positive mismatch is one of the beneficial factors that contribute to the promising properties of these alloys and that this aspect should be explored further. (C) 2014 Acta Materialia Inc. Published by Elsevier Ltd. All rights reserved.
SN 1359-6454
EI 1873-2453
PD DEC
PY 2014
VL 81
BP 21
EP 29
DI 10.1016/j.actamat.2014.08.005
UT WOS:000345179800003
ER

PT J
AU Freund, LP
   Bauer, A
   Benker, L
   Neumeier, S
   Goken, M
AF Freund, Lisa Patricia
   Bauer, Alexander
   Benker, Lisa
   Neumeier, Steffen
   Goeken, Mathias
TI Formation of Cuboidal Co3AlC Precipitates in Carbon-Containing
   Co-Al-W-Based Superalloys
SO ADVANCED ENGINEERING MATERIALS
AB The influence of Carbon addition on a ternary Co-Al-W alloy is investigated especially regarding phase stability and partitioning behavior of alloying elements. During casting and subsequent cooling, C-additon leads to the formation of an interdendritic carbide network and to the homogeneous precipitation of cuboidal E2(1) phase, Co3AlC, in the W-rich Co matrix. The solvus temperature of this phase is found to be about 1200 degrees C, which is significantly higher than the solvus temperature of the ternary L12 phase Co-3(Al,W). In the course of solution heat treatment, the Co3AlC precipitates are dissolved and the carbides change in morphology and chemical composition. Further annealing leads to the precipitation of small cuboidal precipitates of L1(2) phase, Co-3(Al,W), and to a discontinuous precipitation of further phases.
RI Goken, Mathias/F-7940-2015; Neumeier, Steffen/F-7092-2017
OI Goken, Mathias/0000-0002-3226-0304; Neumeier,
   Steffen/0000-0001-7853-0368
SN 1438-1656
EI 1527-2648
PD AUG
PY 2015
VL 17
IS 8
BP 1113
EP 1118
DI 10.1002/adem.201500171
UT WOS:000359425300004
ER

PT J
AU Gao, B
   Wang, L
   Liu, Y
   Song, X
   Yang, SY
   Chiba, A
AF Gao, B.
   Wang, L.
   Liu, Y.
   Song, X.
   Yang, S. Y.
   Chiba, A.
TI High temperature oxidation behaviour of gamma '-strengthened Co-based
   superalloys with different Ni addition
SO CORROSION SCIENCE
AB High temperature oxidation behaviours of gamma'-strengthened Co-based superalloys with various Ni additions were investigated at both 800 degrees C and 900 degrees C. The results show that the superalloys show excellent oxidation resistance due to the formation of compact spinel oxide scales. With the increasing of Ni addition, the concentration of Cr in scale/alloy interface will be increased but that of Co will be decreased. And the growth of Cr2O3 will be promoted, while CoO nucleation will be hindered. Therefore, increasing Ni addition helps the formation of protective spinel oxide scales and delays nodular oxidation, which favours to be better oxidation resistance.
SN 0010-938X
EI 1879-0496
PD AUG 15
PY 2019
VL 157
BP 109
EP 115
DI 10.1016/j.corsci.2019.05.036
UT WOS:000480374200012
ER

PT J
AU Klein, L
   Shen, Y
   Killian, MS
   Virtanen, S
AF Klein, L.
   Shen, Y.
   Killian, M. S.
   Virtanen, S.
TI Effect of B and Cr on the high temperature oxidation behaviour of novel
   gamma/gamma '-strengthened Co-base superalloys
SO CORROSION SCIENCE
AB Isothermal oxidation was carried out on new gamma/gamma'-strengthened Co-base superalloys of the system Co-Al-W-B and Co-Al-W-B-Cr at 800 and 900 degrees C in air. ToF-SIMS investigations show that boron accumulates in the inner oxide layer which improves the oxidation behaviour and oxide layer adhesion considerably. B-rich precipitations can be observed in the alloy matrix, as well. Appropriate amounts of chromium as additional alloying element lead to further improvement of the oxidation resistance due to the formation of protective inner Al(2)O(3) and Cr(2)O(3) scales. (C) 2011 Elsevier Ltd. All rights reserved.
RI Virtanen, Sannakaisa/N-3699-2015
OI Virtanen, Sannakaisa/0000-0002-7179-7593; Killian,
   Manuela/0000-0003-0892-4614
SN 0010-938X
PD SEP
PY 2011
VL 53
IS 9
BP 2713
EP 2720
DI 10.1016/j.corsci.2011.04.020
UT WOS:000293157700005
ER

PT J
AU Yu, H
   Ukai, S
   Hayashi, S
   Ono, N
AF Yu, Hao
   Ukai, Shigeharu
   Hayashi, Shigenari
   Ono, Naoko
TI Effect of Al content on the high-temperature oxidation of
   Co-20Cr-(5,10)Al oxide dispersion strengthened superalloys
SO CORROSION SCIENCE
AB The high-temperature oxidation of Co-based oxide dispersion strengthened (ODS) Co-20Cr-(5, 10) Al-2.4Hf-1.5Y(2)O(3) (wt%) superalloys was investigated at 900 C-omicron and 1000 C-omicron. The 10Al (wt%) superalloys possess better oxidation resistance with the formation of alumina scale than the 5Al (wt%) with a duplex scale of CoCr2O4/Cr2O3 and internal Al2O3. The alumina on the 10Al superalloy is composed of theta- and alpha-alumina at 900 C-omicron but dominated by alpha-alumina at 1000 C-omicron. The lower weight gain of 10Al superalloys at 1000 C-omicron than at 900 C-omicron was associated with different growth mechanisms of the Al2O3 scales. (C) 2017 Elsevier Ltd. All rights reserved.
RI YU, Hao/H-7228-2018
SN 0010-938X
EI 1879-0496
PD APR
PY 2017
VL 118
BP 49
EP 59
DI 10.1016/j.corsci.2017.01.015
UT WOS:000396969800005
ER

PT J
AU Liu, LF
   Wu, SS
   Dong, YB
   Lu, SL
AF Liu, Longfei
   Wu, Shusen
   Dong, Yunbo
   Lu, Shulin
TI Effects of alloyed Mn on oxidation behaviour of a Co-Ni-Cr-Fe alloy
   between 1050 and 1250 degrees C
SO CORROSION SCIENCE
AB The effects of Mn content on the oxidation behaviour of a Co-base superalloy with compositions of Co-29Cr-21Ni-23Fe-2.2Nb-1.6Si-xMn (x=0, 0.5, 1, 2) (Co22 alloy for short, wt.%) have been studied. Isothermal oxidation behaviour was investigated, and it showed kinetics of the Mn-containing samples followed a two-stage parabolic law. In the absence of Mn, scales on Co22 alloys consisted mainly of Cr2O3 and SiO2, and small amounts of Fe-Cr, Ni-Cr spinel nodules formed on the surface. When Mn was added, a triple oxide layer could be observed, consisting of Mn-Cr spinel as outer layer, Cr2O3 as middle layer and SiO2 in the innermost layer. (C) 2015 Elsevier Ltd. All rights reserved.
SN 0010-938X
EI 1879-0496
PD MAR
PY 2016
VL 104
BP 236
EP 247
DI 10.1016/j.corsci.2015.12.016
UT WOS:000370457500024
ER

PT J
AU Yan, HY
   Vorontsov, VA
   Dye, D
AF Yan, H. -Y.
   Vorontsov, V. A.
   Dye, D.
TI Effect of alloying on the oxidation behaviour of Co-Al-W superalloys
SO CORROSION SCIENCE
AB The 800 degrees C isothermal and cyclic oxidation of alloys based on Co-7A1-7W (at.%) was examined. Cr, Fe and Si additions were beneficial. Repeated oxide bilayers formed during cycling of non-Cr alloys, which were not protective (>100 mu m thick). In these layers, the outer was Co3O4 and the inner, a porous Co3O4 and Al2O3 mixture. 10 at.% Cr substitution for Co was sufficient to produce a protective, similar to 1 mu m thick scale which contained an outer layer of Al2CoO4, a very thin (100 nm) middle layer of Cr2O3 and an inner layer of Al2O3. Therefore protective oxide scales are possible in gamma/gamma', Co-Co-3(AL,W) superalloys. (C) 2014 Elsevier Ltd. All rights reserved.
RI Vorontsov, Vassili/A-8837-2010; Dye, David/B-5603-2012
OI Vorontsov, Vassili/0000-0002-1958-0602; Dye, David/0000-0002-8756-3513
SN 0010-938X
EI 1879-0496
PD JUN
PY 2014
VL 83
BP 382
EP 395
DI 10.1016/j.corsci.2014.03.002
UT WOS:000335274700041
ER

PT J
AU Berthod, P
   Gomis, JP
AF Berthod, Patrice
   Gomis, Jean-Paul
TI Improvement of the high temperature oxidation of TaC-strengthened
   Co(Cr)-based cast superalloys by the addition of nickel
SO CORROSION ENGINEERING SCIENCE AND TECHNOLOGY
AB In this work, nickel is added in substitution to cobalt in the composition of a cast cobalt-based chromium-rich superalloy designed to obtain a double-phased {fcc matrix + TaC} microstructure. Two nickel amounts were tested, 13 and 26 wt-%Ni, for 25 wt-%Cr, 0.4 wt-%C and 6 wt-%Ta, the rest being cobalt. The obtained as-cast microstructures are not different from the starting alloy's one, contrarily to the hardness which became lower. The oxidation tests at 1200 degrees C for 170 h demonstrated a significant improvement of the alloy's behaviour, especially for an addition of 26 wt-%Ni. This seems to be attributed to an easier Cr diffusion towards the oxidation front as suggested by the observed Cr contents in extreme surface as well as by the lower Cr concentration gradients. In addition, the TaC seemed to be morphologically more stable in the presence of nickel in the alloys than in the absence of Ni.
SN 1478-422X
EI 1743-2782
DI 10.1080/1478422X.2019.1699261
EA DEC 2019
UT WOS:000500624100001
ER

PT J
AU Saal, JE
   Wolverton, C
AF Saal, James E.
   Wolverton, C.
TI Thermodynamic stability of Co-Al-W L1(2) gamma '
SO ACTA MATERIALIA
AB Co-based superalloys in the Co-Al-W system exhibit coherent L1(2) Co-3(Al,W) gamma' precipitates in an face-centered cubic Co gamma matrix, analogous to Ni3Al in Ni-based systems. Unlike Ni3Al, however, experimental observations of Co-3(Al,W) suggest that it is not a stable phase at 1173 K. Here, we perform an extensive series of density functional theory (DFT) calculations of the gamma' Co-3(Al,W) phase stability, including point defect energetics and finite-temperature contributions. We first confirm and extend previous DFT calculations of the metastability of L1(2) Co-3(Al0.5W0.5) gamma' at 0 K with respect to hexagonal close-packed Co, B2 CoAl and D0(19) Co3W using the special quasi-random structure (SQS) approach to describe the Al/W solid solution, employing several exchange/correlation functionals, structures with varying degrees of disorder, and newly developed larger SQSs. We expand the validity of this conclusion by considering the formation of antisite and vacancy point defects, predicting defect formation energies similar in magnitude to Ni3Al. However, in contrast to the Ni3Al system, we find that substituting Co on Al sites is thermodynamically favorable at 0 K, consistent with experimental observation of Co excess and Al deficiency in gamma' with respect to the Co-3(Al0.5W0.5) composition. Lastly, we consider vibrational, electronic and magnetic contributions to the free energy, finding that they promote the stability of gamma', making the phase thermodynamically competitive with the convex hull at elevated temperature. Surprisingly, this is due to the relatively small finite-temperature contributions of one of the gamma' decomposition products, B2 CoAl, effectively destabilizing the Co, CoAl and Co3W three-phase mixture, thus stabilizing the gamma' phase. (C) 2013 Acta Materialia Inc. Published by Elsevier Ltd. All rights reserved.
RI Saal, James E/L-8963-2017; Wolverton, Christopher/B-7542-2009
OI Saal, James E/0000-0003-0935-158X; 
SN 1359-6454
PD APR
PY 2013
VL 61
IS 7
BP 2330
EP 2338
DI 10.1016/j.actamat.2013.01.004
UT WOS:000317161800005
ER

PT B
AU Dvorak, J
   Kral, P
   Kvapilova, M
   Hrbacek, K
   Sklenicka, V
AF Dvorak, Jiri
   Kral, Petr
   Kvapilova, Marie
   Hrbacek, Karel
   Sklenicka, Vaclav
GP TANGER Ltd
TI HIGH - TEMPERATURE CREEP BEHAVIOUR OF CAST COBALT-BASE SUPERALLOYS
SO 27TH INTERNATIONAL CONFERENCE ON METALLURGY AND MATERIALS (METAL 2018)
CT 27th International Conference on Metallurgy and Materials (METAL)
CY MAY 23-25, 2018
CL Brno, CZECH REPUBLIC
SP Techn Univ Ostrava, Czech Soc New Mat & Technologies, Engn Acad Czech Republ, Czech Met Soc, Mat Res Soc Serbia, Soc Portuguesa Mat, Austrian Soc Met & Mat, Norsk Materialteknisk Selskap, Assoc Italiana Metallurgia, Soc Francaise Metallurgie Materiaux
AB Two cast and heat-treated NbC and TaC - strengthened cobalt superalloys have been developed for an investment casting of spinner discs for glass wool industry. In this work constant load creep tests in tension were carried out in argon atmosphere at three testing temperature 900, 950 and 1000 degrees C and at the initial applied stresses ranging from 40 to 200 MPa. All the tests were continued until the final fracture. The results of creep testing were combined with microstructural and fractographic examinations by means of light and scanning electron microscopy. A mutual comparison of creep characteristics of the investigated superalloys under comparable creep loading conditions showed that NbC-strengthened superalloy exhibited longer creep life than TaC-strengthened one. Further, it was found that carbide precipitation is the primary strengthening mechanism in both cobalt-base superalloys under investigation and the amount, morphology and type of carbides have the decisive effect on the creep properties including creep damage and fracture processes. By contrast, CoNb superalloy exhibited a more brittle character of creep fracture mode than CoTa superalloy due to a premature fracture. This study was initiated to investigate in more details operating creep deformation processes and the effect of the creep microstructure and damage evolution on both investigated superalloys. The different behaviour and properties of studied superalloys were explained based on the received results of this study.
RI Kral, Petr/F-9777-2014
OI Kral, Petr/0000-0003-3838-1278
BN 978-80-87294-84-0
PY 2018
BP 530
EP 535
UT WOS:000461832200080
ER

PT S
AU Mukherji, D
   Rosler, J
AF Mukherji, Debashis
   Roesler, Joachim
BE Heilmaier, M
TI Design considerations and strengthening mechanisms in developing
   Co-Re-based alloys for applications at+100 degrees C above
   Ni-superalloys
SO EURO SUPERALLOYS 2010
SE Advanced Materials Research
CT European Symposium on Superalloys and their Applications
CY MAY 25-28, 2010
CL Wildbad Kreuth, GERMANY
AB Although Ni-base superalloys meet the gas turbine needs of today, they are used very close to their melting range. Demands for applications at higher temperatures are presently met partly through component cooling and application of thermal barrier coatings. However, this approach can not be sustained indefinitely unless the base metal melting temperature is also significantly increased. Rhenium addition can substantially increase the melting point in Co-base alloys and thereby provide a unique opportunity in the development of new alloys for very high temperatures - e.g. for applications at +100 degrees C metal temperature above present day single crystal Ni-base superalloys. The design considerations behind the Co-Re alloy development are presented in this paper. Selected results from the alloy development studies are also presented.
RI Mukherji, Debashis/M-1646-2019
OI Mukherji, Debashis/0000-0001-6882-4709
SN 1022-6680
BN 978-3-03785-113-5
PY 2011
VL 278
BP 539
EP 544
DI 10.4028/www.scientific.net/AMR.278.539
UT WOS:000303548400090
ER

PT J
AU Kim, YK
   Jung, WS
   Lee, BJ
AF Kim, Young-Kwang
   Jung, Woo-Sang
   Lee, Byeong-Joo
TI Modified embedded-atom method interatomic potentials for the Ni-Co
   binary and the Ni-Al-Co ternary systems
SO MODELLING AND SIMULATION IN MATERIALS SCIENCE AND ENGINEERING
AB Interatomic potentials for the Ni-Co binary and Ni-Al-Co ternary systems have been developed on the basis of the second nearest-neighbor modified embedded-atom method (2NN MEAM) formalism. The potentials describe structural, thermodynamic, deformation and defect properties of solid solution phases or compound phases in reasonable agreements with experiments or first-principles calculations. The results demonstrate the transferability of the potentials and their applicability to large-scale atomistic simulations to investigate the effect of an alloying element, cobalt, on various microstructural factors related to mechanical properties of Ni-based superalloys on an atomic scale.
SN 0965-0393
EI 1361-651X
PD JUL
PY 2015
VL 23
IS 5
AR 055004
DI 10.1088/0965-0393/23/5/055004
UT WOS:000356289300004
ER

PT J
AU Povstugar, I
   Zenk, CH
   Li, R
   Choi, PP
   Neumeier, S
   Dolotko, O
   Hoelzel, M
   Goken, M
   Raabe, D
AF Povstugar, I.
   Zenk, C. H.
   Li, R.
   Choi, P. -P.
   Neumeier, S.
   Dolotko, O.
   Hoelzel, M.
   Goeken, M.
   Raabe, D.
TI Elemental partitioning, lattice misfit and creep behaviour of Cr
   containing gamma ' strengthened Co base superalloys
SO MATERIALS SCIENCE AND TECHNOLOGY
AB Novel Cr containing Co-Al-W base superalloys were studied by atom probe tomography and neutron diffraction. Cr is found to predominantly partition to the gamma matrix decrease partitioning of W to gamma'. Furthermore, Cr significantly enhances the gamma' volume fraction, decreases the gamma/gamma' lattice misfit and deteriorates the creep resistance. Addition of Ni to the Cr containing alloys affects partitioning of W and Al, further decreases the lattice misfit and results in the formation of irregularly shaped precipitates. Al, W and Cr tend to occupy the 'B' sublattice in the gamma'-A(3)B phase (L1(2) type), while Co and Ni reside in the 'A' sublattice.
RI Raabe, Dierk/A-6470-2009; Goken, Mathias/F-7940-2015; Neumeier,
   Steffen/F-7092-2017
OI Raabe, Dierk/0000-0003-0194-6124; Goken, Mathias/0000-0002-3226-0304;
   Neumeier, Steffen/0000-0001-7853-0368; Zenk,
   Christopher/0000-0002-0690-4276; Dolotko, Oleksandr/0000-0002-6386-0281;
   Povstugar, Ivan/0000-0002-1409-6854
SN 0267-0836
EI 1743-2847
PY 2016
VL 32
IS 3
SI SI
BP 220
EP 225
DI 10.1179/1743284715Y.0000000112
UT WOS:000374878700004
ER

PT J
AU Vorontsov, VA
   Barnard, JS
   Rahman, KM
   Yan, HY
   Midgley, PA
   Dye, D
AF Vorontsov, V. A.
   Barnard, J. S.
   Rahman, K. M.
   Yan, H. -Y.
   Midgley, P. A.
   Dye, D.
TI Coarsening behaviour and interfacial structure of gamma ' precipitates
   in Co-Al-W based superalloys
SO ACTA MATERIALIA
AB This work discusses the effects of alloying on the coarsening behaviour of the L1(2) ordered gamma' phase and the structure of the gamma/gamma' interfaces in three Co-Al-W base superalloys aged at similar to 90 degrees C below the respective solvus temperatures: Co-7Al-7W, Co-10Al-5W-2Ta and Co-7Al-7W-20Ni (at.%). The coarsening kinetics are adequately characterised by the classical Lifshitz-Slyozov-Wagner model for Ostwald ripening. Co-7Al-7W exhibited much slower coarsening than its quaternary derivatives. Alloying can be exploited to modify the coarsening kinetics either by increasing the solvus temperature by adding tantalum, or by adding nickel to shift the rate controlling mechanism towards dependence on the diffusion of aluminium rather than tungsten. Lattice resolution STEM imaging was used to measure the widths of the order disorder (structural) and Z-contrast (compositional) gradients across the gamma/gamma' interfaces. Similarly to nickel base superalloys, the compositional gradient was found to be wider than the structural. Co-7Al-7W-20Ni had much wider interface gradients than Co-7Al-7W and Co-10Al-5W-2Ta, which suggests that its gamma' phase stoichiometry is less constrained. A possible correlation between temperature and misfit normalised r vs. t(1/3) coarsening rate coefficients and the structural gradient width has also been identified, whereby alloys with wider interfaces exhibit faster coarsening rates. (C) 2016 Acta Materialia Inc. Published by Elsevier Ltd. All rights reserved.
RI Dye, David/B-5603-2012; Vorontsov, Vassili/A-8837-2010
OI Dye, David/0000-0002-8756-3513; Vorontsov, Vassili/0000-0002-1958-0602;
   Barnard, Jonathan/0000-0003-3841-4498; Midgley, Paul/0000-0002-6817-458X
SN 1359-6454
EI 1873-2453
PD NOV
PY 2016
VL 120
BP 14
EP 23
DI 10.1016/j.actamat.2016.08.023
UT WOS:000385327200002
ER

PT J
AU Weiser, M
   Eggeler, YM
   Spiecker, E
   Virtanen, S
AF Weiser, Martin
   Eggeler, Yolita M.
   Spiecker, Erdmann
   Virtanen, Sannakaisa
TI Early stages of scale formation during oxidation of gamma/gamma'
   strengthened single crystal ternary Co-base superalloy at 900 degrees C
SO CORROSION SCIENCE
AB A study on the individual role of gamma and gamma'-phase during the scale formation on Co-9Al-9W (at.%) at 900 degrees C was conducted. High-accuracy thermogravimetric analysis was used to locate changes in the kinetics of scale growth. Compositions of three separated layers within the scale have been elucidated in detail. The results demonstrate the substantial impact of the two-phase microstructure on the initiation of oxidation for the appearance of the scale. Examination of STEM-EDX elemental mappings of the internal oxidation front during the early stages of scale growth can explain the origin of isolated Al2O3 precipitates instead of a closed protective layer.
RI Virtanen, Sannakaisa/N-3699-2015
OI Virtanen, Sannakaisa/0000-0002-7179-7593; Weiser,
   Martin/0000-0002-9448-5787
SN 0010-938X
EI 1879-0496
PD MAY 1
PY 2018
VL 135
BP 78
EP 86
DI 10.1016/j.corsci.2018.02.020
UT WOS:000429513700007
ER

PT J
AU Tanaka, K
   Ooshima, M
   Tsuno, N
   Sato, A
   Inui, H
AF Tanaka, Katsushi
   Ooshima, Masahiro
   Tsuno, Nobuyasu
   Sato, Akihiro
   Inui, Haruyuki
TI Creep deformation of single crystals of new Co-Al-W-based alloys with
   fcc/L1(2) two-phase microstructures
SO PHILOSOPHICAL MAGAZINE
AB The creep deformation behaviour of single crystals of Co-Al-W-based alloys with gamma + gamma' two-phase microstructures has been investigated in tension under a constant stress of 137MPa in air at 1000 degrees C as a function of the gamma' solvus temperature and the volume fraction of the gamma' phase. When described by the creep strain rate versus time curve, the creep deformation of Co-Al-W-based alloys consists of transition and accelerating regions without a steady-state region, as observed in many modern nickel-based alloys. However, the creep strength of the present Co-Al-W-based alloys is comparable with nickel-based superalloys of the first generation but is much weaker than those of the second and higher generations. Unlike in nickel-based superalloys, the so-called p (parallel)-type raft structure, in which the gamma' phase is elongated along the tensile axis direction, is formed during creep in Co-Al-W-based alloys, being consistent with what is expected from the positive values of lattice misfit between the gamma and gamma' phases. As a result, of the alloys investigated, the best creep properties are obtained with the alloy possessing the highest volume fraction (85%) of the gamma' phase, which is far larger than usual for nickel-based superalloys (55-60%).
RI TANAKA, Katsushi/P-7887-2016
OI TANAKA, Katsushi/0000-0001-8543-2459
SN 1478-6435
EI 1478-6443
PY 2012
VL 92
IS 32
BP 4011
EP 4027
DI 10.1080/14786435.2012.700416
UT WOS:000310604600009
ER

PT J
AU Gheno, T
   Liu, XL
   Lindwall, G
   Liu, ZK
   Gleeson, B
AF Gheno, Thomas
   Liu, Xuan L.
   Lindwall, Greta
   Liu, Zi-Kui
   Gleeson, Brian
TI Experimental study and thermodynamic modeling of the Al-Co-Cr-Ni system
SO SCIENCE AND TECHNOLOGY OF ADVANCED MATERIALS
