Repository: MatInfoUB/NLP-Queries

File: Co_superalloys_comp2.txt (part 3 of 21)
FN Clarivate Analytics Web of Science
AB It is of great importance to explore alternative alloying elements to replace rhenium (Re) for the design of low-cost Ni-based single crystal (SC) superalloys. Due to the partitioning of Re to gamma matrix, the individual and the combined effects of the single (vacancy, Mo, W and Re) and solute-vacancy complex (Mo-Va, W-Va and Re-Va) defects on the plasticity of gamma-Ni have been studied by the first-principles calculations of generalized stacking fault energies (GSFE). It is found that a single vacancy and an alloying solute Mo/W/Re at the fault plane decreases the intrinsic stacking fault energy of Ni from 131 mJ/m(2) to 106 mJ/m(2) and similar to 97 mJ/m(2) respectively. Further reductions are made by the introduction of a solute-vacancy complex defect (similar to 80 mJ/m(2)). Furthermore, the unstable planar fault energies tuned by the Mo-Va and W-Va complex defects are almost identical, which are both slightly smaller than those by Re-Va. Finally, the calculated values of three twinnability measures elucidate that W and Mo provide similar enhancements in the twinning propensity of gamma-Ni to that by Re. This result suggests a possibility of partly replacing Re by Mo or W in Ni-based SC superalloys.
OI Zhao, Wenyue/0000-0002-6280-6339
SN 0927-0256
EI 1879-0801
PD AUG
PY 2019
VL 166
BP 187
EP 192
DI 10.1016/j.commatsci.2019.05.009
UT WOS:000471870200021
ER

PT J
AU Kusabiraki, K
   Toda, H
   Komatsu, H
   Saji, S
AF Kusabiraki, K
   Toda, H
   Komatsu, H
   Saji, S
TI Precipitation behaviors of gamma ', epsilon and eta phases in
   Fe-Ni-Co-Nb based superalloys
SO TETSU TO HAGANE-JOURNAL OF THE IRON AND STEEL INSTITUTE OF JAPAN
AB An Fe-38Ni-13Co-4.7Nb-1.5Ti-0.4Si alloy (alloy 909) and an Fe-29.5Ni-19.7Co-4.0Nb-1.3Ti-0.6Al-0.4Si alloy (alloy 929) are the latest low thermal expansion superalloys. This study was carried out to elucidate the relation between the age-hardening and the precipitation behaviors of gamma', epsilon and eta phases in these alloys by micro Vickers hardness test and transmission electron microscopy.
   The results obtained in this study are as follows;
   (1) In aging at 893K hardening proceeds gradually with aging time and reaches to the maximum hardness; the hardness after aging for 720 ks in alloys 909 and 929 are HV400 and HV460, respectively. The rate of hardening increases with increaseing aging temperature. After reaching to the maximum hardness the hardness decreases gradually because of the coarsening of gamma' phase and the precipitation of epsilon and eta phases. The precipitation and growth rates of these phases in alloy 929 are lower than those in alloy 909.
   (2) The precipitation in alloy 909 follows in a sequence of supersaturated gamma phase --> gamma' phase --> Widmanstatten epsilon phase --> cellular eta phase. That in alloy 929 follows in a sequence of supersaturated gamma phase --> gamma' phase --> Widmanstatten (epsilon + eta) phases.
   (3) The main constituent elements of the epsilon and eta phases in these alloys are Ni, Co, Nb, Ti, and Fe and Ni, Nb, Co, Fe, and Si, respectively. The epsilon phase contains more Co and less Ni contents than the phase. There is no distinct difference in the composition between the Widmanstatten and cellular eta phases.
SN 0021-1575
PD SEP
PY 1998
VL 84
IS 9
BP 664
EP 671
DI 10.2355/tetsutohagane1955.84.9_664
UT WOS:000075614800009
ER

PT J
AU Wang, JF
   Wang, Y
   Zhu, NQ
   Lu, XG
AF Wang, Jianfang
   Wang, Yang
   Zhu, Naqiong
   Lu, Xiao-Gang
TI Experimental and Computational Study of Interdiffusion for fcc Ni-Co-W
   Alloys
SO JOURNAL OF PHASE EQUILIBRIA AND DIFFUSION
AB By means of the diffusion couple technique, electron probe micro-analyzer measurement and diffusion controlled transformation simulation, the interdiffusion behavior of ternary fcc Ni-Co-W alloys has been investigated. In the present work, the concentration profiles of fcc Ni-Co-W diffusion couples annealed at the temperatures of 1273, 1373 and 1523 K for the whole Ni-Co edge (i.e. W-poor) region of the fcc phase were measured. Based on the concentration profiles, the interdiffusion coefficients were deduced and used to assess the diffusion mobilities in conjunction with the thermodynamic description. The calculated diffusivities and experimental diffusion coefficients agree well. In addition, validation of the diffusion mobilities have been performed by further comparing the calculated concentration profiles and diffusion paths with the experiment data obtained in the present work.
SN 1547-7037
EI 1863-7345
PD FEB
PY 2017
VL 38
IS 1
BP 37
EP 50
DI 10.1007/s11669-016-0513-8
UT WOS:000397290900006
ER

PT S
AU Zhang, ZX
   Li, XY
   Dong, HS
   Sanchez, EA
   Fuentes, GG
   Qin, Y
AF Zhang, Zhenxue
   Li, Xiaoying
   Dong, Hanshan
   Almandoz Sanchez, Eluxka
   Garcia Fuentes, Gonzalo
   Qin, Yi
BE Qin, Y
   Dean, TA
   Lin, J
   Yuan, SJ
   Vollertsen, F
TI Towards low-friction and wear-resistant plasma sintering dies via plasma
   surface co-alloying CM247 nickel alloy with V/Ag and N
SO 4TH INTERNATIONAL CONFERENCE ON NEW FORMING TECHNOLOGY (ICNFT 2015)
SE MATEC Web of Conferences
CT 4th International Conference on New Forming Technology (ICNFT)
CY AUG 06-09, 2015
CL Glasgow, ENGLAND
SP Univ Strathclyde, Univ Birmingham, Imperial Coll, Harbin Inst Technol, BIAS GmbH, Inst Mech Engineers, Engn & Phys Sci Res Council, Consortium UK Univ Mfg Engn Dept Heads, European Technol Platform Adv Engn Mat & Technol, European Nanotechnol Technol & Innovat Platform, China Soc Technol of Plastic, Arbeitsgemeinschaft Umformtechnik, AGU, Natl Key Lab Precis Hot Proc Metals, RITAI, Auto Standard Component Co Ltd, AP&T Grp, PAB Coventry, ESI Grp
AB Nickel based superalloys have good oxidation and creep resistance and hence they can function under high mechanical stress and high temperatures. However, their undesirable tribological behaviour is the major technical barrier to the challenging high-temperature, lubricant-free plasma sintering tool application. In this study, nickel based CM247 superalloy surfaces were co-alloyed using innovative active screen plasma technology with both interstitial element (e. g. N) and substitutional alloying elements (e. g. V and Ag) to provide a synergy effect to enhance its tribological properties. The tribological behaviour of the plasma co-alloyed CM247 superalloy surfaces were fully evaluated using reciprocal and pin-on-disc tribometers at temperatures from room temperature to 600 degrees C. The experimental results demonstrate that the co-alloyed surface with N, Ag and V can effectively lower the friction coefficient, which is expected to help demoulding during lubricant-free plasma sintering.
OI /0000-0001-7103-4855; Fuentes, Gonzalo G./0000-0001-5782-6514
SN 2261-236X
BN 978-2-7598-1823-5
PY 2015
VL 21
AR 10005
DI 10.1051/matecconf/20152110005
UT WOS:000372800100108
ER

PT J
AU Hashizume, R
   Yoshinari, A
   Murata, Y
   Morinaga, M
AF Hashizume, R
   Yoshinari, A
   Murata, Y
   Morinaga, M
TI Development of Ni-based single crystal superalloys for power-generation
   gas-turbine blades
SO TETSU TO HAGANE-JOURNAL OF THE IRON AND STEEL INSTITUTE OF JAPAN
AB In advanced industrial gas-turbine systems, there has been a great demand for new single crystal (SC) superalloys with an excellent combination of high-temperature creep strength, hot-corrosion resistance and oxidation resistance. In this study, ten nickel-based SC superalloys were designed with the aid of the d-electrons concept. Their chemical compositions were in the range of 1.2-1.5% Ti, 3.8-6.5% Cr, 11% Co, 01.4% Mo, 6.5-7.4% Ta, 5.0-6.0% W, 3.6-5.4% Re, 5.1-5.5% Al, 0.12-0.14% Hf and balanced Ni in mass% units. A series of experiments such as creep rupture tests, burner rig tests and cyclic oxidation tests was conducted with the heat-treated SC specimens of these alloys. All the designed alloys were found to be superior in the creep rupture life to a second generation superalloy, CMSX-4. In the hot-corrosion resistance estimated from the burner rig tests, any designed alloys were comparable or even superior to CMSX-4. The oxidation resistance was very different amount the designed alloys, but some of them showed higher resistance than CMSX-4. Thus the SC alloys containing about 4-5 mass% Re had about 20 K higher temperature capability than CMSX-4, while exhibiting excellent hot-corrosion resistance and oxidation resistance.
SN 0021-1575
EI 1883-2954
PD JUL
PY 2004
VL 90
IS 7
BP 518
EP 525
DI 10.2355/tetsutohagane1955.90.7_518
UT WOS:000222565300009
ER

PT J
AU Zhou, F
   Zhou, Y
   Wang, J
   Liang, JM
   Gao, HY
   Kang, MD
AF Zhou, Fei
   Zhou, Yang
   Wang, Jun
   Liang, Jiamiao
   Gao, Haiyan
   Kang, Maodong
TI Enlightening from gamma, gamma' and beta phase transformations in
   Al-Co-Ni alloy system: A review
SO CURRENT OPINION IN SOLID STATE & MATERIALS SCIENCE
AB Alloys based on the ternary Al-Co-Ni system have found their broad applications in high-temperature structural materials as well as functional materials due to the existence of three major phases-gamma, gamma', beta and the phase transformations between them. The knowledge of phase equilibria and fundamental understanding of phase transition behaviors are of great importance to the research and design of industrial Al-Co-Ni alloys. This paper provides a comprehensive review and discussion of recent progresses in Al-Co-Ni system including the phase equilibria investigations, catalytic properties, shape memory effect and mechanical properties of Al-Co-Ni alloys consisting of different intermetallic phases. The differences between experimental determinations of the phase equilibria and calculated results using CALPHAD method and first-principles based thermodynamic model are evaluated, where the existence of Nishizawa horn is also discussed. Finally, prospective research topics in Al-Co-Ni alloys regarding further experimental and theoretical studies are proposed. The review provides general references and suggestions for developing novel Ni-based alloys with desired microstructure and performance through phase transformations.
SN 1359-0286
EI 1879-0348
PD DEC
PY 2019
VL 23
IS 6
AR UNSP 100784
DI 10.1016/j.cossms.2019.100784
UT WOS:000501651800003
ER

PT B
AU Wang, JY
   Lu, XG
AF Wang, Jingya
   Lu, Xiao-Gang
GP Destech Publicat Inc
TI Molar Volumes of the Fcc and Hcp Phases in the Co-X (X=Ir, Os, Re, Rh,
   Ru, Ta, W) Binary Systems
SO INTERNATIONAL CONFERENCE ON SUSTAINABLE ENERGY AND ENVIRONMENT
   PROTECTION (ICSEEP 2015)
CT International Conference on Sustainable Energy and Environment
   Protection (ICSEEP)
CY MAY 30-31, 2015
CL Guangzhou, PEOPLES R CHINA
AB The molar volumes of the fcc and hcp phases in the Co-X (X=Ir, Os, Re, Rh, Ru, Ta and W) binary systems have been evaluated by means of the CALPHAD method based on experimental data from the literature. The molar volumes of the metastable or unstable fcc Os, Re, Ru, W and hcp Ir, Rh, W have been determined by extrapolating the experimental data for the stable solid solutions coupled with the first-principles calculation results. A linear relation was found between composition and molar volume, which was confirmed by the first-principles calculation. For fcc and hcp Co-Ta, no experimental data can be found and a prediction has been performed according to the first-principles calculation results.
BN 978-1-60595-253-6
PY 2015
BP 851
EP 857
UT WOS:000363782800135
ER

PT J
AU Mei, H
   Liu, YN
   Cheng, LF
AF Mei, Hui
   Liu, Yanan
   Cheng, Laifei
TI Comparison of oxidation resistance of NiCoCrAlTaY-coated and -uncoated
   Mar-M247 superalloys in the air at 1150 degrees C
SO JOURNAL OF MATERIALS SCIENCE
AB Oxidation resistance of NiCoCrAlTaY coated and uncoated Mar-M247 superalloys were compared experimentally in the air at 1150 A degrees C. It was found that the oxidation behavior of the NiCoCrAlTaY coated and uncoated Mar-M247 superalloys generally followed the parabolic kinetics with the rate of 1.5 and 9.8 x 10(-3) mg(2)/cm(4) h for each one. Microstructural observation and elemental analysis indicated that after 200 h the uncoated alloy covered with an oxide scale of 6-10 times thicker than the coated one, beneath which a fairly continuous and relatively thin alpha-Al2O3 could be found along the interface close to the substrate. Comparatively, the NiCoCrAlTaY coated alloy uniformly produced the continuous, dense and thick alpha-Al2O3 layer adhesive to the coating to prevent the metal elements against excessive oxidation, and finally formed the steady oxide scales: outer (Ni, Co)(Al, Cr)(2)O-4 spinels, NiO, (Al, Cr)(2)Ni-3; inner protective alpha-Al2O3 with a little Cr2O3. On the surface of the uncoated alloy, however, it mainly formed the Ni-rich oxides in which a large quantity of cracks propagated to result in the more oxidation.
SN 0022-2461
EI 1573-4803
PD MAR
PY 2012
VL 47
IS 5
BP 2278
EP 2283
DI 10.1007/s10853-011-6041-3
UT WOS:000299081500030
ER

PT J
AU West, GD
   Pace, MT
   Thomson, RC
AF West, Geoff D.
   Pace, Michael T.
   Thomson, Rachel C.
TI Microstructural characterisation of oxide formation from MCrAlY coatings
   on nickel-based superalloys
SO MATERIALS AT HIGH TEMPERATURES
AB Nickel-based superalloys are commonly used in industrial gas turbine engines for power generation due to their ability to withstand the arduous environments. Coating systems are employed to increase the service life of components by increasing the oxidation/corrosion resistance and high temperature capabilities. MCrAlY coatings are a common coating system used, not only to protect the substrate from oxidation and corrosion but also to act as a bond coat for thermally insulating coatings. The 'M' in the MCrAlY coatings is generally Ni, Co or a mixture of the two, with Co being added to improve the hot corrosion resistance (in conjunction with Cr) and to make the coatings more ductile. These coatings work by forming oxides that act as protective layers against further oxidation (known as tire thermally grown oxide, TGO). Alumina is most commonly formed oxide from the MCrAlY bond coat, which acts as a reservoir of elements for the oxide formation.
   It is necessary to understand the formation and nature of the TGO as a function of composition variation in the coating. This mechanistic understanding can be used to inform modelling methodologies for both service life prediction and the development of new coatings. This research is therefore concerned with the effect of compositional changes in the MCrAlY coating and their effect oil the TGO formation. Various ageing temperatures and times have been Studied, representative of service conditions. The alumina layer has been studied, however, the formation of other oxides, including isolated spinels, has been characterised in detail. Microstructural observations were carried out using scanning electron microscopy, transmission electron microscopy, energy dispersive X-ray analysis and electron backscattered diffraction. Higher resolution characterisation was carried Out using a dual beam focused ion beam scanning electron microscope for site specific TEM preparation and STEM/TEM for microstructural evaluation. The results are then discussed in the light of both the bond coat composition and ageing conditions.
RI Thomson, Rachel C/B-4217-2011
OI Thomson, Rachel C/0000-0002-3681-0107
SN 0960-3409
PY 2009
VL 26
IS 2
BP 161
EP 168
DI 10.3184/096034009X464168
UT WOS:000268306100007
ER

PT J
AU Zenk, CH
   Neumeier, S
   Stone, HJ
   Goken, M
AF Zenk, C. H.
   Neumeier, S.
   Stone, H. J.
   Goeken, M.
TI Mechanical properties and lattice misfit of gamma/gamma ' strengthened
   Co-base superalloys in the Co-W-Al-Ti quaternary system
SO INTERMETALLICS
AB A continuous gamma/gamma' two-phase field has been identified extending between the ternary Co-Al-W system to the binary Co-Ti system. The lattice misfits of two phase gamma/gamma' alloys from the Co-Al-W-Ti quaternary system were measured by X-ray diffraction and found to be positive and vary linearly with composition. Differential scanning calorimetry measurements showed that the solidus and liquidus temperatures decrease from the W and Al rich end to the Ti rich end, whilst the gamma' solvus temperature increases. Long term heat treatments identified the occurrence of discontinuous precipitation at the grain boundaries in many of the alloys studied. The high temperature strength and creep resistance of the quaternary alloys in the intermediate composition range surpassed those of the binary and ternary alloys. (C) 2014 Elsevier Ltd. All rights reserved.
RI Neumeier, Steffen/F-7092-2017; Goken, Mathias/F-7940-2015
OI Neumeier, Steffen/0000-0001-7853-0368; Goken,
   Mathias/0000-0002-3226-0304; Stone, Howard/0000-0002-9753-4441; Zenk,
   Christopher/0000-0002-0690-4276
SN 0966-9795
EI 1879-0216
PD DEC
PY 2014
VL 55
BP 28
EP 39
DI 10.1016/j.intermet.2014.07.006
UT WOS:000342870800005
ER

PT J
AU Wang, YJ
   Wang, CY
AF Wang, Yun-Jiang
   Wang, Chong-Yu
TI A first-principles survey of the partitioning behaviors of alloying
   elements on gamma/gamma ' interface
SO JOURNAL OF APPLIED PHYSICS
AB A first-principles approach is proposed to investigate the partitioning behaviors of the alloying elements Re, Co, and Cr, and the influence of Ru and Ir addition on them. The results show that Re, Co, and Cr all partition strongly to the gamma matrix. The Ru addition decreases the gamma phase partitioning trend of Re, Co, and Cr. The results are consistent with the early experimental work. Besides Ru, Ir results in Re less strongly partitioning to gamma. Our study shows that the influence of Ru (or Ir) on the partitioning characteristics of alloying elements originates from the strong interactions between Ru(Ir)-Re-Ni through the d-d orbitals hybridization. (c) 2008 American Institute of Physics.
RI Wang, Yunjiang/H-6062-2011
OI Wang, Yunjiang/0000-0002-2969-3889
SN 0021-8979
PD JUL 1
PY 2008
VL 104
IS 1
AR 013109
DI 10.1063/1.2953077
UT WOS:000257766500010
ER

PT J
AU He, XW
   Zhang, WB
   Yan, MY
   Chen, C
   Du, Y
   Zhang, LJ
   Huang, BY
AF He, Xuwen
   Zhang, Weibin
   Yan, Mingyuan
   Chen, Chong
   Du, Yong
   Zhang, Lijun
   Huang, Bai-yun
TI Interdiffusivities and atomic mobilities in FCC Co-Mo-W alloys
SO CALPHAD-COMPUTER COUPLING OF PHASE DIAGRAMS AND THERMOCHEMISTRY
AB By employing six groups of bulk diffusion couples together with electron probe microanalysis technique, the composition dependence of ternary interdiffusion coefficients in Co-rich fcc Co-Mo-W alloys at 1373 K was determined via the Whittle and Green method. The experimental interdiffusion coefficients were critically assessed to obtain the atomic mobilities of Co, Mo and Win fcc Co-Mo-W alloys by using the DICTRA (Diffusion-Controlled TRAnsformations) software package. Comprehensive comparisons between the calculated and experimental data show that a good agreement is obtained for diffusivities in binary Co-Mo and ternary Co-Mo-W systems. In addition, a further verification of the obtained atomic mobilities was carried out through comparing the model-predicted concentration profiles/diffusion paths of several diffusion couples with the corresponding experimental data. The results indicate that the atomic mobilities can reproduce the experiment data reasonably well. This work contributes to the establishment of a Co-based kinetic database for computational design of superalloys. (C) 2015 Elsevier Ltd. All rights reserved.
OI Zhang, Weibin/0000-0001-6584-5053; Du, Yong/0000-0002-4187-3989
SN 0364-5916
EI 1873-2984
PD JUN
PY 2015
VL 49
BP 35
EP 40
DI 10.1016/j.calphad.2015.02.005
UT WOS:000355042200004
ER

PT J
AU Rao, Y
   Smith, TM
   Mills, MJ
   Ghazisaeidi, M
AF Rao, Y.
   Smith, T. M.
   Mills, M. J.
   Ghazisaeidi, M.
TI Segregation of alloying elements to planar faults in gamma'-Ni3Al
SO ACTA MATERIALIA
AB Systematic first principles calculations are performed to determine the interaction energies between solutes (Co, Cr, Nb, Ta) and stable stacking faults in gamma'-Ni3Al. Our results show that there is no obvious driving force for segregation to already formed SISF, SESF, or twin boundaries, which is in contrast to direct experimental evidence for segregation as provided by high spatial resolution structure and chemical analysis using scanning transmission electron microscopy techniques. This apparent discrepancy provides evidence for possible formation mechanisms of these planar faults via metastable precursor structures that are found to be attractive for solutes. In addition, we study the underlying reasons for the segregation in terms of size and chemical mismatch and find that a favorable change in bonding environment, rather than the solute misfit volume, dominates the solute/fault interaction energy.
   (c) 2018 Acta Materialia Inc. Published by Elsevier Ltd. All rights reserved.
SN 1359-6454
EI 1873-2453
PD APR 15
PY 2018
VL 148
BP 173
EP 184
DI 10.1016/j.actamat.2018.01.055
UT WOS:000428823100018
ER

PT J
AU Saricimen, H
   Quddus, A
   Ul-Hamid, A
AF Saricimen, H.
   Quddus, A.
   Ul-Hamid, A.
TI Hot Corrosion Behavior of Plasma and HVOF Sprayed Co- and Ni-Based
   Coatings at 900 degrees C
SO PROTECTION OF METALS AND PHYSICAL CHEMISTRY OF SURFACES
AB High temperature Co- and Ni-based metallic coatings were applied on samples of 310 stainless steel using plasma spray and high velocity oxy fuel (HVOF) methods. The samples were sprayed with Na2SO4, V2O5 and NaCl salt solutions and exposed in air at 900A degrees C to cyclic conditions with an aim to simulate an environment typically encountered in oil refinery operation. Extent of hot corrosion damage was assessed using gravimetric measurements while microstructure of the coatings was examined using scanning electron microscopy coupled with energy dispersive X-ray spectroscopy. X-ray diffraction was used to determine phase constitution. The aim of this study was to evaluate and compare the performance of specific coatings in hot corrosive environments. Experimental results indicate that the presence of V2O5 and NaCl serves to enhance hot corrosion while Co-based coatings perform better than Ni-based coating.
RI Ul-Hamid, Anwar/B-7297-2015
OI Ul-Hamid, Anwar/0000-0002-0259-301X
SN 2070-2051
EI 2070-206X
PD MAY
PY 2014
VL 50
IS 3
BP 391
EP 399
DI 10.1134/S2070205114030162
UT WOS:000336285100019
ER

PT J
AU Yu, XF
   Tian, SG
   Lu, XD
   Li, T
   Xia, D
   Cui, SS
AF Yu Xingfu
   Tian Sugui
   Lu Xudong
   Li Tang
   Xia Dan
   Cui Shusen
TI Directional Diffusion and Influencing Factors of Elements during Creep
   of Nickel-Base Single Crystal Superalloys
SO RARE METAL MATERIALS AND ENGINEERING
AB By means of calculating the elements diffusion mobility and gamma'-phase directional coarsening rate of Ni-Cr-Co-W-Mo-Al-Ta single crystal superalloys with different compositions, the effect of element reaction on the rate of element diffusion and gamma'-phase directional coarsening was studied. Results show that during the gamma'-phase directional coarsening period, the rafted rate of gamma'-phase changes with composition and stress, and the rafted time is decreased with the stress increasing. The driving force of the elements diffusion and gamma'-phase directional coarsening during tensile creep are related to the applied stress and elastic modulus. Element reaction has effect on the diffusion rate of Al. As the total content of Ta+Mo and the ratio of Ta/W increased, the diffusion activation energy of Al is increased and diffusion rate decreased, and the rafted time of gamma'-phase is elongated. In the diffusion field of gamma'-phase directional coarsening, the formation of gamma'-order phase is attributed to the concentration of the atoms Al and Ta, which is a spontaneous process of the decreased free energy. The Al, Ta atoms with bigger radius are diffused to {100} planes to form the stable arranging order and the linking bond of the atoms with different kinds, which is a main reason of gamma'-order phase formation with Ll(2) structure.
SN 1002-185X
PD MAR
PY 2009
VL 38
IS 3
BP 434
EP 438
UT WOS:000265112900014
ER

PT J
AU Divya, VD
   Ramamurty, U
   Paul, A
AF Divya, V. D.
   Ramamurty, U.
   Paul, A.
TI Interdiffusion and Growth of the Phases in CoNi/Mo and CoNi/W Systems
SO METALLURGICAL AND MATERIALS TRANSACTIONS A-PHYSICAL METALLURGY AND
   MATERIALS SCIENCE
AB Deleterious topological-closed-packed (tcp) phases grow in the interdiffusion zone in turbine blades mainly because of the addition of refractory elements such as Mo and W in the Ni- and Co-based superalloys. CoNi/Mo and CoNi/W diffusion couples are prepared to understand the growth mechanism of the phases in the interdiffusion zone. Instead of determining the main and cross-interdiffusion coefficients following the conventional method, we preferred to determine the average effective interdiffusion coefficients of two elements after fixing the composition of one element more or less the same in the interdiffusion zone. These parameters can be directly related to the growth kinetics of the phases and shed light on the atomic mechanism of diffusion. In both systems, the diffusion rate of elements and the phase layer thickness increased because of the addition of Ni in the solid solution phase, probably because of an increase in driving force. On the other hand, the growth rate of the mu phase and the diffusion coefficient of the species decreased because of the addition of Ni. This indicates the change in defect concentration, which assists diffusion. Further, we revisited the previously published Co-Ni-Mo and Co-Ni-W ternary phase diagrams and compared them with the composition range of the phases developed in the interdiffusion zone. Different composition ranges of the tcp phases are found, and corrected phase diagrams are shown. The outcome of this study will help to optimize the concentration of elements in superalloys to control the growth of the tcp phases.
RI Ramamurty, Upadrasta/E-5623-2011
SN 1073-5623
EI 1543-1940
PD MAY
PY 2012
VL 43A
IS 5
BP 1564
EP 1577
DI 10.1007/s11661-011-0990-7
UT WOS:000302097400023
ER

PT J
AU Fu, C
   Kong, WK
   Cao, GH
AF Fu, C.
   Kong, W. K.
   Cao, G. H.
TI Microstructure and oxidation behavior of Al plus Si co-deposited
   coatings on nickel-based superalloys
SO SURFACE & COATINGS TECHNOLOGY
AB Diffusion coatings have been widely used to metallic protective coatings or bond coats in thermal barrier coatings (TBCs) to protect the aeronautical turbine blades from detrimental oxidation and hot corrosion. However, degradation of these coatings caused by oxidation or hot corrosion can be particularly severe and rapid in the operating environment of the turbine. We present an experiment to modify gamma-Ni + gamma'-Ni3Al coating by co-deposition of Al and Si in order to improve the performance of coatings. In this study, microstructure and oxidation behavior of Al and Si co-deposited diffusion coatings were investigated. These coatings were deposited by Pt electroplating followed by aluminization and siliconization using the pack cementation process. The composition (in wt.%) of the packs was 2Al-4NH(4)Cl-xSi-(94 - x)Al2O3 with different Si contents (x = 4, 6, 8 and 10) and the corresponding microstructure of the coatings was delta-Ni2Si. The isothermal oxidation tests at 1000 degrees C in air indicated that the coating formed using the packs containing 10 wt.% Si had optimal oxidation resistance. After oxidation, the microstructure of the coatings was that of Cr2NiO4 + NiO or NiO + Al2O3. The mechanisms through which Si-rich coating forms and protects against oxidation are discussed. (C) 2014 Elsevier B.V. All rights reserved.
SN 0257-8972
PD NOV 15
PY 2014
VL 258
BP 347
EP 352
DI 10.1016/j.surfcoat.2014.09.003
UT WOS:000346895000043
ER

PT J
AU SCHANZER, S
   NEMBACH, E
AF SCHANZER, S
   NEMBACH, E
TI THE CRITICAL RESOLVED SHEAR-STRESS OF GAMMA'-STRENGTHENED NICKEL-BASED
   SUPERALLOYS WITH GAMMA'-VOLUME FRACTIONS BETWEEN 0.07 AND 0.47
SO ACTA METALLURGICA ET MATERIALIA
AB Gamma'-strengthening of four nickel-based superalloys has been investigated theoretically and experimentally. The critical resolved shear stress (CRSS) of under- and of peak-aged single crystals has been measured as a function of the radius and of the volume fraction f of the gamma'-particles. f ranged from 0.07 to 0.47. The observed variation of tau(p) (= contribution of the gamma'-particles to the CRSS) with f cannot be described by current models of gamma'-strengthening. The reason is an apparent increase of the gamma'-antiphase boundary energy gamma with f. This variation of gamma with f is tentatively interpreted as being due to the recently reported inhomogeneity of the composition of the gamma'-particles: their outer layers are relatively poor in Ni and Al and relatively rich in Co and Cr. If current models of gamma'-hardening are modified to allow for the variation of gamma with f, these models lead to satisfactory descriptions of the experimental data.
SN 0956-7151
PD APR
PY 1992
VL 40
IS 4
BP 803
EP 813
DI 10.1016/0956-7151(92)90022-7
UT WOS:A1992HJ89000022
ER

PT J
AU Razak, NH
   Chen, ZW
   Pasang, T
AF Razak, N. H.
   Chen, Z. W.
   Pasang, T.
TI Modes of tool deterioration during milling of 718Plus superalloy using
   cemented tungsten carbide tools
SO WEAR
AB Understanding the detailed progression of cutting tool deterioration is important in order to improve the milling of Ni-based superalloys. Therefore, a series of documented experiments have been conducted on alloy 718Plus using cemented carbide (WC-Co) tools. It has been observed that the commonly recognised build up layer in the initial stage does not significantly affect the tool deterioration process. Instead, from the beginning of milling, cutting forces/stresses could cause small chipping locally in the initially sharp cutting edge. Fracturing locally with cracks propagating outside the cutting edge along the flank face in the subsurface region could also take place and was consistent with the direction of the cutting force. There was an initial period of time during which a number of microcracks had initiated in and near the cutting edge on the rake face side. These cracks soon propagated resulting in extensively fracturing and blunting of the tool. Coating of the tools had provided little protection as in the cutting edge area the coating had broken away soon after milling started. The major tool failure mode was Co binder material having heavily deformed to fracture, separating the WC grains. Loss of strength in binder material at cutting temperatures is discussed. (C) 2014 Elsevier B.V. All rights reserved.
SN 0043-1648
PD AUG 15
PY 2014
VL 316
IS 1-2
BP 92
EP 100
DI 10.1016/j.wear.2014.04.021
UT WOS:000338605700010
ER

PT J
AU Itoh, Y
   Saitoh, M
   Ishiwata, Y
AF Itoh, Y
   Saitoh, M
   Ishiwata, Y
TI Influence of high-temperature protective coatings on the mechanical
   properties of nickel-based superalloys
SO JOURNAL OF MATERIALS SCIENCE
AB The low-pressure plasma spray coating process has been established in the field of gas turbines and is used for hot parts, such as turbine blades and duct segments, which are exposed to corrosive gases at high temperatures. Overlay coatings based on the MCrAlY alloy system (M is Ni, CO or both) are commonly employed as oxidation- and corrosion-resistant coatings. Mechanical properties, such as creep and fatigue lives, of various MCrAlY coating systems were investigated at high temperature as compared with the uncoated substrates, such as eqiaxis IN738LC, directional solidified CM247LC and single-crystal CMSX-2. It was clear that the MCrAlY coatings had no significant influence on the creep lives of substrates for the sake of superior ductility of MCrAlY coatings at high temperature. The low-cycle fatigue lives of MCrAlY coated superalloys at high temperature showed only a little superior performance in comparison with the uncoated results. However, the high-cycle fatigue lives of MCrAlY coated superalloys at high temperature showed inferior performance in comparison with the uncoated results. It was because that the low-cycle fatigue cracks initiated at casting cavities inside the substrate in both the coated and the noncoated cases. However, the high-cycle fatigue cracks initiated at interface defects, such as small pores and grit residues, between the MCrAlY coating and the substrate and grew into the MCrAlY coating, and then into the substrate. (C) 1999 Kluwer Academic Publishers.
SN 0022-2461
PY 1999
VL 34
IS 16
BP 3957
EP 3966
DI 10.1023/A:1004643311001
UT WOS:000081825100015
ER

PT J
AU Wang, HF
   Su, HJ
   Zhang, J
   Huang, TW
   Liu, L
   Fu, HZ
AF Wang Haifeng
   Su Haijun
   Zhang Jun
   Huang Taiwen
   Liu Lin
   Fu Hengzhi
TI INFLUENCE OF MELT SUPERHEATING TREATMENT TEMPERATURE ON SOLUTE
   DISTRIBUTION BEHAVIOR OF A NEW Ni-BASED SINGLE CRYSTAL SUPERALLOYS
SO ACTA METALLURGICA SINICA
AB Solute partition coefficient plays an important role in determining the microstructure and mechanical properties of Ni-based superalloys. Melt superheating treatment can greatly affect the melt structure and redistribution of solute atom in the melt. However, up to date, there are few investigations of the influence of melt superheating treatment on the solute partition coefficient, especially for the new-generation Ni-based single crystal super alloy with additions of Re and Ru. Therefore, in this work, the influence of melt superheating treatment temperature on the solute partition coefficient of a new Ni-based single crystal superalloy with Re and Ru elements under planar solid/liquid (S/L) interface under directional solidification conditions was systematically investigated by using EPMA. It was found that the distribution of solute elements, such as Al, Ta, Ru, Re, W, Co, showed remarkable change in both sides of the S/L interface with increasing melt superheating treatment temperature, but there was little change for the solute elements of Mo and Cr. With increasing the melt superheating treatment temperature, the concentration of solute elements for Al and Ta increased firstly and then decreased, but it showed an opposite trend for Re, W, Ru and Co. Additionally, the change of the solute partition coefficients for Ru, Co, Mo and Cr were small with increasing the melt superheating treatment temperature. The main reasons related to the above changes can be ascribed to that the variation of melt superheating treatment temperature affects the size of the atom clusters in melt, which gives rise to the variation of atomic distribution, and thus leads to the change of solute partition coefficients.
SN 0412-1961
PD APR 11
PY 2016
VL 52
IS 4
BP 419
EP 425
UT WOS:000374809600005
ER

PT S
AU Balitskii, A
AF Balitskii, Alexander
BE Nykyforchyn, H
   Dmytrakh, I
   Zvirko, O
TI Hydrogen assisted crack initiation and propagation in nickel-cobalt heat
   resistant superalloys
SO 6TH INTERNATIONAL CONFERENCE FRACTURE MECHANICS OF MATERIALS AND
   STRUCTURAL INTEGRITY (FMSI 2019)
SE Procedia Structural Integrity
CT 6th International Conference on Fracture Mechanics of Materials and
   Structural Integrity (FMSI)
CY JUN 03-06, 2019
CL Lviv, UKRAINE
SP ESIS, Natl Acad Sci Ukraine, Karpenko Physico Mech Inst, Ukrainian Soc Fracture Mech
AB It has been investigated the Ni-Co alloys (obtained from powder 0.1...0.3 mm under hot gaseous (in argon) isostatic pressure (up to 300 MPa) (Ni60Co15Cr8W8Al2Mo3) (Firth Rixon Metal Ltd, Sheffield) and deformed (obtained by vacuum induced remealting) materials (Ni62Cr14Co10Mo5Nb3Al3Ti3) for gaseous turbine discs. Investigation has performed in the range of temperature 25...800 degrees C and hydrogen pressure up to 70 MPa. By the 3D visualization of crack morphology it has been discovered the structure of fatigue crack surface and established the refer points on crack path, including the boundary between the matrix and intermetallic particles (400x200 mu m), crack opening, structural elements distributions on the surface for selection of next local areas for more precision fracture surface and TEM examinations. Hydrogen influence on cyclic crack resistance parameters appears in the decreasing of loading cycles number (with amplitudes 15 MPa) in hydrogenated specimens of both alloys and increase with hydrogen concentration. At the highest hydrogen saturation regimes of Ni60Co15Cr8W8Al2Mo3 alloy (800 degrees C, 35 MPa H-2, 36 hours, C-H = 32.7 ppm) number of cycles, which necessary for crack initiation is 3 times less in comparison with specimen in initial state. At crack initiation step in hydrogenated Ni56Cr14Co15Mo5Al3Ti3 alloy it has been established that before intermetallic inclusion (400x200 mu m) local stresses increased, after its passing - has decreased. By fracture surface investigation it has been found the micro cracks up to 40 mu m. Thin structure of heat resistant superalloys has characterises by disperse phase agglomeration with dimensions from 5 to 30 nm and crack propagation has a jumping character with no less then 50...70 nm steps. (C) 2019 The Authors. Published by Elsevier B.V.
RI Balitskii, Alexander/J-5540-2016
OI Balitskii, Alexander/0000-0002-3841-5493
SN 2452-3216
PY 2019
VL 16
BP 134
EP 140
DI 10.1016/j.prostr.2019.07.032
UT WOS:000495455100018
ER

PT J
AU Zhao, K
   Ma, YH
   Lou, LH
   Hu, ZQ
AF Zhao, K
   Ma, YH
   Lou, LH
   Hu, ZQ
TI mu Phase in a nickel base directionally solidified alloy
SO MATERIALS TRANSACTIONS
AB Scanning electron microscope (SEM), transmission electron microscope (TEM) and X-ray diffraction (XRD) were employed to study the mu phase in a directionally solidified experimental nickel base alloy. It was observed that the mu phase distribute at interdendritic area and precipitate mainly from the gamma' phase in this experimental alloy. Orientation relationship between the gamma and the mu phase was found as (111)gamma parallel to (0001)(mu) and < 110 >(gamma) parallel to < 11 (2) over bar0 >(mu). Detrimental effect of the it phase on oxidation resistance or the alloss was also found.
RI Zhao, tony/A-3621-2010
OI Zhao, Kai/0000-0002-4693-7611
SN 1345-9678
EI 1347-5320
PD JAN
PY 2005
VL 46
IS 1
BP 54
EP 58
DI 10.2320/matertrans.46.54
UT WOS:000229104800008
ER

PT J
AU Yuan, CH
   Chen, C
   Peng, YBA
   Lu, XX
   Du, Y
   Li, K
AF Yuan, Chaohui
   Chen, Chong
   Peng, Yingbiao
   Lu, Xingxu
   Du, Yong
   Li, Kun
TI Experimental investigation of the phase equilibria in the Co-Fe-Ti
   ternary system
SO INTERNATIONAL JOURNAL OF MATERIALS RESEARCH
AB Phase equilibria in the Co-Fe-Ti ternary system were investigated by means of the equilibrated alloy method with X-ray powder diffraction and electron probe microanalysis. No ternary compounds were found. The experimental results indicated the existence of seven two-phase and one three-phase regions at 600 degrees C, five two-phase and two three-phase regions at 800 degrees C, and six two-phase and two three-phase regions at 950 degrees C. The solubility of Co in TiFe2 was determined to be larger than 54 at.% at all investigated temperatures, and the solubilities of Fe in TiCo3 and Ti2Co showed an appreciable increase with increasing temperature. The three-phase equilibrium in the Ti-rich corner at 800 degrees C was revealed to be ((beta-Ti) + Ti(Fe, Co) + Ti2Co) rather than ((alpha-Ti) + Ti(Fe, Co) + Ti2Co) reported in previous investigations. Based on the experimental data obtained in the present work, three isothermal sections at 600, 800 and 950 degrees C were established.
RI Lu, Xingxu/L-7671-2019; Lu, Xingxu/H-3136-2016
OI Lu, Xingxu/0000-0003-4518-6585; Du, Yong/0000-0002-4187-3989
SN 1862-5282
EI 2195-8556
PD AUG
PY 2015
VL 106
IS 8
BP 841
EP 851
DI 10.3139/146.111240
UT WOS:000359388900003
ER

PT J
AU Hashizume, R
   Yoshinari, A
   Kiyono, T
   Murata, Y
   Morinaga, M
AF Hashizume, Ryokichi
   Yoshinari, Akira
   Kiyono, Takamasa
