Repository: MatInfoUB/NLP-Queries

File: Co_superalloys_comp3.txt (part 3 of 7)
FN Clarivate Analytics Web of Science
AB The thermally-induced gallium removal (TIGR) process is capable of removing gallium from oxide powders through the sublimation of Ga2O at elevated temperatures in a reducing atmosphere. Heat-resistant structural materials typically used in the construction of furnaces and reaction chambers may be susceptible to embrittlement and corrosion in the gallium-rich environment of the TIGR process. The susceptibilities of several heat-resistant structural materials to corrosion in Ga2O-rich atmospheres are experimentally evaluated. Tungsten and SiC are found to be highly resistant to corrosive attack by Ga2O at elevated temperatures. Superalloys containing chromium and cobalt as well as a tungsten alloy containing nickel and copper are found susceptible to corrosive attack by gallium. (C) 2002 Elsevier Science B.V. All rights reserved.
OI Kolman, David/0000-0002-4054-5174
SN 0022-3115
PD MAY
PY 2002
VL 303
IS 1
BP 73
EP 81
AR PII S0022-3115(02)00796-1
DI 10.1016/S0022-3115(02)00796-1
UT WOS:000175983600007
ER

PT J
AU Naumenko, D
   Pillai, R
   Chyrkin, A
   Quadakkers, WJ
AF Naumenko, D.
   Pillai, R.
   Chyrkin, A.
   Quadakkers, W. J.
TI Overview on Recent Developments of Bondcoats for Plasma-Sprayed Thermal
   Barrier Coatings
SO JOURNAL OF THERMAL SPRAY TECHNOLOGY
AB The performance of MCrAlY (M = Ni, Co) bondcoats for atmospheric plasma-sprayed thermal barrier coatings (APS-TBCs) is substantially affected by the contents of Co, Ni, Cr, and Al as well as minor additions of Y, Hf, Zr, etc., but also by manufacturing-related properties such as coating thickness, porosity, surface roughness, and oxygen content. The latter properties depend in turn on the exact technology and set of parameters used for bondcoat deposition. The well-established LPPS process competes nowadays with alternative technologies such as HVOF and APS. In addition, new technologies have been developed for bondcoats manufacturing such as high-velocity APS or a combination of HVOF and APS for application of a flashcoat. Future developments of the bondcoat systems will likely include optimization of thermal spraying methods for obtaining complex bondcoat roughness profiles required for extended APS-TBC lifetimes. Introduction of the newest generation single-crystal superalloys possessing low Cr and high Al and refractory metals (Re, Ru) contents will require definition of new bondcoat compositions and/or multilayered bondcoats to minimize interdiffusion issues. The developments of new bondcoat compositions may be substantially facilitated using thermodynamic-kinetic modeling, the vast potential of which has been demonstrated in recent years.
SN 1059-9630
EI 1544-1016
PD DEC
PY 2017
VL 26
IS 8
BP 1743
EP 1757
DI 10.1007/s11666-017-0649-z
UT WOS:000416433500001
ER

PT J
AU Zielinska, M
   Sieniawski, J
AF Zielinska, M.
   Sieniawski, J.
TI SURFACE MODIFICATION AND ITS INFLUENCE ON THE MICROSTRUCTURE AND CREEP
   RESISTANCE OF NICKEL BASED SUPERALLOY RENE 77
SO ARCHIVES OF METALLURGY AND MATERIALS
AB Superalloy Rene 77 is very wide used for turbine blades, turbine disks of aircraft engines which work up to 1050 degrees C. These elements are generally produced by the investment casting method. Turbine blades produced by conventional precision casting methods have coarse and inhomogeneous grain structure. Such a material often does not fulfil basic requirements, which concern mechanical properties for the stuff used in aeronautical engineering. The incorporation of controlled grain size improved mechanical properties. This control of grain size in the casting operation was accomplished by the control of processing parameters such as casting temperature, mould preheating temperature, and the use of grain nucleates in the face of the mould. For nickel and cobalt based superalloys, it was found that cobalt aluminate (CoAl2O4) has the best nucleating effect. The objective of this work was to determine the influence of the inoculant's content (cobalt aluminate) in the surface layer of the ceramic mould on the microstructure and mechanical properties at high temperature of nickel based superalloy Rene 77. For this purpose, the ceramic moulds were made with different concentration of cobalt aluminate in the primary slurry was from 0 to 10% mass. in zirconium flour. Stepped and cylindrical samples were casted for microstructure and mechanical examinations. The average grain size of the matrix (gamma phase), was determined on the stepped samples. The influence of surface modification on the grain size of up to section thickness was considered. The microstructure investigations with the use of light microscopy and scanning electron microscopy (SEM) enable to examine the influence of the surface modification on the morphology of gamma' phase and carbides precipitations. Verification of the influence of CoAl2O4 on the mechanical properties of castings were investigated on the basis of results obtained form creep tests.
RI Sieniawski, Jan/K-1108-2014
OI Sieniawski, Jan/0000-0002-5118-2743
SN 1733-3490
EI 2300-1909
PY 2013
VL 58
IS 1
BP 95
EP 98
DI 10.2478/v10172-012-0157-6
UT WOS:000318422000016
ER

PT S
AU Norouzi, S
   Farhangi, H
AF Norouzi, Saeid
   Farhangi, Hassan
BE Chinesta, F
   Chastel, Y
   ElMansori, M
TI The Impact of Ceramic Shell Strength on Hot Tearing during Investment
   Casting
SO INTERNATIONAL CONFERENCE ON ADVANCES IN MATERIALS AND PROCESSING
   TECHNOLOGIES, PTS ONE AND TWO
SE AIP Conference Proceedings
CT International Conference on Advances in Materials and Processing
   Technologies
CY OCT 24-27, 2010
CL Ctr Arts & Metiers ParisTech, Paris, FRANCE
SP Ctr Arts & Metiers ParisTech, MINES ParisTech, Centrale Nantes, ENI St Etienne, Univ Valenciennes, Oxford Diffract, Transvalor
HO Ctr Arts & Metiers ParisTech
AB The effect of ceramic shell strength on hot tearing susceptibility during solidification was inspected practicing investment casting of the cobalt-base superalloy samples with the same casting conditions, but different ceramic shell systems. Results showed that the lower the ceramic shell strength upon using polymer additives, the lower the hindered contraction rate, and the lower the hindered contraction rate, the smaller the hot tearing tendency. Optical microscopy and electron microscopy scanning revealed that the hot tear propagated along the last solidified interdendritic phase, and that the hot tear surface had two major modes: 1) the ductile region in the outer layer; and 2) the inner region of liquid embrittlement.
RI Farhangi, Hasan/W-3246-2018; Farhangi, Hassan/W-9678-2018
SN 0094-243X
BN 978-0-7354-0871-5
PY 2010
VL 1315
BP 662
EP +
UT WOS:000287169300108
ER

PT J
AU TANAKA, M
AF TANAKA, M
TI EFFECTS OF HIGH-TEMPERATURE AGING ON THE CREEP-RUPTURE PROPERTIES OF
   HIGH-TUNGSTEN COBALT-BASE SUPERALLOYS
SO JOURNAL OF MATERIALS SCIENCE
AB The effects of high-temperature ageing on creep-rupture properties were studied using cobalt-base superalloys containing about 14-20 wt % tungsten (W) at 1089 K (816-degrees-C) and 1311 K (1038-degrees-C) in air. A high-temperature ageing for 1080 ks at 1273 K after solution treatment caused grain-boundary and matrix precipitates of W solid solution and carbide phases in these alloys, and grain boundaries were serrated especially in the alloys with higher W content. The high-temperature ageing largely improved the rupture life in the alloys with higher W content, particularly under lower stresses at 1089 K, whereas it caused the creep ductility to decrease a little in the alloy containing 20% W. The high-temperature ageing also improved the rupture life without decreasing creep ductility in these alloys under higher stresses at 1311 K. Under the same ageing conditions of 1080 ks at 1273 K, the initiation of grain-boundary cracks was retarded in the solution-treated and aged specimens, as well as in the aged specimens with serrated grain boundaries, for the alloys with higher W content at both 1089 and 1311 K. A large amount of grain-boundary serration also occurred in the non-aged specimens of the alloys with higher W content during creep at 1311 K, and contributed to the strengthening of the alloys. The solution-treated and aged specimen had almost the same rupture strength as the aged specimens with serrated grain boundaries in these cobalt-base alloys. The rupture strength of the solution-treated and aged specimens largely increased with increasing W content under the lower stresses at 1089 K and under the higher stresses at 1311 K. A ductile grain-boundary fracture surface, which was composed of dimples and grain-boundary ledges associated with grain-boundary precipitates, was observed in the solution-treated and aged specimens, as well as in the aged specimens with serrated grain boundaries at both 1089 and 1311 K. The fracture surface of the non-aged specimens was a brittle grain-boundary facet at 1089 K, but it became a ductile grain-boundary fracture surface, as serrated grain boundaries were formed owing to grain-boundary precipitates occurring during creep at 1311 K.
SN 0022-2461
PD MAY 15
PY 1994
VL 29
IS 10
BP 2620
EP 2628
DI 10.1007/BF00356809
UT WOS:A1994NP10100007
ER

PT J
AU Keyvani, M
   Garcin, T
   Fabregue, D
   Militzer, M
   Yamanaka, K
   Chiba, A
AF Keyvani, Mahsa
   Garcin, Thomas
   Fabregue, Damien
   Militzer, Matthias
   Yamanaka, Kenta
   Chiba, Akihiko
TI Continuous Measurements of Recrystallization and Grain Growth in Cobalt
   Super Alloys
SO METALLURGICAL AND MATERIALS TRANSACTIONS A-PHYSICAL METALLURGY AND
   MATERIALS SCIENCE
AB L605 (20Cr-15W-10Ni wt pct) and CCM (28Cr-6Mo wt pct) cobalt-based superalloys are candidates for a wide range of applications, from gas turbine components to biomedical implants. Attention is currently focused on the optimization of grain structure as an appropriate approach to increase yield stress without affecting significantly the ductility. In this study, the Laser Ultrasonics for Metallurgy (LUMet) technology is used to examine in situ the evolution of the mean grain size associated with recrystallization and grain growth during heat treatments from the cold-rolled state. The recrystallization process is completed at 1373 K (1100 A degrees C) for L605 and 1273 K (1000 A degrees C) for CCM. The subsequent grain growth rate in L605 is larger compared to CCM. Continuous measurements of the grain size evolution are found to be consistent with grain growth affected by solute drag. Through in situ measurements, the laser ultrasonic technology significantly accelerates the determination of metallurgical parameters allowing for fast optimization of process parameters required to meet specific applications.
RI Yamanaka, Kenta/G-4745-2014; Yamanaka, Kenta/J-5071-2019
OI Yamanaka, Kenta/0000-0003-1675-4731; Yamanaka, Kenta/0000-0003-1675-4731
SN 1073-5623
EI 1543-1940
PD MAY
PY 2017
VL 48A
IS 5
BP 2363
EP 2374
DI 10.1007/s11661-017-4027-8
UT WOS:000399089300026
ER

PT J
AU Chen, KY
   Cheng, LM
AF Chen, Kuiying
   Cheng, Leon M.
TI Alloying solid solution strengthening of Fe-Ga alloys: a
   first-principles study
SO JOURNAL OF PHYSICS D-APPLIED PHYSICS
AB First-principles spin polarized calculations have been implemented by using the Discrete Molecular (DMol3) package to investigate the strengthening effects of alloying addition including Nb, Mo, V and Co in a cubic solid solution of Fe - Ga alloys. Mayer bond order values were used to evaluate the atomic bond strengths in the alloys and were then used to assess the alloying strengthening characteristics. Results from the calculations suggest that the transition metal Nb achieves the best strengthening effect in Fe - Ga alloys. The solid solution strengthening follows a decreasing order trend from larger to smaller from Nb, Mo, V to Co. The effect of Ga on individual bond strength variations between Fe and alloying elements and also on alloying strengthening was examined.
SN 0022-3727
PD JUN 7
PY 2007
VL 40
IS 11
BP 3268
EP 3270
DI 10.1088/0022-3727/40/11/002
UT WOS:000246577500003
ER

PT J
AU Eurich, NC
   Bristowe, PD
AF Eurich, N. C.
   Bristowe, P. D.
TI Segregation of alloying elements to intrinsic and extrinsic stacking
   faults in gamma'-Ni3Al via first principles calculations
SO SCRIPTA MATERIALIA
AB First principles calculations are used to investigate the segregation behaviour of Co, Cr, Re, Mo and W to intrinsic and extrinsic stacking faults in gamma'-Ni3Al. It is shown that the change in stacking fault energy depends on local alloying concentration and is related to subtle changes in the electronic structure of the alloying elements and adjacent nickel atoms. The results are consistent with observed stacking fault segregation in commercial super-alloys and in particular the behaviour of Co and Cr. (C) 2015 Acta Materialia Inc. Published by Elsevier Ltd. This is an open access article under the CC BY license (http://creativecommons.org/licenses/by/4.0/).
RI Bristowe, Paul/J-3666-2017
OI Bristowe, Paul/0000-0002-3153-1387
SN 1359-6462
PD JUN
PY 2015
VL 102
BP 87
EP 90
DI 10.1016/j.scriptamat.2015.02.020
UT WOS:000353090600022
ER

PT B
AU Coskun, MB
   Aksoy, S
   Basaran, N
   Aksit, MF
AF Coskun, M. Bulut
   Aksoy, Serdar
   Basaran, Necdet
   Aksit, Mahmut F.
GP ASME
TI FRICTION AND WEAR CHARACTERISTICS OF H25, H188, H214 AGAINST HASTELLOY X
SO PROCEEDINGS OF THE ASME/STLE INTERNATIONAL JOINT TRIBOLOGY CONFERENCE -
   2011
CT ASME/STLE International Joint Tribology Conference
CY OCT 24-26, 2011
CL Los Angeles, CA
SP ASME, Tribol Div, Soc Tribologists & Lubricat Engineers
AB Increasing demand for more efficient power generation forces turbomachinery to operate at higher temperatures and compression ratios. High speeds combined with high temperatures make turbomachinery sealing applications even more challenging. In order to confirm sufficient service life, seal material pairs should be tested similar to engine operating conditions. The high temperature friction and wear characteristics of cobalt superalloys, Haynes 25, 188 and 214 sheets, rubbed against Hastelloy X pins are presented in this work. Tests are conducted at 25, 200 and 400 C with a validated custom design linear reciprocating tribometer. Sliding speed and distance are 1Hz and 1.2 Km respectively. Friction coefficients are calculated with friction force data acquired from load cell and the dead weight where wear coefficient is calculated through mass loss after the tests.
BN 978-0-7918-5474-7
PY 2012
BP 215
EP 217
UT WOS:000320008100053
ER

PT S
AU Kurp, P
   Mucha, Z
   Witkowski, G
AF Kurp, Piotr
   Mucha, Zygmunt
   Witkowski, Grzegorz
BE Jabczynski, JK
   Romaniuk, RS
TI Concept and experimental testing of thin-walled profiles forming with
   the use of the hybrid laser and mechanical method
SO LASER TECHNOLOGY 2018: PROGRESS AND APPLICATIONS OF LASERS
SE Proceedings of SPIE
CT 12th Symposium on Laser Technology - Progress and Applications of Lasers
CY SEP 25-27, 2018
CL Mil Univ Technol, Jastarnia, POLAND
SP Polish Acad Sci, Comm Elect & Telecommunicat, Assoc Polish Elect Engineers, Polish Comm Optoelectron, Photon Soc Poland, Minist Sci & Higher Educ, Warsaw Univ Technol, Warsaw Univ, Wroclaw Univ Technol, Inst Optoelectron
HO Mil Univ Technol
AB Laser-assisted forming is a method based on contactless shaping of profiles with the use of a laser beam impact. This method has been developed from the early 1980s by the Centre for Laser Technology of Metals at the Kielce University of Technology (PSk) and the Polish Academy of Sciences (PAN), among others [1-7]. In general, the mechanism allowing for changing the shape of profiles is the material's thermal expansion. Suitable profile heating (on programmed paths with an adequately selected temperature, etc.) allows for obtaining the planned shapes.
   Despite certain areas of application (electrical mechanics, precision mechanics, micro-positioning and others), this method is ineffective [4-5]. When changing the shape of large-diameter profiles, this method is power and time consuming, thereby eliminating it from industrial applications. Thus, the concept of a hybrid method was created, i.e. laser forming with mechanical assistance.
   In 2015, PSk established co-operation with the Metal Forming Institute (INOP) in Poznan, PAN's Institute of Fundamental Technological Research, and the Rzeszow University of Technology in terms of research in the aforementioned topic. The above consortium commenced the execution of the project titled "Laser forming of thin-walled profiles with mechanical assistance, financed by the National Centre for Research and Development as part of subsidy no. PBS3/A5/47/2015.
   The paper's authors will present, among other things, the main concept of hybrid laser and mechanical forming, one of the concepts selected for the execution, design and construction of a station for bending thin-walled tubes and cone diffusers used in the construction of aircraft engines. The target materials of the research are Inconel 618 and Inconel 625 refractory nickel superalloys, as well as AISI 410 and AISI 325 heat-resistant Martensitic steels. These materials, due to their good mechanical properties when working at higher temperatures, are used for building turboprop engines. For economic reasons, the testing was conducted on X5CrNi18-10 acid-resistant austenitic steel. The hybrid method (assumptions, concept, design) presented in the paper was subjected to validation in laboratory conditions. The testing featured measurements of the forces required to obtain plastic deformations in the profile, bending angle, and determination of the process temperature. Furthermore, the paper will feature a presentation of future plans concerning the work executed as part of the said project.
RI Kurp, Piotr/B-7132-2019
OI Kurp, Piotr/0000-0002-1001-5033
SN 0277-786X
EI 1996-756X
BN 978-1-5106-2604-1
PY 2018
VL 10974
AR UNSP 109740V
DI 10.1117/12.2516971
UT WOS:000455053600030
ER

PT J
AU Khan, MA
   Sundarrajan, S
   Natarajan, S
AF Khan, M. Adam
   Sundarrajan, S.
   Natarajan, S.
TI Hot Corrosion Behaviour of Inconel 617 in Mixed Salt Environment at 900
   and 1000 degrees C for Gas Turbine Applications
SO HIGH TEMPERATURE MATERIALS AND PROCESSES
AB An attempt is made to study the hot corrosion behaviour of Inconel 617 under mixed salt environment (Na2SO4, NaCl and/or V2O5) at 900 and 1000 degrees C. The results were analysed and discussed with respect to mass change, XRD, optical image and SEM/EDAX. The oxide scales are enriched with Ni, Cr, Mo and Co at elevated temperatures. The presence of V2O5 in the salt mixture is found to be the most influencing corrosion species for hot corrosion.
SN 0334-6455
EI 2191-0324
PD MAY
PY 2015
VL 34
IS 3
BP 221
EP 225
DI 10.1515/htmp-2014-0054
UT WOS:000356603900004
ER

PT J
AU Di Martino, J
   Rapin, C
   Berthod, P
   Podor, R
   Steinmetz, P
AF Di Martino, J
   Rapin, C
   Berthod, P
   Podor, R
   Steinmetz, P
TI Corrosion of metals and alloys in molten glasses. Part 1: glass
   electrochemical properties and pure metal (Fe, Co, Ni, Cr) behaviours
SO CORROSION SCIENCE
AB Corrosion of pure metals Fe, Ni, Co, Cr in molten glass was studied at 1050 degreesC by electrochemical techniques and thickness losses measurements. These two techniques are in good agreement. The electrochemical apparatus was used to determine the formal potential of some redox couples, to identify the corrosion reactions and to evaluate the corrosion rates.
   Among tested metals, only chromium is a passivable material. The passivation is due to the formation of a chromium oxide (Cr2O3) protective layer at the glass/metal interface. Then superalloys used in molten glass must contain a high chromium level to resist to corrosion. (C) 2003 Elsevier Ltd. All rights reserved.
RI Podor, Renaud/N-3746-2019
OI Podor, Renaud/0000-0002-8103-1743; BERTHOD, Patrice/0000-0002-8035-927X
SN 0010-938X
EI 1879-0496
PD AUG
PY 2004
VL 46
IS 8
BP 1849
EP 1864
DI 10.1016/j.corsci.2003.10.024
UT WOS:000222843300002
ER

PT J
AU Fabas, A
   Rouaix-Vande Put, A
   Doublet, S
   Domergue, D
   Salem, M
   Monceau, D
AF Fabas, Aurelien
   Rouaix-Vande Put, Aurelie
   Doublet, Sebastien
   Domergue, Didier
   Salem, Mehdi
   Monceau, Daniel
TI Metal dusting corrosion of austenitic alloys at low and high pressure
   with the effects of Cr, Al, Nb and Cu
SO CORROSION SCIENCE
AB Commercial and model alloys were exposed at 570 degrees C to metal dusting conditions at 1 and 21 bar in CO-H-2-H2O and CO-H-2-CO2-CH4-H2O atmospheres, respectively, with similar a(c) and P-O2 center dot gamma '' precipitation beneath the surface of 625 superalloy was due to Nb diffusion toward the Cr-depleted zone formed during oxidation. 693 superalloy was more carburised than 690 superalloy. alpha-Al2O3 formation was believed to induce cracks through the oxide scale, resulting in the alloy carburisation. Cu addition to a FeNiCr model alloy lead to the formation of an almost continuous Cu layer at the oxide/metal interface, greatly improving the metal dusting resistance.
OI SALEM, Mehdi/0000-0002-8778-3970
SN 0010-938X
EI 1879-0496
PD JUL 15
PY 2017
VL 123
BP 310
EP 318
DI 10.1016/j.corsci.2017.04.015
UT WOS:000405053900026
ER

PT J
AU Han, ZD
   Liu, X
   Zhao, SF
   Shao, Y
   Li, JF
   Yao, KF
AF Han, Zhidong
   Liu, Xue
   Zhao, Shaofan
   Shao, Yang
   Li, Jinfeng
   Yao, Kefu
TI Microstructure, phase stability and mechanical properties of
   Nb-Ni-Ti-Co-Zr and Nb-Ni-Ti-Co-Zr-Hf high entropy alloys
SO PROGRESS IN NATURAL SCIENCE-MATERIALS INTERNATIONAL
AB Owning to their excellent thermal stability and high strength at elevated temperature, high entropy alloys (HEAs) possess great potential for the application in aviation and aerospace fields. In present work, two novel Nb-Ni-Ti-Co-Zr and Nb-Ni-Ti-Co-Zr-Hf HEAs were prepared by arc melting and copper mold suction-casting method. The microstructure, phase stability, mechanical properties at room temperature and elevated temperature of the two HEAs were studied. Both of the HEAs possess high yield stress at room temperature, especially for the Nb-Ni-Ti-Co-Zr (with 2331 Mpa). In addition, the Nb-Ni-Ti-Co-Zr HEA exhibited high yield stress of 564 Mpa at elevated temperature of 800 degrees C and large compressive plastic strain (more than 50% at 800 degrees C). Nb-Ni-Ti-Co-Zr-Hf alloy showed new phase precipitation at 800 degrees C, whereas the structure of Nb-Ni-Ti-Co-Zr was more stable, which is one of the reason why it possesses high strength at room temperature and elevated temperature. The high temperature properties of the Nb-Ni-Ti-Co-Zr HEA make it promising for high temperature application. (C) 2015 The Authors. Production and hosting by Elsevier B.V. on behalf of Chinese Materials Research Society.
RI Shao, Yang/H-2722-2013
OI Shao, Yang/0000-0001-5369-9933
SN 1002-0071
EI 1745-5391
PD OCT
PY 2015
VL 25
IS 5
BP 365
EP 369
DI 10.1016/j.pnsc.2015.09.001
UT WOS:000366561700001
ER

PT J
AU Wen, MR
   Wang, CY
AF Wen, Minru
   Wang, Chong-Yu
TI Lattice stability and the effect of Co and Re on the ideal strength of
   Ni: First-principles study of uniaxial tensile deformation
SO CHINESE PHYSICS B
AB Using first-principles density functional calculations, lattice stability of gamma - Ni under [001], [110], and [111] uniaxial tensions and the effect of alloying elements Co and Re on the uniaxial tensile behavior of gamma - Ni were studied in this paper. With elastic constants and phonon spectra calculations, we examined the mechanical stability and phonon stability of Ni during the uniaxial tensions along the three characteristic directions. The results show that the mechanical stability and phonon stability of a lattice occurs before the maximum stress-strain point under the [001] and [111] tension, respectively. The effects of Co and Re on the ideal tensile strength of gamma - Ni show a significant directivity: Co and Re have little effect on the stresses in [001] and [111] directions, but increases the ideal strength of the system in the weakest uniaxial tensile direction. Moreover, the strengthening effect of Re is significantly better than that of Co. By further analyzing electronic structure, it is found that the effect of alloying elements on the uniaxial tensile behavior of g -Ni comes from their interactions with host atoms.
SN 1674-1056
EI 1741-4199
PD SEP
PY 2017
VL 26
IS 9
AR 093106
DI 10.1088/1674-1056/26/9/093106
UT WOS:000409461000006
ER

PT J
AU Liu, W
   Chang, J
   Wang, HP
AF Liu, Wei
   Chang, Jian
   Wang, Haipeng
TI Effect of Microstructure Evolution on Micro/Nano-Mechanical Property of
   Fe-Co-Ni Ternary Alloys Solidified under Microgravity Condition
SO STEEL RESEARCH INTERNATIONAL
AB Rapid solidification of highly undercooled Fe-Co-Ni alloys is realized by drop tube technique. The microstructures of Fe-10%Co-10%Ni, Fe-15.6%Co-12%Ni, and Fe-10%Co-20%Ni alloys are all composed of single alpha(Fe) solid solution phase, which are confirmed by the results of XRD and DSC. With the decrease of droplet diameters, the cooling rate and undercooling increase, meanwhile, the microstructural characteristic of alpha(Fe) phase transforms from coarse dendrites to equiaxed grains. The size of coarse dendrites decreases to one tenth for the refined equiaxed grains. Employing the Vickers hardness and nano indenter techniques, the mechanical properties of alpha(Fe) dendrites are investigated. The average Vickers microhardness of alpha(Fe) phase is remarkably enhanced with the decrease of the grain size. Due to the more homogenous solute distribution in the dendrite trunks, the nanohardness presents a gentle fluctuation. Once the droplet diameter exceeds a critical value, the solutes concentrate at the grain boundaries. As a result, the closer the indenters to the grain boundary, the larger the nanohardness.
SN 1611-3683
EI 1869-344X
PD JUL
PY 2018
VL 89
IS 7
AR 1800053
DI 10.1002/srin.201800053
UT WOS:000437843900013
ER

PT J
AU Xia, YF
   Jin, L
   Cheng, Q
   Tong, JJ
   Zhang, KM
   Zhang, JY
AF Xia, Yufeng
   Jin, Li
   Cheng, Qian
   Tong, Jiajun
   Zhang, Kemin
   Zhang, Jingyu
TI A comparative study on the microstructures and mechanical properties
   between surfacing nickel-based superalloy and surfacing cobalt-based
   superalloy
SO MATERIALS RESEARCH EXPRESS
AB Surfacing gradient layers using different materials on the surface of die is an efficient way to improve its service life, especially under extreme high temperature and high pressure. To obtain superior high-temperature stability, a cobalt-based superalloy welding material, JLCo32 and a nickel-based superalloy welding material, CHN327 were both designed in this study as surface layers which welded on the die manufactured by bimetal-layer surfacing technology. Arc surfacing of the two kinds of superalloy was conducted on ferrous alloys matrix, and ten cycles of heating to 700 degrees C with a speed of 2 degrees C s(-1) followed by water quenching were operated to simulate the temperature cycles of dies in service. Changes of the microstructures before and after cycles of heating and water quenching were characterized by means of optical microscopy (OM), x-ray diffraction (XRD), energy dispersive spectrometer (EDS) and scanning electron microscopy (SEM). The results indicated that, after ten cycles of heating and water quenching, the major precipitates of JLCo32 were carbides and there were more gamma '' phases in CHN327. The mechanical properties of the surfacing layer were investigated by microhardness tests and shear tests. High-temperature tensile tests at different temperatures were performed to examine the high-temperature behaviour of these two kinds of superalloy. Experimental results showed that, compared with CHN327, JLCo32 exhibits higher microhardness and more reliable bonding with ferrous alloy matrix. For the two superalloys, microhardness near the welding line tend to increase after cycles of heating and water quenching attributed to the diffusion of strengthening elements. Furthermore, in comparison to CHN327, JLCo32 own superior yield strength and ultimate tensile strength but inferior ductility.
SN 2053-1591
PD SEP
PY 2019
VL 6
IS 9
AR 096589
DI 10.1088/2053-1591/ab30b2
UT WOS:000476616500009
ER

PT J
AU Lee, S
   Maemura, K
   Yamamura, T
   Nakazawa, S
   Lee, KH
   Chang, D
   Ahn, JH
   Chung, H
AF Lee, S
   Maemura, K
   Yamamura, T
   Nakazawa, S
   Lee, KH
   Chang, D
   Ahn, JH
   Chung, H
TI Corrosion behavior of metals in rowing Ar-42.6%O-2-14.7%Br-2 gas mixture
   at 700 degrees C
SO CORROSION
AB The corrosion behavior of pure metals that form the basis of high-temperature superalloys has been investigated in an Ar-42.6%O-2-14.7%Br-2 gas mixture at 700 degrees C. which was one of the environments encountered in the University of Tokyo (UT)-3 thermochemical water decomposition reaction process to produce hydrogen. The test metals were nickel, chromium, cobalt. copper. iron, titanium, hafnium, zirconium, molybdenum. niobium. tantalum, and tungsten. Thermodynamic phase stability diagrams were constructed for nickel, chromium, iron. cobalt. titanium, tungsten, and zirconium to predict the stable. condensed corrosion products, and the oxides were predicted to be thermodynamically stable phases. Postreaction characterization of the test metals included discontinuous mass-change measurements. scanning electron microscopy, energy-dispersive x-ray analysis, and x-ray diffraction. Xray diffraction identified oxides as corrosion products for all metals. But low-melting metal bromides Were also detected for titanium. tungsten. molybdenum, copper, and iron; these caused rapid consumption of the metals. Although scanning electron microscopy revealed chromium oxide (Cr2O3) scale formation on chromium, energy-dispersive x-ray analysis identified bromine-containing species at the cracked scale/metal interface.
SN 0010-9312
PD JAN
PY 2006
VL 62
IS 1
BP 13
EP 28
DI 10.5006/1.3278247
UT WOS:000234841600002
ER

PT J
AU Kashani, H
   Amadeh, A
   Farhani, M
AF Kashani, H.
   Amadeh, A.
   Farhani, M.
TI Improvement of wear resistance of hot working tool steel by hardfacing -
   Part 1 - Effect of microstructure and hardness
SO MATERIALS SCIENCE AND TECHNOLOGY
AB Hardfacing is one of the most useful and economical ways to improve the performance of components subjected to severe wear conditions. The aim of the present work was to investigate the influence of hardfacing on the hardness and wear resistance of a hot working tool steel. Two cobalt based and one nickel based superalloys were used as hardfacing materials. Stellite 6 and 21 were deposited on H11 steel via tungsten inert gas (TIG) and shielded metal arc welding and Inconel 625 was deposited by TIG welding techniques. The pin on disc high temperature wear tests were carried out on hardfaced materials. The worn surfaces were also characterised using SEM and X-ray diffraction methods. The results showed that TIG hardfacings process having a low dilution, owing to the refined solidification structure and high capacity of work hardening enhances better wear resistance.
RI Amadeh, Ahmad Ali/E-6392-2018; Kashani, Hamzeh/A-8197-2015
OI Kashani, Hamzeh/0000-0002-6162-6088
SN 0267-0836
PD FEB
PY 2007
VL 23
IS 2
BP 165
EP 170
DI 10.1179/174328407X154220
UT WOS:000244877700006
ER

PT J
AU Huang, SX
   Zhang, XD
   Jiang, Y
   Jiang, YR
   Mao, C
   Wu, D
   Zhang, LG
   Liu, LB
AF Huang, Shuaixiong
   Zhang, Xingdong
   Jiang, Yun
   Jiang, Yurong
   Mao, Cun
   Wu, Di
   Zhang, Ligang
   Liu, Libin
TI Experimental investigation of Ti-Nb-Co ternary system at 1000 degrees C
SO MATERIALS & DESIGN
AB The phase relations in the Ti-Nb-Co system are of great importance for the design of high temperature Ti alloys. The isothermal section of Ti-Nb-Co system at 1000 degrees C has been established using one diffusion couple supplemented with 13 key alloys. Phase relations and ternary solubility of the binary compounds were determined using electron probe microscopy (EPMA), wave dispersive X-ray spectrometer (WDS) and X-ray diffraction (XRD) techniques. There are 19 two-phase equilibria and 9 three-phase equilibria in the isothermal section at 1000 degrees C. The determined maximum solubility of Nb in TiCo3, TiCo2 (h), TiCo2 (c), TiCo, Ti2Co were 6.22, 17.21, 2.29, 22.88 and 2.49 at.%, respectively. Nb2Co7, NbCo3, NbCo2, Nb6Co7 dissolves up about 0.33, 17.75, 13.26 and 10.81 at.% Ti, respectively. All of the binary phases have a certain composition range at 1000 degrees C except Nb2Co7. The phase diagram of Ti-Nb-Co system varied greatly when the temperature raised from 900 degrees C to 950 degrees C, but the changes was not so big when temperature increased from 950 degrees C to 1000 degrees C. (C) 2016 Elsevier Ltd. All rights reserved.
SN 0264-1275
EI 1873-4197
PD FEB 5
PY 2017
VL 115
BP 170
EP 178
DI 10.1016/j.matdes.2016.11.056
UT WOS:000390654500020
ER

PT J
AU Unocic, KA
   Pint, BA
AF Unocic, Kinga A.
   Pint, Bruce A.
TI Oxidation behavior of co-doped NiCrAl alloys in dry and wet air
SO SURFACE & COATINGS TECHNOLOGY
CT 40th International Conference on Metallurgical Coatings and Thin Films
   (ICMCTF)
CY APR 29-MAY 03, 2013
CL San Diego, CA
SP Amer Vacuum Soc, Adv Surface Engn Div
AB Cast NiCrAl alloys with additions of Y, La, Hf and Ti were evaluated at 1100 degrees C in wet (10 and 50% H2O) and dry air (0% H2O) in order to optimize such dopants for superalloy bond coatings. The results suggest that the typical Y addition in most coatings could be replaced by La. Also, scale adhesion in cyclic testing was improved with the co-addition of Hf with La or Y. Ti was added to investigate its incorporation in coatings on superalloys containing significant Ti additions. Particularly with co-doped alloys, the addition of Ti had little effect on scale adhesion but did reduce the depth of internal oxidation. Water vapor increased spallation, especially for the least adherent alloys, such as Y,Ti-doped NiCrAl. For the co-doped compositions with Hf, water vapor had a limited effect on scale adhesion and on the alumina growth rate in isothermal exposures. In addition to specimen mass change, the extent of internal oxidation and the depletion of beta phase in the substrate were evaluated. Analytical transmission electron microscopy showed that Y, La and Hf co-segregated to the alumina scale grain boundaries and formed dopant-rich oxide precipitates in the scale. (C) 2013 Published by Elsevier B.V.
RI Pint, Bruce/A-8435-2008
OI Pint, Bruce/0000-0002-9165-3335
SN 0257-8972
PD DEC 25
PY 2013
VL 237
BP 8
EP 15
DI 10.1016/j.surfcoat.2013.07.068
UT WOS:000330488000003
ER

PT J
AU Tiley, JS
   Senkov, O
   Viswanathan, G
   Nag, S
   Hwang, J
   Banerjee, R
AF Tiley, Jaimie S.
   Senkov, O.
   Viswanathan, G.
   Nag, S.
   Hwang, J.
   Banerjee, R.
TI A Methodology for Determination of gamma ' Site Occupancies in Nickel
   Superalloys Using Atom Probe Tomography and X-ray Diffraction
SO METALLURGICAL AND MATERIALS TRANSACTIONS A-PHYSICAL METALLURGY AND
   MATERIALS SCIENCE
AB A methodology for determining the preferred site occupancy of various alloying elements within ordered gamma' precipitates was developed and applied to Rene88 samples. The method utilized atom probe tomography and X-ray diffraction techniques with controlled monochromated synchrotron beams to determine element positions. Samples were solutionized at 1423 K (1150 degrees C) for 30 minutes and cooled at 24 K/min with subsequent aging at 1033 K (760 degrees C). The synchrotron X-ray diffraction results indicate that niobium prefers to reside on the aluminum sublattice site of the gamma' phase. Additionally, the results indicate that chromium prefers the nickel sublattice sites, while cobalt is likely to occupy both the aluminum and nickel sublattice sites. The X-ray results on the chromium occupancy disagree with atom probe results from the same alloy that indicate that chromium prefers the aluminum sublattice sites. DOI: 10.1007/s11661-012-1456-2 (C) The Minerals, Metals & Materials Society and ASM International 2012
RI Senkov, Oleg N/C-7197-2012; Senkov, Oleg/C-7197-2012
OI Senkov, Oleg N/0000-0001-5587-415X; Senkov, Oleg/0000-0002-9336-3702
SN 1073-5623
EI 1543-1940
PD JAN
PY 2013
VL 44A
IS 1
BP 31
EP 38
DI 10.1007/s11661-012-1456-2
UT WOS:000313718500007
ER

PT J
AU Salmon, SC
AF Salmon, SC
TI The effects of hard lubricant coatings on the performance of
   electro-plated superabrasive grinding wheels
SO ADVANCES IN ABRASIVE TECHNOLOGY V
SE KEY ENGINEERING MATERIALS
AB Electro-plated superabrasive grinding wheels are gaining popularity in the areas of high-speed machining. They can now be found in the tool banks of multi-axis milling machines, used in the machining of relatively soft, stainless steels and nickel and cobalt based superalloys. These materials not only cause significant wear of the abrasive grain but moreover, tend to clog and load the grinding wheel, rendering it prematurely inoperable. A means of extending the life of an electro-plated wheel is therefore needed when grinding these "gummy" materials. The use of coatings to improve the performance of cutting tools for use in "large chip" machining like turning, milling, drilling and tapping applications has been shown to be successful, and is widely used. Initially, the coatings provided some wear resistance. Later, coatings were developed for thermal insulation and oxidation resistance. Lately, hard lubricant coatings have shown promise, particularly when used in dry and quasi-dry machining applications. The wear resistant coatings of titanium nitride and titanium carbide have been explored with little success in abrasive machining and grinding applications, in industry. The wear resistant coatings used in "large chip" machining never found a place in "small chip" grinding processes. This paper explores the effects of hard lubricant coatings in industry as well as in the laboratory using both force and power measurement for process evaluation. The results show that a significant improvement may be made in electro-plated cBN wheel performance using a hard lubricant coating system, particularly when grinding the soft and low machinability index materials typically used in the medical and aerospace industries.
SN 1013-9826
PY 2003
VL 238-2
BP 283
EP 288
DI 10.4028/www.scientific.net/KEM.238-239.283
UT WOS:000185241000050
ER

PT J
AU Han, K
   Toplosky, V
   Min, N
   Lu, J
   Xin, Y
   Walsh, R
AF Han, Ke
   Toplosky, Vince
   Min, Na
   Lu, Jun
   Xin, Yan
   Walsh, Robert
TI High Modulus Reinforcement Alloys
SO IEEE TRANSACTIONS ON APPLIED SUPERCONDUCTIVITY
