Repository: MatInfoUB/NLP-Queries

File: Cobalt_superalloys_composition.txt (part 3 of 3)
FN Clarivate Analytics Web of Science
AB Fourteen nickel-base superalloy single crystals containing a range of chromium (Cr), cobalt (Co), molybdenum (Mo), and rhenium (Re) levels, and fixed amounts of aluminum (Al) and tantalum (Ta), were examined to determine the effect of bulk composition on basic microstructural parameters, including gamma' solvus, gamma' volume fraction, topologically close-packed (TCP) phases, gamma and gamma' phase chemistries, and gamma-gamma' lattice mismatch. Regression models describing the influence of bulk alloy composition on each of the microstructural parameters were developed and compared to predictions by a commercially-available software tool that used computational thermodynamics Co produced the largest change in gamma' solvus over the wide compositional range explored and Mo produced the biggest effect on the gamma lattice parameter over its range, although Re had a very potent influence on all naicrostructural parameters investigated. Changing the Cr, Co, Mo, and Re contents in the bulk alloy had an impact on their concentrations in they gamma matrix and to a smaller extent in the gamma' phase. The software tool under-predicted gamma' solvus temperatures and gamma' volume fractions, and over-predicted TCP phase volume fractions at 982 degrees C. However, the statistical regression models provided excellent estimations of the microstructural parameters and demonstrated the usefulness of such fummlas. (C) 2012 Elsevier Inc. All rights reserved.
SN 1044-5803
EI 1873-4189
PD AUG
PY 2012
VL 70
BP 83
EP 100
DI 10.1016/j.matchar.2012.05.001
UT WOS:000306766000013
ER

PT J
AU Karunaratne, MSA
   Di Martino, I
   Ogden, SL
   Oates, DL
   Thomson, RC
AF Karunaratne, M. S. A.
   Di Martino, I.
   Ogden, S. L.
   Oates, D. L.
   Thomson, R. C.
TI Modeling of Microstructural Evolution in an MCrAlY Overlay Coating on
   Different Superalloy Substrates
SO METALLURGICAL AND MATERIALS TRANSACTIONS A-PHYSICAL METALLURGY AND
   MATERIALS SCIENCE
AB A multicomponent, one-dimensional diffusion model that was developed for simulating microstructure evolution in coated gas turbine blade systems has been used to compare the phase structures of three MCrAlY coated superalloy systems. The model is based on finite differences and incorporates oxidation and equilibrium thermodynamic computations. The superalloy substrates considered were the nickel-based superalloy CMSX-4, a high-Cr single-crystal superalloy, and a cobalt-based MAR-M509, and these were all coated with an MCrAlY bond coat of similar composition. The results predicted by the model have been compared with similar experimental systems. The model can predict many features observed experimentally and therefore can be expected to be a useful tool in lifetime prediction and microstructural assessment of turbine blade systems based on superalloys. The work also highlighted the fact that for a given coating, the phase evolution within system is dependent on the substrate material.
RI Karunaratne, Mudith/J-2280-2017; Thomson, Rachel C/B-4217-2011
OI Karunaratne, Mudith/0000-0003-4646-5316; Thomson, Rachel
   C/0000-0002-3681-0107
SN 1073-5623
PD FEB
PY 2012
VL 43A
IS 2
BP 774
EP 788
DI 10.1007/s11661-011-0897-3
UT WOS:000299332700039
ER

PT B
AU Mazilin, IV
   Drobot, DV
AF Mazilin, I. V.
   Drobot, D. V.
BE German, KE
   Myasoedov, BF
   Kodina, GE
   Maruk, AY
   Troshkina, ID
TI HETEROMETALLIC RHENIUM, NICKEL, COBALT-ALKOXIDES AS PRECURSORS FOR
   FUNCTIONAL MATERIALS SYNTHESIS
SO 7TH INTERNATIONAL SYMPOSIUM ON TECHNETIUM AND RHENIUM - SCIENCE AND
   UTILIZATION
CT 7th International Symposium on Technetium and Rhenium - Science and
   Utilization
CY JUL 04-08, 2011
CL Moscow, RUSSIA
SP RUSNANO, ISTC MHTU, PUROLITE, ROSATOM, Bruker, Diamed, APM Pharm, CEA, Univ Nevada Las Vegas, Amer Elements, Russian Acad Sci, IPCE RAS, MUCTR, ISTC, RFBR, ACADEMINVESTSERVICE, FMBC FMBA
AB New technology to obtain Re, Ni, Co hydroxides, simple and complex oxides, fine and nanosized powders of metals and alloys has been developed. Mono- and heterometallic nickel, rhenium and cobalt alkoxides with adjustable metal content were used as precursors to produce final powders. Electrochemical and chemical techniques for synthesis of molecularly mixed precursor compounds were proposed. The said precursors were subjected to hydrolytic and thermal decomposition. By changing precursor composition and/or decomposition parameters, one can obtain powders of different size, chemical and phase composition. Ultrafine (D-50=501 nm) nickel-based alloy powder with rhenium and cobalt doping was obtained at as low as 350 degrees C.
RI Дробот, Дмитрий/AAD-3711-2019
BN 978-5-94691-473-4
PY 2011
BP 380
EP 385
UT WOS:000393813200119
ER

PT J
AU Terada, M
   Marques, RA
   Magnani, M
   Padilha, AF
   Costa, I
AF Terada, Maysa
   Marques, Rogerio Albuquerque
   Magnani, Marina
   Padilha, Angelo Fernando
   Costa, Isolda
TI A Comparative Study of the Corrosion Resistance of Incoloy MA 956 and PM
   2000 Superalloys
SO MATERIALS RESEARCH-IBERO-AMERICAN JOURNAL OF MATERIALS
AB Austenitic stainless steels, titanium and cobalt alloys are widely used as biomaterials. However, new medical devices require innovative materials with specific properties, depending on their application. The magnetic properties are among the properties of interest for some biomedical applications. However, due to the interaction of magnetic materials with Magnetic Resonance Image equipments they might used only as not fixed implants or for medical devices. The ferromagnetic superalloys, Incoloy MA 956 and PM 2000, produced by mechanical alloying, have similar chemical composition, high corrosion resistance and are used in high temperature applications. In this study, the corrosion resistance of these two ferritic superalloys was compared in a phosphate buffer solution. The electrochemical results showed that both superalloys are passive in this solution and the PM 2000 present a more protective passive film on it associated to higher impedances than the MA 956.
RI Padilha, Angelo Fernando/D-9595-2016; Padilha, Angelo
   Fernando/Q-4594-2019; Costa, Isolda/X-4487-2019; Costa,
   Isolda/E-8506-2012; Terada, Maysa/D-3277-2012
OI Padilha, Angelo Fernando/0000-0002-5494-9137; Costa,
   Isolda/0000-0002-4987-3334; Costa, Isolda/0000-0002-4987-3334; Terada,
   Maysa/0000-0002-2011-5759
SN 1516-1439
PD OCT-DEC
PY 2010
VL 13
IS 4
BP 425
EP 429
DI 10.1590/S1516-14392010000400002
UT WOS:000287017400001
ER

PT S
AU Mahapatra, R
   Imam, MA
   Lei, CS
   Feng, CR
AF Mahapatra, R.
   Imam, M. A.
   Lei, C. S.
   Feng, C. R.
BE Nie, JF
   Morton, A
TI Cobalt-Based Alloys for High Temperature Applications
SO PRICM 7, PTS 1-3
SE Materials Science Forum
CT 7th Pacific Rim International Conference on Advanced Materials and
   Processing
CY AUG 02-06, 2010
CL Cairns, AUSTRALIA
SP Chinese Soc Metals, Japan Inst Metals, Korean Inst Metals & Mat, Mat Australia, Minerals, Met & Mat Soc
AB The isothermal oxidation behavior and thermal stability of a cobalt base alloy was investigated up to a period of 312 hr in air from 1000 to 1200 degrees C. A comparison of oxidation behavior of this alloy with a conventional nickel-base superalloy (Inconel 713C) has been conducted in detail. This experimental alloy oxidizes by forming layers of Al2O3, Cr2O3, TiO2, CoO and traces of SiO2 with WO2 oxides on the surface of the specimen in contact with air. Scanning electron microscopy (SEM) was used to study the microstructure, morphology and compositions of oxides formed after the exposure. Thermal stability of the alloy after extended periods of exposures to air at 1000, 1100 and 1200 degrees C was studied using transmission electron microscopy (TEM).
SN 0255-5476
PY 2010
VL 654-656
BP 550
EP +
DI 10.4028/www.scientific.net/MSF.654-656.550
PN 1-3
UT WOS:000285374600134
ER

PT J
AU Li, MW
   Zeng, G
   He, F
   He, XD
AF Li Mingwei
   Zeng Gang
   He Fei
   He Xiaodong
TI The isothermal oxidation behaviors of as-deposited and heat-treated
   Ni-11.5Cr-4.5Co-0.5Al sheet by EB-PVD at 800 degrees C
SO JOURNAL OF ALLOYS AND COMPOUNDS
AB The isothermal oxidation behaviors for the as-deposited and heat-treated Ni-11.5Cr-4.5Co-0.5Al sheet by EB-PVD were investigated. The annealed of sheet was carried out at 800 degrees C for 16 h in 5 x 10(-3) Pa. The oxidation exposures were conducted on electrical resistance furnace in 1 atm of laboratory air at 800 degrees C up to 120 h. The mass gain during subsequent oxidation was measured using a microbalance with a resolution of 10(-5) g. Surfaces and cross-sections of the oxidized specimens were studied by scanning electron microscopy (SEMI). Phase identification of the oxide scale was performed by glancing angle X-ray diffraction (GAXRD) and Energy Dispersive Analysis of X-rays (EDAX). The results show the heat-treated sheet with identical composition exhibited much more stable oxidation behavior than the as-deposited sheet. At 800 degrees C after 96 h isothermal exposure, the oxide scales of as-deposited sheet consisted mainly of an external NiO layer, a middle NiO and NiCr2O4 mixed layer and internal rich-Cr2O3 contained cobalt oxide layer. But those of heat-treated sheet exhibits NiO and Cr2O3 mixed layer with <1 mu m thickness. (C) 2009 Elsevier B.V. All rights reserved.
RI Xiaodong, He/B-9235-2012
SN 0925-8388
EI 1873-4669
PD NOV 20
PY 2009
VL 488
IS 1
BP L30
EP L34
DI 10.1016/j.jallcom.2009.08.142
UT WOS:000273709600008
ER

PT J
AU Zeng, Q
   Ma, SW
   Zheng, YR
   Liu, SZ
   Zhai, T
AF Zeng, Q.
   Ma, S. W.
   Zheng, Y. R.
   Liu, S. Z.
   Zhai, T.
TI A study of Re and Al diffusion in Ni
SO JOURNAL OF ALLOYS AND COMPOUNDS
AB Alloy couples of Ni-1(wt.%)Re/Ni-4.8(wt.%)Re and Ni-x%Re/Ni-x%Re-5.3(wt.%)Al with x being 1, 2 and 3 were annealed at different temperatures to investigate the diffusion behavior of Re in Ni and the effect of Re on the diffusion behavior of Al in Ni. The composition profiles of these alloys were measured by electron probe microanalysis, and used to calculate the diffusion coefficients and activity energies of Re and Al. The results showed that the diffusion activation energy of Re in Ni was 412 kJ/mol and that of Al increased slightly from 230 kJ/mol to 256 kJ/mol with Re content being varied from 1% to 3% in Ni matrix. Published by Elsevier B.V.
SN 0925-8388
EI 1873-4669
PD JUL 8
PY 2009
VL 480
IS 2
BP 987
EP 990
DI 10.1016/j.jallcom.2009.02.115
UT WOS:000267798600171
ER

PT J
AU Xiong, Z
   Chen, GX
   Zeng, XY
AF Xiong, Zheng
   Chen, Guang-xia
   Zeng, Xiao-yan
TI Effects of process variables on interfacial quality of laser cladding on
   aeroengine blade material GH4133
SO JOURNAL OF MATERIALS PROCESSING TECHNOLOGY
AB Consecutive layer of a cobalt alloy, stelliteX-40, were deposited onto a GH4133 superalloy plate. The microstructure and mechanical properties of laser cladding were examined. An inappropriate combination of laser power, scanning velocity or pre-placed powder height can result in the formation of incomplete fusion interface between the cladding layer and substrate, or reheat cracking along the coarse grain boundary in the heat-affected zone (HAZ) after ageing treatment. The SEM and energy dispersive spectroscopy (EDS) show the absence of precipitate particles within the reheating crack with similar average compositions for the crack and the substrate. The plastic deformation due to residual thermal stress induced by thermal cycle of laser cladding process is concentrated on the coarse grain boundaries within the HAZ as grains are strengthened by precipitating particles during the aging process. This concentrated plastic deformation is mainly responsible for reheat cracking. The laser cladding layer with integrated melt interface and without reheat cracking can be obtained by optimizing laser power, scanning velocity and powder thickness. The experimental results of microhardness show the homogenous property distribution within the material after the ageing treatment. (C) 2008 Elsevier B.V. All rights reserved.
SN 0924-0136
PD JAN 19
PY 2009
VL 209
IS 2
BP 930
EP 936
DI 10.1016/j.jmatprotec.2008.03.004
UT WOS:000262135900039
ER

PT B
AU Waldorf, D
   Liu, S
   Stender, M
   Norgan, D
AF Waldorf, Daniel
   Liu, Scott
   Stender, Michael
   Norgan, Daniel
GP ASME
TI ALTERNATIVE BINDER CARBIDE TOOLS FOR MACHINING SUPERALLOYS
SO MSEC 2008: PROCEEDINGS OF THE ASME INTERNATIONAL MANUFACTURING SCIENCE
   AND ENGINEERING CONFERENCE 2008, VOL 1
CT ASME International Manufacturing Science and Engineering Conference
CY OCT 07-10, 2008
CL Evanston, IL
SP ASME, Mfg Engn Div
AB This study examines the performance of a new class of wear-resistant but economical cutting tools produced by varying the binder composition of standard cemented carbide composites. By replacing some or all of the cobalt binder with rhenium and nickel-based superalloy, a stronger composite tool results, potentially capable of machining heat-resistant superalloys at significantly higher cutting speeds. Sample tools with alternative binder were produced and compared to standard tools bound with cobalt only. Turning experiments on Inconel 718 were run to evaluate wear resistance and tool life for several grades. The experimentation also examined the effects of varying the relative proportions of each binder constituent as well as the overall binder percentage in the composite. Results show a clear advantage of the alternative binder tools as evidenced by a 150% increase in tool life or the equivalent of an 18% increase in cutting speed. Although increasing amounts of rhenium in the binder show a positive effect on performance, the effects of superalloy and overall binder % are inconclusive.
BN 978-0-7918-4851-7
PY 2009
BP 417
EP 425
UT WOS:000266633200054
ER

PT J
AU Sidhu, TS
   Prakash, S
   Agrawal, RD
AF Sidhu, T. S.
   Prakash, S.
   Agrawal, R. D.
TI Investigations on role of HVOF sprayed Co and Ni based coatings to
   combat hot corrosion
SO CORROSION ENGINEERING SCIENCE AND TECHNOLOGY
AB This paper aims to investigate the hot corrosion resistance of high velocity oxy-fuel (HVOF) sprayed cobalt based (Stellite-6) and nickel based (Ni-20Cr) coatings deposited on the superalloy Superni-718 (Ni-19Cr-18.5Fe-5.13Ta-3.05Mo-0.9Ti-0.5Al-0.18Mn-0.18Si-0.15Cu0.04C) in the Na(2)SO(4)-60%V(2)O(5) salt environment at 900 degrees C under cyclic conditions. The X-ray diffractometry, scanning electron microscopy/energy dispersive analysis and electron probe microanalyser techniques were used to study the corrosion products with respect to their morphology, phase composition and element concentration. The thermogravimetric technique was used to establish the kinetics of corrosion. The bare alloy underwent severe hot corrosion attack. The Ni-20Cr coating shows excellent hot corrosion resistance with negligible spallation, whereas Stellite-6 coating reveals less hot corrosion resistance and more spallation. The hot corrosion resistance of Ni-20Cr coating has been attributed to the formation of oxides of chromium, nickel and spinel of nickel chromium. The oxides of silicon, chromium, cobalt and spinels of cobalt-chromium and nickel-chromium have contributed for hot corrosion resistance of Stellite-6 coatings.
SN 1478-422X
PD DEC
PY 2008
VL 43
IS 4
BP 335
EP 342
DI 10.1179/174327808X286446
UT WOS:000262164200010
ER

PT J
AU Ping, DH
   Cui, CY
   Gu, YF
   Harada, H
AF Ping, D. H.
   Cui, C. Y.
   Gu, Y. F.
   Harada, H.
TI Microstructure of a newly developed gamma ' strengthened Co-base
   superalloy
SO ULTRAMICROSCOPY
CT Joint 50th International Field Emission Symposium/19th International
   Vacuum Nanoelectronics Conference
CY JUL 17-20, 2006
CL Guilin, PEOPLES R CHINA
SP Minist Sci & Technol China, Natl Nat Sci Fdn China, Sun Yat-sen Univ, IEEE Electron Devices Soc, Amer Vacuum Soc
AB The microstructure of a newly developed Co-base superalloy with enhanced high-temperature strength has been investigated using transmission electron microscopy (TEM) and three-dimensional atom probe (3DAP) techniques. It mainly consists of a typical gamma/gamma' (FCC/L1(2)) structure and a plate-shaped AB(3)-type (Ni, Co, Cr)(3)(Ti, Al) intermetallic compound with hexagonal structure (a similar to 5.1 angstrom and c similar to 12.5 angstrom). gamma' is formed with a bimodal distribution and fine gamma' has a cuboidal morphology. Cr and Co are enriched in the gamma phase, while Ti, Al and Ni are enriched in the gamma' phase. W and Mo are more or less uniformly distributed in both gamma and gamma'. Chemical composition analysis by 3DAP suggests that the plate-shaped phase has a higher Ti and lower Al content compared to that of gamma' phase, and the concentration of Ti, Co and Ni has a periodic variation along c-axis with a period of 12.5 angstrom in the plate-shaped phase. (c) 2007 Elsevier B.V. All rights reserved.
SN 0304-3991
PD SEP
PY 2007
VL 107
IS 9
BP 791
EP 795
DI 10.1016/j.ultramic.2007.02.010
UT WOS:000247770100017
PM 17383098
ER

PT J
AU Sidhu, TS
   Prakash, S
   Agrawal, RD
AF Sidhu, T. S.
   Prakash, S.
   Agrawal, R. D.
TI A comparative study of hot corrosion resistance of HVOF sprayed NiCrBSi
   and Stellite-6 coated Ni-based superalloy at 900 degrees C
SO MATERIALS SCIENCE AND ENGINEERING A-STRUCTURAL MATERIALS PROPERTIES
   MICROSTRUCTURE AND PROCESSING
AB A comparative study was carried out to evaluate the hot corrosion resistance of NiCrBSi and Stellite-6 coated nickel-based superalloy Superni 600 (15.5Cr-lOFe-0.5Mn-0.2C-balance Ni) in the molten salt environment of Na2SO4-60%V2O5 salt mixture at 900 degrees C under cyclic conditions. Hot corrosion experiments were performed for 50 cycles, each cycle consisting of I h heating in the laboratory tube furnace followed by 20 min cooling in the open air. The thermogravimetric technique was used to establish the kinetics of corrosion. The morphology, phase composition and element concentration of the corrosion products were detected using the combined techniques of X-ray diffractometry (XRD), scanning electron microscopy/energy-dispersive analysis (SEMIEDAX) and electron probe micro analyzer (EPMA). The hot corrosion resistance of NiCrBSi coating has been found to be better than that of Stellite-6 coating. The hot corrosion resistance of both the coatings has been attributed to the formation of oxides of chromium, silicon and nickel along with spinels of nickel-chromium and cobalt-chromium. These oxides seal/plug the pores and splat boundaries, and act as diffusion barriers to the inward diffusion of corroding species. (c) 2006 Published by Elsevier B.V.
SN 0921-5093
PD FEB 15
PY 2007
VL 445
BP 210
EP 218
DI 10.1016/j.msea.2006.09.015
UT WOS:000244301500027
ER

PT J
AU Li, HS
   Li, MX
   He, YZ
   Yoon, JH
   Shin, K
AF Li, H. S.
   Li, M. X.
   He, Y. Z.
   Yoon, J. H.
   Shin, K.
TI Microstructure of cobalt based alloy coatings produced by laser deposit
   welding
SO SCIENCE AND TECHNOLOGY OF WELDING AND JOINING
AB Coatings of cobalt based alloy HMSP 2528, deposited on a nickel based superalloy using a transverse flow CO2 laser, are investigated. Sections of the coatings have been examined to reveal their microstructure and phase composition using an Olympus PME - 3 type optical microscope, scanning electron microscope, transmission electron microscope, and X-ray diffractometer. The results showed that primary phase (gamma-Co) and eutectic (gamma-Co+Cr23C6) were present in the coatings. Rapid directional solidification was found at the interface, where the growth direction was perpendicular to the interface. Multidirectional growth and growth parallel to the scanning direction were also found in the central region and near the top surface, respectively. At the remelted boundary between two tracks, a novel microstructure was found in which the crystallisation direction of the first track was transmitted to the second track. As more tracks were deposited, coarsening dendrites could be found at the interfaces.
SN 1362-1718
EI 1743-2936
PD SEP
PY 2006
VL 11
IS 5
BP 567
EP 571
DI 10.1179/174329306X101427
UT WOS:000243639700012
ER

PT J
AU Li, MX
   He, YZ
   Yuan, XM
AF Li, MX
   He, YZ
   Yuan, XM
TI Effect of nano-Y2O3 on microstructure of laser cladding cobalt-based
   alloy coatings
SO APPLIED SURFACE SCIENCE
AB Cobalt-based alloy coatings with and without nano-Y2O3 particles produced by a 5 kW CO2 laser on Ni-based superalloy were introduced. Solidified microstructure, phase compositions and distribution of nano-particles were investigated by using optical microscope, SEM, TEM and XRD. The results showed that metastable phases, such as gamma-Co and Cr23C6 existed in cobalt-based alloy coatings. Another two phases (Y2O3 and epsilon-Co) were found by adding nano-Y2O3. Without nano-Y2O3, rapid directional solidified microstructure of columnar dendrite appeared. Fine and short dendritic microstructure and columnar to equiaxed transition (CET) occurred by adding nano-Y2O3 particles. With the increase in amount of nano-Y2O3, fully equiaxed crystallization appeared and the formation mechanism was analyzed. The results also showed that the sub-microstructure of the coatings changed from dislocation to stacking fault by adding nano-Y2O3. (c) 2005 Elsevier B.V. All rights reserved.
SN 0169-4332
EI 1873-5584
PD FEB 15
PY 2006
VL 252
IS 8
BP 2882
EP 2887
DI 10.1016/j.apsusc.2005.04.038
UT WOS:000235721800028
ER

PT J
AU Kobayashi, T
   Harada, H
   Osawa, M
   Sato, A
AF Kobayashi, T
   Harada, H
   Osawa, M
   Sato, A
TI Creep strength of Co-free Ni-base single crystal superalloys
SO JOURNAL OF THE JAPAN INSTITUTE OF METALS
AB The Pebble Bed Modular Reactor (PBMR) is a small atomic power reactor which can be used in areas where the electric power transmission network is not well developed. It generates electricity by gas-turbines that used He-gas as a coolant. Ni-based superalloys are the primary materials used in gas-turbines. However if conventional Ni-base superalloys are to be used for PBMR, turbine maintenances will be difficult due to Co, as it can produce Co-60 a recitative material that possesses a long half-life. Therefore, Co-free Ni-base superalloys are required for PBMR.
   In this paper, a Co-free single-crystal (SC) superalloy, TMS-82 + (-Co), was developed; it was the same chemical composition as the 2(nd) generation SC superalloy, TMS-82+, except that it is Co-free creep tests were performed on the developed alloy, TMS-82 +, under three conditions; 900 degrees C/392 MPa, 1000 degrees C/245 MPa, and 1100 degrees C/137 MPa; CMSX-4, a popular SC alloy, was used as comparison.
   TMS-82 + (-Co) displayed superior creep-rupture life in all creep tests; however, detrimental TCP were observed in the microstructure of the sample that underwent creep testing at 1100 degrees C/137 MPa. This, the developed Co-free SC alloy should be further modified for long-term microstructural stability. Elimination of phase formation will allow the alloy to be utilized in the PBMR.
SN 0021-4876
EI 1880-6880
PD AUG
PY 2005
VL 69
IS 8
BP 707
EP 710
DI 10.2320/jinstmet.69.707
UT WOS:000231763500027
ER

PT J
AU Yang, DY
   Zhang, X
   Jin, T
   Sun, XF
   Guan, HR
   Hu, ZQ
AF Yang, DY
   Zhang, X
   Jin, T
   Sun, XF
   Guan, HR
   Hu, ZQ
TI The influence of cobalt, tungsten, and titanium on stress-rupture
   properties of nickel-base single crystal superalloy
SO RARE METAL MATERIALS AND ENGINEERING
AB The influence of Cobalt, Tungsten, and Titanium on stress-rupture properties of Nickel-base single crystal superalloy has been investigated using orthogonal arrays experimental design. The compositions of alloy have been optimized by mathematical analysis. The results show that Ti content has the most important influence on persistent lives and it is followed by Co, W in the effects. The persistent life is long when the alloy contains 10wt%Co, 8wt%W and 0wt%Ti. This alloy also has high microstructure stability after long-term ageing.
SN 1002-185X
PD AUG
PY 2005
VL 34
IS 8
BP 1295
EP 1298
UT WOS:000231616500029
ER

PT J
AU Yan, GZ
   Peng, ZF
AF Yan, GZ
   Peng, ZF
TI An optimization method for estimating phase compositions and amounts in
   two-phase nickel base superalloys
SO ACTA METALLURGICA SINICA
AB An optimization method was established to predict phase compositions and amounts in two-phase nickel base superalloys. Based on the compositions of alloys and their gamma' phase, gamma phase compositions and gamma' phase amounts were calculated with the use of the layered multi objective optimization algorithmic approach with tolerance. The optimization process was realized by establishing two relating objective functions and the corresponding constrained conditions. The results verified the feasibility and the accuracy of the present method.
SN 0412-1961
PD APR 11
PY 2005
VL 41
IS 4
BP 363
EP 368
UT WOS:000228756900006
ER

PT J
AU Yan, GZ
   Peng, ZF
AF Yan, GZ
   Peng, ZF
TI An optimization algorithm and its application for predicting elemental
   concentrations of sublattices of gamma ' phase in Ni base superalloys
SO ACTA METALLURGICA SINICA
AB The effects of mismatch in atomic size and electronegativity of alloying elements on the elemental concentration of sublattices of gamma' phase in Ni base superalloys were investigated. The mathematic model of optimizations was established to predict the elemental concentration of sublattices of gamma' phase. Ranges of the selected values of concentration variables were determined by use of the iterative and substitutional method. Based on chemical compositions of the gamma' phase, the elemental content at the Ni and Al sites in the gamma' phase can be calculated with the layered multi-objective optimization algorithm with tolerance. Using the reported data on both the chemical compositions and the lattice parameters of gamma' phase, a comparison between the predicted and the reported values of lattice parameters was made through the application of the predicted values of the elemental concentrations of the gamma' sublattices to verify the feasibility and the accuracy of the present method.
SN 0412-1961
PD MAR 11
PY 2005
VL 41
IS 3
BP 251
EP 254
UT WOS:000228107800006
ER

PT J
AU Fouilland, L
   Iordache, L
   El Mansori, M
   Huguet, A
AF Fouilland, L.
   Iordache, L.
   El Mansori, M.
   Huguet, A.
TI Metallurgical characterisation of cobalt-base weld hardfacings for hot
   tooling: Influence of welding parameters
SO MATERIAUX & TECHNIQUES
AB Improving service life of tooling by welding high performance alloys on their surfaces is a current practice in hot forming. Cobalt-base or Nickel-base superalloys are often used as weld-deposited hardfacings for their outstanding strength, resistance to wear and oxidation at high temperatures (> 550 degrees C). This paper describes the procedure of welding Cobalt-base superalloy layers on steel substrate as well as their metallurgical properties according to the welding parameters. During the welding process, the first phase to form from the liquid state consists of cobalt-rich dendrites. The remaining liquid, rich in alloy elements, is solidified by an eutectic reaction into the interdendritic area. Indeed, the hardening elements such as Mo and Cr precipitate by forming carbides in the interdendritic region. The welding parameters are closely linked to the cooling speed which is responsible for variations in chemistry composition between the different welded layers or microstructural and mechanical changes able to impairing machinability of these weld-hardfacing deposits.
SN 0032-6895
EI 1778-3771
PY 2005
VL 93
IS 5-6
BP 163
EP 169
DI 10.1051/mattech:2005005
UT WOS:000421448200009
ER

PT J
AU Berthod, P
   Raude, S
   Chiaravalle, A
   Renck, AS
   Rapin, C
   Podor, R
AF Berthod, P
   Raude, S
   Chiaravalle, A
   Renck, AS
   Rapin, C
   Podor, R
TI Influence of the microstructure texture of nickel base and cobalt base
   cast superalloys on their oxidation behaviour at high temperature
SO REVUE DE METALLURGIE-CAHIERS D INFORMATIONS TECHNIQUES
AB The high temperature oxidation behaviour of cast superalloys strengthened by carbides has been studied as a function of their grain fineness and their dendritic orientation near the surface. These microstructural features have both a significant influence on the oxidation kinetics. The effect depends on the nature of the base metal of the superalloy, on the overall chemical composition or on the types of carbides.
RI Podor, Renaud/N-3746-2019
OI Podor, Renaud/0000-0002-8103-1743
SN 0035-1563
PD DEC
PY 2004
VL 101
IS 12
BP 1031
EP +
UT WOS:000226943300004
ER

PT J
AU Li, MX
   He, YZ
   Sun, GX
AF Li, MX
   He, YZ
   Sun, GX
TI Microstructure and wear resistance of laser clad cobalt-based alloy
   multi-layer coatings
SO APPLIED SURFACE SCIENCE
AB Multi-layer Co-based alloy (HMSP 2537) were deposited on Ni-based superalloy plate with a TJ-TL-T5000 type CO2 laser. Sections of such coatings were examined to reveal their microstructure and phase composition using optical microscope, scanning electron microscope (SEM), and X-ray diffractometer (XRD). The hardness and wear resistance of the coatings were tested. The results showed that the prime phase (gamma-Co dendrite) and other phases, such as CrNi, Co7W6, and Cr23C6 existed in the coatings. Dendrite or cellular microstructures were observed perpendicular to the interface, and coarsening microstructures were obtained as more layers deposited. Dendrite paralleling to laser scan speed was also found near the top surface of the last layer. Fine microstructures of gamma-Co dendrite and lamellar eutectic in inter-dendritic regions strengthened the coatings. Microhardness and wear resistance of the coatings were much higher than that of substrate but slightly decreased with layers increased. (C) 2004 Elsevier B.V. All rights reserved.
SN 0169-4332
EI 1873-5584
PD MAY 31
PY 2004
VL 230
IS 1-4
BP 201
EP 206
DI 10.1016/j.apsusc.2004.02.030
UT WOS:000221968100025
ER

PT J
AU Shirzadi, AA
   Wallach, ER
AF Shirzadi, AA
   Wallach, ER
TI New method to diffusion bond superalloys
SO SCIENCE AND TECHNOLOGY OF WELDING AND JOINING
CT Conference on Microstructure and Performance of Joints in High
   Temperature Alloys
CY NOV 20, 2002
CL London, ENGLAND
SP Inst Mat
AB A new method for diffusion bonding nickel base and cobalt base superalloys has been developed, which is based on non-chemical oxide removal before the bonding process. Using this method, diffusion bonds were produced in nickel base and cobalt base superalloys with 'virtually invisible' bond interfaces and compositions very close to the bulk alloys. The bonding time required is about 1 h and the results of severe mechanical tests of the bonded samples, including directionally solidified (DS), single crystal and dissimilar superalloys, are very promising. The new oxide removal method is very rapid, does not require the use of any sophisticated equipment and is not a costly process. The high temperature properties of bonded samples are currently being investigated. European and USA patents have been applied for and the details of this new method are to be published in the future.
OI Shirzadi, Amir A./0000-0002-2897-139X
SN 1362-1718
EI 1743-2936
PD JAN
PY 2004
VL 9
IS 1
BP 37
EP 40
DI 10.1179/136217104225017125
UT WOS:000220786700005
ER

PT J
AU Michon, S
   Berthod, P
   Aranda, L
   Rapin, C
   Podor, R
   Steinmetz, P
AF Michon, S
   Berthod, P
   Aranda, L
   Rapin, C
   Podor, R
   Steinmetz, P
TI Application of thermodynamic calculations to study high temperature
   behavior of TaC-strengthened Co-base superalloys
SO CALPHAD-COMPUTER COUPLING OF PHASE DIAGRAMS AND THERMOCHEMISTRY
AB A database for cobalt-base superalloys was built up by combing the binary and ternary thermodynamic descriptions available in the SSOL (SGTE) database and from the literature. Using this database, results of thermodynamic calculations for several cobalt-base superalloys were compared to the experimentally observed n-microstructure of the alloys after homogenization at high temperatures and quenching. Three examples are presented: prediction of phase equilibria versus temperature and composition; selection of highly refractory materials using isothermal sections; and evaluation of local melting temperature in the case of skin formation of Co-base alloy during air oxidation at 1300 degreesC. The agreement between calculated prediction and experimental observation is satisfactory. (C) 2004 Elsevier Ltd. All rights reserved.
RI Podor, Renaud/N-3746-2019
OI Podor, Renaud/0000-0002-8103-1743; BERTHOD, Patrice/0000-0002-8035-927X
SN 0364-5916
EI 1873-2984
PD SEP
PY 2003
VL 27
IS 3
BP 289
EP 294
DI 10.1016/j.calphad.2003.12.003
UT WOS:000220038100006
ER

PT J
AU Lou, D
   Hellman, J
   Luhulima, D
   Liimatainen, J
   Lindroos, VK
AF Lou, D
   Hellman, J
   Luhulima, D
   Liimatainen, J
   Lindroos, VK
TI Interactions between tungsten carbide (WC) particulates and metal matrix
   in WC-reinforced composites
SO MATERIALS SCIENCE AND ENGINEERING A-STRUCTURAL MATERIALS PROPERTIES
   MICROSTRUCTURE AND PROCESSING
AB A variety of experimental techniques have been used to investigate the interactions between tungsten carbide (WC-Co 88/12) particulates and the matrix in some new wear resistant cobalt-based superalloy and steel matrix composites produced by hot isostatic pressing. The results show that the chemical composition of the matrix has a strong influence on the interface reaction between WC and matrix and the structural stability of the WC particulates in the composite. Some characteristics of the interaction between matrix and reinforcement are explained by the calculation of diffusion kinetics. The three-body abrasion wear resistance of the composites has been examined based on the ASTM G65-91 standard procedure. The wear behavior of the best composites of this study shows great potential for wear protection applications. (C) 2002 Elsevier Science B.V. All rights reserved.
SN 0921-5093
PD JAN 15
PY 2003
VL 340
IS 1-2
BP 155
EP 162
AR PII S0921-5093(02)00173-9
DI 10.1016/S0921-5093(02)00173-9
UT WOS:000179261900016
ER

PT J
AU Altin, O
   Eser, S
AF Altin, O
   Eser, S
TI Analysis of carboneceous deposits from thermal stressing of a JP-8 fuel
   on superalloy foils in a flow reactor
SO INDUSTRIAL & ENGINEERING CHEMISTRY RESEARCH
AB A flow reactor study was carried out to investigate the carbon deposition on nickel-, cobalt-, molybdenum-, and iron-based alloy foils during thermal stressing of a JP-8 fuel at 500 degreesC wall temperature and 34 atm (500 psig), for 5 h at a fuel flow rate of 4 mL/min. Temperature-programmed oxidation (TPO) analysis and SEM examination showed that the amount and the nature of the carbonaceous deposits on the foils depend strongly on the chemical composition of the foil surface. The amount of carbon deposited on metal foils decreased in the order Inconel 600 > Havar > Fecralloy > Waspaloy > Hastelloy-C > MoRe > Inconel 718. The presence of minor components, such as Ti, Al, and Nb, in the alloys appears to be responsible for reducing carbon deposition from jet fuel thermal stressing. This effect can be attributed to the formation of a passive layer on alloy surfaces that limits the access of deposit precursors to base metals, Ni, Fe, and Co, that catalyze deposit formation.
SN 0888-5885
PD JAN 24
PY 2001
VL 40
IS 2
BP 589
EP 595
DI 10.1021/ie0004489
UT WOS:000166528400012
ER

PT J
AU Purvis, AL
   Warnes, BM
AF Purvis, AL
   Warnes, BM
TI A study of the diffusional response of refractory and other elements in
   superalloy systems during diffusion coating
SO SURFACE & COATINGS TECHNOLOGY
CT 27th International Conference on Metallurgical Coatings and Thin Films
CY APR 10-14, 2000
CL SAN DIEGO, CALIFORNIA
SP Amer Vacuum Soc, Adv Surface Engn Div
AB Samples of commercially pure nickel and two common superalloys were prepared by electroplating a thin layer of platinum on the surface, then exposing the samples to temperatures of 950 degreesC and 1080 degreesC for periods of two and six hours. Using electron probe micro analysis (EMPA), elemental composition profiles were obtained from the samples following the diffusion steps. The relative diffusion coefficients for a number of elements were determined using a classical Boltzmann-Matano method. As expected, it was discovered that elements such as cobalt, chromium, titanium and tantalum displayed a significant diffusional response in this relatively short time, while tungsten, molybdenum and rhenium diffused to a lesser degree under these conditions. It was discovered that there is significant interaction between many of the alloying elements in these systems during the diffusion anneal. The limitations of the analytical technique are summarized. (C) 2000 Elsevier Science B.V. All rights reserved.
SN 0257-8972
PD NOV
PY 2000
VL 133
BP 23
EP 27
DI 10.1016/S0257-8972(00)00890-2
UT WOS:000165887500005
ER

PT J
AU MURRAY, SF
   CALABRESE, SJ
AF MURRAY, SF
   CALABRESE, SJ
TI LOW-SPEED SLIDING BEHAVIOR OF METAL-CERAMIC COUPLES AT TEMPERATURES UP
   TO 800-DEGREES-C
SO LUBRICATION ENGINEERING
AB The objective of this work was to select a small number of alloys with favorable tribological characteristics and suitable high temperature properties, and evaluate their sliding performance against ceramics as a function of temperature. Five candidate alloys were chosen. They included four alloys containing cobalt and molybdenum, or tungsten and a nickel-base superalloy with good high-temperature strength. All of these alloys are known to form oxide films that protect sliding surfaces from damage at high temperature. These metals were slid against five ceramic flats of different compositions in slow speed reciprocating sliding tests. The test geometry was a metal pin sliding against a ceramic flat. Coefficients of friction and wear rates were measured over a temperature range from 25-degrees to 800-degrees-C.
   Material transfer from the metals to the ceramics played a major role in most of the results. In the low-to intermediate-temperature range, the transferred films (with the exception of silicon carbide) coated the ceramic surface and sliding was essentially metal vs. the transferred metal film. At higher temperatures, depending on the alloy composition, the transferred films oxidized and provided reasonably low friction and, in some instances, very low wear.
SN 0024-7154
PD MAY
PY 1993
VL 49
IS 5
BP 387
EP 397
UT WOS:A1993KZ36100005
ER

PT J
AU TAKEDA, K
   ITO, M
   TAKEUCHI, S
   SUDO, K
   KOGA, M
   KAZAMA, K
AF TAKEDA, K
   ITO, M
   TAKEUCHI, S
   SUDO, K
   KOGA, M
   KAZAMA, K
TI EROSION RESISTANT COATING BY LOW-PRESSURE PLASMA SPRAYING
SO ISIJ INTERNATIONAL
AB Cavitation erosion and drain erosion are major causes of failure of mechanical devices in fluid handling systems. The authors investigated the application of plasma spraying technique to the formation of coatings with high resistance against the cavitation and drain erosion damage. By using low pressure plasma spraying, some coatings of cermet and metallic alloy materials were prepared and tested for the cavitation erosion behavior. Cobalt base alloy coating shows much more excellent resistance to the erosion than that of Stellite-6, which has been widely used as the wrought product to shield a steam turbine blade from the damage. In spite of the similar chemical composition of the Co alloy to that of Stellite-6, the erosion-performance is different. Microscopic characterization of the deposite reveals that the superiority of the coating is caused by the extended solid solubility of carbon resulted from the rapid solidification of the sprayed droplets.
SN 0915-1559
PY 1993
VL 33
IS 9
BP 976
EP 981
DI 10.2355/isijinternational.33.976
UT WOS:A1993LX48600010
ER

PT J
AU NAKKALIL, R
   RICHARDS, NL
   CHATURVEDI, MC
AF NAKKALIL, R
   RICHARDS, NL
   CHATURVEDI, MC
TI A STUDY OF PRECIPITATES AND INSOLUBLES IN AN NI-FE-BASED SUPERALLOY BY
   ANALYTICAL ELECTRON-MICROSCOPY
SO MATERIALS SCIENCE AND ENGINEERING A-STRUCTURAL MATERIALS PROPERTIES
   MICROSTRUCTURE AND PROCESSING
AB This contribution discusses the results of an analytical electron microscopy study of precipitates and insolubles in the Ni-Fe-based superalloy Incoloy 903. The large insolubles in the alloy are observed to be carbides and/or carbonitrides of niobium and titanium. During thermomechanical processing, fine carbides are observed to precipitate on grain boundaries and prior grain boundaries. Also observed to precipitate along the grain boundaries and prior grain boundaries are MN-type (M - Nb, Ti; N = Ni, Co, Fe) phosphides, a phase rich in niobium. The relative proportion of carbides to phosphides is observed to increase with an increase in the final solution treatment temperature, with complete phosphide dissolution at 975-degrees-C/1 h. The phosphides are observed to have an orthorhombic crystal structure with cell dimensions a = 5.99 angstrom, b = 3.35 angstrom and c = 7.06 angstrom. The chemical composition of the coarse carbides, fine carbides and phosphides has been determined. The chemical composition and lattice parameter indicates the phosphides to be based on NbCoP with iron and nickel substituting for some of the cobalt sites.
SN 0921-5093
PD SEP 1
PY 1992
VL 157
IS 1
BP 89
EP 100
DI 10.1016/0921-5093(92)90102-7
UT WOS:A1992JM83000012
ER

PT J
AU TRINCKAUF, K
   NEMBACH, E
AF TRINCKAUF, K
   NEMBACH, E
TI CONCENTRATION GRADIENTS AT THE PHASE-BOUNDARY BETWEEN A
   GAMMA'-PRECIPITATE AND THE GAMMA-MATRIX OF A SUPERALLOY
SO ACTA METALLURGICA ET MATERIALIA
AB After subjecting the gamma'-precipitates in the nickel-base superalloy NIMONIC 105 to an Ostwald ripening treatment, the compositions of the gamma'-particles and of the gamma-matrix were determined by quantitative energy dispersive X-ray analysis (EDX). Next to the gamma-gamma'-phase boundaries, concentration gradients have been found in both phases. Those in the gamma'-precipitates were, however, much steeper than those in the gamma-matrix. The gamma'-layer next to the gamma-gamma'-phase boundary is relatively poor in nickel and aluminium and relatively rich in cobalt and chromium. In contrast to the basic assumptions of current models of Ostwald ripening, diffusion processes within the gamma'-particles are likely to govern their growth. The effects of the concentration gradients on gamma'-strengthening are discussed.
SN 0956-7151
PD DEC
PY 1991
VL 39
IS 12
BP 3057
EP 3061
DI 10.1016/0956-7151(91)90038-3
UT WOS:A1991GU68400012
ER

EF
