Repository: MatInfoUB/NLP-Queries

File: Cobalt_superalloys_thermomechanical_processing1.txt (part 3 of 22)
FN Clarivate Analytics Web of Science
   are investigated by using SEM and TEM. The results shows that granular
   Laves phases can be obtained when pulse laser is used. The formation of
   granular Laves phase is related to high cooling rate (G.R) and low ratio
   of temperature gradient to growth rate (G/R). The critical values of G-R
   and G/R are 10(4) and 10(7), respectively. After 900STA treatment, delta
   phase precipitates around the granular Laves phases. But there is no
   delta phases existing in the DA samples. The surrounding delta phases
   can induce stress concentration, resulting in that the elongation of the
   900STA samples is worse than that of the DA samples. However, the
   regions denuded in Nb element around the delta phases can delay the
   formation of the vacancies, which leads to that the stress rupture life
   of the 900STA samples is better than that of the DA samples. (C) 2018
   Elsevier B.V. All rights reserved.
RI Lin, Xin/L-9950-2013
OI Lin, Xin/0000-0002-7491-8928
ZB 0
Z8 2
ZR 0
TC 11
ZS 0
Z9 12
SN 0925-8388
UT CCC:000449486300015
ER

PT J
AU Jia, Chonglin
   Zhang, Fenglin
   Wei, Kang
   Lv, Shaomin
TI Effective solution treatment can result in improved creep performance of
   superalloys
SO JOURNAL OF ALLOYS AND COMPOUNDS
VL 770
BP 166
EP 174
PD JAN 5 2019
PY 2019
AB Herein, we demonstrate the creep performance of a turbine disk
   superalloy - FGH1OOL - at 705 degrees C and 897 MPa. The effect of
   solution treatment and cooling rate on the microstructure, fracture and
   creep performance is presented in detail. The microstructure and
   fracture are characterized by optical microscopy (OM), transmission
   electron microscopy (TEM) and scanning electron microscopy (SEM). The
   results reveal that instead of air cooling (AC), after solution
   treatment (ST), the combination of slow and fast cooling improves the
   creep performance of the alloy at 705 degrees C and 897 MPa. Both during
   AC and the combination of slow and fast cooling, followed by ST, the
   creep process is dominated by the accumulation of dislocations and
   stacking faults, cutting through the gamma' phase. The microstructural
   evolution is the main cause of creep acceleration, which mainly
   manifests as coarsening and morphology change of the gamma' phase. Our
   proposed heat treatment scheme generates the serrated grain boundaries,
   which play a vital role in improving the creep performance. In the case
   of AC, the creep pores sprout and develop into wedge-shaped cracks at
   the trigeminal intersection of the grain boundary, while the combination
   of slow and fast cooling results in opening-mode cracks at the grain
   boundary and carbide interface. Both creep ruptures, under two different
   heat treatment processes, are intergranular fractures. (C) 2018 Elsevier
   B.V. All rights reserved.
ZS 0
Z8 0
ZR 0
TC 1
ZB 0
Z9 1
SN 0925-8388
UT CCC:000449486300020
ER

PT J
AU Jia, Wuming
   Chen, Suiyuan
   Wei, Mingwei
   Liang, Jing
   Liu, Changsheng
   Li, Jinguo
TI Characteristics and printability of K417G nickel-base alloy powder
   prepared by VIGA method
SO POWDER METALLURGY
VL 62
IS 1
BP 30
EP 37
PD JAN 1 2019
PY 2019
AB Nickel-based K417G superalloy powder is the main material used in laser
   additive manufacturing (LAM) of aerospace engine turbine blades. In this
   study, K417G powder was prepared by the vacuum induction melting gas
   atomisation method (VIGA). Powder characteristics and microstructure
   were measured, and the properties of fabricated samples were studied.
   The results show that the powder mean particle size D-50 was 74 mu m,
   flowability was 16.6 s/50 g, apparent density was 4.78 g cm(-3), and the
   oxygen content of the powder was 0.015%. Powder and LAM sample
   microstructure consisted of gamma, gamma ', and carbide. The average
   microhardness was 410 HV, tensile strength was 1080 MPa, yield strength
   was 828 MPa and elongation was 13.52%. K417G superalloy powder prepared
   by VIGA method has potential for application in laser additive
   manufacturing.
TC 0
ZS 0
ZR 0
Z8 0
ZB 0
Z9 0
SN 0032-5899
UT CCC:000458410800004
ER

PT J
AU Raju, Ramesh
   Sivalingam, Vinothkumar
   Sun, Jie
   Natarajan, Manikandan
   Zhao, Yanzhe
TI Experimental and Taguchi-Based Grey Approach of Laser Metal Deposition
   Technique on Nickel-Based Superalloy
SO TRANSACTIONS OF THE INDIAN INSTITUTE OF METALS
VL 72
IS 1
BP 205
EP 214
PD JAN 2019
PY 2019
AB Thin sections of Inconel 718 sample was treated with laser-based metal
   deposition using a CW CO2 laser. The Taguchi-based grey relational
   approach was incorporated for determining the optimized process
   characteristics of the laser treatment. Laser scan speed was varied at a
   constant laser power in order to analyze the effect of cooling rate and
   the subsequent thermal gradient on the microstructure and other
   properties of the base alloy. The presence of -(Ni3Al, Ni3Ti) and -Ni3Nb
   precipitates in the interdendritic boundaries was evidenced in the
   deposition zone. The increase in laser scan speed to 600m/min changed
   the microstructure from coarse to fine grains, and a further increase to
   maximum laser power of 1.75kW showed the transformation to still finer
   dendritic structure. Even though the fine dendritic structure, it also
   resulted in delamination of bonding layers which could be deleterious.
   X-ray diffraction spectrum revealed the precipitation of -NiCr, -Ni3Al
   and -Ni3Nb in the -Ni matrix and there was no evidence for the
   transformation of -Ni3Nb to -Ni3Nb. It indicated that the selected laser
   parameter had the least possibility of influence in the formation of
   intermetallics after treatment. The significant effect of grain
   refinement improved the hardness by 15-20%. The tensile test on Inconel
   718 showed the Ni3Nb precipitate particles initiated the interfacial
   failure and was encountered with ductile mode of fracture.
TC 0
ZS 0
ZB 0
ZR 0
Z8 0
Z9 0
SN 0972-2815
UT CCC:000457005500020
ER

PT J
AU Enrique, Pablo D.
   Jiao, Zhen
   Zhou, Norman Y.
TI Effect of Direct Aging on Heat-Affected Zone and Tensile Properties of
   Electrospark-Deposited Alloy 718
SO METALLURGICAL AND MATERIALS TRANSACTIONS A-PHYSICAL METALLURGY AND
   MATERIALS SCIENCE
VL 50A
IS 1
BP 285
EP 294
PD JAN 2019
PY 2019
AB The degradation of high-temperature components in the aerospace industry
   becomes a greater concern with the use of higher operating temperatures
   and increased operating cycles. Although the repair of defects can
   extend component lifespans, welding often results in a heat-affected
   zone (HAZ) or fusion zone with reduced mechanical properties. Due to the
   low energy input of electrospark deposition (ESD), repaired components
   shouldbeless susceptible to mechanicalproperty deterioration. ESD of
   alloy 718 on solution-annealed and aged alloy 718 base metal is
   evaluated in the as-deposited and direct-aged condition. HAZ formation
   is measured at 80 mu m on an annealed substrate and 40 mu m on an aged
   substrate. Direct aging of depositions eliminates the heat-affected zone
   and introduces strengthening phases in the deposition that results in a
   hardness equivalent to that of the aged base metal. The yield strength
   of as-deposited and direct-aged alloy 718 depositions is equivalent to
   the annealed and aged base metal, respectively, whereas the ultimate
   strength is, respectively, 16 and 8 pct lower. Decreased ultimate
   strength is attributed to lower fracture toughness of brittle secondary
   phases and splat boundaries from the ESD process that remain after the
   direct aging heat treatment.
OI Enrique, Pablo Daniel/0000-0001-6796-4830
TC 3
Z8 0
ZR 0
ZS 0
ZB 0
Z9 3
SN 1073-5623
UT CCC:000454685800026
ER

PT J
AU Witkin, D. B.
   Patel, D. N.
   Bean, G. E.
TI Notched fatigue testing of Inconel 718 prepared by selective laser
   melting
SO FATIGUE & FRACTURE OF ENGINEERING MATERIALS & STRUCTURES
VL 42
IS 1
BP 166
EP 177
PD JAN 2019
PY 2019
AB Selective laser melting (SLM) was used to prepare notched high-cycle
   fatigue test specimens made from nickel-based superalloy Inconel 718.
   Samples were designed to have 1 of 3 different notch geometries,
   including V notches with K-t of 2.2 or 3.1, a U notch with K-t of 2.0,
   and were printed in either vertical or horizontal orientations. Samples
   were tested with as-printed dimensions and surfaces after heat
   treatment, but a separate set of SLM samples were printed as plates and
   machined to final dimensions comporting to the V-notch specimen with K-t
   = 3.1. High-cycle fatigue testing showed that machined SLM specimens
   behaved similar to wrought Inconel 718 plate specimens, but testing with
   as-produced surfaces led to a decrease in fatigue life. The explanation
   for this difference is based on approximations of linear elastic
   fracture mechanics solutions for short cracks emanating from notch
   roots, with intrinsic surface features of SLM materials serving as the
   cracks. Analysis of the actual notch geometries after SLM fabrication
   indicates that stress intensity in the presence of these features plays
   a prominent role in determining number of cycles before fatigue crack
   initiation and propagation occurs.
OI Bean, Glenn/0000-0002-6111-1017
ZS 0
TC 8
ZR 0
ZB 0
Z8 0
Z9 8
SN 8756-758X
UT CCC:000452237300013
ER

PT J
AU Zhang, Ming
   Liu, Guoquan
   Wang, Hao
   Hu, Benfu
TI Modeling of thermal deformation behavior near gamma ' solvus in a
   Ni-based powder metallurgy superalloy
SO COMPUTATIONAL MATERIALS SCIENCE
VL 156
BP 241
EP 245
PD JAN 2019
PY 2019
AB We used two different methods to model the thermal deformation behavior
   of a Ni-based powder metallurgy superalloy at large strains (> 0.6) near
   the gamma' solvus. We concluded that the Artificial Neural Network
   model, rather than the strain-compensated Arrhenius model, describes
   thermal deformation behavior accurately under large strains during hot
   extrusion. Artificial neural network, a data-driven machine learning
   approach, is more suitable for predicting unknown deformation behavior
   in extreme conditions by data learning based on a known experimental
   dataset.
TC 2
Z8 0
ZS 0
ZR 0
ZB 0
Z9 2
SN 0927-0256
UT CCC:000449375500029
ER

PT J
AU Hu, Dianyin
   Wang, Tao
   Ma, Qihang
   Liu, Xi
   Shang, Lihong
   Li, Da
   Pan, Jinchao
   Wang, Rongqiao
TI Effect of inclusions on low cycle fatigue lifetime in a powder
   metallurgy nickel-based superalloy FGH96
SO INTERNATIONAL JOURNAL OF FATIGUE
VL 118
BP 237
EP 248
PD JAN 2019
PY 2019
AB Powder metallurgy (P/M) nickel-based superalloy FGH96 is widely used for
   turbine discs in aero-engines. With an increasing trend towards powder
   metallurgy routes for turbine discs, undesired non-metallic inclusions
   comparable to the grain size are unavoidably introduced during the
   manufacturing process. In this study, a series of strain controlled low
   cycle fatigue (LCF) tests were conducted on the specimens cut from a P/M
   FGH96 turbine disc at elevated temperature. The microscopic mechanisms
   of the effects of the size and inclusion location on LCF lifetime were
   investigated by using scanning electronic microscope (SEM) with energy
   dispersive X-ray spectroscopy (EDS) for the fractographic analysis of
   specimens. It is revealed that the P/M FGH96 superalloy is sensitive to
   surface defects, such as surface scratches and surface inclusion; while
   the specimen for which the crack nucleates from internal inclusion
   usually has a longer fatigue lifetime due to smaller stress
   concentration at the crack tip. Moreover, the inclusion involving its
   location and size has a significant influence on the P/M FGH96
   suPeralloy's LCF lifetime. Then, a modified model was proposed to
   quantify the inclusion effect on the LCF lifetime. Finally, a
   probabilistic model based on Bayesian approach was formulated to
   describe the scattering in LCF lifetimes induced by random inclusions.
Z8 1
ZB 0
ZR 0
TC 9
ZS 0
Z9 10
SN 0142-1123
UT CCC:000449245700023
ER

PT J
AU Tucho, Wakshum M.
   Hansen, Vidar
TI Characterization of SLM-fabricated Inconel 718 after solid solution and
   precipitation hardening heat treatments
SO JOURNAL OF MATERIALS SCIENCE
VL 54
IS 1
BP 823
EP 839
PD JAN 2019
PY 2019
AB The microstructure and hardness of solid solution heat treated (ST) and
   precipitation hardened Inconel 718 parts fabricated with selective laser
   melting are investigated. The temperature range for the ST is between
   970 and 1250 degrees C, while the two-step precipitation hardening was
   done at 760 and 650 degrees C, each for 10h. The result demonstrates the
   effects of homogenization and consequently the effects of aging on the
   microstructure and hardness of the samples studied. Complete
   recrystallization occurred for the specimens ST at and higher than 1180
   degrees C. The grain structures of ST specimens qualitatively appear
   identical with those specimens ST and aged, implying that aging does not
   induce noticeable changes in the grain structures. Precipitation
   hardening generates uniformly distributed good yield of ellipsoidal
   precipitates with average size of minor and major axis of 11-17nm and
   48-81nm, respectively. In addition, smaller quantities of precipitates
   with an average size of 24nm are observed for the aged specimens.
   Increasing the hold time of ST for a particular temperature leads to
   coarsening of precipitates, which have a negative impact on the hardness
   of the material. After aging, the hardness of the specimens is increased
   by 32-43% relative to that of the as-printed specimen. The increments in
   hardness for the specimens ST at and lower than 1100 degrees C (and
   aged) are the result of the combined effects of hardening precipitates
   and strain associated with the lattice defects, such as dislocation
   networks and subgrain boundaries that remain undissolved. The
   microstructures of the specimens ST at higher temperatures (e.g., 1250
   degrees C) have attained minimal lattice defects due to completed
   recrystallization. Hence, the increment in hardness for these specimens
   after aging is mainly due to the hardening precipitates. Needle-shaped
   phase is also precipitated along/near grain boundaries during solid
   solution heat treatment at 970 degrees C. Formation of phase can consume
   a lot of Nb, which otherwise be used for the precipitation of hardening
   phases.
Z8 1
TC 4
ZR 0
ZB 0
ZS 0
Z9 4
SN 0022-2461
UT CCC:000447384700064
ER

PT J
AU Sahu, Sandeep
   Sharma, Nitin Kumar
   Patel, Sanjeev Kumar
   Mondal, K.
   Shekhar, Shashank
TI The effect of grain boundary structure on sensitization behavior in a
   nickel-based superalloy
SO JOURNAL OF MATERIALS SCIENCE
VL 54
IS 2
BP 1797
EP 1818
PD JAN 2019
PY 2019
AB The present work discusses the evolution of grain boundary structure
   during thermomechanical processing and its effect on sensitization
   behavior in a nickel-based superalloy. Alloy 600 was deformed to varied
   degrees of strain (4-25%) using hot rolling followed by annealing at
   1000 degrees C for 10min followed by water quenching. Structure of the
   grain boundary was analyzed with reference to various parameters, such
   as grain boundary character distribution, twin-related domains,
   misorientation, and triple junction distribution. Each
   thermomechanically processed sample was heat-treated at 650 degrees C
   for 24h before studying its sensitization behavior. The effect of
   structure of the grain boundary on sensitization was assessed through
   double loop electrochemical potentiokinetic reactivation test and
   measured in terms of degree of sensitization (DOS). DOS was found to be
   in a direct relation with the fraction of random high-angle grain
   boundaries and their connectivity, while it was inversely related to the
   fraction of low-sigma coincidence site lattice boundaries and special
   triple junctions. Residual strain and the fraction of low-angle grain
   boundaries were found to be weakly related to DOS. We show that a simple
   parameter can be used to predict the combined effect of all these
   factors on sensitization behavior.
RI Sahu, Sandeep/E-5128-2013; Sahu, Sandeep/P-7635-2018; Sharma, Nitin/; Shekhar, Shashank/
OI Sahu, Sandeep/0000-0002-9429-0445; Sharma, Nitin/0000-0003-2479-061X;
   Shekhar, Shashank/0000-0003-4334-8501
ZR 0
TC 2
ZS 0
ZB 0
Z8 0
Z9 2
SN 0022-2461
UT CCC:000448833200063
ER

PT J
AU Hao, Enkang
   An, Yulong
   Zhao, Xiaoqin
   Zhou, Huidi
   Chen, Jianmin
TI NiCoCrAlYTa coatings on nickel-base superalloy substrate: Deposition by
   high velocity oxy-fuel spraying as well as investigation of mechanical
   properties and wear resistance in relation to heat-treatment duration
SO APPLIED SURFACE SCIENCE
VL 462
BP 194
EP 206
PD DEC 31 2018
PY 2018
AB NiCoCrAlYTa coating, a metal-based coating, was prepared on Inconel 718
   Ni-base superalloy substrate by high velocity oxy-fuel (HVOF) spraying.
   The as-polished NiCoCrAlYTa coating was heated at 1000 degrees C for
   different durations to afford coatings C1, C2, C3, and C4. The
   microstructure, element distribution, phase composition and crystalline
   structure of the as-deposited coating and heat-treated ones were
   analyzed by transmission electron microscopy, scanning electron
   microscopy-energy dispersive spectrometry, X-ray diffraction and
   electron back-scattered diffraction. Moreover, the oxidation behavior of
   the NiCoCrAlYTa coatings was evaluated based on isothermal oxidation
   kinetics as well as weight loss measurements; and the effects of surface
   oxide layers on the microstructure, mechanical properties as well as
   friction and wear behavior of the NiCoCrAlYTa coatings were
   investigated. Results show that the as-sprayed coating exhibits dense
   and uniform microstructure as well as excellent oxidation resistance.
   Oxide layers, mainly composed of Al2O3, Cr2O3, NiO, Y2O3, Ta2O5,
   NiCr2O4, and CoCr2O4, are formed on the surface of the coating upon
   heat-treatment in air; and the microstructure and mechanical properties
   of the NiCoCrAlYTa coatings as well as oxide layers are governed by
   heat-treatment time. Particularly, coating C3, obtained after
   heat-treatment of the as-polished NiCoCrAlYTa coating at 1000 degrees C
   for 50 h, exhibits greatly increased indentation hardness, elastic
   modulus, and wear resistance. This is because the joint functions of a
   compact and continuous surface oxide layer with gradient nanostructure
   formed after heat-treatment, and the amorphous protective layer
   generated on the rubbed surface of coating C3.
ZB 0
Z8 1
ZR 0
ZS 0
TC 4
Z9 5
SN 0169-4332
UT CCC:000447741800024
ER

PT J
AU Zhu, Dong
   Yu, Lingguo
   Zhang, Ronghui
TI Dissolution Effects with Different Microstructures of Inconel 718 on
   Surface Integrity in Electrochemical Machining
SO JOURNAL OF THE ELECTROCHEMICAL SOCIETY
VL 165
IS 16
BP E872
EP E878
PD DEC 19 2018
PY 2018
AB Inconel 718, a nickel-based superalloy widely used in the aviation
   field, is difficult to machine using traditional methods such as
   milling. Electrochemical machining (ECM) is a recommended manufacturing
   method forInconel 718 due to its effective and economical processing
   characteristics. This paper investigates the dissolution effects on
   surface integrity in ECM of Inconel 718. Two types of materials with
   different heat treatments, solid solution, and solution and aging were
   studied to analyze their electrochemical behavior. They have different
   metallographic microstructures and precipitate phases. There are many
   Laves phase (Fe2Nb), delta phase (Ni3Nb), and carbides in material of
   solid solution state, while there are fewer in material of solution and
   aging state. Experiments were then performed on these materials under
   identical ECM conditions. The results show that the surface roughness of
   the solid-solution material was about Ra 1.378 mu m while it was Ra
   0.188 mu m for the solution and aging material. A dissolution model was
   proposed to illustrate the electrochemical behavior of solid solution
   Inconel 718, revealing that the uneven distribution of the
   metallographic phase and the rich content of the element niobium (Nb)
   will influence the surface integrity of the ECMed sample. (c) The
   Author(s) 2018. Published by ECS.
ZR 0
ZS 0
Z8 0
TC 1
ZB 0
Z9 1
SN 0013-4651
UT CCC:000454056500001
ER

PT J
AU Asala, G.
   Andersson, J.
   Ojo, O. A.
TI Improved dynamic impact behaviour of wire-arc additive manufactured ATI
   718Plus (R)
SO MATERIALS SCIENCE AND ENGINEERING A-STRUCTURAL MATERIALS PROPERTIES
   MICROSTRUCTURE AND PROCESSING
VL 738
BP 111
EP 124
PD DEC 19 2018
PY 2018
AB The dynamic response and impact resistance of wire-arc additive
   manufactured (AMed) and wrought ATI 718Plus in different heat treatment
   conditions are characterised by using a direct impact Hopkinson pressure
   bar system. In addition, microstructural analyses of the alloys, before
   and after impact, are characterised by using advanced microscopy
   techniques, including scanning electron and transmission electron
   microscopies. The experimental results show that the impact resistance
   of the AMed alloy in the as-processed condition is inferior to that of
   the wrought alloy. The lower impact resistance is attributed to the
   presence of eutectic solidification constituents in the interdendritic
   regions and to the inhomogeneous distribution of the strengthening
   precipitates in the deposit. After the application of the recommended
   heat treatment for ATI 718Plus, excessive formation of eta-phase
   particles are observed in the microstructure in addition to Laves phase
   particles. Since the recommended heat treatment for ATI 718Plus is not
   sufficient to eliminate the deleterious phases and optimise the
   properties of the alloy, a novel heat treatment procedure is proposed.
   Dynamic impact study of the AMed alloy after the application of the
   proposed approach shows that the alloy exhibits a dynamic response and
   impact resistance comparable to those of the wrought alloy. Furthermore,
   under high impact momentum, both the wrought and the AMed alloys fail
   due to the adiabatic shear band. A transmission electron microscopy
   analysis of the deformed alloys suggests the dissolution of the gamma'
   precipitates in the shear band as well as in the adjacent regions to the
   shear band. Increase in the rate of dissolution of the precipitates due
   to strain-assisted diffusion coupled with an increase in the adiabatic
   temperature during deformation, are likely causes of the dissolution of
   the precipitates in the shear band regions.
Z8 0
ZR 0
ZS 0
ZB 0
TC 2
Z9 2
SN 0921-5093
UT CCC:000450377700014
ER

PT J
AU Davies, S. J.
   Jeffs, S. P.
   Coleman, M. P.
   Lancaster, R. J.
TI Effects of heat treatment on microstructure and creep properties of a
   laser powder bed fused nickel superalloy
SO MATERIALS & DESIGN
VL 159
BP 39
EP 46
PD DEC 5 2018
PY 2018
AB Nickel-based superalloy C263 has been consolidated with Laser Powder Bed
   Fusion (LPBF) with two perpendicular build orientations and exposed to
   either of two heat treatment programmes. This study analyses the effects
   of build orientation and heat treatment on the resulting microstructures
   produced in LPBF C263 variants, evaluated against a cast equivalent.
   Results show that although a strongly anisotropic microstructure was
   present in standard heat-treated (HT1) LPBF material, this was
   eradicated following an alternate heat treatment regime (HT2) through
   recrystallisation, aided by high local strain. Subsequently, their
   mechanical properties have been assessed by means of the Small Punch
   (SP) creep test. A contrasting presence of Sigma 3 formations was
   observed between the two LPBF heat treatment programmes with the
   resulting random grain boundary network (RGBN) revealing shorter
   potential intergranular crack paths in the HT2 material, although grain
   boundary carbides were found to be the dominant strengthening mechanism
   for improved creep resistance. Adapted Wilshire equations have been
   implemented to predict the long-term creep lives of the C263 variants
   and their apparent activation energies have been determined. (C) 2018
   The Authors. Published by Elsevier Ltd.
OI Lancaster, Robert/0000-0002-1365-6944; Coleman,
   Mark/0000-0002-4628-1077; Jeffs, Spencer/0000-0002-2819-9651
ZR 0
Z8 0
ZB 0
ZS 0
TC 2
Z9 2
SN 0264-1275
UT CCC:000445646100004
ER

PT J
AU Peng, H.
   Shi, Y.
   Gong, S.
   Guo, H.
   Chen, B.
TI Microstructure, mechanical properties and cracking behaviour in gamma
   '-precipitation strengthened nickel-base superalloy fabricated by
   electron beam melting
SO MATERIALS & DESIGN
VL 159
BP 155
EP 169
PD DEC 5 2018
PY 2018
AB The influences of EBM processing and post-processing on microstructure,
   mechanical properties and cracking behaviour in gamma'
   precipitation-strengthened nickel-base superalloy DZ125 are critically
   assessed. Results show that a solution treating and ageing (STA) is
   required to obtain gamma' precipitates with a cuboidal shape. The
   columnar grain width was found to gradually increase from the bottom to
   the top of the as-EBM sample having a total build height of 80 mm,
   whereas there was little gradient in gamma' size. The presence of EBM
   induced intergranular cracks can be closed by hot isostatic pressing
   (HIP), however reappearance of intergranular cracks with a much wider
   crack opening width was observed after STA treatment. EBM induced cracks
   are classified as liquid-state cracking, as the classic dendritic
   morphology were found on the cracked surfaces. The post-processing
   induced cracks can be attributed to the effect of gamma' dissolution and
   re-precipitation of fine gamma' during the cooling stage of solution
   treatment. The results suggest that HIP is not an effective approach in
   healing liquid-state cracks in EBM fabricated gamma'
   precipitation-strengthened superalloys. (C) 2018 Elsevier Ltd. All
   rights reserved.
OI Chen, Bo/0000-0003-1960-080X
TC 6
ZB 0
Z8 0
ZR 0
ZS 0
Z9 6
SN 0264-1275
UT CCC:000445646100015
ER

PT J
AU Perez, Marcos
   Dumont, Christian
   Nodin, Olivier
   Nouveau, Sebastien
TI Impact of forging direction on the recrystallization behaviour of nickel
   base superalloy AD730 billet material at subsolvus temperatures
SO MATERIALS CHARACTERIZATION
VL 146
BP 169
EP 181
PD DEC 2018
PY 2018
AB AD730 (TM) is a newly developed Ni-based superalloy for turbine disk
   applications produced by cast and wrought processes. Conventional
   ingot-to-billet conversion is an expensive and very complex operation.
   Because of the difficulties to achieve a uniform strain for
   recrystallization, large unrecrystallized grains are retained along this
   process. Heterogeneities of grain size have a negative impact on
   subsequent forging processes as well as ultrasonic inspectability of the
   destination part. The main aim of this work is to analyse the impact of
   both forging direction (billet, cogging) and strain (epsilon = 0.3-2) on
   the microstructural evolution of AD730 at subsolvus temperatures from a
   semi-finished product (billet) under conditions representative of both
   cogging and hot forging operations. Special attention to the presence of
   large unrecrystallized grains was paid. Double truncated cones (DTCs)
   were hot forged at subsolvus temperatures followed by air cooling. SEM
   and EBSD analysis were conducted in the as-received (billet) and the
   as-forged conditions. AD730 alloy presents a complex microstructure
   characterized by the presence of large unrecrystallized grains, aligned
   in the billet direction, with remarkable differences in gamma'
   precipitates distribution as compared to recrystallized structures. The
   fine distribution of primary gamma' precipitates (pinning effect) plays
   a key role on grain size control but also on the recrystallization
   behaviour. Continuous dynamic recrystallization (CDRX) mechanism was
   found to be operating in the large unrecrystallized grains, promoting
   the formation intragranular DRX grains and the gradual recrystallization
   of these grains. Strain presents a strong effect on the microstructural
   evolution of AD730, increasing the recrystallization fraction and
   refining the structure. By contrast, no significant effect associated to
   the forging direction was found. Conditions representative of cogging
   operations (epsilon <= 0.6) at subsolvus temperatures were translated
   into large fractions of unrecrystallized structures (strain
   accumulation).
OI Perez, Marcos/0000-0002-7908-044X
ZS 0
ZR 0
Z8 0
TC 2
ZB 0
Z9 2
SN 1044-5803
UT CCC:000452816700017
ER

PT J
AU Bal, Kalinga Simant
   Majumdar, Jyotsna Dutta
   Choudhury, Asimava Roy
TI Study on uni-axial tensile strength properties of Ytterbium fiber laser
   welded Hastelloy C-276 sheet
SO OPTICS AND LASER TECHNOLOGY
VL 108
BP 392
EP 403
PD DEC 2018
PY 2018
AB Failure of as-welded Hastelloy C-276 specimen in uni-axial tensile test
   has been reported to occur at the weld joint with around 50% reduction
   in elongation length relative to that of as-received Hastelloy C-276
   specimen. The proposed reason for such an occurrence is due to the
   micro-segregation of elements during solidification of the weld zone.
   Micro-segregation causes formation of brittle inter-metallic phases,
   mainly at the grain boundaries of the weld zone, leading to a change in
   deformation behavior of the welded specimen. Reduction in the linear
   heat input required for welding tends to reduce micro-segregation.
   Ytterbium fiber laser with its higher melting efficiency, requires lower
   linear heat input for welding, in comparison to other sources of heat.
   In the present investigation, Ytterbium fiber laser has been used for
   welding of 3 mm thick Hastelloy C-276 sheet and the tensile strength
   properties of the as-welded specimens have been studied. It is observed
   that the fiber laser as-welded specimens fail at the base metal, and the
   percent elongation is found to be increase twice as compared to that of
   previous reported literatures. Analysis of the fiber laser as-welded
   specimen showed (a) Reduction in micro-segregation within the weld zone
   due to high cooling rate (=MOO degrees C/s) of the melt pool; (b)
   Cooling time through the sensitization temperature range at the
   heat-affected zone was found to be 1.01 s as compared to 360 s required
   for precipitation of inter-metallic phase; (c) Ductile nature of the
   weld zone due to presence of inclined cellular dendrites at the weld
   centerline facilitating plastic deformation; and (d) Significant
   increase in elongation of heat-affected zone grains as compared to that
   of the base metal grains. (C) 2018 Elsevier Ltd. All rights reserved.
ZR 0
ZS 0
Z8 0
TC 8
ZB 0
Z9 8
SN 0030-3992
UT CCC:000443664100048
ER

PT J
AU Rashkovets, Mariia
   Nikulina, Aelita
   Turichin, Gleb
   Klimova-Korsmik, Olga
   Sklyar, Marina
TI Microstructure and Phase Composition of Ni-Based Alloy Obtained by
   High-Speed Direct Laser Deposition
SO JOURNAL OF MATERIALS ENGINEERING AND PERFORMANCE
VL 27
IS 12
SI SI
BP 6398
EP 6406
PD DEC 2018
PY 2018
AB Phase composition and structural features of nickel-based alloy EP741
   obtained by high-speed direct laser deposition were discussed in the
   paper. The technology of high-speed direct laser deposition has been
   successfully applied during the formation of samples with the various
   operating parameters of the experimental device. The laser power was
   between 450 and 1200W, the scanning speed was 1.2mm/s, the powder feed
   rate was 45g/min, and the laser beam diameter was 1.2mm. The structure
   and phase composition of the initial material and as-deposited samples
   were studied using optical and scanning electron microscopy, x-ray
   analysis and transmission electron microscopy. The investigation has
   shown that spherical particles of powder (EP741) can be used to form
   products by additive manufacturing with the presence of additional heat
   treatment, since almost all the as-deposited samples obtained do not
   contain cracks, and large volume of pores was observed only in the
   sample obtained with the power of 450W. In addition, the phase
   composition of the as-deposited samples showed a high content of
   precipitating phase Ni-3(Al, Ti) in matrix, which is coherent to the
   solid solution based on nickel. In theory, the presence of Ni-3(Al, Ti)
   phase corresponds to the heat-treated nickel-base alloy obtained by
   standard methods of processing.
RI Rashkovets, Mariia/AAB-1283-2020; Aelita, Nikulina/A-3467-2014
OI Aelita, Nikulina/0000-0001-9249-2273
ZR 0
ZS 0
Z8 0
ZB 0
TC 0
Z9 0
SN 1059-9495
UT CCC:000453876600018
ER

PT J
AU Zhang, Chi
   Zhang, Liwen
   Cui, Yan
   Gu, Yinlin
TI Characterization of Static Recrystallization of a Ni-Cr-Mo-Based C276
   Superalloy in Two-Stage Isothermal Compression
SO JOURNAL OF MATERIALS ENGINEERING AND PERFORMANCE
VL 27
IS 12
SI SI
BP 6426
EP 6434
PD DEC 2018
PY 2018
AB In order to clarify the microstructure evolution characteristics during
   holding period after slight degree of deformation for a Ni-Cr-Mo-based
   C276 superalloy, two-stage isothermal compression tests have been
   performed at the temperature range of 1000-1150 degrees C and the strain
   rate range of 0.1-5s(-1). The stress-strain curves and microstructure
   observation infer that both static recovery (SRV) and static
   recrystallization (SRX) took place during the holding period when the
   specimens were deformed at 1100-1150 degrees C and only SRV occurred in
   the specimens that deformed at the temperatures lower than 1100 degrees
   C. The softening effects increase with the increasing temperature and
   deformation degree, while the influence of strain rate seems less
   pronounced because of the limited stored energy resulted from the small
   deformation. The grain boundary characteristics, analyzed using electron
   backscatter diffraction technique, indicate that high densities of twins
   and sigma 3 grain boundaries form associated with the nucleation and
   growth of SRX grains. Finally, the recrystallization during and after
   deformation, i.e., dynamic recrystallization, SRX and metadynamic
   recrystallization, was discussed concurrently.
ZS 0
Z8 0
TC 0
ZR 0
ZB 0
Z9 0
SN 1059-9495
UT CCC:000453876600021
ER

PT J
AU Lin, Yan
   Wei, Ming
   Li, Guodong
   Zhang, Lijun
TI Phase Equilibria and Microhardness of As-Cast and Annealed Ni-Al-Os
   Alloys in Ni-Rich Region
SO JOURNAL OF PHASE EQUILIBRIA AND DIFFUSION
VL 39
IS 6
BP 944
EP 952
PD DEC 2018
PY 2018
AB In this paper, the isothermal section at 1273K and liquidus projection
   of ternary Ni-Al-Os system in Ni-rich region were firstly measured by
   using 6 annealed and 6 as-cast Ni-Al-Os alloys with 65at.% Ni in
   combination with x-ray diffraction, optical microscopy and electron
   probe microanalysis techniques. For the determined partial isothermal
   section at 1273K, 2 single-phase, 4 two-phase and 2 three-phase regions
   were observed. The solubilities of Os in both and phases were also
   determined. For the proposed liquidus projection, four primary surfaces
   of , , and , and two invariant reactions were identified. Secondly, the
   microhardness of both as-cast and annealed alloys were measured. The
   evolution trend of microhardness in both as-cast and annealed alloys
   with Os addition generally increases first, and then decreases. Thirdly,
   the further comprehensive discussion on possible substitution of Re by
   Os in new-generation nickel-based single-crystal superalloys were
   performed in terms of strengthening degree, high-temperature creep
   resistance, and possibility for formation of harmful topologically
   close-packed phases. It was finally concluded that Os may be used as a
   new additional element to replace or partly replace Re in Ni-based
   single crystal superalloys.
TC 2
Z8 0
ZR 0
ZS 0
ZB 0
Z9 2
SN 1547-7037
UT CCC:000451745800018
ER

PT J
AU Al-Juboori, Laith Abdullah
   Niendorf, Thomas
   Brenne, Florian
TI On the Tensile Properties of Inconel 718 Fabricated by EBM for As-Built
   and Heat-Treated Components
SO METALLURGICAL AND MATERIALS TRANSACTIONS B-PROCESS METALLURGY AND
   MATERIALS PROCESSING SCIENCE
VL 49
IS 6
BP 2969
EP 2974
PD DEC 2018
PY 2018
AB Analysis of mechanical properties of Nickel-based superalloy (Inconel
   718) components fabricated by additive manufacturing using electron beam
   melting is presented for two conditions: as-built and heat-treated, and
   for different sets of processing parameters. The average yield strength
   increased from 980 to 1180 MPa, and the ultimate strength increased from
   1160 to 1350 MPa, while microhardness increased from 410 HV in the
   as-built condition to 470 HV in the heat-treated condition. However, the
   corresponding elongation at fracture decreased from 8.2 pct for the
   as-built components to 6.5 pct for heat-treated components. The
   mechanical behavior is mostly independent of the processing parameters
   applied, enabling achievement of higher built-up rates by means of
   higher scanning velocities. (C) The Minerals, Metals & Materials Society
   and ASM International 2018
RI Al-Juboori, Laith Abdullah/T-6023-2017; Niendorf, Thomas/
OI Al-Juboori, Laith Abdullah/0000-0002-5710-3460; Niendorf,
   Thomas/0000-0003-2622-5817
Z8 0
ZB 0
ZS 0
ZR 0
TC 1
Z9 1
SN 1073-5615
UT CCC:000451647900004
ER

PT J
AU Arhami, Farzam
   Mirsalehi, Seyyed Ehsan
TI Microstructural Evolution and Mechanical Properties Evaluation of IN-939
   Bonds Made by Isothermal Solidification of a Liquated Ni-Cr-B Interlayer
SO METALLURGICAL AND MATERIALS TRANSACTIONS A-PHYSICAL METALLURGY AND
   MATERIALS SCIENCE
VL 49A
IS 12
BP 6197
EP 6214
PD DEC 2018
PY 2018
AB The IN-939 superalloy was bonded under a high vacuum condition by
   isothermal solidification of a liquated Ni-Cr-B amorphous foil with a 38
   m thickness as the interlayer. The progression of isothermal
   solidification was completed at 1120 degrees C in the bonding time of 45
   minutes and a single-phase gamma solid solution was formed at the
   centerline. Insufficient bonding times led to a formation of centerline
   eutectic products composed of gamma solid solution, Ni-rich boride, and
   Cr-rich boride phases. A reverse relationship between the bonding time
   and the width of eutectic micro-constituents was perceived. Some
   precipitates with blocky and widmanstatten morphologies were observed in
   the diffusion-affected zone (DAZ) which seemed to be Cr-rich borides.
   The maximum precipitation depth, the number, and the area fraction of
   DAZ precipitates were investigated. It was revealed that the
   microhardness distribution across the joints was governed by changes in
   the area fraction of DAZ precipitates. The applied shear tests
   demonstrated an increment in shear properties of the bonds by increasing
   the bonding time. A remarkable joint efficiency of 83pct accompanied by
   a high failure energy (35 J) and displacement (1.8 mm) was achieved in
   the bond made at 1120 degrees C for 60 minutes. The fractographic
   examination of the fracture surfaces illustrated two different
   dimple-like and semi-cleavage morphologies for the bonds with complete
   isothermal solidification and partial isothermal solidification,
   respectively.
Z8 0
TC 4
ZB 0
ZS 0
ZR 0
Z9 4
SN 1073-5623
UT CCC:000450297300032
ER

PT J
AU Wang, Yao
   Wang, Junsong
   Dong, Jiasheng
