Repository: MatInfoUB/NLP-Queries

File: Cobalt_superalloys_thermomechanical_processing2.txt (part 3 of 4)
FN Clarivate Analytics Web of Science
   of some undissolved primary MC carbides at the grain boundaries.
   Otherwise, the CCGRs were insensitive to the grain size. Fractographic
   observations on the fracture surfaces and metallographic examinations on
   the cross sections of the interrupted CCG specimen revealed
   intergranular microcracks and a faceted intergranular mode of fracture
   in both air and argon environments. The test results suggest that the
   formation and propagation of intergranular cracks by grain boundary
   sliding (GBS) is the main micromechanism responsible for CCG in both air
   and argon environments at the relatively low test temperature employed.
   Grain boundary oxidation attack in the air environment simply
   accelerates the crack growth process. The present results are in
   agreement with the theoretical predictions of the GBS-controlled CCG
   model previously developed by the authors.
ZR 0
Z8 0
ZS 0
TC 8
ZB 0
Z9 8
SN 1073-5623
UT CCC:000167694700015
ER

PT J
AU Smialek, JL
TI The effect of hydrogen annealing on the impurity content of
   alumina-forming alloys
SO OXIDATION OF METALS
VL 55
IS 1-2
BP 75
EP 86
DI 10.1023/A:1010325209121
PD FEB 2001
PY 2001
AB Previously, the effect of hydrogen annealing on increasing the adhesion
   of Al(2)O(3) scales had been related to the effective desulfurization
   that occurred during this process. The simultaneous reduction of other
   impurities has now been reexamined for up to 20 impurity elements, in
   the case of five different alloys (NiCrAl, FeCrAl, PWA 1480, Rene 142,
   and Rend N5). Hydrogen annealing produced measurable reductions in
   elemental concentration for B, C, Na, Mg, Si, P, K, Sr, or Sn in varying
   degrees for at least one and up to three of these alloys. However, no
   single element was I educed by hydrogen annealing for all the alloys
   except sulfur. In many cases spalling occurred at low levels of these
   other impurity, while in other cases the scales were adherent at high
   levels of the impurities. No impurity besides sulfur was strongly
   correlated with adhesion.
RI Smialek, James L./AAD-7588-2019
OI Smialek, James L./0000-0003-4310-5569
ZS 0
ZB 0
ZR 0
Z8 0
TC 18
Z9 18
SN 0030-770X
UT CCC:000168285100005
ER

PT J
AU Liu, F
   Yang, GC
   Guo, XF
TI Recrystallization mechanism for the grain refinement in undercooled DD3
   single crystal superalloy
SO ACTA METALLURGICA SINICA
VL 37
IS 1
BP 13
EP 18
PD JAN 18 2001
PY 2001
AB The microstructure evolution of DD3 single crystal superalloy
   undercooled to 210 K is systematically investigated by employing
   compound molten salt purification combined with the thermal cycle in
   high vacuum. When undercooling is beyond 153 K, the dendrite distortion
   and disintegration take place, and then a kind of complete
   quasi-spherical equiaxed crystal structure is obtained as the critical
   undercooling DeltaT* (180 K) is reached. In connection with the
   observation in the behavior of the crystalline defects, such as
   dislocation, during the refinement process, it is consequently concluded
   that the grain refinement above the critical undercooling can be
   attributed to the recrystallization mechanism.
ZS 0
ZR 0
TC 2
ZB 0
Z8 1
Z9 2
SN 0412-1961
UT CCC:000172766100003
ER

PT J
AU Murty, SVSN
   Rao, BN
   Kashyap, BP
TI Hot working characteristics of powder metallurgy Nimonic AP-1 superalloy
SO POWDER METALLURGY
VL 44
IS 3
BP 267
EP 273
PD 2001
PY 2001
AB A simple instability condition based on the Ziegler's continuum
   principles as applied to large plastic flow, is extended for delineating
   the regions of unstable metal flow during hot deformation of Nimonic
   AP-1 superalloy. The optimum hot working conditions for this material
   are suggested. (C) 2001 loM Communications Ltd.
OI S.V.S., Narayana Murty/0000-0001-5948-970X
Z8 0
TC 3
ZS 0
ZR 0
ZB 0
Z9 3
SN 0032-5899
UT CCC:000171850200029
ER

PT J
AU Medeiros, SC
   Prasad, YVRK
   Frazier, WG
   Srinivasan, R
TI Microstructural modeling of metadynamic recrystallization in hot working
   of IN 718 superalloy
SO MATERIALS SCIENCE AND ENGINEERING A-STRUCTURAL MATERIALS PROPERTIES
   MICROSTRUCTURE AND PROCESSING
VL 293
IS 1-2
BP 198
EP 207
DI 10.1016/S0921-5093(00)01053-4
PD NOV 30 2000
PY 2000
AB The hot deformation behavior of IN 718 superalloy has been characterized
   in the temperature range 900-1100 degrees C and strain rate range
   0.001-1.0 s(-1) using compression tests on process annealed material,
   with a view to obtain a correlation between grain size and the process
   parameters. At a strain rate of 0.001 s(-1,) the material exhibits
   dynamic recrystallization (DRx) at 975 degrees C and superplasticity at
   1100 degrees C, while metadynamic recrystallization (MDRx) occurs in the
   temperature range 950-1100 degrees C and strain rate range 0.01-1.0
   s(-1). Unlike in the DRx domain, the grain size (d) variation in the
   MDRx regime could not be correlated with the standard Zener-Hollomon (Z)
   parameter due to strong thermal effects during cooling after hot
   deformation. However, it follows an equation of the type d = cexp(-
   Q/RT), where c, p and R are constants, Q the activation energy for MDRx
   and T the temperature. The value of p is very low (0.028) and the
   apparent activation energy is about 275 kJ mole(-1), which is very close
   to that for self-diffusion in pure nickel. The data obtained from
   several investigators are in agreement with this equation. Such an
   equation combines the mild dynamic effect in MDRx with a stronger
   post-deformation cooling effect and may be used for predicting the grain
   size of IN 718 hot forged in the MDRx regime. (C) 2000 Elsevier Science
   S.A. All rights reserved.
Z8 43
ZB 0
ZR 0
TC 156
ZS 0
Z9 176
SN 0921-5093
UT CCC:000089488800025
ER

PT J
AU Schubert, F
   Fleury, G
   Steinhaus, T
TI Modelling of the mechanical behaviour of the single-crystal turbine
   alloy CMSX-4 during thermomechanical loading
SO MODELLING AND SIMULATION IN MATERIALS SCIENCE AND ENGINEERING
VL 8
IS 6
BP 947
EP 957
DI 10.1088/0965-0393/8/6/313
PD NOV 2000
PY 2000
AB Turbine blades in gas turbine engines are subjected during operation to
   triaxial stress fields. For the description of the deformation behaviour
   of anisotropic single-crystal blades, constitutive equations are
   required which take account of modifications to the deformation
   processes caused by evolution of the gamma/gamma' microstructure during
   service (gamma' rafting). A microstructure-dependent, orthotropic Hills
   potential, whose anisotropy coefficients are connected to the edge
   length or gamma' particles, has been applied. The shape of gamma'
   particles remains cubic below exposures at 700 degreesC. At high
   temperatures (above 850 degreesC) the gamma' particles coalesce to
   rafts, and the viscoplastic response of the superalloy is continuously
   modified. This reduces the creep resistance of [001] orientated
   specimen. After tensile loading of the [001]-orientated specimens at
   1000 degreesC, the rafting of gamma' in the (100) plane was observed as
   expected, whereas the [111] specimens did not reveal gamma' rafting.
   Torsionally loaded specimens exhibited rafting only in the near
   [001]-orientated surface regions of the specimen. The deformation in the
   [111] tensile and [001] torsion specimens occurred by octahedral slip of
   dislocations and not by cubic slip, as expected from theoretical
   considerations. Rafting did not occur in the [111]-orientated specimens.
   This anisotropy change is simulated successfully by the
   microstructure-dependent model.
TC 15
ZB 0
Z8 0
ZS 0
ZR 0
Z9 15
SN 0965-0393
UT CCC:000165911400014
ER

PT J
AU Zitnansky, M
   Martinkovic, M
TI Infiltration of the metal through a bundle of continual fibers
SO JOURNAL OF MATERIALS PROCESSING TECHNOLOGY
VL 106
IS 1-3
BP 163
EP 166
DI 10.1016/S0924-0136(00)00609-9
PD OCT 31 2000
PY 2000
AB In this paper an interesting technical problem is solved concerning, in
   particular, composites with a metallic matrix and with continuous
   strengthening fibres. The problem concerns the metal transport liquid
   condition using a pressure-different inlet and outlet. An attempt to
   analyse the bonding between the fibres and the metallic matrix is made.
   A special heat treatment was applied to the composite with the aim of
   decreasing the heterogeneity of the matrix. (C) 2000 Published by
   Elsevier Science B.V.
RI Martinkovic, Maros/F-3403-2017
OI Martinkovic, Maros/0000-0002-5128-9786
Z8 0
ZB 0
ZR 0
TC 0
ZS 0
Z9 0
SN 0924-0136
UT CCC:000165173500028
ER

PT J
AU Wang, RM
   Song, YG
   Han, YF
TI Effect of rare earth on the microstructures and properties of a low
   expansion superalloy
SO JOURNAL OF ALLOYS AND COMPOUNDS
VL 311
IS 1
BP 60
EP 64
DI 10.1016/S0925-8388(00)00862-8
PD OCT 12 2000
PY 2000
AB A new Fe-Ni-Co-Nb-Ti-Si superalloy containing trace additions of
   selective rare earths and having with combination of very low thermal
   expansion coefficient, high resistance to stress accelerated grain
   boundary oxygen embrittlement and fairly good notch-bar rupture strength
   has been successfully developed. The resistance to oxidation for long
   time exposure at high temperatures and the stress rupture life improves
   significantly with trace yttrium additions. The microstructures of the
   alloy have been studied by means of analytical electron microscopy and
   chemical analysis techniques. The results reveal that the rare earth
   element segregates in the strengthening phase of platelet morphology.
   Further it helps in transforming A(3)B type epsilon phase into A(5)B
   type H phase. The morphology and crystal structures of the grain
   boundary phases also change with selective additions of rare earth
   elements. The platelet precipitates become smaller and denser, and forms
   within the grains and along the grain boundaries with the additions of
   rare earth elements. The segregation of the platelet precipitates within
   the grains is helpful in improving the strength of the alloy. In
   addition its precipitation along the grain boundaries can improve the
   resistance to stress accelerated grain boundary oxidation and stress
   rupture property of the alloy and thereby contributed to its excellent
   elevated temperature stability. (C) 2000 Elsevier Science S.A. All
   rights reserved.
RI Wang, Rongming/B-2163-2010
OI Wang, Rongming/0000-0003-4075-6956
ZB 0
TC 29
Z8 13
ZR 0
ZS 0
Z9 35
SN 0925-8388
UT CCC:000089579600012
ER

PT J
AU Serin, K
   Eggeler, G
TI Investigation of microstructural stability of single crystal nickel
   based super alloys
SO MATERIALWISSENSCHAFT UND WERKSTOFFTECHNIK
VL 31
IS 9
BP 818
EP 821
DI 10.1002/1521-4052(200009)31:9<818::AID-MAWE818>3.0.CO;2-X
PD SEP 2000
PY 2000
AB The present study investigates the kinetics of the widening of
   gamma-channels in the single crystal superalloy CMSX-4 during high
   temperature and low stress creep. Shear creep specimens subjected to
   high resolution shear creep testing were investigated using scanning and
   transmission electron microscopy (SEM and TEM) in combination with
   quantitative image analysis. {011} <0 1 (1) over bar >-shear creep tests
   were performed at a shear stress tau = 50 MPa and a temperature of
   1080degreesC. For the macroscopic crystallographic shear system {011}
   <01(1) over bar > it was found that gamma'-rafts form in an angle of
   45degrees to the macroscopic shear direction. The kinetics of
   gamma-channel widening can be described by a parabolic rate law.
   Therefore it is concluded that the diffusion of atoms through the
   gamma-channels of gamma/gamma'-microstructures is the rate controlling
   process for rafting.
RI Eggeler, Gunther/R-9833-2016
OI Eggeler, Gunther/0000-0002-6671-4618
ZS 0
Z8 0
ZR 0
ZB 0
TC 1
Z9 1
SN 0933-5137
UT CCC:000173489100003
ER

PT J
AU Bi, XF
   Xu, HB
   Gong, SK
TI Investigation of the failure mechanism of thermal barrier coatings
   prepared by electron beam physical vapor deposition
SO SURFACE & COATINGS TECHNOLOGY
VL 130
IS 1
BP 122
EP 127
DI 10.1016/S0257-8972(00)00693-9
PD AUG 1 2000
PY 2000
AB Two-layer structure thermal barrier coatings (TBCs) (NiCoCrAlY [bond
   coat] + [6-8 wt.%] Y(2)O(3)-stabilized ZrO(2) [YSZ top coat]) were
   deposited by electron beam physical vapor deposition (EB-PVD) on a
   Ni-base superalloy. Pre-treatments were carried out in a vacuum to
   improve the oxidation resistance of the bond coat, and the thermal
   cyclic life of the TBC system was investigated through thermal cyclic
   tests. It was found that the pre-treatments in the vacuum at 1273 K
   increased the thermal cyclic life of the TBCs by improving the oxidation
   resistance of the bond coat. The results of thermal cyclic tests
   indicated that the TBCs prepared by EB-PVD were degraded mainly at the
   interface between the bond coat and ceramic coat, due to the spallation
   of the YSZ top coat from the bond coat. According to the results of
   microstructure observation and composition analysis, the mechanism of
   failure was proposed as follows: micro-cracks are first initiated in the
   YSZ top coat along columnar boundaries, and then propagate through the
   whole top coat. The cracks formed at the thermal growth oxide (TGO)
   layer, due to the growing micro-cracks, are considered to cause abnormal
   thermally-grown oxides of the bond coat beneath the cracks, and
   consequently, the build-up stresses due to the volume increase, which
   are significant in weakening the interface combination of the top coat
   and bond coat. During the following cooling process, compressive
   stresses are introduced, which tend to separate the YSZ top coat from
   the bond coat, and finally cause the occurrence of the failure of TBC
   system. (C) 2000 Elsevier Science S.A. All rights reserved.
ZR 0
TC 59
Z8 23
ZS 0
ZB 0
Z9 75
SN 0257-8972
UT CCC:000088191300021
ER

PT J
AU Balikci, E
   Raman, A
TI Characteristics of the gamma ' precipitates at high temperatures in
   Ni-base polycrystalline superalloy IN738LC
SO JOURNAL OF MATERIALS SCIENCE
VL 35
IS 14
BP 3593
EP 3597
DI 10.1023/A:1004869714854
PD JUL 2000
PY 2000
AB IN738LC is a Ni-base cast superalloy used in land-base gas turbines and
   aerospace applications. As in other superalloys gamma' precipitates
   contribute to strengthening of this alloy at high temperatures. In this
   study, the authors investigate the characteristics and mechanisms of
   precipitate dissolution into the matrix solid solution. The precipitates
   grow in cuboidal shape up to 1130 degrees C, above that a duplex-size
   precipitate microstructure sets in upon quenching from the temperature
   range 1140-1150 degrees C. The duplex-size precipitate microstructure
   consists of two very distinct sizes of precipitates (fine and coarse).
   Holding for longer times in the temperature range 1140-1150 degrees C
   does not coarsen the fine precipitates of the duplex microstructure. The
   source for the formation of the fine precipitates in the duplex
   microstructure is the dissolution of the newly grown smaller-sized
   precipitates when the agings start from fine size precipitates and the
   "corner dissolution" of coarse precipitates when the starting
   microstructure consists of the maximum-sized cuboidal precipitates. At
   and above 1160 degrees C, the duplex as well as the coarse precipitate
   microstructures dissolve to form a single-size fine precipitate
   microstructure upon quenching from any temperature up to 1225 degrees C.
   A single-phase solid solution with no precipitates is obtained only upon
   quenching from 1235 degrees C or above. The dissolution of coarse
   precipitates and formation of the fine ones are found to be very fast
   processes in the corresponding temperature ranges. The fine precipitates
   are postulated to form during quenching from the temperature range
   1140-1225 degrees C and are considered to be of the "cooling" type. (C)
   2000 Kluwer Academic Publishers.
RI BALIKCI, ERCAN/M-9878-2014
Z8 3
TC 17
ZR 0
ZB 0
ZS 0
Z9 19
SN 0022-2461
UT CCC:000087869600020
ER

PT J
AU Nagesha, A
   Valsan, M
   Rao, KBS
   Mannan, SL
TI Hold time effects on the low cycle fatigue behaviour of a Nimonic PE-16
   superalloy
SO TRANSACTIONS OF THE INDIAN INSTITUTE OF METALS
VL 53
IS 3
SI SI
BP 283
EP 290
PD JUN 2000
PY 2000
AB Creep-fatigue interaction behaviour of a Nimonic PE-16 superalloy has
   been studied in solution-annealed condition and two double-aged
   conditions (microstructures with gamma' of 18nm and 35nm diameters) at
   923 K. Tests were carried out over various strain amplitudes with hold
   times of 1 and 10 min. duration introduced in peak tension and
   compression strain. The cyclic stress response of the alloy was
   characterized by an initial hardening, a softening and a saturation
   regime. Further, at 923 K, the cyclic stress response was found to
   increase with increase in the duration of the hold. Tension hold was
   observed to be more damaging than compression hold, and the fatigue life
   decreased with increase in the duration of the hold in tension.
   Accelerated intergranular crack initiation and propagation reduced
   fatigue life under hold times in tension. Moreover, oxidation was found
   to reduce fatigue life under long hold periods.
Z8 0
ZR 0
ZB 0
TC 3
ZS 0
Z9 3
SN 0019-493X
UT CCC:000090008100021
ER

PT J
AU Kermanpur, A
   Varahraam, N
   Engilehei, E
   Mohammadzadeh, M
   Davami, P
TI Directional solidification of Ni base superalloy IN738LC to improve
   creep properties
SO MATERIALS SCIENCE AND TECHNOLOGY
VL 16
IS 5
BP 579
EP 586
DI 10.1179/026708300101508117
PD MAY 2000
PY 2000
AB The high Cr, Ni base superalloy IN738LC has been directionally
   solidified on both laboratory and industrial scales using Bridgman and
   liquid metal cooling (LMC) methods respectively. In the Bridgman
   experiments, cylindrical rods were grown using a graphite chill with
   temperature gradient G = 5.0 K mm(-1) and a water cooled copper chill
   with G = 8(.)5 K mm(-1) and a wide range of withdrawal rates of R = 60,
   120, 240, 600, and 1200 mm h(-1). In the LMC rigs, several turbine
   blades were grown using a wide range of withdrawal rates of R = 120,
   225, 330, 420, and 630 mm h(-1). Grain and dendritic structures in both
   cylindrical and turbine blade specimens were evaluated in longitudinal
   and transverse directions, Dendritic segregation of rods was determined
   with SEM as a function of processing parameters. Some specimens were
   given a two stage heat treatment followed by tension tests at 25 and 650
   degrees C and creep tests at 152 MPa and 982 degrees C, 340 MPa and 850
   degrees C, and 586 MPa and 760 degrees C. It was shown that at R = 600
   mm h(-1) with water cooled copper chill, directionally solidified rods
   with a well orientated dendritic structure and better segregation
   pattern gives higher tensile properties at 25 degrees C and creep
   properties at 340 MPa and 850 degrees C. Tension and creep tests of
   turbine blades showed that although the yield and tensile strength of
   directionally solidified specimens are in the range of conventionally
   cast ones, the creep properties of the blades have been significantly
   improved using the LMC process.
ZR 0
TC 29
Z8 8
ZS 0
ZB 0
Z9 34
SN 0267-0836
UT CCC:000087211800018
ER

PT J
AU Wu, RI
   Perepezko, JH
TI Liquidus temperature determination in multicomponent alloys by thermal
   analysis
SO METALLURGICAL AND MATERIALS TRANSACTIONS A-PHYSICAL METALLURGY AND
   MATERIALS SCIENCE
VL 31
IS 2
BP 497
EP 501
DI 10.1007/s11661-000-0285-x
PD FEB 2000
PY 2000
AB Thermal analysis is often used to determine equilibrium phase boundary
   temperatures such as the liquidus. Accurate measurements require proper
   calibration procedures, which are standard for given instruments. In
   multicomponent alloys such as RENE N5 and PWA1484 superalloys, a complex
   melting behavior associated with the solidification structure was
   exposed by examining the melting response at different heating rates.
   The observed variability in the melting signal is related to the sample
   processing history and is not addressed by the various standard
   calibration methods or supplemental procedures for different heating
   rates. The liquidus temperature can be determined under conditions
   approaching full compositional equilibrium by the application of an
   interrupted-heating thermal analysis protocol. The approach provides a
   new strategy for the reliable determination of phase boundary
   temperatures by thermal analysis.
ZB 0
TC 37
Z8 6
ZS 1
ZR 0
Z9 39
SN 1073-5623
UT CCC:000085248700018
ER

PT J
AU Murty, SVSN
   Rao, BN
   Kashyap, BP
TI Instability criteria for hot deformation of materials
SO INTERNATIONAL MATERIALS REVIEWS
VL 45
IS 1
BP 15
EP 26
DI 10.1179/095066000771048782
PD 2000
PY 2000
AB Forming and forging processes are among the oldest and most important
   materials related technologies. New materials technologies centre on the
   development and widespread use of thermomechanical processing,
   particularly for aerospace alloys and concepts of metal workability and
   formability. Workability refers to the relative ease with which a metal
   can be shaped through plastic deformation. The term workability is often
   used interchangeably with the term formability, which is preferred for
   the shaping of sheet metal parts. However, workability is usually used
   to refer to the shaping of materials by such bulk deformation processes
   as forging, extrusion, and rolling. The characterisation of mechanical
   behaviour of a material by tension testing measures two different types
   of mechanical property: strength properties (such as yield strength and
   ultimate tensile strength) and ductility properties (such as percentage
   elongation and reduction in area). Similarly, the evaluation of
   workability involves both the measurement of the resistance to
   deformation (strength) and determination of the extent of possible
   plastic deformation before fracture (ductility). Therefore, a complete
   description of the workability of a material is specified by its flow
   stress dependence on processing variables (for example strain, strain
   rate, preheat temperature, and die temperature), its failure behaviour,
   and the metallurgical transformations that characterise the alloy system
   to which it belongs. However, the major emphasis in workability is on
   measurement and prediction of limit of deformation before fracture.
   Therefore, the emphasis in the present review article is on methods for
   determining the extent of deformation a metal can withstand before
   cracking or fracture occurs. Flow stress data are essential in the
   development of constitutive equations and processing maps. One of the
   requirements for process modelling is a knowledge of the material flow
   behaviour for defining the deformation maps that delineate 'safe' and
   'non-safe' hot working conditions. These maps show in the processing
   space (that is on axes of temperature T and strain rate (epsilon) over
   dot) the processing conditions for stable and unstable deformation. The
   range of T and (epsilon) over dot for stable material flow useful in the
   development of process control algorithms should be obtained from
   physical quantities, which can be evaluated from the test data. As such
   there is no unique instability theory existing to delineate the regions
   of unstable flow during hot deformation which is applicable for all the
   materials. The designer has to establish a suitable theory on the basis
   of microstructural observations of the flow localisation in the intended
   materials. Various existing theories are reviewed for identification of
   flow instabilities (such as adiabatic shear banding, intercrystalline
   cracking, prior particle boundary cracking in powder compacts, wedge
   cracking) during hot deformation of materials, and these theories are
   verified by considering the flow stress data of IN 718 and the reported
   microstructural observations from different sources.
RI Boggarapu, Nageswara Rao/P-8771-2015; S.V.S., Narayana Murty/
OI Boggarapu, Nageswara Rao/0000-0003-1620-6188; S.V.S., Narayana
   Murty/0000-0001-5948-970X
ZS 1
TC 102
ZB 0
ZR 0
Z8 31
Z9 116
SN 0950-6608
UT CCC:000088410700002
ER

PT J
AU Dandre, CA
   Roberts, SM
   Evans, RW
   Reed, RC
TI Microstructural evolution of Inconel* 718 during ingot breakdown:
   process modelling and validation
SO MATERIALS SCIENCE AND TECHNOLOGY
VL 16
IS 1
BP 14
EP 25
DI 10.1179/026708300773002627
PD JAN 2000
PY 2000
AB A computer model is presented that describes microstructural evolution
   during the ingot breakdown of nickel base superalloy Inconel 718 via the
   open die cogging operation, To support the development of the model, a
   compression testing programme has been carried out which covers the
   ranges of temperatures, strains, and strain rates experienced during
   thermomechanical processing. Analysis of the flow curves has allowed the
   identification of the regimes in which the various deformation
   mechanisms take place. Logic based rules have been incorporated into the
   model, and this has allowed predictions of the microstructural
   e-volution to be made. Where possible, the results have been compared
   with the available experimental data and it is shown that theory and
   experiment are in reasonable agreement, A number of computational
   experiments have been carried out, to study the effects of changing the
   forging procedure. MST/4426.
ZR 0
TC 52
ZB 0
ZS 0
Z8 4
Z9 54
SN 0267-0836
UT CCC:000085095100004
ER

PT J
AU Shaji, EM
   Kalidindi, SR
   Doherty, RD
TI Influence of cold-work and aging heat treatment on strength and
   ductility of MP35N
SO MATERIALS SCIENCE AND ENGINEERING A-STRUCTURAL MATERIALS PROPERTIES
   MICROSTRUCTURE AND PROCESSING
VL 272
IS 2
BP 371
EP 379
DI 10.1016/S0921-5093(99)00502-X
PD NOV 30 1999
PY 1999
AB MP35N (35% Co, 35% Ni, 20% Cr, and 10% Mo) is a superalloy that exhibits
   a remarkable combination of high strength and high fracture toughness.
   This alloy derives its strength mainly from two processes - cold work
   and a subsequent aging heat treatment. This study examines the influence
   of the amount of cold-work, imposed in the drawing and the rolling
   processes, and the subsequent aging heat treatment on the strength and
   ductility (which is also an indicator of toughness) of this alloy. It
   was found that high levels of cold-work followed by the aging heat
   treatments resulted in a drastic drop in the ductility of the alloy.
   This drastic loss of ductility was correlated with appearance of
   macro-scale shear bands in the samples. The physical origin of these
   localized shear bands is investigated in this paper. Furthermore, this
   study established a processing window for MP35N (in cold-drawing and
   cold-rolling processes) where the aging heat treatment provides the
   desired increase in the strength without adversely influencing the
   ductility of the alloy. (C) 1999 Elsevier Science S.A. All rights
   reserved.
RI Kalidindi, Surya/A-1024-2007; Kalidindi, Surya R./O-1484-2019
OI Kalidindi, Surya R./0000-0001-6909-7507
Z8 3
ZB 0
ZR 0
ZS 0
TC 15
Z9 18
SN 0921-5093
UT CCC:000083785900017
ER

PT J
AU Gaumann, M
   Henry, S
   Cleton, F
   Wagniere, JD
   Kurz, W
TI Epitaxial laser metal forming: analysis of microstructure formation
SO MATERIALS SCIENCE AND ENGINEERING A-STRUCTURAL MATERIALS PROPERTIES
   MICROSTRUCTURE AND PROCESSING
VL 271
IS 1-2
BP 232
EP 241
DI 10.1016/S0921-5093(99)00202-6
PD NOV 1 1999
PY 1999
AB Epitaxial laser metal forming (E-LMF) is presented as a new cladding
   technique which combines the advantage of near-net-shape manufacturing
   with a close control of the solidification microstructure. E-LMF is a
   process where metal powder is injected into a molten pool formed by
   controlled laser heating. Laser surface treatment has the advantage that
   heat input is very localised, thus leading to large temperature
   gradients. This is used, in unison with closely controlled
   solidification velocities, to stabilise the columnar dendritic growth,
   thereby avoiding nucleation and growth of equiaxed grains in the laser
   clad. It is possible with this technique to deposit a single crystal
   clad by epitaxial growth onto a single crystal substrate. In this paper,
   the microstructure obtained by E-LMF is analysed by scanning electron
   microscopy (SEM), optical microscopy (OM) and indexing electron
   backscattered diffraction (EBSD) patterns. In particular, the grain
   structure formation in the deposit during the process and the influence
   of a subsequent heat treatment on precipitation and recrystallisation is
   characteriscd. (C) 1999 Elsevier Science S.A. All rights reserved.
ZB 2
ZR 0
ZS 1
Z8 58
TC 233
Z9 269
SN 0921-5093
UT CCC:000083647800031
ER

PT J
AU Dandre, CA
   Roberts, SM
   Evans, RW
   Reed, RC
TI A model describing microstructural evolution for Ni-base superalloy
   forgings during the cogging process
SO JOURNAL DE PHYSIQUE IV
VL 9
IS P9
BP 33
EP 42
DI 10.1051/jp4:1999904
PD SEP 1999
PY 1999
AB In this paper we consider the development of a computer modelling tool
   for the thermomechanical cogging of alloy Inconel(R) 718. The cogging
   process is used widely by suppliers of aerospace materials, to break
   down the as-cast ingot microstructure to an acceptable level of
   refinement prior to disc forging. The commercially available
   viscoplastic finite element software Forge3(R) has been employed to
   simulate the cogging process and to calculate the variables such as
   temperature, strain-rate and effective strain. In addition, a
   microstructural model has been incorporated into the code, which relates
   the volume fraction of recrystallised material and the associated grain
   size, to the state variables. Since dynamic and static recrystallisation
   phenomena govern microstructural evolution in this alloy the logic
   relating the recrystallisation regimes has also been incorporated into
   the code. In order to validate the process model, results are compared
   to maps of observed microstructure in the as-cogged billet.
ZB 0
Z8 0
TC 2
ZR 0
ZS 0
Z9 2
SN 1155-4339
UT CCC:000085012700005
ER

PT J
AU Zhang, YH
   Withers, PJ
   Fox, MD
   Knowles, DM
TI Damage mechanisms of coated systems under thermomechanical fatigue
SO MATERIALS SCIENCE AND TECHNOLOGY
VL 15
IS 9
BP 1031
EP 1036
DI 10.1179/026708399101506896
PD SEP 1999
PY 1999
AB The damage mechanisms of several kinds of coatings on a single crystal
   nickel base superalloy under thermomechanical fatigue (TMF) are
   described. The systems investigated were diffusion platinum aluminide
   coatings, Co-Ni-Cr-Al-Y overlay coatings, and thermal barrier coatings
   (TBCs). The TMF experiments were carried out on hollow specimens over a
   temperature range from 300 to 1050 degrees C, at strain ranges Delta
   epsilon = 0.5 and 0.7%, and at a strain ratio R = -infinity. No coating
   cracking was found for the platinum aluminide coating. Instead,
   specimens failed owing to oxidation induced crack initiation from the
   uncoated inner surface of the hollow testpieces, although coating
   surface roughening caused by non-homogeneous oxidation was observed. For
   the overlay coating, roughening in terms of coating rumpling and coating
   cracking occurred, resulting in reduced TMF life, For TBC-specimens with
   a thin ceramic coating processed by electron beam-physical vapour
   deposition (EB-PVD), TMF life was compatible with that of specimens with
   the overlay coating. Failure once again occurred owing to Co-Ni-Cr-Al-Y
   bond coat cracking and propagation into the substrate. In this system,
   some bond coat cracks penetrated through the top ceramic coat although
   others did not. In contrast with specimens coated with the overlay
   alone, no significant rumpling on the bond coat surface was observed and
   the crack density was low. MST/4233.
RI Withers, Phil/A-6760-2009
OI Withers, Phil/0000-0002-1946-5647
ZB 1
TC 38
Z8 3
ZS 0
ZR 0
Z9 41
SN 0267-0836
UT CCC:000082720800009
ER

PT J
AU Somoza, A
   Santos, G
   Ges, A
   Versaci, R
   Plazaola, F
TI Age-hardening and precipitation phenomena in the Inconel-713C superalloy
   studied by means of positron lifetime spectroscopy
SO PHYSICA STATUS SOLIDI A-APPLICATIONS AND MATERIALS SCIENCE
VL 174
IS 1
BP 189
EP 198
DI 10.1002/(SICI)1521-396X(199907)174:1<189::AID-PSSA189>3.3.CO;2-P
PD JUL 16 1999
PY 1999
AB Specimens of the commercial superalloy Inconel-713C were heat treated by
   using isothermal artificial ageing treatments in order to obtain
   information on the process of precipitation of the gamma'-phase which is
   an intermetallic compound with a composition of Ni(3)(Al, Ti) having a
   Lit-ordered structure. The experimental information was basically
   obtained by means of positron lifetime spectroscopy and Vickers
   microhardness. In some specific cases, transmission electron microscopy
   was also used. From the positron results it was possible to analyze the
   influence of the homogenization and quenching procedures on the
   microstructure and to follow the coarsening of the smallest
   gamma'-particles during the very early stage of artificial ageing at 950
   degrees C. For long ageing times, when the over-ageing condition of the
   superalloy was clearly observed by a hardness decrease, the positron
   lifetime evolution reaches a stable maximum value and different
   annihilation mechanisms were discussed.
OI Somoza, Alberto/0000-0002-0025-1999; Plazaola Muguruza,
   Fernando/0000-0002-0081-8131
ZR 0
ZS 0
ZB 0
Z8 1
TC 10
Z9 10
SN 1862-6300
UT CCC:000081733800027
ER

PT J
AU Fujii, H
   MacKay, DJC
   Bhadeshia, HKDH
   Harada, H
   Nogi, K
TI Prediction of creep rupture life in nickel-base superalloys using
   Bayesian neural network
SO JOURNAL OF THE JAPAN INSTITUTE OF METALS
VL 63
IS 7
BP 905
EP 911
DI 10.2320/jinstmet1952.63.7_905
PD JUL 1999
PY 1999
AB The creep rupture life of nickel-base superalloys has been predicted
   using a neural network model within a Bayesian framework. The rupture
   life was modelled as a function of some 42 variables, including
   temperature, chemical composition: Cr, Co, C, Si, Mn, P, S, Mo, Cu, Ti,
   Al, B, N, Nb, Ta, Zr, Fe, W, V, Hf, Re, Mg, ThO2, La, four steps of heat
   treatment (each has its own temperature, duration and cooling rate),
   sample shape, solidification method, yield strength, ultimate tensile
   strength and elongation. The Bayesian method puts error bars on the
   predicted value of the rupture life and allows the significance of each
   individual factor to be estimated. The scale of the error bars changes
   with the accuracy of the prediction: it is large when the prediction is
   uncertain, indicating that the whole prediction system is reliable.
OI Fujii, Hidetoshi/0000-0002-5023-3844
ZR 0
Z8 0
TC 11
ZS 0
ZB 0
Z9 11
SN 0021-4876
UT CCC:000082083300014
ER

PT J
AU Huang, XB
   Zhang, Y
   Hu, ZQ
TI Effect of small amounts of nitrogen on properties of a Ni-based
   superalloy
SO METALLURGICAL AND MATERIALS TRANSACTIONS A-PHYSICAL METALLURGY AND
   MATERIALS SCIENCE
VL 30
IS 7
BP 1755
EP 1761
DI 10.1007/s11661-999-0174-x
PD JUL 1999
PY 1999
AB The microstructural, tensile, and stress-rupture lives of conventionally
   and directionally solidified (DS) cast specimens of a nickel-based
   superalloy have been investigated using materials of normal commercial
   composition and two melts with additions of 22 and 30 ppm nitrogen. It
   was found that the ductility, tensile life, and stress-rupture life of
   the conventional castings dramatically decreased with the increase of
   nitrogen content, but, in the longitudinal direction of DS samples,
   these properties were independent of nitrogen within the contents
   studied. The transverse tensile rupture life of DS castings had no
   significant change with nitrogen, except for some decrease in elongation
   of the sample containing 30 ppm N. The stress-rupture life and
   elongation in the transverse direction of the DS samples were improved
   at the 22 ppm nitrogen level, which might be attributed to the dendrite
   refining. Increasing the nitrogen content resulted in a change in
   carbide morphology from that of a "Chinese script" to a blocky form and
   a change in microporosity formation, especially in the conventional
   castings. The increased nitrogen content resulted in a significant
   reduction in the volume fraction of eutectic microconstituents and the
   in dendrite refinement in DS samples, but nitrogen content did not
   affect the morphology of gamma' precipitates in the heat-treated alloys.
TC 15
Z8 9
ZS 0
ZR 1
ZB 0
Z9 22
SN 1073-5623
UT CCC:000081605300006
ER

PT J
AU Lu, SQ
   Shang, BZ
   Luo, ZJ
   Zeng, FC
TI Establishment of the constitutive relationship for MP159 alloy
SO JOURNAL OF MATERIALS SCIENCE & TECHNOLOGY
VL 15
IS 3
BP 239
EP 244
PD MAY 1999
PY 1999
AB The constitutive relationship for MP159 alloy, a kind of high strength
   cobalt-base superalloy, was studied based on the experimental results of
   compression tests carried out in the THERMECMASTER-Z hot work simulating
   test machine. The constitutive relationship model using Zener-Hollomon
   parameter as primary variable is proposed, and the constitutive equation
   for MP159 alloy is firstly formulized. This equation well represents the
   relationship of flow stress with thermomechanical,parameters, i.e.
   strain, strain rate and temperature, in a large deformation (a true
   strain of 1.10) and a wide range of deformation temperatures and strain
   rates, it can be used for the finite element simulation of plastic
   forming process and the dissipative structure theory and dynamic
   material modeling.
ZB 0
TC 1
ZS 0
ZR 0
Z8 2
Z9 2
SN 1005-0302
UT CCC:000080601900011
ER

PT J
AU Zhang, JM
   Gao, ZY
   Zhuang, JY
   Zhong, ZY
TI Modeling of grain size in superalloy IN718 during hot deformation
SO JOURNAL OF MATERIALS PROCESSING TECHNOLOGY
VL 88
IS 1-3
BP 244
EP 250
DI 10.1016/S0924-0136(98)00401-4
PD APR 15 1999
PY 1999
AB The microstructure and mechanical properties of IN718 forgings are
   highly sensitive to metallurgical technology and thermomechanical
   processing. To obtain the most favorable mechanical properties and
   microstructures in IN718 forgings, it is necessary to further understand
   the microstructure variation behavior and to be able to predict the
   grain size of superalloy IN718 during hot deformation. On the basis of
   isothermal constant-speed compression tests conducted using a
   computer-controlled MTS machine at temperatures from 960-1040 degrees C,
   with initial strain rates from 0.001-1.0 s(-1), to engineering strains
   from 0.1-0.7, the microstructure variation behavior of superalloy IN718
   has been studied. Two different types of microstructures were found at
   deformation temperatures below and above 1000 degrees C. The effect of
   hot-deformation parameters on the microstructures was analyzed and a
   model was developed to describe the duplex microstructure and to express
   the relationship between the grain size and the hot-deformation
   parameters. (C) 1999 Elsevier Science S.A. All rights reserved.
TC 21
ZS 0
ZR 0
Z8 6
ZB 0
Z9 23
SN 0924-0136
UT CCC:000080410100029
ER

PT J
AU Kawagoishi, N
   Chen, Q
   Kondo, E
   Goto, M
   Nisitani, H
TI Influence of cubic boron nitride grinding on the fatigue strengths of
   carbon steels and a nickel-base superalloy
SO JOURNAL OF MATERIALS ENGINEERING AND PERFORMANCE
VL 8
IS 2
BP 152
EP 158
DI 10.1361/105994999770346981
PD APR 1999
PY 1999
