Repository: MatInfoUB/NLP-Queries

File: Cobalt_superalloys_thermomechanical_processing3.txt (part 3 of 21)
FN Clarivate Analytics Web of Science
   accelerate the spallation of the YSZ top coat. (C) 2014 Elsevier B.V.
   All rights reserved.
OI Witala, Bartosz/0000-0003-0460-6555; Schulz, Uwe/0000-0003-0362-8103;
   Swadzba, Radoslaw/0000-0002-9189-6396
ZR 0
TC 8
Z8 0
ZS 0
ZB 0
Z9 8
SN 0257-8972
UT CCC:000347584300002
ER

PT J
AU Rana, Nidhi
   Jayaganthan, R.
   Prakash, Satya
TI Microstructural features and oxidation behavior of nano and conventional
   NiCrAlY coatings developed by LVOF process
SO SURFACE & COATINGS TECHNOLOGY
VL 260
BP 28
EP 33
PD DEC 15 2014
PY 2014
AB The present investigation deals with difference in the microstructure
   and high temperature oxidation performance of the thermally sprayed
   NiCrAlY microcrystalline (MC) and nanocrystalline (NC) coatings on
   superalloy substrates. Low Velocity Oxy Fuel (LVOF) technique has been
   used to deposit commercially available NiCrAlY and mechanical milled
   NiCrAlY nanopowder. As sprayed NC coatings showed lesser intersplat
   oxidation as compared to as sprayed MC coatings due to use of Ar gas to
   deposit the nanopowder through an LVOF gun. The deposited coatings were
   oxidized at 900 degrees C up to 100 cycles (each cycle consisted of 1
   hour heating at 900 degrees C and 20 minute cooling in air). The as
   sprayed and oxidized coatings were characterized by X-ray Diffraction
   Analysis (XRD), Field Emission Scanning Electron Microscopy (FESEM),
   Energy Dispersive Spectroscopy (EDS) and X-ray Mapping techniques. The
   NC coatings showed overall lesser weight gain as compared to MC coatings
   during oxidation. Very fine (200-300 nm) Al2O3, Cr2O3 and NiCr2O4 oxides
   were formed on the oxidized surface of NC coatings whereas the coarser
   (1-2 mu m) NiO and NiCr2O4 oxides were formed on the unoxidized regions
   of the as sprayed MC coatings after oxidation tests. (C) 2014 Elsevier
   B.V. All rights reserved.
RI RENGASWAMY, JAYAGANTHAN/H-5961-2016
OI RENGASWAMY, JAYAGANTHAN/0000-0002-3634-9306
ZS 0
TC 1
Z8 0
ZR 0
ZB 0
Z9 1
SN 0257-8972
UT CCC:000347584300006
ER

PT J
AU Xu, X. L.
   Liu, F.
TI Recrystallization and twinning in rapidly solidified nickel based alloys
   without man-made plastic deformation
SO JOURNAL OF ALLOYS AND COMPOUNDS
VL 615
BP 156
EP 162
PD DEC 5 2014
PY 2014
AB We report an investigation on the evolution of annealing twins as a
   function of annealing time upon recrystallization in rapidly solidified
   nickel based alloys without man-made plastic deformation. The annealing
   twin density in the recrystallized domain increased during
   recrystallization. With these directly observed experimental results, a
   new processing technology, i.e. rapid solidification plus quenching and
   annealing, can be realized to improve and enrich the existing
   recrystallization processing technologies and processing approaches to
   manipulate the twin boundary fraction. (C) 2014 Elsevier B.V. All rights
   reserved.
Z8 0
TC 6
ZS 0
ZR 0
ZB 0
Z9 6
SN 0925-8388
UT CCC:000342245700023
ER

PT J
AU Binczyk, F.
   Gradon, P.
   Cwajna, J.
   Szymszal, J.
TI The Relationship Between the Solidification Parameters and Chemical
   Composition of Nickel Superalloy IN-713C
SO ARCHIVES OF FOUNDRY ENGINEERING
VL 14
IS 4
BP 5
EP 10
DI 10.2478/afe-2014-0076
PD DEC 2014
PY 2014
AB The paper presents the results of studies on the development of
   correlation of solidification parameters and chemical composition of
   nickel superalloy IN-713C, which is used i.a. on aircraft engine turbine
   blades. Previous test results indicate significant differences in
   solidification parameters of the alloy, especially the temperatures
   T-liq and T-sol for each batch of ingots supplied by the manufacturer.
   Knowledge of such a relationship has important practical significance,
   because of the ability to asses and correct the temperatures of casting
   and heat treatment of casts on the basis of chemical composition. Using
   the statistical analysis it was found that the temperature of the
   solidification beginning T-liq is mostly influenced by the addition of
   carbon (similar to iron alloys). The additions of Al and Nb have smaller
   but still significant impact. Other alloying components do not have
   significant effect on T-liq. The temperature T-eut is mostly affected by
   Ni, Ti and Nb. The temperature Tsol is not in any direct correlation
   with the chemical composition, which is consistent with previous
   research. The temperature Tsol depends primarily on the presence of
   non-metallic inclusions present in feed materials and introduced during
   the melting and casting processes.
ZS 0
ZB 0
Z8 0
ZR 0
TC 0
Z9 0
SN 1897-3310
EI 2299-2944
UT WOS:000215105700001
ER

PT J
AU Foss, B. J.
   Hardy, M. C.
   Child, D. J.
   McPhail, D. S.
   Shollock, B. A.
TI Oxidation of a Commercial Nickel-Based Superalloy under Static Loading
SO JOM
VL 66
IS 12
BP 2516
EP 2524
PD DEC 2014
PY 2014
AB The current demands of the aviation industry for increased gas-turbine
   efficiency necessitate higher turbine entry temperatures, requiring that
   alloys exhibit superior oxidation resistance. The synergistic effects of
   oxidation and mechanical stresses pose a complex issue. The purpose of
   the current research was to examine the effects of stress on the
   oxidation and oxygen transport in a commercial nickel-based superalloy.
   Fine grain RR1000 in both polished and shot-peened conditions was
   studied for classic (zero load) and statically loaded conditions using
   integrated two-stage isotopic tracing combined with focused-ion-beam
   secondary ion mass spectrometry (FIB-SIMS). Cr2O3 external oxide formed
   with semicontinuous TiO2 above and below. Preferential grain boundary
   Al2O3 internal oxide formation, gamma'-dissolution, and
   recrystallization occurred subsurface. Oxidation mechanisms were
   dominated by anionic/cationic growth in the external oxide with inward
   oxygen transport, initially through the partially unprotective external
   oxide, then along internal oxide/alloy interfaces. Loading did not
   influence the oxidation products formed but did bring about expedited
   oxidation kinetics and changes to the oxide morphology. The oxygen
   diffusivity D-O* (x10(-13) cm(2)s(-1)) ranged from 0.39 for the polished
   alloy to 3.7 for the shot-peened condition under compressive stress.
   Arguably, the most significant effects took place in the subsurface
   regions. Increased oxidation kinetics were attributed to the development
   of fast cation diffusion paths as the alloy deformed by creep.
ZR 0
TC 9
ZB 1
Z8 0
ZS 0
Z9 9
SN 1047-4838
UT CCC:000345397200018
ER

PT J
AU Vishwakarma, K. R.
   Ojo, O. A.
   Wanjara, P.
   Chaturvedi, M. C.
TI Microstructural Analysis of Linear Friction-Welded 718 Plus Superalloy
SO JOM
VL 66
IS 12
BP 2525
EP 2534
PD DEC 2014
PY 2014
AB The microstructure of Allvac 718 Plus (718 Plus; ATI, Pittsburgh, PA,
   USA) superalloy was examined after linear friction welding (LFW) and
   after standard postweld heat treatment (PWHT). The liquid phase reaction
   of second-phase precipitates, which are known to constitutionally
   liquate during conventional fusion welding, was observed in the
   thermomechanically affected zone (TMAZ) of the welded material. These
   phases included MC-type carbides, Ti-rich carbonitrides, and delta phase
   precipitates. This observation is contrary to the general assumption
   that LFW is a completely solid-state joining process. However, unlike
   conventional fusion welding processes that cause heat-affected zone
   liquation cracking in 718 Plus and many other superalloys, the LFW
   process did not cause cracking in 718 Plus superalloy despite the
   liquation of precipitates. This absence of cracking during joining is
   attributed to the applied compressive stress during the forging stage of
   the LFW process. Also, no cracking was observed after PWHT, although
   PWHT resulted in a microstructure that had a nonhomogeneous distribution
   of precipitates in the weld and the TMAZ.
ZS 0
Z8 2
ZB 0
TC 10
ZR 0
Z9 12
SN 1047-4838
UT CCC:000345397200019
ER

PT J
AU Wang, F.
   Ma, D. X.
   Zhang, J.
   Bogner, S.
   Buehrig-Polaczek, A.
TI A high thermal gradient directional solidification method for growing
   superalloy single crystals
SO JOURNAL OF MATERIALS PROCESSING TECHNOLOGY
VL 214
IS 12
BP 3112
EP 3121
PD DEC 2014
PY 2014
AB The experiments here were conducted at withdrawal rates of 3 mm/min and
   1 mm/min using a CMSX-6 and a CMSX-4 superalloy, respectively. The
   process was assessed in terms of the thermal gradient (G(L)), structural
   refinement, microsegregation and porosity distribution, and compared to
   those using a Bridgman process. The G(L) of the process was 200-236
   K/cm, which was 10-12 times higher than that in the Bridgman process. A
   more refined microstructure was produced having average primary and
   secondary dendrite arm spacing values as low as 243 mu m and 72 mu m, as
   well as 272 mu m and 76 mu m in the CMSX-6 and the CMSX-4 castings,
   respectively. The diameter of gamma; phase in the dendrite core of
   CMSX-6 and CMSX-4 castings was reduced from 0.8 mu m to 0.3 mu m and
   from 1.2 mu m to 0.6 mu m, respectively. The average areas of
   (gamma'+gamma) eutectic pools became smaller and more homogeneously
   distributed. The mean pore sizes in the castings were reduced by 57% and
   43% for the CMSX-6 and CMSX-4 superalloys, respectively, and the area
   fractions of the pores in the CMSX-6 and CMSX-4 samples were 16% and 12%
   of those produced in the Bridgman samples. The segregation coefficients
   of the major alloying elements were closer to unity than those in the
   Bridgman process, which indicates that the composition distribution is
   more uniform. (C) 2014 Elsevier B.V. All rights reserved.
RI Wang, Fu/F-1529-2017
Z8 4
ZS 0
TC 27
ZB 0
ZR 1
Z9 28
SN 0924-0136
UT CCC:000342245500030
ER

PT J
AU Yuan, Y.
   Zhong, Z. H.
   Yu, Z. S.
   Yin, H. F.
   Dang, Y. Y.
   Zhao, X. B.
   Yang, Z.
   Lu, J. T.
   Yan, J. B.
   Gu, Y.
TI Microstructural evolution and compressive deformation of a new Ni-Fe
   base superalloy after long term thermal exposure at 700 degrees C
SO MATERIALS SCIENCE AND ENGINEERING A-STRUCTURAL MATERIALS PROPERTIES
   MICROSTRUCTURE AND PROCESSING
VL 619
BP 364
EP 369
PD DEC 1 2014
PY 2014
AB A new Ni-Fe base superalloy for applications of advanced
   ultra-supercritical (A-USC) boiler tubes was heat treated to three
   different statuses, i.e. aging treatment, aging treatment plus 1000 h
   and 7000 h thermal exposure at 700 degrees C. The specimens with various
   heat treatments have been compressed at 700 degrees C. The yield
   strength first increased with thermal exposure time and decreased after
   further thermal exposure. After aging treatment and 1000 h thermal
   exposure, deformation was heterogeneous, and dislocation slip combing
   climb was dominant process. However, after 7000 h thermal exposure,
   deformation became homogeneous. Stacking faults shearing the gamma'
   precipitates were also observed. The coarsening of gamma' precipitates
   and alpha-Cr precipitation occurred during long term thermal exposure.
   The influence of microstructural evolution on the yield strength and
   deformation mechanisms is discussed. (C) 2014 Elsevier B.V. All rights
   reserved.
ZB 0
Z8 4
TC 18
ZR 0
ZS 0
Z9 21
SN 0921-5093
UT CCC:000345469500043
ER

PT J
AU Jones, N. G.
   Christofidou, K. A.
   Mignanelli, P. M.
   Minshull, J. P.
   Hardy, M. C.
   Stone, H. J.
TI Influence of elevated Co and Ti levels on polycrystalline powder
   processed Ni-base superalloy
SO MATERIALS SCIENCE AND TECHNOLOGY
VL 30
IS 15
BP 1853
EP 1861
PD DEC 2014
PY 2014
AB The influences of elevated Co and Ti levels on the mechanical properties
   of the Ni-base superalloy RR1000 have been investigated. Following heat
   treatment, the modified alloys had the typical gamma-gamma'
   microstructure, with gamma' precipitate sizes comparable to similarly
   heat treated RR1000, but with a slightly higher volume fraction. The
   modified alloys exhibited a higher proof stress than RR1000 across the
   entire 20 to 800 degrees C temperature range investigated. Superior
   creep rupture lives, when compared to RR1000, were observed in the
   modified alloys at 700 degrees C, but not at 750 degrees C, where
   extensive precipitation of topologically close packed sigma phase
   occurred on the grain surfaces. The formation of this deleterious phase
   was linked to Cr and Mo enrichment of the c matrix, caused by the
   elevated Co and Ti additions.
OI Mignanelli, Paul/0000-0003-4976-9307; Christofidou,
   Katerina/0000-0002-8064-5874; Stone, Howard/0000-0002-9753-4441
ZR 0
ZS 0
ZB 0
Z8 0
TC 15
Z9 15
SN 0267-0836
UT CCC:000348313700004
ER

PT J
AU D'Souza, Neil
   Welton, Dean
   West, Geoff D.
   Edmonds, Ian M.
   Wang, Hang
TI On the Roles of Oxidation and Vaporization in Surface Micro-structural
   Instability during Solution Heat Treatment of Ni-base Superalloys
SO METALLURGICAL AND MATERIALS TRANSACTIONS A-PHYSICAL METALLURGY AND
   MATERIALS SCIENCE
VL 45A
IS 13
BP 5968
EP 5981
PD DEC 2014
PY 2014
AB Micro-structural instability at the surface that develops during
   solution heat treatment of a typical third generation Ni-base
   superalloy, CMSX10N has been reported. It is shown that elemental Ni
   vaporizes from the surface during solutioning leading to
   de-stabilization of gamma phase. With increasing extent of vaporization,
   a phase mixture of beta, gamma', and the refractory (W and Re-rich)
   precipitates occur within the surface layers resulting in the complete
   breakdown of the cuboidal gamma/gamma' phase morphology that is usually
   observed. It is demonstrated that the conditions at the surface have a
   marked effect on the vaporization kinetics and subsequent evolution of
   surface phases-the presence of a continuous dense oxide such as Al2O3 or
   the presence of sacrificial Ni-foils interspersed in the furnace
   significantly suppresses elemental vaporization from the sample surface.
ZR 0
ZB 0
Z8 0
ZS 0
TC 11
Z9 11
SN 1073-5623
UT CCC:000344334900017
ER

PT J
AU Semiatin, S. L.
   Shank, J. M.
   Shiveley, A. R.
   Saurber, W. M.
   Gaussa, E. F.
   Pilchak, A. L.
TI The Effect of Forging Variables on the Supersolvus Heat-Treatment
   Response of Powder-Metallurgy Nickel-Base Superalloys
SO METALLURGICAL AND MATERIALS TRANSACTIONS A-PHYSICAL METALLURGY AND
   MATERIALS SCIENCE
VL 45A
IS 13
BP 6231
EP 6251
PD DEC 2014
PY 2014
AB The effect of subsolvus forging temperature and strain rate on the grain
   size developed during final supersolvus heat treatment (SSHT) of two
   powder-metallurgy, gamma-gamma prime superalloys, IN-100 and LSHR, was
   established. For this purpose, isothermal, hot compression tests were
   performed at temperatures ranging from 1144 K (871 A degrees C) and 22 K
   (22 A degrees C) below the respective gamma-prime solvus temperatures (T
   (gamma')) and strain rates between 0.0003 and 10 s(-1). Deformed samples
   were then heat treated 20 K (20 A degrees C) above the solvus for 1 h
   with selected additional samples exposed for shorter and longer times.
   For both alloys, the grain size developed during SSHT was in the range
   of 15 to 30 mu m, except for those processing conditions consisting of
   pre-deformation at the highest temperature, i.e., T (gamma')-22 K (T
   (gamma')-22 A degrees C), and strain rates in the range of similar to
   0.001 to 0.1 s(-1). In these latter instances, the heat-treated grain
   size was approx. four times as large. The observations were interpreted
   in terms of the mechanisms of deformation during hot working and their
   effect on the driving forces for grain-boundary migration which controls
   the evolution of the gamma-grain size.
RI SEMIATIN, SHELDON/E-7264-2017
ZB 0
TC 23
ZR 0
ZS 0
Z8 3
Z9 25
SN 1073-5623
UT CCC:000344334900040
ER

PT J
AU Thakur, A.
   Mohanty, A.
   Gangopadhyay, S.
TI Comparative study of surface integrity aspects of Incoloy 825 during
   machining with uncoated and CVD multilayer coated inserts
SO APPLIED SURFACE SCIENCE
VL 320
BP 829
EP 837
PD NOV 30 2014
PY 2014
AB One of the major concerns related to machining of Ni-based super alloy
   is surface integrity since it directly affects the performance of the
   machined component during its intended application. In the current
   study, the influence of cutting speed (51,84 and 124 m/min) and CVD
   multilayer tool coating (TiN/TiCNIAl2O3/ZrCN) on various aspects of
   surface integrity such as surface roughness, crystal structure and
   microstructure of the surface and sub-surface region, thickness of white
   layer and work hardening tendency have been investigated during dry
   turning of Incoloy 825. Particular emphasis has been given to understand
   the mechanism of formation of modified surface layer and the associated
   process of dynamic recrystallization. The study indicated coated tool
   resulted in better surface finish compared to that obtained with
   uncoated tool only at high cutting speed. Various macro features of
   machined surface included feed mark, material smearing, surface
   ploughing, re-deposited materials and chip debris. Transformation of
   crystallographic phase of the machined surface could not be detected
   compared to that of bulk material. Increase in cutting speed caused
   gradual refinement of grains, and increased white layer thickness.
   Coated tool, on the other hand, resulted in the generation of large
   number of nucleation sites and consequently finer grains at high cutting
   speed, whereas the uncoated tool promoted growth of sharply defined
   recrystallized grains. The coated tool prevented the formation of white
   layer at low and medium cutting speed and also decreased work hardening
   tendency of Incoloy 825 when compared with that of uncoated tool. (C)
   2014 Elsevier B.V. All rights reserved.
RI Gangopadhyay, Soumya/B-4301-2017; Gangopadhyay, Soumya/
OI Gangopadhyay, Soumya/0000-0003-2043-4933
Z8 0
TC 29
ZR 0
ZB 0
ZS 1
Z9 29
SN 0169-4332
UT CCC:000345399900113
ER

PT J
AU Qi, Wenyan
   Peng, Hui
   He, Jian
   Li, Shusuo
   Gong, Shengkai
   Guo, Hongbo
TI Cyclic oxidation and interdiffusion behavior of Pt modified NiAlHfCrSi
   coatings on single crystal superalloy containing Mo
SO SURFACE & COATINGS TECHNOLOGY
VL 259
BP 426
EP 433
PN C
PD NOV 25 2014
PY 2014
AB beta-NiAlHfCrSi coatings were deposited on a Mo-containing single
   crystal (SC) superalloy with or without an electro-plated Pt film by
   electron beam physical vapor deposition (EB-PVD), respectively.
   Co-doping of Cr and Si caused grain refinement of the coatings and
   retarded outward diffusion of Pt during heat-treatment in vacuum at 1050
   degrees C. During cyclic oxidation at 1150 degrees C, severe scale
   spallation occurred in the Pt-free coating due to the formation of voids
   beneath the oxide scale. The Pt modified coating effectively suppressed
   the formation and growth of voids and exhibited improved
   cyclic-oxidation resistance. Si-doping not only reduced the oxidation
   rate of the coating but also enhanced the oxide scale adherence, one of
   mechanisms for which is that the addition of Si in the coating prevented
   outward diffusion of refractory elements such as Mo from the alloy
   substrate. (C) 2014 Elsevier B.V. All rights reserved.
ZR 0
TC 7
Z8 0
ZB 0
ZS 0
Z9 7
SN 0257-8972
UT CCC:000347605200008
ER

PT J
AU Jafarian, F.
   Ciaran, M. Imaz
   Umbrello, D.
   Arrazola, P. J.
   Filice, L.
   Amirabadi, H.
TI Finite element simulation of machining Inconel 718 alloy including
   microstructure changes
SO INTERNATIONAL JOURNAL OF MECHANICAL SCIENCES
VL 88
BP 110
EP 121
PD NOV 2014
PY 2014
AB Inducing thermo-mechanical loads during the machining of hard materials
   lead to the severe grain refinement and hardness variation into the
   machined surface. This variation significantly affects the performance
   and the service quality of the products. Inconel 718 superalloy is one
   of the difficult-to-machine materials employed widely in aerospace
   industries and its surface characteristics after final machining process
   is really important. The main objective of this study is to implement a
   reliable finite element (FE) model for orthogonal machining of Inconel
   718 alloy and prediction of the microstructure changes during the
   process. At first, experimental results of cutting forces, chip geometry
   and maximum temperature were taken into account to identify the most
   suitable material model out of the seven models found in the literature.
   Then, the FE numerical model was properly calibrated using an iterative
   procedure based on the comparison between simulated and experimental
   results. Moreover, a user subroutine was implemented in FE code to
   simulate the dynamic recrystallization and, consequently, to predict
   grain refinement and hardness variation during the orthogonal cutting of
   Inconel 718 alloy. Zener-Hollomon and Hall-Petch equations were employed
   to respectively predict the grain size and microhardness. In addition,
   the depth of the affected layer was controlled using the critical strain
   equation. As overall, a very good agreement has been found between the
   experimental and simulated results in term of grain size, microhardness
   and depth of the affected layer. (C) 2014 Elsevier Ltd. All rights
   reserved.
RI jafarian, farshid/R-7848-2019; Umbrello, Domenico/C-5519-2012; ARRAZOLA, PEDRO JOSE/L-4999-2014; Jafarian, Farshid/; Amirabadi, Hossein/; Filice, Luigino/
OI Umbrello, Domenico/0000-0002-4211-6322; ARRAZOLA, PEDRO
   JOSE/0000-0001-5500-8956; Jafarian, Farshid/0000-0002-5017-8945;
   Amirabadi, Hossein/0000-0002-5426-4293; Filice,
   Luigino/0000-0002-2476-6815
ZB 0
Z8 2
ZR 0
ZS 0
TC 57
Z9 57
SN 0020-7403
UT CCC:000344428000013
ER

PT J
AU Araujo, L. S.
   dos Santos, D. S.
   Godet, S.
   Dille, J.
   Pinto, A. L.
   de Almeida, L. H.
TI Analysis of Grain Boundary Character in a Fine-Grained Nickel-Based
   Superalloy 718
SO JOURNAL OF MATERIALS ENGINEERING AND PERFORMANCE
VL 23
IS 11
BP 4130
EP 4135
PD NOV 2014
PY 2014
AB In the current work, sheets of superalloy 718 were processed via
   thermomechanical route by hot and cold rolling, followed by annealing
   below the delta phase solvus temperature and precipitation hardening to
   optimum strength. Grain boundary character distribution throughout the
   processing was mapped via EBSD and its evolution discussed. The results
   show that it is possible to process the alloy to a fine grain size
   obtaining concomitantly a considerably high proportion of special
   boundaries Sigma 3, Sigma 9, and Sigma 27. The precipitation of delta
   phase presented a strong grain refining role, without significantly
   impairing the twinning mechanism and, consequently, the Sigma 3, Sigma
   9, and Sigma 27 boundary formations.
RI Araujo, Leonardo S./B-2926-2013; Pinto, Andre/C-1983-2008; Santos, Dilson/
OI Araujo, Leonardo S./0000-0001-5564-0695; Pinto,
   Andre/0000-0003-4197-3637; Santos, Dilson/0000-0003-3324-5074
ZR 0
TC 12
ZB 0
ZS 0
Z8 1
Z9 12
SN 1059-9495
UT CCC:000344331200034
ER

PT J
AU Kaoumi, D.
   Hrutkay, K.
TI Tensile deformation behavior and microstructure evolution of Ni-based
   superalloy 617
SO JOURNAL OF NUCLEAR MATERIALS
VL 454
IS 1-3
BP 265
EP 273
PD NOV 2014
PY 2014
AB The mechanisms of deformation were investigated in a nickel-based alloy
   (Inconel 617) of interest for the Intermediate Heat Exchanger (IHX) for
   the very high temperature reactor (VHTR). Tensile tests at 25 degrees C,
   600 degrees C, 800 degrees C, and 950 degrees C were conducted in air at
   different strain rates. The tests were followed by electron microscopy
   analysis (including FE-SEM, TEM, EDX). The tensile property measurements
   and the metallographic examination of tested specimens allowed relating
   the deformation behavior with the microstructural changes in the
   material. The temperature and strain rate impact on the properties was
   assessed. The results and microstructure observations were discussed in
   terms of serrated flow associated with dynamic strain ageing,
   precipitate evolution, and softening processes due to dynamic
   recrystallization. (C) 2014 Elsevier B.V. All rights reserved.
ZS 0
TC 28
Z8 3
ZB 0
ZR 0
Z9 29
SN 0022-3115
UT CCC:000344428900037
ER

PT J
AU Max, Bertrand
   Viguier, Bernard
   Andrieu, Eric
   Cloue, Jean Marc
TI A Re-examination of the Portevin-Le Chatelier Effect in Alloy 718 in
   Connection with Oxidation-Assisted Intergranular Cracking
SO METALLURGICAL AND MATERIALS TRANSACTIONS A-PHYSICAL METALLURGY AND
   MATERIALS SCIENCE
VL 45A
IS 12
BP 5431
EP 5441
PD NOV 2014
PY 2014
AB In Alloy 718, a sharp transition exists in the fracture path changing
   from an intergranular brittle mode to a transgranular ductile mode which
   is associated with a transition of flow behavior from smooth in the
   dynamic strain aging regime to a serrated one in the Portevin-Le
   Chatelier (PLC) regime. In order to better understand both deformation
   and rupture behavior, PLC phenomenon in a precipitation-hardened
   nickel-base superalloy was carefully investigated in a wide range of
   temperatures [573 K to 973 K (300 A degrees C to 700 A degrees C)] and
   strain rates (10(-5) to 3.2 x 10(-2) s(-1)). Distinction was made
   between two PLC domains characterized by different evolutions of the
   critical strain to the onset of the first serration namely normal and
   inverse behavior. The apparent activation energies associated with both
   domains were determined using different methods. Results showed that
   normal and inverse behavior domains are related to dynamic interaction
   of dislocations with, respectively, interstitial and substitutional
   solutes atoms. This analysis confirms that normal PLC regime may be
   associated to the diffusion of carbon atoms, whereas the substitutional
   species involves in the inverse regime is discussed with an emphasis on
   the role of Nb and Mo.
ZB 0
ZR 0
TC 17
Z8 1
ZS 0
Z9 18
SN 1073-5623
UT CCC:000342443200020
ER

PT J
AU Zhang, Tiantian
   Collins, David M.
   Dunne, Fionn P. E.
   Shollock, Barbara A.
TI Crystal plasticity and high-resolution electron backscatter diffraction
   analysis of full-field polycrystal Ni superalloy strains and rotations
   under thermal loading
SO ACTA MATERIALIA
VL 80
BP 25
EP 38
PD NOV 2014
PY 2014
AB Electron backscattered diffraction (EBSD) has been employed to study a
   polycrystalline nickel superalloy containing a complex nonmetallic
   agglomerate under thermal loading. Heterogeneous distributions of
   elastic strains are observed near the inclusion due to its complex
   geometry and these have been quantified. Lattice rotations were also
   related to geometrically necessary dislocation (GND) density similar to
   10(14) m(-2)), indicating the development of localized plasticity
   arising from the mismatch in thermal expansivity between the Ni
   polycrystal and the inclusion. A crystal plasticity finite-element
   (CPFE) model which explicitly represents the full detail of the complex
   microstructure was developed to interpret the experimental measurements,
   and good quantitative and qualitative agreement has been obtained.
   However, a limitation of the EBSD technique when investigating
   polycrystal systems is that full-field, transgranular strain measurement
   remains difficult due to the necessity to reference a lattice spacing
   within a grain for strain calculation. An inverse reference shifting
   methodology has been developed using CPFE modeling to overcome this
   problem, thereby allowing like-for-like and grainby-grain strain
   comparisons to be made. The method, in conjunction with high-resolution
   EBSD, shows promise for the determination of full-field strains and
   rotations in polycrystalline materials, and provides key information for
   fatigue nucleation in these material systems. (C) 2014 Acta Materialia
   Inc. Published by Elsevier Ltd. All rights reserved.
OI Collins, David/0000-0003-2458-9713
ZB 3
ZR 0
ZS 0
TC 40
Z8 1
Z9 41
SN 1359-6454
UT CCC:000344208300003
ER

PT J
AU Momeni, A.
   Abbasi, S. M.
   Morakabati, M.
   Badri, H.
   Wang, X.
TI Dynamic recrystallization behavior and constitutive analysis of Incoloy
   901 under hot working condition
SO MATERIALS SCIENCE AND ENGINEERING A-STRUCTURAL MATERIALS PROPERTIES
   MICROSTRUCTURE AND PROCESSING
VL 615
BP 51
EP 60
PD OCT 6 2014
PY 2014
AB Hot deformation behavior of Incoloy 901 Ni-based superalloy was
   investigated by performing hot compression tests over the temperature
   range of 950-1100 degrees C and at strain rates of 0.001-1 s(-1). The
   flow curves at low strain rates i.e. 0.001-0.1 s(-1), were characterized
   by a faint peak or a long plateau after the work hardening region. Only
   at high strain rates, e.g. 1 s(-1), the flow curves exhibited sharp
   peaks of dynamic recrystallization. The strain associated with the peak
   points of flow curves firstly increases with strain rate (up to 0.01
   s(-1)) and then unexpectedly decreased at higher strain rates. These
   anomalous results were attributed to the change in the kinetics of
   dynamic softening mechanisms. The constitutive analysis of flow stress
   suggested a change in the hot deformation behavior of the alloy with
   increasing temperature (over 1050 degrees C) or strain rate (over 0.01
   s(-1)). Microstructural characterization showed that although dynamic
   recrystallization would operate over the whole studied ranges of
   deformation temperature and strain rate, its kinetics was generally
   sluggish. However, the rate of recrystallization increased remarkably at
   temperatures beyond 1050 degrees C or strain rate over 0.01 s(-1).
   Electron backscattered diffraction (EBSD) measurements and optical
   microscopy observations showed that the nucleation of recrystallization
   around the grain boundaries or second-phase particles should be due to
   the gradual evolution of subgrains. (C) 2014 Elsevier B.V. All rights
   reserved.
RI Momeni, Amir/E-5744-2012
TC 37
ZS 0
Z8 4
ZB 1
ZR 0
Z9 37
SN 0921-5093
UT CCC:000343336400007
ER

PT J
AU Halder, R.
   Dutta, R. S.
   Sengupta, P.
   Samajdar, I.
   Dey, G. K.
TI Microstructural studies on Alloy 693
SO JOURNAL OF NUCLEAR MATERIALS
VL 453
IS 1-3
BP 91
EP 97
PD OCT 2014
PY 2014
AB Superalloy 693, is a newly identified 'high-temperature corrosion
   resistant alloy'. Present study focuses on microstructure and mechanical
   properties of the alloy prepared by double 'vacuum melting' route. In
   general, the alloy contains ordered Ni3Al precipitates distributed
   within austenitic matrix. M6C primary carbide, M23C6 type secondary
   carbide and NbC particles are also found to be present. Heat treatment
   of the alloy at 1373 K for 30 min followed by water quenching (WQ)
   brings about a microstructure that is free from secondary carbides and
   Ni3Al type precipitates but contains primary carbides. Tensile property
   of Alloy 693 materials was measured with as received and solution
   annealed (1323 K, 60 min, WQ) and (1373 K, 30 min, WQ) conditions. Yield
   strength, ultimate tensile strength (UTS) and hardness of the alloy are
   found to drop with annealing. It is noted that in annealed condition,
   considerable cold working of the alloy can be performed. (C) 2014
   Elsevier B.V. All rights reserved.
OI HALDER BANERJEE, RUMU/0000-0002-1482-4225
ZR 0
ZS 0
ZB 1
Z8 1
TC 6
Z9 7
SN 0022-3115
UT CCC:000341679900014
ER

PT J
AU Yu, Yandong
   Jiang, Peng
TI Effect of heat treatment on precipitate free zones and rollability of
   V55Ti30Ni15 alloys
SO INTERMETALLICS
VL 53
BP 56
EP 61
PD OCT 2014
PY 2014
AB Various heat treatment processes were performed to modify the
   precipitate microstructures and roll-ability of V55Ti30Ni15 alloys. SEM
   and TEM results showed that NiTi particles precipitated from V-matrix
   and precipitate free zones (PFZs) were formed at the boundary of
   V-matrix grain during heat treatment. The orientation relationship
   between the precipitated NiTi and the V-matrix was analyzed. The PFZs
   widths monotonically increased with increasing heat treatment
   temperature and time. The rollability of the heat treated alloy is
   better than that of the as-cast alloy, and PFZs played an important role
   in restricting cracks extension and coordinating deformation during
   rolling process. (C) 2014 Elsevier Ltd. All rights reserved.
ZB 0
ZR 0
TC 2
ZS 0
Z8 1
Z9 2
SN 0966-9795
UT CCC:000338818000008
ER

PT J
AU Mo, Wenlin
   Lu, Shanping
   Li, Dianzhong
   Li, Yiyi
TI Effects of M C-23(6) on the High-Temperature Performance of Ni-Based
   Welding Material NiCrFe-7
SO METALLURGICAL AND MATERIALS TRANSACTIONS A-PHYSICAL METALLURGY AND
   MATERIALS SCIENCE
VL 45A
IS 11
BP 5114
EP 5126
PD OCT 2014
PY 2014
AB The effects of M C-23(6) (M = Cr, Fe) on the high-temperature
   performance of the NiCrFe-7 welding rods and weld metals were studied by
   high-temperature tensile tests and microstructure analysis. M C-23(6) at
   the grain boundaries (GBs) has a cube-on-cube coherence with one grain
   in the NiCrFe-7 weld metals, and the adjacent M C-23(6) has the
   coherence relationship with the same grain. The grain with a coherent M
   C-23(6) has a Cr-depletion region. The number and size of M C-23(6)
   particles can be adjusted by heat treatment and alloying. There are two
   temperatures [T (E1): 923 K to 1083 K (650 A degrees C to 810 A degrees
   C) and T (E2): 1143 K to 1203 K (870 A degrees C to 930 A degrees C)] at
   which the GBs and grains of the NiCrFe-7 welding rod have equal strength
   during the high-temperature tensile test. When the temperatures are
   between T (E1) and T (E2), the strength of the GBs is lower than that of
   the grains, and the tensile fractures are intergranular. When the
   temperatures are below T (E1) or over T (E2), the strength of the GBs is
   higher than that of the grains, and the tensile fractures are dimples. M
   C-23(6) precipitates at the GBs, which deteriorates the ductility of the
   welding rods at temperature between T (E1) and T (E2). M C-23(6)
   aggravates ductility-dip-cracking (DDC) in the weld metals. The addition
   of Nb and Ti can form MX (M = Ti, Nb, X = C, N), fix C in grain,
   decrease the initial precipitation temperature of M C-23(6), and
   mitigate the precipitation of M C-23(6), which is helpful for minimizing
   DDC in the weld.
Z8 6
ZR 0
ZB 0
TC 11
ZS 0
Z9 13
SN 1073-5623
UT CCC:000341086700043
ER

PT J
AU Sun, F.
   Zhang, J.
TI Dislocation distributions in monocrystalline nickel-based superalloys
   subjected to thermo-mechanical fatigue with and without hold times
SO FATIGUE & FRACTURE OF ENGINEERING MATERIALS & STRUCTURES
VL 37
IS 9
BP 992
EP 1001
PD SEP 2014
PY 2014
AB The characteristics of dislocation configurations under
   thermo-mechanical fatigue cycling were investigated in [001] oriented
   nickel-based single-crystal superalloys. Thermo-mechanical fatigue tests
   were performed on TMS-75 (without hold time) and TMS-82 (with hold time)
   superalloys. The specimens were subsequently studied by transmission
   electron microscopy under two-beam conditions. In TMS-75 superalloy,
   cross-slipping is the main characteristic for the low number of
   dislocations. In TMS-82 superalloy, more complex process of dislocation
   configurations has been demonstrated in detail, involving five stages:
   after the first stress relaxation, after the first tensile plastic
   deformation, after the second stress relaxation, after 30 cycles and
   after rupture. In addition, for TMS-82 superalloy, there is a reversible
   movement behaviour of stacking faults that occur in compression and
   disappear in tension. After rupture, the number of dislocation is
   related to the hold time. Longer hold time could generate a higher
   degree of stress relaxation and produce more dislocations with climbing
   characteristic.
ZR 0
Z8 0
ZS 0
ZB 0
TC 1
Z9 1
SN 8756-758X
UT CCC:000340468800004
ER

PT J
AU Lv, X. Z.
   Zhang, J. X.
   Harada, H.
TI Twin-dislocation and twin-twin interactions during cyclic deformation of
   a nickel-base single crystal TMS-82 superalloy
SO INTERNATIONAL JOURNAL OF FATIGUE
VL 66
BP 246
EP 251
PD SEP 2014
PY 2014
AB The characteristics of twin-dislocation and twin-twin interactions in a
   nickel-base single crystal TMS-82 superalloy have been investigated
   after thermomechanical fatigue (TMF) testing. The resistance for a
   growing twin increases significantly with the introduction of tangled
   dislocations. When there are few dislocations at the primary stage of
   TMF cycling, twinning dislocations can move straight or pass through a
   pre-existing twin smoothly. When there exist large amounts of
   dislocations during TMF process, a propagating twin will be hindered in
   varying degrees. Dislocations will not affect the morphology of a
   preexisting twin. (C) 2014 Elsevier Ltd. All rights reserved.
ZB 0
ZR 0
ZS 0
Z8 1
TC 4
Z9 5
SN 0142-1123
UT CCC:000338622000025
ER

PT J
AU Yuan, Liang
   Hu, Rui
   Zhang, Tiebang
   Han, Yinben
   Xue, Xiangyi
   Li, Jinshan
TI Precipitation Behavior of Pt2Mo-Type Superlattices in Hastelloy C-2000
   Superalloy with Low Mo/Cr Ratio
SO JOURNAL OF MATERIALS ENGINEERING AND PERFORMANCE
VL 23
IS 9
BP 3314
EP 3320
PD SEP 2014
PY 2014
AB This paper focuses on the precipitation behavior of superlattices phases
   in new Hastelloy C-2000 alloy with low Mo/Cr ratio owing to their
   detrimental effects on both mechanical and corrosion-resistance
   properties of the alloys. The precipitation behavior of superlattices
   phases in the C-2000 alloy was investigated at 600 A degrees C in the
   aging time range of 100-500 h. The results revealed that Pt2Mo-type
   superlattices phases have been precipitated after aging at 600 A degrees
   C for 100 h. Typically, the Pt2Mo-type precipitated phases meet to a
   stoichiometric ratio of Ni-2(Cr, Mo) in this alloy. As increasing aging
   time from 100 to 500 h, size of the phase increases from around 13 to 55
   nm. Besides, morphology of the Ni-2(Cr, Mo) precipitated phases changes
   from a lean to a fat ellipse with increasing aging time due to the
   effect of the Mo/Cr atomic ratio and alloying elements on transformation
   paths from disorder to order. In addition, solution temperature of the
   Pt2Mo-type superlattices is around 725 A degrees C determined by
   differential scanning calorimetry method, which was significantly
   dependent on the heating rate.
RI Zhang, Tiebang/F-5175-2010; Li, Jinshan/
OI Zhang, Tiebang/0000-0002-8113-9041; Li, Jinshan/0000-0002-6894-9760
ZB 0
ZR 0
ZS 0
Z8 0
TC 3
Z9 3
SN 1059-9495
UT CCC:000341089200026
ER

PT J
AU Oh, Jae-Sung
   Shim, Min-Chul
   Park, Man-Ho
   Lee, Kee-Ahn
TI High Temperature Oxidation Behavior of Ni-Cr-Al Based Powder Porous
   Metal
SO METALS AND MATERIALS INTERNATIONAL
VL 20
IS 5
BP 915
EP 921
PD SEP 2014
PY 2014
AB This study investigated the high temperature oxidation behavior of newly
   developed Ni-Cr-Al powder porous metal. High temperature isothermal
   oxidation tests were conducted at 900, 1000 and 1100 degrees C
   temperatures for 24 h under an atmosphere of 79% N-2 + 21% 02 gas.
   Oxidation weight gain vs. time curves represented typical oxidation
   behavior of parabolic shape. Weight gain increased with increasing
   oxidation temperature. Ni-Cr-Al porous metal mainly created oxides such
   as alpha-Al2O3, Cr2O3, NiCr2O4. The alpha-Al2O3 oxide could be still
   maintained up to 1100 degrees C oxidation temperature as a thick and
   stable protective layer. It was noted that Ni-Cr-Al porous metal had
