Repository: MatInfoUB/NLP-Queries

File: Multicomponent_Co_alloys1.txt (part 3 of 35)
FN Clarivate Analytics Web of Science
   we aim to develop a mathematical model of the left ventricle to
   characterize the left ventricle in HFrEF patients. Methods: We will
   characterize in vivo wall stresses during the full cardiac cycle using
   Transesophageal Echocardiography and a left ventricular pressure
   catheter in 10 patients undergoing cardiac surgery for heart failure.
   With these parameters, we will develop a simplified mathematical model
   of the left ventricle and we will improve our bench model for
   experimental testing. Results: This research will provide a
   characterization of the weakened left ventricular wall and the
   determination of optimal smart material properties and configuration of
   the cardiac assist device. Discussion: With this information, a
   patient-specific HFrEF treatment device will be developed combining
   active cardiac support and restraint therapy.
   Objectives: Clinical data on the hemocompatibility of membranes used in
   double filtration lipoprotein apheresis (LP) is virtually unavailable.
   The present trial compared the hemocompatibility of a recently
   introduced polyethersulfone (PES) based plasma fractionator membrane,
   FractioPES (R) 200, to an ethylene-vinyl alcohol copolymer (EVAL)
   membrane during LP. Methods: In a prospective, randomized, controlled,
   crossover trial, eight patients on routine LP were subjected to one
   treatment with PES plasma (0.6 m(2), 3M PlasCure (R) 0.6) and
   fractionation (1.9 m(2), 3M SelectiCure (R) H19) membranes and one
   control treatment using a set of EVAL membranes (0.5 m(2), Asahi
   Plasmaflo OP-05W; 2.0 m(2), Asahi Cascadeflo EC-50W). Intraindividual
   treatment conditions were kept identical. At defined times, samples were
   drawn at different sites of the extracorporeal blood and plasma circuit
   to measure white blood cell (WBC) and platelet (PC) counts, complement
   factor C5a and thrombin-anti-thrombin III (ATIII). Results: With a nadir
   at 25 min, WBC in EVAL decreased to 34 % of baseline vs. 64 % at 20 min
   in PES (P<0.001). PC only marginally decreased over time with both
   membrane types. Maximum C5a in venous blood was 30.0 +/- 11.2 mu g/L at
   30 min with EVAL and 14.0 +/- 12.8 mu g/L at 25 min with PES (P<0.001).
   Compared to PES (23.3 +/- 15.2 at 5 min and 16.9 +/- 12.3 at 20 min,
   resp.), highest C5a concentrations were found in plasma after the EVAL
   plasma (56.1 +/- 22.0 mu g/L at 10 min; P<0.001) and fractionation
   filters (50.6 +/- 19.4 mu g/L at 30 min; P<0.001). ATIII levels did not
   rise until the end of the treatment without differences between
   membranes. Regarding Lp(a), LDL and HDL removal, both membrane sets
   performed equally (PES, 69.8 +/- 5.7, 64.9 +/- 8.8, and 17.4 +/- 13.6 %,
   resp., vs. EVAL, 69.5 +/- 6.0, 65.2 +/- 6.9, and 18.2 +/- 7.3 %, resp.).
   Discussion: Compared to EVAL, PES membranes are more beneficial with
   respect to the classical hemocompatibility of extracorporeal treatment
   procedures, namely leukocyte and complement system activation.
   Objectives: Mechanical circulatory support (MCS) has become a standard
   therapy for adult end-stage heart failure patients. For pediatric
   patients, technological development lags behind with no currently
   approved implantable rotary blood pump. As an alternative, the HeartWare
   HVAD, originally designed for adults, is increasingly used in pediatric
   patients. The aim of this multicenter study was to assess in-silico,
   in-vitro and in-vivo the blood trauma potential of this pump in
   pediatric application. Methods: Blood trauma potential of the HVAD was
   investigated in-silico and in-vitro at an adult and pediatric operating
   point (5L/min and 2.5L/min at 2800rpm and 2200rpm, respectively). The
   flow was simulated by computational fluid dynamics and analyzed
   regarding flow structures, shear stresses and washout. Hemolysis was
   assessed with pumps circulating bovine blood in a temperate flow
   circuit. Clinical outcome and indicators for in-vivo blood trauma were
   investigated retrospectively in 14 pediatric HVAD patients (age 11.3 +/-
   4.8years). Results: In the pediatric conditions, simulations predicted
   elevated mechanical stress profile below 50mPa, more stagnant flow
   field, with longer washout times within the pump. In-vitro measurements
   revealed an increased normalized index of hemolysis (NIH = 17.5 mg/100L
   vs. 8.2 mg/100L, (p=0.0021)). In the retrospective in vivo analysis, LDH
   and D-Dimer values were 1.5 and 3-fold elevated, respectively, compared
   to adult HVAD patients. Major bleedings were observed in 42.9%,
   suspected pump thrombosis and neurologic dysfunction in 14.3% of all
   patients. Discussion: The HVAD, operated at lower speeds and flows,
   induces elevated blood trauma. These results highlight the need for
   specifically adapted ventricular assist devices, optimized for the
   pediatric population. Further studies are required to assess the
   clinical implications of these findings.
   Objectives: Native arteriovenous fistula (AVF) is the preferred vascular
   access for hemodialysis, but it still has high rate of failure due to
   stenosis formation. Convincing evidence supports a key role of local
   hemodynamics in vascular remodeling, suggesting that disturbed flow
   conditions may be related to stenosis development. The purpose of our
   investigation was to explore the feasibility of coupling non-contrast
   enhanced MRI and high-resolution computational fluid dynamics (HR-CFD)
   to relate morphological vessel changes to local hemodynamics in AVF over
   time. Methods: We acquired non-contrast enhanced 3D fast spin echo MRI
   (CUBE T1) at 1 and 6 weeks, 6 months and 1 year after radio-cephalic AVF
   creation in one patient. We generated 3D models and evaluated lumen
   cross-sectional area changes over time. We perfomed CFD simulations
   using pimpleFoam solver of OpenFoam, prescribing blood flow waveforms
   derived by Ultrasound examination. We computed the 2 components of the
   wall shear stress vector over time, namely WSSdir, the component in the
   mean direction of the WSS vector and WSStr, the transversal component.
   Results: We observed a dilatation of the vein until 6 months, with a
   more pronounced increase in the venous outflow as compared to the
   juxta-anastomotic vein (JAV). The increase in vein's diameter was then
   followed by a narrowing of JAV at 1 year after AVF surgery. We found
   high-frequency fluctuations both for WSSdir and WSStr components, in
   different locations of the vein, at 6 weeks and 6 months after AVF
   creation. Oscillations of both components damped at 1 year after AVF
   creation, as a result of vessel remodeling. Discussion: Optimized CUBE
   T1, coupled with HR-CFD, allowed a characterization of morphological and
   hemodynamic changes over time. Our MRI-to-CFD pipeline represents a
   promising approach to elucidate mechanisms of local vascular remodeling
   and can be used for clinical investigations aimed at identifying
   critical hemodynamic factors responsible for AVF failure.
   Objectives: For 30 years, the mortality rate of patients hospitalized in
   intensive care unit has been drastically reduced. But an increase in
   muscle dysfunctions at the end of intensive care stay, leading to long
   term functional disability was observed at the same time. The
   physiological mechanism remains poorly understood due to a lack of study
   tools. The objective of this work is therefore to create a new tool for
   the tissue construction of an in vitro skeletal muscle. This tool should
   allow a muscle construction which mimics physiological reality, in order
   to model the disease more accurately. Also, it should allow mechanical
   and electrical stimulation in order to simulate the resumption of muscle
   contraction of patients. Methods: Using sol-gel process, we synthesized
   a new biomaterial, based on an epoxy organic-inorganic hybrid precursor
   (g-glycidyloxypropyltrimethoxysilane). This biomaterial was deposited as
   a thin layer (spin-coating process) of 7 mu m thickness on a silicone
   membrane suitable to undergo mechanical stretching. The biomaterial was
   microstructured using the UV laser writing lithography to create a line
   network. This line network was revealed with a 2-minute isopropanol bath
   and we obtained lines of 8 mu m thickness spaced of 175 mu m. To ensure
   a biological environment and a strong adhesion of cells on
   microstructured silicone support during mechanical stretching, we
   grafted silylated bioactive peptides using dip-coating process. Results:
   Muscular stem cells which were isolated from patients' quadriceps biopsy
   were seemed and, by immunofluorescence staining, we observed a growth of
   muscle fibers along the lines, mimicking the physiological organization
   of a muscle. Discussion: We were able to model the first stages of a
   complex muscle organoid in vitro using a new tool manufactured by a
   fast, simple and reproducible process. With the mechanical and
   electrical stimulation of this muscle-on-a-chip, this work should allow
   us to better understand these muscle dysfunctions and find new
   treatments.
   Objectives: Cryopreservation of 'ready-to-use' tissue-engineered
   constructs (TECs) is a promising strategy which may facilitate their
   future clinical application. This is very challenging and ambitious task
   and therefore recent efforts have been focused on developing new
   cryopreservation strategies for long-term storage of TECs. This work
   covers some practical considerations for cryopreservation of cell-free
   and cell-seeded scaffolds vastly differing by structure and composition.
   Methods: The first test system includes 3D porous
   collagen-hydroxyapatite (HAP) scaffolds prepared by freeze-drying and
   coaxial alginate macrospheres prepared by electrospraying. Samples were
   frozen at 1 K/min either in a bulk DMSO solution (with and without
   sucrose) or after removal of residual solution. After thawing, we
   evaluated compression (collagen-HAP scaffolds) and rheological
   properties (coaxial alginate macrospheres) of cell-free systems.
   Viability of mesenchymal stromal cells (MSCs) within both types of
   scaffolds was evaluated 24-h post-thaw using live-dead assay. The second
   test system comprises flat fiber mats (produced from
   polycaprolactone/polylactic acid using electrospinning) seeded with CHO
   cells. This system intends to develop plate electrodes for
   electroporation of attached cells with non-permeable cryoprotective
   agents (CPAs) such as sugars for future cryopreservation applications.
   Results: All scaffolds were cytocompatible with corresponding cell
   types. Freezing after removal of residual solution was superior to
   conventional freezing. Addition of sucrose increased cell viability
   (both scaffold types) and improved viscoelastic properties of coaxial
   macrospheres. Constructed plate electrodes provided good compromise
   between high cell permeabilisation and viability after electroporation
   with sucrose at 1.7 kV/cm electric field. Discussion: The findings
   suggest that it is feasible to cryopreserve cell-free and cell-seeded
   scaffolds using DMSO and sucrose. As a step further, there are high
   expectations associated with using electroporation as a mean for
   intracellular delivery of non-toxic CPAs towards DMSO-free
   cryopreservation of TECs.
   Objectives: Tailored Forming is a new manufacturing technology to
   manufacture solid components out of two or more different metals. The
   components are joined to a hybrid semi-finished workpiece. Afterwards, a
   forming process is performed to improve the materials properties. This
   allows creating hybrid metallic parts that are adjusted to their
   specific loads and their field of application in comparison to parts
   made out of monomaterials. The potential use case of Tailored
   Forming-parts is still being researched. Biomedical implants are a
   potential field of application. In the presented study, the contact
   mechanics of two potential concepts for Tailored Forming hip implants
   were analysed. Methods: Both concepts consist of a magnesium component
   that should be resorbed in the human body and leads to a better bone
   growth. A second component in the implants is used to absorb loads. In a
   numerical analysis the two implants were compared to a conventional
   implant. For the potential evaluation two load cases "walking" and
   "walking upstairs" were considered. Results: While one concept leads to
   higher stresses in the implant, the other concept shows almost similar
   stress distributions as the conventional implant and has the additional
   advantage of the better bone growth due to the magnesium component.
   Discussion: Based on this work further research on different implant
   concepts has to be made to give a clear statement about the potential of
   Tailored Forming-Implants.
   Objectives: In consideration of the recently published implant files,
   testing of medical devices has gained signifigant importance. Many
   medical implants are subject to normative testing during their
   regulatory approval process, such as stents, heart valves and blood
   pumps. No testing norm or standard, however, exists for regulatory
   approval of left atrial appendage occlusion devices. Therefore, this
   study aimed to establish in-vitro bench tests for LAA occlusion (LAAo)
   devices and compares the clinically most widely used devices. Methods:
   Seven different LAA occlusion systems with device diameter ranging
   between 22 and 34 mm were tested regarding tug force and radial force
   resulting in a total of 24 devices. Radial force was assessed in a
   commercially available tester whereas tug force was evaluated in a novel
   in-vitro test setup consisting of bovine tissue. Results: Significant
   differences in the mechanical properties of the different devices were
   observed. Radial force ranged between 8.6 N at maximum compression for
   the LAmbre 2228 device and 0.1 N for the Occlutech 27 mm implant at
   minimum compression. A similar variability of mechanical properties was
   seen in the tug test results. Values ranged from 4.6 N to 0.4 N for the
   Wavecrest 22 mm and the Occlutech 24 mm device, respectively, at maximum
   and minimum compression. Discussion: Large variations in mechanical
   properties were seen between the different devices. The study showed
   that device stability is more dependent on anchoring structures, such as
   hooks and barbs, than on radial force. A strong positive correlation
   between the number of anchoring structures per millimeter circumference
   of an occluder and its tug force was found (r=0.87, p < 0.01). The large
   variations in mechanical properties aggravate comparison of current LAA
   occlusion devices which underlines the need for standardized preclinical
   testing to prompt clinical compatibility.
   Objectives: Pump thrombosis is a severe adverse event in ventricular
   assist devices. Current therapy often involves an exchange of the entire
   pump. Alternative solutions must be explored to reduce surgery numbers.
   A protocol for in vitro lysis of LVAD specific thrombus with alteplase
   was established in this study. Methods: A fluid chamber of silicone
   tubing was filled with isotonic sodium chloride solution. An artificial
   human thrombus was suspended within. Alteplase was added to the system
   according to the maximum dose for clinical use, 0.028 mg/ml. Five
   experiments each were conducted for stasis and fibrin thrombi
   respectively. Both types were lysis tested for four and 24 hours each.
   Fluid samples and photographs were taken for dissolution evaluation.
   Results: Visual inspection of the fibrin thrombus showed clear
   dissolution. For the stasis thrombus, the 24 h experiment produced no
   discernible dissolution of the thrombi, while the thrombi investigated
   over the 4 h period fragmented into small pieces which did not dissolve
   entirely. D-dimer levels in the fibrin thrombus tests rose steadily
   through the alteplase treatment for both test durations (short test
   12800-25600 ng/ml, long test 25600-51200 ng/ml). For the short term
   stasis thrombus testing, D-dimer values rose similarly to the fibrin
   thrombus, but levels remained much lower (short test 1600-3200 ng/ml,
   long test >200 ng/ml). Long term stasis thrombus tests showed no
   significant rise in D-dimer levels. Discussion: Alteplase was successful
   in dissolving fibrin thrombi in our experimental setup. D-dimer analysis
   supported the visual impression. The fragmentation of stasis thrombi and
   D-dimer levels measured may be due to the drug's fibrinolytic effect.
   The amount of erythrocytes in a stasis thrombus may resist lysis and
   produce challenges in the clinical application of thrombus lysis
   treatment. With this setup we were able to examine the reaction of the
   LVAD thrombi to Alteplase. This information can be used to further
   optimise clinical lysis therapy.
   Objectives: Methylprednisolon pulse therapy was used in the initial
   phase of induction therapy in some patients. This study was conducted in
   order to examine the short and long term effect of methylprednisolone
   pulse therapy for the lupus nephritis treated with muti-target therapy.
   Methods: The retrospective study included 43 patients diagnosed with
   lupus nephritis receiving muti-target therapy in our center, including
   prednisone combined with MMF and tacrolimus. 19 patients received
   methylprednisolon pulse therapy in the initial phase of induction
   therapy, 24 patients only received prednisone combined with MMF and
   tacrolimus. The dose of methylprednisolonpulse therapy was intravenous
   injection 500mgx3 days and the following prednisone dose was
   0.8-1.0mg/kg. We compared the primary and secondary outcomes of the two
   groups. In the patients combined with acute renal injury (AKI) subgroup,
   we also compared the primary and secondary outcomes between the two
   groups. Results: In the primary outcome, the CR rates are similar
   between the two groups. We did not find significant difference in the
   total remission rate (either complete or partial) between the two groups
   (p=0.93). The same is true for the remission time (p=0.87). There was no
   significant difference in the time and number of patients entering
   hemodialysis between the two groups (p=0.65). Although, in the AKI
   subgroup, there was a significant difference in the serum creatinine
   between the two groups in 1 month (P=0.045). However, there was no
   significant difference in the following up, and the probability of
   achieving CR and replase (calculated by using the Kaplan - Meier method)
   also had no significant difference. Discussion: Methylprednisolon pulse
   therapy seemed to have no significant effect on the long-term prognosis
   of lupus nephritis treated with muti-target therapy and it could not
   delay the patients' entry into hemodialysis. However, it may have had a
   better effect on the recovery of AKI patients and rapid relief of
   inflammatory reactions.
   Objectives: The aim of this study was to evaluate intradialytic on-line
   multicomponent total removed solutes (TRS) monitoring in the spent
   dialysate, as potentially more objective parameter for removal of uremic
   solute markers urea, indoxyl sulfate (IS), and beta 2-Microglobulin
   (B2M) compared to relative indices as removal ratio, using a novel
   miniaturized optical sensor during hemodialysis (HD) and
   hemodiafiltration (HDF) with different settings. Methods: Ten ESKD
   patients (6 M and 4 F, 60.2 +/- 16.8 yrs) on chronic HDF were followed
   during 5 midweek dialysis sessions each (length 240min, HD: N=1,
   Qb=200ml/min, Qd=300ml/min, FX60; HDF: N=4, Qb > 300ml/min, Qd >
   500ml/min, Vsubst > 15l, FX800 and FX1000). Spent dialysate from the
   drain was monitored on-line by a miniaturized sensor prototype
   (Optofluid Technologies Ou, Estonia). For total dialysate collection
   method as the reference, a spent dialysate sample from the tank at the
   end of each dialysis session was taken. The concentrations of urea and
   B2M were determined in the clinical laboratory. Concentration of IS was
   determined utilizing the HPLC. Based on differences between laboratory
   and optical sensor TRS values BIAS and standard error (SE) were
   calculated. A t-test was used to determine significant differences (P <=
   0.05). Results: The average TRS values of optical sensor and laboratory
   were 510 +/- 86mM/L and 485 +/- 106mM/L for urea, 224 +/- 41mg/L and 228
   +/- 47mg/L for B2M, and 732 +/- 371 mu M/L and 719 +/- 392 mu M/L for
   IS, respectively. No statistical differences were found between optical
   and laboratory TRS values for any uremic solute. The relative BIAS +/-
   SE values of the TRS were -7.99 +/- 19.43% for urea, 0.07 +/- 15.60% for
   B2M, and -4.72 +/- 13.25% for IS, respectively. Discussion: Novel
   miniaturized optical sensor successfully carried out intradialytic
   on-line multicomponent TRS monitoring in the spent dialysate.
   Objectives: Perioperative tight glycemic control (TGC) and management is
   of paramount importance during perioperative treatment of patients with
   multiorgan failure. Recent results have shown that such interoperative
   TGC led to an improvement of morbidity and mortality and to a prevention
   of Surgical site infection (SSI) in ICU patients. Consequently, a
   user-friendly device combining glucose analysis and delivery of glucose
   and insulin should allow for better therapies. Methods: Based on an
   already existing artificial pancreas device (STG-22), a new artificial
   endocrine pancreas system (STG-55) was developed. With a battery
   incorporated, it uses again a closed loop analytical system. Due to its
   in-built sensors, the closed-loop system allows for a quick and easy
   feed-back analysis of patient data through already established
   algorithms for glucose and insulin infusion. With the help of a
   disposable modular tubing circuit blood sampling from the patient's vein
   is realized and assessed by an automatically calibrated sensor. The
   device exhibits a maneuverable weight of only 36 kg and can be set-up
   within a single hour. Results: Clinical trials with STG-55, in Japan
   (Kochi University Hospital) have proven its re not sign liable
   practicability. Glucose monitoring was stable and results comparable to
   the analyses of an independent glucose analyzer with a high correlation
   coefficient. Due to appropriate insulin administration, no hypoglycemia
   was observed in patients under investigation. Discussion: The advent of
   new technological tools, such as miniaturized analytical devices in
   combination with the application of patient-specific precise algorithms
   allows for a strict and successful therapy without hypoglycemia in
   perioperative patients. With the new design and concept of STG-55, the
   set-up time for the artificial pancreas can be reduced down to 30% of
   preexisting devices, which finally makes a glucose and insulin
   management in both the interoperative and the ICU user friendly.
   The generation of complex cellular structures for human application
   often requires a matrix, defining the three-dimensional shape and
   mechanical properties of the artificial tissue. The matrix as such is
   not viable. If this matrix is of human origin, Directive 2004/23/EC (in
   its national version) shall apply. In that case only "non-substantial"
   processing methods may be utilized, which are specified in Regulation
   1294/2007/EC. For example, non-cellular substances can be extracted from
   the tissue, so-called derivatives. These derivatives, if of human
   origin, are also tissues within the meaning of Directive 2004/23/EC. If
   these derivatives are further processed, or if the tissue originates
   from animals, the matrix is classified as a medical device. The Human
   Tissue Authority describes the delimitation as follows: "Derivatives of
   non-viable tissues and cells such collagen fillers (i.e. collagen
   extracted from tissues and cells) fall under the Medical Device
   Regulation (MDR). Non-viable tissue and cell products such as
   demineralized bone matrix, or acellular human tissues or tissue
   matrices, will not be covered by the MDR. They will continue to fall
   under the Directive 2004/23/EC." The paper deals in more detail with the
   problem of demarcation and describes the consequences of this in
   practice. We will discuss the problem of demarcation in more detail as
   well as describe the consequences in practical implementation.
   Objectives: In this study, two attempts of new biomaterial development
   based on the latest results of cell biology and tissue engineering are
   reported. One is specific cell separation using DNA as linker, and
   another is novel hybrid materials constructed by decellularized tissues
   complexed with synthetic polymer. Methods: Antibody was immobilized via
   desthiobiotin-avidin interaction. Single strand DNA (20mer) was
   chemically immobilized on the surface and then antibody (anti-mouse
   CD45, mCD45) modified with the complementary single strand DNA was
   immobilized on the surface through DNA duplex formation. Decellularized
   porcine dermis was prepared and lyophilized. After that, methyl
   methacrylate (MMA) monomer were immersed in stages, then polymerization
   was proceeded. The obtained hybrid material was analyzed by tensile
   strength and SEM observation. Results: Cells were also adhered on the
   surface at 37 degrees C and detached by 4 degrees C incubation with
   remaining cells that interacted with the surface via antibody-antigen
   interaction. The adhered cells were released by DNase treatment. These
   results suggest that cells can be selectively captured and collected by
   using the surface that immobilizes an antibody via dissociation
   molecules. The monomer absorption depends strongly on the tissue
   structure. Gradient-type decellularized dermis-poly(methyl methacrylate)
   complex was prepared by controlling the permeation time of the methyl
   methacrylate monomer. The mechanical strength of this complex gradually
   increased from the dermis side to the polymer side. Discussion:
   Developing new biomaterials combining new knowledge among different
   science discipline is an indispensable methodology for the next
   generation of medical development. The materials presented here are
   example of these biomaterials, and show the direction of future
   biomaterial development.
   Objectives: This investigation discusses the method of electrical
   stimulation of human umbilical cord-derived mesenchymal stem cells (MSC)
   and skin fibroblasts (FB) growing on substrates composed by carbon
   nanotubes and organic compounds. Methods: Substrates were produced from
   a water dispersion of single-walled carbon nanotubes and organic
   compounds (serum albumin, collagen, chitosan) and formed by evaporation
   of the liquid component using infrared laser radiation. Laser exposure
   stimulated the formation of conductive nanotube clusters responsible for
   electrical signal transmission to the cells, and organic compounds
   improved cell adhesion due to the presence of cell membrane receptors
   sensitive to matrix proteins and aminosugar molecules. An aseptic system
   for electrical cell stimulation included an electric pulse generator,
   culture plate with cells with a breadboard and electrodes made of
   surgical steel with gold plating. Cells were stimulated for 48 hours
   with pulsed electric signal (60-200 mV amplitude, 1 ms pulse duration, 1
   s pause) directly inside the CO2-incubator. Results: The effects of
   electrical stimulation on the cell proliferation were estimated by
   MTT-test. It was found that both MSC and FB are sensitive to the
   stimulus, but the most prominent increase of cell proliferation was
   detected at 80 mV pulse amplitude. In these conditions, a 13 and 16
   percent augmentation of cell growth rate was obtained for MSC and FB,
   respectively. Similar results (the formation of denser cell monolayer)
   were achieved by fluorescent microscopy of cell nuclei stained by
   ethidium bromide and fluorescein diacetate. No pathological changes in
   cell morphology were observed. Discussion: The obtained results suggest
   that MSC and FB growing on conductive substrates are sensitive to
   electrical stimulation. This observation can be explained by the
   activation of potential-controlled ion channels and the stimulation of
   metabolic processes that accelerate cell growth.
   Objectives: The Modular Extracorporeal Lung Assist System (ModELAS) is a
   highly compact, modular, fully integrated pump-lung. The device can be
   configured to provide adult low-flow extracorporeal CO2 removal (ECCO2R)
   (removal of 30-50% of metabolic CO2), full adult respiratory support or
   full pediatric respiratory support. The modular design allows for the
   exchange of the 0.65 m(2) adult bundle and the 0.3 m(2) pediatric
   bundle, while all other device components are identical. These studies
   characterized the in vivo performance of the ModELAS for each
   application. Methods: In vivo device performance was evaluated in
   healthy sheep (n=4 7-day ECCO2R, n=6 30-day adult ECMO, n=3 7-day
   pediatric ECMO). Pediatric studies utilized a right atrium to pulmonary
   artery cannulation strategy while adult studies utilized a dual lumen
   cannula placed in the jugular vein. Animals were recovered and tethered
   within a pen. The target blood flow rate was 0.5 L/min for ECCO2R and
   2-3 L/min for the ECMO applications. Anticoagulation was achieved via
   continuous heparin infusion. Animal hemodynamics were measured hourly,
   and blood chemistry, gas transfer and plasma free hemoglobin (PfHb) were
   measured throughout each study. Results: All animals were recovered and
   9 animals completed the full study duration. Average CO2 removal during
   ECCO2R was 74 +/- 6 mL/min. Average adult and pediatric oxygenation was
   134 +/- 10 mL/min and 94 +/- 11 mL/min, respectively. Average PfHb was
   less than 25 mg/dL, with the exception of one study following an acute
   kidney injury. Early terminations were due to a pulmonary embolism, a
   hemothorax, an intra-bundle thrombus and a fractured cannula. Typical
   explanted devices exhibited minimal thrombus. When present, thrombi were
   primarily located at the bundle inlet surface and impeller pivot.
   Discussion: These studies are on-going, but demonstrate positive
   performance of the ModELAS across a clinically relevant respiratory
   support spectrum.
   Objectives: Various modes of extracorporeal membrane oxygenation with or
   without a pump have been used as a bridge to lung transplantation in
   clinical settings. We have started to develop a large animal model for
   testing newly developed artificial lungs that can be used as a long-term
   bridging device. Methods: A total of eight goats weighing 40-55 kg were
   used. A membrane lung (Capiox EBS (R), Terumo, Tokyo, Japan) accompanied
   by a centrifugal pump (Emersave (R), Terumo, Tokyo, Japan) was connected
   to the pulmonary artery (PA) trunk for outflow, and the left atrial (LA)
   appendage for inflow. The PA pressure (PAP), systemic arterial pressure
   (AP), pre- and post-oxygenator pressures were monitored. The blood flow
   of the main PA and the membrane lung were monitored continuously by
   using an ultrasonic perivascular probe (Transonic Systems Inc., Ithaca,
   NY). The blood flow to the membrane lung was maintained at around 2.0
   L/min during the trials. Results: Four out of eight goats did not
   survive because of initial surgical failures (N=2), and introducing air
   bubbles in the membrane lungs (N=2). Other four goats were successfully
   kept for device testing. Durations of the circuit run were 7, 16, 24,
   and 48 days with or without heparin infusions according to the
   experimental protocols. Mean AP and mean PAP at the recovery from the
   surgery were 81 +/- 16 mmHg and 19 +/- 2 mmHg, respectively. The PA flow
   rate was 4.4 +/- 0.5 L/min. Discussion: The animal model for testing
   long-term membrane lung application as PA-to-LA configuration has been
   established. The model makes it possible for us to assess artificial
   lungs in vivo setting for long-term with stable blood flow through the
   device.
   Objectives: The effectiveness of the inhaled drugs is strictly related
   to the areas which are reachable by the drug particles. Unless the
   particles reach the desired part of the bronchial tree, their influence
   might not meet the required expectations and consequently the disease
   progress might not be stopped. Therefore, the primary objective of this
   research was to analyze the airflow patterns and particles deposition of
   a standard inhaled drug, commonly used during the treatment of asthma,
   with the use of computational fluid dynamics (CFD). The study was
   devoted to the analysis of the particles diameter influence on their
   deposition areas within the entire respiratory tract. Methods: Two
   patient-specific respiratory tract models, for 6 and 12-year-old
   patients, were reconstructed basing on the DICOM image sets obtained
   during the Computed Tomography Examinations. The reconstruction of the
   digital models was performed within the Mimics Research 20.0 program,
   whereas the meshes were prepared with the use of the Ansys ICEM package.
   Numerical analyses were carried out as stationary ones with the constant
   inflow of the particles of various diameters (within the range of
   1.0-50.0 mu m). Results: It was proven that depending on the particles
   size, their deposition within the respiratory tract varies
   significantly. The vast majority of the particles with diameters over 20
   mu m are gathered on the walls of the throat, whereas particles of
   diameters 5-15 mu m are accumulating mainly on the trachea walls,
   leaving the alveoli insufficiently supplied with the drug particles.
   Similar phenomena could be observed for both investigated cases of the
   reconstructed geometries. Discussion: The significant changes of the
   drug particle distribution resulting from the various diameters of the
   particles indicate that the inhaled drug size cannot be treated as
   negligible factor during the drug spraying. Improper distribution of the
   particles, i.e. their aggregation on the wall of the throat and trachea,
   might not inhibit the symptoms of the asthma.
   Objectives: The improvement of immunosuppressive strategies have
   signifigantly reduced the risk and mortality of cellular rejection after
   Heart Transplantation (HTx). Recently, Humoral Rejection and antibodies
   have been recognized as a major problem in the management of recipients
   during the follow-up. Methods: 23 patients out of more than 700
   recipients undergoing HTx and 6 undergoing retransplantation required
   techniques of apheretic medicine to manage Humoral Rejection episodes or
   to lead to transplant patients with Donor Specific Antibodies (DSA).
   Results: In our experience 4 patients were treated with photopheresis
   with excellent tolerability, no adverse event and no rejection episodes.
   Photopheresis was added on top of standard immunosuppressive therapy in
   patients requiring minimization of calcineurins due to other clinical
   conditions. 19 patients experiencing humoral rejection were treated
   alternatively with Plasma Exchange (8 patients) or with
   immunoadsorption. Plasma Exchange was preferred in acute patients
   requiring removal of inflammatory factors other than antibodies while
   Immunoabsorption was better tolerated and adopted to reduce the
   metabolic impact and coagulative disorders when the patient was more
   stable. Discussion: Apheretic Medicine has opened a new door and
   represents an efficient weapon in the armamentarium of an HTx center.
   The complexity of the management of this new diseased in frail patients
   highlights the need for a multidisciplinary group establishing the right
   treatment for every patient.
   Realheart TAH is designed to imitate the construction of the human heart
   in order to create a blood flow as natural as possible. Realheart TAH
   consists of two pumps, corresponding to the right and left side of the
   natural heart. It pumps blood from the left side and right side
   simultaneously in a synchronized manner. Each pump of the Realheart TAH
   consists of an atrium and a ventricle, with a valve cylinder in between.
   When the valve cylinder moves towards ventricle, the blood pumps out
   from the ventricle creating the systolic phase. The ventricle fills with
   blood when the valve cylinder moves towards the atrium creating a
   diastolic phase. The cardiac output of the Realheart TAH depends on the
   stroke length of the valve cylinder and the frequency of the movement.
   The left and right pump regulate cardiac output independently in order
   to coordinate the left/right flow balance of the circulatory system.
   Similar to natural heart, Realheart TAH is integrated into the
   circulatory system, which facilitates the uninterrupted blood flow to
   the atrium, when it pumps the blood out of the ventricle in pulses. The
   atrium is constructed with a compliance membrane to avoid blood suction
   from the veins during the systolic phase.
   Objectives: Pre-vascularized, fibrin-based implants that can be attached
   to the blood vessels in vivo are a promising solution to faster and more
   efficient vascularization of implants, to facilitate implant healing and
   survival. Here, low concentrated (up to 10mg/mL) fibrin hydrogels have
   been shown to promote tube formation of endothelial cells in co-culture
   with ASC. However, these fibrin hydrogels are fairly unstable and higher
   fibrin concentrations are necessary for implant fabrication. We
   investigated whether higher concentrated (20-40 mg/mL) fibrin hydrogels
   were suitable for tube formation and if perfusion of the hydrogels could
   support capillarization of a fibrin-based implant. Methods: Capillary
   formation of endothelial cells was tested in tube assays using fibrin
   concentrations of 1-30 mg/ml. Hydrogels were fabricated with
   cryoprecipitated fibrinogen from blood plasma that had been activated
   with thrombin. Gels were seeded with EC and ASC co-cultures, supplied
   with feeding medium containing pro-angiogenic factors, and cultivated
   for 7 days. Hydrogels with 40 mg/mL fibrin and pre-formed channels were
   cellularized with EC and ASC and perfused with feeding medium for 10
   days under continuous flow. Results: In tube assays, only concentrations
   of 1 mg/mL and 5 mg/mL fibrin were suitable for endothelial tube
   formation, which started after 2 days and peaked after 5 days in
   culture. Tubes were stable for the total assay duration of 7 days.
   However, under perfusion, fibrin gels of 40 mg/mL showed an
   endothelialized pore formation throughout the gel. Discussion:
   High-concentration fibrin hydrogels can successfully be capillarized by
   EC-ASC co-cultures and perfusion. In static conditions, only
   low-concentration fibrin hydrogels are suitable for tube formation. As
   the next step hydrogels of different concentrations are to be connected
   to fibrin vascular grafts and perfused as a whole implant construct
   using a custom-made flow chamber as mechanical support.
