Repository: MatInfoUB/NLP-Queries

File: Multicomponent_Co_alloys2.txt (part 3 of 6)
FN Clarivate Analytics Web of Science
SN 1024-1809
UT WOS:000172082500021
ER

PT J
AU Kolomytsev, V
   Babanly, M
   Musienko, R
   Sezonenko, A
   Ochin, P
   Dezellus, A
   Plaindoux, P
   Portier, R
   Vermaut, P
TI The transformation kinetics of the multicomponent TiNi-based melt-spun
   ribbons from the amorphous to nanocrystalline state
SO METALLOFIZIKA I NOVEISHIE TEKHNOLOGII
VL 23
SI SI
BP 124
EP 136
PD 2001
PY 2001
AB The 'AB' and Be-'AB'-Y transition metal compound melt-spun ribbons have
   been produced both in IMPh, N.A.S.U., Kyylv and CECM CNRS, Vitry, where
   'A'= (Ti, Zr, Nb, Hf) and 'B' = (Ni, Cu, Co, Pd, Ag, Al). The simple
   crystallization step (SCS) in the continuous heating regime
   {(-150-+50)degreesC --> --> (570-600)degreesC, 1 min} has been used for
   transformation of the amorphous ribbon into the crystalline state and
   thermodynamic property measurement. Very often, the SCS is not enough
   for the restoration of the shape memory property of the multicomponent
   alloys in the initially bulk amorphous state and various heat treatment
   regimes should be used. The heat treatment regimes chosen for the
   crystallization and microstructure formation are discussed. Specific
   temperatures obtained from typical variation of the heat flow from
   amorphous ribbons during the first heating run in the DSC camera zip to
   600 degreesC were taken into account, The chemical composition of some
   developed multicomponent alloys varies around the 'deep eutectic'
   composition range and, so, their melting temperature may be sharply
   decreased. This factor is also to be taken into account for defining of
   the upper temperature limit for the heat treatment regimes. The
   crystallization process during the isothermal pre-annealing at T-A<T-X
   (T-A-annealing temperature, Tx-crystallization temperature) is not
   complete one: usually the state after such treatment is the mixture of
   the fine nanocrystalline and retained amorphous structure. Similar to
   some observations made on other bulk amorphous alloy systems, the
   partial crystallization during preannealing at T-G<T-A<T-X does not
   cause the stabilization of the retained amorphous structure component
   (T-G-the glass transition temperature). Annealing at high temperatures,
   T-A>T-X, is oriented on production of a pure beta phase (probably, with
   some amount of the Ti2Ni-type particles) with varied mean grain size by
   progressive tempering (0.5 hr, 3 hrs up to 20 hrs).
CT International Meeting on New Materials and New Technologies in New
   Millennium
CY SEP 19-23, 2000
CL CRIMEA, UKRAINE
SP Natl Acad Sci Ukraine; Sci & Technol Ctr
RI VERMAUT, Philippe/F-9298-2013
OI VERMAUT, Philippe/0000-0001-6486-0075
ZS 0
ZR 0
Z8 0
TC 1
ZB 0
Z9 1
SN 1024-1809
UT WOS:000172082500022
ER

PT J
AU Vermolen, FJ
   Vuik, C
TI A mathematical model for the dissolution of particles in multi-component
   alloys
SO JOURNAL OF COMPUTATIONAL AND APPLIED MATHEMATICS
VL 126
IS 1-2
BP 233
EP 254
DI 10.1016/S0377-0427(99)00355-6
PD DEC 30 2000
PY 2000
AB Dissolution of stoichiometric multi-component particles is an important
   process occurring during the heat treatment of as-cast aluminum alloys
   prior to hot extrusion. A mathematical model is proposed to describe
   such a process. In this model equations are given to determine the
   position of the particle interface in time, using a number of diffusion
   equations which are coupled by nonlinear boundary conditions at the
   interface. This problem is known as a vector valued Stefan problem. A
   necessary condition for existence of a solution of the moving boundary
   problem is proposed and investigated using the maximum principle for the
   parabolic partial differential equation. Furthermore, for an unbounded
   domain and planar co-ordinates an asymptotic approximation based on
   self-similarity is derived. The asymptotic approximation is used to gain
   insight into the influence of all components on the dissolution.
   Subsequently, a numerical treatment of the vector valued Stefan problem
   is described. The numerical solution is compared with solutions obtained
   by the analytical methods. Finally, an example is shown. (C) 2000
   Elsevier Science B.V. All rights reserved.. MSG: 35A35; 35R35; 65M06;
   80A22.
RI Vuik, Cornelis/L-9720-2016; Vuik, Cornelis/AAD-8163-2019
OI Vuik, Cornelis/0000-0002-5988-9153; 
Z8 1
ZR 1
ZS 0
TC 21
ZB 0
Z9 22
SN 0377-0427
UT WOS:000166374800014
ER

PT J
AU Kositsyn, SV
   Litvinov, VS
   Kataeva, NV
   Arkhangel'skaya, AA
TI Structural and phase stability of heat-resistant (beta+gamma)-alloys of
   the Ni-Co-Cr-Al system
SO METAL SCIENCE AND HEAT TREATMENT
VL 42
IS 11-12
BP 435
EP 443
DI 10.1023/A:1010471712646
PD NOV-DEC 2000
PY 2000
RI Kataeva, Natalia/J-5913-2013
OI Kataeva, Natalia/0000-0001-9289-2808
ZS 0
TC 1
ZR 0
Z8 0
ZB 0
Z9 1
SN 0026-0673
UT WOS:000169476900005
ER

PT J
AU Grafe, U
   Bottger, B
   Tiaden, J
   Fries, SG
TI Simulations of the initial transient during directional solidification
   of multicomponent alloys using the phase field method
SO MODELLING AND SIMULATION IN MATERIALS SCIENCE AND ENGINEERING
VL 8
IS 6
BP 871
EP 879
DI 10.1088/0965-0393/8/6/308
PD NOV 2000
PY 2000
AB This paper presents simulations of directional solidification of
   multicomponent alloys using the phase field method. In order to
   calculate thermodynamic quantities of the alloy, the phase held model
   has been coupled to multicomponent thermodynamic databases in an
   'online' mode using the TQ-Interface of the software Thermo-Gale.
   Simulations of directional solidification of several alloys from the
   Ni-Al-Cr-Co-Ti system are presented for different pulling speeds. The
   results predict oscillations of the solidification velocity and the
   element concentrations evolving in the course of the initial transient
   as has been analytically shown for binary systems. In multicomponent
   systems these oscillations not only depend on the pulling speed but also
   on alloy composition.
CT Workshop on Integral Materials Modelling
CY OCT   06, 1999
CL AACHEN, GERMANY
RI Boettger, Bernd/C-3796-2017; Fries, suzana/A-5280-2013
OI Boettger, Bernd/0000-0003-1778-1643; 
TC 12
ZR 0
ZB 0
ZS 0
Z8 3
Z9 14
SN 0965-0393
UT WOS:000165911400009
ER

PT J
AU Kutyrev, IM
   Chernysheva, GM
   Basargin, NN
   Chebotnikova, YA
TI Extraction-photometric determination of zirconium and molybdenum in
   multicomponent alloys
SO INDUSTRIAL LABORATORY
VL 66
IS 9
BP 575
EP 576
DI 10.1023/A:1017522905909
PD SEP 2000
PY 2000
AB Nonaqueous buffer solutions of different acidity for photometric
   determination of zirconium and molybdenum present in the same extract
   are developed. The extractive system trioctylamine (TOA) in toluene -
   H2SO4 - Mo, Zr, makes it possible to conduct, in the pH range 0.5 - 1.7,
   a single-step selective extraction of both zirconium and molybdenum and
   eliminate interference from Fe(II, III), Co(II), N1(II), Cu(II),
   AI(III), Ti(IV), Cr(III), Mn(II), V(IV), and Si(IV). The method was used
   to determine Zr and Mo in a standard specimen of 123v-grade alloy and a
   magnetic alloy.
ZR 0
ZS 0
Z8 0
ZB 0
TC 1
Z9 1
SN 0019-8447
UT WOS:000168690000004
ER

PT J
AU Lai, LC
   Lee, CL
   Perng, TP
TI Preparation and hydrogenation of multicomponent AB(2)-type Zr-Mn-V-Co-Ni
   amorphous alloy
SO JOURNAL OF ALLOYS AND COMPOUNDS
VL 307
BP 266
EP 271
DI 10.1016/S0925-8388(00)00826-4
PD JUL 14 2000
PY 2000
AB Amorphous powder of the multicomponent alloy ZrMn0.6V0.1Co0.2Ni1.2 was
   prepared by ball milling of the intermetallic compound. The amorphous
   phase was formed after milling for 80 h. Hydrogenation of the amorphous
   powder was conducted and a comparison was made with that of the
   crystalline alloy. The absorption rate increased as the temperature
   increased, but the rate was slower than that of the crystalline phase.
   There was no plateau region in the pressure-composition-temperature
   curve. the maximum hydrogenation capacity was less, and a large amount
   of hydrogen was trapped at lower pressures. (C) 2000 Elsevier Science
   S.A. All rights reserved.
ZS 0
ZR 0
TC 3
Z8 2
ZB 0
Z9 4
SN 0925-8388
UT WOS:000088590900046
ER

PT J
AU Colinet, C
   Antoni-Zdziobek, A
TI Alpha/gamma equilibria in the Fe-Co phase diagram
SO JOM-JOURNAL OF THE MINERALS METALS & MATERIALS SOCIETY
VL 52
IS 7
BP 26
EP 28
DI 10.1007/s11837-000-0157-2
PD JUL 2000
PY 2000
AB It is possible to treat the equilibrium between alpha and gamma phases
   and obtain a good representation of the phase boundaries in the Fe-Co
   system using the cluster variation method. In this study, calculations
   were performed on quaternary Fe+Fe-Co+Co- by considering both chemical
   and magnetic interactions. The A2/B2 order-disorder transition and the
   alpha/gamma phase equilibria agree well with the experimental data.
   These results were obtained with very few adjustable parameters;
   however, the study is a first step toward calculating multicomponent
   phase diagrams based on the Fe-Co system.
TC 10
ZR 0
ZB 0
ZS 0
Z8 0
Z9 10
SN 1047-4838
UT WOS:000088235200005
ER

PT J
AU Pratap, A
   Raval, KG
   Gupta, A
   Kulkarni, SK
TI Nucleation and growth of a multicomponent metallic glass
SO BULLETIN OF MATERIALS SCIENCE
VL 23
IS 3
BP 185
EP 188
DI 10.1007/BF02719907
PD JUN 2000
PY 2000
AB The metallic glass samples of Fe67Co18B14Si1 (2605CO), prepared by the
   melt spinning technique were procured from the Allied Corporation. The
   kinetics of crystallization of this multicomponent glassy alloy is
   studied using differential scanning calorimetry (DSC). The
   crystallization data have been examined in terms of modified Kissinger
   and Matusita equations for the non-isothermal crystallization. The
   results show enhanced bulk nucleation in general. At high heating rates
   added to it is surface induced abnormal grain growth resulting in
   fractal dimensionality.
ZS 0
ZR 0
TC 22
ZB 0
Z8 0
Z9 22
SN 0250-4707
UT WOS:000087423200006
ER

PT J
AU Ekroth, M
   Frykholm, R
   Lindholm, M
   Andren, HO
   Agren, J
TI Gradient zones in WC-Ti(C,N)-Co-based cemented carbides: Experimental
   study and computer simulations
SO ACTA MATERIALIA
VL 48
IS 9
BP 2177
EP 2185
DI 10.1016/S1359-6454(00)00029-X
PD MAY 29 2000
PY 2000
AB The formation of surface zones with a composition gradient during
   sintering of WC-Ti(C,N)-Co cemented carbides has been studied
   experimentally and by computer simulations. The microstructure has been
   investigated with SEM and EPMA. The simulations are based on a solution
   of the multicomponent diffusion equations, coupled with thermodynamic
   calculations using thermodynamic descriptions of the individual phases.
   The results from the simulations are in good agreement with the
   experimental results, indicating that diffusion and the thermodynamic
   properties are the two major factors that control the gradient structure
   formation. (C) 2000 Acta Metallurgica Inc. Published by Elsevier Science
   Ltd. AN rights reserved.
ZB 0
TC 90
ZR 0
ZS 0
Z8 26
Z9 109
SN 1359-6454
UT WOS:000089192600014
ER

PT J
AU Geng, MM
   Han, JW
   Feng, F
   Northwood, DO
TI Electrochemical measurements of a metal hydride electrode for the Ni/MH
   battery
SO INTERNATIONAL JOURNAL OF HYDROGEN ENERGY
VL 25
IS 3
BP 203
EP 210
DI 10.1016/S0360-3199(99)00046-4
PD MAR 2000
PY 2000
AB The characteristics of the Ni/MH battery, including discharge voltage,
   high-rate discharge capability and charge/ discharge cycle lifetime are
   mainly determined by the construction of the negative and positive
   electrodes and the composition of the hydrogen-absorbing alloy. The
   metal hydride (MH) alloy powder for the negative electrode of the Ni/MH
   battery was first pulverized and oxidized by electrochemically
   charging/discharging for a number of cycles. A multicomponent ABS-based
   alloy Mm(0.95)Ti(0.05)Ni(3.85)Co(0.45)Mn(0.35)Al(0.35) was developed as
   the hydrogen-absorbing alloy. The discharge characteristics of the
   negative electrode, including discharge capacity, cycle lifetime and
   exchange current density, were studied by means of the electrochemical
   experiments and analysis in the experimental cell. The polarization
   measurements show that the exchange current density of the MH electrode
   increases with increasing number of charge/discharge cycles and then it
   almost remains constant after 30 cycles. A microcracking activation,
   resulting from an increase in reaction surface area and an improvement
   in the electrode surface activation, decreases the polarization
   resistance and increases the hydrogen exchange current densities.
   Measurement of the hydrogen diffusivities for the
   Mm(0.95)Ti(0.05)Ni(3.85)Co(0.45)Mn(0.35)Al(0.35) alloy shows that the
   ratio Dl a(2) (D = hydrogen diffusivity; a = sphere radius) increases
   with increasing number of cycles up to 20 cycles and it remains constant
   after further cycling. (C) 1999 International Association for Hydrogen
   Energy. Published by Elsevier Science Ltd. All rights reserved.
CT 2nd International Symposium on New Materials for Solar, Hydrogen, Fuel
   Cell and Batteries - CANCUN 98
CY AUG 30-SEP 04, 1998
CL CANCUN, MEXICO
SP Natl Autonomous Univ Mexico
ZS 0
ZR 0
ZB 0
Z8 3
TC 20
Z9 22
SN 0360-3199
UT WOS:000084301900003
ER

PT J
AU Inoue, A
TI Stabilization of metallic supercooled liquid and bulk amorphous alloys
SO ACTA MATERIALIA
VL 48
IS 1
BP 279
EP 306
DI 10.1016/S1359-6454(99)00300-6
PD JAN 1 2000
PY 2000
AB Bulk metallic materials have ordinarily been produced:by melting and
   solidification processes for the last several thousand years. However,
   metallic liquid is unstable at temperatures below the melting
   temperature and solidifies immediately into crystalline phases.
   Consequently, all bulk engineering alloys are composed of a crystalline
   structure. Recently, this common concept was exploded by the findings of
   the stabilization phenomenon of the supercooled liquid for a number of
   alloys in the Mg-, lanthanide-, Zr-, Ti-, Fe-, Co-, Pd-Cu- and Ni-based
   systems. The alloys with the stabilized, supercooled liquid state have
   three features in their alloy components, i.e. multicomponent systems,
   significant atomic size ratios above 12%, and negative heats of mixing.
   The stabilization mechanism has also been investigated from experimental
   data of structure analyses and fundamental physical properties. The
   stabilization has enabled the production of bulk amorphous alloys in the
   thickness range of 1-100 mm by using various casting processes. Bulk
   amorphous Zr-based alloys exhibit high mechanical strength, high
   fracture toughness and good corrosion resistance and have been used for
   sporting goods materials. The stabilization also leads to the appearance
   of a large supercooled liquid region before crystallization and enables
   high-strain rate super-plasticity through Newtonian flow. The new Fe-
   and Go-based amorphous alloys exhibit a large super-cooled liquid region
   and good soft magnetic properties which are characterized by low
   coercive force and high permeability. Furthermore, homogeneous
   dispersion of nanoscale -particles into Zr-based bulk amorphous alloys
   was found to cause an improvement of tensile strength without detriment
   to good ductility. The discovery of the stabilization phenomenon,
   followed by the clarification of the stabilization criteria of the
   supercooled liquid, will promise the future definite development of bulk
   amorphous alloys as new basic science and engineering materials. (C)
   2000 Acta Metallurgica Inc. Published by Elsevier Science Ltd. All
   rights reserved.
RI Inoue, Akihisa/E-5271-2015
ZR 17
ZB 62
ZS 7
TC 4359
Z8 463
Z9 4610
SN 1359-6454
UT WOS:000085191500017
ER

PT J
AU Tarasenko, LV
TI Rules of formation of the chemical composition of M23C6 multicomponent
   carbide in high-temperature steels
SO METAL SCIENCE AND HEAT TREATMENT
VL 42
IS 1-2
BP 7
EP 12
DI 10.1007/BF02471348
PD JAN-FEB 2000
PY 2000
AB The method of phase physicochemical analysis is used to study martensite
   steels in the Fe - Cr-Ni Co - Mo - W - V - C system. It is shown that
   the chemical compositions of two multicomponent phases, i.e., hardened
   martensite and (Cr; hl)(23)C-6 carbide segregated from it in
   high-temperature tempering are correlated where the concentrations of
   the elements Mo/W, V/W and (Cr + V)I(Mo + W) are concerned. The
   discovered correlation is used for developing a method for calculating
   the chemical composition of a (Cr, Fe, Co, Ni, Mo, W, V)(23)C-6 carbide
   with the help of the concentrations of the elements in the alpha-solid
   solution and the differences in the atomic radii. It is shown that the
   alloying elements in the carbide substitute for chromium in
   correspondence with the principle of dimension. It is inferred that the
   type of bonding in the chromium sublattice in the carbide is metallic.
ZS 0
TC 0
ZR 0
Z8 0
ZB 0
Z9 0
SN 0026-0673
UT WOS:000088888500002
ER

PT J
AU Verbetsky, VN
   Mitrokhin, SV
   Movlaev, EA
TI Synthesis and properties of multicomponent hydrides with high density
SO JOURNAL OF ALLOYS AND COMPOUNDS
VL 293
BP 421
EP 425
DI 10.1016/S0925-8388(99)00455-7
PD DEC 20 1999
PY 1999
AB The results of research of interaction of hydrogen with alloys of Ti-V-M
   (M=Fe, Co, Ni), Ti-Ta; Zr-Ta; Ti-W; Ti-Ta-W; Zr-Sc; Hf-Sc systems are
   presented. The study of these materials was carried out in two
   directions aimed at an increase of hydride density preserving a high
   content of hydrogen in them and a decrease of synthesis parameters
   preserving high thermal stability of hydrides. The phase diagrams of the
   studied systems were obtained. (C) 1999 Published by Elsevier Science
   S.A. All rights reserved.
CT International Symposium on Metal-Hydrogen Systems, Fundamentals and
   Applications
CY OCT 04-09, 1998
CL ZHEJIANG, PEOPLES R CHINA
SP Zhejiang Univ
RI Mitrokhin/E-4663-2014; Mitrokhin, Sergey/G-8206-2011
OI Mitrokhin/0000-0002-1348-8514; 
ZR 0
ZS 0
TC 4
ZB 0
Z8 1
Z9 5
SN 0925-8388
UT WOS:000084065500081
ER

PT J
AU DuPont, JN
   Michael, JR
   Newbury, BD
TI Welding metallurgy of alloy HR-160 (R)
SO WELDING JOURNAL
VL 78
IS 12
BP 408S
EP 415S
PD DEC 1999
PY 1999
AB The solidification behavior and resultant solidification cracking
   susceptibility of autogenous gas tungsten are fusion welds in Alloy
   HR-160(R) was investigated by Varestraint testing, differential thermal
   analysis and various microstructural characterization techniques. The
   alloy exhibited a liquidus temperature of 1387 degrees C and initiated
   solidification by a primary L --> gamma reaction in which Ni, Si and Ti
   segregated to the interdendritic liquid and cosegregated to the gamma
   dendrite cores. Chromium exhibited no preference for segregation to the
   solid or liquid phase during solidification. Solidification terminated
   at approximate to 1162 degrees C by a eutectic-type L --> [gamma+
   (Ni,Co)(16)(Ti,Cr)(6)Si-7] reaction. The (Ni,Co)(16)(Ti,Cr)(6)Si-7 phase
   is found to be analogous to the G phase that forms in the Ni-Ti-Si and
   Co-Ti-Si ternary systems, and similarities are found between the
   solidification behavior of this commercial multicomponent alloy and the
   simple Ni-Si and Ni-Ti binary systems. Reasonable agreement is obtained
   between the calculated and measured volume percent of the
   [gamma+(Ni,Co)(16)(Ti,Cr)(6)Si-7] eutectic-type constituent with the
   Scheil equation using experimentally determined k values for Si and Ti
   from electron microprobe data. The alloy exhibited a very high
   susceptibility to solidification cracking in the Varestraint test. This
   is attributed to a large solidification temperature range of 225 degrees
   C and the presence of 2-5 vol-% solute-rich interdendritic liquid that
   preferentially wets the grain boundaries and interdendritic regions.
ZR 0
TC 17
ZB 0
Z8 1
ZS 0
Z9 17
SN 0043-2296
UT WOS:000083934700012
ER

PT J
AU Chuprakov, IS
   Martin, JD
   Dahmen, KH
TI New flash-evaporation feeder for chemical vapor deposition
SO JOURNAL DE PHYSIQUE IV
VL 9
IS P8
BP 901
EP 908
DI 10.1051/jp4:19998113
PN 2
PD SEP 1999
PY 1999
AB A new device for generation of vapor of solid precursor(s) for the
   Chemical Vapor Deposition (CVD) process has been designed and tested.
   Powder of the precursor(s) is kept at room temperature in an inert
   atmosphere during the deposition and steadily delivered by small
   portions into an evaporator. Small beads of an inert material are added
   to the powder in order to dilute the mixture and make the slow powder
   delivery process more reliable. Flash-evaporation of the precursor(s)
   from the beads' surface assures controlled and constant in-time
   composition of the precursor(s) vapor. This facilitates the use of
   temperature unstable precursors. Simultaneous evaporation of several
   precursors allows multicomponent films to be easily grown. This process
   is especially suitable for use of precursors with a big difference in
   sublimation/evaporation temperatures. The feeder was tested during the
   CVD of nickel, copper, cobalt, and copper-cobalt thin films. These films
   were: deposited from nickel(II) bisdiethylglyoximate, copper(II)
   bisdipivaloylmethanate, cobalt(II) bisacetylacetoniminate, and
   cobalt(II) bis-3,5-dimethylpyrazolylborate complexes. The conditions
   were optimized for the film growing processes in each case. All films
   were characterized by X-ray Photoelectron Spectroscopy, X-ray
   Diffraction and Scanning Electron Microscopy.
CT 12th European Conference on Chemical Vapour Deposition
CY SEP 05-10, 1999
CL BARCELONA, SPAIN
SP Elect Soc; Gen Catalunya Dept Presidencia Comm Univ Recerca; ICMAB;
   CSIC; ISCAR New Line; INORGTECH; CND
TC 2
ZB 0
ZS 0
Z8 0
ZR 0
Z9 2
SN 1155-4339
UT WOS:000082524900046
ER

PT J
AU Habazaki, H
   Hon-yashiki, K
   Ito, K
   Mitsui, H
   Kawashima, A
   Asami, K
   Hashimoto, K
   Mrowec, S
TI Sulfidation- and oxidation-resistant alloys prepared by sputter
   deposition
SO MATERIALS SCIENCE AND ENGINEERING A-STRUCTURAL MATERIALS PROPERTIES
   MICROSTRUCTURE AND PROCESSING
VL 267
IS 2
BP 267
EP 276
DI 10.1016/S0921-5093(99)00102-1
PD JUL 31 1999
PY 1999
AB In order to tailor novel alloys resistant to high temperature corrosion
   in multicomponent sulfidizing-oxidizing environments, amorphous or
   nanocrystalline Al-refractory metal alloys with and without silicon and
   Cr-refractory metal alloys have been prepared by sputter deposition. The
   sulfidation and oxidation behavior of the alloys has been studied as a
   function of temperature in sulfur vapor pressure of 10(3) Pa and in
   oxygen of 2 x 10(4) Pa, respectively. The sulfidation of these alloys
   generally follows a parabolic rate law, being thus diffusion controlled.
   The sulfidation rates of Al-refractory metal and Cr-refractory metal
   alloys are several orders of magnitude lower than those of conventional
   high temperature alloys and comparable to or even lower than those of
   the corresponding refractory metals. The sulfide scales formed on these
   alloys consist of two layers, comprising an outer Al2S3 or Cr2S3 layer
   and an inner refractory metal disulfide layer. The formation of the
   inner layer is attributed to the excellent sulfidation resistance of
   these alloys. The oxidation resistance of Al-refractory metal alloys is
   not sufficiently high, but the addition of silicon improves remarkably
   their oxidation resistance by synergistic effect of aluminum and
   silicon. Although the Cr-Mo alloys possess poor oxidation resistance,
   due to the formation of volatile molybdenum oxide, the oxidation
   resistance of the Cr-Nb and Cr-Ta alloys is as high as that of typical
   chromia-forming alloys. (C) 1999 Elsevier Science S.A. All rights
   reserved.
CT 5th International Symposium on Electrochemical/Chemical Reactivity of
   Novel Materials
CY OCT 04-07, 1998
CL SENDAI, JAPAN
RI Hashimto, Koji/S-2226-2017; Habazaki, Hiroki/C-5388-2012
OI Hashimto, Koji/0000-0003-0331-0218; Habazaki, Hiroki/0000-0002-7172-8811
ZB 0
ZS 1
ZR 0
TC 8
Z8 3
Z9 10
SN 0921-5093
UT WOS:000081445800015
ER

PT J
AU Geng, MM
   Han, JW
   Feng, F
   Northwood, DO
TI Charging/discharging stability of a metal hydride battery electrode
SO JOURNAL OF THE ELECTROCHEMICAL SOCIETY
VL 146
IS 7
BP 2371
EP 2375
DI 10.1149/1.1391943
PD JUL 1999
PY 1999
AB The metal hydride (MH) alloy powder for the negative electrode of the
   Ni/MH battery was first pulverized and oxidized by electrochemically
   charging and discharging for a number of cycles. The plate of the
   negative electrode of an experimental cell in this study was made from a
   mixture of a multicomponent AB(5)-based alloy powder, nickel powder, and
   polytetrafluoroethylene (PTFE). The characteristics of the negative
   electrode, including discharge capacity, exchange current density, and
   hydrogen diffusivity, were studied by means of the electrochemical
   experiments and analysis in an experimental cell. The exchange current
   density of a Mm(0.95)Ti(0.05)Ni3.85Co(0.45)Mn(0.35)Al(0.35) alloy
   electrode increases with increasing number of charge/discharge cycles
   and then remains almost constant after 20 cycles. A microcracking
   activation, resulting from an increase in reaction surface area and an
   improvement in the electrode surface activation, increases the hydrogen
   exchange current densities. Measurement of hydrogen diffusivities for
   Mm(0.95)Ti(0.05)Ni(3.85)Co(0.45)Mn(0.35)Al(0.35) alloy powder shows that
   the ratio of D/a(2) (D = hydrogen diffusivity; a = sphere radius)
   increases with increasing number of cycles but remains constant after 20
   cycles. (C) 1999 The Electrochemical Society. S0013-4651(98)09-069-7.
   All rights reserved.
TC 30
Z8 2
ZR 0
ZS 0
ZB 0
Z9 32
SN 0013-4651
UT WOS:000081652700001
ER

PT J
AU Shiraishi, T
   Nishikawa, M
   Yamaguchi, T
   Kenmotsu, K
TI Permeation of multi-component hydrogen isotopes through austenitic
   stainless steels
SO JOURNAL OF NUCLEAR MATERIALS
VL 273
IS 1
BP 60
EP 65
DI 10.1016/S0022-3115(99)00018-5
PD JUN 1999
PY 1999
AB In a D-T fusion reactor tritium exists together with other hydrogen
   isotopes. However, the permeation of multicomponent hydrogen isotopes
   through austenitic stainless steels has not been discussed so far. In
   this paper the permeation behavior of hydrogen isotopes through type 304
   and 316 austenitic stainless steels was investigated by the co-current
   double tube method in the temperature range of 623-973 K. The
   permeabilities of hydrogen observed in this study gave close agreement
   with the recommended value by Le Claire. Discrepancies in reported
   values for the permeabilities of deuterium are larger than those of
   hydrogen and there has been no recommended value of permeability. The
   permeabilities of deuterium were obtained using the same apparatus and
   the same technique as hydrogen experiments. The isotope effect ratio in
   permeation for 316SS was smaller than that for 304SS. The permeation
   behavior of hydrogen isotopes in the binary-component hydrogen isotopes
   system was also observed under various conditions and compared with the
   values from the model calculation. It is concluded in this study that
   the separation factor in permeation through austenitic stainless steels
   coincides with the isotope effect ratio in permeation. (C) 1999 Elsevier
   Science B.V. All rights reserved.
ZB 0
Z8 5
TC 31
ZS 0
ZR 0
Z9 35
SN 0022-3115
UT WOS:000080728900005
ER

PT J
AU Bureau, MN
   Di Francesco, E
   Denault, J
   Dickson, JI
TI Mechanical behavior of injection-molded polystyrene polyethylene blends:
   Fracture toughness vs. fatigue crack propagation
SO POLYMER ENGINEERING AND SCIENCE
VL 39
IS 6
BP 1119
EP 1129
DI 10.1002/pen.11499
PD JUN 1999
PY 1999
AB Blends of polystyrene and polyethylene (PS/PE), including blends in
   which a styrene/ethyrene-butylene/styrene (SEBS) terpolymer was employed
   as a compatibilizer, were studied. Their rheology showed that the effect
   of the addition of SEES to PS/PE blends was strongly affected by the
   blend composition and the shear rates involved in the blending and
   post-forming processes. The addition of PE to PS led to a reduction of
   fracture toughness compared with that of PS. This effect was attributed
   to the fine minor phase morphology of the blends obtained after
   extrusion blending and injection molding. The fatigue crack propagation
   (FCP) results showed that the fatigue crack growth rates were
   significantly reduced at low and moderate range of stress intensity
   factor (Delta K) by the presence of PE. Performance was enhanced when
   SEES was present. The results also showed that both the fracture
   toughness and the FCP behavior of the blends were strongly dependent on
   the loading direction, the minor phase morphology, the composition of
   the blend, and, to a lesser degree, the presence of a compatibilizer.
   This study demonstrates that the fracture toughness and the FCP
   performance of such polymer blends can vary inversely.
CT International Symposium on Polymer Blends, Alloys and Filled Systems
CY OCT 09-10, 1997
CL NATL RES COUNCIL CANADA, IND MAT INST, BOUCHERVILLE, CANADA
HO NATL RES COUNCIL CANADA, IND MAT INST
SP Amer Leistriz Extruder Corp; Daicel Polym Compounds Inc; Kenrich
   Petrochem Inc
ZR 0
ZB 0
ZS 0
Z8 0
TC 12
Z9 12
SN 0032-3888
UT WOS:000081330200014
ER

PT J
AU Almeida, RM
   Du, XM
   Barbier, D
   Orignac, X
TI Er3+-doped multicomponent silicate glass planar waveguides prepared by
   sol-gel processing
SO JOURNAL OF SOL-GEL SCIENCE AND TECHNOLOGY
VL 14
IS 2
BP 209
EP 216
DI 10.1023/A:1008794202103
PD APR 1999
PY 1999
AB Erbium doped silica-titania planar waveguides, co-doped with ytterbium
   and aluminum, have been prepared by sol-gel processing, using multilayer
   spin-coating deposition on silicon or silica glass substrates. The Er3+
   doping level varied between 0 and 2 at.%, while Yb3+ varied from 0 to 3
   at.%. Aluminum was incorporated up to 15 at.% Al and it was found to
   have no significant effect on the refractive index of the silica-titania
   (80 : 20 mol%) matrix. The Er3+ fluorescence emission was flat within
   +/-0.5 dB, between 1520 and 1560 nm. The corresponding I-4(13/2)
   metastable level lifetime was found to decrease from 6.1 to 3.5 ms, as
   the Er concentration increased from 0.1 to 0.5 at.%, for films co-doped
   with 0.5 at.% Yb and 10 at.% Al and the fluorescence decay was
   essentially single exponential below a Er quenching concentration of 0.5
   at.% (1.1 x 1020 ions/cm(3)). The lifetime appears to be limited by
   Er-Er interactions at higher rare-earth ion concentrations and by
   residual OH species in the sol-gel derived waveguides. Vacuum heat
   treatment at a temperature near 570 degrees C was somewhat effective in
   increasing the Er fluorescence lifetime, whereas reactive atmosphere
   processing in CCl4 or Cl-2 at a similar temperature appeared to be less
   effective.
RI Almeida, Rui M/K-7966-2012
OI Almeida, Rui M/0000-0003-2841-5921
ZS 0
ZB 0
TC 48
ZR 0
Z8 0
Z9 48
SN 0928-0707
UT WOS:000081175300008
ER

PT J
AU Yang, XG
   Zhang, WK
   Lei, YQ
   Wang, QD
TI Electrochemical properties of Zr-V-Ni system hydrogen storage alloys
SO JOURNAL OF THE ELECTROCHEMICAL SOCIETY
VL 146
IS 4
BP 1245
EP 1250
DI 10.1149/1.1391753
PD APR 1999
PY 1999
AB The Zr-V-Ni system multicomponent alloys were investigated by
   electrochemical measurements, X-ray diffraction analysis, scanning
   electron microscopy, and energy-dispersive spectroscopy At room
   temperature, the discharge capacity of ZrVxMn0.9-xNi1.1 (x = 0.1-0.8)
   alloys remains at a high level when x = 0.3-0.5. A C15 main phase alloy
   has good capacity. ZrV0.5Mn0.3T0.1Ni1.1 (T = Ni, Co, Fe, or Al) alloys
   exhibit lower discharge ability at room temperature because higher
   contents of V and Mn (i.e., (V + Mn)/AB(2) = 0.8) form more stable
   hydrides. Al substitution also stabilizes the hydrides effectively. All
   these alloys have discharge capacities of about 350 mAh g(-1) on heating
   to 328 K. Our further investigation showed that the substitution of Ti
   for Zr decreases markedly the thermodynamic stability of the hydrides
   and promotes a promising discharge capacity at room temperature. During
   cycling, the preferential anodic oxidation of some components, such as
   Ti and V, degrades the reversible storage ability. An electrochemical
   method was adopted to evaluate the PcT isotherm for Zr-based alloys.
   This method is suitable for all hydride electrodes as well. (C) 1999 The
   Electrochemical Society. S0013-4651(98)06-050-9. All rights reserved.
TC 19
Z8 4
ZB 0
ZR 0
ZS 0
Z9 22
SN 0013-4651
UT WOS:000079811000001
ER

PT J
AU Reed, RC
   Jackson, MP
   Na, YS
TI Characterization and modeling of the precipitation of the sigma phase in
   UDIMET 720 and UDIMET 720LI
SO METALLURGICAL AND MATERIALS TRANSACTIONS A-PHYSICAL METALLURGY AND
   MATERIALS SCIENCE
VL 30
IS 3
BP 521
EP 533
DI 10.1007/s11661-999-0044-6
PD MAR 1999
PY 1999
AB The kinetics of the formation of the sigma phase in the high strength
   nickel-based superalloys UDIMET 720 (U720) and UDIMET 720Li (U720Li)
   have been characterized using a combination of electrolytic extraction
   and quantitative X-ray diffraction (XRD) involving the Rietveld method.
   In order to perform the analysis, a database of crystallographic
   parameters is required and details of this are presented. It is shown
   that the numerical data generated using this technique are consistent
   with observations made using conventional optical, scanning, and
   transmission electron microscopies. The results are presented in the
   form of temperature-time-transformation (TTT) diagrams. It appears that
   U720Li is very much less prone to sigma precipitation than U720. The
   presence of a tensile stress accelerates the reaction, but the kinetics
   are very slow at temperatures lower than 700 degrees C. Thermodynamic
   calculations have been used in order to infer that the formation of
   sigma is associated predominantly with the dissolution of the gamma
   matrix. Theoretical modeling of sigma formation is carried out using a
   coupled thermodynamic/kinetic analysis assuming multicomponent
   diffusion-controlled growth. The numerical results are broadly
   consistent with the experimental data; in the U720Li alloy, there
   appears to be an incubation period associated with the onset of
   reaction, but this is negligible in U720. In principle, the method could
   be adapted for the quantification of microstructural instabilities in
   other superalloys. If a maximum tolerable amount of microstructural
   degradation is defined, the method provides a rational basis for the
   estimation of the limiting combinations of temperature, time, and stress
   that any given alloy can withstand.
ZS 1
Z8 4
ZB 0
ZR 0
TC 54
Z9 58
SN 1073-5623
UT WOS:000078868700004
ER

PT J
AU Kompany-Zareh, M
   Massoumi, A
TI Multicomponent determination of cobalt, copper, and iron with
   1,10-phenanthroline by principal component regression modelling of
   spectrophotometric data
SO FRESENIUS JOURNAL OF ANALYTICAL CHEMISTRY
VL 363
IS 3
BP 219
EP 223
DI 10.1007/s002160051177
PD FEB 1999
PY 1999
AB A spectrophotometric method for the simultaneous determination of Co,
   Cu, and Fe in ternary mixtures by means of 1,10-phenanthroline as a
   complexing agent was developed. The influence of chemical variables
   affecting the analytical reaction was evaluated. A principal component
   regression procedure was used to assess spectrophotometric data obtained
   from nineteen calibration solutions. The method was validated by
   applying it to the analysis of synthetic mixtures over the concentration
   ranges 0-407 mu mol Co/L, 0-189 mu mol Cu/L, and 0-143 mu mol Fe/L. It
   was also successfully employed for the analysis of two cobalt magnetic
   alloys. The relative errors in the determinations were less than 7% in
   most cases.
ZS 1
Z8 0
ZR 0
ZB 1
TC 7
Z9 7
SN 0937-0633
UT WOS:000078731000002
ER

PT J
AU Dobrovolsky, VD
   Solonin, YM
   Skorokhod, VV
   Khyzhun, OY
TI XPS and transmission electron microscopy of the multicomponent
   hydride-forming alloys
SO INTERNATIONAL JOURNAL OF HYDROGEN ENERGY
VL 24
IS 2-3
BP 195
EP 201
DI 10.1016/S0360-3199(98)00066-4
PD FEB-MAR 1999
PY 1999
AB The photoelectron spectrograms of the Ni2p, Ni3p, Co3p, Mn2p, Al2p, Ols
   and Cls in LaNi4.6Mn0.4, LaNi4.5Al0.5, MmNi(3.5)Co(0.7)Al(0.8), and
   Zr3d, Ti2p, V2p, Ni2p, Co2p, Ols, and Cls in Zr0.9VCo0.55Ni0.55 and
   Zr0.59Ti0.41V0.53Cr0.22 Fe0.20Co0.27Ni0.78 have been obtained. In a
   surface layer about 2-2.5 nm of both alloys, the main part of nickel
   atoms an in metallic state (Ni-0) and only a third of them in oxidized
   state (Ni+2, Ni+3). At the same time the concentration of nickel in
   surface layer of Zr-containing alloy is much lower as compared with
   Mm-containing alloy. The chemical state of Co and V atoms is similar to
   Ni atoms state, but their concentrations, especially of V, in surface
   layer is lower than that of nickel. The results of XPS have been
   compared with those of transmission electron microscopy of the thin
   foils of La- and Zr- based alloys. Dark field microphotographs of the
   oxidized alloys indicate presence of two different phases, which,
   according to electron microdiffraction, are nickel-based alloy and
   oxide. On the first stage of oxidation on the surface of foil the fine
   nickel particles (about 10 nm) and amorphous oxide phase appear.
   Complete oxidation of the foil leads to formation of eutectic-like
   structure of mixture of metallic and oxide phase. Some difference of the
   oxidized layer structure of investigated alloys have been observed. (C)
   1999 International Association for Hydrogen Energy. Published by
   Elsevier Science Ltd. All rights reserved.
CT 5th International Conference on Hydrogen Materials Science and Chemistry
   of Metal Hydrides (ICHMS 97)
CY SEP 02-08, 1997
CL KATSIVELI, UKRAINE
SP Int Assoc Hydrogen Energy
ZB 0
Z8 0
TC 6
ZS 0
ZR 0
Z9 6
SN 0360-3199
UT WOS:000079395200020
ER

PT J
AU Wright, CS
   Youseffi, M
   Wronski, AS
   Ansara, I
   Durand-Charre, M
   Mascarenhas, J
   Oliveira, MM
   Lemoisson, F
   Bienvenu, Y
TI Supersolidus liquid phase sintering of high speed steels Part 3:
   computer aided design of sinterable alloys
SO POWDER METALLURGY
VL 42
IS 2
BP 131
EP 146
DI 10.1179/003258999665486
PD 1999
PY 1999
AB Calculated multicomponent phase diagrams were used to identify high
   speed steel (HSS) type alloys having the potential to exhibit enhanced
   sinterability. The requirement was for an extensive austenite + carbide
   $ liquid phase field. Of the six tungsten and molybdenum based systems
   studied, Fe-14Mo-C + 4Cr-8Co systems were potentially the most
   promising. Appropriate compositions were water atomised and additional
   alloys prepared by blending annealed powders with graphite powders.
   Powders were compacted to green densities of about 70% theoretical and
   then vacuum sintered. Sinterability was assessed in terms of sintered
   densities and microstructures. Alloys containing Fe-13Mo-1.3C,
   Fe-14Mo-4Cr-1.3C, and Fe-14Mo8Co-4Cr-1.4C were sintered to full density
   at temperatures as low as 1170 degrees C, 70-150K lower than for
   existing HSSs. Sintering windows were 20-30 K, a significant improvement
   on existing HSSs. As sintered microstructures consisted of angular M6C
   carbides dispersed in martensitic matrixes, which is typical for
   correctly sintered HSS. Heat treatment response and cutting performance
