Repository: MatInfoUB/NLP-Queries

File: Co_superalloy_cast.txt (part 4 of 6)
FN Clarivate Analytics Web of Science
PD JAN
PY 2013
VL 75
BP 214
EP 219
DI 10.1016/j.matchar.2012.11.006
UT WOS:000314860900024
ER

PT J
AU Jahangiri, MR
   Arabi, H
   Boutorabi, SMA
AF Jahangiri, M. R.
   Arabi, H.
   Boutorabi, S. M. A.
TI Development of wrought precipitation strengthened IN939 superalloy
SO MATERIALS SCIENCE AND TECHNOLOGY
AB The potential of cast IN939 superalloy to be converted to wrought alloy has been explored in the present work. For this objective, bars of cast alloy were rolled under different conditions and then subjected to various heat treatment cycles. The results indicated that the yield strength, ultimate tensile strength and ductility of the wrought IN939 alloy are superior to the cast version. The stress rupture properties of wrought IN939 superalloy are better than those of the widely used superalloys, such as Nimonic 90 and Waspaloy, and approach the alloy Nimonic 105 properties. This is very notable because Nimonic 105 contains similar to 45 vol.-% gamma' that is much greater than the volume fraction of those strengthening precipitates in the alloy IN939 (similar to 35%). On the whole, the wrought form of this alloy has a high potential for manufacturing hot components to be used safely under aggressive turbine environment.
RI Boutorabi, seyed mohammad ali/S-6423-2018; Arabi, Hossein/T-3269-2018
OI Arabi, Hossein/0000-0003-3110-4198; Boutorabi, Seyed mohammad
   ali/0000-0002-3109-0593
SN 0267-0836
PD DEC
PY 2012
VL 28
IS 12
BP 1470
EP 1478
DI 10.1179/1743284712Y.0000000073
UT WOS:000311302700015
ER

PT J
AU Yuan, Y
   Gu, YF
   Zhong, ZH
   Osada, T
   Cui, CY
   Tetsui, T
   Yokokawa, T
   Harada, H
AF Yuan, Y.
   Gu, Y. F.
   Zhong, Z. H.
   Osada, T.
   Cui, C. Y.
   Tetsui, T.
   Yokokawa, T.
   Harada, H.
TI Creep mechanisms of a new Ni-Co-base disc superalloy at an intermediate
   temperature
SO JOURNAL OF MICROSCOPY
AB The microstructures of a new Ni-Co-base disc superalloy, TMW-4M3, before and after the creep test at 725 degrees C/630 MPa have been systematically investigated by transmission electron microscopy (TEM). The crept microstructures were marked as three different deformation stages (I, II and III) corresponding to the gradually increased strain. At stage I, stacking fault (SF) shearing was the main deformation mechanism. The SF was extrinsic and lay on {111} plane. However, deformation microtwinning became the dominant mode at stage II and III. The average spacing of deformation twins decreased from 109 +/- 15 nm at stage II to 76 +/- 12 nm at stage III, whereas the twin thickness did not change significantly. The influence of stacking fault energy (SFE) of ? matrix on the deformation mechanism is discussed. It is suggested that lower SFE in TMW-4M3 is partly responsible for the enhanced creep resistance.
RI OSADA, Toshio/D-3226-2014
OI Osada, Toshio/0000-0003-1539-9264
SN 0022-2720
EI 1365-2818
PD OCT
PY 2012
VL 248
IS 1
BP 34
EP 41
DI 10.1111/j.1365-2818.2012.03647.x
UT WOS:000308655400004
PM 22834947
ER

PT J
AU Zheng, L
   Xiao, CB
   Zhang, GQ
   Tang, X
   Tang, DZ
AF Zheng Liang
   Xiao Chengbo
   Zhang Guoqing
   Tang Xin
   Tang Dingzhong
TI Solidification and Segregation Behavior of Cast Ni-Base Superalloy IN792
SO RARE METAL MATERIALS AND ENGINEERING
AB The solidification process of cast Ni-base superalloy IN792 was comparatively investigated by differential scanning calorimeter (DSC) and isothermal solidification quenching (ISQ) experiment. The distribution characteristics of elements in solidified solid and residual liquid at different temperatures were also concerned. The isothermal solidification microstructure, the phase precipitation diagram, the solidification characteristic curve and the segregation behavior of elements at different temperatures in liquidus and solidus range were obtained. The results of ISQ indicate that the IN792 alloy possesses a liquidus temperature of 1328 degrees C. The onset of MC carbides and eutectic (gamma+gamma') formation take place at 1310 and 1225 degrees C, respectively. The secondary gamma' is precipitated at 1190 degrees C. The macro-solidus temperature determined by DSC was 1250 degrees C. The volume fraction of residual liquid at this temperature can reach about 5%. The end of the solidification happened at 1180 degrees C, designated as micro-solidus temperature. No liquid remained at this temperature. There is a 70 degrees C gap between macro and micro-solidus temperature. The hot tearing tends to occur in this temperature range. About 85 vol% solid phase was formed within a range of 30 degrees C below the liquidus temperature. In 1300 similar to 1270 degrees C range, the residual liquid in the interdendritic region changed from connected channels to the isolated micro-liquid pools, which is related to the formation of micro-porosity defect. The distribution coefficient of element W and Co are more than 1, indicating that they tend to distribute in solid phase in dendritic region, which are negative segregation elements. The distribution coefficients of element Zr, Mo, Ti, Ta and Cr are less than 1, indicating that they tend to distribute in liquid phase in interdendritic region, which are positive segregation elements. The element Al tends to distribute to liquid phase at the beginning of the solidification, and then be prone to concentrate in the solid phase in the dendritic region and transform to a negative segregation element followed by the solidification temperature decreased. The distribution coefficient of element Al and Ni increases but Mo and Cr decreases followed by the solidification temperature decreasing in 1325 similar to 1210 degrees C range. On the contrary, The distribution of element Al and Ni decreases but Mo and Cr increases followed by the solidification temperature decreasing in 1210 similar to 1180 degrees C range.
OI Zheng, Liang/0000-0001-7090-0635
SN 1002-185X
PD AUG
PY 2012
VL 41
IS 8
BP 1457
EP 1462
UT WOS:000309019400031
ER

PT J
AU Liu, G
   Liu, L
   Zhang, SX
   Yang, CB
   Zhang, J
   Fu, HZ
AF Liu Gang
   Liu Lin
   Zhang Shengxia
   Yang Chubin
   Zhang Jun
   Fu Hengzhi
TI EFFECTS OF Re AND Ru ON MICROSTRUCTURE AND SEGREGATION OF Ni-BASED
   SINGLE-CRYSTAL SUPERALLOYS
SO ACTA METALLURGICA SINICA
AB The influence of Re and Ru on segregation and microstructure evolution during heat treatment has been investigated in four Ni-based single-crystal superalloys with varied contents of Re (3%-6%, mass fractions) and Ru (0% and 3%). The additions of Re and Ru lead to the more severe segregation of alloying elements in as-cast structures. However, the effects of Ru on as-cast segregation can be neglected after the stepwise solution heat treatments. The additions of Re and Ru lead to the lower gamma'-coarsening rate, more cuboidal gamma'-morphology and reduced gamma'-size. Electron microprobe analysis (EPMA) indicates that Al, Ta and Ni partition to the gamma'-precipitates, whereas Re and Cr strongly partition to the gamma-matrix. In comparison to Re and Cr, Ru and W show the less tendency to partition to the gamma-matrix. Additionally, Re increases the supersaturation of Re, Cr, Co and W in the gamma-matrix, whereas Ru only slightly suppresses the partition of these TCP-forming elements to the gamma-matrix.
OI Liu, Gang/0000-0002-9135-6322
SN 0412-1961
PD JUL 11
PY 2012
VL 48
IS 7
BP 845
EP 852
DI 10.3724/SP.J.1037.2012.00001
UT WOS:000306448200011
ER

PT J
AU Wu, Q
   Li, SS
   Ma, Y
   Gong, SK
AF Wu, Qiong
   Li, Shusuo
   Ma, Yue
   Gong, Shengkai
TI Comparison of O adsorption on Ni3Al (001), (011), and (111) surfaces
   through first-principles calculations
SO PHYSICA B-CONDENSED MATTER
AB First-principles calculations were performed to study the properties of O adsorption on Ni3Al (0 0 1), (0 1 1), and (1 1 1) surfaces using the Cambridge serial total package (CASTEP) code. Stable adsorption sites are identified. The atomic and electronic structures and adsorption energies are predicted. The adsorption sites for O on the Ni3Al (0 0 1) surface are at the 2Ni-2Al fourfold hollow site, whereas O prefers to adsorb at the Ni-Al bridge site on (0 1 1) surface and 2Ni-Al threefold hollow site on (1 1 1) surface. It is found that O shows the strongest affinity for Al and the state of O is the most stabilized when O adsorbs on (0 0 1) surface, while the affinity of O for Al on (0 1 1) surface is weaker than (0 0 1) surface, and (1 1 1) surface is the weakest. The stronger O and Al affinity indicates more stable Al2O3 when oxidized. The experiment has shown that the oxidation resistance of single crystal superalloy in different orientations improves in the order of (1 11), (0 1 1), and (0 0 1) surface, suggesting that the oxidation in different crystallographic orientations may be related to the affinity of O for Al in the surface. (C) 2012 Elsevier B.V. All rights reserved.
SN 0921-4526
PD JUN 15
PY 2012
VL 407
IS 12
BP 2321
EP 2328
DI 10.1016/j.physb.2012.03.021
UT WOS:000303803000064
ER

PT J
AU Yuan, Y
   Gu, YF
   Osada, T
   Zhong, ZH
   Yokokawa, T
   Harada, H
AF Yuan, Y.
   Gu, Y. F.
   Osada, T.
   Zhong, Z. H.
   Yokokawa, T.
   Harada, H.
TI A new method to strengthen turbine disc superalloys at service
   temperatures
SO SCRIPTA MATERIALIA
AB TMW (R) superalloys have superior mechanical properties up to 725 degrees C. Numerous annealing twins are present because these alloys have relatively low stacking fault energies. Nanoscale deformation twins are the dominant mechanism during creep and tensile testing at 725 degrees C. In addition to traditional strengthening mechanisms enhanced by higher Ti addition, twinning structures enhanced by higher Co addition also play an important role in strengthening coarse-grained alloys at high temperatures. The effects of twin strengthening are discussed. (C) 2012 Acta Materialia Inc. Published by Elsevier Ltd. All rights reserved.
RI OSADA, Toshio/D-3226-2014
OI Osada, Toshio/0000-0003-1539-9264
SN 1359-6462
PD JUN
PY 2012
VL 66
IS 11
BP 884
EP 889
DI 10.1016/j.scriptamat.2012.01.025
UT WOS:000303621900010
ER

PT J
AU Feng, SB
   Zhang, NN
   Luo, XH
AF Feng Shaobo
   Zhang Nannan
   Luo Xinghong
TI INFLUENCE OF SEGREGATION ON LIQUID DENSITY IN THE MUSHY ZONE OF DZ483
   Ni-BASED SUPERALLOY
SO ACTA METALLURGICA SINICA
AB Ni-based superalloys have been widely applied in advanced aeroengine as gas turbine blades and vanes. The freckles in superalloys formed during directional solidification have deleterious influence on the properties of the alloys. The generation of freckles is associated with the local liquid density gradient in the mushy zone, which is obviously influenced by microsegregation of alloy elements. However, the individual contributions of the various elements to the total density variation are still not well known. Therefore, the effect of microsegregation on the liquid density variation in DZ483 Ni-based superalloy was investigated by isothermal solidification together with liquid quench method. Solidification microstructures were observed by optical microscope and SEM, and the compositions of the solids and the residual liquid were determined by EDS. Based on the compositions of residual liquids; the densities of liquids at different temperatures were calculated. The results show that the onset solidification temperature of DZ483 alloy is a little bit below 1335 degrees C; and MC, which is enriched with Ta and Ti, formed at about 1325 degrees C. The segregation coefficients of different elements show that W and Co are negative segregation elements, Ta and Ti positive segregation elements, while Al and Cr show little segregation. The density of the residual liquid generally decreases as the decrease of temperature, with the exception that it increases somewhat from 1325 to 1315 degrees C. Calculation results show that temperature has insignificant influence on liquid density, and variation of density is mainly due to rnicrosegregation. Segregations of Mo and Ta lead to the increase of density, but segregations of Ti and W present opposite effect. Contribution of each element to the variation of the liquid density is analyzed. The sequence of contributions of alloy elements to the variation of total liquid density is Ti>Ta>W>Cr>Mo>Al>Co. The formation of MC consumes an abundant of Ti and Ta, resulting in the increase of liquid density from 1325 to 1315 degrees C.
RI Xinghong, Luo/I-8395-2012
SN 0412-1961
PD MAY 11
PY 2012
VL 48
IS 5
BP 541
EP 546
DI 10.3724/SP.J.1037.2012.00037
UT WOS:000304515600005
ER

PT J
AU Zhong, ZH
   Gu, YF
   Yuan, Y
   Yokokawa, T
   Harada, H
AF Zhong, Zhihong
   Gu, Yuefeng
   Yuan, Yong
   Yokokawa, Tadaharu
   Harada, Hiroshi
TI Mechanical properties and fracture modes of an advanced Ni-Co-base disk
   superalloy at elevated temperatures
SO MATERIALS CHARACTERIZATION
AB The successful development of an advanced cast and wrought disk alloy, TMW-4M3, was initiated in the NEDO program supported by the Japanese government in cooperation with Mitsubishi Materials Corporation. This paper reports the mechanical properties and fracture modes of TMW-4M3 disk alloy, in order to support its high temperature uses and to understand prospective failure scenarios. The mechanical properties and fracture modes of tensile, creep, low cycle fatigue, and fatigue crack growth were evaluated up to 760 degrees C on specimens machined from the full-scale pancake-shaped disk. The excellent overall mechanical properties of TMW-4M3 alloy were demonstrated. Fracture modes were compared with different testing conditions and fractographic examinations indicated that the fracture modes shifted with changing test conditions. Surface crack initiation was the main failure mode at elevated temperatures. Crack propagation rate was accelerated above 650 degrees C due primarily to oxidation and degradation of mechanical strength. The results indicated that the TMW-4M3 alloy has at least 650 degrees C general capabilities and is promising for 700 degrees C or more applications. (C) 2012 Elsevier Inc. All rights reserved.
SN 1044-5803
EI 1873-4189
PD MAY
PY 2012
VL 67
BP 101
EP 111
DI 10.1016/j.matchar.2012.02.021
UT WOS:000303642600012
ER

PT J
AU Bakhtiari, R
   Ekrami, A
AF Bakhtiari, R.
   Ekrami, A.
TI Transient liquid phase bonding of FSX-414 superalloy at the standard
   heat treatment condition
SO MATERIALS CHARACTERIZATION
AB The as-cast samples of FSX-414 Co-based superalloy were heat treated at the standard solution and aging heat treatment cycles. Specimens for joining were cut from the as-cast ingot. Transient liquid phase (TLP) bonding was carried out at the standard solution cycle, using MBF-30 interlayer. Also, bonded specimens were homogenized at the standard aging condition.
   The microstructure of the as-cast, heat treated and TLP bonded specimens were studied. These studies showed that the non-uniform distributed carbides of the as-cast specimen were replaced by uniform ones during the heat treatment. Eutectic M23C6 carbides were observed in all specimens. Due to the complete isothermal solidification, no eutectic structure was observed in the bond region of bonded specimens. In the diffusion affected zone (DAZ) of these specimens, some intermetallics of the Co-B system were seen. Line scan EDS analysis across the bonding zone of the homogenized joint showed more uniform distribution of alloying elements in comparison with the unhomogenized joint.
   Hardness profiling across the bonding zone showed that isothermal solidification zone's (ISZ) hardness in the homogenized specimen is closer to the base metal (BM) hardness in comparison with the unhomogenized specimen. A hardness peak was observed in the DAZ region of the both homogenized and unhomogenized joints. Shear strength and shear fracture energy of the homogenized joint were about 93% and 82% those of the base metal, respectively. More fibrous zones and smaller dimples were observed at the homogenized joint's fracture surface, in comparison with the unhomogenized one. (C) 2012 Elsevier Inc. All rights reserved.
SN 1044-5803
PD APR
PY 2012
VL 66
BP 38
EP 45
DI 10.1016/j.matchar.2012.02.002
UT WOS:000303298500006
ER

PT B
AU Yuan, Y
   Gu, YF
   Zhong, ZH
   Osada, T
   Yokokawa, T
   Harada, H
AF Yuan, Y.
   Gu, Y. F.
   Zhong, Z. H.
   Osada, T.
   Yokokawa, T.
   Harada, H.
BE Huron, ES
   Reed, RC
   Hardy, MC
   Mills, MJ
   Montero, RE
   Portella, PD
   Telesman, J
TI CONTROLLING THE DEFORMATION MECHANISM IN DISK SUPERALLOYS AT LOW AND
   INTERMEDIATE TEMPERATURES
SO SUPERALLOYS 2012
CT 12th International Symposium on Superalloys
CY SEP 09-13, 2012
CL Seven Springs, PA
SP TMS
AB The newly developed TMW (R) disk superalloy exhibits better overall mechanical properties in the intended service temperature region (650-750 degrees C) than the most advanced cast & wrought disk alloy U720Li. Clarification of the underlying mechanisms is beneficial for designing advanced superalloys. Among the TMW alloys, TMW-4M3 has the best tensile strength and creep resistance. In this study, tensile tests of U720Li and TMW-4M3 were conducted at temperatures ranging from 25 degrees C to 750 degrees C. The deformation microstructures have been investigated by transmission electron microscopy (TEM). Dislocation activity, involving anti-phase boundary (APB), was the dominant mechanism in U720Li up to 725 degrees C. However, the transition of deformation mechanisms from dislocation pairs cutting to stacking fault (SF) shearing and deformation twinning was observed in TMW-4M3. A concise model related to the increased surface energy is put forward to describe the competing mechanisms. It is found that APB energy, SF energy (SFE), and volume fraction of tertiary gamma' have important influence on the transition of deformation mechanisms. The controlling of deformation mechanism by alloy design is discussed.
OI Osada, Toshio/0000-0003-1539-9264
BN 978-0-470-94320-5
PY 2012
BP 35
EP 42
UT WOS:000324518300004
ER

PT B
AU Osada, T
   Gu, YF
   Nagashima, N
   Yuan, Y
   Yokokawa, T
   Harada, H
AF Osada, Toshio
   Gu, Yuefeng
   Nagashima, Nobuo
   Yuan, Yong
   Yokokawa, Tadaharu
   Harada, Hiroshi
BE Huron, ES
   Reed, RC
   Hardy, MC
   Mills, MJ
   Montero, RE
   Portella, PD
   Telesman, J
TI NEW QUANTITATIVE ANALYSIS OF CONTRIBUTING FACTORS TO STRENGTH OF DISK
   SUPERALLOYS
SO SUPERALLOYS 2012
CT 12th International Symposium on Superalloys
CY SEP 09-13, 2012
CL Seven Springs, PA
SP TMS
AB The contributions of multiple strengthening factors to the 0.2% flow stress have been studied in a cast and wrought Ni-Co base disk superalloy with varying grain size, twin fraction and bimodal or trimodal gamma' size distributions. The alloy was heat-treated within the gamma' sub- and super-solvus temperature ranges between 1100 degrees C to 1180 degrees C, followed by two step aging heat-treatment. The contribution of each strengthening factor are analyzed by measuring its Vickers hardness at over a structural scale ranging from nano to micro levels and then by converting the hardness differences to the contribution to the 0.2% flow stress on the basis of the empirical relation: sigma(0.2)=2.46Hv. The results clearly show that the contribution of grain boundary strengthening decreased and reached zero with increasing solution temperature. The behavior followed Hall-Petch effect and Zener's pinning model, and strongly depended on the size and volume fraction of pinning primary gamma' that is un-dissolved during solution treatment. Meanwhile, the contributions of secondary and tertiary gamma' precipitation strengthening increased with increasing temperature. The behaviors also strongly depend on the volume fraction of the primary gamma' since the designed total volume fraction of gamma' of the alloy is approximately 0.5. As a result, the combinations of these strengthening factors lead to the maximum flow stress at solution temperature of 1135 degrees C. This would suggest that the primary gamma' plays an important role to optimize the microstructure combination through the solution heat-treatment.
OI Osada, Toshio/0000-0003-1539-9264
BN 978-0-470-94320-5
PY 2012
BP 121
EP 128
UT WOS:000324518300013
ER

PT B
AU Yoshinari, A
   Tamura, O
   Murata, Y
   Morinaga, M
AF Yoshinari, Akira
   Tamura, Osam
   Murata, Yoshinori
   Morinaga, Masahiko
BE Huron, ES
   Reed, RC
   Hardy, MC
   Mills, MJ
   Montero, RE
   Portella, PD
   Telesman, J
TI DEVELOPMENT OF NI-BASED DS SUPERALLOY WITH EXCELLENT OXIDATION
   RESISTANCE AND LCF PROPERTIES FOR POWER-GENERATION GAS TURBINES
SO SUPERALLOYS 2012
CT 12th International Symposium on Superalloys
CY SEP 09-13, 2012
CL Seven Springs, PA
SP TMS
AB In advanced industrial gas-turbine systems, there is a great demand for a new, excellent superalloy which can be used for large gas-turbine blades. Because it is very difficult to produce a large-scale Ni-based Single Crystal (SC) blade, we have developed new Directionally Solidified (DS) superalloys with an excellent combination of high-temperature creep strength, low-cycle-fatigue strength, good oxidation resistance, castability and hot-corrosion resistance. In this study, three kinds of Ni-based DS superalloys were designed with the aid of the d-electrons concept. The chemical compositions of these alloys were in the range of 1.4%Ti, 8.2%Cr, 11%Co, (0-1.0)%Ru, 3.6%Ta, 9.2%W, 1.0%Re, 5.2%Al, 1.40%Hf and balanced Ni in weight percent (wt%). Creep rupture tests, hot-corrosion burner-rig tests, low-cyclefatigue tests and oxidation tests were conducted with heat-treated DS specimens of these alloys. Two of the designed alloys showed the same level of creep rupture life as those of the 2nd generation DS superalloys currently in wide use. Oxidation tests at 1313K proved that the oxidation resistance of all the designed alloys was superior to that of all the reference alloys. The results of the hot-corrosion burner-rig tests showed that all the designed alloys had better corrosion resistance than the 2nd generation DS superalloys. As for Low-Cycle-Fatigue (LCF) strength, it was found that even 0.6%Ru addition greatly improved LCF strength, and the 0.6%Ru containing Alloy-B showed better LCF strength than any commercially used reference DS superalloys. A casting test was accomplished in a model bucket of a first stage blade of a 25MW-class gas turbine.
   Alloy-B is potentially a suitable alloy for making gas turbine blades with prolonged lifetimes and low maintenance costs in recent 1500 degrees C-class or even higher class gas turbines for power generation.
BN 978-0-470-94320-5
PY 2012
BP 255
EP 263
UT WOS:000324518300028
ER

PT B
AU Zhong, ZH
   Gu, YF
   Yuan, Y
   Osada, T
   Yokokawa, T
   Harada, H
AF Zhong, Z. H.
   Gu, Y. F.
   Yuan, Y.
   Osada, T.
   Yokokawa, T.
   Harada, H.
BE Huron, ES
   Reed, RC
   Hardy, MC
   Mills, MJ
   Montero, RE
   Portella, PD
   Telesman, J
TI LOW CYCLE FATIGUE BEHAVIOR OF A NEW WROUGHT Ni-Co-BASE DISK SUPERALLOY
   TMW-4M3
SO SUPERALLOYS 2012
CT 12th International Symposium on Superalloys
CY SEP 09-13, 2012
CL Seven Springs, PA
SP TMS
AB The low cycle fatigue behavior of a new cast and wrought Ni-Co-base superalloy TMW-4M3 was studied at 400, 650 and 725 degrees C under various strain ranges (0.79-1.22%). Detailed studies were performed on cyclic hardening/softening behavior, deformation substructure, fatigue life, as well as crack initiation and subsequent propagation. Continuous cyclic hardening until fracture was observed under various imposed strain ranges at 400 degrees C. Such hardening behavior was absent, whereas cyclic softening from the first cycle to failure at 650 and 725 degrees C was observed, except at 650 degrees C and low strain range (0.8%) where specimen exhibited relative stable stress response until failure initiation. Transmission electron microscopy analysis reveals that the cyclic hardening is due to the inhomogeneous dislocation activity and interactions of dislocations, and that cyclic softening is related to shearing of precipitates by stacking fault and coupled dislocation pairs combining with thermal activation process. Fatigue life decreased with increasing the test temperature or strain range. The relation between fatigue life and plastic strain followed the Coffin-Manson relation. Cracks often initiated on or near the surfaces of specimen during cycling, while subsurface carbide clusters initiation was also observed. Oxidation plays key role in accelerating crack propagation at 650 and 725 degrees C.
OI Osada, Toshio/0000-0003-1539-9264
BN 978-0-470-94320-5
PY 2012
BP 779
EP 786
UT WOS:000324518300086
ER

PT B
AU Gu, Y
   Zhong, Z
   Yuan, Y
   Osada, T
   Cui, C
   Yokokawa, T
   Harada, H
AF Gu, Y.
   Zhong, Z.
   Yuan, Y.
   Osada, T.
   Cui, C.
   Yokokawa, T.
   Harada, H.
BE Huron, ES
   Reed, RC
   Hardy, MC
   Mills, MJ
   Montero, RE
   Portella, PD
   Telesman, J
TI AN ADVANCED CAST-AND-WROUGHT SUPERALLOY (TMW-4M3) FOR TURBINE DISK
   APPLICATIONS BEYOND 700 degrees C
SO SUPERALLOYS 2012
CT 12th International Symposium on Superalloys
CY SEP 09-13, 2012
CL Seven Springs, PA
SP TMS
AB A new cast & wrought (C&W) superalloy, designated as TMW-4M3, has been developed on the basis of our innovative concept for applications of turbine disks and other components beyond 700 degrees C. TMW-4M3 contains 25 wt% Co and 6.2 wt% Ti, which are higher than that of commercial disk alloys. Full-scale pancakes with 400 mm in diameter and 50 mm in thickness were manufactured from TMW-4M3 alloy via a process route of triple-melting, billet making and disk forging. The investigations on the microstructure and the mechanical properties including tensile strength, creep resistance, fatigue strength and resistance to crack propagation of TMW-4M3 indicate that the alloy provides a 100MPa advantage in 0.2% yield strength at 750 degrees C and a 76 degrees C temperature advantage in 0.2%-strain creep performance loaded under 630MPa over Alloy 720Li (U720Li). The alloy maintains its gamma/gamma' two-phase structure exposed at 750 degrees C for up to 5000 hours. The increment of strength at high temperatures is attributed to the precipitation hardening caused by higher volume fraction of the secondary gamma' precipitates and twin boundary strengthening as a result of high density of annealing twins.
OI Osada, Toshio/0000-0003-1539-9264
BN 978-0-470-94320-5
PY 2012
BP 903
EP 910
UT WOS:000324518300099
ER

PT J
AU Li, R
   Guo, J
   Xing, XD
AF Li, Rong
   Guo, Jiang
   Xing, Xiang-dong
TI RESEARCH AND PRACTICE ON CRACKING OF 40CR BAR
SO METALURGIA INTERNATIONAL
AB The surface cracks of 40Cr bars produced by Henan Jiyuan Iron & Steel (GROUP) CO., LTD are investigated by sampling, examining and analyzing, and the reason for surface cracking in the bar is also verified. The results indicate that the contents of silicate nonmetallic inclusion exceed the allowable levels. Combining with productive process, it can be concluded that the silicate nonmetallic inclusion, carbon segregation as well as high drawing speed at the process of continuous casting are the reason for the surface cracking of 40Cr bar. The emergence of surface cracks can be controlled effectively with series measures, such as improving the quality of molten steel smelting, strengthening the test of the top slag and reforming the corresponding equipments, and so on, then the percent defective of steel could be decreased from 0.68% to 0.35%.
SN 1582-2214
PY 2012
VL 17
IS 6
BP 16
EP 19
UT WOS:000302988700005
ER

PT J
AU Zhou, SY
   Hu, R
   Jiang, L
   Li, JS
   Kou, HC
   Chang, H
   Zhou, L
AF Zhou, Shengyin
   Hu, Rui
   Jiang, Li
   Li, Jinshan
   Kou, Hongchao
   Chang, Hui
   Zhou, Lian
TI Microstructure evolution in undercooled Co80Pd20 alloys
SO JOURNAL OF MATERIALS SCIENCE
AB High undercooling has been achieved in Co80Pd20 melts by employing the method of molten glass denucleating combined with cyclic superheating, and the microstructure evolution with undercooling was systematically investigated. Within the achieved range of undercooling, 0-415 K, two kinds of grain refinements have been observed in the solidification microstructures. The three critical undercoolings are 72, 95, and 142 K, respectively. When undercooling is less than 72 K, the coarse dendritic morphology is formed, which is similar to the conventional as-cast microstructure. The first grain refinement occured in the range of undercooling, 72-95 K can be attributed to the breakup of dendrite-skeleton owing to remelting. When undercooling locates within 95-142 K, highly developed directional fine dendrite can be obtained because the severe solute trapping weakens the effect of solute diffusion during the dendrite growth. The second grain refinement occurred when undercooling exceeds the critical undercooling (a dagger T* = 142 K), the formation of fined equiaxed microstructure can be ascribed to the stress that originates from the extremely rapid solidification process, which resulted in the dendrite fragmentation finally.
RI jiang, li/A-9521-2011
OI Li, Jinshan/0000-0002-6894-9760; KOU, Hongchao/0000-0003-4960-9477
SN 0022-2461
PD AUG
PY 2011
VL 46
IS 16
BP 5495
EP 5502
DI 10.1007/s10853-011-5493-9
UT WOS:000290940400024
ER

PT J
AU Lavery, NP
   Jarvis, DJ
   Voss, D
AF Lavery, N. P.
   Jarvis, D. J.
   Voss, D.
TI Emission mitigation potential of lightweight intermetallic TiAl
   components
SO INTERMETALLICS
AB An environmental comparison is made between two gamma titanium aluminide (gamma-TiAl) alloys, Ti-46Al-8Nb and Ti-46Al-8Ta (at.%), and the standard nickel superalloy. INC713LC used for investment cast components in the low pressure (LP) turbine section of aero-engines. Over the complete lifetime, weight reduction by direct replacement could give significant reductions in CO(2) emissions, greatly outweighing the impact of other environmental emissions. (C) 2010 Elsevier Ltd. All rights reserved.
RI Lavery, Nicholas/F-8878-2012
OI Lavery, Nicholas/0000-0003-0953-5936
SN 0966-9795
PD JUN
PY 2011
VL 19
IS 6
SI SI
BP 787
EP 792
DI 10.1016/j.intermet.2010.11.019
UT WOS:000290779200007
ER

PT J
AU Tsunekane, M
   Suzuki, A
   Pollock, TM
AF Tsunekane, Masafumi
   Suzuki, Akane
   Pollock, Tresa M.
TI Single-crystal solidification of new Co-Al-W-base alloys
SO INTERMETALLICS
AB Solidification processing of new high-temperature Co-Al-W-base single-crystals has been investigated. Single-crystal bars with compositions of Co-9.4Al-10.7W, Co-8.8Al-9.8W-2Ta and Co-7.8Al-7.8W -1.5Ta-4.5Cr (at%) were successfully grown with a conventional Bridgman process. Helical grain selectors resulted in [001] dendritic growth with primary dendrite arm spacings in the range of 278 -364 mu m. Segregation of constituent elements in the dendritic structure was very limited, compared to Ni-base single-crystals. Concentration profiles obtained by electron microprobe and analyzed via the Scheil equation indicate distribution coefficients for Co, Al, W and Cr that are close to 1. The distribution coefficient of Ta was approximately 0.6, indicating preferential segregation to the liquid during solidification. These observations collectively suggest that convective instabilities and freckle formation are unlikely to occur during solidification of single-crystals of this new class of high strength Co-Al-W-base alloys. (C) 2011 Elsevier Ltd. All rights reserved.
SN 0966-9795
PD MAY
PY 2011
VL 19
IS 5
BP 636
EP 643
DI 10.1016/j.intermet.2010.12.018
UT WOS:000289126800004
ER

PT J
AU Li, JZ
   Li, JG
AF Li, Junzheng
   Li, Jianguo
TI Effect of high undercooling on Co-Ni-Ga ferromagnetic shape memory
   alloys
SO JOURNAL OF ALLOYS AND COMPOUNDS
AB Co45Ni25Ga30 ferromagnetic shape memory alloys were treated by glass fluxing combined with superheating cycling. The effect of high undercooling on solidified microstructure and transformation temperatures was investigated. The martensite lath is obviously refined and a mass of sub-grains are produced with the increase of undercooling. Undercooling rapid solidification introduces a number of dislocations and large internal stress, which give rise to the production of sub-grains in recovery. During the following annealing process, these sub-grains can gradually recrystallize and grow up with an amount of gamma' phase precipitated. Meanwhile, transformation temperatures of undercooled alloys are greatly elevated compared with those of as cast, which results from the large internal stress, and gradually reduce with the heating time. (C) 2010 Elsevier B.V. All rights reserved.
SN 0925-8388
PD MAR 17
PY 2011
VL 509
IS 11
BP 4242
EP 4246
DI 10.1016/j.jallcom.2010.12.120
UT WOS:000288310200008
ER

PT S
AU Yuan, C
   Guo, JT
   Zhou, LZ
AF Yuan, Chao
   Guo, Jianting
   Zhou, Lanzhang
BE Heilmaier, M
TI Effect of Nitrogen on Microstructure and Properties of a Cast
   Cobalt-Base Superalloy
SO EURO SUPERALLOYS 2010
SE Advanced Materials Research
CT European Symposium on Superalloys and their Applications
CY MAY 25-28, 2010
CL Wildbad Kreuth, GERMANY
AB The effect of the nitrogen on the microstructure and properties of a cast Co-based superalloy K640S was investigated with the different level ranged from 24 ppm to 85 ppm. The results indicate that almost all nitrogen exist in the form of nitride precipitation in the vacuum induction melting. It is found that high N level would extend the solidification window during the solidification process, and then increase the quantity of the carbide eutectic phases and led to the distribution in the network form of the eutectics in the interdendritic regions. High nitrogen content (more than 40 ppm) can reduced the mechanical properties of the testing alloy. So, it is suggested that the nitrogen in the recycled Co-based superalloys should be controlled at a suitable level in order to avoid the degradation of their properties.
SN 1022-6680
BN 978-3-03785-113-5
PY 2011
VL 278
BP 472
EP 478
DI 10.4028/www.scientific.net/AMR.278.472
UT WOS:000303548400079
ER

PT S
AU Bakhtiari, R
   Ekrami, A
AF Bakhtiari, R.
   Ekrami, A.
BE Ochsner, A
   Murch, GE
   Delgado, JMP
TI Microstructural Changes of FSX-414 Superalloy during TLP Bonding
SO DIFFUSION IN SOLIDS AND LIQUIDS VI, PTS 1 AND 2
SE Defect and Diffusion Forum
CT 6th International Conference on Diffusion in Solids and Liquids
CY JUL 05-07, 2010
CL Paris, FRANCE
AB The as-cast FSX-414 Co-based superalloy samples were solution treated at 1150 degrees C for 4h and then aged at 980 degrees C for 4h. Specimens for joining were cut from the as-cast ingot and TLP bonding carried out at the same conditions as for the solution and solution+aging treatment, using MBF-30 interlayer.
   Microstructures were studied for as-cast, heat treated and TLP bonded specimens. These studies showed that the ununiform distributed carbides of MC type in the as-cast specimens replaced by M(23)C(6) type carbides with uniform distribution in the heat treated microstructure. Due to complete isothermal solidification, no eutectic structure in the bond region wasobserved, but some intermetallics in the diffusion affected zone (DAZ) were observed. Microhardness tests were used to compare the hardness of age hardened specimens with bonded specimens at the same heat treatment condition. Hardness profile also showed a peak in DAZ region in spite of complete isothermal solidification.
SN 1012-0386
PY 2011
VL 312-315
BP 399
EP 404
DI 10.4028/www.scientific.net/DDF.312-315.399
PN 1,2
UT WOS:000297606300068
ER

PT S
AU Gao, YX
   Fang, ZG
   Wang, JS
AF Gao, Yuxin
   Fang, Zhigang
   Wang, Jiansheng
BE Jiang, ZY
   Li, SQ
   Zeng, JM
   Liao, XP
   Yang, DG
TI Structure and Properties of Superfine Coating on Cast Steel by
   Electro-Spark Deposition
SO MANUFACTURING PROCESS TECHNOLOGY, PTS 1-5
SE Advanced Materials Research
CT 2nd International Conference on Manufacturing Science and Engineering
CY APR 09-11, 2011
CL Guilin, PEOPLES R CHINA
SP Guangxi Univ, Guilin Univ Elect Technol, Univ Wollongong, Korea Maritime Univ, Hong Kong Ind Technol Res Ctr
AB Superfine coatings have been attempted to prepare by Electro-spark deposition (ESD) on cast steel substrate. The microstructures and properties of the coating were investigated by X-ray diffractometer (XRD), scanning electron microscopy (SEM) and microhardness tester. The results show that ultra-fine particles prevail in the coating. The primary phases of the coating contain Fe3W3C, Co3W3C, Si2W and W2C. Its average microhardness reaches 1511.75 HV. The results of abrasive test demonstrated that the coating had an excellent sliding wear resistance because the superfine particles distributed dispersedly in the coating increased the resistance to micro-cutting and plowing during the wear test, which effectively improves the surface performance of cast steel substrate.
SN 1022-6680
BN 978-3-03785-031-2
PY 2011
VL 189-193
BP 1018
EP +
DI 10.4028/www.scientific.net/AMR.189-193.1018
UT WOS:000292279500205
ER

PT J
AU Zakeri, M
   Lal-Avazpour, G
AF Zakeri, M.
   Lal-Avazpour, Gh.
TI Effect of heat treatment on mechanical properties of Co-29Cr-6Mo-0.3.3C
   superalloy
SO MATERIALS SCIENCE AND TECHNOLOGY
AB Investment cast Co-29Cr-6Mo-0.33C alloy tensile test specimens were subjected to heat treatment at 1230 degrees C under argon atmosphere for different times to ascertain what enhancement of tensile properties could be achieved by such processing. Improvements in tensile properties were observed in the 2 h annealed specimen. Also, tempering of this specimen at different times shows that tensile properties and hardness increase and exceed those of the ASTM specification. However, elongation decreases during tempering. The annealed specimen has better corrosion resistance in comparison with as cast specimen.
SN 0267-0836
PD JAN
PY 2011
VL 27
IS 1
BP 339
EP 343
DI 10.1179/026708309X12506933873585
UT WOS:000285870400058
ER

PT J
AU El-Bagoury, N
   Mohsen, Q
AF El-Bagoury, N.
   Mohsen, Q.
TI Gamma prime and TCP phases and mechanical properties of thermally
   exposed nickel-base superalloy
SO PHASE TRANSITIONS
AB The effect of long-term thermal exposure and casting superheat on microstructure, topologically close-packed (TCP) phases, gamma' precipitation and mechanical properties of an experimental Ni-base superalloy were studied. The investigated alloys were produced by investment casting process under two levels of superheat. After solution heat treatment, at 1180 degrees C for 2 h followed by air cooling; the two alloys under investigation were isothermally exposed at 845 degrees C for 24, 200, 1000, and 1500 h. The long-term thermal exposure conditions have a significant impact on the precipitation and morphology of TCP and gamma' phases. The sigma phase precipitated as needle and platelet shapes, whereas the mu phase formed in plate and agglomerated shapes. The mu phase has high concentration of Cr, Mo, W, and Co, while the sigma phase has high percentages of Ni and Ti. The mu phase was precipitated after thermal exposure of 200 h in the case of high superheat specimen and after 1000 h in low superheat specimen. The eta phase found was also a thick plate-like shape in the microstructure of both alloys in the interdendritic zones. The optimum size and volume fraction of gamma' precipitates were obtained after being thermally exposed for 200 and 1000 h for high and low superheat alloys, respectively. Consequently, the highest hardness level was achieved at the optimum conditions of gamma' precipitates in high and low superheat alloys.
SN 0141-1594
EI 1029-0338
PY 2011
VL 84
IS 11-12
BP 1108
EP 1122
DI 10.1080/01411594.2011.582379
UT WOS:000299705900022
ER

PT J
AU Miglietti, W
   Du Toit, M
AF Miglietti, Warren
   Du Toit, Madeleine
TI High Strength, Ductile Braze Repairs for Stationary Gas Turbine
   Components-Part II
SO JOURNAL OF ENGINEERING FOR GAS TURBINES AND POWER-TRANSACTIONS OF THE
   ASME
