Repository: MatInfoUB/NLP-Queries

File: Co_superalloy_comp(1).txt (part 4 of 22)
FN Clarivate Analytics Web of Science
SO OXIDATION OF METALS
AB Low-temperature hot corrosion tests were performed on bulk Cr2AlC MAX phase compounds for the first time. This material is a known alumina-former with good oxidation and Type I high-temperature hot corrosion resistance. Unlike traditional (Ni,Co)CrAl alumina formers, it contains no Ni or Co that may react with Na2SO4 salt deposits needed to form corrosive mixed (Ni,Co)SO4-Na2SO4 eutectic salts active in Type II hot corrosion. Cr2AlC samples coated with 20K(2)SO(4)-80Na(2)SO(4) salt were exposed to 300ppm SO2 at 700 degrees C for times up to 500h. Weight change, recession, and cross-sectional microstructures identified some reactivity, but much reduced (<1/10) compared to a Ni(Co) superalloy baseline material. Layered Al2O3/Cr2O3 scales were indicated, either separated by or intermixed with some retained salt. However, there was no conclusive indication of salt melting. Accelerated oxidation was proposed to explain the results, and coarse Cr7C3 impurities appeared to play a negative role. In contrast, the superalloy exhibited outer Ni(Co) oxide and inner Cr2O3 scales, with Cr-S layers at the interfaces. Massive spallation of the corrosion layers occurred repeatedly for the superalloy, but not at all for Cr2AlC. This indicates some potential for Cr2AlC as LTHC-resistant coatings for superalloys.
RI Smialek, James L./AAD-7588-2019
OI Smialek, James L./0000-0003-4310-5569; Gray, Simon/0000-0003-1265-0759
SN 0030-770X
EI 1573-4889
PD DEC
PY 2018
VL 90
IS 5-6
BP 555
EP 570
DI 10.1007/s11085-018-9857-2
UT WOS:000449331500002
ER

PT J
AU Makineni, SK
   Lenz, M
   Neumeier, S
   Spiecker, E
   Raabe, D
   Gault, B
AF Makineni, Surendra Kumar
   Lenz, Malte
   Neumeier, Steffen
   Spiecker, Erdmann
   Raabe, Dierk
   Gault, Baptiste
TI Elemental segregation to antiphase boundaries in a crept CoNi-based
   single crystal superalloy
SO SCRIPTA MATERIALIA
AB We report on the full three-dimensional compositional partitioning among the features of a planar imperfection comprising a superlattice intrinsic stacking fault (SISF) with its leading and trailing partials, as well as the antiphase boundary (APB) in the wake of the trailing partial formed in the L1(2)-ordered gamma' phase of a CoNi-based single crystal superalloy. The partial dislocations and the APB are found to be Cr/Co rich relative to the surrounding gamma' and richer in W/Ta/Ti compared to the gamma matrix phase. Solute diffusion mechanisms are derived from the compositional gradients in the vicinity of the imperfection. (C) 2018 Acta Materialia Inc. Published by Elsevier Ltd. All rights reserved.
RI Raabe, Dierk/A-6470-2009; Neumeier, Steffen/F-7092-2017
OI Raabe, Dierk/0000-0003-0194-6124; Neumeier, Steffen/0000-0001-7853-0368;
   Gault, Baptiste/0000-0002-4934-0458
SN 1359-6462
PD DEC
PY 2018
VL 157
BP 62
EP 66
DI 10.1016/j.scriptamat.2018.07.042
UT WOS:000445989500014
ER

PT J
AU Zhang, Y
   Fu, HD
   Zhou, XZ
   Zhang, YH
   Xie, JX
AF Zhang, Yi
   Fu, Huadong
   Zhou, Xiaozhou
   Zhang, Yuheng
   Xie, Jianxin
TI Effects of aluminum and molybdenum content on the microstructure and
   properties of multi-component gamma '-strengthened cobalt-base
   superalloys
SO MATERIALS SCIENCE AND ENGINEERING A-STRUCTURAL MATERIALS PROPERTIES
   MICROSTRUCTURE AND PROCESSING
AB Five novel Co-30N1-(6 + x)Al-(3-y)W-yMo-1Ta-3.5Ti-12Cr-0.1Hf-0.025 C (x = 0, y = 0, 1, and x = 2, y = 0, 1, 2 at%) multi-component polycrystalline gamma'-strengthened Co-base superalloys are designed to investigate the effects of Al and Mo content on the microstructure and properties in this study. Based on the 6Al3W alloy, the addition of 2 at% Al has the effects of increasing the gamma' solvus temperature, reducing the density, increasing the gamma' volume fraction and coarsening rate, reducing the Vickers hardness but increasing the yield strength at 750 degrees C. The replacement of 1 at% W by 1 at% Mo remarkably reduced the density with a negligible effect on the gamma' coarsening rate; Meanwhile, this slightly reduced the gamma' solvus temperature and volume fraction causing a slight decrease of Vickers hardness and yield strength at 750 degrees C. The experimental alloys all show relatively low density, large processing window, good microstructure stability at 750 degrees C and mechanical properties, especially for 6Al2W1Mo alloy which has density of 8.69 g cm(-3), processing window of 247 degrees C, room-temperature Vickers hardness of 5.1 GPa, stable microstructure without detrimental phase after a heat treatment of 900 degrees C @8 h + 750 degrees C @1000 h. These results may provide guidance for the development of the novel wrought Co-base superalloys with high performance and low density.
SN 0921-5093
EI 1873-4936
PD NOV 8
PY 2018
VL 737
BP 265
EP 273
DI 10.1016/j.msea.2018.09.058
UT WOS:000448493600031
ER

PT J
AU Zhou, XZ
   Fu, HD
   Zhang, Y
   Xu, H
   Xie, JX
AF Zhou, Xiaozhou
   Fu, Huadong
   Zhang, Yi
   Xu, Huan
   Xie, Jianxin
TI Effect of Ta and Ti on the solidification characteristics of novel
   gamma'-strengthened Co-base superalloys
SO JOURNAL OF ALLOYS AND COMPOUNDS
AB The effects of Ta and Ti on the microstructure, segregation and solidification path of Co-7A1-8W-base alloy were investigated using directional solidification quenching experiments and isothermal solidification quenching experiments. The results showed that the as-cast microstructure of the Co-7Al-8W alloy (Base alloy) is the gamma single phase. The Al element slightly segregates to the interdendritic regions, the W element slightly segregates to the dendritic core, and Co has almost no segregation. The solidification path of the Co-7Al-8W-4Ti alloy is L -> L-1+gamma -> L-2+gamma+(beta+gamma')(e) -> L-3+gamma+(beta+gamma')(e)+gamma'->gamma+(beta+gamma')(e)+gamma', After the addition of 1 at.% Ti, there is no change in the segregation of elements, the microstructure and the solidification path of the alloy. The Ta element strongly segregates to the interdendritic regions in the Co-7Al-8W-1Ta alloy. With the addition of 4 at.% Ti, the Ti element strongly segregates to the interdendritic regions, and the segregation of Al and W elements increases. Blocky gamma' phase and (beta+y')(e) eutectics form in the interdendritic regions. The solidification path of the Co-7Al-8W-4Ti alloy is L -> L-1+gamma -> L-2+gamma+(beta+Y')(e) -> L-3+gamma+(beta+gamma')(e)+gamma' ->gamma+(beta+gamma')(e)+y', After the addition of 1 at.% Ta+4 at.% Ti, the segregation of Al, Ta and Ti decreases, while the segregation of W increases. Laves phase, blocky gamma' phase and ((beta+y')e eutectics form in the interdendritic regions. The solidification path of the Co-7A1-8W-1Ta-4Ti alloy is L -> L-1+gamma -> L-2+gamma+Laves -> L-3+gamma+Laves+(beta+gamma')(e) -> L-4+gamma+Laves+(beta+gamma')(e)+gamma' -> gamma+Laves+(beta+gamma')(e)+gamma'. The above results could provide an experimental basis for composition optimization and solidification process control of novel gamma'-strengthened Co-base superalloys. (C) 2018 Elsevier B.V. All rights reserved.
SN 0925-8388
EI 1873-4669
PD NOV 5
PY 2018
VL 768
BP 464
EP 475
DI 10.1016/j.jallcom.2018.07.218
UT WOS:000446320700054
ER

PT J
AU Naujoks, D
   Weiser, M
   Salomon, S
   Stein, H
   Virtanen, S
   Ludwig, A
AF Naujoks, Dennis
   Weiser, Martin
   Salomon, Steffen
   Stein, Helge
   Virtanen, Sannakaisa
   Ludwig, Alfred
TI Combinatorial Study on Phase Formation and Oxidation in the Thin Film
   Superalloy Subsystems Co-Al-Cr and Co-Al-Cr-W
SO ACS COMBINATORIAL SCIENCE
AB Two Co-based superalloy subsystems, the ternary system Co-Al-Cr and the quasi-ternary system Co-Al-Cr-W with a constant amount of 10 at. % W, were deposited as thin-film materials libraries and analyzed in terms of phase formation and oxidation behavior at 500 degrees C in air. By combining energy-dispersive X-ray analysis and X-ray photoelectron spectroscopy high-throughput composition measurements, a detailed evaluation of the dependence between the initial multinary metal composition and the oxide scale composition which is forming upon oxidation on the surface of the thin film is established. Phase maps for both materials libraries are provided by high-throughput X-ray diffraction. In addition, the oxidation of a Co-Al-Cr-W bulk sample was analyzed and compared to a corresponding film in the library.
RI Stein, Helge Soren S/S-4031-2018; Ludwig, Alfred G/G-1111-2011; Stein,
   Helge/M-5595-2019; Virtanen, Sannakaisa/N-3699-2015
OI Stein, Helge Soren S/0000-0002-3461-0232; Ludwig, Alfred
   G/0000-0003-2802-6774; Stein, Helge/0000-0002-3461-0232; Weiser,
   Martin/0000-0002-9448-5787; Virtanen, Sannakaisa/0000-0002-7179-7593
SN 2156-8952
EI 2156-8944
PD NOV
PY 2018
VL 20
IS 11
BP 611
EP 620
DI 10.1021/acscombsci.8b00078
UT WOS:000450374200003
PM 30234964
ER

PT J
AU Li, HJ
   Ekh, M
   Colliander, MH
   Larsson, F
AF Li, Hongjia
   Ekh, Magnus
   Colliander, Magnus Hornqvist
   Larsson, Fredrik
TI Accounting for lattice coherency in a two-phase elastic-plastic
   self-consistent model for nickel-based superalloys
SO INTERNATIONAL JOURNAL OF PLASTICITY
AB A 2-site elastic-plastic self-consistent (EPSC) model is developed and implemented in order to account for crystallographic texture development and grain morphology evolution under strong correlations between neighbor grains of different phases, both in space and orientation. Predictions of the model adequately fit the published in situ neutron diffraction data for nickel-based superalloys at ambient and elevated temperatures, in which gamma and gamma' phases exhibit exact cube-cube orientation relationship. Comparison with 2-site model (small strain algorithm, nonrotation scheme) and 1-site model (finite strain algorithm, co-rotation scheme) has been made, and the result shows that the present 2-site model (finite strain algorithm, rotation scheme) leads to better predictions in lattice strain evolution where both rotation of crystal lattice and correlation between inclusions are accounted for, especially when the applied strain is larger than 0.02 for transverse direction and 0.05 similar to 0.18 for axial direction for the materials studied in this work. Based on a systematic study on the effects of grain-grain interaction and total grain number on the homogenized results, we found that transverse lattice strains of gamma (200) and/or gamma' (100) are sensitive to the interplay between gamma-gamma' interaction and evolution of grain orientation distribution with deformation, while that of gamma (220) and gamma' (110) are sensitive to the initial crystallographic texture.
RI Colliander, Magnus/U-7034-2018; Ekh, Magnus/B-5745-2016
OI Colliander, Magnus/0000-0002-6277-4875; Larsson,
   Fredrik/0000-0002-7786-5040; Ekh, Magnus/0000-0001-6925-7806
SN 0749-6419
EI 1879-2154
PD NOV
PY 2018
VL 110
BP 248
EP 271
DI 10.1016/j.ijplas.2018.07.006
UT WOS:000447095200014
ER

PT J
AU Meher, S
   Aagesen, LK
   Carroll, MC
   Pollock, TM
   Carroll, LJ
AF Meher, S.
   Aagesen, L. K.
   Carroll, M. C.
   Pollock, T. M.
   Carroll, L. J.
TI The origin and stability of nanostructural hierarchy in crystalline
   solids
SO SCIENCE ADVANCES
AB The structural hierarchy exhibited by materials on more than one length scale can play a major part in determining bulk material properties. Understanding the hierarchical structure can lead to new materials with physical properties tailored for specific applications. We have used a combined experimental and phase-field modeling approach to explore such a hierarchical structure at nanoscale for enhanced coarsening resistance of ordered gamma' precipitates in an experimental, multicomponent, high-refractory nickel-base superalloy. The hierarchical microstructure formed experimentally in this alloy is composed of a gamma matrix with gamma' precipitates that contain embedded, spherical gamma precipitates, which do not directionally coarsen during high-temperature annealing but do delay coarsening of the larger gamma' precipitates. Chemical mapping via atom probe tomography suggests that the supersaturation of Co, Ru, and Re in they' phase is the driving force for the phase separation, leading to the formation of this hierarchical microstructure. Representative phase-field modeling highlights the importance of larger gamma' precipitates to promote stability of the embedded gamma phase and to delay coarsening of the encompassing gamma' precipitates. Our results suggest that the hierarchical material design has the potential to influence the high-temperature stability of precipitate strengthened metallic materials.
RI Meher, Subhashish/B-9701-2017; Aagesen, Larry/B-6950-2017
OI Meher, Subhashish/0000-0003-1599-4346; Aagesen,
   Larry/0000-0003-4936-676X
SN 2375-2548
PD NOV
PY 2018
VL 4
IS 11
AR eaao6051
DI 10.1126/sciadv.aao6051
UT WOS:000452212000001
PM 30456300
ER

PT J
AU Chen, Y
   Zhao, XF
   Xiao, P
AF Chen, Ying
   Zhao, Xiaofeng
   Xiao, Ping
TI Effect of microstructure on early oxidation of MCrAlY coatings
SO ACTA MATERIALIA
AB Two MCrAlY coatings with the same nominal composition, but different microstructures are deposited onto Hastelloy (R) X superalloy substrates by low-pressure plasma spraying (LPPS) and high velocity oxygen fuel (HVOF) spraying, respectively. The early oxidation behaviour of the coatings at 1150 degrees C is studied. For the LPPS coating with relative coarse grains, the gamma and beta-phase show different oxidation behaviours: the oxide on the gamma-phase shows a multi-layer structure, consisting of outer (Ni,Co) (Cr,Al)(2)O-4, intermediate (Cr,Al)(2)O-3 and inner alpha-Al2O3; the oxidation of the beta-phase, however, is characterised by selective oxidation of aluminium and the oxide is composed of a mixture of theta and alpha-Al2O3. a For the nanocrystalline HVOF coating, it does not show site-specific oxidation and the oxidation is characterised by formation of an exclusive alpha-Al2O3 scale over the surface. The microstructure-dependent oxidation is quantitatively described from the perspective of oxidation kinetics, with contribution from both lattice and grain boundary diffusion taken into consideration. A critical grain size of the gamma-phase, below which formation of an exclusive Al2O3 scale can be achieved, is predicted and verified. The study gives new insights into oxidation of MCrAlY coatings. (C) 2018 Published by Elsevier Ltd on behalf of Acta Materialia Inc.
RI Zhao, Xiaofeng/M-5905-2019
OI Zhao, Xiaofeng/0000-0001-8390-4301; Chen, Ying/0000-0002-1074-6071
SN 1359-6454
EI 1873-2453
PD OCT 15
PY 2018
VL 159
BP 150
EP 162
DI 10.1016/j.actamat.2018.08.018
UT WOS:000445986300014
ER

PT J
AU Bocchini, PJ
   Sudbrack, CK
   Noebe, RD
   Seidman, DN
AF Bocchini, Peter J.
   Sudbrack, Chantal K.
   Noebe, Ronald D.
   Seidman, David N.
TI Temporal evolution of a model Co-Al-W superalloy aged at 650 degrees C
   and 750 degrees C
SO ACTA MATERIALIA
AB The temporal evolution of a gamma(f.c.c.)/gamma' (L1(2)) Co-8.8Al-73 W superalloy aged at 650 degrees C (10 min-4096 h) and 750 degrees C (10 min-256 h) is studied utilizing atom-probe tomography (APT), scanning electron microscopy, and Vickers microhardness testing. The evolution of the phase compositions, gamma' (L1(2)) volume fraction, and mean precipitate radius, <R2-D(t)>, are determined. Coarsening rate constants and temporal exponents are calculated for <R-D(t)> of the gamma' (L1(2))-nanoprecipitates. The temporal exponents are found to be generally close to 1/p = 1/3 as required for diffusion-limited coarsening. Tungsten solid-solubility is significantly reduced in the gamma(f.c.c.)-matrix at 650 degrees C (0.54 +/- 0.04 at. %) and 750 degrees C (1.35 +/- 0.06 at. %) when compared with aging at 900 degrees C (5.5 at. %). The value of <R-2D(t)> of the gamma' (L1(2))-nanoprecipitates increases with increasing aging time corresponding to an increase in the Vickers microhardness; the peak strength was not, however, achieved for the aging times investigated. The morphology of the gamma' (L1(2))-nanoprecipitates begins as spheroids but transitions to cuboids at longer aging times, with final the gamma' (L1(2)) volume fractions for aging at 650 degrees C and 750 degrees C being phi = 53% and 54%, respectively. The effect of quench-rate (either furnace-cooled, air-cooled, oil quenched, or water quenched) from a supersolvus temperature of 1050 degrees C on the microstructure of the alloy is also investigated. Slow cooling (furnace and air-cooling) is shown to result in a uniform distribution of nanometer sized gamma' (L1(2))-nanoprecipitates, unlike Ni-based superalloys in which the gamma' (L1(2))-nanoprecipitates form in a non-uniform or multimodal distribution. (C) 2018 Acta Materialia Inc. Published by Elsevier Ltd. All rights reserved.
RI Seidman, David/B-6697-2009
SN 1359-6454
EI 1873-2453
PD OCT 15
PY 2018
VL 159
BP 197
EP 208
DI 10.1016/j.actamat.2018.08.014
UT WOS:000445986300018
ER

PT J
AU Yu, BH
   Li, YP
   Nie, Y
   Mei, H
AF Yu, Bohua
   Li, Yunping
   Nie, Yan
   Mei, Hua
TI High temperature oxidation behavior of a novel cobalt-nickel-base
   superalloy
SO JOURNAL OF ALLOYS AND COMPOUNDS
AB Oxidation behavior of a novel cobalt-nickel-base superalloy in air from 600 to 900 degrees Cis investigated in details. The results indicate a two-layer oxide film formed on the surface after oxidation: the external layer of oxide film is mainly composed of Cr2O3 and a few of other oxides, and the inner layer dominantly contains Al2O3. During oxidation at higher temperature and long duration, evaporation of Mo-containing oxide leads to void formation and local failure in external oxide layer, characterized by roughening of oxide film. A formation mechanism of oxide film on this alloy during oxidation is proposed for the first time. (C) 2018 Elsevier B.V. All rights reserved.
RI Li, Yunping/M-2076-2016
SN 0925-8388
EI 1873-4669
PD OCT 15
PY 2018
VL 765
BP 1148
EP 1157
DI 10.1016/j.jallcom.2018.06.275
UT WOS:000444341900141
ER

PT J
AU Kurbatkina, VV
   Patsera, EI
   Levashov, EA
   Kaplanskii, YY
   Samokhin, AV
AF Kurbatkina, V. V.
   Patsera, E. I.
   Levashov, E. A.
   Kaplanskii, Yu. Yu.
   Samokhin, A. V.
TI Fabrication of Narrow-Fraction Micropowders of NiAl-Based Refractory
   Alloy CompoNiAl-M5-3
SO INTERNATIONAL JOURNAL OF SELF-PROPAGATING HIGH-TEMPERATURE SYNTHESIS
AB Powders of new CompoNiAl M5-3 heat-resistant alloy were prepared by mechanoactivated SHS from (Ni-Al-Cr-Co-Hf)-NaCl mixtures. Ni dissolution in Al melt was found to be the motive force of combustion. Unlike the binary Ni-Al system, NiAl is formed not in the melt but in the post-combustion zone as a result of diffusion-controlled processes. Conditions for MASHS were optimized toward fabrication of a superalloy with homogeneous composition/structure and low content of gas impurities. As-prepared combustion product was disintegrated into a powder and the latter was subjected to plasma spheroidization, keeping in mind the needs of additive manufacturing. The attained degree of spheroidization was 98%. The structure and phase/chemical compositions of spherical powders did not differ from those of the synthesized powders. After plasma treatment, the content of gas impurities (?(2) and N-2) decreased.
RI Kaplanscky, Yuri/L-7563-2016; Samokhin, Andrey V/L-8328-2013
OI Kaplanscky, Yuri/0000-0002-2153-0743; Samokhin, Andrey
   V/0000-0002-1708-5501
SN 1061-3862
EI 1934-788X
PD OCT
PY 2018
VL 27
IS 4
BP 236
EP 244
DI 10.3103/S1061386218040027
UT WOS:000453382100006
ER

PT J
AU Condruz, MR
   Matache, G
   Paraschiv, A
   Puscasu, C
AF Condruz, Mihaela Raluca
   Matache, Gheorghe
   Paraschiv, Alexandru
   Puscasu, Cristian
TI Homogenization heat treatment and segregation analysis of equiaxed
   CMSX-4 superalloy for gas turbine components
SO JOURNAL OF THERMAL ANALYSIS AND CALORIMETRY
AB Homogenization heat treatment and segregation analysis of equiaxed CMSX-4 nickel-based superalloy were investigated. The researches were focused on studying the influence of a multi-cycle heat treatment on the evolution of CMSX-4 superalloy in terms of microstructure and porosity. The heat treatment temperature was selected based on the chemical composition of superalloy and thermodynamic calculations of solidification path and phase formation using a thermodynamic software. Elemental partition coefficients were calculated using the local chemical compositions in different areas of the samples, before and after each heat treatment cycle. It was observed that Al, Ti and Ta segregate in the interdendritic regions and eutectic gamma-gamma' pools, while W, Re and Co segregate mainly in the dendrite cores and the dendrite arms. The compositional analysis shows an increase in the structure homogeneity after the heat treatment, but a certain compositional gradient between the dendrite cores and the interdendritic regions is still observed. The qualitative analysis based on the backscattered electron images sustains the results obtained from the compositional analysis regarding the homogenization of the alloy. A descending evolution of the cuboidal gamma' phase was observed until 6 h of holding, but after 9 h of holding at 1573 K the size of cuboidal gamma' phase starts to grow especially in the interdendritic regions. After long temperature holding time, a notable increase in porosity level was observed due to the partition coefficients of the alloying elements and dissolution of the residual phases (eutectic gamma-gamma' pools, coarse gamma').
SN 1388-6150
EI 1588-2926
PD OCT
PY 2018
VL 134
IS 1
BP 443
EP 453
DI 10.1007/s10973-018-7085-2
UT WOS:000444736600045
ER

PT J
AU Nithin, B
   Chattopadhyay, K
   Phanikumar, G
AF Nithin, B.
   Chattopadhyay, K.
   Phanikumar, G.
TI Characterization of the Hot Deformation Behavior and Microstructure
   Evolution of a New gamma-gamma ' Strengthened Cobalt-Based Superalloy
SO METALLURGICAL AND MATERIALS TRANSACTIONS A-PHYSICAL METALLURGY AND
   MATERIALS SCIENCE
AB Recently, cobalt-based gamma-gamma' microstructured superalloys have attracted attention. However, studies on their processing behavior [i.e., processing maps (the variation of strain rate sensitivity (m) with temperature)] are limited. Thus, the high-temperature flow behavior of a gamma-gamma' Co-30Ni-10Al-5Mo-2Ta-2Ti-5Cr (at. pct) superalloy was investigated using isothermal compression tests between 1348 and 1498 K at strain rates from 0.001 to 10 s(-1). The m contour map was generated using the experimental flow stress values, which were used to locate the optimum hot workability and desired microstructural processing range. A strong dependence of m on the deformation parameters (temperature, strain rate, and strain) was observed. A maximum m value of around 0.3 at 1460 K to 1498 K and strain rates of 0.01 to 0.5 s(-1) was found. The deformed samples show a fully recrystallized microstructure at high m. Unstable domains showed the formation of cavities at the grain boundary triple points and cracks along the grain boundaries at high strain rates (1 to 10 s(-1)), corresponding to m < 0.10. A constitutive model was developed using an Arrhenius hyperbolic sine function, yielding an apparent activation energy of 540 +/- 30 kJ mol(-1) for hot deformation. This study indicates reasonable formability under certain conditions below the solvus, thus opening possibilities for further thermomechanical treatment. (C) The Minerals, Metals & Materials Society and ASM International 2018
RI Phanikumar, Gandham/B-7915-2008
OI Phanikumar, Gandham/0000-0002-5198-317X
SN 1073-5623
EI 1543-1940
PD OCT
PY 2018
VL 49A
IS 10
BP 4895
EP 4905
DI 10.1007/s11661-018-4795-9
UT WOS:000443469700050
ER

PT J
AU Slone, CE
   Miao, J
   Mills, MJ
AF Slone, C. E.
   Miao, J.
   Mills, M. J.
TI Ultra-high strength and ductility from rolling and annealing of a
   Ni-Cr-Co superalloy
SO SCRIPTA MATERIALIA
AB A new processing route is demonstrated for producing a nickel-based alloy with 1099 MPa tensile yield strength and 30% elongation. A chromium- and cobalt-rich commercial alloy was solution-annealed, cold-rolled, and aged at different temperatures and times to develop partially-recrystallized microstructures with ordered Ni-3(ALTi)gamma' precipitates. These were tested in uniaxial tension and compared to alloys given the same heat treatment without rolling to assess the contributions of different strengthening mechanisms. Orientation mapping showed the development of a modest & LANG;111 & RANG; and & LANG;100 & RANG; double-fiber texture. Scanning transmission electron microscopy also revealed the development of exceptionally large dislocation densities including wall structures. (C) 2018 Acta Materialia Inc. Published by Elsevier Ltd. All rights reserved.
SN 1359-6462
PD OCT
PY 2018
VL 155
BP 94
EP 98
DI 10.1016/j.scriptamat.2018.06.033
UT WOS:000440958000020
ER

PT J
AU Laberge, M
   Bousser, E
   Schmitt, J
   Koshigan, M
   Schmitt, T
   Khelfaoui, F
   Isbitsky, S
   Vernhes, L
   Klemberg-Sapieha, JE
AF Laberge, M.
   Bousser, E.
   Schmitt, J.
   Koshigan, M.
   Schmitt, T.
   Khelfaoui, F.
   Isbitsky, S.
   Vernhes, L.
   Klemberg-Sapieha, J. E.
TI Predicting the Load-Carrying Capacity and Wear Resistance of
   Duplex-Coated Low-Strength Alloys for Severe Service Ball Valves
SO JOURNAL OF THERMAL SPRAY TECHNOLOGY
AB The load-carrying capacity and wear resistance of a duplex-coated 316 stainless steel were determined, and a finite element numerical approach was developed to predict and corroborate experimental observations. Low-strength alloys are generally used for highly demanding valve applications due to their superior chemical stability, galvanic corrosion resistance, and lower susceptibility to stress corrosion cracking failure. Hardfacing (using thermal spraying, laser cladding, or plasma transferred arc welding) is currently the most common solution to protect valve components. Hardfacing provides a thick, hardened case that significantly improves tribological performance. However, hardfaced layers provide lower wear resistance compared to vacuum-deposited hard coatings. One solution to further improve hardfacing performance is a duplex approach, which combines the two processes. This study investigates the following materials: a 316 stainless steel base hardfaced with laser-cladded Co-Cr superalloy and topped with a CVD nanostructured W-WC coating. Tribological properties of three configurations were assessed for their ability to delay initiation of plastic deformation and surface cracking under quasistatic loading and for their resistance to dry reciprocal sliding wear. The results demonstrate that finite element modeling allows numerical prediction and comparison of the load-carrying capacity and wear resistance of duplex-coated AISI 316 stainless steel.
OI Bousser, Etienne/0000-0001-8062-8911
SN 1059-9630
EI 1544-1016
PD OCT
PY 2018
VL 27
IS 7
BP 1177
EP 1186
DI 10.1007/s11666-018-0752-9
UT WOS:000446874600011
ER

PT J
AU Nithin, HS
   Vijay, D
   Ramesh, MR
AF Nithin, H. S.
   Vijay, Desai
   Ramesh, M. R.
TI Cyclic Oxidation and Hot Corrosion Behavior of Plasma-Sprayed CoCrAlY
   plus WC-Co Coating on Turbine Alloys
SO JOURNAL OF FAILURE ANALYSIS AND PREVENTION
AB Components in energy-producing systems suffer a variety of degradation processes such as oxidation and molten salt-induced corrosion as a consequence of complex multi-component gaseous environment. Coatings provide a composition that will grow the protective scale at high temperatures having long-term stability. Plasma spraying was used to deposit CoCrAlY + WC-Co composite coatings on turbine alloys of Hastelloy X and AISI 321. The thermocyclic oxidation behavior of coated alloys was investigated in static air and in molten salt (Na2SO4-60%V2O5) environment at 700 degrees C. The thermogravimetric technique was used to approximate the kinetics of oxidation in 50 cycles, each cycle consisting of heating and cooling. X-ray diffraction and SEM/EDAX techniques are used to characterize the oxide scale formed. Coated alloys showed a lower corrosion rate as compared to uncoated alloys. The coatings subjected to oxidation and hot corrosion showed slow scale growth kinetics. Preferential oxidation of Co, Cr, W and its spinel blocks the transport of oxygen and corrosive species into the coating by providing a barrier, thereby making the oxidation rate to reach steady state. As compared to the substrate alloys, coatings show better hot corrosion resistance.
SN 1547-7029
EI 1864-1245
PD OCT
PY 2018
VL 18
IS 5
BP 1133
EP 1142
DI 10.1007/s11668-018-0499-0
UT WOS:000446401200008
ER

PT J
AU Migas, D
   Moskal, G
   Mikuskiewicz, M
   Maciag, T
AF Migas, Damian
   Moskal, Grzegorz
   Mikuskiewicz, Marta
   Maciag, Tomasz
TI Thermogravimetric investigations of new gamma-gamma' cobalt-based
   superalloys
SO JOURNAL OF THERMAL ANALYSIS AND CALORIMETRY
AB The aim of the study is characterization of high-temperature oxidation behavior of new Co-based superalloys by thermogravimetry (TG). The following alloys have been taken into account: Co-9Al-9W, Co-20-Ni-7Al-7W, Co-10Al-5Mo-2Nb and Co-20Ni-10Al-5Mo-2Nb (at.%). The thermogravimetric analysis was carried out in the temperature range 40-1200 degrees C of heating rate 5 degrees min(-1). The investigation was performed using the thermal analyzer NETZSCH STA 449 F3 Jupiter. TG-DTG plots showed oxidation behavior up to 1200 degrees C and indicated the temperatures of further isothermal oxidation examinations. The oxidation behavior of basic Co-9Al-9W (at.%) alloy was compared to W-free Co-10Al-5Mo-2Nb and Co-20Ni-10Al-5Mo-2Nb (at.%) alloys. The obtained data showed different oxidation behavior dependably on the type of alloying elements. Moreover, the effect of Ni addition on oxidation performance was determined. The scales grown on Co-base superalloys after thermogravimetry were evaluated by means of scanning electron microscopy and energy dispersive spectroscopy.
RI Moskal, Grzegorz/AAC-9033-2019; Mikuskiewicz, Marta/M-3710-2019
OI Moskal, Grzegorz/0000-0001-7396-6568; Mikuskiewicz,
   Marta/0000-0002-1808-069X; Migas, Damian/0000-0003-0328-964X; Maciag,
   Tomasz/0000-0002-8974-2478
SN 1388-6150
EI 1588-2926
PD OCT
PY 2018
VL 134
IS 1
BP 119
EP 125
DI 10.1007/s10973-018-7420-7
UT WOS:000444736600013
ER

PT J
AU Fan, ZD
   Wang, CC
   Zhang, C
   Yu, YH
   Chen, H
   Yang, ZG
AF Fan, Zhongding
   Wang, Chenchong
   Zhang, Chi
   Yu, Yunhe
   Chen, Hao
   Yang, Zhigang
TI The temperature dependence of high-temperature strength and deformation
   mechanism in a single crystal CoNi-base superalloy
SO MATERIALS SCIENCE AND ENGINEERING A-STRUCTURAL MATERIALS PROPERTIES
   MICROSTRUCTURE AND PROCESSING
AB The thermal stability and high-temperature strength of single crystal CoNi-base superalloys, Co-30Ni-10Al-7W (at%) and Co-30Ni-10Al-7W-2Ta-3Ti (at%), containing gamma'(L1(2)) phase have been investigated. The investigated CoNi-base superalloy with alloying additions of Ti and Ta exhibits excellent gamma' solves temperature, 1236 degrees C, and high-temperature strength, 622 MPa at 900 degrees C, compared to reported gamma'-strengthening Co-base superalloys. Detailed analyses of the deformation mechanisms for the investigated alloys were carried out by using the transmission electron microscopy (TEM) characterization. Two different transitions of deformation mechanisms for the gamma' phase, from superpartial dislocation shearing to dislocation bypassing and to stacking fault shear, occurred in the investigated alloys as the deformation temperature increased above the peak temperatures. Meanwhile, the high-temperature strength of the investigated alloys largely decreased as the transitions of deformation mechanism took place. The influence of alloying effects on energies of faults and the relationship between high-temperature strength and deformation mechanisms were discussed.
SN 0921-5093
EI 1873-4936
PD SEP 26
PY 2018
VL 735
BP 114
EP 120
DI 10.1016/j.msea.2018.07.106
UT WOS:000447117300013
ER

PT J
AU Carton-Cordero, M
   Campos, M
   Freund, LP
   Kolb, M
   Neumeier, S
   Goken, M
   Torralba, JM
AF Carton-Cordero, Marta
   Campos, Monica
   Freund, Lisa P.
   Kolb, Markus
   Neumeier, Steffen
   Goeken, Mathias
   Torralba, Jose M.
TI Microstructure and compression strength of Co-based superalloys hardened
   by gamma ' and carbide precipitation
SO MATERIALS SCIENCE AND ENGINEERING A-STRUCTURAL MATERIALS PROPERTIES
   MICROSTRUCTURE AND PROCESSING
AB A Co-based superalloy, Co-9Al-9W (at%), was processed by mechanical alloying by high-energy milling of elemental powders and consolidated by field assisted hot pressing (FAHP). The milled powder particles mainly consist of undissolved bcc-W as well as WC and an Al and W rich fcc-gamma Co solid solution. After consolidation and heat treatment a fine grained microstructure with a high fraction of carbides and a gamma/gamma' microstructure was obtained. The compressive yield strength at room temperature was found to be 45% higher than that of previously reported results for Co-based superalloys. A similar level of strength was found at 700 degrees C. These extraordinary properties can be explained due to the multitude of hardening mechanisms that sintered Co-based superalloys possess: gamma' precipitation, carbide formation and the ultra-fine se-grain size promoted by the fast consolidation technique.
RI Campos, Monica/B-5213-2012; Torralba, Jose M/A-9033-2012; Neumeier,
   Steffen/F-7092-2017
OI Campos, Monica/0000-0002-8360-9561; Torralba, Jose
   M/0000-0003-2032-4144; Neumeier, Steffen/0000-0001-7853-0368
SN 0921-5093
EI 1873-4936
PD SEP 12
PY 2018
VL 734
BP 437
EP 444
DI 10.1016/j.msea.2018.08.007
UT WOS:000445993900048
ER

PT J
AU Singh, PK
   Mishra, SB
AF Singh, Prashant Kumar
   Mishra, S. B.
TI Erosion wear characteristics of HVOF Sprayed WC-Co-Cr and CoNiCrAlY
   coatings on IS-2062 structural steel
SO MATERIALS RESEARCH EXPRESS
AB Structural steel components of thermal power plants are exposed to the oxidative and erosive environment during the operation of the plants. Such steels have good structural properties but lack resistance to erosion. Hard coatings are deposited on structural steels to improve their erosion resistance while maintaining good structural properties. The current work emphasizes the role of HVOFsprayed WC-12Co-4Cr and Co-32-Ni-21Cr-8Al-0.5Y coatings on the erosive wear of IS-2062 structural steel. Coatings are evaluated in terms of hardness, erosion rate, adhesion to the substrate, surface roughness and porosity. The erosion tests are carried out using an air jet erosion tester at 30 degrees and 90 degrees impact angles under room temperature environment. From this investigation, it has been observed that WC-Co-Cr coating on IS-2062 structural steel provides better erosion resistance than Co-32-Ni-21Cr-8Al-0.5Y coating at both the impact angles. However, the higher erosion rate is found at 90 degrees impact angle than that at 30 degrees impact angle for both the coatings suggesting a dominating brittle erosion mechanism. Microhardness and surface roughness of the coatings played an important role in the erosion resistance of WC-Co-Cr and CoNiCrAlY coatings.
RI SINGH, PRASHANT KUMAR/AAA-1933-2020
OI SINGH, PRASHANT KUMAR/0000-0002-0580-4863; Mishra,
   Suryanarayan/0000-0002-2014-4613
SN 2053-1591
PD SEP
PY 2018
VL 5
IS 9
AR 095508
DI 10.1088/2053-1591/aad85d
UT WOS:000441827000001
ER

PT J
AU Forsik, SAJ
   Rosas, AOP
   Wang, T
   Colombo, GA
   Zhou, N
   Kernion, SJ
   Epler, ME
AF Forsik, Stephane A. J.
   Rosas, Alberto O. Polar
   Wang, Tao
   Colombo, Gian A.
   Zhou, Ning
   Kernion, Samuel J.
   Epler, Mario E.
TI High-Temperature Oxidation Behavior of a Novel Co-Base Superalloy
SO METALLURGICAL AND MATERIALS TRANSACTIONS A-PHYSICAL METALLURGY AND
   MATERIALS SCIENCE
CT 3rd European Conference on Superalloys (Eurosuperalloys)
CY SEP 09-13, 2018
CL Univ Oxford, Oxford, ENGLAND
HO Univ Oxford
AB A new polycrystalline gamma'-strengthened cobalt-base superalloy with improved oxidation resistance up to 1100 degrees C is presented. Based on the Co-Al-W-Ni-Cr-Ti system, the chemistry was optimized via computational thermodynamics, and an 18 kg ingot was successfully melted under vacuum and processed. During cyclic oxidation trials at 800 degrees C, 1000 degrees C, and 1100 degrees C, the Co-base superalloy gained significantly less mass per surface area than the benchmark Waspaloy tested in similar conditions. X-ray diffraction and EDS analysis of the oxidized surface showed that a continuous layer of Al2O3 forms between the substrate and the external oxides, providing the necessary oxidation resistance.
SN 1073-5623
EI 1543-1940
PD SEP
PY 2018
VL 49A
IS 9
SI SI
BP 4058
EP 4069
DI 10.1007/s11661-018-4736-7
UT WOS:000440714700024
ER

PT J
AU Manzoni, AM
   Haas, S
   Daoud, H
   Glatzel, U
   Forster, C
   Wanderka, N
AF Manzoni, Anna Maria
   Haas, Sebastian
   Daoud, Haneen
   Glatzel, Uwe
   Foerster, Christiane
   Wanderka, Nelia
TI Tensile Behavior and Evolution of the Phases in the
   Al10Co25Cr8Fe15Ni36Ti6 Compositionally Complex/High Entropy Alloy
SO ENTROPY
AB Compositionally complex alloys, or high entropy alloys, are good candidates for applications at higher temperatures in gas turbines. After their introduction, the equiatomic Al17Co17Cr17Cu17Fe17Ni17 (at.%) served as a starting material and a long optimization road finally led to the recently optimized Al10Co25Cr8Fe15Ni36Ti6 (at.%) alloy, which shows promising mechanical properties. Investigations of the as-cast state and after different heat treatments focus on the evolution of the microstructure and provide an overview of some mechanical properties. The dendritic solidification provides two phases in the dendritic cores and two different ones in the interdendritic regions. Three of the four phases remain after heat treatments. Homogenization and subsequent annealing produce a -' based microstructure, similar to Ni-based superalloys. The phase is Co-Cr-Fe rich and the ' phase is Al-Ni-Ti rich. The understanding of the mechanical behavior of the investigated alloy is supported and enhanced by the study of the different phases and their nanohardness measurements. The observations are compared with mechanical and microstructural data from commercial Ni-based superalloys, Co-based alloys, and Co-Ni-based alloys at the desired application temperature of similar to 800 degrees C.
OI Manzoni, Anna/0000-0001-7252-9286; Glatzel, Uwe/0000-0002-9637-2727
SN 1099-4300
PD SEP
PY 2018
VL 20
IS 9
AR 646
DI 10.3390/e20090646
UT WOS:000448333000024
ER

PT J
AU Chabina, EB
   Filonova, EV
   Raevskikh, AN
   Tsvetkova, EV
AF Chabina, E. B.
   Filonova, E. V.
   Raevskikh, A. N.
   Tsvetkova, E. V.
TI Dependence of Nickel Superalloy Structural Defects on Selective Laser
   Fusion Process Parameters
SO METAL SCIENCE AND HEAT TREATMENT
AB The structure of nickel superalloy ZhS6K-VI (the Ni - Co - Cr - Al - Ti - W- Mo - Nb system) after selective laser fusion (SLF) is studied. Structural components sensitive to the energy and rate of SLF parameters and to initial powder grain size are determined. Dependences of the geometric parameters and defects in the structure of the material after the SLF on grain composition of the powder and on the power and rate of the SLF are determined, and may be used for working out production regimes.
SN 0026-0673
EI 1573-8973
PD SEP
PY 2018
VL 60
IS 5-6
BP 373
EP 380
DI 10.1007/s11041-018-0286-2
UT WOS:000447660200015
ER

PT J
AU Locq, D
   Martin, M
   Ramusat, C
   Fossard, F
   Perrut, M
AF Locq, D.
   Martin, M.
   Ramusat, C.
   Fossard, F.
   Perrut, M.
TI gamma' Precipitation Study of a Co-Ni-Based Alloy
SO METALLURGICAL AND MATERIALS TRANSACTIONS A-PHYSICAL METALLURGY AND
   MATERIALS SCIENCE
CT 3rd European Conference on Superalloys (Eurosuperalloys)
CY SEP 09-13, 2018
