Repository: MatInfoUB/NLP-Queries

File: Co_superalloy_comp2.txt (part 4 of 7)
FN Clarivate Analytics Web of Science
AB Microstructural changes in a metallic oxidation protection coating (Ni-Co-Cr-Al-Y) applied on a nickel base superalloy were investigated by means of scanning and transmission electron microscopy. The changes are due either to thermal mechanical fatigue testing under high thermal gradients or to defined isothermal heat treatments. The coated specimens were quenched from temperatures between 840 and 1100degreesC to ambient temperature. The resultant phases, their local distribution and compositions were determined by energy dispersive X-ray (EDX) spectroscopy and electron diffraction. Phase equilibria at respective temperatures were determined by thermodynamic calculations based on the CALPHAD method. The calculated and experimentally determined phase distributions were compared. A particular microstructural feature, namely the existence and spatial distribution of spherical gamma' Ni3Al precipitates in the coating and the diffusion zone between substrate and coating, was used as a postmortem indicator for the maximum temperature experienced by the specimen during testing. This paper gives a road map for developing a microstructural-based temperature calibration for complex metallic materials using thermodynamic simulations. (C) 2004 Elsevier B.V. All rights reserved.
RI Bartsch, Marion/B-9501-2012
OI Bartsch, Marion/0000-0002-3952-2928
SN 0921-5093
PD OCT 25
PY 2004
VL 384
IS 1-2
BP 162
EP 171
DI 10.1016/j.msea.2004.05.052
UT WOS:000224489300019
ER

PT J
AU He, YZ
   Li, MX
   Yuan, XM
   Si, SH
AF He, YZ
   Li, MX
   Yuan, XM
   Si, SH
TI Microstructure of nano-Y2O3/cobalt based alloy composite coating by
   laser cladding
SO JOURNAL OF RARE EARTHS
AB Composite coatings made of nano-Y2O3/cobalt-based alloy and produced by crosscurrent CO2 laser on Ni-based superalloy are introduced. Cross-section or surface of the coatings was examined to reveal their microstructure using optical microscope, SEM, including EDS microanalysis, TEM and XRD. The results show that some equilibrium or non-equilibrium phases, such as gamma-Co, Cr23C6, Y2O3 and epsilon-Co exist in the coatings. Fine and short dendritic microstructure and columnar to equiaxed transition (CET) occurred by adding nano-Y2O3 particles. With the increasing amount of nano-Y2O3 (1%, mass fraction), fully equiaxed crystallization appeared. These are caused by nano-Y2O3 particles acting as new nucleation site and rapid solidification of the melt. The results also show that inhomogeneous dispersion of nano-Y2O3 results in the formation of epsilon-Co phase in the coatings. The sub-microstructure of the clad is stacking fault. The mechanism of the formation of equiaxed grains is also analyzed.
SN 1002-0721
PD OCT
PY 2004
VL 22
IS 5
BP 683
EP 686
AR PII 1002-0721(2004)05-0683-04
UT WOS:000227467600025
ER

PT J
AU Zhao, SQ
   Xie, XS
   Smith, GD
AF Zhao, SQ
   Xie, XS
   Smith, GD
TI The oxidation behavior of the new nickel-based superalloy Inconel 740
   with and without Na2SO4 deposit
SO SURFACE & COATINGS TECHNOLOGY
AB The new nickel-based superalloy, Inconel 740, with and without Na2SO4 deposit were oxidized in still air between 850 and 1000 degreesC to investigate the oxidation and hot corrosion behavior by means of XRD, SEM and EDS. The kinetic curves of the alloy oxidized at 950 degreesC without Na2SO4 deposit and at 850 degreesC with Na2SO4 deposit obeyed the parabolic law, whereas, the uniform parabolic growth behavior of oxide was not followed at 1000 degreesC without Na2SO4 deposit and at 950 degreesC with Na2SO4 deposit due to oxide spallation at 1000 degreesC and the evaporation of Na2CrO4 melt at 950 degreesC, respectively. The oxide scales consisted of Cr2O3, (Ni,Co)Cr2O4, TiO2, Al2O3 and internal oxides at all temperatures. The internal sulfidation took place due to the existence of Na2SO4 deposit. The complex layered structure of oxide scales was in favor of the resistance to oxidation. The deposition of Na2SO4 accelerated the oxidation of the alloy and the degradation of corrosion resistance of alloy with Na2SO4 deposit was attributed to the dissolution of Cr2O3 induced by basic fluxing in molten Na2SO4. (C) 2003 Elsevier B.V. All rights reserved.
SN 0257-8972
PD JUL 22
PY 2004
VL 185
IS 2-3
BP 178
EP 183
DI 10.1016/j.surfcoat.2003.12.003
UT WOS:000222563700007
ER

PT J
AU Kearsey, RM
   Beddoes, JC
   Jones, P
   Au, P
AF Kearsey, RM
   Beddoes, JC
   Jones, P
   Au, P
TI Compositional design considerations for microsegregation in single
   crystal superalloy systems
SO INTERMETALLICS
CT International Symposium on Intermetallic and Advanced Materials
CY MAR 02-06, 2003
CL San Diego, CA
AB This paper investigates the role of varying refractory addition levels on the microsegregation behaviour of single crystal (SX) superalloys systems during solidification. Specifically, a series of six Ni-base alloy compositions are set in a controlled manner, such that the chemical effects of Re, W, and Ru can be independently assessed. Each experimental alloy is produced in the SX condition utilizing a modified Bridgman casting process, with subsequent compositional analysis of the solidification structures via standard electron microprobe analysis (EPMA) methods. Qualitative partitioning results indicate typical SX alloy segregation behavior with elements such as Cr, Co, Re, Mo, and W all segregating towards the dendrite core regions, while the gamma' forming elements of Al, Ti, and Ta show favorable partitioning to the interdendritic gamma-gamma' eutectic regions. Both Ni and Ru exhibit ideal segregation behaviour with no favorable partitioning to either phase. Quantitative EPMA results indicate that as the nominal Re level increases, the severity of microsegregation to the dendrite core regions rises dramatically for Mo, Cr, and Re. Remarkably, evidence is presented demonstrating the role that Ru plays in counteracting the microsegregation effects of both increased Re and higher overall total refractory levels. (C) 2004 Elsevier Ltd. All rights reserved.
SN 0966-9795
PD JUL-SEP
PY 2004
VL 12
IS 7-9
SI SI
BP 903
EP 910
DI 10.1016/j.intermet.2004.02.041
UT WOS:000223396900032
ER

PT J
AU Hashizume, R
   Yoshinari, A
   Murata, Y
   Morinaga, M
AF Hashizume, R
   Yoshinari, A
   Murata, Y
   Morinaga, M
TI Development of Ni-based single crystal superalloys for power-generation
   gas-turbine blades
SO TETSU TO HAGANE-JOURNAL OF THE IRON AND STEEL INSTITUTE OF JAPAN
AB In advanced industrial gas-turbine systems, there has been a great demand for new single crystal (SC) superalloys with an excellent combination of high-temperature creep strength, hot-corrosion resistance and oxidation resistance. In this study, ten nickel-based SC superalloys were designed with the aid of the d-electrons concept. Their chemical compositions were in the range of 1.2-1.5% Ti, 3.8-6.5% Cr, 11% Co, 01.4% Mo, 6.5-7.4% Ta, 5.0-6.0% W, 3.6-5.4% Re, 5.1-5.5% Al, 0.12-0.14% Hf and balanced Ni in mass% units. A series of experiments such as creep rupture tests, burner rig tests and cyclic oxidation tests was conducted with the heat-treated SC specimens of these alloys. All the designed alloys were found to be superior in the creep rupture life to a second generation superalloy, CMSX-4. In the hot-corrosion resistance estimated from the burner rig tests, any designed alloys were comparable or even superior to CMSX-4. The oxidation resistance was very different amount the designed alloys, but some of them showed higher resistance than CMSX-4. Thus the SC alloys containing about 4-5 mass% Re had about 20 K higher temperature capability than CMSX-4, while exhibiting excellent hot-corrosion resistance and oxidation resistance.
SN 0021-1575
EI 1883-2954
PD JUL
PY 2004
VL 90
IS 7
BP 518
EP 525
DI 10.2355/tetsutohagane1955.90.7_518
UT WOS:000222565300009
ER

PT J
AU Zhang, K
   Tang, NY
AF Zhang, K
   Tang, NY
TI Reactions of Co based and Fe based superalloys with a molten Zn-Al alloy
SO MATERIALS SCIENCE AND TECHNOLOGY
AB Static corrosion tests of Co based and Fe based superalloys were carried out at 470degreesC in a molten Zn galvanising alloy containing about 0(.)22 wt.-%Al and saturated with Fe for various lengths of time up to 168 h (one-week). The superalloys readily reacted with the galvanising alloy and CoAl or Fe2Al5 formed initially on the sample surfaces. The reaction front moved towards the depth of the test pieces with increasing dipping time, leaving behind a Zn rich reaction zone. At the same time, other intermetallic phases formed in the Zn rich zone and on the surfaces of the samples. These intermetallic phases are complex in nature and vary with the alloys. In Stellite 6, Fe aluminide was prominently present in the vicinity of surviving carbide particles in the Zn rich zone of the sample tested for 168 h. Some areas of iron aluminide were intimately connected to Fe2Al5 particles building up on the sample surface. This observation suggests that the iron aluminide formed in the reaction zone provided ideal sites for the attachment of Fe2Al5 particles pre-existing in the melt onto the sample surfaces. It also served as nucleation and growth sites for the (FeAl5)-Al-2 compound on the sample surface. This is one possible mechanism of dross buildup on submerged hardware made of this type of Co based superalloy in continuous galvanising.
SN 0267-0836
PD JUN
PY 2004
VL 20
IS 6
BP 739
EP 746
DI 10.1179/026708304225017300
UT WOS:000222600200008
ER

PT J
AU Li, MX
   He, YZ
   Sun, GX
AF Li, MX
   He, YZ
   Sun, GX
TI Microstructure and wear resistance of laser clad cobalt-based alloy
   multi-layer coatings
SO APPLIED SURFACE SCIENCE
AB Multi-layer Co-based alloy (HMSP 2537) were deposited on Ni-based superalloy plate with a TJ-TL-T5000 type CO2 laser. Sections of such coatings were examined to reveal their microstructure and phase composition using optical microscope, scanning electron microscope (SEM), and X-ray diffractometer (XRD). The hardness and wear resistance of the coatings were tested. The results showed that the prime phase (gamma-Co dendrite) and other phases, such as CrNi, Co7W6, and Cr23C6 existed in the coatings. Dendrite or cellular microstructures were observed perpendicular to the interface, and coarsening microstructures were obtained as more layers deposited. Dendrite paralleling to laser scan speed was also found near the top surface of the last layer. Fine microstructures of gamma-Co dendrite and lamellar eutectic in inter-dendritic regions strengthened the coatings. Microhardness and wear resistance of the coatings were much higher than that of substrate but slightly decreased with layers increased. (C) 2004 Elsevier B.V. All rights reserved.
SN 0169-4332
EI 1873-5584
PD MAY 31
PY 2004
VL 230
IS 1-4
BP 201
EP 206
DI 10.1016/j.apsusc.2004.02.030
UT WOS:000221968100025
ER

PT J
AU Horita, T
   Xiong, YP
   Kishimoto, H
   Yamaji, K
   Sakai, N
   Yokokawa, H
AF Horita, T
   Xiong, YP
   Kishimoto, H
   Yamaji, K
   Sakai, N
   Yokokawa, H
TI Application of Fe-Cr alloys to solid oxide fuel cells for cost-reduction
   - Oxidation behavior of alloys in methane fuel
SO JOURNAL OF POWER SOURCES
CT 8th Grove Fuel Cell Symposium
CY SEP 24-26, 2003
CL London, ENGLAND
AB Oxide scale formations in anode gas atmospheres were investigated for three different Fe-Cr alloys as interconnects in solid oxide fuel cells (ZMG232, SUS430, and Fe-Cr-W). Oxidation with anode gases (CH4, H2O, CO, and CO2) caused a relatively thick oxide scale formation on the alloy surfaces even in low oxygen partial pressures at 1073 K. The distribution of elements in the oxide scale and the growth rates of oxide scales were compared among the examined alloys by glow discharge optical emission spectrometry (GDOES). Mn-Fe-Cr spinels and Cr2O3 were formed on ZMG232 and SUS430 surfaces, whereas only Cr2O3 formation was observed on Fe-Cr-W surface. Oxide scale thickness grew with annealing time by a parabolic relationship, and the growth rates were in the orders of 10(-6) to 10(-5)mum(2) s(-1) at 1073 K. The electrical conductivity after forming oxide scales was different depending on the oxide scale phases and thickness. The conductivity was in the order of 10S cm(-2) at 973 K for ZMG232 alloy. (C) 2004 Elsevier B.V. All rights reserved.
RI Horita, Teruhisa/I-5886-2018; Yamaji, Katsuhiko/L-6931-2018; Kishimoto,
   Haruo/M-4725-2018
OI Horita, Teruhisa/0000-0001-9103-5046; Yamaji,
   Katsuhiko/0000-0003-3688-9297; Kishimoto, Haruo/0000-0002-4526-9439
SN 0378-7753
PD MAY 14
PY 2004
VL 131
IS 1-2
BP 293
EP 298
DI 10.1016/j.jpowsour.2003.10.017
UT WOS:000221418800045
ER

PT J
AU Day, J
   Huang, X
   Yao, M
AF Day, J
   Huang, X
   Yao, M
TI Study on composition-induced microstructural variation in the interface
   between co-based hardfacing alloys and IN738Ni-based superalloy
SO JOURNAL OF MATERIALS ENGINEERING AND PERFORMANCE
AB Alloy mixtures with varying composition of two Co-based hardfacing alloys and IN738 Ni-based super alloy were examined using differential scanning calorimetry. The microstructure of the resulting specimens was then analyzed using optical and scanning electron microscopy and energy dispersive spectroscopy. The microstructural evolution between each bardfacing alloy and the IN738 substrate was documented and the formation of topologically close-packed and/or additional carbide phases was noted. Microstructures that are undesirable for high temperature and stress applications were produced in specimens with a higher degree of mixing (from 25 to 75 wt.% of hardfacing alloy in IN738). The two hardfacing alloys produced markedly different microstructures in the alloy mixtures due to differences in elemental composition. A hardfacing process that minimizes the degree of deposit-substrate mixing will be beneficial to the performance of the coating.
RI Huang, Xiao/Q-2906-2018
OI Huang, Xiao/0000-0001-8055-3745
SN 1059-9495
EI 1544-1024
PD APR
PY 2004
VL 13
IS 2
BP 158
EP 166
DI 10.1361/10599490418352
UT WOS:000220752900006
ER

PT J
AU Pascal, C
   Merlet, C
   Marin-Ayral, RM
   Tedenac, JC
   Boyer, B
AF Pascal, C
   Merlet, C
   Marin-Ayral, RM
   Tedenac, JC
   Boyer, B
TI Identification by electron probe microbeam analysis of submicron borides
   in joints of nickel base superalloys
SO MICROCHIMICA ACTA
CT 8th Workshop of the European-Microbeam-Analysis-Society
CY MAY 18-22, 2003
CL Chiclana de la Frontera, SPAIN
SP European Microbeam Anal Soc, Acerinox SA, Blackwell Publ Ltd, Cambridge Univ Press, Cameca SA, Edax Europe, European Commiss, JRC, Inst Transuranium Elements
AB The phases formed at the interface between an intermetallic (NiAl) and a nickel base superalloy joined by combustion synthesis were investigated, particularly the eutectic phases. Owing to their small size, the characterisation of these phases using a Castaing's electron microprobe encounters difficulties. The analysis volume size is generally too large to differentiate the phases from their surrounding matrix, even by using low accelerating voltage. Moreover, the eutectic phases contain boron, which is difficult to characterise by EPMA. Independently of the phases shape, the characterisation can be solved by viewing this complex system as a surrounding matrix and a multi layer system. The results of these simulations revealed the presence of two categories of borides: the eutectic boride MM'B-2(2) (M = Mo and M' = Co, Cr) and the solid solution boride [Cr1-x (Mo, W)(x)]B.
RI Tedenac, jean-Claude/L-5563-2017
OI Pascal, Celine/0000-0001-9803-1937
SN 0026-3672
EI 1436-5073
PD APR
PY 2004
VL 145
IS 1-4
BP 147
EP 151
DI 10.1007/s00604-003-0144-8
UT WOS:000221453500025
ER

PT J
AU Fritscher, K
   Leyens, C
   Schulz, U
AF Fritscher, K
   Leyens, C
   Schulz, U
TI Investigation of an as-sprayed NiCoCrAlY overlay coating. A
   thermoanalytical approach
SO MATERIALS SCIENCE AND ENGINEERING A-STRUCTURAL MATERIALS PROPERTIES
   MICROSTRUCTURE AND PROCESSING
AB A low pressure plasma sprayed (LPPS) NiCoCrAlY aircraft turbine blade overlay coating was investigated by differential thermal analysis (DTA). A pronounced irreversible endothermic reaction peak was observed at 975 degreesC for the as-sprayed coating. No equivalent reaction is observed for the LPPS coating in the annealed state and in Ni-Co-Cr-Al (Ni:Co = 2:1) compositions after slow furnace cool-down as well. The reaction scheme for the partial ternary AlNi-Cr-Ni system was taken as a reference standard for understanding the irreversible reaction, and was reexamined where necessary. The four-phase solid state reaction in the ternary system at 995 degreesC, according to gamma-Ni + beta-NiAl --> gamma'-Ni3Al + alpha-Cr, is compared with the occurrence of the reaction observed at 975 degreesC on the as-sprayed NiCoCrAlY coating material. It runs most likely according to gamma-Ni + -gamma'-Ni(3)AI --> alpha-Cr + beta-NiAl. The reaction at 975 degreesC is discussed in terms of metastable phase formation sequences. (C) 2003 Elsevier B.V. All rights reserved.
RI Leyens, Christoph/J-8781-2017
OI Leyens, Christoph/0000-0002-1885-9054; Schulz, Uwe/0000-0003-0362-8103
SN 0921-5093
EI 1873-4936
PD MAR 25
PY 2004
VL 369
IS 1-2
BP 144
EP 150
DI 10.1016/j.msea.2003.10.319
UT WOS:000220451400018
ER

PT J
AU Zheng, YR
   Zheng, L
   Zeng, Q
   Ruan, ZC
AF Zheng, YR
   Zheng, L
   Zeng, Q
   Ruan, ZC
TI Formation of primary M6C carbide and its effect on cast die superalloys
   with high content of tungsten
SO ACTA METALLURGICA SINICA
AB Nickel based superalloys with high content of tungsten (W) have been applied to cast the large size die. Because the formation of large amount of primary M6C phase embrittles the die, it is necessary to explore the forming condition of primary M6C. The experiments prove that the alloys containing carbon content higher than 0.15% (mass fraction) tend to precipitate primary M6C carbide and 10% Co can restrict the formation of M6C effectively. The primary M6C forms at 1375 V. The cooling rate between the solid and liquid temperature range can influence the precipitation of this phase sensitively. Rapid cooling retard the formation of M6C obviously. The section size effect of the formation of M6C exists in castings. For a heavy section possessing dendrite spacing higher than 150 mum, it is very easy to form M6C with a millimeter magnitude, which damages the high temperature strength of alloys. To prevent the precipitation of M6C in large size section die, the composition of alloy is recommended to maintain at the level of 0.04%-0.07% C and 10%-15% Co.
OI Zheng, Liang/0000-0001-7090-0635
SN 0412-1961
PD MAR
PY 2004
VL 40
IS 3
BP 285
EP 290
UT WOS:000220611700012
ER

PT J
AU Campbell, CE
   Zhao, JC
   Henry, MF
AF Campbell, CE
   Zhao, JC
   Henry, MF
TI Comparison of experimental and simulated multicomponent Ni-base
   superalloy diffusion couples
SO JOURNAL OF PHASE EQUILIBRIA AND DIFFUSION
AB A multicomponent diffusion mobility database for the Ni-rich fcc phase [2002Cam] is evaluated by comparing diffusion simulation to two experimental multicomponent Ni-base superalloy diffusion couples: Ni/Rene-88 and IN718/Rene-88. The diffusion simulations use composition-dependent thermodynamic and diffusion quantities within a finite difference code to simulate single-phase and multiphase planar layers. The multiphase layers consist of a matrix phase and a disperse phase. The calculated composition profiles, interdiffusion coefficients, phase fraction profiles, and location of Kirkendall porosity are compared with experimental results. To treat diffusion in the IN718 alloy, iron and carbon are added to the existing diffusion mobility database using previous assessment work and new assessments of Fe-Al and Fe-Co.
RI Zhao, Ji-Cheng/O-7563-2019; Zhao, Ji-Cheng (JC)/H-4387-2012
OI Zhao, Ji-Cheng/0000-0002-4426-1080; Zhao, Ji-Cheng
   (JC)/0000-0002-4426-1080
SN 1547-7037
PD FEB
PY 2004
VL 25
IS 1
BP 6
EP 15
DI 10.1361/10549710417966
UT WOS:000220981200003
ER

PT S
AU Rapin, C
   Vilasi, M
   Podor, R
   Carton, A
   Gaillard-Allemand, B
   Berthod, P
   Steinmetz, P
AF Rapin, C
   Vilasi, M
   Podor, R
   Carton, A
   Gaillard-Allemand, B
   Berthod, P
   Steinmetz, P
GP trans tech publications
BE Steinmetz, P
   Wright, IG
   Meier, G
   Galerie, A
   Pieraggi, B
   Podor, R
TI Three examples of high-temperature corrosion of metals by molten glasses
SO HIGH TEMPERATURE CORROSION AND PROTECTION OF MATERIALS 6, PRT 1 AND 2,
   PROCEEDINGS
SE Materials Science Forum
CT 6th International Symposium on High Temperature Corrosion and Protection
   of Materials
CY MAY 16-21, 2004
CL Les Embiez, FRANCE
SP Univ Henri Poincare, ORNL, EPRI, CEFRACOR, European Federat Corros
AB The effects of glass redox, glass basicity and glass temperature on the metallic material corrosion in molten glass are illustrated with regard to three examples. a) The corrosion of a platinum alloy immersed in a Te-bearing glass under reducing conditions is due to the formation of low melting temperature PtxTe1-x compounds. b) The corrosion of a Ni-base superalloy immersed in a Mo-bearing glass in a reducing atmosphere is due to the dissolution of the chromia protective scale. Indeed the cathodic reaction (Mo(VI)lozenge Mo-III) generates O2- ions which can promote the basic dissolution of Cr2O3. c) The corrosion of a Co-base superalloy in molten C-glass is investigated as a function of temperature, yielding to the demonstration of the existence of a maximum using temperature, characterized by a passive-to-active state transition.
RI Podor, Renaud/N-3746-2019
OI Podor, Renaud/0000-0002-8103-1743; BERTHOD, Patrice/0000-0002-8035-927X
SN 0255-5476
BN 0-87849-945-8
PY 2004
VL 461-464
BP 1125
EP 1132
DI 10.4028/www.scientific.net/MSF.461-464.1125
UT WOS:000223339700133
ER

PT J
AU Haynes, JA
   Pint, BA
   Porter, WD
   Wright, IG
AF Haynes, JA
   Pint, BA
   Porter, WD
   Wright, IG
TI Comparison of thermal expansion and oxidation behavior of various
   high-temperature coating materials and superalloys
SO MATERIALS AT HIGH TEMPERATURES
AB The thermal expansion mismatch between a metallic substrate and its external oxide scale generates a strain on cooling that is a primary cause of spallation of protective oxide scales. This study compares thermal expansion behavior and cyclic oxidation performance of the two major composition classes of high-temperature commercial coatings for protection of single-crystal superalloys. The thermal expansion of cast MCrAlY (M = Ni and/or Co) alloys and cast aluminides (NiAl, (Ni,Pt)Al and Ni(3)Al) was measured at temperatures up to 1300degreesC and compared to that of a single-crystal Ni-base superalloy. The tendency for scale spallation from each alloy was evaluated by cyclic oxidation testing at 1150degreesC. The coefficients of thermal expansion for the aluminides were lower than those of the MCrAlY-based alloys at all temperatures and scale adherence to the Hf-doped aluminides was generally superior. Scale adherence to the various compositions of MCrAlY-type alloys did not directly correlate to their thermal expansion behavior or substrate strength. For both types of materials, the presence of a reactive element (Y,Hf, etc.) had no detectable effect on thermal expansion but a major effect on scale adherence. There was no obvious influence of At content on the thermal expansion of beta phase Ni-Al compositions. The addition of Pt resulted in a lower average thermal expansion for hyperstoichiometric (Ni,Pt)AI at temperatures above 930degreesC, but this effect was not observed in hypostoichiometric (Ni,Pt)AI.
RI Pint, Bruce/A-8435-2008; Haynes, James Allen/AAE-9684-2019
OI Pint, Bruce/0000-0002-9165-3335; 
SN 0960-3409
PY 2004
VL 21
IS 2
BP 87
EP 94
DI 10.3184/096034004782749944
UT WOS:000222765300003
ER

PT J
AU Kindrachuk, V
   Wanderka, N
   Banhart, J
   Mukherji, D
   Del Genovesse, D
   Rosler, J
AF Kindrachuk, V
   Wanderka, N
   Banhart, J
   Mukherji, D
   Del Genovesse, D
   Rosler, J
TI Intragranular precipitation in Inconel 706: 3D atom-probe and HRTEM
   investigations
SO STEEL RESEARCH INTERNATIONAL
AB The microstructure of Inconel 706 alloy was studied by three-dimensional atom probe (3DAP) and high resolution transmission electron microscopy (HRTEM) after two heat treatments: direct ageing (DA) and modified stabilization heat treatment (MST). Both heat treatments produced intermetallic gamma' and gamma" phases in nanometer size. The microchemical information of the individual gamma' and gamma" precipitates as well as of the gamma'/gamma" and gamma"/gamma'/gamma" co-precipitates was obtained by 3DAR Atom probe analysis on individual precipitates showed different partitioning behaviour compared to that of co-precipitates. Small clusters of Nb were found around individual gamma' precipitates.
RI Banhart, John/E-8694-2011; Mukherji, Debashis/M-1646-2019
OI Banhart, John/0000-0003-4480-7730; Mukherji,
   Debashis/0000-0001-6882-4709
SN 0177-4832
PD JAN
PY 2004
VL 75
IS 1
BP 74
EP 78
DI 10.1002/srin.200405929
UT WOS:000188261600011
ER

PT J
AU Mukherji, D
   Strunz, P
   DEL Genovese, D
   Gilles, R
   Rosler, J
   Wiedenmann, A
AF Mukherji, D
   Strunz, P
   DEL Genovese, D
   Gilles, R
   Rosler, J
   Wiedenmann, A
TI Investigation of microstructural changes in INCONEL 706 at high
   temperatures by In-situ small-angle neutron scattering
SO METALLURGICAL AND MATERIALS TRANSACTIONS A-PHYSICAL METALLURGY AND
   MATERIALS SCIENCE
AB The Ni-Fe based superalloy INCONEL 706 (IN706) has a complex microstructure and many A(3)B type phases, e.g., Ni3Al gamma', Ni3Nb gamma', Ni3Nb delta, or Ni3Ti eta precipitates can form. The various precipitates can also have different morphologies, i.e., plate, needle, cube, or disc shape, and some of them exist as co-precipitates-gamma'/gamma''. In the present study, in-situ measurements by small-angle neutron scattering (SANS) were performed to monitor the microstructural evolution at elevated temperatures. The SANS measurements were complemented by microstructural observations at room temperature by scanning electron microscopy and transmission electron microscopy (SEM and TEM). It is demonstrated that eta plates and gamma'' needles form directly at high temperatures. Cooling from high temperature produces fine dispersions of gamma'/gamma'' precipitates, which coarsen on reheating to lower stabilization temperatures (893 and 993 K). The final morphology of the gamma'/gamma'' co-precipitates, i.e., compact/noncompact type very much depends on the stabilization temperature and the cooling rates from prior higher-temperature stabilization steps.
RI Strunz, Pavel/D-1610-2011; Mukherji, Debashis/M-1646-2019
OI Strunz, Pavel/0000-0002-0829-4926; Mukherji,
   Debashis/0000-0001-6882-4709
SN 1073-5623
PD DEC
PY 2003
VL 34A
IS 12
BP 2781
EP 2792
DI 10.1007/s11661-003-0179-9
UT WOS:000187241200009
ER

PT J
AU Michon, S
   Berthod, P
   Aranda, L
   Rapin, C
   Podor, R
   Steinmetz, P
AF Michon, S
   Berthod, P
   Aranda, L
   Rapin, C
   Podor, R
   Steinmetz, P
TI Application of thermodynamic calculations to study high temperature
   behavior of TaC-strengthened Co-base superalloys
SO CALPHAD-COMPUTER COUPLING OF PHASE DIAGRAMS AND THERMOCHEMISTRY
AB A database for cobalt-base superalloys was built up by combing the binary and ternary thermodynamic descriptions available in the SSOL (SGTE) database and from the literature. Using this database, results of thermodynamic calculations for several cobalt-base superalloys were compared to the experimentally observed n-microstructure of the alloys after homogenization at high temperatures and quenching. Three examples are presented: prediction of phase equilibria versus temperature and composition; selection of highly refractory materials using isothermal sections; and evaluation of local melting temperature in the case of skin formation of Co-base alloy during air oxidation at 1300 degreesC. The agreement between calculated prediction and experimental observation is satisfactory. (C) 2004 Elsevier Ltd. All rights reserved.
RI Podor, Renaud/N-3746-2019
OI Podor, Renaud/0000-0002-8103-1743; BERTHOD, Patrice/0000-0002-8035-927X
SN 0364-5916
EI 1873-2984
PD SEP
PY 2003
VL 27
IS 3
BP 289
EP 294
DI 10.1016/j.calphad.2003.12.003
UT WOS:000220038100006
ER

PT J
AU Yang, ZG
   Weil, KS
   Paxton, DM
   Stevenson, JW
AF Yang, ZG
   Weil, KS
   Paxton, DM
   Stevenson, JW
TI Selection and evaluation of heat-resistant alloys for SOFC interconnect
   applications
SO JOURNAL OF THE ELECTROCHEMICAL SOCIETY
AB Over the past several years, advances in the design and fabrication of planar solid oxide fuel cells (SOFCs) have led to a steady reduction in the temperatures necessary for their operation. Consequently, it appears more realistic now to use low cost heat-resistant alloys for interconnect components in the SOFC stack. However, no specific criteria or inclusive study are available as a reference to help select and evaluate suitable candidates from the hundreds of available heat-resistant alloy compositions, which overall demonstrate oxidation resistance at high temperatures. In this work, composition criteria have been proposed for the preselection of heat-resistant compositions, such as Ni-, Fe-, and Co-based superalloys, Cr-based alloys, and stainless steels. The proposed criteria have been employed to establish a database of heat-resistant alloys at Pacific Northwest National Laboratory, where a systematic approach has been initiated to evaluate and modify and/or develop alloys for SOFC interconnect applications. The preselected compositions are further evaluated by referring in-house studies and reference to published data. It appears that it would be difficult for traditional alloys to fully satisfy the materials requirements for long-term operation at temperatures higher than 700degreesC. However, the applicability can be improved via surface/bulk modification and by the implementation of novel stack designs. (C) 2003 The Electrochemical Society.
SN 0013-4651
PD SEP
PY 2003
VL 150
IS 9
BP A1188
EP A1201
DI 10.1149/1.1595659
UT WOS:000184673100007
ER

PT J
AU Li, MH
   Sun, XF
   Li, JG
   Zhang, ZY
   Jin, T
   Guan, HR
   Hu, ZQ
AF Li, MH
   Sun, XF
   Li, JG
   Zhang, ZY
   Jin, T
   Guan, HR
   Hu, ZQ
TI Oxidation behavior of a Single-crystal Ni-base superalloy in air. I: At
   800 and 900 degrees C
SO OXIDATION OF METALS
AB The oxidation behavior of a Single-crystal Ni-base superalloy was studied using discontinuous thermogravimetric analysis (TGA) and prolonged exposure in air at 800 and 900degreesC. The mass gain of specimens at 900degreesC was found to be lower than that of specimens at 800degreesC because of the formation of a protective inner alpha-Al2O3 layer at 900degreesC. A subparabolic time dependence ( n = 0.16 at 800degreesC and n = 0.10 at 900degreesC) of the oxide growth rate was determined at both temperatures. At 800degreesC, the superalloy exhibited non-uniform oxidation-in some areas a thin scale with an outer NiO layer and an inner layer of an Al-rich oxide was found and, in other areas, complex oxides [CrTaO4, NiCr2O4, (Ni, Co) Al2O4, etc.] below the NiO outer layer formed by growing into the superalloy. The scale formed at 900degreesC is more uniform than that formed at 800degreesC, consisting of several layers: an NiO outer layer, spinel-rich sublayer, a CrTaO4-rich layer, and an alpha-Al2O3 inner layer. The alpha-Al2O3 inner layer provides good oxidation protection and the specimen mass gain is low for test up to 1925 hr.
SN 0030-770X
PD JUN
PY 2003
VL 59
IS 5-6
BP 591
EP 605
DI 10.1023/A:1023604214245
UT WOS:000182606800010
ER

PT J
AU Shaji, EM
   Kalidindi, SR
   Doherty, RD
   Sedmak, AS
AF Shaji, EM
   Kalidindi, SR
   Doherty, RD
   Sedmak, AS
TI Fracture properties of multiphase alloy MP35N
SO MATERIALS SCIENCE AND ENGINEERING A-STRUCTURAL MATERIALS PROPERTIES
   MICROSTRUCTURE AND PROCESSING
AB This paper addresses the fracture properties of commercially cold-drawn (53%) MP35N (35% Co, 35% Ni, 20% Cr, and 10% Mo) in both the cold-worked and the cold-worked and aged conditions. MP35N is a superalloy that exhibits a remarkable combination of high strength (about 2 GPa) and high fracture toughness (about 100 MParootm). The fracture toughness of MP35N was investigated systematically, with particular attention to the influence of the post deformation aging heat treatment, the sample thickness, the orientation of crack plane and the direction of crack propagation with respect to the drawing direction in the sample. These measurements yielded the following important results: (1) The plane strain fracture toughness of the commercially cold-drawn MP35N is about 120 MParootm, and is about 110 MParootm in the cold-drawn and aged condition. (2) The plane stress fracture toughness values for the cold-drawn MP35N were significantly lower than the corresponding values for the cold-drawn and aged material, in spite of the fact that the later had a higher strength value. (3) The direction of the crack propagation did influence the fracture toughness, reducing its value significantly in T-L direction, as compared with values in T-T and L-T directions. (C) 2002 Elsevier Science B.V. All rights reserved.
RI Kalidindi, Surya/A-1024-2007; Kalidindi, Surya R./O-1484-2019; Sedmak,
   Aleksandar/W-4792-2019
OI Kalidindi, Surya R./0000-0001-6909-7507; sedmak,
   aleksandar/0000-0002-5438-1895
SN 0921-5093
PD MAY 25
PY 2003
VL 349
IS 1-2
BP 313
EP 317
AR PII S0021-5093(02)00809-2
DI 10.1016/S0921-5093(02)00809-2
UT WOS:000182284100037
ER

PT J
AU Li, W
   Jin, T
   Qiao, DC
   Sun, XF
   Guan, HG
   Hu, ZQ
AF Li, W
   Jin, T
   Qiao, DC
   Sun, XF
   Guan, HG
   Hu, ZQ
TI Preparation of Ni-Cr-Co-W-Mo-B brazing filler and its weldability
SO ACTA METALLURGICA SINICA
AB Ni-Cr-Co-W-Mo-B powder as a brazing filler was prepared by gas atomization, and its microstructure and melting characteristics were determined by XRD and DSC. The microstructure and composition analyses across the bonded interlayer were performed by SEM. The wettability between Ni-Cr-Co-W-Mo-B alloy and Ni-based superalloy substrate is good. The bond tensile strenghth at 1073 K and stress rupture at 1283 K/248 MPa are 1123 MPa and 43 h respectively. After transient liquid phase bonding and heat treatment, the microstructure and composition of the joint zone resemble those of the superalloy substrate, and the joint properties are almost identical to those of the superalloy substrate.
SN 0412-1961
PD APR 11
PY 2003
VL 39
IS 4
BP 444
EP 448
UT WOS:000182921300022
ER

PT J
AU Isobe, N
   Sakurai, S
AF Isobe, N
   Sakurai, S
TI Compressive strain hold effect on high temperature low-cycle fatigue
   crack growth in superalloys
SO MATERIALS SCIENCE RESEARCH INTERNATIONAL
AB Crack growth mechanisms taking into account the oxidation and mean stress effect in nickel- and cobalt-based superalloys were determined by crack growth tests using a strain waveform including compressive strain hold. Cracks were found to propagate on the dendrite boundary in both superalloys. Crack growth rates were increased by increasing the compressive hold time. Oxidation around the crack tip was detected by electron probe micro analysis (EPMA) and was found to accelerate the fatigue crack growth. The oxidation component in the normalized crack growth rate by oxidation is proportional to about the 1/3 power of loading frequency for Ni-based superalloy, whereas the power for Co-based superalloy is about 1/2. Furthermore, mean stresses in the nickel-based superalloy, which has a high proof strength even at high temperature, were increased by the compressive strain hold. It was also found that increasing the mean stress accelerates the crack growth. A crack growth model that considers effects of both oxidation at crack the tip and mean stress was discussed from these test results.
SN 1341-1683
PD MAR
PY 2003
VL 9
IS 1
BP 29
EP 33
UT WOS:000185236300006
ER

PT J
AU Wang, F
   Geng, S
AF Wang, F
   Geng, S
TI High temperature oxidation and corrosion resistant nanocrystalline
   coatings
SO SURFACE ENGINEERING
AB Traditional high temperature oxidation resistant coatings are divided into three types: aluminide or modified aluminide coatings such as Cr-Al, Si-Al and Pt-Al; MCrAlY(M=Fe,Co and/or Ni) overlayer coatings and MCrAlY+Y2O3/ZrO2 thermal barrier coatings. Characteristic of these coatings is that their compositions are very different from their substrate alloys. Protection comes from the higher aluminium content in the coating to form Al2O3 at high temperature. However, these coatings may be harmful to the mechanical properties of the alloys as a result of the interdiffusion or thermal mismatch between the coating and substrate. Recently, a new kind of coating has been developed: high temperature oxidation resistant and hot corrosion resistant nanocrystalline coating, the composition of which is the same as the substrate. The only difference is that the grain size of the coating is several orders of magnitude smaller than that of the substrate. The formation of protective Al2O3 scale is not from the high aluminium. content, but from the grain boundary diffusion. The main advantages of this kind of coating are that neither interdiffusion nor thermal mismatch exist between coating and substrate. The present paper reviews the high temperature oxidation and hot corrosion resistant nanocrystalline coating with particular reference to the authors' own results.
SN 0267-0844
PD FEB
PY 2003
VL 19
IS 1
BP 32
EP 36
DI 10.1179/026708402225010056
UT WOS:000183674800005
ER

PT J
AU Lou, D
   Hellman, J
   Luhulima, D
   Liimatainen, J
   Lindroos, VK
AF Lou, D
   Hellman, J
   Luhulima, D
   Liimatainen, J
   Lindroos, VK
TI Interactions between tungsten carbide (WC) particulates and metal matrix
   in WC-reinforced composites
SO MATERIALS SCIENCE AND ENGINEERING A-STRUCTURAL MATERIALS PROPERTIES
   MICROSTRUCTURE AND PROCESSING
AB A variety of experimental techniques have been used to investigate the interactions between tungsten carbide (WC-Co 88/12) particulates and the matrix in some new wear resistant cobalt-based superalloy and steel matrix composites produced by hot isostatic pressing. The results show that the chemical composition of the matrix has a strong influence on the interface reaction between WC and matrix and the structural stability of the WC particulates in the composite. Some characteristics of the interaction between matrix and reinforcement are explained by the calculation of diffusion kinetics. The three-body abrasion wear resistance of the composites has been examined based on the ASTM G65-91 standard procedure. The wear behavior of the best composites of this study shows great potential for wear protection applications. (C) 2002 Elsevier Science B.V. All rights reserved.
SN 0921-5093
PD JAN 15
PY 2003
VL 340
IS 1-2
BP 155
EP 162
AR PII S0921-5093(02)00173-9
DI 10.1016/S0921-5093(02)00173-9
UT WOS:000179261900016
ER

PT J
AU Chen, QZ
   Knowles, DM
AF Chen, QZ
   Knowles, DM
TI Retardation of sigma-phase transformation in modified superalloy RR2072
SO METALLURGICAL AND MATERIALS TRANSACTIONS A-PHYSICAL METALLURGY AND
   MATERIALS SCIENCE
AB A comparative investigation of sigma-phase transformation in base and modified experimental alloy RR2072 (C, Hf, and B) has been undertaken. The alloys were exposed at 950 degreesC for 5 to 500 hours. It was found that sigma-phase transformation was notably retarded in the modified alloys due to the prior formation of M23C6 carbides and Ta/Ti being tied up in the MC phase. Detailed investigation has revealed that M23C6 carbides absorb Cr, Mo, and Co, consequently retarding sigma-phase transformation that demands Cr, Mo, and Co in addition to Re. In the interdendritic regions, the growth of sigma-phase was physically limited by MC carbides and chemically inhibited by the very localized microsegregation.
SN 1073-5623
PD MAY
PY 2002
