Repository: MatInfoUB/NLP-Queries

File: Co_superalloy_composition.txt (part 4 of 11)
FN Clarivate Analytics Web of Science
AB The effects of reducing the W concentration (and concomitantly mass density) of Co-10Ni-6A1-xW-6Ti at% Co-based superalloys, with a gamma(f.c.c.) plus gamma'(L1(2)) microstructure, is investigated for a series of alloys with W concentrations of 6 at% (baseline alloy), 4 and 2 at% (W-reduced) and 0 at% (W-free). The gamma'(L1(2)) solvus temperature decreases strongly (by 46 degrees C per 1 at% reduction in W), while the liquidus and solvus temperatures decrease mildly (3-5 degrees C per 1 at% W reduction) as measured by differential scanning calorimetry. Scanning electron microscopy was used to image phase formation in all alloys. When aging at 900 or 1000 degrees C for 256 h, the W reduction does not result in the appearance of additional phases within the grains beyond the gamma(f.c.c.) and gamma'(L1(2)) phases present in the original alloy. Grain-boundary precipitates are present for all alloy compositions: W-rich or W-free precipitates after aging at 1000 degrees C, and coarsened gamma'(L1(2)) precipitates after aging at 900 degrees C. The composition of grain boundary precipitates were measured with energy-dispersive X-ray spectroscopy. Vickers microhardness values decrease with decreasing W content, due to a reduction in gamma'(L1(2)) precipitation and 'reduced solid-solution strengthening.
RI Seidman, David/B-6697-2009; Dunand, David C/B-7515-2009
SN 0921-5093
EI 1873-4936
PD JUL 17
PY 2017
VL 700
BP 481
EP 486
DI 10.1016/j.msea.2017.06.018
UT WOS:000406564300055
ER

PT J
AU Chen, CL
   Ma, SH
AF Chen, Chun-Liang
   Ma, Shih-Hsun
TI Effects Effects of Ni/Co ratio and mechanical alloying on
   characteristics and sintering behavior of W-Ni-Co tungsten heavy alloys
SO JOURNAL OF ALLOYS AND COMPOUNDS
AB W-Ni-Co tungsten heavy alloys with a varied Ni/Co ratio produced by mechanical alloying have been investigated in this study. The change of the Ni/Co ratio and the processing of mechanical alloying are important to influence characteristics and sintering behavior of the model materials. The results show that the high Ni/Co ratio facilitates the process of solid phase sintering and promotes a fine-grained structure and a relatively high hardness. However, the behavior of liquid phase sintering was found in the alloys with the low Ni/Co ratio condition, corresponding to a coarse-grained structure and decrease in hardness. The mechanisms of the transition between the solid and liquid states during sintering has been discussed in this work, which can be associated with the amount of binder phase and its composition, tungsten grain size, deformation strain and sintering conditions. (C) 2017 Elsevier B.V. All rights reserved.
SN 0925-8388
EI 1873-4669
PD JUL 15
PY 2017
VL 711
BP 488
EP 494
DI 10.1016/j.jallcom.2017.04.037
UT WOS:000401593200063
ER

PT J
AU Fu, C
   Ren, ZM
   Cao, GH
AF Fu Chao
   Ren Zhongming
   Cao Guanghui
TI Preparation and Structure of Al plus Si Codeposited Coatings on.
   Ni-based Superalloys
SO RARE METAL MATERIALS AND ENGINEERING
AB The Al+Si codeposited coatings were prepared on DZ417G superalloy substrates by aluminization and siliconization using pack cementation. XRD, SEM and EDS were used to study the microstructure and morphology of coatings. The results show that during the co-deposition process, the structure formed on the coating surface changes with the change of Al and Si contents. In addition, the post heat-treatment also has an effect on the structure of coatings. When the composition (in wt%) of the packs is XAl-4NH(4)Cl-4Si-(92-X)Al2O3 (X= I, 4 and 6), the corresponding structures of the coatings are NiSi and Ni2Al3 after pack cementation, respectively. When Si content increases to 6 wt% and 10 wt%, the structure of the coatings is also NiSi or Ni2Al3. After post heat-treatment, because of Ni, Cr and Mo diffusion from the substrate, NiSi transforms to AlNi6Si3 or S-Ni2Si, while Ni2Al3 transforms to beta-NiAl. The Si level in the beta-NiAl coatings is very small. Cr or Mo dissolves into AlNi6Si3, delta-Ni2Si and beta-NiAl. Al content plays a role in the formations of coatings. When Al content is low in the pack, the structure of coatings is NiSi after Al + Si codeposition. However, when the Al content is above 4 wt%, the structures of coatings are Ni2Al3 after pack cementation. Cr-rich AlNi6Si3, Cr- and Mo-rich delta-Ni2Si as well as beta-NiAl coatings are formed after Al + Si codeposition followed by post heat-treatment.
SN 1002-185X
PD JUN
PY 2017
VL 46
IS 6
BP 1612
EP 1619
UT WOS:000405146400027
ER

PT J
AU Houdkova, S
   Pala, Z
   Smazalova, E
   Vostfak, M
   Cesanek, Z
AF Houdkova, Sarka
   Pala, Zdenek
   Smazalova, Eva
   Vostfak, Marek
   Cesanek, Zdenek
TI Microstructure and sliding wear properties of HVOF sprayed, laser
   remelted and laser clad Stellite 6 coatings
SO SURFACE & COATINGS TECHNOLOGY
CT 7th International Meeting on Thermal Spraying (RIPT)
CY DEC 09-11, 2015
CL Limoges, FRANCE
AB The microstructure and sliding wear, properties of Co-Cr-W alloy (Stellite 6) coatings were studied in the dependence on the deposition technology. The HVOF as-sprayed, laser remelted HVOF sprayed and laser clad coatings were evaluated by SEM, XRD and ASTM G-133 reciprocating sliding wear test. In dependence on used deposition technology, the microstructure of coating varied namely in terms of grain size and phase composition. The XRD analyses in the wear track revealed that the strain-induced fcc-to-hcp transformation is taking part during wear of laser remelted HVOF sprayed coatings. The difference of the phase composition, grain size and strain-induced fcc-to-hcp transformation was shown to be responsible for differences in the sliding wear behaviour. (C) 2016 Elsevier B.V. All rights reserved.
RI Vostrak, Marek/C-1702-2016; Houdkova, Sarka/C-1244-2016; Pala,
   Zdenek/C-8304-2014
OI Vostrak, Marek/0000-0003-4159-5664; Houdkova, Sarka/0000-0002-7354-3888;
   Pala, Zdenek/0000-0002-5849-3018
SN 0257-8972
PD MAY 25
PY 2017
VL 318
BP 129
EP 141
DI 10.1016/j.surfcoat.2016.09.012
UT WOS:000402356100016
ER

PT J
AU Krakow, R
   Johnstone, DN
   Eggeman, AS
   Hunert, D
   Hardy, MC
   Rae, CMF
   Midgley, PA
AF Krakow, Robert
   Johnstone, Duncan N.
   Eggeman, Alexander S.
   Huenert, Daniela
   Hardy, Mark C.
   Rae, Catherine M. F.
   Midgley, Paul A.
TI On the crystallography and composition of topologically close-packed
   phases in ATI 718Plus (R)
SO ACTA MATERIALIA
AB ATI 718Pluse (R) is a nickel-based superalloy developed to replace Inconel 718 in aero engines for static and rotating applications. Here, the long-term stability of the alloy was studied and it was found that topologically close-packed (TCP) phases can form at the gamma-eta interface or, less frequently, at grain boundaries. Conventional and scanning transmission electron microscopy techniques were applied to elucidate the crystal structure and composition of these TCP precipitates. The precipitates were found to be tetragonal sigma phase and hexagonal C14 Laves phase, both being enriched in Cr, Co, Fe and Mo though sigma has a higher Cr and lower Nb content. The precipitates were observed to be heavily faulted along multiple planes. In addition, the disorientations between the TCP phases and neighbouring eta/gamma were determined using scanning precession electron diffraction and evaluated in axis-angle space. This work therefore provides a series of compositional and crystallographic insights that may be used to guide future alloy design. (C) 2017 Acta Materialia Inc. Published by Elsevier Ltd.
RI Johnstone, Duncan/V-4413-2019
OI Johnstone, Duncan/0000-0003-3663-3793; Krakow,
   Robert/0000-0003-3371-5662; Midgley, Paul/0000-0002-6817-458X
SN 1359-6454
EI 1873-2453
PD MAY 15
PY 2017
VL 130
BP 271
EP 280
DI 10.1016/j.actamat.2017.03.038
UT WOS:000401388700024
ER

PT J
AU Wang, L
   Guo, YF
   Zhang, GW
AF Wang, Li
   Guo, Yongfeng
   Zhang, Guowei
TI Investigation on Conductive Layer, Delamination, and Recast Layer
   Characteristics of Electro-discharge Machined Holes in TBCs
SO JOURNAL OF MATERIALS ENGINEERING AND PERFORMANCE
AB In this study, electrical discharge machining (EDM) is used to directly drill normal effusion cooling holes in thermal-barrier-coated nickel-based superalloys (TBCs) via the assisting electrode method. The formation of the conductive layer was studied using scanning electron microscopy and energy-dispersive spectroscopy. The effects of the EDM process parameters including peak current, pulse duration, and duty cycle on delamination and recast layer characteristics were investigated. The analysis results indicate that the conductive layer possesses a feature of bilayer structure for the EDM of TBCs. The bottom layer is generated first due to the deposition of carbon-based products and molten brass debris, and its composition primarily contains C, Cu, Zr, and Zn; the surface layer is the result of the overlying of subsequently molten superalloy debris and carbon-based products, and its composition primarily consists of Ni, C, Cr, Nb, Co, Al, Fe, Cu, and Zr. The microcracks of the superalloy substrate only reside in the recast layer during the EDM of TBCs. The thickness of recast layer sharply increases with increasing peak current, pulse duration, and duty cycle, respectively. The delamination occurs at the ceramic coating/bond coating interface for the EDM of drilling normal holes in TBCs, and it can be eliminated by the selection of low discharge energy and appropriate duty cycle. Additionally, the length of delamination increases with increasing peak current, pulse duration, and duty cycle, respectively. The spalling of ceramic coating appears at the entrance of the hole due to the thermal-shock brittle fracture if excessive peak current, pulse duration, or duty cycle is selected.
SN 1059-9495
EI 1544-1024
PD MAY
PY 2017
VL 26
IS 5
BP 2394
EP 2403
DI 10.1007/s11665-017-2654-2
UT WOS:000400278100046
ER

PT J
AU Lass, EA
AF Lass, Eric A.
TI Application of Computational Thermodynamics to the Design of a
   Co-Ni-Based gamma'-Strengthened Superalloy
SO METALLURGICAL AND MATERIALS TRANSACTIONS A-PHYSICAL METALLURGY AND
   MATERIALS SCIENCE
AB A currently available commercial Calphad thermodynamic database was utilized to investigate its applicability to alloy design in the new class of Co-Ni-based gamma'-strengthened high-temperature alloys. A simple primary design criterion was chosen: maximize the gamma' solvus temperature in the six-component Co-Ni-Al-Ti-W-Ta system while ensuring no formation of secondary, potentially deleterious phases. Secondary design considerations included the effects of alloying elements on equilibrium gamma' volume fraction and on solidus and liquidus temperatures. The identified composition, Co-30Ni-9Al-3Ti-7W-2Ta-0.1B (expressed in mole percent), representing a conservative estimate of the maximum allowable concentrations of alloying additions Al, Ti, W, and Ta, was subsequently produced and characterized. The experimentally measured gamma' solvus temperature of the new alloy was 1491 +/- 3 K (1218 +/- 3 A degrees C), about 35 K (35 A degrees C) above any previously reported two-phase gamma-gamma' Co-(Ni)-based alloy. No secondary phases were observed in the alloy after annealing at temperatures between 1173 K and 1473 K (900 A degrees C and 1200 A degrees C). Additional alloy compositions with experimentally measured gamma' solvus temperatures in excess of 1533 K (1260 A degrees C) were also identified employing the same basic approach. The efficacy of currently available thermodynamic databases in their application to Co-based gamma'-strengthened superalloy development is discussed, including expanding design efforts to include additional alloying elements, as well as specific areas for improvement of future databases.
RI Lass, Eric/AAE-9593-2019
OI Lass, Eric/0000-0003-1428-3585
SN 1073-5623
EI 1543-1940
PD MAY
PY 2017
VL 48A
IS 5
BP 2443
EP 2459
DI 10.1007/s11661-017-4040-y
UT WOS:000399089300032
ER

PT J
AU Viat, A
   Dreano, A
   Fouvry, S
   Bouchet, MID
   Henne, JF
AF Viat, Ariane
   Dreano, Alixe
   Fouvry, Siegfried
   Bouchet, Maria-Isabel De Barros
   Henne, Jean-Francois
TI Fretting wear of pure cobalt chromium and nickel to identify the
   distinct roles of HS25 alloying elements in high temperature glaze layer
   formation
SO WEAR
AB HS25 cobalt-based superalloy was investigated between 100 and 600 degrees C under fretting wear (small amplitude reciprocating displacements) in a cross-cylinder contact. Tribological behavior was compared to pure cobalt, chromium and nickel tested under the same conditions and analyzed in terms of friction, wear, interface morphology and chemical composition by SEM-EDX and Raman spectroscopy. On HS25, the tribological tests resulted in the formation of a "glaze layer" of ground and compacted wear debris, which was protective against severe wear and high friction above 250 degrees C. Similar glaze layers were found for cobalt-cobalt (Co//Co) contacts, suggesting the determining role of cobalt in glaze layer formation whereas worn Cr//Cr and Ni//Ni interfaces exhibited poorly sintered debris and respectively adhesive and abrasive wear. To identify the role of alloying elements in glaze layer formation, the oxides formed in the interface were studied in terms of composition and thermal stability. As sintering appears to be a determining factor in glaze layer formation, the diffusion properties of cobalt and its oxides are emphasized. The strengthening and corrosion resistance properties of chromium and nickel in the alloy are also discussed. (C) 2017 Elsevier B.V. All rights reserved.
OI Dreano, Alixe/0000-0002-9221-7703
SN 0043-1648
EI 1873-2577
PD APR 15
PY 2017
VL 376
BP 1043
EP 1054
DI 10.1016/j.wear.2017.01.049
PN B
UT WOS:000403902000015
ER

PT J
AU Azakli, Y
   Tarakci, M
AF Azakli, Yunus
   Tarakci, Mehmet
TI Towards understanding the effects of magnesium addition on
   microstructural and thermal properties of NiAlCr alloys in as-cast and
   heat treated states
SO JOURNAL OF ALLOYS AND COMPOUNDS
AB The effects of magnesium addition on the microstructure, hardness, chemical composition and thermal expansion coefficient of NiAlCr alloys in as-cast and heat-treated states were studied. NiAlCr alloys containing 1, 2.5 and 3.8 at.% Mg were prepared via atmosphere-controlled induction melting following vacuum arc melting. According to the XRD results, as-cast alloys were mainly composed of martensite, beta-NiAl and gamma'-Ni3Al. High amounts of Mg in alloys resulted in a slight increase in CTE. Increasing Mg also changed the morphology of the interdendritic Ni3Al phase from continuous network to discontinuous structure, resulting in Ni2Mg precipitates with hardness of 1280 HV0.002. In the furnace cooling procedure following the annealing procedure at 1050 degrees C for 96 h, martensite completely transformed into beta-NiAl with alpha-Cr precipitates. The single phase Ni3Al transformed into Al0.9Ni4.22-Ni3Al lamellar structure and Ni2Mg phase disappeared. The presence of Mg in solid solution did not influence CTE of the alloys. (C) 2016 Elsevier B.V. All rights reserved.
OI AZAKLI, YUNUS/0000-0002-3175-8565
SN 0925-8388
EI 1873-4669
PD MAR 30
PY 2017
VL 699
BP 151
EP 159
DI 10.1016/j.jallcom.2016.12.314
UT WOS:000393727500022
ER

PT J
AU Bagot, PAJ
   Silk, OBW
   Douglas, JO
   Pedrazzini, S
   Crudden, D
   Martin, TL
   Hardy, MC
   Moody, MP
   Reed, RC
AF Bagot, P. A. J.
   Silk, O. B. W.
   Douglas, J. O.
   Pedrazzini, S.
   Crudden, Dj.
   Martin, T. L.
   Hardy, M. C.
   Moody, M. P.
   Reed, R. C.
TI An Atom Probe Tomography study of site preference and partitioning in a
   nickel-based superalloy
SO ACTA MATERIALIA
AB Atom Probe Tomography (APT) has been utilised for an in-depth examination of the commercial polycrystalline Ni-based superalloy RR1000, assessing compositions of the primary, secondary and tertiary gamma' phases. Clear differences in the phase chemistries are noted, particularly for the tertiary gamma' to which much of the alloy strength is attributed. Trace amounts of Hf are found to segregate strongly to the primary and secondary gamma' phases, but also exhibit an extended diffusion profile across the gamma-gamma' interface up to 80 nm wide. Ti, Al and Mo demonstrate similar, yet not as pronounced diffusion profiles, indicating assumed phase chemistries may not be representative of those regions adjacent to the gamma-gamma' interface. Within gamma', unique element site-occupancy preferences for this alloy were identified. Finally, the grain boundary chemistry across a gamma-gamma interface and that of an intragranular boride were analysed, identifying the latter as a mixed M5B3 boride rich in Mo and Cr. These demonstrate further the depth of information on Ni-alloys accessible by APT, while the overall implications of results in comparison with other in-service/model alloys are also discussed. (C) 2016 Acta Materialia Inc. Published by Elsevier Ltd.
RI Martin, Tomas L/O-7551-2015; Moody, Michael P/H-9377-2013
OI Martin, Tomas L/0000-0001-8621-7881; Moody, Michael
   P/0000-0002-9256-0966; Douglas, James/0000-0002-5998-4548; Pedrazzini,
   Stella/0000-0002-4691-2991
SN 1359-6454
EI 1873-2453
PD FEB 15
PY 2017
VL 125
BP 156
EP 165
DI 10.1016/j.actamat.2016.11.053
UT WOS:000394201500014
ER

PT J
AU Nowak, WJ
   Naumenko, D
   Jalowicka, A
   Young, DJ
   Nischwitz, V
   Quadakkers, WJ
AF Nowak, W. J.
   Naumenko, D.
   Jalowicka, A.
   Young, D. J.
   Nischwitz, V.
   Quadakkers, W. J.
TI Effect of alloy composition on the oxidation-induced boron depletion in
   cast Ni-base superalloy components
SO MATERIALS AND CORROSION-WERKSTOFFE UND KORROSION
AB The high temperature air oxidation of the two conventionally cast Ni-based superalloys Rene 80 containing 92wtppm boron and CM 247 containing 110wtppm of boron was studied at temperatures between 850 and 1050 degrees C and times ranging from 1 to 100h. Analysis by GD-OES and SEM/WDX/EBSD revealed the surface scale on Rene 80 after exposure at 1050 degrees C to consist of Cr2O3 with TiO2 in the outer part and BCrO3 and CrTi2O5 in the inner part. Internal Al2O3 precipitates were present below the external scale. After 1h exposure of CM 247 an inner dense alumina scale formed over eutectic alloy regions containing coarse precipitates. Over dendritic regions a Cr-rich oxide scale with BCrO3-precipitates formed initially and aluminum was internally oxidized. After longer oxidation times an alumina sub-scale grew from the internal precipitates, and oxidation of the initially present depleted alloy zones resulted in formation of outer Ni and Co rich oxides. In both alloys, boron depletion in the bulk alloy occurred due to formation of the mentioned boron rich oxide. The extent of depletion was substantially higher for the chromia forming Rene 80 than for CM 247. In the latter material the boron depletion was suppressed after the formation of the dense, inner alumina scale.
RI Young, David J/G-5515-2011; Nowak, Wojciech J/I-6929-2015; Quadakkers,
   Willem J/B-5117-2015
OI Nowak, Wojciech J/0000-0002-5285-4900; Young, David/0000-0001-9947-6655;
   Nischwitz, Volker/0000-0002-9261-3124; Quadakkers, Willem
   J/0000-0002-0644-0192
SN 0947-5117
EI 1521-4176
PD FEB
PY 2017
VL 68
IS 2
BP 171
EP 185
DI 10.1002/maco.201608837
UT WOS:000394663600007
ER

PT J
AU Barba, D
   Pedrazzini, S
   Vilalta-Clemente, A
   Wilkinson, AJ
   Moody, MP
   Bagot, PAJ
   Jerusalem, A
   Reed, RC
AF Barba, D.
   Pedrazzini, S.
   Vilalta-Clemente, A.
   Wilkinson, A. J.
   Moody, M. P.
   Bagot, P. A. J.
   Jerusalem, A.
   Reed, R. C.
TI On the composition of microtwins in a single crystal nickel-based
   superalloy
SO SCRIPTA MATERIALIA
AB Correlative analysis is performed using atom probe tomography and high resolution transmission Kikuchi diffraction techniques on microtwins of similar to 10 nm thickness, in a < 011 >-orientated single crystal superalloy crept at 800 degrees C and 650 MPa. Composition profiles across the microtwins and microtwin-parent boundaries are presented. Enrichment of microtwin-parent interfaces by approximately 2 at.% Cr and 1 at.% Co within the gamma-phase is found; no compositional variations of other elements - Ta, Nb, Mo, W - are detected. Our results provide unique insights into the mechanism of microtwin formation and the likely influence of alloy composition on deformation kinetics. (C) 2016 Acta Materialia Inc. Published by Elsevier Ltd.
RI Wilkinson, Angus/E-4849-2011; Barba, Daniel/G-4925-2017; Moody, Michael
   P/H-9377-2013; Barba, Daniel/R-8815-2019
OI Wilkinson, Angus/0000-0002-8801-4102; Barba, Daniel/0000-0002-1413-6932;
   Moody, Michael P/0000-0002-9256-0966; Barba, Daniel/0000-0002-1413-6932;
   Vilalta-Clemente, Arantxa/0000-0001-7511-5193; Pedrazzini,
   Stella/0000-0002-4691-2991
SN 1359-6462
PD JAN 15
PY 2017
VL 127
BP 37
EP 40
DI 10.1016/j.scriptamat.2016.08.029
UT WOS:000386407100009
ER

PT J
AU Vacchieri, E
   Costa, A
   Roncallo, G
   Cacciamani, G
AF Vacchieri, E.
   Costa, A.
   Roncallo, G.
   Cacciamani, G.
TI Service induced fcc -> hcp martensitic transformation in a Co-based
   superalloy
SO MATERIALS SCIENCE AND TECHNOLOGY
CT 9th International Charles Parsons Turbine and Generator Conference
CY SEP, 2015
CL Loughborough Univ, Loughborough, ENGLAND
HO Loughborough Univ
AB Co-based superalloy, ECY768, applied on gas turbine vanes, shows the presence of cracks after service. EBSD studies revealed hcp transformation in the base material near cracked regions. This phase arises from a martensitic transformation of fcc matrix and bestows high fragility. The phase transformation is related to temperature and loading distribution that characterises components in service. However, at the service temperatures, the hcp transformation is not expected for ECY768. An in-house thermodynamic database was developed using the Calphad approach and thermodynamic calculations were applied to the complicated alloy composition for phase stability range evaluation. Moreover, a testing campaign was planned to artificially create this martensitic transformation and to comprehend the influence of plastic strain on fcc-hcp transformation. The transformation mechanisms were understood and some methods were developed for hcp-phase removal through refurbishment heat treatment.
RI Cacciamani, Gabriele/A-9643-2013
OI Cacciamani, Gabriele/0000-0001-9686-277X; Vacchieri,
   Erica/0000-0003-2726-6194
SN 0267-0836
EI 1743-2847
PY 2017
VL 33
IS 9
BP 1100
EP 1107
DI 10.1080/02670836.2016.1273866
UT WOS:000400195200009
ER

PT S
AU Nikonenko, E
   Popova, N
   Nikonenko, A
   Kozlov, E
AF Nikonenko, Elena
   Popova, Natalya
   Nikonenko, Alisa
   Kozlov, Eduard
BE Kopanitsa, NO
TI Phase Composition of Ni-Al-Co-Me-Based Superalloy Modified by
   Deformation
SO YOUTH, SCIENCE, SOLUTIONS: IDEAS AND PROSPECTS (YSSIP-2016)
SE AIP Conference Proceedings
CT 3rd International Young Researchers Conference on Youth, Science,
   Solutions - Ideas and Prospects (YSSIP)
CY NOV 22-25, 2016
CL Tomsk State Univf Architecture & Bldg, Tomsk, RUSSIA
SP Russian Fdn Basic Res
HO Tomsk State Univf Architecture & Bldg
AB The paper presents the investigations of Ni-Al-Co-Me-based superalloy using TEM and SEM techniques. The structure and phase composition of the superalloy are investigated and the volume fractions and morphology of phases are determined in this paper. These investigations include the quantitative and qualitative analysis. It is shown that 70% compressive deformation of superalloy at 1200 degrees C. modifies its structure and phase composition.
SN 0094-243X
BN 978-0-7354-1468-6
PY 2017
VL 1800
AR UNSP 030004
DI 10.1063/1.4973036
UT WOS:000399197600020
ER

PT J
AU Hu, XB
   Qin, XZ
   Hou, JS
   Zhou, LZ
   Ma, XL
AF Hu, X. B.
   Qin, X. Z.
   Hou, J. S.
   Zhou, L. Z.
   Ma, X. L.
TI Microstructural characterization of the M23C6 carbide in a long-term
   aged Ni-based superalloy
SO PHILOSOPHICAL MAGAZINE LETTERS
AB The microstructural features of M23C6 carbide in a long-term aged heat- and corrosion-resistant Ni-based superalloy have been investigated in detail using various kinds of transmission electron microscope (TEM) techniques. It is found that TEM contrast, which is related to structural and chemical inhomogeneities inside the grains, always exists in the interior of grains in the alloy. The structure of these inhomogeneous regions has been determined to be the same as that of the and t-M23C6 phases, where t-M23C6 indicates a transitional and metastable phase. Although possessing the same structure as the M23C6 phase, the chemical composition of the t-M23C6 is different from that of the M23C6 phase. Compared with M23C6, t-M23C6 is richer in Ni, Co, Al and Ti but poorer in W, Mo and Cr. This phenomenon of structural and chemical inhomogeneity demonstrates that pristine M23C6 carbide (p-M23C6) precipitated in standard heat-treated samples is unstable. Therefore, upon long-term ageing treatment, Ni, Co, Al and Ti may locally enrich inside the p-M23C6 phase, finally forming the phase, which can be described by the decomposition reaction p-M23C6M23C6+.
OI Hu, Xiaobing/0000-0002-9233-8118
SN 0950-0839
EI 1362-3036
PY 2017
VL 97
IS 2
BP 43
EP 49
DI 10.1080/09500839.2016.1273554
UT WOS:000395061900001
ER

PT J
AU Lu, X
   Miki, T
   Nagasaka, T
AF Lu, Xin
   Miki, Takahiro
   Nagasaka, Tetsuya
TI Activity coefficients of NiO and CoO in CaO-Al2O3-SiO2 slag and their
   application to the recycling of Ni-Co-Fe-based end-of-life superalloys
   via remelting
SO INTERNATIONAL JOURNAL OF MINERALS METALLURGY AND MATERIALS
AB To design optimal pyrometallurgical processes for nickel and cobalt recycling, and more particularly for the end-of-life process of Ni-Co-Fe-based end-of-life (EoL) superalloys, knowledge of their activity coefficients in slags is essential. In this study, the activity coefficients of NiO and CoO in CaO-Al2O3-SiO2 slag, a candidate slag used for the EoL superalloy remelting process, were measured using gas/slag/metal equilibrium experiments. These activity coefficients were then used to consider the recycling efficiency of nickel and cobalt by remelting EoL superalloys using CaO-Al2O3-SiO2 slag. The activity coefficients of NiO and CoO in CaO-Al2O3-SiO2 slag both show a positive deviation from Raoult's law, with values that vary from 1 to 5 depending on the change in basicity. The activity coefficients of NiO and CoO peak in the slag with a composition near B = (%CaO)/(%SiO2) = 1, where B is the basicity. We observed that controlling the slag composition at approximately B = 1 effectively reduces the cobalt and nickel oxidation losses and promotes the oxidation removal of iron during the remelting process of EoL superalloys.
SN 1674-4799
EI 1869-103X
PD JAN
PY 2017
VL 24
IS 1
BP 25
EP 36
DI 10.1007/s12613-017-1375-8
UT WOS:000393034800004
ER

PT J
AU Sun, CF
   Dang, XF
   Li, SW
   Xi, SQ
   Wang, H
   Wu, YR
AF Sun Chongfeng
   Dang Xiaofeng
   Li Shengwen
   Xi Shengqi
   Wang Hong
   Wu Yanrong
TI Sintering Properties and Microstructure of Fe-Ni-Co-based Superalloy
   Atomized Powder
SO RARE METAL MATERIALS AND ENGINEERING
AB Fe18Ni23Co25Cr21Mo8WNb3C2 superalloy powders were synthesized via an atomization method, and phase composition, morphology and thermal stability of the composite powders were characterized. Afterwards, Fe-Ni-Co-based superalloy was prepared by vacuum hot-pressing sintering and further second sintering of atomized alloy powders. The results show that the sintered Fe-Ni-Co-based superalloy mainly consists of austenite phase and M6C carbide phase that is a strengthening phase. The superalloy has uniform structure, high tensile strength and low elongation after vacuum hot-pressing sintering. After further second sintering, the microstructure of the superalloy becomes more homogeneous, the tensile strength decreases slightly and the elongation rate significantly increases.
SN 1002-185X
PD DEC
PY 2016
VL 45
IS 12
BP 3115
EP 3120
UT WOS:000391243500016
ER

PT J
AU Kablov, EN
   Ospennikova, OG
   Kucheryaev, VV
   Rosenenkova, VA
   Mironova, NA
   Kapitanenko, DV
AF Kablov, E. N.
   Ospennikova, O. G.
   Kucheryaev, V. V.
   Rosenenkova, V. A.
   Mironova, N. A.
   Kapitanenko, D. V.
TI Thermomechanical behavior of intermetallic Ni-Al-Co and Ti-Al-Nb based
   alloys during isothermal deformation
SO LETTERS ON MATERIALS-PIS MA O MATERIALAKH
AB Different plastic deformation thermo-mechanical terms were tried out on Ni-Al-Co-based alloy in cast, prepressed and deformed conditions, and on Ti-Al-Nb-based alloy in cast and deformed conditions by yielding specimens with varying rate of deformation in interval between 10 and 70 % and varying deformation temperature in interval between 900 and 1200 degrees.. Diagrams of tensile strength and elongation upon temperature dependence in Ni-Al-Co-based alloy in cast prepressed and deformed conditions and Ti-Al-Nb-based alloy in cast and deformed conditions are designed. Application features of protective technological coating based on glass enamel in isothermal forging of workpiece are examined. The results of heatresistance tests on Ni-Al-Co and Ti-Al-Nb-based alloys coated with different compositions of protection technological coating are shown. During the deformation these technological coatings have to be high temperature lubricant, that reduce force up to two times, necessary to deform workpiece. These protection technological coatings can be used at temperatures under 1250 degrees. The results of the work show, that optimal temperature for deformation intermetallic Ni-Al-Co-based superaloy workpiece were between 1140 and 1160 degrees.. Dropping temperature below 1140 degrees. leads to crack growing because of significant reduction of ductility. The results of the work show, that optimal temperature for deformation intermetallic Ti-Al-Nb-based workpiece were between 1150 and 1200 degrees.
SN 2218-5046
EI 2410-3535
PD SEP
PY 2016
VL 6
IS 3
BP 189
EP 194
UT WOS:000407369200007
ER

PT J
AU Xu, YT
   Sha, QZ
AF Xu Yangtao
   Sha Qizhen
TI Thermodynamic Simulation Calculation of Co-8.8Al-9.8W Alloy with
   Different B Contents Based on JMatPro Software
SO RARE METAL MATERIALS AND ENGINEERING
AB The precipitation behavior of Co-8.8A1-9.8W alloy with different B contents has been studied by thermodynamic simulation calculation of JMatPro software in order to research the effect of boron additions on precipitation phases of new Co base superalloy. The result shows that the precipitation temperature and precipitation quantity of gamma phase and mu-Co7W6 phase decrease with the increases of B content, whereas the precipitation temperature and precipitation quantity of eta-Co3Al phase increase. Finally, the result was explained from the aspect of boride phases and the effect of B on composition of precipitation. It suggests that with the increase of B content, the content of each element of solid-liquid equilibrium phase has a growing difference when gamma phase precipitates, and thus it is only decreasing the temperature and increasing the degree of super cooling that can satisfy gamma phase nucleation and growth. Therefore, with the increase of B content, the content of gamma phase gets less and the precipitation temperature becomes lower. The precipitation of borides leads to solid solution of much Co and W, which increases the Al content in the solid-liquid equilibrium phase and promotes the precipitation of Co3Al.
SN 1002-185X
PD SEP
PY 2016
VL 45
IS 9
BP 2332
EP 2336
UT WOS:000384960100025
ER

PT J
AU Naujoks, D
   Richert, J
   Decker, P
   Weiser, M
   Virtanen, S
   Ludwig, A
AF Naujoks, Dennis
   Richert, Jerome
   Decker, Peer
   Weiser, Martin
   Virtanen, Sannakaisa
   Ludwig, Alfred
TI Phase Formation and Oxidation Behavior at 500 degrees C in a Ni-Co-Al
   Thin-Film Materials Library
SO ACS COMBINATORIAL SCIENCE
AB The complete ternary system Ni-Co-Al was fabricated as a thin film materials library by combinatorial magnetron sputtering and was annealed subsequently in several steps in Ar and under atmospheric conditions at 500 degrees C. Ni-Co-Al is the base system for both Ni- and Co-based superalloys. Therefore, the phases occurring in this system and their oxidation behavior is of high interest. The Ni-Co-Al materials library was investigated using high-throughput characterization methods such as optical measurements, resistance screening, automated EDX, automated XRD, and XPS. From the obtained data a thin film phase diagram for the Ni-Co-Al system in its state after annealing at 500 degrees C in air was established. Furthermore, a surface oxide composition map of the full Ni-Co-Al system for oxidation at 500 degrees C was concluded. As a result, it could be shown that at 500 degrees C an amount of 10 at. % Al is necessary for a Ni-Co-Al thin film to produce a protective Al-oxide scale.
RI Ludwig, Alfred G/G-1111-2011; Virtanen, Sannakaisa/N-3699-2015
OI Ludwig, Alfred G/0000-0003-2802-6774; Virtanen,
   Sannakaisa/0000-0002-7179-7593; Weiser, Martin/0000-0002-9448-5787;
   Decker, Peer/0000-0003-4323-3552
SN 2156-8952
EI 2156-8944
PD SEP
PY 2016
VL 18
IS 9
BP 575
EP 582
DI 10.1021/acscombsci.6b00052
UT WOS:000383213300006
PM 27392254
ER

PT J
AU Xu, ZH
   Wang, ZK
   Niu, J
   Dai, JW
   He, LM
   Mu, RD
AF Xu, Zhenhua
   Wang, Zhankao
   Niu, Jing
   Dai, Jianwei
   He, Limin
   Mu, Rende
TI Phase structure, morphology evolution and protective behaviors of
   chemical vapor deposited (Ni, Pt)Al coatings
SO JOURNAL OF ALLOYS AND COMPOUNDS
AB A chemical vapor deposited (CVD) aluminizing process had been employed to deposit platinum modified aluminide coatings on the nickel-based single-crystal superalloys. The kinetics behavior, phase evolution, microstructure and chemical composition of the (Ni, Pt)Al coatings after oxidation and hot corrosion tests were studied in detail. After isothermal oxidation test, a protective alpha-Al2O3 scale is formed on the coating surface and, two new phases of (Ni, Pt)(3)Al-4 and gamma'-(Ni, Pt)(3)Al due to phase transformation reactions occur in the aluminide layer. The inward diffusion of Al element toward the substrate and, formation of micro-pores in the interface of aluminide layer and interdiffusion zone are probably the main degradation modes of the coating. Corrosive medium including of mixed of aviation fuels and artificial seawater has not serious deterioration of the coating after hot corrosion and furthermore a network of grain boundary ridges is still co-existed on the coating surface, although large of micro-pores and some of grain boundaries are appeared within the aluminide layer. (C) 2016 Elsevier B.V. All rights reserved.
SN 0925-8388
EI 1873-4669
PD AUG 15
PY 2016
VL 676
BP 231
EP 238
DI 10.1016/j.jallcom.2016.03.187
UT WOS:000374328100032
ER

PT J
AU Gilles, R
   Mukherji, D
   Karge, L
   Strunz, P
   Beran, P
   Barbier, B
   Kriele, A
   Hofmann, M
   Eckerlebe, H
   Rosler, J
AF Gilles, Ralph
   Mukherji, Debashis
   Karge, Lukas
   Strunz, Pavel
   Beran, Premysl
   Barbier, Bruno
   Kriele, Armin
   Hofmann, Michael
   Eckerlebe, Helmut
   Roesler, Joachim
TI Stability of TaC precipitates in a Co-Re-based alloy being developed for
   ultra-high-temperature applications
SO JOURNAL OF APPLIED CRYSTALLOGRAPHY
AB Co-Re alloys are being developed for ultra-high-temperature applications to supplement Ni-based superalloys in future gas turbines. The main goal of the alloy development is to increase the maximum service temperature of the alloy beyond 1473 K, i.e. at least 100 K more than the present single-crystal Ni-based superalloy turbine blades. Co-Re alloys are strengthened by carbide phases, particularly the monocarbide of Ta. The binary TaC phase is stable at very high temperatures, much greater than the melting temperature of superalloys and Co-Re alloys. However, its stability within the Co-Re-Cr system has never been studied systematically. In this study an alloy with the composition Co-17Re-23Cr-1.2Ta-2.6C was investigated using complementary methods of small-angle neutron scattering (SANS), scanning electron microscopy, X-ray diffraction and neutron diffraction. Samples heat treated externally and samples heated in situ during diffraction experiments exhibited stable TaC precipitates at temperatures up to 1573 K. The size and volume fraction of fine TaC precipitates (up to 100 nm) were characterized at high temperatures with in situ SANS measurements. Moreover, SANS was used to monitor precipitate formation during cooling from high temperatures. When the alloy is heated the matrix undergoes an allotropic phase transformation from the "phase (hexagonal close-packed) to the gamma phase (face-centred cubic), and the influence on the strengthening TaC precipitates was also studied with in situ SANS. The results show that the TaC phase is stable and at these high temperatures the precipitates coarsen but still remain. This makes the TaC precipitates attractive and the Co-Re alloys a promising candidate for high-temperature application.
RI Beran, Premysl/F-8855-2012; Strunz, Pavel/D-1610-2011; Mukherji,
   Debashis/M-1646-2019
OI Beran, Premysl/0000-0002-1217-3131; Strunz, Pavel/0000-0002-0829-4926;
   Mukherji, Debashis/0000-0001-6882-4709
SN 1600-5767
PD AUG
PY 2016
VL 49
BP 1253
EP 1265
DI 10.1107/S1600576716009006
PN 4
UT WOS:000382755900016
ER

PT J
AU Lass, EA
   Grist, RD
   Williams, ME
AF Lass, Eric A.
   Grist, Richard D.
   Williams, Maureen E.
TI Phase Equilibria and Microstructural Evolution in Ternary Co-Al-W
   Between 750 and 1100 A degrees C
SO JOURNAL OF PHASE EQUILIBRIA AND DIFFUSION
AB Phase equilibria between 750 and 1100 A degrees C in the Co-rich portion of the Co-Al-W ternary system are investigated via isothermal annealing of five ternary alloy compositions. At temperatures of 900 A degrees C and below, the phase diagram is dominated by a three-phase tie-triangle between gamma, D0(19), and B2. The 1000 A degrees C section contains two three-phase tie-triangles, gamma A + D0(19) + mu and gamma + B2 + mu; while only one, gamma + B2 + mu, exists at 1100 A degrees C. Results at 950 A degrees C suggest that it is possible that gamma' is in equilibrium, with four out of five compositions exhibiting microstructures supporting its thermodynamic stability, and the fifth composition containing only a very small amount of a fourth phase. However, if true, the temperature range of gamma' stability would be quite small, and it is more likely that the kinetics of gamma' dissolution are the cause of its persistence at 950 A degrees C. At 850 A degrees C, gamma' is observed to dissolve more rapidly than at 900 A degrees C where dissolution exceeds 8000 h. A time-temperature-transformation diagram constructed from the combined results exhibits a classic nose-shape indicative of the tradeoff between thermodynamics and kinetics. This further supports a small driving force as the reason for the persistence of gamma' in the microstructures of Co-Al-W alloys at 900 and 950 A degrees C. The measured equilibrium phase compositions and five corresponding isothermal sections of the phase diagram will provide essential data for constructing a new thermodynamic description of ternary Co-Al-W.
RI Lass, Eric/AAE-9593-2019
OI Lass, Eric/0000-0003-1428-3585
SN 1547-7037
EI 1863-7345
PD AUG
PY 2016
VL 37
IS 4
SI SI
BP 387
EP 401
DI 10.1007/s11669-016-0461-3
UT WOS:000381453200003
ER

PT J
AU Zhang, TT
   Huang, CB
   Lan, H
   Du, LZ
   Zhang, WG
AF Zhang, Tiantian
   Huang, Chuanbing
   Lan, Hao
   Du, Lingzhong
   Zhang, Weigang
TI Oxidation and Hot Corrosion Behavior of Plasma-Sprayed MCrAlY-Cr2O3
   Coatings
SO JOURNAL OF THERMAL SPRAY TECHNOLOGY
