Repository: MatInfoUB/NLP-Queries

File: Co_superalloy_oxidation.txt (part 4 of 15)
FN Clarivate Analytics Web of Science
AB Particle surface component and valence state of nickel-based superalloy FGH96 powders fabricated by argon gas atomization have been measured by X-ray phoelectron spectrometer (XPS) to recognize the effect of powder size, surface segregation and heat treating on the oxidation behavior of powders. Type and phase structure of prior particle boundaries (PPBs) precipitated in HIPed superalloy have been studied also. The results showed that prior particle surface segregation and oxidation happened during the powder collection and storage with the C, O, Ti elements enrichment and Ti, Cr, Al, Zr elements oxidation in the surface respectively. During the heat treating of 1150 degrees C/2h, normal segregation element Ti and Zr enriched more apparently in the particle surface, on the contrary, negative segregation elements Ni, Al and Co diffused into the particle inner. Furthermore, the higher oxygen level on particle surface enhanced to form much more oxides such as ZrO2, TiO2 and Cr2O3. During HIP process of 1150 degrees C/2h/150MPa, the oxide ZrO2 as the nuclei accelerated the preferential precipitation of MC-type carbides which forms the continuous harmful PPBs. Definitely, PPB precipitation depended on the prior particle surface segregation and oxidation, surface elements Ti, Cr and Nb enrichment and oxidation reaction enhancement in high temperature such as 1150 degrees C. Small powders always had little segregation in the surface and thin oxidation layer, but had more oxygen content per weight for its higher specific surface. So using some powders with optimum particle size and lower oxygen content can help to reduce the PPB precipitation.
SN 0255-5476
PY 2013
VL 747-748
BP 518
EP 525
DI 10.4028/www.scientific.net/MSF.747-748.518
UT WOS:000319022400080
ER

PT J
AU Christofidou, KA
   Jones, NG
   Hardy, MC
   Stone, HJ
AF Christofidou, K. A.
   Jones, N. G.
   Hardy, M. C.
   Stone, H. J.
TI The Oxidation Behaviour of Alloys Based on the Ni-Co-Al-Ti-Cr System
SO OXIDATION OF METALS
CT 4th International Symposium on High-Temperature Oxidation and Corrosion
   (ISHOC)
CY JUL 23-27, 2014
CL Hakodate, JAPAN
AB The isothermal oxidation behaviour of a series of quinary Ni-Co-Al-Ti-Cr alloys were studied at 800 A degrees C. Alloys with higher Cr concentrations exhibited lower mass gain after 100-h exposure, as did the alloys richest in Ni and Al for a given Cr concentration. Extensive internal oxidation and nitridation was also observed in all alloys, except those containing the highest concentrations of Ni and Al. All alloys studied generated continuous chromium oxide layers, beneath which alumina particles were observed. Compositional analysis of the subscales identified shallower Cr concentration gradients in alloys containing equiatomic levels of Ni and Co, suggesting increased availability of Cr in the alloy. Thermodynamic calculations confirmed that these alloys contained higher concentrations of Cr in their gamma matrices as a result of a combination of both the elemental partitioning behaviour and the increased mole fraction of gamma' precipitates forming in the alloy.
OI Stone, Howard/0000-0002-9753-4441; Christofidou,
   Katerina/0000-0002-8064-5874
SN 0030-770X
EI 1573-4889
PD APR
PY 2016
VL 85
IS 3-4
SI SI
BP 443
EP 458
DI 10.1007/s11085-015-9606-8
UT WOS:000372876100016
ER

PT J
AU Hamadi, S
   Bacos, MP
   Poulain, M
   Zanna, S
   Seyeux, A
   Maurice, V
   Marcus, P
AF Hamadi, S.
   Bacos, M-P.
   Poulain, M.
   Zanna, S.
   Seyeux, A.
   Maurice, V.
   Marcus, P.
TI Oxidation of a Zr-doped NiAl bondcoat thermochemically deposited on a
   nickel-based superalloy
SO MATERIALS AT HIGH TEMPERATURES
AB Thermal barrier systems are used to protect aeronautical turbine blades from heat and oxidation. Three component parts are involved: a nickel-based superalloy, an intermetallic bondcoat that forms a protective alumina scale and a zirconia topcoat that acts as the thermal barrier. The present work focuses on the oxidation behaviour of a NiAl bondcoat doped with a reactive element. The Studied system includes an AMI superalloy coated with a NiAl(Zr) layer innovatively obtained by thermochemical co-deposition of Al and Zr in the vapour phase. Cyclic and isothermal oxidation tests were performed and the long-term oxidised samples were characterised by scanning electron microscopy and energy dispersive X-ray spectrometry, X-ray photoelectron spectroscopy, Rutherford backscattering spectroscopy and time of flight-second ion mass spectrometry analyses were conducted after very short-time oxidation tests. The results show that adding Zr to the coating is beneficial to the oxidation resistance and to the oxide scale adhesion. Major segregation of Zr is obtained in the initial stages of oxide growth.
RI Maurice, Vincent/AAG-5244-2019; Maurice, Vincent/F-9196-2015
OI Maurice, Vincent/0000-0001-5222-9972; Maurice,
   Vincent/0000-0001-5222-9972
SN 0960-3409
PY 2009
VL 26
IS 2
BP 195
EP 198
DI 10.3184/096034009X464320
UT WOS:000268306100011
ER

PT J
AU Klein, L
   Shen, Y
   Killian, MS
   Virtanen, S
AF Klein, L.
   Shen, Y.
   Killian, M. S.
   Virtanen, S.
TI Effect of B and Cr on the high temperature oxidation behaviour of novel
   gamma/gamma '-strengthened Co-base superalloys
SO CORROSION SCIENCE
AB Isothermal oxidation was carried out on new gamma/gamma'-strengthened Co-base superalloys of the system Co-Al-W-B and Co-Al-W-B-Cr at 800 and 900 degrees C in air. ToF-SIMS investigations show that boron accumulates in the inner oxide layer which improves the oxidation behaviour and oxide layer adhesion considerably. B-rich precipitations can be observed in the alloy matrix, as well. Appropriate amounts of chromium as additional alloying element lead to further improvement of the oxidation resistance due to the formation of protective inner Al(2)O(3) and Cr(2)O(3) scales. (C) 2011 Elsevier Ltd. All rights reserved.
RI Virtanen, Sannakaisa/N-3699-2015
OI Virtanen, Sannakaisa/0000-0002-7179-7593; Killian,
   Manuela/0000-0003-0892-4614
SN 0010-938X
PD SEP
PY 2011
VL 53
IS 9
BP 2713
EP 2720
DI 10.1016/j.corsci.2011.04.020
UT WOS:000293157700005
ER

PT J
AU Moskal, G
   Tomaszewska, A
   Migas, D
   Mikuszewski, T
   Jasik, A
   Maciag, T
AF Moskal, Grzegorz
   Tomaszewska, Agnieszka
   Migas, Damian
   Mikuszewski, Tomasz
   Jasik, Anna
   Maciag, Tomasz
TI The influence of yttrium addition on thermogravimetric behaviour of new
   Co-10Al-5Mo-2Nb Co-based superalloy
SO OCHRONA PRZED KOROZJA
AB Characterization of oxidation resistance of new type of cobalt based superalloys were presented in this investigations. As a referential material the Co-10Al-5Mo-2Nb (at.%) was used as the tungsten-free version of basic Co-7Al-7W alloy. The investigated alloy was modified by addition of yttrium on the level of 0.5 at.% due to expectation of improvement of it oxidation resistance. Both Co-based superalloys were casted in Institute of Materials Engineering of Silesian University of Technology in Poland. The oxidation performance of alloys were made during thermogravimetric investigations at temperature range from 25 to 1200 degrees C. The main analyzed parameter was mass gain detected continuously during the test. After the test the overall and cross-sectional analysis of specimens was made. They included analysis of oxide layer morphology on the surface of specimens with characterization of phase constituent of oxide layer. The detailed analysis of oxidized layer was made by scanning electron microscopy method where distribution of alloying elements was made with special attentions on yttrium localization after the test in oxide zone. Obtained data showed that addition of Y has a strong influence on oxidation performance of new Co based superalloy. Those influence is demonstrated mainly by different morphology of final oxide zone with strong influence on Mo and Nb diffusion.
RI Moskal, Grzegorz/AAC-9033-2019
OI Moskal, Grzegorz/0000-0001-7396-6568
SN 0473-7733
EI 2449-9501
PD NOV
PY 2018
VL 61
IS 11
BP 328
EP 332
DI 10.15199/40.2018.11.1
UT WOS:000454032700002
ER

PT J
AU Zhong, ZH
   Gu, YF
   Osada, T
   Yuan, Y
   Cui, CY
   Yokokawa, T
   Tetsui, T
   Harada, H
AF Zhong, Zhihong
   Gu, Yuefeng
   Osada, Toshio
   Yuan, Yong
   Cui, Chuanyong
   Yokokawa, Tadaharu
   Tetsui, Toshimitsu
   Harada, Hiroshi
TI Fatigue crack growth characteristics of a new Ni-Co-base superalloy
   TMW-4M3: effects of temperature and load ratio
SO JOURNAL OF MATERIALS SCIENCE
AB The fatigue crack growth (FCG) behavior of a newly developed Ni-Co-base superalloy TMW-4M3 has been investigated in this study. Experiment was carried out in laboratory air with compact-tension specimen. The effects of temperature (400, 650, and 725 degrees C) and load ratio (0.05 and 0.5) on crack growth rate were studied in the Paris regime. The results revealed that the crack growth rate increased with increasing temperature under a given load ratio. The influence of load ratio on crack growth rate was pronounced, especially at higher temperature and low stress intensity factor range. Fractographic observations showed that fracture mode was transgranular at 400 degrees C, mixed transgranular and intergranular at 650 degrees C, and predominantly intergranular at 725 degrees C. The possible explanations for the crack growth behavior were discussed based on the degradation of mechanical properties and the oxidation assisted crack growth, as well as the crack closure effect. A comparison of FCG rate was also made between TMW-4M3 and the commercial superalloy U720Li.
RI OSADA, Toshio/D-3226-2014
OI Osada, Toshio/0000-0003-1539-9264
SN 0022-2461
PD DEC
PY 2011
VL 46
IS 23
BP 7573
EP 7581
DI 10.1007/s10853-011-5732-0
UT WOS:000295179700028
ER

PT J
AU Jiang, H
   Dong, JX
   Zhang, MC
   Zheng, L
   Yao, ZH
AF Jiang, He
   Dong, Jian-Xin
   Zhang, Mai-Cang
   Zheng, Lei
   Yao, Zhi-Hao
TI Hot corrosion behavior and mechanism of FGH96 P/M superalloy in molten
   NaCl-Na2SO4 salts
SO RARE METALS
AB Hot corrosion behavior of FGH96 powder metallurgy (P/M) superalloy in 25% NaCl+75% Na2SO4 molten salts at 650, 700, and 750 degrees C was investigated in this paper. The methods of mass loss measurement, X-ray diffraction (XRD), scanning electron microscopy (SEM), and energy-dispersive spectroscopy (EDS) were used here. The experimental results show that hot corrosion kinetics follows a square power law at 650 degrees C, while a linear one at 700 and 750 degrees C. The corrosion layer is detected to be composed of Cr2O3, NiO, and Ni2S3 at each temperature. The cross-sectional morphologies and corresponding elemental maps indicate that the corrosion layer is a stratified structure of oxide and sulfide. The results and analyses confirm that the hot corrosion mechanism of FGH96 P/M superalloy is a cooperate process of oxidation and sulfidation. Furthermore, the relatively higher concentrations of Cr, Co, and Ti provide better corrosion resistance to the attack of S and Cl-.
SN 1001-0521
EI 1867-7185
PD FEB
PY 2019
VL 38
IS 2
BP 173
EP 180
DI 10.1007/s12598-016-0754-z
UT WOS:000459823300011
ER

PT J
AU Lee, HJ
   Lee, JH
   Seo, SM
   Jo, CY
   Gwon, SH
   Chang, BM
AF Lee, Hyun-Jung
   Lee, Je-Hyun
   Seo, Seong-Moon
   Jo, Chang-Young
   Gwon, Seok-Hwan
   Chang, Byeong-Moon
TI Solidification and Segregation Behaviors with Solidification Rate in Co
   base superalloy, FSX-414
SO JOURNAL OF THE KOREAN INSTITUTE OF METALS AND MATERIALS
AB Co base superalloys have been widely used for the parts of gas turbine due to their excellent strength, thermal fatigue, oxidation resistance and weldability at high temperature. In this study, directional solidifications were carried out at various solidification rates, including 0.5 similar to 300 mu m/s in the Co base superalloy FSX-414. The cellular interface were formed at a low solidification rate, 1 mu m/s, and the dendritic interface was found at higher solidification rates, 5 similar to 300 mu m/s. As the spacing of dendrite structure decreased, the size and spacing of eutectics decreased. Dendrite arm spacing decreased with increasing solidification rates and temperature gradient. It was interesting to find the M23C6 eutectic microstructure formed between gamma dendrites. Composition analysis showed that Cr and W were segregated severely between the dendrites, which resulted in the formation of Cr-rich M23C6 and W-rich MC carbides.
SN 1738-8228
PD JUL
PY 2009
VL 47
IS 7
BP 440
EP 446
UT WOS:000268297500007
ER

PT J
AU Cao, JD
   Tong, FL
AF Cao Jiangdong
   Tong Fuli
TI High-Temperature Oxidation Behavior of Al-Cr-Y Coating on Ni-based
   Superalloy Prepared by Pack Cementation
SO RARE METAL MATERIALS AND ENGINEERING
AB The oxidation behaviors of Al-Cr-Y coatings with different Al contents prepared by pack cementation process were investigated. The results show that the coating with 2 wt% Al in the pack has a three-layer structure, while the coatings with 2.5 wt% and 3 wt% Al have two layers. In addition, the main phases in the coatings with 2 wt% and 3 wt% Al are alpha-Cr and NiAl, respectively, while the main phase in the coating with 2.5 wt% Al is NiAl with several Cr-rich particles and solid-solution Cr atoms in the coating. The oxidation test demonstrates that the coated specimen with 2 wt% Al has the poorest oxidation resistance and the coated specimen with 2.5 wt% Al has the best oxidation resistance.
SN 1002-185X
PD NOV
PY 2019
VL 48
IS 11
BP 3448
EP 3454
UT WOS:000500083600005
ER

PT J
AU Gulsoy, G
   Was, GS
AF Gulsoy, G.
   Was, G. S.
TI Surface oxidation of Alloy 617 in low oxygen partial pressure He-CO-CO2
   environments at 750-850 degrees C
SO CORROSION SCIENCE
AB Surface Cr oxidation mechanism of Alloy 617 was investigated in He-CO-CO2 environments with P-co/P-co2 of either 9 or 1320 at temperatures 750-850 degrees C. The activation energy for surface oxidation was 169.0 +/- 13.2 kJ/mol in He-P-co/P-co2 = 9 and 234.4 +/- 8.9 kJ/mol in He-P-co/P-co2 = 1320. The ambient oxygen partial pressure dependence of the measured oxidation rates was consistent with n-type behavior of Cr2O3, in which Cr interstitials are the primary mobile species. The oxidation rates measured were greater than that can be sustained only by lattice diffusion of Cr in Cr2O3, indicating that grain boundary diffusion of Cr plays a role in the Cr2O3 growth kinetics. (C) 2014 Elsevier Ltd. All rights reserved.
SN 0010-938X
EI 1879-0496
PD JAN
PY 2015
VL 90
BP 529
EP 534
DI 10.1016/j.corsci.2014.10.042
UT WOS:000346549200053
ER

PT J
AU Liu, LF
   Wu, SS
   Chen, Y
   Lu, SL
AF Liu, Longfei
   Wu, Shusen
   Chen, Yang
   Lu, Shulin
TI Oxidation Resistance of a Co-Base Superalloy Improved by Pre-Oxidation
   Heat Treatment
SO JOURNAL OF THE ELECTROCHEMICAL SOCIETY
AB The influence of a pre-existing multi-oxide layer on the subsequent re-oxidation at different temperatures of a 22Co-21Ni-23Fe-29Cr- 1.6Si-1Mn superalloy was investigated. The pre-oxidation heat-treatment (PHT) at 1200 degrees C for 5 min resulted in the formation of a protective multi-oxide layer. The behavior of pre-treated and non pre-treated samples during isothermal oxidation at 800, 900 and 1000 degrees C in air was studied. Results showed that rate-constants of the oxidation processes of pre-treated samples were significantly lower than those of the non pre-treated ones. Oxidation at 800, 900 and 1000 degrees C in air for 100 h, resulted in the formation of MnCr2O4, Cr2O3 and SiO2 compounds for both kinds of samples. A diffusion-controlled mechanism is proposed to describe the oxidation process. (C) 2016 The Electrochemical Society. All rights reserved.
SN 0013-4651
EI 1945-7111
PY 2016
VL 163
IS 6
BP C282
EP C288
DI 10.1149/2.0511606jes
UT WOS:000373985300064
ER

PT J
AU Klein, L
   Killian, MS
   Virtanen, S
AF Klein, L.
   Killian, M. S.
   Virtanen, S.
TI The effect of nickel and silicon addition on some oxidation properties
   of novel Co-based, high temperature alloys
SO CORROSION SCIENCE
AB Isothermal oxidation was carried out on gamma'-strengthened Co-Al-W-B-Ni and Co-Al-W-B-Si superalloys at 800, 900, and 1000 degrees C. Ni-addition to Co-Al-W-B alloys leads to an absence of B within the inner oxide layer and at the grain boundaries, as indicated by ToF-SIMS. As a result, also inner Al2O3-formation is inhibited, which leads to inferior oxidation properties compared to Ni-free alloys. In contrast, Si-addition enhances formation of protective Al2O3 at 900 and 1000 degrees C due to enhanced selective Al-oxidation. Si-containing phases at the oxide/alloy interface, at the grain boundaries, and within precipitates are of subordinate importance but may further improve oxidation resistance. (C) 2012 Elsevier Ltd. All rights reserved.
RI Virtanen, Sannakaisa/N-3699-2015
OI Virtanen, Sannakaisa/0000-0002-7179-7593; Killian,
   Manuela/0000-0003-0892-4614
SN 0010-938X
PD APR
PY 2013
VL 69
BP 43
EP 49
DI 10.1016/j.corsci.2012.09.046
UT WOS:000316237700006
ER

PT J
AU Romanowska, J
   Morgiel, J
   Kolek, L
   Kwolek, P
   Zagula-Yavorska, M
AF Romanowska, Jolanta
   Morgiel, Jerzy
   Kolek, Lukasz
   Kwolek, Przemyslaw
   Zagula-Yavorska, Maryana
TI Effect of Pd and Hf co-doping of aluminide coatings on pure nickel and
   CMSX-4 nickel superalloy
SO ARCHIVES OF CIVIL AND MECHANICAL ENGINEERING
AB Microstructure of palladium and hafnium co-doped aluminide coatings deposited on pure nickel and CMSX4 nickel super alloy by the CVD method was examined by the SEM and TEM methods. Both coatings have a double layer structure: additive and interdiffusion zones. The additive zone is formed by the hafnium doped beta-(Ni,Pd) Al phase. The interdiffusion zone on pure nickel contains the palladium and hafnium doped gamma'-Ni3Al phase, whereas that on CMSX-4 superalloy the hafnium doped beta-(Ni,Pd) Al phase with precipitations of Topologically Closed-Pack phases (mu and sigma) and Al2O3 at adhesive/interdifusion zones interfaces. Palladium is distributed uniformly in whole coatings. Hafnium forms precipitates that are situated in a Hf-rich belt. In both coatings this belt is in the additive layer, near the line of porosity and Al2O3 precipitates. Palladium and hafnium modified aluminide coatings show better oxidation resistance than those modified only with palladium. (C) 2018 Politechnika Wroclawska. Published by Elsevier B.V. All rights reserved.
OI Morgiel, Jerzy/0000-0003-1807-0149; Kwolek,
   Przemyslaw/0000-0003-0376-5917
SN 1644-9665
EI 2083-3318
PD SEP
PY 2018
VL 18
IS 4
BP 1421
EP 1429
DI 10.1016/j.acme.2018.05.007
UT WOS:000446504200034
ER

PT S
AU Mudgal, D
   Verma, PK
   Singh, S
   Prakash, S
AF Mudgal, Deepa
   Verma, Pawan K.
   Singh, Surendra
   Prakash, Satya
BE Daniel, BSS
   Chaudhari, GP
TI High temperature degradation of Co based superalloy in incinerator
   environment
SO ADVANCES IN MATERIALS AND PROCESSING: CHALLENGES AND OPPORTUNITIES
SE Advanced Materials Research
CT International Conference on Advanced Materials Processing - Challenges
   and Opportunities (AMPCO 2012)
CY NOV 02-04, 2012
CL Roorkee, INDIA
AB Degradation by high temperature oxidation and hot corrosion is the main failure mode of components in the hot section of gas turbines, boilers, industrial waste incinerators, metallurgical furnaces and petrochemical installations. Corrosive environment is because of the usage of wide range of fuel containing large amount of Cl and S together with the volatile alkali metals such as K and Na which leads to the degradation of material. To obviate this problem, superalloy Superco 605 has been studied in air as well as in molten salt environment at 900 degrees C for 100 cycles. Weight change measurements were taken by a digital electronic weighing balance having accuracy of 1 mg after each cycle (heating at 900 degrees C for 1 hour. and subsequently cooling in air for 20 min.) which was used to determine the kinetics of corrosion. The oxide scales formed on the surface of the superalloy were characterized by various techniques such as FESEM, EDAX and XRD. It was found that superco 605 shows good oxidation resistance in air at 900 degrees C but poor corrosion resistance in simulated incinerator environment.
RI Mudgal, Deepa/P-1706-2019
SN 1022-6680
BN 978-3-03785-526-3
PY 2012
VL 585
BP 542
EP 546
DI 10.4028/www.scientific.net/AMR.585.542
UT WOS:000317550200105
ER

PT J
AU Hashizume, R
   Yoshinari, A
   Kiyono, T
   Murata, Y
   Morinaga, M
AF Hashizume, Ryokichi
   Yoshinari, Akira
   Kiyono, Takamasa
   Murata, Yoshinori
   Morinaga, Masahiko
TI Development of novel Ni-based single crystal superalloys for
   power-generation gas turbines
SO MATERIALS AT HIGH TEMPERATURES
CT Workshop on Materials Issues Governing the Performance of Advanced 21st
   Century Energy Systems
CY FEB-MAR -, 2006
CL Wellington, NEW ZEALAND
SP Connell Wagner, Cranfield Univ, Elect Power Res Inst, Ind Res Ltd, Inst Energy, CEC JRC, Mat Performance Technologies, Oak Ridge Natl Lab
AB In advanced industrial gas-turbine systems, there has been a great demand for new single crystal (SC) superalloys with an excellent combination of high-temperature creep strength, hot-corrosion resistance and oxidation resistance. In this study, 12 nickel-based SC superalloys were designed with the aid of the d-electrons concept. Their chemical compositions were in the range of 1.2-1.5%Ti, 3.8-6.5%Cr, 11%Co, 0-1.4%Mo, 0-3.0%Ru, 6.5-7.4%Ta, 5.0-6.4%W, 3.6-5.4%Re, 5.1-5.5%Al, 0.12-0.14%Hf and balanced Ni in wt%. A series of experiments such as creep rapture tests, burner rig tests and cyclic oxidation,tests were conducted with the heat-treated SC specimens of these alloys. Almost all the designed alloys were found to be superior in creep rupture life to a second generation superalloy currently used in the world. For hot-corrosion resistance, estimated from the burner rig tests, any of the designed alloys were comparable or even superior to a second generation superalloy. The. oxidation resistance was very different among the designed alloys, but some of them showed better resistance than the second generation superalloy. Thus the SC alloys containing about 4-5 wt%Re had about 30 degrees C or more higher temperature capability than the second generation superalloy, while exhibiting excellent hot-corrosion resistance and good oxidation resistance.
SN 0960-3409
PY 2007
VL 24
IS 3
BP 163
EP 172
DI 10.3184/096034007X298516
UT WOS:000255410500005
ER

PT J
AU Knop, M
   Mulvey, P
   Ismail, F
   Radecka, A
   Rahman, KM
   Lindley, TC
   Shollock, BA
   Hardy, MC
   Moody, MP
   Martin, TL
   Bagot, PAJ
   Dye, D
AF Knop, M.
   Mulvey, P.
   Ismail, F.
   Radecka, A.
   Rahman, K. M.
   Lindley, T. C.
   Shollock, B. A.
   Hardy, M. C.
   Moody, M. P.
   Martin, T. L.
   Bagot, P. A. J.
   Dye, D.
TI A New Polycrystalline Co-Ni Superalloy
SO JOM
AB In 2006, a new-ordered L1(2) phase, Co-3(Al,W), was discovered that can form coherently in a face-centered cubic (fcc) A1 Co matrix. Since then, a community has developed that is attempting to take these alloys forward into practical applications in gas turbines. A new candidate polycrystalline Co-Ni gamma/gamma' superalloy, V208C, is presented that has the nominal composition 36Co-35Ni-15Cr-10Al-3W-1Ta (at.%). The alloy was produced by conventional powder metallurgy superalloy methods. After forging, a gamma' fraction of similar to 56% and a secondary gamma' size of 88 nm were obtained, with a grain size of 2.5 mu m. The solvus temperature was 1000 degrees C. The density was found to be 8.52 g cm(-3), which is similar to existing Ni alloys with this level of gamma'. The alloy showed the flow stress anomaly and a yield strength of 920 MPa at room temperature and 820 MPa at 800 degrees C, similar to that of Mar-M247. These values are significantly higher than those found for either conventional solution and carbide-strengthened Co alloys or the gamma/gamma' Co superalloys presented in the literature thus far. The oxidation resistance, with a mass gain of 0.08 mg cm(-2) in 100 h at 800 degrees C, is also comparable with that of existing high-temperature Ni superalloys. These results suggest that Co-based and Co-Ni superalloys may hold some promise for the future in gas turbine applications.
RI Martin, Tomas L/O-7551-2015; Moody, Michael P/H-9377-2013; Dye,
   David/B-5603-2012
OI Martin, Tomas L/0000-0001-8621-7881; Moody, Michael
   P/0000-0002-9256-0966; Dye, David/0000-0002-8756-3513; Bagot,
   Paul/0000-0002-9102-6083
SN 1047-4838
EI 1543-1851
PD DEC
PY 2014
VL 66
IS 12
BP 2495
EP 2501
DI 10.1007/s11837-014-1175-9
UT WOS:000345397200016
ER

PT J
AU Qi, WY
   Peng, H
   He, J
   Li, SS
   Gong, SK
   Guo, HB
AF Qi, Wenyan
   Peng, Hui
   He, Jian
   Li, Shusuo
   Gong, Shengkai
   Guo, Hongbo
TI Cyclic oxidation and interdiffusion behavior of Pt modified NiAlHfCrSi
   coatings on single crystal superalloy containing Mo
SO SURFACE & COATINGS TECHNOLOGY
AB beta-NiAlHfCrSi coatings were deposited on a Mo-containing single crystal (SC) superalloy with or without an electro-plated Pt film by electron beam physical vapor deposition (EB-PVD), respectively. Co-doping of Cr and Si caused grain refinement of the coatings and retarded outward diffusion of Pt during heat-treatment in vacuum at 1050 degrees C. During cyclic oxidation at 1150 degrees C, severe scale spallation occurred in the Pt-free coating due to the formation of voids beneath the oxide scale. The Pt modified coating effectively suppressed the formation and growth of voids and exhibited improved cyclic-oxidation resistance. Si-doping not only reduced the oxidation rate of the coating but also enhanced the oxide scale adherence, one of mechanisms for which is that the addition of Si in the coating prevented outward diffusion of refractory elements such as Mo from the alloy substrate. (C) 2014 Elsevier B.V. All rights reserved.
SN 0257-8972
PD NOV 25
PY 2014
VL 259
BP 426
EP 433
DI 10.1016/j.surfcoat.2014.10.055
PN C
UT WOS:000347605200008
ER

PT S
AU Muslimin, AN
   Sugiarti, E
   Aritonang, T
   Purawiardi, RI
   Desiati, RD
AF Muslimin, A. N.
   Sugiarti, E.
   Aritonang, T.
   Purawiardi, R., I
   Desiati, R. D.
BE Khaerudini, DS
   Febriani, F
   Oemry, F
   Sugihartono, I
   Setiawan, R
   Syuhada
   Widayatno, WB
   Sugiarti, E
   Ma, Y
   Isnaeni
   Izzuddin, H
   Susila, IP
   Sudiro, T
   Herbani, Y
TI Structural and crystal orientation analysis of Al-Si coating on Ni-based
   superalloy by means of EBSD technique
SO 3RD INTERNATIONAL SYMPOSIUM ON FRONTIER OF APPLIED PHYSICS (ISFAP 2017)
SE Journal of Physics Conference Series
CT 3rd International Symposium on Frontier of Applied Physics (ISFAP) part
   of Indonesian Science Expo
CY OCT 23-24, 2017
CL Jakarta, INDONESIA
SP Res Ctr Phys Indonesian Inst Sci
AB Ni-based superalloy is widely used for high performance components in power generation turbine due to its excellent mechanical properties. However, Ni-based superalloy has low oxidation resistantance. Therefore, surface coating is required to improve oxidation resistance at high temperatures. Al-Si as a coting material was successfully co-deposited on Nibased substrate by pack cementation method at 900 degrees C for about 4 hours. The oxidation test was carried out at high temperature of 1000 degrees C for 100 hours. Micro structural characterization and analysis on crystal orientation were perfomed by using Field Emission Scanning Electron Microscope (FE-SEM) and Electron Back Scatter Diffraction (EBSD) technique, respectively. The results showed that the coating layer with a homogenous layer and had a thickness of 53 mu m consisting of beta-NiAl with cubic structure and Ni2Al3 with hexagonal structure. TGO layer was developed after oxidation and had a thickness of about 5 mu m consisting of alpha-Al2O3 and spinel NiCr2O4. The phase composition map and crystal orientation acquired by EBSD technique was also discussed both in TGO and coating layers.
SN 1742-6588
EI 1742-6596
PY 2018
VL 985
AR UNSP 012020
DI 10.1088/1742-6596/985/1/012020
UT WOS:000454422400020
ER

PT J
AU Hamidi, S
   Rahimipour, MR
   Eshraghi, MJ
   Hadavi, SMM
   Esfahani, H
AF Hamidi, S.
   Rahimipour, M. R.
   Eshraghi, M. J.
   Hadavi, S. M. M.
   Esfahani, H.
TI Kinetics and Microstructural Investigation of High-Temperature Oxidation
   of IN-738LC Super Alloy
SO JOURNAL OF MATERIALS ENGINEERING AND PERFORMANCE
AB The present study was carried out to investigate the kinetics and the surface chemistry of the oxide layers formed on the IN-738LC super alloy during high-temperature oxidation at 950 A degrees C in air from 1 to 260 h. Oxidation kinetics were studied by mass gain measurement. The oxide layers were characterized by field emission scanning electron microscope, elemental distribution map, energy-dispersive spectroscopy as well as x-ray diffractometry (XRD). The oxidation kinetics followed the parabolic law. The XRD analysis revealed that the oxide scale contained mainly NiO, Ni (Cr, Al)(2)O-4, Al2O3, TiO2 and Cr2O3. The oxide structure, from the top surface down to the substrate, was clarified by elemental map distribution studies as Ni-Ti oxides, Cr-Ti oxides, Cr2O3 oxide band, Ni-Co-Cr-W oxide and finally a blocky Al2O3 region. The oxidation scales were composed of three distinct layers of the outer and mid layers enriched by TiO2 and Cr2O3, NiCr2O4 oxide, respectively, and the innermost layer was composed of Al2O3 and matrix alloy. The depleted gamma prime layer was formed under the oxidation scales due to the impoverishment of Al and Ti which were induced by the formation of Al2O3 and TiO2.
RI Rahimipour, MohammadReza/S-4432-2017
OI Rahimipour, MohammadReza/0000-0001-5840-0339; Esfahani,
   Hamid/0000-0003-1246-733X; Hamidi, Samer/0000-0002-6766-3728; Eshraghi,
   Mohamad Javad/0000-0001-9432-3596
SN 1059-9495
EI 1544-1024
PD FEB
PY 2017
VL 26
IS 2
BP 563
EP 570
DI 10.1007/s11665-016-2487-4
UT WOS:000395062000013
ER

PT J
AU Pei, HQ
   Wen, ZX
   Yue, ZF
AF Pei, Haiqing
   Wen, Zhixun
   Yue, Zhufeng
TI Long-term oxidation behavior and mechanism of DD6 Ni-based single
   crystal superalloy at 1050 degrees C and 1100 degrees C in air
SO JOURNAL OF ALLOYS AND COMPOUNDS
AB By virtue of XRD, OM, SEM and EDS, detailed oxidation behaviors for 2000h exposure of DD6 Ni-based single crystal superalloy ware investigated at 1050 degrees C and 1100 degrees C. The oxidation kinetic curves both follow the parabolic law in the first stage, during which time the oxidation behaviors in interdendritic area and dendrite core area are different. With the oxidation time continuing, the morphologies of the oxides in these two kinds of areas gradually tend to coincide: An outer columnar (Ni, Co)O, an intermediate layer mainly composed of NiTa2O6, CoCo2O4, CoWO4, NiCr2O4 and other complex compounds and spinel phases, an inner continuous layer of alpha-Al2O3. The double diffusion of oxygen anions and Ni and Co cations developed inwards and outwards respectively is responsible for the morphology of the oxide scale. At 1100 degrees C, the Al2O3 film formed in the initial time is unstable, discontinuous and incompact and the inner Al2O3 layer formed after 300 h oxidation is porous. (C) 2017 Elsevier B.V. All rights reserved.
RI Pei, Haiqing/R-5327-2018; wen, zhixun/S-3803-2018
OI Pei, Haiqing/0000-0003-1728-4778; wen, zhixun/0000-0002-7176-3465
SN 0925-8388
EI 1873-4669
PD MAY 15
PY 2017
VL 704
BP 218
EP 226
DI 10.1016/j.jallcom.2017.02.031
UT WOS:000396950900029
ER

PT J
AU Terberger, PJ
   Sebold, D
   Webler, R
   Ziener, M
   Neumeier, S
   Klein, L
   Virtanen, S
   Goken, M
   Vassen, R
AF Terberger, Philipp J.
   Sebold, Doris
   Webler, Ralf
   Ziener, Marco
   Neumeier, Steffen
   Klein, Leonhard
   Virtanen, Sannakaisa
   Goeken, Mathias
   Vassen, Robert
TI Isothermal aging of a gamma '-strengthened Co-Al-W alloy coated with
   vacuum plasma-sprayed MCrAlY bond coats
SO SURFACE & COATINGS TECHNOLOGY
AB Cobalt-based superalloys with a gamma/gamma' microstructure were discovered in 2006 and are currently being investigated as an alternative to nickel-based superalloys for high-temperature, high-load applications in gas turbine blades. They promise a better castability combined with a similar creep strength. Superalloy turbine blades are commonly coated with oxidation resistant bond coats. For this reason their compatibility needs to be studied. Co-9Al-9W specimens with a gamma/gamma' microstructure were coated with either a nickel-based or cobalt-based MCrAlY bond coat using vacuum plasma spraying. After aging at 900 degrees C in air for up to 500 h no decomposition of the gamma' phase was found in the bulk superalloy. The interdiffusion zone shows several different W-rich topologically close-packed phases arising from the dissolution of the gamma' phase in this region. The W-rich phases are identified to be mu phase for both bond coats and R phase for the nickel-based bond coat only. Their total volume is higher for the nickel-based bond coat. Therefore the cobalt-based bond coat is better suited for the Co-based superalloy substrate. Room temperature hardness and Young's modulus were measured using nanoindentation in the initial state and after heat treatment. A significantly higher Young's modulus was found for the cobalt-based bond coat (C) 2015 Elsevier B.V. All rights reserved.
RI Neumeier, Steffen/F-7092-2017; Virtanen, Sannakaisa/N-3699-2015; Goken,
   Mathias/F-7940-2015
OI Neumeier, Steffen/0000-0001-7853-0368; Virtanen,
   Sannakaisa/0000-0002-7179-7593; Goken, Mathias/0000-0002-3226-0304
SN 0257-8972
PD AUG 25
PY 2015
VL 276
BP 360
EP 367
DI 10.1016/j.surfcoat.2015.06.048
UT WOS:000360594600045
ER

PT J
AU Reed, RC
   Wu, RT
   Hook, MS
   Rae, CMF
   Wing, RG
AF Reed, R. C.
   Wu, R. T.
   Hook, M. S.
   Rae, C. M. F.
   Wing, R. G.
TI On oxidation behaviour of platinum aluminide coated nickel based
   superalloy CMSX-(4)
SO MATERIALS SCIENCE AND TECHNOLOGY
AB The effects of platinum modification on the isothermal oxidation performance of a chemical vapour deposition aluminide coating are examined. Platinum was electrodeposited to varying thicknesses (to a maximum of 16 mu m) onto the CMSX-4 single crystal superalloy, before applying a high temperature/low activity aluminisation process. The oxidation performance at 1100 degrees C improved monotonically with increasing Pt thickness; this was confirmed by thermal gravimetric analysis. The degree of rumpling of the alumina scale was also decreased with increasing platinum. The superior oxidation resistance of platinum modified aluminide coatings is a consequence of the beta-NiAl formed during aluminisation containing an enhanced Al/Ni ratio, reduced levels of Co and Ti and decreased concentrations of the refractory elements Re, W and Ta. This seems to be due at least in part to the microstructural effects caused by the prior diffusion of platinum into the surface, which causes the generation of a gamma-(Ni,Pt)/gamma'-(Ni,Pt)(3)Al microstructure; the upper portion of the Pt diffused coating comprises predominantly the gamma'-(Ni,Pt)(3)Al phase which is rich in Pt and Al and depleted in Co and the refractory elements W and Re. The ramifications of our findings for the design of bond coats required for thermal barrier coating systems are discussed.
SN 0267-0836
PD FEB
PY 2009
VL 25
IS 2
BP 276
EP 286
DI 10.1179/174328408X361481
UT WOS:000263100600020
ER

PT J
AU Freund, LP
   Stark, A
   Pyczak, F
   Schell, N
   Goken, M
   Neumeier, S
AF Freund, Lisa P.
   Stark, Andreas
   Pyczak, Florian
   Schell, Norbert
   Goeken, Mathias
   Neumeier, Steffen
TI The grain boundary pinning effect of the mu phase in an advanced
   polycrystalline gamma/gamma' Co-base superalloy
SO JOURNAL OF ALLOYS AND COMPOUNDS
AB A grain boundary pinning phase was introduced into a gamma/gamma' Co-base superalloy by the addition of Mo. The intermetallic phase was identified as mu phase (Co,Ni,Cr)(7)(W,Mo)6 by high-energy X-ray diffraction and energy-dispersive X-ray spectroscopy in the transmission electron microscope. Synchrotron radiation insitu heating experiments confirmed the stability of the grain structure up to 1050 degrees C and therefore the grain boundary pinning effect of this phase. Recrystallization heat treatments at different temperatures resulted in varying amounts of mu phase. The grain size analysis revealed that at least 1% of the phase is necessary to maintain a pinning effect during recrystallization. Atom probe tomography confirmed that Mo partitioned predominantly to the gamma phase. Since the mu phase and the gamma' phase are competing for W, a lower gamma volume fraction was formed in comparison to a Mo-free polycrystalline gamma/gamma' Co-base superalloy variant. However, the homogeneous distribution of small grains resulted in a higher strength compared to the Mo-free alloy without grain boundary pinning phases. The creep resistance at 750 degrees C was similar to the Mo-free alloy as well as the polycrystalline Ni-base superalloy U720Li with a creep rate minimum of 1.5 x 10(-7) s(-1) at 620 MPa. (C) 2018 Elsevier B.V. All rights reserved.
RI ; Neumeier, Steffen/F-7092-2017
OI Stark, Andreas/0000-0002-1249-7937; Neumeier,
   Steffen/0000-0001-7853-0368
SN 0925-8388
EI 1873-4669
PD JUL 15
PY 2018
VL 753
BP 333
EP 342
DI 10.1016/j.jallcom.2018.04.204
UT WOS:000432674100042
ER

PT J
AU Chunting, L
   Xiaofeng, S
   Ji, M
   Haiyan, C
   Wanfeng, L
AF Chunting, Liu
   Xiaofeng, Sun
   Ji, Ma
   Haiyan, Cong
   Wanfeng, Liu
TI Isothermal oxidation behavior of single-crystal Ni-base superalloy
   containing rhenium in air
SO RARE METAL MATERIALS AND ENGINEERING
AB The high temperature oxidation behavior of the single-crystal Ni-base superalloy DD32 containing rhenium was investigated at 900 degrees C and 1000 degrees C in air by using SEM, XRD, and SEM/EDAX. It is found that there are two oxidation stages in the oxidation kinetics curves at 900 degrees C and 1000 degrees C. In the initial stage, the mass gain rapidly increases and basically obeys a parabola law due to the formation and growth of NiO. In the second oxidation stage, it obeys the asymptotic level linear law with the oxidation time increasing to a critical time when the mass gain goes to be slow, and the Kp value corresponds to the formation and growth of Al2O3. There are three layers for the oxidation film at 900 degrees C and 1000 degrees C: an outer layer of columnar (Ni,Co)O, an intermediate layer mainly composed of complex oxides and a small amount of spinels, and a continuous inner layer of alpha-Al2O3. The phase rich in Re and W precipitates may play a role of "diffusion barrier", which is distributed in the intermediate layer during oxidation, effectively decreases the diffusion rate of Al element in the substrate outward. As a result, a continuous oxide layer of Al2O3 is formed in the inner layer to restrain the growth of oxide film and decrease the oxidation rate.
SN 1002-185X
PD AUG
PY 2007
VL 36
IS 8
BP 1407
EP 1411
UT WOS:000249456800022
ER

PT J
AU Zenk, CH
   Neumeier, S
   Engl, NM
   Fries, SG
   Dolotko, O
   Weiser, M
   Virtanen, S
   Goken, M
AF Zenk, Christopher H.
   Neumeier, Steffen
   Engl, Nicole M.
   Fries, Suzana G.
   Dolotko, Oleksandr
   Weiser, Martin
   Virtanen, Sannakaisa
   Goeken, Mathias
TI Intermediate Co/Ni-base model superalloys - Thermophysical properties,
   creep and oxidation
SO SCRIPTA MATERIALIA
