Repository: MatInfoUB/NLP-Queries

File: Co_superalloys2.txt (part 4 of 21)
FN Clarivate Analytics Web of Science
AB The Al-Co-Ni system is essential to both Co-and Ni-based superalloys. In this study phase relationships among Al, L1(2) and B2 at 800 degrees C have been investigated by using equilibrated alloys. Four samples were prepared and annealed at 800 degrees C for 14 days. SEM-EDXS and XRD were used to analyze the annealed samples. The results indicated that two-phase L1(2)+ B2 and three-phase Al + L1(2)+ B2 regions exit.
   A thermodynamic reassessment of the entire Al-Co-Ni system has been made according to the CALPHAD method. Compared to the previous assessments, more recent experimental results have been considered. In the Al-Co binary system, the phase named Y-Co4Al13 has been added on the basis of the available literature. The order-disorder model has been adopted to describe the Al/L1(2) and A(2)/B-2 phase relations, respectively. Three ternary compounds in the Al-rich region have been introduced. Three-sublattice model has been selected to describe the tau phase with a considerable solubility extension. Thermodynamic interaction parameters have been optimized, considering the available experimental data. In this work several diagrams were calculated, which can fit experimental results in the whole composition range. A satisfactory agreement was obtained. As a result phase equilibria in the interested ferromagnetic shape memory alloys are calculated.
RI Cacciamani, Gabriele/A-9643-2013
OI Cacciamani, Gabriele/0000-0001-9686-277X
SN 0364-5916
EI 1873-2984
PD JUN
PY 2018
VL 61
BP 198
EP 210
DI 10.1016/j.calphad.2018.03.008
UT WOS:000434001700021
ER

PT J
AU WILLS, VA
   MCCARTNEY, DG
AF WILLS, VA
   MCCARTNEY, DG
TI A COMPARATIVE-STUDY OF SOLIDIFICATION FEATURES IN NICKEL-BASE
   SUPERALLOYS - MICROSTRUCTURAL EVOLUTION AND MICROSEGREGATION
SO MATERIALS SCIENCE AND ENGINEERING A-STRUCTURAL MATERIALS PROPERTIES
   MICROSTRUCTURE AND PROCESSING
AB The solidification behaviour of four nickel-base superalloys has been studied using the technique of quenched directional solidification.  Three of the alloys are designed for use as single crystals whereas the fourth, MAR-M002, is used in directionally solidified form.  Freezing begins in all alloys with the formation of gamma-Ni dendrites and is terminated by a gamma + gamma' eutectic reaction.  In MAR-M002, MC-type carbides form, with a Chinese-script morphology, in the interdendritic liquid behind the dendrite tips.  Phase transformation temperatures were measured, together with the evolution of fraction solid with temperature.  The behaviour of MAR-M002 is significantly more complex than that of the single-crystal alloys.  Primary and secondary dendrite arm spacings correlate with solidification parameters and are relatively insensitive to alloy constitution.  Measurements of elemental partitioning at the start of freezing show that aluminium, hafnium, molybdenum, tantalum and titanium always segregate to the liquid, cobalt and vanadium segregate to the dendrite core, and the segregation direction of chromium and tungsten depends on alloy constitution.
RI McCartney, David Graham/H-3274-2017
OI McCartney, David Graham/0000-0001-8608-9066
SN 0921-5093
PD OCT 15
PY 1991
VL 145
IS 2
BP 223
EP 232
DI 10.1016/0921-5093(91)90252-I
UT WOS:A1991GP10200011
ER

PT J
AU Potter, A
   Sumner, J
   Simms, NJ
AF Potter, A.
   Sumner, J.
   Simms, N. J.
TI The role of superalloy precipitates on the early stages of oxidation and
   type II hot corrosion
SO MATERIALS AT HIGH TEMPERATURES
AB To meet materials challenges encountered in gas turbines, superalloys have been developed for high temperature, strength, oxidation and corrosion resistance. One strengthening method is using refractory metal additions to form carbide precipitates. However, such precipitates may be detrimental to the alloy's environmental resistance. This paper reports how refractory metal carbide precipitates affect the early stages of oxidation and hot corrosion of two alloys: Rene 80 (nickel-based) and MarM 509 (cobalt-based). Samples were exposed at 700 degrees C in either dry synthetic air or 90 ppm SOx , 10.5% CO2 , 8.5% O-2 5% H2O (balance N) with a 80/20 (Na/ K)(2) SO4 deposit (1.5 mu g/cm(2)/hour flux). The oxidation morphology and corrosion products were investigated by scanning electron microscope and energy dispersive X-ray analysis, to show that refractory metal carbide precipitates close to the metal surfaces disrupt protective oxide scale formation, thus providing inward transport routes for corrosive species.
OI Sumner, Joy/0000-0001-5435-200X
SN 0960-3409
EI 1878-6413
PY 2018
VL 35
IS 1-3
BP 236
EP 242
DI 10.1080/09603409.2017.1392413
UT WOS:000435483900026
ER

PT J
AU Wang, L
   Gorr, B
   Christ, HJ
   Mukherji, D
   Rosler, J
AF Wang, L.
   Gorr, B.
   Christ, H. -J.
   Mukherji, D.
   Roesler, J.
TI The effect of alloyed nickel on the short-term high temperature
   oxidation behaviour of Co-Re-Cr-based alloys
SO CORROSION SCIENCE
AB The effect of Ni on the oxidation behaviour of the alloy Co-17Re-23Cr (at.%) is studied. The results show that the alloying of 15 at.% Ni improves the alloy oxidation resistance significantly by promoting the formation of a protective Cr2O3 layer. This effect can be attributed at least partially to the enhancement of Cr diffusion by Ni in the metallic Co-Re-Cr-Ni matrix. Moreover, the formation of relatively slow growing Co(Ni)O solid-solution in the transient stage supports the lateral growth of Cr2O3 nuclei and thus accelerates the establishment of the compact chromia layer.
RI Mukherji, Debashis/M-1646-2019
OI Mukherji, Debashis/0000-0001-6882-4709
SN 0010-938X
EI 1879-0496
PD APR
PY 2015
VL 93
BP 19
EP 26
DI 10.1016/j.corsci.2015.01.004
UT WOS:000350707100003
ER

PT J
AU Yokokawa, T
   Osawa, M
   Nishida, K
   Koizumi, Y
   Kobayashi, T
   Harada, H
AF Yokokawa, T
   Osawa, M
   Nishida, K
   Koizumi, Y
   Kobayashi, T
   Harada, H
TI Partitioning behavior of platinum group metals into y and y ' phases of
   Ni-base superalloys
SO JOURNAL OF THE JAPAN INSTITUTE OF METALS
AB The partitioning behavior of platinum group metals (PGM) into gamma matrix and gamma' precipitates for gamma' precipitation hardening Ni-base superalloys has been investigated using electron probe X-ray micro-analyzer (EPMA). The TMS-75 (Ni-12 mass% Co-3 mass% Cr-2 mass% Mo-6 mass% W-6 mass% Al-6 mass% Ta-5 mass% Re-0.1 mass% Hf) and five alloys with 1 at% PGM additions to TMS-75 were investigated. It became clear that in equilibrium state at 1100degreesC, It is slightly partitioned more into gamma' precipitates, Ru has a preference to partition into gamma matrix, in contrast Rh, Pd and Pt are partitioned into gamma' precipitates, and the partitioning ratio of these elements is about K-i(gamma/gamma) approximate to 1/2. Furthermore, it appears that the partitioning behavior of refractory elements, such as W, Re, are not so changed by PGM addition, for example, Re is partitioned into gamma matrix in any alloy (K-Re(gamma/gamma) is in range of 6 to 7.5).
SN 0021-4876
EI 1880-6880
PD SEP
PY 2002
VL 66
IS 9
BP 873
EP 876
DI 10.2320/jinstmet1952.66.9_873
UT WOS:000178454200005
ER

PT J
AU Campbell, CE
   Boettinger, WJ
   Kattner, UR
AF Campbell, CE
   Boettinger, WJ
   Kattner, UR
TI Development of a diffusion mobility database for Ni-base superalloys
SO ACTA MATERIALIA
AB For the fcc phase of the Ni-Al-Co-Cr-Hf-Mo-Re-Ta-Ti-W system, diffusion data in various constituent binary systems were assessed to establish a multicomponent diffusion mobility database. The diffusion assessment relied on an existing thermodynamic database for the calculation of needed thermodynamic factors. The mobilities determined for the self-diffusion of the components in the fcc phase (a metastable state for some components) were consistent with the correlation of the diffusivity with the melting point. The general agreement of calculated and measured diffusion coefficients in the Ni-Co-Cr-Mo and Ni-Al-Cr-Mo quaternary systems demonstrated the ability of the database to extrapolate to higher order systems. Finally, the mobility database, in conjunction with an available thermodynamic database and a finite-difference diffusion code. was used to simulate a multicomponent diffusion couple between two commercial Ni-base superalloys. (C) 2002 Acta Materialia Inc. Published by Elsevier Science Ltd. All rights reserved.
SN 1359-6454
PD FEB 25
PY 2002
VL 50
IS 4
BP 775
EP 792
AR PII S1359-6454(01)00383-4
DI 10.1016/S1359-6454(01)00383-4
UT WOS:000173946600010
ER

PT J
AU Wang, QM
   Wu, YN
   Ke, PL
   Ji, AL
   Sun, C
   Huang, RF
   Wen, LS
AF Wang, QM
   Wu, YN
   Ke, PL
   Ji, AL
   Sun, C
   Huang, RF
   Wen, LS
TI Hot corrosion behavior of Ni-Co-Cr-Al-Y-Si-B coating deposited by AIP
SO ACTA METALLURGICA SINICA
AB Ni-Co-Cr-Al-Y-Si-B coatings were deposited on Ni base superalloys DZ125 and DSM11 by arc ion plating (AIP). The corrosion behaviours of DZ125, DSM11 and Ni-Co-Cr-Al-Y-Si-B coating in molten 75%Na2SO4+25%K2SO4 at 900 degreesC were studied. The results indicate that the coating can protect the DZ125 and DSM11 alloys from hot corrosion destruction due to the formation of a continuous and dense alpha-Al2O3 scale. In the last stage of the hot corrosion process, the hot corrosion behaviours of base alloys have important influences on behaviours of the whole systems.
RI qimin, wang/C-2625-2014
SN 0412-1961
PD APR
PY 2004
VL 40
IS 4
BP 399
EP 403
UT WOS:000221112500014
ER

PT J
AU MATSUGI, K
   MURATA, Y
   MORINAGA, M
   YUKAWA, N
AF MATSUGI, K
   MURATA, Y
   MORINAGA, M
   YUKAWA, N
TI CORRELATION OF TA/W-COMPOSITIONAL RATIOS WITH THE HIGH-TEMPERATURE
   PROPERTIES OF NI-CR-AL-TA-W(-CO) SINGLE-CRYSTAL SUPERALLOYS
SO TETSU TO HAGANE-JOURNAL OF THE IRON AND STEEL INSTITUTE OF JAPAN
AB The optimum Ta/W compositional ratio was searched for in Ni-10/11 mol% Cr-12/14 mol% Al-Ta-W(-5 mol% Co) alloys in order to get an excellent combination of creep-rupture, phase stability and hot-corrosion resistance in a Na2SO4-NaCl salt.  Solidification and precipitation temperatures were also examined as a function of the Ta/W ratio.  The gamma' solvus temperature and the creep-rupture life were found to increase with increasing Ta/W ratio up to 1.0.  However, when the ratio exceeded 1.0, the creep-rupture life reversely decreased probably due to the increase in the residual amount of the eutectic gamma' phase in alloys.  On the other hand, hot-corrosion resistance increased monotonously with the Ta/W ratio.  From the present study it was concluded that the Ta/W compositional ratio of 0.5 to 1.0 was most suitable for balancing the high temperature properties in this alloy system.
RI Matsugi, Kazuhiro/D-8748-2012
OI Matsugi, Kazuhiro/0000-0003-2231-3318
SN 0021-1575
PD APR
PY 1992
VL 78
IS 4
BP 666
EP 672
UT WOS:A1992HL86100022
ER

PT J
AU Chen, YQ
   Francis, E
   Robson, J
   Preuss, M
   Haigh, SJ
AF Chen, Y. Q.
   Francis, E.
   Robson, J.
   Preuss, M.
   Haigh, S. J.
TI Compositional variations for small-scale gamma prime (gamma ')
   precipitates formed at different cooling rates in an advanced Ni-based
   superalloy
SO ACTA MATERIALIA
AB Size-dependent compositional variations under different cooling regimes have been investigated for ordered L1(2)-structured gamma prime (gamma') precipitates in the commercial powder metallurgy Ni-based superalloy RR1000. Using scanning transmission electron microscope imaging combined with absorption-corrected energy-dispersive X-ray spectroscopy, we have discovered large differences in the Al, Ti and Co compositions for gamma' precipitates in the size range 10-300 nm. Our experimental results, coupled with complementary thermodynamic calculations, demonstrate the importance of kinetic factors on precipitate composition in Ni-based superalloys. In particular, these results provide new evidence for the role of elemental diffusion kinetics and aluminium antisite atoms on the low-temperature growth kinetics of fine-scale gamma' precipitates. Our findings have important implications for understanding the microstructure and precipitation behaviour of Ni-based superalloys, suggesting a transition in the mechanism of vacancy-mediated diffusion of Al from intrasublattice exchange at high temperatures to intersublattice antisite-assisted exchange at low temperatures. (C) 2014 Acta Materialia Inc. Published by Elsevier Ltd.
RI Preuss, Michael/D-5847-2016; Haigh, Sarah/D-1309-2014
OI Preuss, Michael/0000-0003-3806-0415; Haigh, Sarah/0000-0001-5509-6706;
   Robson, Joseph/0000-0001-6115-4239; Chen, Yiqiang/0000-0002-1477-0394
SN 1359-6454
EI 1873-2453
PD FEB 15
PY 2015
VL 85
BP 199
EP 206
DI 10.1016/j.actamat.2014.11.009
UT WOS:000348956800020
ER

PT J
AU Houlle, F
   Walsh, F
   Prakash, A
   Bitzek, E
AF Houlle, Frederic
   Walsh, Flynn
   Prakash, Aruna
   Bitzek, Erik
TI Atomistic Simulations of Compression Tests on gamma-Precipitate
   Containing Ni3Al Nanocubes
SO METALLURGICAL AND MATERIALS TRANSACTIONS A-PHYSICAL METALLURGY AND
   MATERIALS SCIENCE
CT 3rd European Conference on Superalloys (Eurosuperalloys)
CY SEP 09-13, 2018
CL Univ Oxford, Oxford, ENGLAND
HO Univ Oxford
AB The influence of gamma precipitates on the deformation behavior of gamma' Ni3Al nanocubes with {100} side surfaces is investigated by molecular dynamics simulations of uniaxial compression tests at 300 K. The plastic deformation of the nanocubes is caused by the nucleation of Shockley partial dislocations near the cube corners followed by the formation of pseudo-twins. While the dominant deformation mechanisms and the flow stress are not affected by the presence of precipitates, the precipitates reduce the yield stress by up to 10 pct and determine the location of dislocation nucleation. These findings can be rationalized by accounting for the misfit stresses caused by the presence of the gamma precipitates. Within the simulated ranges, the results are independent of cube size, rounding of the cube or precipitate corners, surface roughness, and strain rate. The observed precipitate softening in the dislocation-nucleation-controlled deformation of gamma' NiAl nanocubes is in stark contrast to the strengthening effect caused by the presence of a gamma phase in the gamma' precipitates in the microstructure of typical Ni- and Co-based superalloys.
SN 1073-5623
EI 1543-1940
PD SEP
PY 2018
VL 49A
IS 9
SI SI
BP 4158
EP 4166
DI 10.1007/s11661-018-4706-0
UT WOS:000440714700033
ER

PT J
AU Yeh, AC
   Chang, YJ
   Tsai, CW
   Wang, YC
   Yeh, JW
   Kuo, CM
AF Yeh, An-Chou
   Chang, Yao-Jen
   Tsai, Che-Wei
   Wang, Yen-Chun
   Yeh, Jien-Wei
   Kuo, Chen-Ming
TI On the Solidification and Phase Stability of a Co-Cr-Fe-Ni-Ti
   High-Entropy Alloy
SO METALLURGICAL AND MATERIALS TRANSACTIONS A-PHYSICAL METALLURGY AND
   MATERIALS SCIENCE
CT Symposium on High-Entropy Alloys
CY MAR 03-07, 2013
CL San Antonio, TX
AB In the present study, a Co1.5CrFeNi1.5Ti0.5 high-entropy alloy has been investigated for its high-temperature microstructural stability. This material is shown to possess mainly a face-centered cubic (FCC) structure; the eta phase is present at the interdendritic region in the as-cast condition, and it is stable between 1073 K and 1273 K (800 degrees C and 1000 degrees C); gamma' particles are found throughout the microstructures below 1073 K (800 degrees C). Segregation analysis has been conducted on a single crystal sample fabricated by a directional solidification process with a single crystal seed. Results show that Co, Cr, and Fe partition toward the dendritic region, while Ni and Ti partition toward the interdendritic areas. Scheil analysis indicates that the solid-liquid partitioning ratio of each element is very similar to those in typical single crystal superalloys. (C) The Minerals, Metals & Materials Society and ASM International 2013
RI Tsai, Che-Wei/S-2698-2019
OI Tsai, Che-Wei/0000-0003-3072-7916
SN 1073-5623
EI 1543-1940
PD JAN
PY 2014
VL 45A
IS 1
BP 184
EP 190
DI 10.1007/s11661-013-2097-9
UT WOS:000331092300025
ER

PT J
AU Reed, PAS
AF Reed, P. A. S.
TI Fatigue crack growth mechanisms in superalloys: overview
SO MATERIALS SCIENCE AND TECHNOLOGY
AB Fatigue studies on disc and blade nickel based superalloys by the author and co-workers are reviewed. Crack initiation in single crystal turbine blade alloys is dominated by interdendritic porosity with oxidation processes affecting initiation position. Lifetime trends can be modelled using a multipart Paris type lifing approach. Orientation, loading state, temperature and environment determine stage I/II crack growth mechanisms and the resulting crack path and should be considered in lifing. Mechanistic insights on how complex stress states, subsurface failures and different temperatures/environments affect fatigue processes can thus improve turbine blade lifing, and direct alloy development programmes. In polycrystalline disc alloys cracks at high temperature may initiate at oxidised subsurface carbides or porosity. Grain size controls cycle and time dependent crack growth: the benefits of increased grain size in resisting grain boundary attack mechanisms predominate over those of gamma' distribution variation. Optimising grain boundary character and distribution should yield the best alloy design strategy for high temperature fatigue performance in turbine discs.
OI Reed, Philippa/0000-0002-2258-0347
SN 0267-0836
PD FEB
PY 2009
VL 25
IS 2
BP 258
EP 270
DI 10.1179/174328408X361463
UT WOS:000263100600018
ER

PT J
AU CLAVEL, AL
   KASPERAN, JA
AF CLAVEL, AL
   KASPERAN, JA
TI VAPOR-PHASE, FLUORIDE-ION PROCESSING OF JET ENGINE SUPERALLOY COMPONENTS
SO PLATING AND SURFACE FINISHING
AB Fluoride-ion cleaning, using hydrogen fluoride gas as the active agent, is rapidly becoming established as a cost-effective method of preparing nickel- and cobalt-based superalloys for braze repair in the aerospace industry.
   Background and comparative information on the four basic processes currently in use are discussed.  The latest process-using hydrogen fluoride gas directly-is described in detail, including the methods used for precise process control and safe handling of the HF input gas, as well as the off-gas fluoride compounds.  Alloys successfully prepared for braze repair are listed.  Other uses for the process and potential uses for the manufacture of new components are suggested.
SN 0360-3164
PD NOV
PY 1991
VL 78
IS 11
BP 52
EP 58
UT WOS:A1991GN37700012
ER

PT J
AU Aykut, S
   Bagci, E
   Kentli, A
   Yazicioglu, O
AF Aykut, Seref
   Bagci, Eyup
   Kentli, Aykut
   Yazicioglu, Osman
TI Experimental observation of tool wear, cutting forces and chip
   morphology in face milling ofcobalt based super-alloy with physical
   vapour deposition coated and uncoated tool
SO MATERIALS & DESIGN
AB Cobalt base superalloys are used extensively in applications requiring good wear, corrosion and heat resistance. The main goal of this study is to examine the effect of machining conditions (cutting speed, feed rate and depth of cut) on tool wear, chip morphology and cutting forces in symmetric face milling of cobalt base superalloy with physical vapour deposition coated and uncoated inserts. with the aim of achieving to achieve this goal, 90 milling experiments were carried out with different cutting speeds, feed rate and depth of cut under dry cutting conditions. The settings of machining parameters were determined by using general full factorial design method. Chip morphology, cutting forces and tool wear were compared by using PVD coated and uncoated hard metal inserts which are obtained dependent on feed rate, cutting speed and cutting depth. The cutting forces increase as the feed rate and depth of the cut increases, but cutting speeds' effect on cutting forces has not been observed for symmetric face milling. (C) 2006 Elsevier Ltd. All rights reserved.
RI Kentli, Aykut/V-9415-2017
OI Kentli, Aykut/0000-0002-4098-7220
SN 0261-3069
PY 2007
VL 28
IS 6
BP 1880
EP 1888
DI 10.1016/j.matdes.2006.04.014
UT WOS:000247786100016
ER

PT J
AU Hu, YF
   Hao, WB
   Deng, W
AF Hu Yifeng
   Hao Wenbo
   Deng Wen
TI Study on 3d-Shell Electrons and Bond Configuration in Ni-Co-Cr
   Superalloys by Positron Annihilation Spectroscopy
SO RARE METAL MATERIALS AND ENGINEERING
AB Doppler-broadening spectra of positron annihilation radiation for pure metals Ni, Co and Cr and Ni-Co-Cr alloys with three different chemical compositions were measured by 2-detector coincidence technique. And the effect of the 3d electrons on Ni-Co-Cr alloy formation was analyzed. The results show that the 3d electron signal for the metal Ni is relatively higher among the three pure metals. The increase of Ni atom proportion in Ni-Co-Cr alloys leads to an increase in the probability of positron annihilation with free electrons. The experimental ratio curves for three Ni-Co-Cr alloys are greatly similar to the corresponding theoretic ratio curves, which indicate that the bonding nature in Ni-Co-Cr alloys is mainly metallic. This can explain why the Ni-Co-Cr alloys have good metal ductility.
SN 1002-185X
PD MAY
PY 2010
VL 39
IS 7
BP 1171
EP 1174
UT WOS:000280676400009
ER

PT J
AU Sun, F
   Zhang, JX
   Mao, SC
   Jiang, Y
   Feng, Q
   Shen, ZJ
   Li, JX
   Zhang, Z
   Han, XD
AF Sun, Fei
   Zhang, Jianxin
   Mao, Shengcheng
   Jiang, Ying
   Feng, Qiang
   Shen, Zhenju
   Li, Jixue
   Zhang, Ze
   Han, Xiaodong
TI Kink structures induced in nickel-based single crystal superalloys by
   high-Z element migration
SO JOURNAL OF ALLOYS AND COMPOUNDS
AB Here, we investigate a new type of kink structure that is found at gamma/gamma' interfaces in nickel-based single crystal superalloys. We studied these structures at the atomic and elemental level using aberration corrected high-angle annular dark-field scanning transmission electron microscopy (HAADF-STEM). The core of the dislocation absorbs high-Z elements (i.e., Co and Re) that adopt hexagonal arrangements, and it extrudes elements (i.e., Ni and Al) that adopt face centered cubic (fcc) structures. High-Z elements (i.e., Ta and W) and Cr, which is a low-Z element, are stabilized in body centered cubic (bcc) arrangements; Cr tends to behave like Re. High-Z elements, which migrate and adopt a hexagonal structure, induce kink formation at gamma/gamma' interfaces. This process must be analyzed to fully understand the kinetics and dynamics of creep in nickel-based single crystal superalloys. (C) 2014 Elsevier B.V. All rights reserved.
RI Mao, Shengcheng/I-2619-2012
OI Mao, Shengcheng/0000-0002-1505-5165
SN 0925-8388
EI 1873-4669
PD JAN 5
PY 2015
VL 618
BP 750
EP 754
DI 10.1016/j.jallcom.2014.08.233
UT WOS:000344208800111
ER

PT J
AU Manzoni, AM
   Haas, S
   Daoud, H
   Glatzel, U
   Forster, C
   Wanderka, N
AF Manzoni, Anna Maria
   Haas, Sebastian
   Daoud, Haneen
   Glatzel, Uwe
   Foerster, Christiane
   Wanderka, Nelia
TI Tensile Behavior and Evolution of the Phases in the
   Al10Co25Cr8Fe15Ni36Ti6 Compositionally Complex/High Entropy Alloy
SO ENTROPY
AB Compositionally complex alloys, or high entropy alloys, are good candidates for applications at higher temperatures in gas turbines. After their introduction, the equiatomic Al17Co17Cr17Cu17Fe17Ni17 (at.%) served as a starting material and a long optimization road finally led to the recently optimized Al10Co25Cr8Fe15Ni36Ti6 (at.%) alloy, which shows promising mechanical properties. Investigations of the as-cast state and after different heat treatments focus on the evolution of the microstructure and provide an overview of some mechanical properties. The dendritic solidification provides two phases in the dendritic cores and two different ones in the interdendritic regions. Three of the four phases remain after heat treatments. Homogenization and subsequent annealing produce a -' based microstructure, similar to Ni-based superalloys. The phase is Co-Cr-Fe rich and the ' phase is Al-Ni-Ti rich. The understanding of the mechanical behavior of the investigated alloy is supported and enhanced by the study of the different phases and their nanohardness measurements. The observations are compared with mechanical and microstructural data from commercial Ni-based superalloys, Co-based alloys, and Co-Ni-based alloys at the desired application temperature of similar to 800 degrees C.
OI Manzoni, Anna/0000-0001-7252-9286; Glatzel, Uwe/0000-0002-9637-2727
SN 1099-4300
PD SEP
PY 2018
VL 20
IS 9
AR 646
DI 10.3390/e20090646
UT WOS:000448333000024
ER

PT J
AU Yuan, SY
   Jiang, ZH
   Liu, JZ
   Tang, Y
   Zhang, Y
AF Yuan, S. Y.
   Jiang, Z. H.
   Liu, J. Z.
   Tang, Y.
   Zhang, Y.
TI Nano-twinning in a precipitate strengthened Ni-based superalloy
SO MATERIALS RESEARCH LETTERS
AB Twinning has been found to be a dominate mechanism in the precipitate strengthened Ni-based superalloys during service at intermediate temperatures. Here, high-resolution transmission electron microscopy and atomistic simulations have been combined to show that the twin nucleation process can be facilitated by Co replacing a fraction of Al in the precipitates, due to the negative binding energy of Co-Co atoms. The study further reveals that the presence of Co promotes a new twinning pathway featured with nucleation of one complex stacking fault (CSF) on the middle plane in between two separated CSFs. IMPACT STATEMENTWe demonstrate that Co in the precipitates promotes a new twinning pathway featured with nucleation of one CSF on the middle plane between two separated CSFs.
SN 2166-3831
PY 2018
VL 6
IS 12
BP 683
EP 688
DI 10.1080/21663831.2018.1538021
UT WOS:000464273200006
ER

PT J
AU Naffakh-Moosavy, H
AF Naffakh-Moosavy, Homam
TI Computational and experimental observations of welds in third-generation
   nickel-based superalloys
SO PHILOSOPHICAL MAGAZINE
AB The purpose of the present study is to introduce the weld quantitative solidification paths in the newly designed third-generation superalloys. The research has been conducted using both computational and experimental approaches. The model used the Scheil solidification relations to correlate the partitioning elements with their effects on the solidification paths. Accordingly, the k values were calculated for all the participating elements in the superalloy welds. The results of model demonstrated that these were very close to unity for austenite former elements, i.e. Ni, Co, Cr and Fe, while the other elements such as Ti, Nb and Mo displayed a significant tendency for segregation. The mathematical equations were calculated for weld solidification paths of superalloys. In all the welds, a remarkable segregation behaviour was observed, especially for Nb and Ti. The solidification path equations predicted type and amount of secondary phases. The solidification paths were compared with eutectic reactions on the basis of the Ni-Ti-C and Ni-Nb-C ternary phase diagrams. Both the experimental measurements and microstructural observations of eutectics exhibited an appropriate accordance with the solidification paths obtained by model calculations.
SN 1478-6435
EI 1478-6443
PD FEB 11
PY 2016
VL 96
IS 5
BP 427
EP 446
DI 10.1080/14786435.2015.1132017
UT WOS:000371803400001
ER

PT J
AU Xiao, F
   Yang, RH
   Fang, L
   Liu, LX
   Zhao, HK
AF Xiao Feng
   Yang Ren-hui
   Fang Liang
   Liu Lan-xiao
   Zhao Hong-kai
TI Densities of molten Ni-(Cr, Co, W) superalloys
SO TRANSACTIONS OF NONFERROUS METALS SOCIETY OF CHINA
AB In order to obtain more accurate density for molten Ni-(Cr, Co, W) binary alloy, the densities of molten pure Ni and Ni-Cr, Ni-Co, Ni-W alloys were measured with a sessile drop method. It is found that the measured densities of molten pure Ni and Ni-Cr, Ni-Co, Ni-W alloys decrease with increasing temperature in the experimental temperature range. The density of alloys increases with increasing W and Co concentrations while it decreases with increasing Cr concentration in the alloy at 1 773-1 873 K. The molar volume of Ni-based alloys increases with increasing W concentration while it decreases with increasing Co concentration. The effect of Cr concentration on the molar volume of the alloy is little in the studied concentration range. The accommodation among atomic species was analyzed. The deviation of molar volume from ideal mixing shows an ideal mixing of Ni-(Cr, Co, W) binary alloys.
SN 1003-6326
PD FEB
PY 2008
VL 18
IS 1
BP 24
EP 27
DI 10.1016/S1003-6326(08)60005-9
UT WOS:000253229300005
ER

PT J
AU Zhou, HJ
   Chang, H
   Feng, Q
AF Zhou, H. J.
   Chang, H.
   Feng, Q.
TI Transient minimum creep of a gamma ' strengthened Co-base single-crystal
   superalloy at 900 degrees C
SO SCRIPTA MATERIALIA
AB A characteristic creep behavior, with a transient minimum creep rate region, was exhibited in a Co-Al-W-Ta-Ti single-crystal superalloy at 900 degrees C and 420 MPa. Interrupted creep tests were performed at various creep regions, the investigation of substructural evolution indicated the configurations of stacking faults were different during various creep regions. The extension of stacking faults and the formation of Lomer-Cottrell locks are hypothesized to be responsible for the accelerating region and steady-state region, respectively. (C) 2017 Acta Materialia Inc. Published by Elsevier Ltd. All rights reserved.
SN 1359-6462
PD JUL 1
PY 2017
VL 135
BP 84
EP 87
DI 10.1016/j.scriptamat.2017.03.031
UT WOS:000402344900020
ER

PT J
AU Xue, CF
   Dai, Y
   Tian, XL
AF Xue Chun-fang
   Dai Yao
   Tian Xin-li
TI Laser engineered net shaping of Co-based superalloys
SO TRANSACTIONS OF NONFERROUS METALS SOCIETY OF CHINA
CT Beijing International Materials Week
CY JUN 25-30, 2006
CL Beijing, PEOPLES R CHINA
SP Chinese Mat Res Soc, European Mat Res Soc, Gen Res Inst Nonferrous Metals, Pulead Technol Ind Co Ltd, Shanshan Technol Grp, Chongqing Univ, China Magnesium Ctr, Minist Sci & Technol China, Natl Dev & Reform Commiss China, Minist Educ China, Minist Informat Ind China, Natl Nat Sci Fdn China, Chinese Acad Engn, China Assoc Sci & Technol, Int Union Mat Res Soc
AB Laser engineered net shaping(LENS) process was investigated using Co-based superalloy powder with a high power continuous wave CO2 laser. Thin wall part with smooth surface was obtained by LENS of layer-by-layer deposition of the powder materials. This thin wall sample was tested for metallographic examinations, micro-hardness, X-ray diffraction and mechanical property test. Microstructural results show that the layers possess rapid solidification microstructural feature, fine dendritic crystal and M7C3-type carbides (essentially chromium-rich carbide) dispersed in the gamma(Co,Cr) phase matrix. Dendrite spacing as well as the solidification mode can be controlled through control process parameters. In addition, this microstructural feature of the as-formed Co-base sample leads to an evident hardening and a superior tensile strength and toughness.
SN 1003-6326
EI 2210-3384
PD DEC
PY 2006
VL 16
SI 3
BP S1982
EP S1985
UT WOS:000244524400169
ER

PT J
AU Rouillard, F
   Cabet, C
   Wolski, K
   Pijolat, M
AF Rouillard, F.
   Cabet, C.
   Wolski, K.
   Pijolat, M.
TI Oxidation of a chromia-forming nickel base alloy at high temperature in
   mixed diluted CO/H2O atmospheres
SO CORROSION SCIENCE
AB Corrosion of a chromia-forming nickel base alloy, Haynes 230 (R), has been investigated under impure helium containing a few Pa of CO and H2O at 900 degrees C. It has been found that this alloy reacts simultaneously with CO and H2O. Oxidation by CO has been revealed to occur mainly in the first hours. CO diffuses through the scale via short-circuit pathways and oxidizes Al, Cr and Si at the oxide/metal interface. Kinetics of CO oxidation has been investigated and several rate limiting steps are proposed. In the long term, H2O is the major oxidant of chromia-forming nickel base alloys in impure helium. (C) 2009 Elsevier Ltd. All rights reserved.
RI Wolski, Krzysztof/E-7155-2018
OI Wolski, Krzysztof/0000-0002-3216-9869
SN 0010-938X
PD APR
PY 2009
VL 51
IS 4
BP 752
EP 760
DI 10.1016/j.corsci.2009.01.019
UT WOS:000265472500008
ER

PT J
AU Coskun, MB
   Aksoy, S
   Aksit, MF
AF Coskun, M. Bulut
   Aksoy, Serdar
   Aksit, Mahmut F.
TI Friction and Wear Characteristics of Haynes 25, 188, and 214 Superalloys
   Against Hastelloy X up to 540 A degrees C
SO TRIBOLOGY LETTERS
AB As demand for more power increases, compression ratios, and operating temperatures keep rising. High speeds combined with high temperatures make turbomachinery sealing applications even more challenging. In order to confirm sufficient service life material pairs should be tested under conditions similar to engine operating conditions. This study presents high temperature friction and wear characteristics of cobalt/nickel superalloys, Haynes 25 (51Co-10Ni-20Cr-15W), Haynes 188 (39Co-22Ni-22Cr-14W), and Haynes 214 (75Ni-16Cr-3Fe-0.5Mn) sheets when rubbed against Hastelloy X (47Ni-22Cr-18Fe-9Mo) pins. Tests are conducted at 25, 200, 400, and 540 A degrees C with a validated custom design linear reciprocating tribometer. Sliding speed and sliding distance are 1 Hz and 1.2 km, respectively. Friction coefficients are calculated with friction force data acquired from a load cell. Wear coefficients are calculated through weight loss measurements. Results indicate that Haynes 25 (H25) has the lowest friction coefficients at all test temperatures. Above 400 A degrees C, H25 and Haynes 188 (H188) exhibit the best wear resistance. Protective cobalt oxide layers are formed on the H25 and H188 at 540 A degrees C in addition to nickel, chrome, and tungsten oxides. Although, it has better oxidation resistance, Haynes 214 has relatively higher wear rates than other tested materials especially at low temperatures. However, its wear performance improves beyond 200 A degrees C.
OI Coskun, M. Bulut/0000-0001-5349-6319
SN 1023-8883
EI 1573-2711
PD MAR
PY 2012
VL 45
IS 3
BP 497
EP 503
DI 10.1007/s11249-011-9912-5
UT WOS:000299506500013
ER

PT J
AU Rosler, J
   Hentrich, T
   Gehrmann, B
AF Roesler, Joachim
   Hentrich, Tatiana
   Gehrmann, Bodo
TI On the Development Concept for a New 718-Type Superalloy with Improved
   Temperature Capability
SO METALS
AB The superalloy 718 stands out for its excellent manufacturability and strength at ambient temperature. However, its application temperature is limited to about 650 degrees C due to the instability of the gamma '' precipitates. Here, we provide an in-depth account of an alloy development concept, allowing for the design of superalloys with 718-type properties, yet with a significantly improved microstructural stability. The article begins with a detailed discussion on how the microstructural and chemical composition must be altered to achieve this objective. Then, model alloys were used to explore and validate the outlined strategy. Finally, it is shown how these considerations ultimately led to a new 718-type superalloy with far more improved microstructural stability-namely, VDM Alloy 780. The introduction of a large amount of Co as a substitute for Fe (and partially Ni) is the most important element of our alloy development concept in terms of chemical composition. The most important microstructural feature is the introduction of low solvus temperature, high misfit gamma'-strengthening, replacing gamma ''-hardening.
EI 2075-4701
PD OCT
PY 2019
VL 9
IS 10
AR 1130
DI 10.3390/met9101130
UT WOS:000498219400109
ER

PT S
AU Konig, D
   Pfetzing-Micklich, J
   Frenzel, J
   Ludwig, A
AF Koenig, Dennis
   Pfetzing-Micklich, Janine
   Frenzel, Jan
   Ludwig, Alfred
BE Guedou, JY
   Chone, J
TI Investigation of ternary subsystems of superalloys by thin-film
   combinatorial synthesis and high-throughput analysis
SO EUROSUPERALLOYS 2014 - 2ND EUROPEAN SYMPOSIUM ON SUPERALLOYS AND THEIR
   APPLICATIONS
SE MATEC Web of Conferences
CT 2nd European Symposium on Superalloys and their Applications
CY MAY 12-16, 2014
CL Giens, FRANCE
AB A Co-Ti-W thin film materials library was fabricated by magnetron sputtering. By using automated high-throughput measurement techniques (resistance mapping, automated XRD measurements) and cluster analysis a yet unknown phase region was revealed. The existence region of the new ternary phase is close to the composition Co60Ti15W25. In order to transfer the results from thin film to bulk material, a bulk sample was prepared by arc melting and subsequent heat treatment. Scanning electron microscopy and chemical micro-analysis data support that a yet unknown ternary phase exists in the system Co-Ti-W.
RI Ludwig, Alfred G/G-1111-2011; Pfetzing, Janine J/J-2412-2012
OI Ludwig, Alfred G/0000-0003-2802-6774; Pfetzing, Janine
   J/0000-0003-0539-1146
SN 2261-236X
PY 2014
VL 14
AR 18002
DI 10.1051/matecconf/20141418002
UT WOS:000351930400069
ER

PT J
AU Decker, P
   Naujoks, D
   Langenkamper, D
   Somsen, C
   Ludwig, A
AF Decker, Peer
   Naujoks, Dennis
   Langenkaemper, Dennis
   Somsen, Christoph
   Ludwig, Alfred
TI High-Throughput Structural and Functional Characterization of the Thin
   Film Materials System Ni-Co-Al
SO ACS COMBINATORIAL SCIENCE
AB High-throughput methods were used to investigate a Ni-Co-Al thin film materials library, which is of interest for structural and functional applications (superalloys, shape memory alloys). X-ray diffraction (XRD) measurements were performed to identify the phase regions of the N-Co-Al system in its state after annealing at 600 degrees C. Optical, electrical, and magneto optical measurements were performed to map functional properties and confirm XRD results. All results and literature data were used to propose a ternary thin film phase diagram of the Ni-Co-Al thin film system.
RI Ludwig, Alfred G/G-1111-2011
OI Ludwig, Alfred G/0000-0003-2802-6774; Decker, Peer/0000-0003-4323-3552;
   Somsen, Christoph/0000-0002-0724-9111
SN 2156-8952
EI 2156-8944
PD OCT
PY 2017
VL 19
IS 10
BP 618
EP 624
DI 10.1021/acscombsci.6b00176
UT WOS:000412864700002
PM 28738146
ER

PT J
AU Wu, RH
   Yue, ZF
   Wang, M
AF Wu, Ronghai
   Yue, Zhufeng
   Wang, Meng
TI Effect of initial gamma/gamma ' microstructure on creep of single
   crystal nickel-based superalloys: A phase-field simulation incorporating
   dislocation dynamics
SO JOURNAL OF ALLOYS AND COMPOUNDS
