Repository: MatInfoUB/NLP-Queries

File: Co_superalloys3.txt (part 4 of 8)
FN Clarivate Analytics Web of Science
AB Hot section gas turbine components are made of superalloys, developed to withstand high temperatures in conditions in which mechanical stresses are high and that require high surface stability. However, during the 50s it became evident that compositions resulting in high mechanical strength for these materials were not compatible with those offering optimal protection from the working environments. The idea of employing protective coatings over materials with high mechanical strength resulted therefore from this situation. Presently, both aeronautic and power generation turbines operate at temperatures within the 900-1400 degrees C, thanks to these coatings, indispensable for their correct operation. In this work, the principal degradation mechanisms in these operating conditions and the different type of coatings presently employed by the industrial sector are described, beginning by the oldest Ni or Co aluminides, following with the addition of other metals such as Pt, Cr, etc. to the former coatings in order to increase their useful life, continuing with the overlay MCrAlY coatings and finishing with the thermal barrier coating systems. Moreover, the corresponding deposition techniques industrially employed to deposit these coatings are described, and finally, an insight of the latest research lines currently being developed is also included.
RI Aguero, Alina/C-9305-2015
OI Aguero, Alina/0000-0002-3373-4532
SN 0034-8570
PD SEP-OCT
PY 2007
VL 43
IS 5
BP 384
EP 398
UT WOS:000251922100006
ER

PT B
AU Celko, L
   Klakurkova, L
   Slamecka, K
   Pospisilova, S
   Julis, M
   Nemec, K
   Podrabsky, T
   Svejcar, J
AF Celko, Ladislav
   Klakurkova, Lenka
   Slamecka, Karel
   Pospisilova, Simona
   Julis, Martin
   Nemec, Karel
   Podrabsky, Tomas
   Svejcar, Jiri
GP TANGER LTD
TI STRUCTURAL STABILITY OF THERMAL BARRIER COATINGS PRODUCED BY THERMAL
   SPRAYING
SO 21ST INTERNATIONAL CONFERENCE ON METALLURGY AND MATERIALS (METAL 2012)
CT 21st International Conference on Metallurgy and Materials
CY MAY 23-25, 2012
CL Brno, CZECH REPUBLIC
SP TANGER, VSB - TU OSTRAVA, ASM Int, Czech Soc New Mat & Technologies (CSNMT)
AB One type of functionally graded coating system is thermal barrier coating (TBC), where the combination of ceramic and metallic coating is used both to reduce the temperature and to increase oxidation and corrosion resistance of the substrate. TBCs usually consist of the top ceramic coating based on YSZ (ZrO2+Y2O3) and the metallic bond coating of M-CrAlY type, where M means Ni, Co or their appropriate combination. Electron beam physical vapour deposition (EB-PVD) or vacuum (VPS), low pressure (LPPS) or atmospheric (APS) plasma spraying techniques are most frequently used as a deposition method. Despite some requirements on the product shape simplicity, the air plasma spraying offers high productivity, sufficient quality and much lower production costs in comparison with the EB-PVD technology. The contribution deals with high temperature structural stability of TBCs of YSZ + NiCrAlY and YSZ + CoNiCrAlY types that were produced by air plasma spraying on the INCONEL 713LC polycrystalline nickel based superalloy substrate. Immediately after deposition, the specimens were exposed to temperature of 1000 C for 5-500 hours in the common ambient atmosphere. The changes in both microstructure and chemical composition were studied by means of scanning electron microscopy, energy dispersive microanalysis and image analysis methods.
RI Svejcar, Jiri/D-8833-2012; Celko, Ladislav/D-6870-2012; Slamecka,
   Karel/D-9475-2012; Julis, Martin/D-9461-2012; Klakurkova,
   Lenka/E-2040-2012; Nemec, Karel/G-9795-2014
OI Svejcar, Jiri/0000-0002-5263-8327; Celko, Ladislav/0000-0003-0264-3483;
   Slamecka, Karel/0000-0001-8847-075X; Julis, Martin/0000-0002-0728-534X; 
BN 978-80-87294-31-4
PY 2012
BP 998
EP 1004
UT WOS:000318506500154
ER

PT J
AU Buytoz, S
   Ulutan, M
   Islak, S
   Kurt, B
   Celik, ON
AF Buytoz, Soner
   Ulutan, Mustafa
   Islak, Serkan
   Kurt, Bulent
   Celik, O. Nuri
TI Microstructural and Wear Characteristics of High Velocity Oxygen Fuel
   (HVOF) Sprayed NiCrBSi-SiC Composite Coating on SAE 1030 Steel
SO ARABIAN JOURNAL FOR SCIENCE AND ENGINEERING
AB In this paper, wear properties of NiCrBSi-SiC coatings were investigated using the ball-on-disk wear test. In experimental study, NiCrBSi-SiC powders were sprayed using a high-velocity oxygen fuel technique on an SAE 1030 steel substrate. Powder mixtures with different weight mixing ratios, NiCrBSi + 10 wt% SiC, NiCrBSi + 20 wt% SiC and NiCrBSi + 40 wt% SiC coatings were prepared. The deposited coatings are compared in terms of their phase composition, microstructure and hardness. It is proved that the degree of mixing of the NiCrBSi and SiC components in the powder has a massive effect on the phase composition, microstructure and hardness of the coatings. Wear tests were conducted on both the uncoated and coated substrates at same normal load, speed, and wear distance. It has been determined that the coated substrates exhibit a very good tribological performance in comparison to the uncoated substrate. The increase in the adhesive wear resistance provided by the coating has been attributed to the presence of a large amount of dispersed Ni and Cr carbide and/or borides in the Ni matrix.
RI Celik, Osman Nuri/E-2895-2012; Ulutan, Mustafa/G-3672-2012; Ulutan,
   Mustafa/C-9411-2013; ISLAK, SERKAN/D-6110-2016
OI Celik, Osman Nuri/0000-0003-1257-1356; Ulutan,
   Mustafa/0000-0003-1821-6486; Ulutan, Mustafa/0000-0003-1821-6486; ISLAK,
   SERKAN/0000-0001-9140-6476
SN 1319-8025
PD JUN
PY 2013
VL 38
IS 6
BP 1481
EP 1491
DI 10.1007/s13369-013-0536-y
UT WOS:000319075100018
ER

PT J
AU Pei, HQ
   Wen, ZX
   Zhang, YM
   Yue, ZF
AF Pei, Haiqing
   Wen, Zhixun
   Zhang, Yamin
   Yue, Zhufeng
TI Oxidation behavior and mechanism of a Ni-based single crystal superalloy
   with single alpha-Al2O3 film at 1000 degrees C
SO APPLIED SURFACE SCIENCE
AB Detailed long-term of 2000 h oxidation behavior of a Ni-based single crystal superalloy was investigated at 1000 degrees C. In the first oxidation stage, alpha-Al2O3 formed immediately, and then the mass gain curve obeys the parabolic law, which corresponds to the growth of alpha-Al2O3 film. A single alpha-Al2O3 film kept on the surface of the specimen before 750 h oxidation. The oxidation is controlled by the inward diffusion of oxygen anions to react with Al cations at the oxide/metal interface. The shape of the exfoliation region of single alpha-Al2O3 film is closed to an annulus, in which the (Ni, Co)O layer formed due to depletion of Al. The three-layer oxide scale formed rapidly after 750 h oxidation. With the continue consumption of Al, a discontinuous inner alpha-Al2O3 layer formed, making oxide scale spall seriously and gain mass rapidly. The states of alpha-Al2O3 film, the controlled film, are different in dendrite core and interdendritic region. (C) 2017 Elsevier B.V. All rights reserved.
RI wen, zhixun/S-3803-2018; Zhang, Yamin/R-5619-2018; Pei,
   Haiqing/R-5327-2018
OI wen, zhixun/0000-0002-7176-3465; Zhang, Yamin/0000-0003-2949-2304; Pei,
   Haiqing/0000-0003-1728-4778
SN 0169-4332
EI 1873-5584
PD JUL 31
PY 2017
VL 411
BP 124
EP 135
DI 10.1016/j.apsusc.2017.03.116
UT WOS:000401391900015
ER

PT J
AU SENGUPTA, A
   PUTATUNDA, SK
AF SENGUPTA, A
   PUTATUNDA, SK
TI DYNAMIC STRAIN-AGING IN A NEW SINGLE-CRYSTAL NICKEL-BASED SUPERALLOY
   (CMSX-4)
SO JOURNAL OF TESTING AND EVALUATION
AB Tensile behavior of a new single crystal nickel-based superalloy with rhenium (CMSX-4) was studied at both room and elevated temperatures in two different hear-treated conditions. Detailed fractographic studies were carried out to determine the micromechanism of crack growth in tensile loading. Round cylindrical tension specimens were prepared from the single crystal nickel-based superalloy CMSX-4 in [001] orientation. The test specimens had the [001] growth direction parallel to the loading axis in tension. The specimens were given two different heat treatments to produce two different gamma' precipitate sizes, i.e., 0.3 mu m and 0.5 mu m, respectively. The tensile properties of these materials were evaluated at room and elevated temperatures in ambient atmosphere as per ASTM E 21, Test Methods for Elevated Temperature Tension Tests of Metallic Materials.
   The results of this investigation indicate that CMSX-4 undergoes dynamic strain aging in the temperature range of 260 degrees to 875 degrees C. This dynamic strain aging appears to take place by the trapping of moving dislocations by the substitutional solute atoms (like rhenium, tantalum, tungsten, cobalt, and molybdenum) during the high-temperature deformation process. Fractographs at lower temperatures (T less than or equal to 800 degrees C) exhibit an unusual type of cleavage fracture with several operative slip systems, while at higher temperatures (T greater than or equal to 1094 degrees C) the crack growth process is characterized by a relatively smooth fracture surface, with the presence of dimples created by ductile failure (typical of many nickel-based superalloys).
SN 0090-3973
PD MAR
PY 1995
VL 23
IS 2
BP 87
EP 94
UT WOS:A1995QL67300003
ER

PT J
AU Nour, A
   Lecheb, S
   Chikh, N
   Si-Chaib, MO
AF Nour, Abdelkader
   Lecheb, Samir
   Chikh, Nouredine
   Si-Chaib, M. Ouali
TI Thermomechanical material parameters characterization of the superalloy
   PN 3601669-7 under low-velocity impacts
SO JOURNAL OF MECHANICAL SCIENCE AND TECHNOLOGY
AB This work concerns the characterization of the thermodynamic behavior of the superalloy Airsist 215 (PN 3601669-7) containing cobalt. Such superalloys are used in aeronautical construction, in the hot parts of the turbine. They are frequently used for the production of the paddles. The parts in service are subjected to dynamic solicitations and thermal fluctuations over the course of time. They are responsible for modification and degradation of material properties. This can lead to the appearance of cracks and, in the long term, to the rupture of these parts. In this paper, a preliminary physical study is made on the appearance of the cracks, followed by experiments using shocks at ambient temperature and under a heating situation which simulates combustion. It is found that these dynamic loads have a significant impact on the development of the cracks that appear on the segments of the turbine nozzle. The study is devoted to the elastic shock of Hertz-Boussinesq extended to viscoelastic bodies by direct convolution of Riemann-Stielges. The interest resides in the local convolution and the distribution of stresses in the contact zone. The shock excitation method includes a deduced force in the load and disload phases. This force is an impulse which approaches a Dirac function. The sample can be modeled approximately by a system of one degree of freedom for natural frequency, damping and transfer function. The spectral response of the specified shock allows calculation of the damping. Every point of this spectrum gives the response for the linear system of the transfer function. Then, viscoelastic shock parameters are deduced.
OI Lecheb, Samir/0000-0003-1237-0220
SN 1738-494X
EI 1976-3824
PD JUL
PY 2011
VL 25
IS 7
BP 1629
EP 1636
DI 10.1007/s12206-011-0426-8
UT WOS:000292785300001
ER

PT J
AU Puetz, P
   Huang, XA
   Lima, RS
   Yang, Q
   Zhao, L
AF Puetz, Philipp
   Huang, Xiao
   Lima, R. S.
   Yang, Q.
   Zhao, L.
TI Characterization of transient oxide formation on CoNiCrAlY after heat
   treatment in vacuum and air
SO SURFACE & COATINGS TECHNOLOGY
AB The application of thin film sensors on hot section components of gas turbine engines requires the formation a specific and complex layered structure that is functional, reliable, and durable. In the case of conducting substrates, such as the nickel- or cobalt-based superalloys, an electrically-insulating layer (typically aluminum oxide) is required between the sensing layer elements and the substrate. In order to achieve suitable bonding of alumina to the substrate, a MCrAlY type bond coat is commonly applied to the metallic substrate and the subsequent formation of dense, adherent oxide(s) on the MCrAlY coating surface can ultimately determine the durability of the layered structure In this work, test specimens consisting of a high-velocity oxy-fuel (HVOF) CoNiCrAlY coated nickel-base substrate were subjected to selected vacuum and air furnace heat treatments in order to observe the effects of the heat treatments on the transient oxide formation on the CoNiCrAlY surface. The surfaces and cross-sectional features of the test specimens were examined using scanning electron microscope (SEM) and energy dispersive spectrometry analysis (EDS). together with the X-ray diffraction (XRD) analysis Of the heat treatment conditions examined, the vacuum heat treated CoNiCrAlY specimens exhibited the formation of a denser alumina layer while the air furnace heat treatments resulted in a more ridge-like alumina formation on the surface Increasing heat treatment temperature and time reduced the amount of transition metal oxide and encouraged more uniform alumina formation. (C) 2010 Elsevier B.V. All rights reserved
RI Huang, Xiao/Q-2906-2018
OI Huang, Xiao/0000-0001-8055-3745
SN 0257-8972
PD OCT 15
PY 2010
VL 205
IS 2
BP 647
EP 657
DI 10.1016/j.surfcoat.2010.07.079
UT WOS:000282542300061
ER

PT J
AU LI, XP
AF LI, XP
TI A FREE-ABRASIVE MACHINING APPROACH TO DRESSING OF RESIN-BONDED CBN
   GRINDING WHEELS
SO JOURNAL OF MATERIALS PROCESSING TECHNOLOGY
CT 2nd Asia Pacific Conference on Materials Processing
CY NOV 16-18, 1994
CL SINGAPORE, SINGAPORE
SP NANYANG TECHNOL UNIV, NATL UNIV SINGAPORE, APPL RES CORP
AB There are increasing demands placed on manufacturing engineers to improve quality and reduce total cost in their grinding operations. Grinding using CBN (Cubic Boron Nitride) wheels has been well documented in reducing total grinding costs (wheel plus labour plus overhead) on tool and die steels with Re hardness greater than 50 and nickel- and cobalt-based superalloys with HRc hardness greater than 35. Resin-bonded CBN wheels are commonly used in CBN grinding due to their advantages in high speed grinding. However, dressing of resin-bonded CBN wheels is usually a difficulty. In this paper, a free-abrasive machining approach to dressing of CBN grinding wheels is presented. The basis of this method is to indent and drive free abrasive grains on the wheel surface to excavate the binder material between the CBN grains and uncoat the exposed portion of the grains. It is shown that by using the present dressing method CBN wheels can be dressed precisely and efficiently as expected. Experimental results are presented to show the advantages of the present dressing method over other dressing methods in the dressed wheel topography and grinding performance such as the wheel wear, grinding forces, ground workpiece surface roughness and thermal damage. The main parameters in the present dressing method are also considered. It is shown that the wheel topography can be controlled with the average size of the free-abrasive grains used for dressing. There is an optimum value in the grain size, from which the dressed wheel grinds at the lowest forces and highest G ratio. It is also shown that the pressure applied on the dressing plate has a saturation point at which the highest dressing efficiency, and optimum wheel topography and grinding performance can be achieved.
SN 0924-0136
PD JAN 15
PY 1995
VL 48
IS 1-4
BP 223
EP 230
DI 10.1016/0924-0136(94)01653-I
UT WOS:A1995QJ33500028
ER

PT J
AU Bagci, E
   Aykut, S
AF Bagci, Eyup
   Aykut, Seref
TI The Effects of Tool Position, Coating and Cutting Parameters on Forces,
   Power, MRR and Wear in Face Milling of Stellite 6
SO ARABIAN JOURNAL FOR SCIENCE AND ENGINEERING
AB High-speed milling is known to be an advanced machining process increasingly used for modern materials such as nickel- or cobalt-based superalloys. In this paper, the effect of machining parameters including cutting velocity, feed rate and depth of cut on tool wear, material removal rate, cutting forces and power in symmetric and asymmetric face milling of Stellite 6 with coated and uncoated inserts has been studied. One hundred and eighty experiments were carried out with different machining conditions. The settings of milling parameters were determined by using general full factorial design method. The analysis of variance was employed to analyze the effect of machining parameters on the cutting forces. Cutting speeds' effect on cutting forces has not been observed. The depth of cut has greater influence on the resultant cutting forces. Experiments show that the milling forces on Z-axis direction (F (z) ) are the highest for symmetric face milling in the table system of cutting forces. The depth of cut and feed rate have greater influence on the resultant cutting forces in the symmetric and asymmetric face milling processes for PVD-coated and uncoated inserts. It is found that if feed rate and depth of cut are increased, the cutting power would increase and the asymmetric milling strategy becomes superior when compared to symmetric milling with more cutting power. Additionally, the end of tool life is more frequently caused by chipping and breakage of the edge rather than regular tool wear because face milling is an interrupted cutting operation.
SN 1319-8025
EI 2191-4281
PD NOV
PY 2014
VL 39
IS 11
BP 8135
EP 8146
DI 10.1007/s13369-014-1354-6
UT WOS:000344322900055
ER

PT J
AU TAWANCY, HM
   SRIDHAR, N
   TAWABINI, BS
   ABBAS, NM
   RHYSJONES, TN
AF TAWANCY, HM
   SRIDHAR, N
   TAWABINI, BS
   ABBAS, NM
   RHYSJONES, TN
TI THERMAL-STABILITY OF A PLATINUM ALUMINIDE COATING ON NICKEL-BASED
   SUPERALLOYS
SO JOURNAL OF MATERIALS SCIENCE
AB An investigation was carried out to determine the thermal stability of a platinum aluminide coating on the directionally solidified alloy MAR M 002 and its single-crystal version alloy, SR R 99, at 800, 1 000 and 1100-degrees-C. The morphology, structure and microchemical composition of the coating were characterized using scanning electron microscopy, transmission electron microscopy, energy dispersive X-ray spectroscopy and X-ray diffraction. In the as-deposited condition, the coating was found to consist of two layers. Most of the platinum was concentrated in the outer coating layer which consisted of a fine dispersion of PtAl2 in a matrix of beta-(Ni, Pt)Al containing other elements in solid solution, such as cobalt and chromium. The inner coating layer was relatively free of platinum and consisted essentially of beta-NiAl. Exposure at 800-degrees-C was found to have no significant effect on the structure and composition of the coating on each alloy. At temperatures greater-than-or-equal-to 1000-degrees-C, however, PtAl2 became thermodynamically unstable and significant interdiffusion occurred between the coating and alloy substrate. After exposure at 1000-degrees-C, the components of the outer coating layer were NiAl and Ni3Al. However, after exposure at 1100-degrees-C, the outer coating layer consisted only of Ni3Al. Also, after exposure at both temperatures, the composition of the outer coating layer approached that of the inner layer due to interdiffusion. Although the coating on both alloys exhibited similar structural stability at all temperatures investigated, the coating on alloy MAR M 002 was found to develop a more protective scale. This behaviour was correlated with differences in alloy substrate composition particularly rare-earth elements such as hafnium.
RI Tawabini, Bassam S./D-7086-2015
OI Tawabini, Bassam/0000-0002-0096-2723
SN 0022-2461
PD DEC 1
PY 1992
VL 27
IS 23
BP 6463
EP 6474
DI 10.1007/BF00576299
UT WOS:A1992KB74800029
ER

PT J
AU Berthod, P
AF Berthod, Patrice
TI Microstructures and Surface Stabilities of {Ni-0.4C-6Ta-xCr, 0 <= x <=
   50 Wt Pct} Cast Alloys at High Temperature
SO METALLURGICAL AND MATERIALS TRANSACTIONS A-PHYSICAL METALLURGY AND
   MATERIALS SCIENCE
AB Nickel-based cast alloys rich in chromium and reinforced by TaC carbides are potentially very interesting alloys for applications at elevated temperatures. Unfortunately, unlike cobalt-chromium and iron-chromium alloys, it is difficult to obtain exclusively TaC as primary carbides in Ni-Cr alloys. In alloys containing 30 wt pct Cr tantalum, carbides coexist with chromium carbides. The latter tend to weaken the alloy at elevated temperatures because they become rapidly spherical and then quickly lose their reinforcing effect. In this work, we attempted to stabilize TaC as a single carbide phase by testing different chromium contents in the [0, 50 wt pct] range. Six alloys containing 0.4C and 6Ta, weight contents corresponding to equivalent molar contents, were elaborated by foundry, and their as-cast microstructures were characterized. Samples of all alloys were exposed to 1127 degrees C and 1237 degrees C for 24 hours to characterize their stabilized microstructures. The surface fractions of chromium carbides and tantalum carbides were measured by image analysis, and their evolutions vs the chromium content were studied. For the chosen C and Ta contents, it appears that obtaining TaC only is possible by decreasing the chromium content to 10 wt pct. At the same time, TaC fractions are unfortunately too low because a large portion of tantalum integrates into the solid solution in the matrix. A second consequence is a critical decrease in oxidation resistance. Other possible methods to stabilize TaC as a single carbide are evocated, such as the simultaneous increase in Ta and decrease in chromium from 30 wt pct Cr. (C) The Minerals, Metals & Materials Society and ASM International 2018
SN 1073-5623
EI 1543-1940
PD JUN
PY 2018
VL 49A
IS 6
BP 2311
EP 2323
DI 10.1007/s11661-018-4574-7
UT WOS:000431267700031
ER

PT J
AU Yin, B
   Liu, G
   Zhou, HD
   Chen, JM
   Yan, FY
AF Yin, Bin
   Liu, Guang
   Zhou, Huidi
   Chen, Jianmin
   Yan, Fengyuan
TI Sliding Wear Behavior of HVOF-sprayed Cr3C2-NiCr/CeO2 Composite Coatings
   at Elevated Temperature up to 800 A degrees C
SO TRIBOLOGY LETTERS
AB Four types of Cr3C2-NiCr coatings containing different fractions of CeO2 additive were deposited using high velocity oxy-fuel spraying. Hardness tester, X-ray diffractometer, contact surface profiler, and scanning electron microscope equipped with energy dispersive spectrometer were employed to characterize the microhardness, phase composition, surface roughness, and microstructure of as-sprayed coatings. At the same time, the friction and wear behavior of the as-sprayed coatings sliding against Si3N4 ball at room temperature and elevated temperature of 400 or 800 A degrees C under unlubricated condition was evaluated using an oscillating friction and wear tester. The worn surfaces of the composite coatings and Si3N4 counterpart balls were analyzed by means of scanning electron microscopy, X-ray diffraction, and three dimensional non-contact surface profiler. The friction and wear mechanisms of the coatings with and without CeO2 additive were comparatively discussed. Results show that the composite coatings doped with CeO2 had better wear-resistance than that without CeO2, and the coating containing 4 wt% CeO2 showed the best wear-resistant property. The improved wear-resistant properties of the composite coatings doped with CeO2 were attributed to the refined microstructure and improved mechanical properties induced by CeO2.
SN 1023-8883
PD FEB
PY 2010
VL 37
IS 2
BP 463
EP 475
DI 10.1007/s11249-009-9540-5
UT WOS:000274222300038
ER

PT J
AU Aghamiri, SMS
   Shahverdi, HR
   Ukai, S
   Oono, N
   Taya, K
   Miura, S
   Hayashi, S
   Okuda, T
AF Aghamiri, S. M. Seyyed
   Shahverdi, H. R.
   Ukai, S.
   Oono, N.
   Taya, K.
   Miura, S.
   Hayashi, S.
   Okuda, T.
TI Microstructural characterization of a new mechanically alloyed Ni-base
   ODS superalloy powder
SO MATERIALS CHARACTERIZATION
AB The microstructure of a new Ni-base oxide dispersion strengthened superalloy powder was studied for high temperature gas turbine.applications after the mechanical alloying process. In this study, an atomized powder with a composition similar to the CMSX-10 superalloy was mechanically alloyed with yttria and Hf powders. The mechanically alloyed powder included only the supersaturated solid solution gamma phase without gamma' and yttria provided by severe plastic deformation, while after the 3-step aging, the gamma' phase was precipitated due to the partitioning of Al and Ta to the gamma' and Co, Cr, Re, W, and Mo to the gamma phase. Mechanical alloying modified the morphology of gamma' to the new coherent gamma-gamma' nanoscale lamellar structure to minimize the elastic strain energy of the precipitation, which yielded a low lattice misfit of 0.16% at high temperature. The gamma' lamellae aligned preferentially along the elastically soft [100] direction. Also, the precipitated oxide particles were refined in the gamma phase by adding Hf from large incoherent YAlO3 to fine semi-coherent Y2Hf2O7 oxide particles with the average size of 7 nm and low interparticle spacing of 76 nm. (C) 2014 Elsevier Inc All rights reserved.
RI Miura, Seiji/A-6431-2012
OI Miura, Seiji/0000-0001-7545-2106
SN 1044-5803
EI 1873-4189
PD FEB
PY 2015
VL 100
BP 135
EP 142
DI 10.1016/j.matchar.2014.12.008
UT WOS:000350836700017
ER

PT J
AU Bakhtiari, R
   Ekrami, A
   Khan, TI
AF Bakhtiari, R.
   Ekrami, A.
   Khan, T. I.
TI Microstructure-Mechanical Properties Relation of TLP-Bonded FSX-414
   Superalloy: Effect of Homogenization Design
SO JOURNAL OF MATERIALS ENGINEERING AND PERFORMANCE
AB Co-based FSX-414 superalloy is especially used for first-stage nozzles of gas turbines. Transient liquid phase (TLP) bonding has potential as repair process for these nozzles. In this study, homogenization of TLP-bonded FSX-414 superalloy at optimum bonding condition (1150 A degrees C/5 min) was conducted at 1175, 1200, and 1225 A degrees C for 1, 3, and 6 h. Homogenization at 1175 A degrees C/1 h had no effect on removing the diffusion-affected zone (DAZ) phases. Increasing the time to 6 h was effective in removing DAZ phases and boride phases formed due to liquefaction, but compositional homogenization was not complete. Homogenization at 1200 A degrees C for 1 h caused boride phases to form adjacent to the joint and in the base metal. By increasing the time to 3 h produced joint, free of these phases. At 1225 A degrees C/3 h homogenization condition, using a Ni-etchant and EDS analysis across the joint showed appropriate combination of compositional and microstructural homogenization including removed DAZ phases. The highest hardness, the most uniform hardness profile across the joint, and the highest shear strength (91% of the base metal strength) in addition to the microstructural features showed the best joints homogenizing at 1225 A degrees C for 3 h.
SN 1059-9495
EI 1544-1024
PD APR
PY 2015
VL 24
IS 4
BP 1687
EP 1696
DI 10.1007/s11665-015-1413-5
UT WOS:000351291200033
ER

PT J
AU Liu, YH
   Kang, MD
   Wu, Y
   Wang, MM
   Li, M
   Yu, JW
   Gao, HY
   Wang, J
AF Liu, Yahui
   Kang, Maodong
   Wu, Yun
   Wang, Mengmeng
   Li, Min
   Yu, Junwei
   Gao, Haiyan
   Wang, Jun
TI Crack formation and microstructure-sensitive propagation in low cycle
   fatigue of a polycrystalline nickel-based superalloy with different heat
   treatments
SO INTERNATIONAL JOURNAL OF FATIGUE
AB Gas turbine engine materials demand high performance of fatigue life under alternative loading. In this paper, crack initiation and propagation in the low cycle fatigue (LCF) of a polycrystalline nickel based superalloys was studied via experimental and numerical methods. LCF experiments were conducted with the specimens subjected to different heat treatment regimes, including of standard heat treatment (SHT), heat isostatic pressing (HIP), and combined heat treatment (HIP + SHT). Simulations based on finite element method (FEM) were implemented with the 3D digital model obtained from synchrotron radiation X-ray computerized tomography (CT) to investigate the effect of microporosity. Results indicated that microporosity was a dominant factor of fatigue crack and the parameters of microporosity including of porosity, effective diameter, and distribution co-contributed to affect fatigue life. The delta stack and carbide were observed to be fatigue crack sites. The HIP specimen had long fatigue cycle life since casting pore and acicular delta were eliminated, while further SHT can reintroduce delta into matrix resulting in high strength and low fatigue life. LCF crack behaviors in HIP + SHT superalloy depended on surface quality, stress concentration, and the quantity of carbide.
RI Liu, Yahui/R-6219-2016
OI Liu, Yahui/0000-0002-5371-6091
SN 0142-1123
EI 1879-3452
PD MAR
PY 2018
VL 108
BP 79
EP 89
DI 10.1016/j.ijfatigue.2017.10.012
UT WOS:000424183300010
ER

PT J
AU Sha, JB
   Yamabe-Mitarai, Y
   Harada, H
AF Sha, J. B.
   Yamabe-Mitarai, Y.
   Harada, H.
TI Microstructural evaluation and mechanical properties of Ir-Hf-Zr ternary
   alloys at room and high temperatures
SO INTERMETALLICS
CT European Congress on Advanced Materials and Processes (EUROMAT 2005)
CY SEP 05-08, 2005
CL Prague, CZECH REPUBLIC
AB Iridium is one of the most promising base metals for future high-temperature structural materials. Attempts to improve the high-temperature strength of Ir have involved solid-solution hardening and coherent hardening. Hf and Zr having a larger atomic size misfit with Ir were found to be the most effective solid-solution hardening and coherent hardening elements on In The idea of multi-component alloying Ir by Hf and Zr was used for the improvement of high-temperature properties of Ir-based alloys in this work. The results show that the monolithic saturated fcc phase has an outstanding Vickers hardness at room temperature, whereas a dual-phase fcc/L1(2) structure is favorable for high-temperature strength and creep resistance. With a dual-phase fcc/L1(2), structure composed mostly of fcc phase, the Ir-5Hf-5Zr alloy has a 0.2% yield strength as high as 175 MPa, and a stable creep rate as low as 1.33 x 10(-7) S-1 at a stress of 40 MPa even at 1950 degrees C. Finally, a principle for the design of Ir-based alloy based upon the composition and microstructural morphology was discussed. (C) 2006 Elsevier Ltd. All rights reserved.
SN 0966-9795
PY 2006
VL 14
IS 10-11
BP 1364
EP 1369
DI 10.1016/j.intermet.2005.11.030
UT WOS:000240527800038
ER

PT B
AU Slavik, A
   Mihalikova, I
   Friak, M
   Vsianska, M
   Sob, M
AF Slavik, Anton
   Mihalikova, Ivana
   Friak, Martin
   Vsianska, Monika
   Sob, Mojmir
GP TANGER Ltd
TI QUANTUM-MECHANICAL STUDY OF MAGNETIC PROPERTIES OF SUPERALLOY
   NANOCOMPOSITE PHASE Fe2AlTi
SO 9TH INTERNATIONAL CONFERENCE ON NANOMATERIALS - RESEARCH & APPLICATION
   (NANOCON 2017)
CT 9th International Conference on Nanomaterials - Research and Application
   (NANOCON)
CY OCT 18-20, 2017
CL Brno, CZECH REPUBLIC
SP Tanger Ltd, Czech Soc New Mat & Technologies, Reg Ctr Adv Technologies & Mat, CS Clean Solut, Nicolet cz, NenoVision, PTIK Instruments, TESCAN, Amer Elements, ABL&E JASCO, Measurement Techn Moravia, Delong Instruments, Exakt, Schaefer, Zeiss, Renishaw, ChromSpec Spol S R O, RAITH, Testo, Analyt & Measuring & Testing
AB The L21-structure Fe2AlTi intermetallic compound is one of the two phases identified in Fe-Al-Ti superalloy nanocomposites. Experimental data related to low-temperature magnetic properties of this Heusler compound indicate that magnetic moment is about 0.1 Bohr magneton per formula unit. In contrast, previous quantum-mechanical calculations predicted Fe2AlTi to have much higher magnetic moment, 0.9 Bohr magneton per formula unit. In order to solve this discrepancy between the theory and experiment we have performed a series of quantum-mechanical fix-spin-moment calculations and compared our results with those for non-magnetic state. It turns out that the total energy of the non-magnetic state is only by 10.73 meV/atom higher than that of the magnetic state. When applying Boltzmann statistics to this very small energy difference we predict that the non-magnetic state appears at non-zero temperatures with significant probabilities (for instance, 22.36 % at T = 100 K) and reduces the overall magnetic moment. As another mechanism lowering the magnetization we studied selected shape deformations, in particular trigonal shearing. Fe2AlTi exhibits a compression-tension asymmetry with respect to these strains and, for example, the strain epsilon=-0.08 destabilizes the spin-polarized state, leaving the non-magnetic state as the only stable one.
RI Sob, Mojmir/G-6865-2011; Vsianska, Monika/O-7454-2015
OI Sob, Mojmir/0000-0002-5724-890X; 
BN 978-80-87294-81-9
PY 2018
BP 63
EP 68
UT WOS:000452823300009
ER

PT J
AU Sidhu, VPS
   Goyal, K
   Goyal, R
AF Sidhu, Varinder Pal Singh
   Goyal, Khushdeep
   Goyal, Rakesh
TI An investigation of corrosion resistance of HVOF coated ASME SA213 T91
   boiler steel in an actual boiler environment
SO ANTI-CORROSION METHODS AND MATERIALS
AB Purpose - This paper aims to use the high-velocity oxy fuel (HVOF) spraying process for depositing 93(WC-Cr3C2)-7Ni, 75Cr(3)C(2)-25NiCr, 83WC-17C(O) and 86WC-10C(O)-4Cr coatings on ASME SA213 T91 to study the corrosion resistance of these coatings in an actual boiler environment.
   Design/methodology/approach - The HVOF spraying process was used for depositing 93(WC-Cr3C2)-7Ni, 75Cr(3)C(2)-25NiCr, 83WC-17C(O) and 86WC-10C(O)-4Cr coatings on ASME SA213 T91. All the coatings obtained are found to be uniform, dense and having thickness between 200 and 250 mu m. All the coatings were exposed in an actual boiler environment at 900 degrees C temperature for 10 cycles. Each cycle consisted of 100 h heating followed by 1 h cooling at ambient conditions. X-ray diffraction, scanning electron microscopy and energy-dispersive spectroscopy techniques were used to analyse corrosion products.
   Findings - All the coated samples were found to be having higher corrosion resistance than the uncoated samples. Among coated specimens, 93(WC-Cr3C2)-7Ni coating has shown maximum and 75Cr(3)C(2)-25NiCr coating has shown minimum resistance to corrosion.
   Originality/value - This paper is original research.
RI Goyal, Khushdeep/P-3782-2019
OI goyal, khushdeep/0000-0001-5269-8744
SN 0003-5599
EI 1758-4221
PY 2017
VL 64
IS 5
BP 499
EP 507
DI 10.1108/ACMM-08-2016-1703
UT WOS:000411217300005
ER

PT J
AU Kim, D
   Sah, I
   Kim, D
   Ryu, WS
   Jang, C
AF Kim, Daejong
   Sah, Injin
   Kim, Donghoon
   Ryu, Woo-Seog
   Jang, Changheui
TI High Temperature Oxidation Behavior of Alloy 617 and Haynes 230 in
   Impurity-Controlled Helium Environments
SO OXIDATION OF METALS
AB The high temperature oxidation behavior of alloy 617 and Haynes 230 have been investigated for VHTR intermediate heat exchanger applications. Oxidation tests were carried out for up to 500 h at 900 A degrees C and 1000 A degrees C in impure helium environments containing H-2, H2O, CO, CO2, and CH4. The oxidation kinetics of the alloys followed a parabolic rate law in all cases. In the impure helium environments with very low oxygen, the external oxides of alloy 617 were composed of a Cr2O3 layer, TiO2 ridges on the grain boundaries, and isolated MnCr2O4 grains on top of the Cr2O3 layer. On the other hand, those of Haynes 230 consisted of a Cr2O3 inner layer and a protective MnCr2O4 outer layer, which increased the oxidation resistance. The effect of small amounts of CH4 and H-2 on the oxidation kinetics of the alloys was insignificant. Irregular oxide morphology, such as cellular Cr2O3 oxides for alloy 617 and MnCr2O4 platelets for Haynes 230, was formed in the impure helium environment at 900 A degrees C. For Haynes 230, along with platelets, whiskers were frequently found at the tip of the MnCr2O4 oxide crystals.
RI Jang, Changheui/C-1633-2011
OI Jang, Changheui/0000-0002-8970-704X
SN 0030-770X
PD FEB
PY 2011
VL 75
IS 1-2
BP 103
EP 119
DI 10.1007/s11085-010-9223-5
UT WOS:000286989600007
ER

PT B
AU Russo, D
   Scrivani, A
   Rizzi, G
   Lanzi, A
   Giolli, C
AF Russo, Dario
   Scrivani, Andrea
   Rizzi, Gabriele
   Lanzi, Alessandro
   Giolli, Carlo
GP ASME
TI eXclean (R): A NEW SURFACE PREPARATION OF TURBINE COMPONENTS FOR
   DEPOSITION OF MCrAlY COATINGS WITH SUPER CLEAN INTERFACE
SO PROCEEDINGS OF THE ASME TURBO EXPO 2008, VOL 1
CT 53rd ASME Turbo Expo 2008
CY JUN 09-13, 2008
CL Berlin, GERMANY
SP Int Gas Turbine Inst, ASME
AB The most commonly used structural materials for blades and other high temperature components of gas turbines are nickel base superalloys. A TBC protection coating system consists of a top coat of yttria partially stabilized zirconia and an underlying bond coat, usually MCrAlY (where M stands for Ni, Co or a combination of both). MCrAlYs are normally deposited by the thermal spray processes: air plasma spray (APS), vacuum plasma spray (VPS/LPPS) or high velocity oxygen fuel (HVOF). The adhesion between the bond coat and the substrate, and therefore of the whole thermal barrier system, strongly depends upon the surface roughness. A high level of roughness generally denotes better adhesion, especially with the HVOF thermal spray process where it is a necessity. Generally the roughness is reached by means of grit blasting with an abrasive media; this results in a certain level of surface contamination due to the entrapment of abrasive particles. The aim of this work was to set up a new surface preparation process in order to obtain a completely clean surface with a suitable roughness, which can be coated afterwards with HVOF or VPS/LPPS thermal spray technology. The tests carried out by this process on turbine blades, coated with a HVOF system, led to obtaining a coating/base material interface without any contamination caused by the surface preparation.
BN 978-0-7918-4311-6
PY 2008
BP 449
EP 455
UT WOS:000263200700049
ER

PT J
AU Vishwakarma, KR
   Richards, NL
   Chaturvedi, MC
AF Vishwakarma, K. R.
   Richards, N. L.
   Chaturvedi, M. C.
TI Microstructural analysis of fusion and heat affected zones in electron
   beam welded ALLVAC((R)) 718PLUS (TM) superalloy
SO MATERIALS SCIENCE AND ENGINEERING A-STRUCTURAL MATERIALS PROPERTIES
   MICROSTRUCTURE AND PROCESSING
AB The fusion zone and heat affected zone (HAZ) microstructures of electron beam welded superalloy 718PLUS (TM) (718 Plus) that has been newly developed by ATI ALLVAC were examined. The microsegregation pattern during solidification of the fusion zone indicated that while Fe, Co, W, and Cr segregated to the core of the gamma dendrites, Nb, Ti, and Al were extensively rejected into the interdendritic liquid. Electron diffraction and X-ray microanalysis using transmission electron microscopy (TEM) of the fusion zone showed that the major secondary phases that formed from the interdendritic liquid were gamma/MC type carbide eutectic and gamma/Laves eutectic constituents. HAZ microstructure showed partially melted zone immediately adjacent to the fusion zone and intergranular microfissuring associated with resolidified products which suggested that HAZ cracking in this alloy occurred by liquation cracking. Microstructural examination of the HAZ using analytical scanning electron microscope showed resolidified gamma/Laves eutectic on the cracked and backfilled grain boundaries. Fine resolidified MC type carbide particles were also observed in the HAZ. Causes of grain boundary liquation were identified and the solidification of intergranular liquid in the HAZ was discussed. (c) 2007 Elsevier B.V. All rights reserved.
SN 0921-5093
EI 1873-4936
PD MAY 15
PY 2008
VL 480
IS 1-2
BP 517
EP 528
DI 10.1016/j.msea.2007.08.002
UT WOS:000255881300069
ER

PT J
AU Dong, WP
   Wang, LL
   Chen, Z
