Repository: MatInfoUB/NLP-Queries

File: Co_superalloys_comp1.txt (part 4 of 20)
FN Clarivate Analytics Web of Science
AB A thermodynamic database for the Al-Co-Cr-Ni system is built via the Calphad method by extrapolating re-assessed ternary subsystems. A minimum number of quaternary parameters are included, which are optimized using experimental phase equilibrium data obtained by electron probe micro-analysis and x-ray diffraction analysis of NiCoCrAlY alloys spanning a wide compositional range, after annealing at 900 degrees C, 1100 degrees C and 1200 degrees C, and water quenching. These temperatures are relevant to oxidation and corrosion resistant MCrAlY coatings, where M corresponds to some combination of nickel and cobalt. Comparisons of calculated and measured phase compositions show excellent agreement for the beta-gamma equilibrium, and good agreement for three-phase beta-gamma-sigma and beta-gamma-alpha equilibria. An extensive comparison with existing Ni-base databases (TCNI6, TTNI8, NIST) is presented in terms of phase compositions.
RI Liu, Zi-Kui/A-8196-2009; Liu, Zi-Kui/A-8626-2012
OI Liu, Zi-Kui/0000-0003-3346-3696; Gheno, Thomas/0000-0002-9343-8559;
   Lindwall, Greta/0000-0003-4221-8510; Gleeson, Brian/0000-0001-5531-7337
SN 1468-6996
EI 1878-5514
PD OCT
PY 2015
VL 16
IS 5
AR 055001
DI 10.1088/1468-6996/16/5/055001
UT WOS:000364450500009
PM 27877836
ER

PT J
AU Bauer, A
   Neumeier, S
   Pyczak, F
   Singer, RF
   Goken, M
AF Bauer, A.
   Neumeier, S.
   Pyczak, F.
   Singer, R. F.
   Goeken, M.
TI Creep properties of different gamma '-strengthened Co-base superalloys
SO MATERIALS SCIENCE AND ENGINEERING A-STRUCTURAL MATERIALS PROPERTIES
   MICROSTRUCTURE AND PROCESSING
AB The influence of various alloying elements on the creep properties of polycrystalline Co-base superalloys hardened by a ternary L1(2) compound, Co-3(Al,W) (gamma'-phase), was investigated. A Ti containing quaternary alloy shows creep strength similar to Ni-base superalloys IN100 and IN713C at 850 degrees C and strongly superior to conventional Co-base superalloys as Haynes188. The activation energy for creep between 850 and 950 degrees C is similar to the polycrystalline Ni-base superalloy IN100 in the same temperature range. Strengthening of the grain boundaries by third phase precipitates was found to be crucial for the mechanical properties. This can be achieved either by precipitation of borides or by additional intermetallic phases which precipitate due to oversaturation. During compressive creep at 850 degrees C only a slight tendency for directional coarsening occurs, while at 950 degrees C distinct gamma/gamma'-rafts perpendicular to the external compressive stress axis are formed which indicate a positive lattice misfit even at 950 degrees C. (C) 2012 Elsevier B.V. All rights reserved.
RI Pyczak, Florian/I-4331-2013; Goken, Mathias/F-7940-2015; Neumeier,
   Steffen/F-7092-2017
OI Pyczak, Florian/0000-0002-9686-6575; Goken, Mathias/0000-0002-3226-0304;
   Neumeier, Steffen/0000-0001-7853-0368
SN 0921-5093
PD JUL 30
PY 2012
VL 550
BP 333
EP 341
DI 10.1016/j.msea.2012.04.083
UT WOS:000305918300043
ER

PT J
AU Kolb, M
   Zenk, CH
   Kirzinger, A
   Povstugar, I
   Raabe, D
   Neumeier, S
   Goken, M
AF Kolb, Markus
   Zenk, Christopher H.
   Kirzinger, Anna
   Povstugar, Ivan
   Raabe, Dierk
   Neumeier, Steffen
   Goeken, Mathias
TI Influence of rhenium on gamma '-strengthened cobalt-base superalloys
SO JOURNAL OF MATERIALS RESEARCH
AB The element Re is known to be a very potent strengthener concerning the creep properties of Ni-base superalloys. In this paper the influence of Re on the properties of new gamma'-strengthened Co-base superalloys is addressed. Atom probe tomography reveals that Re partitions preferentially to the gamma phase, but not as pronounced as in ni-base superalloys. Nanoindentation and micro-pillar compression tests of the gamma' phase indicate an increase of the hardness and the critical resolved shear stress caused by a considerable concentration of Re in the gamma' phase. Creep investigations show that the positive effect of Re is by far not as pronounced as in Ni-base superalloys. Several effects, which can contribute to this behavior, such as the lower Re concentration in gamma and hence a slightly reduced effective diffusion coefficient, a smaller diffusion barrier of Re in Cocompared to Ni, a slightly lower lattice misfit and gamma' volume fraction of the Re-containing alloy, are discussed.
RI Raabe, Dierk/A-6470-2009; Neumeier, Steffen/F-7092-2017
OI Raabe, Dierk/0000-0003-0194-6124; Zenk, Christopher/0000-0002-0690-4276;
   Povstugar, Ivan/0000-0002-1409-6854; Neumeier,
   Steffen/0000-0001-7853-0368
SN 0884-2914
EI 2044-5326
PD JUL
PY 2017
VL 32
IS 13
BP 2551
EP 2559
DI 10.1557/jmr.2017.242
UT WOS:000405627400012
ER

PT J
AU Wang, WZ
   Jin, T
   Jia, JH
   Liu, JL
   Hu, ZQ
AF Wang, W. Z.
   Jin, T.
   Jia, J. H.
   Liu, J. L.
   Hu, Z. Q.
TI Effects of cobalt on creep rupture properties and dislocation structures
   in nickel base superalloys
SO MATERIALS SCIENCE AND ENGINEERING A-STRUCTURAL MATERIALS PROPERTIES
   MICROSTRUCTURE AND PROCESSING
AB The influences of cobalt (Co) on creep rupture lives and dislocation structures in nickel base superalloys with and without rhenium (Re) are investigated. The creep rupture test conditions were high temperature low stress (1100 degrees C/150 MPa), intermediate temperature and stress (982 degrees C, 1010 degrees C) and low temperature high stress (850 degrees C/586 MPa). The results show that increasing Co content could enhance the creep rupture lives at low and intermediate temperature, and does not degrade the creep rupture lives of alloys at high temperature. In Re-containing alloys, at high temperature low stress (1100 degrees C/150 MPa), the effects of Co on the dislocation structures are negligible, while at low temperature high stress (850 degrees C/586 MPa), stacking faults are generated in alloy with 12% Co, and in alloy with 3% Co and free of Co, gamma prime particles are sheared by dislocation pairs. In Re-free alloys, at intermediate temperature and stress (1010 degrees C/248 MPa), large quantities of stacking faults appear in alloy without Co, while in alloy having 12% Co, gamma prime particles are sheared by dislocation pairs coupled by anti-phase boundary (APB). The gamma prime sheared by stacking faults or by dislocation pairs coupled by APB depends on the competition of stacking faults energy and APB energy which is affected by temperature and the interaction of Re and Co. (C) 2014 Elsevier B.V. All rights reserved.
SN 0921-5093
EI 1873-4936
PD JAN 29
PY 2015
VL 624
BP 220
EP 228
DI 10.1016/j.msea.2014.11.038
UT WOS:000348892100027
ER

PT J
AU Meher, S
   Carroll, LJ
   Pollock, TM
   Carroll, MC
AF Meher, S.
   Carroll, L. J.
   Pollock, T. M.
   Carroll, M. C.
TI Solute partitioning in multi-component gamma/gamma ' Co-Ni-base
   superalloys with near-zero lattice misfit
SO SCRIPTA MATERIALIA
AB The addition of nickel to cobalt-base alloys enables alloys with a near zero gamma-gamma ' lattice misfit. The solute partitioning between ordered gamma ' precipitates and the disordered gamma matrix have been investigated using atom probe tomography. The unique shift in solute partitioning in these alloys, as compared to that in simpler Co-base alloys, derives from changes in site substitution of solutes as the relative amounts of Co and Ni change, highlighting new opportunities for the development of advanced tailored alloys. (C) 2015 Elsevier Ltd. All rights reserved.
RI Meher, Subhashish/B-9701-2017
OI Meher, Subhashish/0000-0003-1599-4346
SN 1359-6462
PD MAR 1
PY 2016
VL 113
BP 185
EP 189
DI 10.1016/j.scriptamat.2015.10.039
UT WOS:000367412400044
ER

PT J
AU Mabruri, E
   Sakurai, S
   Murata, Y
   Koyama, T
   Morinaga, M
AF Mabruri, Efendi
   Sakurai, Shingo
   Murata, Yoshinori
   Koyama, Toshiyuki
   Morinaga, Masahiko
TI Interdiffusion in Ni-Co-Re and Ni-Co-Ru systems
SO MATERIALS TRANSACTIONS
CT Symposium on Advances in Electron Microscopy for Materials
   Characterization
CY NOV 15-17, 2006
CL Sendai, JAPAN
AB The diffusion in Ni-Co-Re and Ni-Co-Ru systems have been investigated in the temperature range 1323-1523 K through the determination of the interdiffusion coefficients. The main interdiffusion coefficients of these systems were larger than the cross interdiffusion coefficients, indicating that the influences of the own concentration gradients of the elements were generally still dominant. From the ratio of the cross interdiffusion coefficient to the main one, |(D) over tilde (k)(ij)/(D) over tilde (k)(ii)|, it was found that the effect of Co on the diffusion of Re was more appreciable than that of Ru. Moreover, by the comparison between the diffusion in the binary Ni-Re and in the ternary Ni-Co-Re, it was clear that the presence of Co reduced the Re diffusivity in Ni. The results of this work reflect two folds; the attractive force exists between Co and Re, and the interatomic bonding of Co-Re seems to be stronger than that of Ni-Re.
RI Koyama, Toshiyuki/O-6138-2019
SN 1345-9678
EI 1347-5320
PD OCT
PY 2007
VL 48
IS 10
BP 2718
EP 2723
DI 10.2320/matertrans.MRA2007116
UT WOS:000251077900032
ER

PT J
AU Osada, T
   Nagashima, N
   Gu, YF
   Yuan, Y
   Yokokawa, T
   Harada, H
AF Osada, Toshio
   Nagashima, Nobuo
   Gu, Yuefeng
   Yuan, Yong
   Yokokawa, Tadaharu
   Harada, Hiroshi
TI Factors contributing to the strength of a polycrystalline nickel-cobalt
   base superalloy
SO SCRIPTA MATERIALIA
AB The strengthening behaviors of a new polycrystalline Ni-Co base superalloy are analyzed by measuring its Vickers hardness over a range of structural scales, from nano to micro. The results clearly show, for the first time, the contributions of boundaries (grain, annealing twin and primary gamma') and secondary and tertiary gamma' precipitates in solid solutions to the total strength of such polycrystalline superalloys. (C) 2011 Acta Materialia Inc. Published by Elsevier Ltd. All rights reserved.
RI OSADA, Toshio/D-3226-2014
OI Osada, Toshio/0000-0003-1539-9264
SN 1359-6462
PD MAY
PY 2011
VL 64
IS 9
BP 892
EP 895
DI 10.1016/j.scriptamat.2011.01.027
UT WOS:000288738400024
ER

PT J
AU Yu, H
   Ukai, S
   Hayashi, S
   Oono, NH
AF Yu, Hao
   Ukai, Shigeharu
   Hayashi, Shigenari
   Oono, Naoko Hori
TI Effect of Cr and Y2O3 on the oxidation behavior of Co-based oxide
   dispersion strengthened superalloys at 900 degrees C
SO CORROSION SCIENCE
AB In order to study the effect of Cr and Y2O3 addition on the oxidation behavior of novel Co-20Cr-10Al (wt.%) oxide dispersion strengthened (ODS) superalloys, an isothermal oxidation test was carried out at 900 degrees C in air. The addition of Cr altered the oxide scale from the multilayered scale with an external Co oxide/CoAl2O4 and an inner Al2O3 to a single Al2O3 scale. Y2O3 addition increased oxidation mass gain slightly but improved spallation resistance of the external Al2O3 scale.
RI YU, Hao/H-7228-2018
SN 0010-938X
EI 1879-0496
PD OCT
PY 2017
VL 127
BP 147
EP 156
DI 10.1016/j.corsci.2017.08.013
UT WOS:000412614800016
ER

PT J
AU Tian, CG
   Han, GM
   Cui, CY
   Sun, XF
AF Tian, Chenggang
   Han, Guoming
   Cui, Chuanyong
   Sun, Xiaofeng
TI Effects of Co content on tensile properties and deformation behaviors of
   Ni-based disk superalloys at different temperatures
SO MATERIALS & DESIGN
AB Tensile properties of three Ni-based disk superalloys with 5 wt.%, 15 wt.% and 23 wt.% Co contents were investigated from room temperature (RT) to 725 degrees C with a constant strain rate of 3 x 10(-4) s(-1). It is found that addition of Co enhances the yield strength and the strain hardening capacity of the alloy in the studied temperature regime. It is due to the following two reasons: i.e. the interactions between a large volume fraction of fine secondary and tertiary gamma' precipitates with the dislocations in slip bands at lower temperatures and the formation of deformation microtwins at higher temperatures. However, the formation of deformation microtwins in the high Co-containing content alloy sharply decreases the ductility at higher temperatures. (C) 2015 Elsevier Ltd. All rights reserved.
SN 0264-1275
EI 1873-4197
PD DEC 25
PY 2015
VL 88
BP 123
EP 131
DI 10.1016/j.matdes.2015.08.114
UT WOS:000364257300016
ER

PT J
AU Mudgal, D
   Singh, S
   Prakash, S
AF Mudgal, Deepa
   Singh, Surendra
   Prakash, Satya
TI Cyclic Hot Corrosion Behavior of Superni 718, Superni 600, and Superco
   605 in Sulfate and Chloride Containing Environment at 900 degrees C
SO METALLOGRAPHY MICROSTRUCTURE AND ANALYSIS
AB Superalloys are widely used for high-temperature applications. But these alloys also suffered from severe degradation where corrosion problem frequently encountered due to the presence of molten salt deposits. To obviate this problem, three nickel-and cobalt-based superalloys had been exposed to (Na2SO4-25% NaCl) at 900 degrees C for 100 cycles. The resulting corrosion products were characterized using scanning electron microscopy and energy dispersive spectroscopy. It was observed that both Ni-based alloys exhibited improved corrosion resistance over the Co-based alloy in this aggressive environment. In Ni-based alloys, the scale contained oxides such as NiO, Cr2O3, Fe2O3, and spinel NiCr2O4, whereas in case of Co-based alloy, the scale contained CoO and CoNiO2.
RI Mudgal, Deepa/P-1706-2019
SN 2192-9262
EI 2192-9270
PD FEB
PY 2015
VL 4
IS 1
BP 13
EP 25
DI 10.1007/s13632-014-0182-0
UT WOS:000218793100002
ER

PT J
AU Sauza, DJ
   Dunand, DC
   Noebe, RD
   Seidman, DN
AF Sauza, Daniel J.
   Dunand, David C.
   Noebe, Ronald D.
   Seidman, David N.
TI gamma '-(L1(2)) precipitate evolution during isothermal aging of a
   Co-Al-W-Ni superalloy
SO ACTA MATERIALIA
AB The coarsening kinetics and elemental partitioning behavior of gamma'-(L1(2)) precipitates in a gamma(f.c.c.)-matrix for a model quaternary Co-8.8Al-8.9W-9.9Ni at.% superalloy are investigated utilizing isothermal aging conditions at 650, 800 and 900 degrees C. The gamma'-precipitate mean radius, number density, and volume fraction, at 800 and 900 degrees C, were studied using scanning electron microscopy; the calculated temporal exponents associated with coarsening of gamma'-precipitates display good agreement with model predictions for quasi stationary coarsening. An atom probe tomographic (APT) investigation of the aged gamma/gamma' microstructure at 650 degrees C demonstrates that the compositions and volume fractions of both phases vary continuously up to 4096 h. The aged microstructure at 650 degrees C consists of interconnected nanoscale gamma'-precipitates, corroborated utilizing SEM for the 4096 h aged-specimen. The activation energy for coarsening is estimated for the temperature range 650-900 degrees C to be 283 kJ mol(-1), in reasonable agreement with activation energies for diffusion of Al, W, and Ni in Co, suggesting that coarsening of gamma'-precipitates is limited by bulk-diffusion. APT measurements of specimens aged for 1024 hat 800 and 900 degrees C demonstrate that the isothermal aging temperature has a significant effect on the compositions and partitioning behavior of Co, Al, W and Ni between the gamma- and gamma'-phases. The partitioning ratio of the concentrations between the gamma'- and gamma-phases is largest for W, decreasing linearly from 5.3 +/- 0.1 at 650 degrees C to 2.1 +/- 1.2 at 900 degrees C, and smallest for Co, decreasing from 0.86 +/- 0.01 at 650 degrees C to 0.73 +/- 0.01 at 900 degrees C. (C) 2018 Acta Materialia Inc. Published by Elsevier Ltd. All rights reserved.
RI Seidman, David/B-6697-2009; Dunand, David C/B-7515-2009
SN 1359-6454
EI 1873-2453
PD FEB 1
PY 2019
VL 164
BP 654
EP 662
DI 10.1016/j.actamat.2018.11.014
UT WOS:000456902800056
ER

PT J
AU Suzuki, A
   DeNolf, GC
   Pollock, TM
AF Suzuki, Akane
   DeNolf, Garret C.
   Pollock, Tresa M.
TI Flow stress anomalies in gamma/gamma ' two-phase Co-Al-W-base alloys
SO SCRIPTA MATERIALIA
AB The high-temperature strength of new cobalt-base alloys reinforced with a high volume fraction of a Co-3(Al,W) ternary L1(2) intermetallic compound has been examined. The flow stress exhibits a strong, positive dependence on temperature above 873 K and the strength of a Co-Al-W-Ta quaternary alloy is comparable to that of nickel-base superalloys at 1173 K. The flow anomaly is attributed to the activation of multiple slip modes within the precipitates. Above the peak flow temperature, < 112 > dislocation shearing of precipitates is the dominant deformation mode. (c) 2006 Acta Materialia Inc. Published by Elsevier Ltd. All rights reserved.
SN 1359-6462
PD MAR
PY 2007
VL 56
IS 5
BP 385
EP 388
DI 10.1016/j.scriptamat.2006.10.039
UT WOS:000244109200016
ER

PT J
AU Yaedu, AE
   D'Oliveira, ASCM
AF Yaedu, AE
   D'Oliveira, ASCM
TI Cobalt based alloy PTA hardfacing on different substrate steels
SO MATERIALS SCIENCE AND TECHNOLOGY
AB Components from equipment for different processing industries are exposed to severe service conditions. Parts are therefore manufactured so that specific demands can be met through adequate selection of surface processing techniques and hardfacing alloys. Whenever surface welding techniques are used to improve a component's performance, quality requirements such as controlled dilution of the deposited alloy by the substrate are a priority. This work has evaluated this interaction between a hardfacing Co based alloy and the substrate steel. A high carbon cobalt based alloy was 'plasma transferred arc' (PTA) deposited on three different substrate steels. The role of the chemical composition of the substrate on the characteristics of the coatings was evaluated for two sets of processing parameters, targeting two extreme dilution levels. Coatings characterisation was assessed through microstructure analysis, microhardness measurements, dilution levels, and wear rate measurements. Results showed that the influence of the substrate chemical composition was more significant for coatings of controlled low dilution deposits. The selection of the substrate steel affected dilution levels, microstructure, hardness values, and sliding wear rates exhibited by the coatings. On both sets of coatings deposits made on carbon steel gave better wear performance than those deposited on the stainless steels tested.
RI Chen, Daolun/B-9764-2008; d'Oliveira, Ana Sofia C. M./G-5444-2013
OI Chen, Daolun/0000-0003-3420-3626; d'Oliveira, Ana Sofia C.
   M./0000-0002-9736-6652
SN 0267-0836
EI 1743-2847
PD APR
PY 2005
VL 21
IS 4
BP 459
EP 466
DI 10.1179/174328413X13789824293380
UT WOS:000229780600011
ER

PT J
AU Vermaak, N
   Mottura, A
   Pollock, TM
AF Vermaak, N.
   Mottura, A.
   Pollock, T. M.
TI Cyclic oxidation of high temperature coatings on new gamma
   '-strengthened cobalt-based alloys
SO CORROSION SCIENCE
AB An emerging class of cobalt-based gamma'-strengthened alloys promises higher temperature capabilities compared to current Ni-base superalloys commonly used in aerospace and power generation applications. As with Ni-base alloys, high temperature coatings that enhance environmental resistance are desirable. Single crystal samples of Co-9.2Al-9.0W and Co-7.8Al-7.8W-4.5Cr-2.0Ta (at.%) were coated with vapour phase nickel aluminide and MCrAlY. Samples were subjected to cyclic oxidation at 1100 C with 300450 1-h cycles. Compared to NiAl-based coatings, the MCrAlY coatings exhibited superior adherence and an interdiffusion zone free of detrimental intermetallic phases. Evolution of microstructure during cycling is discussed with reference to the available thermodynamic data. (C) 2013 Elsevier Ltd. All rights reserved.
RI Mottura, Alessandro/D-6204-2016
OI Mottura, Alessandro/0000-0002-6020-8597
SN 0010-938X
EI 1879-0496
PD OCT
PY 2013
VL 75
BP 300
EP 308
DI 10.1016/j.corsci.2013.06.013
UT WOS:000323469800033
ER

PT J
AU Ma, CC
   Zhou, CG
   Sun, JG
AF Ma, Chunchun
   Zhou, Chungen
   Sun, Jiangang
TI Electrochemical corrosion behavior of the cobalt modified aluminide
   coating in 3.5 wt% NaCl solutions
SO PROGRESS IN NATURAL SCIENCE-MATERIALS INTERNATIONAL
AB In this paper, we achieved the Co modified aluminide coating on nickel base superalloys by pack cementation process. The corrosion currents (i(corr)) of coated and uncoated substrate after 1 h of immersion tested by potentiodynamic polarization in 3.5 wt% NaCl solutions are 9.73b x 10(-7) A/cm(2) and 1.31 x 10(-6) A/cm(2), respectively. With the immersion time extension, the i(corr) of the coating decreases and the values of vertical bar Z vertical bar by EIS increase, indicating that the electrochemical reaction rate of the coating becomes slower. The coating presents good corrosion resistance due to the Al2O3 formed on the surface.
SN 1002-0071
EI 1745-5391
PD FEB
PY 2018
VL 28
IS 1
BP 85
EP 89
DI 10.1016/j.pnsc.2018.01.009
UT WOS:000427925300014
ER

PT B
AU Bauer, A
   Neumeier, S
   Pyczak, F
   Goken, M
AF Bauer, Alexander
   Neumeier, Steffen
   Pyczak, Florian
   Goeken, Mathias
BE Huron, ES
   Reed, RC
   Hardy, MC
   Mills, MJ
   Montero, RE
   Portella, PD
   Telesman, J
TI CREEP STRENGTH AND MICROSTRUCTURE OF POLYCRYSTALLINE gamma
   '-STRENGTHENED COBALT-BASE SUPERALLOYS
SO SUPERALLOYS 2012
CT 12th International Symposium on Superalloys
CY SEP 09-13, 2012
CL Seven Springs, PA
SP TMS
AB The influence of several alloying elements on the microstructure and creep properties of polycrystalline Co-base superalloys hardened with the ternary Ll(2) compound, gamma'-Co-3( Al, W), are presented in this work. The stability of the gamma/gamma'-microstructure was investigated by long term aging at temperatures of 750 degrees C and 900 degrees C. High contents of chromium and iron destabilize the gamma/gamma'-microstructure. Additions of nickel widen the gamma/gamma'- two phase field. Discontinuous precipitation is observed only in the iridium-containing alloy during aging. In all other alloys no formation of further intermetallic phases are found even after 1000 hrs aging at 750 degrees C and 900 degrees C. Boron has been added for the formation of grain boundary strengthening intermetallic phases which leads to an adjacent gamma'-depleted zone. Nanoindentation shows that titanium improves its hardness. The creep strength of the studied alloys is sufficiently better than that of commercial carbide hardened polycrystalline Co-base superalloys and already close to gamma'-hardened Ni-base superalloys. An alloy containing 2 at.% titanium exhibited a creep strength comparable with the Ni-base alloy IN 100. The microstructure after creep tests at 950 degrees C showed rafting perpendicular to the compressive load axis, confirming the positive lattice misfit of the alloys at high temperatures which was determined with high energy X-ray diffraction.
RI Pyczak, Florian/I-4331-2013; Neumeier, Steffen/F-7092-2017
OI Pyczak, Florian/0000-0002-9686-6575; Neumeier,
   Steffen/0000-0001-7853-0368
BN 978-0-470-94320-5
PY 2012
BP 695
EP 703
UT WOS:000324518300077
ER

PT J
AU Mabruri, E
   Sakurai, S
   Murata, Y
   Koyama, T
   Morinaga, M
AF Mabruri, Efendi
   Sakurai, Shingo
   Murata, Yoshinori
   Koyama, Toshiyuki
   Morinaga, Masahiko
TI Diffusion and gamma ' phase coarsening kinetics in ruthenium containing
   nickel based alloys
SO MATERIALS TRANSACTIONS
AB The present paper reports the interdiffusion of Re, W, Ru and Co in the binary and pseudo-binary Ni based alloys at 1523 K and the gamma' phase coarsening kinetics of model superalloys at 1324 K. Both Re and W concentration gradients caused Ru uphill diffusion in the respective pseudo-binary diffusion couple, whereas Ru concentration gradient promoted uphill diffusion for W but not for Re. Interestingly, Re uphill diffusion occurred under the influence of Co concentration gradient but the reverse effect was not observed. The cross interdiffusion coefficients qualitatively determined from the uphill diffusion profiles were in reasonable agreement with those reported previously. Comparison of the interdiffusion coefficients in the binary and the pseudo-binary diffusion couples showed that Ru and W decreased the diffusivity of each other whereas Co appeared to be more powerful barrier atoms than Ru to decrease the Re diffusivity. Furthermore, it was evident that the coarsening kinetics of the gamma' phase in both Ru-free and Ru-containing model superalloys were controlled by diffusion and Ru was found to have no effect on the rate constant of the gamma' phase coarsening.
RI Koyama, Toshiyuki/O-6138-2019
SN 1345-9678
EI 1347-5320
PD APR
PY 2008
VL 49
IS 4
BP 792
EP 799
DI 10.2320/matertrans.MRA2007283
UT WOS:000256114200017
ER

PT J
AU Titus, MS
   Mottura, A
   Viswanathan, GB
   Suzuki, A
   Mills, MJ
   Pollock, TM
AF Titus, Michael S.
   Mottura, Alessandro
   Viswanathan, G. Babu
   Suzuki, Akane
   Mills, Michael J.
   Pollock, Tresa M.
TI High resolution energy dispersive spectroscopy mapping of planar defects
   in L1(2)-containing Co-base superalloys
SO ACTA MATERIALIA
AB Local chemical fluctuations in the vicinity of superlattice intrinsic stacking faults (SISFs) have been observed via high resolution energy dispersive X-ray spectroscopy (EDS) mapping in new single crystal Co- and CoNi-base superalloys containing gamma'-(L1(2)) precipitates. The SISFs were formed during high temperature tensile creep at 900 degrees C. Chemical fluctuations were found to greatly influence the SISF energy, which was calculated from density functional theory in Co-3(Al, Ta, W) compounds at 0K. The local SISF structure was found to be comprised of four D0(19) (0001) planes that were enriched in W and Ta, as revealed by high resolution scanning transmission electron microscopy (HRSTEM) imaging and EDS mapping. The precipitates were determined to accommodate up to 22% of the plastic deformation accrued during an interrupted creep test to 0.6% creep strain. The driving forces for segregation are discussed, and new models for shearing of the ordered precipitates are proposed. (C) 2015 Acta Materialia Inc. Published by Elsevier Ltd. All rights reserved.
RI Mottura, Alessandro/D-6204-2016
OI Mottura, Alessandro/0000-0002-6020-8597
SN 1359-6454
EI 1873-2453
PD MAY 1
PY 2015
VL 89
BP 423
EP 437
DI 10.1016/j.actamat.2015.01.050
UT WOS:000353249100040
ER

PT J
AU Gorr, B
   Trindade, V
   Burk, S
   Christ, HJ
   Klauke, M
   Mukherji, D
   Rosler, J
AF Gorr, B.
   Trindade, V.
   Burk, S.
   Christ, H. -J.
   Klauke, M.
   Mukherji, D.
   Rosler, J.
TI Oxidation Behaviour of Model Cobalt-Rhenium Alloys During Short-Term
   Exposure to Laboratory Air at Elevated Temperature
SO OXIDATION OF METALS
AB The alloys being used in high-temperature systems such as stationary gas turbines and aircraft engines are iron-, cobalt- and nickel-based superalloys, amongst which the latter is the most widely used for highest temperatures. However, the use of Ni-based alloys is limited to temperatures below 1,100 A degrees C. The experimental Co-Re-based alloys are promising for high-temperature applications for service temperatures beyond 1,200 A degrees C. The purpose of the present investigations, at this still early stage of the alloy development, is to gain a first insight into the oxidation mechanisms and to find ways to improve oxidation resistance of this class of materials. Thermogravimetric studies in combination with microstructural examinations of six model Co-Re alloys with different compositions showed the negative influence of rhenium on the oxidation resistance of Co-based alloys due to evaporation of rhenium oxide(s). Oxidation at 1,000 A degrees C in air yielded an oxide scale, that consists of a Co-oxide outer layer on a thick and porous Co-Cr oxide and a semicontinuous and therefore non-protective Cr-oxide film on the base metal substrate. This allowed for the vaporization of rhenium oxide formed during oxidation and hence led to a loss of Re. Computer-aided thermodynamic calculations were carried out to supplement the experimental analyses and were found to reasonably predict the stability ranges of the various oxide phases observed.
RI Mukherji, Debashis/M-1646-2019
OI Mukherji, Debashis/0000-0001-6882-4709; Trindade, Vicente
   Braz/0000-0001-7470-1131
SN 0030-770X
EI 1573-4889
PD APR
PY 2009
VL 71
IS 3-4
BP 157
EP 172
DI 10.1007/s11085-008-9133-y
UT WOS:000263648900003
ER

PT J
AU Berthod, P
   Toubal, L
AF Berthod, Patrice
   Toubal, Lydia
TI Dependence of titanium carbide stability at elevated temperatures on Co
   content in Co(Ni)-25Cr-1.6Ti-0.4C superalloys
SO MATERIALS CHEMISTRY AND PHYSICS
AB Titanium carbides feature among the MC carbides which tend to crystallize with a script-like shape recognized to be favorable to mechanical strength at high temperature for equi-axed cast refractory alloys. Recent results demonstrated that script-like TiC can be successfully obtained in Co-based alloys while they are less stable than chromium carbides in nickel-based alloys. The present work aims to study whether the addition of cobalt to nickel-based alloys may stabilize TiC. This double investigation, by thermodynamic calculations and by the elaboration of a series of nickel-based alloys with an increasing part of cobalt, demonstrates that the progressive enrichment in cobalt tends favoring the presence of TiC instead chromium carbides. To obtain a majority of TiC, script-like shaped and in significant quantity, cobalt must be more present than nickel in the alloys. But this enrichment in cobalt deteriorates the good resistance against hot oxidation. (C) 2018 Elsevier B.V. All rights reserved.
SN 0254-0584
EI 1879-3312
PD JUN 15
PY 2018
VL 212
BP 260
EP 267
DI 10.1016/j.matchemphys.2018.03.061
UT WOS:000432767000033
ER

PT B
AU Yan, HY
   Vorontsov, VA
   Coakley, J
   Jones, NG
   Stone, HJ
   Dye, D
AF Yan, Hui-Yu
   Vorontsov, Vassili A.
   Coakley, James
   Jones, Nicholas G.
   Stone, Howard J.
   Dye, David
BE Huron, ES
   Reed, RC
   Hardy, MC
   Mills, MJ
   Montero, RE
   Portella, PD
   Telesman, J
TI Quaternary Alloying Effects and the Prospects for a New Generation of
   Co-base Superalloys
SO SUPERALLOYS 2012
CT 12th International Symposium on Superalloys
CY SEP 09-13, 2012
CL Seven Springs, PA
SP TMS
AB Polycrystalline Co-Al-W alloys with quaternary alloying substitutions have been studied to investigate whether this alloy system might be attractive as an alternative to Ni-base superalloys in high temperature applications. A process route for the alloys was developed and an initial aging heat treatment established. The initial findings indicate that the addition of Ti, Ta and Ni increases the solvus temperature, whereas the addition of Mo lowers it slightly. The addition of Ti, Ta and Ni to the base alloy increased the gamma' precipitate size, whereas the addition of Mo had a negligible effect. Diffraction measurements were performed using both X-ray and neutron scattering. Positive lattice misfit values were obtained at both room and elevated temperatures; moreover, the lattice misfit increased with temperature. The thermal expansion coefficient of the gamma phase was similar to reference data for Co, whereas the gamma' phase had a greater thermal expansion coefficient than the gamma phase. Finally, cyclic oxidation experiments have been carried out in air at 800 degrees C. The CoO scales grown were not protective, and the alloys suffered from spallation during cooling.
RI Dye, David/B-5603-2012; Vorontsov, Vassili/A-8837-2010
OI Dye, David/0000-0002-8756-3513; Vorontsov, Vassili/0000-0002-1958-0602;
   Jones, Nicholas/0000-0002-1851-2261; Coakley, James/0000-0001-8721-0438;
   Stone, Howard/0000-0002-9753-4441
BN 978-0-470-94320-5
PY 2012
BP 705
EP 714
UT WOS:000324518300078
ER

PT J
AU Moskal, G
   Tomaszewska, A
   Migas, D
   Mikuszewski, T
   Jasik, A
   Maciag, T
AF Moskal, Grzegorz
   Tomaszewska, Agnieszka
   Migas, Damian
   Mikuszewski, Tomasz
   Jasik, Anna
   Maciag, Tomasz
TI The influence of yttrium addition on thermogravimetric behaviour of new
   Co-10Al-5Mo-2Nb Co-based superalloy
SO OCHRONA PRZED KOROZJA
AB Characterization of oxidation resistance of new type of cobalt based superalloys were presented in this investigations. As a referential material the Co-10Al-5Mo-2Nb (at.%) was used as the tungsten-free version of basic Co-7Al-7W alloy. The investigated alloy was modified by addition of yttrium on the level of 0.5 at.% due to expectation of improvement of it oxidation resistance. Both Co-based superalloys were casted in Institute of Materials Engineering of Silesian University of Technology in Poland. The oxidation performance of alloys were made during thermogravimetric investigations at temperature range from 25 to 1200 degrees C. The main analyzed parameter was mass gain detected continuously during the test. After the test the overall and cross-sectional analysis of specimens was made. They included analysis of oxide layer morphology on the surface of specimens with characterization of phase constituent of oxide layer. The detailed analysis of oxidized layer was made by scanning electron microscopy method where distribution of alloying elements was made with special attentions on yttrium localization after the test in oxide zone. Obtained data showed that addition of Y has a strong influence on oxidation performance of new Co based superalloy. Those influence is demonstrated mainly by different morphology of final oxide zone with strong influence on Mo and Nb diffusion.
RI Moskal, Grzegorz/AAC-9033-2019
OI Moskal, Grzegorz/0000-0001-7396-6568
SN 0473-7733
EI 2449-9501
PD NOV
PY 2018
VL 61
IS 11
BP 328
EP 332
DI 10.15199/40.2018.11.1
UT WOS:000454032700002
ER

PT J
AU Bauer, A
   Neumeier, S
   Pyczak, F
   Goken, M
AF Bauer, A.
   Neumeier, S.
   Pyczak, F.
   Goeken, M.
TI Microstructure and creep strength of different gamma/gamma
   '-strengthened Co-base superalloy variants
SO SCRIPTA MATERIALIA
AB The influence of W, Ta, Ti, Nb, V, Si, Mo, Ir and Cr on the high temperature properties of gamma/gamma'-strengthened Co-Al-W superalloys was investigated. All alloys exhibited a gamma/gamma' microstructure with remarkably differing gamma' volume fractions. W, Ta, Ti, Nb and V increased the gamma' volume fraction and gamma' solvus temperature. An increased W content and alloying of additional elements, except Ir, decreased the liquidus temperature. First creep experiments revealed a creep strength comparable with polycrystalline Ni-base superalloys and the importance of grain boundary strengthening. (c) 2010 Acta Materialia Inc. Published by Elsevier Ltd. All rights reserved.
RI Pyczak, Florian/I-4331-2013; Neumeier, Steffen/F-7092-2017; Goken,
   Mathias/F-7940-2015
OI Pyczak, Florian/0000-0002-9686-6575; Neumeier,
   Steffen/0000-0001-7853-0368; Goken, Mathias/0000-0002-3226-0304
SN 1359-6462
PD DEC
PY 2010
VL 63
IS 12
BP 1197
EP 1200
DI 10.1016/j.scriptamat.2010.08.036
UT WOS:000283763100015
ER

PT J
AU Sauza, DJ
   Bocchini, PJ
   Dunand, DC
   Seidman, DN
AF Sauza, Daniel J.
   Bocchini, Peter J.
   Dunand, David C.
   Seidman, David N.
TI Influence of ruthenium on microstructural evolution in a model Co-Al-W
   superalloy
SO ACTA MATERIALIA
AB The effect of 2 at.% Ru addition on the elemental partitioning and microstructural evolution of a base Co-8.8Al-7.3W at.% superalloy, consisting of a gamma-(fcc) matrix with gamma'-(L1(2) structure) precipitates is studied using scanning electron microscopy and atom-probe tomography. Ruthenium partitions to the gamma'-precipitates in the Co-9.4A1-7.5W-2.1Ru at.% alloy with a partitioning coefficient, K-Ru(gamma'/gamma) = 1.27, after aging at 900 degrees C for 16 h, in contrast to the behavior observed in Ni-base superalloys and theoretically predicted for Co-base superalloys, for which Ru partitions preferentially to the gamma-phase. The addition of ruthenium does not significantly affect the gamma' volume-fraction or the coarsening kinetics of the gamma' precipitates compared to the base ternary alloy. The addition of Ru also leads, however, to a rapid discontinuous transformation of (gamma plus gamma'), which initiates at the grain boundaries after 128 h aging at 900 degrees C; (gamma plus gamma') is transformed into a lamellar phase mixture containing Co3W (D0(19)), fcc solid-solution (gamma), and Co(Al,W) (B2). After 256 h aging at 900 degrees C in the Ru-containing alloy, some grains have completely transformed, although regions of gamma plus gamma' persist. The base ternary Co Al W alloy does not exhibit a discontinuous transformation and contains a (gamma plus gamma') microstructure up to 1024 h of aging at 900 degrees C. (C) 2016 Acta Materialia Inc. Published by Elsevier Ltd. All rights reserved.
RI Dunand, David C/B-7515-2009; Seidman, David/B-6697-2009
OI Dunand, David/0000-0001-5476-7379
SN 1359-6454
EI 1873-2453
PD SEP 15
PY 2016
VL 117
BP 135
EP 145
DI 10.1016/j.actamat.2016.07.014
UT WOS:000383005300013
ER

PT J
AU Sidhu, TS
   Prakash, S
   Agrawal, RD
AF Sidhu, T. S.
   Prakash, S.
   Agrawal, R. D.
TI Investigations on role of HVOF sprayed Co and Ni based coatings to
   combat hot corrosion
SO CORROSION ENGINEERING SCIENCE AND TECHNOLOGY
AB This paper aims to investigate the hot corrosion resistance of high velocity oxy-fuel (HVOF) sprayed cobalt based (Stellite-6) and nickel based (Ni-20Cr) coatings deposited on the superalloy Superni-718 (Ni-19Cr-18.5Fe-5.13Ta-3.05Mo-0.9Ti-0.5Al-0.18Mn-0.18Si-0.15Cu0.04C) in the Na(2)SO(4)-60%V(2)O(5) salt environment at 900 degrees C under cyclic conditions. The X-ray diffractometry, scanning electron microscopy/energy dispersive analysis and electron probe microanalyser techniques were used to study the corrosion products with respect to their morphology, phase composition and element concentration. The thermogravimetric technique was used to establish the kinetics of corrosion. The bare alloy underwent severe hot corrosion attack. The Ni-20Cr coating shows excellent hot corrosion resistance with negligible spallation, whereas Stellite-6 coating reveals less hot corrosion resistance and more spallation. The hot corrosion resistance of Ni-20Cr coating has been attributed to the formation of oxides of chromium, nickel and spinel of nickel chromium. The oxides of silicon, chromium, cobalt and spinels of cobalt-chromium and nickel-chromium have contributed for hot corrosion resistance of Stellite-6 coatings.
SN 1478-422X
PD DEC
PY 2008
VL 43
IS 4
BP 335
EP 342
DI 10.1179/174327808X286446
UT WOS:000262164200010
ER

PT J
AU Wang, B
   Zhang, J
   Huang, TW
   Yang, WC
   Su, HJ
   Li, ZR
   Liu, L
   Fu, HZ
AF Wang, Bo
   Zhang, Jun
   Huang, Taiwen
   Yang, Wenchao
   Su, Haijun
   Li, Zhuoran
   Liu, Lin
   Fu, Hengzhi
TI Effect of Co on microstructural stability of the third generation
   Ni-based single crystal superalloys
SO JOURNAL OF MATERIALS RESEARCH
AB The effect of Co on element segregation and microstructure is investigated in the third generation Ni-based single crystal superalloys with 4, 8.5, and 11.5 wt% Co addition. The results show that the increase of Co content leads to a severe element segregation in as-cast microstructure. After heat treatment, the size of gamma' phase is slightly reduced with Co content increase. During the thermal exposure, the gamma' phase coarsens gradually but its coarsening rate decreases with increasing Co content. In addition, some acicular and blocky topologically close-packed (TCP) phases are precipitated in 4% Co and 8.5% Co alloys. However, no TCP phase can be found in 11.5% Co alloy. Finally, it may be concluded that although a higher Co content is harmful for the element segregation, it is beneficial to maintain the cuboidal morphology of gamma' phase, decrease its coarsening rate, and impede the precipitation of TCP phase.
RI Yang, Wenchao/J-9506-2014
OI Yang, Wenchao/0000-0003-3451-4934
SN 0884-2914
EI 2044-5326
PD MAY 14
PY 2016
VL 31
IS 9
BP 1328
EP 1337
DI 10.1557/jmr.2016.98
UT WOS:000377754500016
ER

PT J
AU Coakley, J
