Repository: MatInfoUB/NLP-Queries

File: Co_superalloys_comp2.txt (part 4 of 21)
FN Clarivate Analytics Web of Science
   Murata, Yoshinori
   Morinaga, Masahiko
TI Development of novel Ni-based single crystal superalloys for
   power-generation gas turbines
SO MATERIALS AT HIGH TEMPERATURES
CT Workshop on Materials Issues Governing the Performance of Advanced 21st
   Century Energy Systems
CY FEB-MAR -, 2006
CL Wellington, NEW ZEALAND
SP Connell Wagner, Cranfield Univ, Elect Power Res Inst, Ind Res Ltd, Inst Energy, CEC JRC, Mat Performance Technologies, Oak Ridge Natl Lab
AB In advanced industrial gas-turbine systems, there has been a great demand for new single crystal (SC) superalloys with an excellent combination of high-temperature creep strength, hot-corrosion resistance and oxidation resistance. In this study, 12 nickel-based SC superalloys were designed with the aid of the d-electrons concept. Their chemical compositions were in the range of 1.2-1.5%Ti, 3.8-6.5%Cr, 11%Co, 0-1.4%Mo, 0-3.0%Ru, 6.5-7.4%Ta, 5.0-6.4%W, 3.6-5.4%Re, 5.1-5.5%Al, 0.12-0.14%Hf and balanced Ni in wt%. A series of experiments such as creep rapture tests, burner rig tests and cyclic oxidation,tests were conducted with the heat-treated SC specimens of these alloys. Almost all the designed alloys were found to be superior in creep rupture life to a second generation superalloy currently used in the world. For hot-corrosion resistance, estimated from the burner rig tests, any of the designed alloys were comparable or even superior to a second generation superalloy. The. oxidation resistance was very different among the designed alloys, but some of them showed better resistance than the second generation superalloy. Thus the SC alloys containing about 4-5 wt%Re had about 30 degrees C or more higher temperature capability than the second generation superalloy, while exhibiting excellent hot-corrosion resistance and good oxidation resistance.
SN 0960-3409
PY 2007
VL 24
IS 3
BP 163
EP 172
DI 10.3184/096034007X298516
UT WOS:000255410500005
ER

PT J
AU Muller, J
   Schierling, M
   Zimmermann, E
   Neuschutz, D
AF Muller, J
   Schierling, M
   Zimmermann, E
   Neuschutz, D
TI Chemical vapor deposition of smooth alpha-Al2O3 films on nickel base
   superalloys as diffusion barriers
SO SURFACE & COATINGS TECHNOLOGY
CT 26th International Conference on Metallurgical Coating and Thin Films
CY APR 12-15, 1999
CL SAN DIEGO, CALIFORNIA
SP Div Amer Vacuum Soc, Vacuum Metallurgy & Thin Films
AB With rising operating temperatures of gas turbines, interdiffusion may occur between the structural material of the blades (superalloy) and the corrosion-resistant layer (MCrAlY) leading to premature coating failure. Depositing a diffusion barrier between the base material and the layer is a conceivable means to suppress this diffusion. alpha-Al2O3 appears to be well suited as a diffusion barrier since it passes through no phase transition at high temperatures and possesses a hcp crystal structure with a very small number of defects. However, chemical vapor deposition of alpha-Al2O3 is known to be difficult because of preferred whisker formation due to the high contents of Ni and Co in the substrate. In this paper two ways to suppress the growth of whiskers and to deposit smooth alpha-Al2O3 films on nickel base superalloy substrates are presented. Furthermore, the efficiency of the diffusion barrier was tested by annealing experiments at 1100 degrees C for 100 h. The alpha-Al2O3 films remained dense and very effective as a diffusion barrier. (C) 1999 Elsevier Science S.A. All rights reserved.
SN 0257-8972
PD NOV
PY 1999
VL 120
BP 16
EP 21
DI 10.1016/S0257-8972(99)00333-3
UT WOS:000084051900004
ER

PT J
AU Feng, SB
   Zhang, NN
   Luo, XH
AF Feng Shaobo
   Zhang Nannan
   Luo Xinghong
TI INFLUENCE OF SEGREGATION ON LIQUID DENSITY IN THE MUSHY ZONE OF DZ483
   Ni-BASED SUPERALLOY
SO ACTA METALLURGICA SINICA
AB Ni-based superalloys have been widely applied in advanced aeroengine as gas turbine blades and vanes. The freckles in superalloys formed during directional solidification have deleterious influence on the properties of the alloys. The generation of freckles is associated with the local liquid density gradient in the mushy zone, which is obviously influenced by microsegregation of alloy elements. However, the individual contributions of the various elements to the total density variation are still not well known. Therefore, the effect of microsegregation on the liquid density variation in DZ483 Ni-based superalloy was investigated by isothermal solidification together with liquid quench method. Solidification microstructures were observed by optical microscope and SEM, and the compositions of the solids and the residual liquid were determined by EDS. Based on the compositions of residual liquids; the densities of liquids at different temperatures were calculated. The results show that the onset solidification temperature of DZ483 alloy is a little bit below 1335 degrees C; and MC, which is enriched with Ta and Ti, formed at about 1325 degrees C. The segregation coefficients of different elements show that W and Co are negative segregation elements, Ta and Ti positive segregation elements, while Al and Cr show little segregation. The density of the residual liquid generally decreases as the decrease of temperature, with the exception that it increases somewhat from 1325 to 1315 degrees C. Calculation results show that temperature has insignificant influence on liquid density, and variation of density is mainly due to rnicrosegregation. Segregations of Mo and Ta lead to the increase of density, but segregations of Ti and W present opposite effect. Contribution of each element to the variation of the liquid density is analyzed. The sequence of contributions of alloy elements to the variation of total liquid density is Ti>Ta>W>Cr>Mo>Al>Co. The formation of MC consumes an abundant of Ti and Ta, resulting in the increase of liquid density from 1325 to 1315 degrees C.
RI Xinghong, Luo/I-8395-2012
SN 0412-1961
PD MAY 11
PY 2012
VL 48
IS 5
BP 541
EP 546
DI 10.3724/SP.J.1037.2012.00037
UT WOS:000304515600005
ER

PT J
AU Koizumi, Y
   Nukaya, T
   Suzuki, S
   Kurosu, S
   Li, YP
   Matsumoto, H
   Sato, K
   Tanaka, Y
   Chiba, A
AF Koizumi, Yuichiro
   Nukaya, Takeshi
   Suzuki, Sho
   Kurosu, Shingo
   Li, Yunping
   Matsumoto, Hiroaki
   Sato, Kazuhisa
   Tanaka, Yuji
   Chiba, Akihiko
TI Suzuki segregation in Co-Ni-based superalloy at 973 K: An experimental
   and computational study by phase-field simulation
SO ACTA MATERIALIA
AB Suzuki segregation in Co-Ni-based superalloys is of longstanding interest. In this study, the development of widely extended stacking fault (SF) ribbons was confirmed in a Co-Ni-based superalloy aged at 973 K after deformation at room temperature, which supports the decrease in stacking fault energy (SFE) due to Suzuki segregation. In addition, the plastic deformation behaviors of Co-Ni-based superalloys with various Nb contents up to 3 wt.% were investigated focusing on the effect of Nb addition on dynamic strain-aging by Suzuki segregation. The negative strain-rate dependence of flow stress due to dynamic strain-aging became more significant with increasing Nb content; however, attempts to detect segregating elements by scanning transmission electron microscopy and energy-dispersive spectroscopy analysis were not successful. A phase-field simulation of Suzuki segregation suggested strong Ni depletion with segregation of Cr and Mo atoms at the SF, and the SFE can become negative as a consequence of the segregation. This agrees with the experimentally observed formation of wide SFs by the aging at 973 K after cold deformation. It is also suggested that Nb atoms are strongly depleted at SFs, and a small amount of Nb addition dramatically enhances Cr segregation, resulting in further decreases in the SFE, which is probably responsible for the observed enhancement of dynamic strain-aging by Nb addition. In addition, the local structural changes, such as short-range ordering and/or an in-plane ordering, accompanying the segregation were discussed as possible additional mechanisms for strain-aging enhancement. (C) 2012 Acta Materialia Inc. Published by Elsevier Ltd. All rights reserved.
RI Li, Yunping/M-2076-2016; Li, Yunping/A-8109-2011; Chiba,
   Akihiko/D-1326-2011; Sato, Kazuhisa/C-1510-2011; Koizumi,
   Yuichiro/C-2697-2011
OI Li, Yunping/0000-0002-4657-2923; Sato, Kazuhisa/0000-0001-9078-2541;
   Koizumi, Yuichiro/0000-0001-7061-7135; Li, Yunping/0000-0002-4478-5327
SN 1359-6454
PD APR
PY 2012
VL 60
IS 6-7
BP 2901
EP 2915
DI 10.1016/j.actamat.2012.01.054
UT WOS:000303952000041
ER

PT J
AU Ostrowska, M
   Cacciamani, G
AF Ostrowska, Marlena
   Cacciamani, Gabriele
TI Critical evaluation and thermodynamic modeling of the Al-Co-Fe system
SO JOURNAL OF ALLOYS AND COMPOUNDS
AB An understanding of the thermodynamic and phase diagram data for the Al-Co-Fe system is essential for Co-based superalloys as well as high entropy alloys. In this study a thermodynamic assessment of the entire Al-Co-Fe system has been made according to the CALPHAD method after a critical review of the relevant literature data. The order-disorder model has been adopted to describe the A1/L1(2) and A2/B2 phase relations, respectively. Thermodynamic interaction parameters have been optimized, considering the available experimental data, especially about the complex equilibria arising from the interaction between chemical and magnetic ordering in the A2 and B2 phases. Several isothermal and vertical sections have been calculated and discussed in comparison with experimental results in the whole composition range. A satisfactory agreement was obtained. (C) 2019 Elsevier B.V. All rights reserved.
RI ; Cacciamani, Gabriele/A-9643-2013
OI Ostrowska, Marlena/0000-0002-3200-5442; Cacciamani,
   Gabriele/0000-0001-9686-277X
SN 0925-8388
EI 1873-4669
PD JUL 25
PY 2019
VL 794
BP 553
EP 568
DI 10.1016/j.jallcom.2019.04.170
UT WOS:000468060800065
ER

PT B
AU Stender, ME
   Beghini, LL
   Veilleux, MG
   Subia, SR
   Sugar, JD
AF Stender, Michael E.
   Beghini, Lauren L.
   Veilleux, Michael G.
   Subia, Samuel R.
   Sugar, Joshua D.
BE Zhu, XK
   Brongers, M
   Qian, H
TI THERMAL MECHANICAL FINITE ELEMENT SIMULATION OF ADDITIVE MANUFACTURING;
   PROCESS MODELING OF THE LENS PROCESS
SO PROCEEDINGS OF THE ASME PRESSURE VESSELS AND PIPING CONFERENCE, 2017,
   VOL 6A
CT ASME Pressure Vessels and Piping Conference
CY JUL 16-20, 2017
CL Waikoloa, HI
SP ASME, Pressure Vessels & Pip Div
AB Laser engineered net shaping (LENS) is an additive manufacturing process that presents a promising method of creating or repairing metal parts not previously feasible with traditional manufacturing methods. The LENS process involves the directed deposition of metal via a laser power source and a spray of metal powder co-located to create and feed a molten pool (also referred to generically as Directed Energy Deposition, DED). DED technologies are being developed for use in prototyping, repair, and manufacturing across a wide variety of materials including stainless steel, titanium, tungsten carbide cobalt, aluminum, and nickel based superalloys. However, barriers to the successful production and qualification of LENS produced or repaired parts remain. This work proposes a finite element (FE) analysis methodology capable of simulating the LENS process at the continuum length scale (i.e. part length scale). This method incorporates an element activation scheme wherein only elements that exceed the material melt temperature during laser heating are activated and carried through to subsequent analysis steps. Following the initial element activation calculation, newly deposited, or activated elements and the associated geometry, are carried through to thermal and mechanical analyses to calculate heat flow due to radiation, convection, and conduction as well as stresses and displacements. The final aim of this work is to develop a validated LENS process simulation capability that can accurately predict temperature history, final part shape, distribution of strength, microstructural properties, and residual stresses based on LENS process parameters.
BN 978-0-7918-5799-1
PY 2017
AR UNSP V06AT06A022
UT WOS:000422891400022
ER

PT J
AU Mukai, K
   Li, ZS
   Mills, KC
AF Mukai, K
   Li, ZS
   Mills, KC
TI Prediction of the densities of liquid Ni-based superalloys
SO METALLURGICAL AND MATERIALS TRANSACTIONS B-PROCESS METALLURGY AND
   MATERIALS PROCESSING SCIENCE
AB The molar volume of nickel and the partial molar volumes of Cr, Co, W, Ta, Al, Mo, and Re are computed from the densities of liquid nickel and liquid Ni-based binary alloys measured by the modified sessile drop method (MSDM) and the modified pycnometric method (MPM). The molar volumes of Hf, Nb, and Ti are calculated from the literature density values of these elements. A prediction model for the densities of liquid Ni-based alloys is developed based on the obtained molar/partial molar volumes of the elements in liquid Ni-based alloys. The validity of this model is verified by the density data of liquid Ni-based ternary (Ni-Co-Al), quaternary (Ni-Co-Al-Cr, Ni-Co-Al-Mo, and Ni-Cr-Al-Mo), and commercial alloys measured by both MSDM and MPM. It is also verified by the density values of liquid Ni-based commercial alloys in the literature. It has been shown that the present model can provide reasonable estimation for the density and its temperature dependency of liquid Ni-based alloys. The difference between the predicted value and the measured/cited value is within +/- 2.5 pct.
SN 1073-5615
EI 1543-1916
PD APR
PY 2005
VL 36
IS 2
BP 255
EP 262
DI 10.1007/s11663-005-0027-y
UT WOS:000228041000011
ER

PT J
AU Zheng, LP
   Li, DX
   Xu, ZJ
   Zhu, ZY
AF Zheng Li-Ping
   Li Dou-Xing
   Xu Zi-Jian
   Zhu Zhi-Yuan
TI The dual-species model study of co-enrichment of trace elements and Ni
   at Ni3Al grain boundary
SO ACTA PHYSICA SINICA
AB The dual-species model is based on the Monte Carlo simulation conjoined with the embedded atom method (EAM) potentials. The model suggests that during relaxation of Ni-3 Al grain boundary, the trace element atoms can be seen not only as segregating species but also as inducing species. As segregating species the trace element atoms segregate (or enrich) to the grain boundary, but as inducing species they induce Ni atoms to segregate (or enrich) to the grain boundary. Evidently, the model can explain why the trace element atoms and Ni atoms co-segregate (or co-enrich) to the grain boundary. According to combination of positive (as inducing species) and negative (as segregating species) effects, the model explains the most obvious Ni-enrichment phenomenon at Ni-3 Al grain boundaries.
SN 1000-3290
PD MAR
PY 2007
VL 56
IS 3
BP 1520
EP 1525
UT WOS:000244849500047
ER

PT J
AU Wanderka, N
   Mousa, MS
   Henke, P
   Korchuganova, O
   Mukherji, D
   Rosler, J
   Banhart, J
AF Wanderka, N.
   Mousa, M. S.
   Henke, P.
   Korchuganova, O.
   Mukherji, D.
   Roesler, J.
   Banhart, J.
TI Carbides in Co-Re-Cr-based high-temperature alloys
SO JOURNAL OF MATERIALS SCIENCE
AB Co-Re-base alloys with very high melting point are being developed to supplement Ni-superalloys in future gas turbines in which much higher gas entry temperatures are expected. The microstructure of Co-17Re-23Cr-2.6C and Co-17Re-23Cr-1.2Ta-2.6C alloys has been investigated by scanning and transmission electron microscopy. These alloys are mainly strengthened by carbides of Cr and/or Ta, but it is not trivial to accurately quantify the composition of the carbides. The compositions of the various carbides in Co-Re-base alloys were quantified with near-atomic resolution using atom probe tomography. The Cr as well as Ta carbides exists in the alloys with different morphologies, ranging from extremely fine (nm scale) to large (mu m scale) sizes. The composition and the crystal structure of the investigated phases were measured and reported. It is shown that both types of carbides are stable up to 1000 degrees C but the Ta carbides are more stable than the Cr carbides at 1200 degrees C after long-time ageing. They are also effective as strengthening precipitates.
RI Mukherji, Debashis/M-1646-2019; Banhart, John/E-8694-2011
OI Mukherji, Debashis/0000-0001-6882-4709; Banhart,
   John/0000-0003-4480-7730
SN 0022-2461
EI 1573-4803
PD AUG
PY 2016
VL 51
IS 15
BP 7145
EP 7155
DI 10.1007/s10853-016-9995-3
UT WOS:000376468500009
ER

PT J
AU Koizumi, Y
   Suzuki, S
   Yamanaka, K
   Lee, BS
   Sato, K
   Li, YP
   Kurosu, S
   Matsumoto, H
   Chiba, A
AF Koizumi, Yuichiro
   Suzuki, Sho
   Yamanaka, Kenta
   Lee, Byoung-Soo
   Sato, Kazuhisa
   Li, Yunping
   Kurosu, Shingo
   Matsumoto, Hiroaki
   Chiba, Akihiko
TI Strain-induced martensitic transformation near twin boundaries in a
   biomedical Co-Cr-Mo alloy with negative stacking fault energy
SO ACTA MATERIALIA
AB Biomedical Co-Cr-Mo (CCM) alloys have been commonly used for artificial hip and knee joint prostheses, but a need to improve their biomedical inertness and wear resistance has become widely recognized. The mechanical behavior of CCM alloys is dominated by strain-induced martensitic transformation (SIMT), which causes crack initiation during plastic deformation but dramatically enhances the wear resistance in practical use. To develop more reliable CCM alloys it is essential to clarify the factors affecting the occurrence of SIMT. In the present study we have focused on the effect of annealing twin boundaries (ATBs) on SIMT behavior. We have analyzed in detail the substructures near a parallel pair of ATBs after deformation under a stress preferential for slip parallel to the ATBs. Preferential formation of epsilon-hexagonal close-packed (HCP) phase at ATBs in metastable gamma-face-centered cubic (FCC) phase was found by both scanning electron microscopy with electron backscattered diffraction (EBSD) analysis and transmission electron microscopy (TEM). High resolution TEM images indicated that thickening of the epsilon-HCP phase does not proceed regularly on every second atomic plane, which would form perfect epsilon-phase HCP structure, but irregularly leaving a high density of stacking faults. Furthermore, the thickness of the epsilon-HCP phase was found to be different at ATBs on the two sides of the twin. The difference was attributed to the internal stress due to strain incompatibility at the ATBs on the basis of residual stress analysis by the EBSD Wilkinson method and phase-field simulation of solute segregation at ATBs. (C) 2012 Acta Materialia Inc. Published by Elsevier Ltd. All rights reserved.
RI Sato, Kazuhisa/C-1510-2011; Li, Yunping/A-8109-2011; Yamanaka,
   Kenta/J-5071-2019; Yamanaka, Kenta/G-4745-2014; Chiba,
   Akihiko/D-1326-2011; Koizumi, Yuichiro/C-2697-2011; Li,
   Yunping/M-2076-2016
OI Sato, Kazuhisa/0000-0001-9078-2541; Li, Yunping/0000-0002-4657-2923;
   Yamanaka, Kenta/0000-0003-1675-4731; Yamanaka,
   Kenta/0000-0003-1675-4731; Koizumi, Yuichiro/0000-0001-7061-7135; Li,
   Yunping/0000-0002-4478-5327
SN 1359-6454
PD MAR
PY 2013
VL 61
IS 5
BP 1648
EP 1661
DI 10.1016/j.actamat.2012.11.041
UT WOS:000316036800022
ER

PT J
AU Chabina, EB
   Filonova, EV
   Zaitsev, DV
AF Chabina, E. B.
   Filonova, E. V.
   Zaitsev, D. V.
TI Quantitative Analysis of Deformable Nickel Alloy Structure Parameters
   Using Standard Specimens
SO MEASUREMENT TECHNIQUES
AB Quantitative analysis is provided for the microstructure of two specimens of deformable nickel alloy of the Ni-Co-Cr-Al-Ti-W-Mo-Nb system. Studies are carried out using developed standard specimens of composition and structure parameters for this alloy, and methods for measuring particle and phase sizes in the nanometer range. It is shown that in a specimen with the lower ultimate tensile strength the dimensional characteristics of the gamma'-phase do not correspond with reference alloy structure parameters.
SN 0543-1972
EI 1573-8906
PD DEC
PY 2015
VL 58
IS 9
BP 1071
EP 1073
DI 10.1007/s11018-015-0844-6
UT WOS:000366135600024
ER

PT J
AU Xu, YX
   Yan, JB
   Sun, F
   Ikeda, A
   Gu, YF
AF Xu, Yaxin
   Yan, Jingbo
   Sun, Fei
   Ikeda, Ayako
   Gu, Yuefeng
TI Effect of further alloying elements on corrosion resistance of Ni-Cr
   alloys in molten glass
SO CORROSION SCIENCE
AB The corrosion behaviour of commercial Ni-Cr alloys added with Fe, Ti, Nb and Al was evaluated in molten glass at 1050 degrees C. The static-immersion results reveal that the corrosion depth after testing for 100 h roughly remains at the same level for the alloys added with 5 wt.% Al or added with Fe, Ti and Nb (FeTiNb) separately, but decreases greatly by co-adding 5 wt.% Al with FeTiNb. However, a further increase of Al content to 15 wt.% in the co-added alloy degrades the corrosion resistance. The corrosion mechanism was discussed based on the analysis of the corrosion layer. (C) 2016 Elsevier Ltd. All rights reserved.
RI Xu, Yaxin/O-5751-2019; Xu, Yaxin/W-7656-2018
OI Xu, Yaxin/0000-0003-0490-0754; Gu, Yuefeng/0000-0001-9446-118X
SN 0010-938X
EI 1879-0496
PD NOV
PY 2016
VL 112
BP 647
EP 656
DI 10.1016/j.corsci.2016.09.007
UT WOS:000385472100060
ER

PT J
AU Ustinovshikov, Y
AF Ustinovshikov, Y.
TI Formation of microstructures responsible for remarkable properties of
   the Ni- and Co-based superalloys
SO ACTA MATERIALIA
AB This article, by the example of 3 superalloys, discusses the principles that should be followed in designing new multicomponent alloys. Experimentally, it was shown that these principles are as follows: 1. Chemical interaction between dissimilar atoms exist always, in all alloys and at any temperature of heating; 2. Alloys have a not previously known property of changing the sign of the chemical interaction at a change of the temperature, subsequently leading to a change in the type of microstructures; 3. A model of pairwise interaction is realized in multicomponent alloys, according to which the chemical interaction between dissimilar atoms (which exists within each of the diffusion couples of a multi component alloy), occurs similarly to the chemical interaction in a corresponding binary alloy. Using this approach, it has been found experimentally that the process of partitioning of a multicomponent alloy into diffusion couples takes place in the liquid solution. It has been found that the remarkable properties of alloys of the Hastelloy and Tribaloy types are manifested by the fact that the tendency to phase separation takes place in the majority of their diffusion couples. It is shown that the formation of multicomponent chemical compounds (Laves phases) under conditions where in alloys there is a tendency to phase separation is impossible. (C) 2016 Acta Materialia Inc. Published by Elsevier Ltd. All rights reserved.
SN 1359-6454
EI 1873-2453
PD JUN 1
PY 2016
VL 111
BP 66
EP 74
DI 10.1016/j.actamat.2016.02.051
UT WOS:000375812100008
ER

PT J
AU Yadav, P
   Bak, SH
   Lee, DB
AF Yadav, Poonam
   Bak, Sang Hwan
   Lee, Dong Bok
TI Corrosion of Inconel 738LC Alloy in Ar/0.2%SO2 Gas at 800-1000 degrees C
SO JOURNAL OF NANOSCIENCE AND NANOTECHNOLOGY
AB The Ni-based superalloy, Inconel 738LC, was corroded between 800 and 1000 degrees C for up to 100 h in the Ar/0.2%SO2 gas. The formed scales were susceptible to breakage and spallation, due partly to the incorporation of sulfur. They consisted primarily of Cr2O3, along with some TiO2 and NiO. Preferential oxidation of Cr to Cr2O3 led to the Cr depletion in the Al2O3-rich internal oxidation zone, where Ni, Co, W, and Ta tended to accumulate as corrosion progressed.
SN 1533-4880
EI 1533-4899
PD NOV
PY 2016
VL 16
IS 11
BP 11242
EP 11246
DI 10.1166/jnn.2016.13486
UT WOS:000387278200022
ER

PT J
AU Sumner, J
   Potter, A
   Simms, NJ
   Oakey, JE
AF Sumner, J.
   Potter, A.
   Simms, N. J.
   Oakey, J. E.
TI Modeling gas turbine materials' hot corrosion degradation in combustion
   environments from H-2-rich syngas
SO MATERIALS AND CORROSION-WERKSTOFFE UND KORROSION
AB Components of gas turbines (such as blades, vanes, combustor cans) exposed to combustion environments at high temperature are susceptible to hot corrosion attack. To successfully plan maintenance and to determine whether to operate in novel combustion modes (e.g., in integrated gasification combined cycles that incorporate pre-combustion carbon capture) predictions of hot corrosion component life must be made. In this paper, hot corrosion datasets relating to two alloys, MarM 509 (a cobalt-based superalloy), and Rene 80 (a nickel-based superalloy) form the basis of hot corrosion predictive lifetime models. The model framework is based on the two stages of incubation and propagation, with the transitions from incubation to propagation around the samples being based on Weibull statistics. The impact of a range of temperatures (including 700 and 900 degrees C), gas compositions (simulating the combustion of natural gas, H-2-rich syngas, or partially cleaned syngas), and deposit chemistries/fluxes have been assessed. Predictions have been made including the expected damage spread for a range of different exposure conditions.
OI Sumner, Joy/0000-0001-5435-200X
SN 0947-5117
EI 1521-4176
PD FEB
PY 2017
VL 68
IS 2
BP 205
EP 214
DI 10.1002/maco.201508779
UT WOS:000394663600010
ER

PT J
AU Baker, M
   Rosler, J
   Hentrich, T
   Ackland, G
AF Baeker, Martin
   Roesler, Joachim
   Hentrich, Tatiana
   Ackland, Graeme
TI Influence of transition group elements on the stability of the delta-
   and eta-phase in nickelbase alloys
SO MODELLING AND SIMULATION IN MATERIALS SCIENCE AND ENGINEERING
AB To improve the high-temperature capability of 718-type wrought nickel-base superalloys, the gamma'-phase (Ni3Al) can be stabilized. However, this also reduces the size of the forging window because forging has to be done above the grand below the solvus temperature of the phase that is used to enable fine-grain forging, i.e. the delta-phase of Ni3Nb type or the eta-phase of Ni3Ti-type. Understanding the influence of alloying elements on the formation of these phases is therefore important. In this paper, density functional theory calculations at 0 K are performed to determine the stabilizing effect of aluminium and of the transition group elements on the stability of the delta-phase and eta-phase. Most of the transition group elements of 5th and 6th period stabilize the delta-phase, whereas the stabilizing effect on the eta-phase is weaker. According to the calculations, Mo, Tc, W, Re, and Os may be expected to stabilize the delta-phase but not the. eta-phase, whereas Al and Zn strongly stabilize the eta-phase. V, Zr, Ru, Rh, Pd, Ag, Cd, Hf, Ta, Ir, Pt, Au, and Hg stabilize both phases. For some elements (Cr, Mn, Fe, Co), magnetic effects in the d and especially in the.-phase are shown to be significant at the concentrations studied here.
OI Baker, Martin/0000-0003-0915-6346
SN 0965-0393
EI 1361-651X
PD JAN
PY 2018
VL 26
IS 1
AR 015005
DI 10.1088/1361-651X/aa9759
UT WOS:000417535400001
ER

PT J
AU Liu, G
   Liu, L
   Zhang, SX
   Yang, CB
   Zhang, J
   Fu, HZ
AF Liu Gang
   Liu Lin
   Zhang Shengxia
   Yang Chubin
   Zhang Jun
   Fu Hengzhi
TI EFFECTS OF Re AND Ru ON MICROSTRUCTURE AND SEGREGATION OF Ni-BASED
   SINGLE-CRYSTAL SUPERALLOYS
SO ACTA METALLURGICA SINICA
AB The influence of Re and Ru on segregation and microstructure evolution during heat treatment has been investigated in four Ni-based single-crystal superalloys with varied contents of Re (3%-6%, mass fractions) and Ru (0% and 3%). The additions of Re and Ru lead to the more severe segregation of alloying elements in as-cast structures. However, the effects of Ru on as-cast segregation can be neglected after the stepwise solution heat treatments. The additions of Re and Ru lead to the lower gamma'-coarsening rate, more cuboidal gamma'-morphology and reduced gamma'-size. Electron microprobe analysis (EPMA) indicates that Al, Ta and Ni partition to the gamma'-precipitates, whereas Re and Cr strongly partition to the gamma-matrix. In comparison to Re and Cr, Ru and W show the less tendency to partition to the gamma-matrix. Additionally, Re increases the supersaturation of Re, Cr, Co and W in the gamma-matrix, whereas Ru only slightly suppresses the partition of these TCP-forming elements to the gamma-matrix.
OI Liu, Gang/0000-0002-9135-6322
SN 0412-1961
PD JUL 11
PY 2012
VL 48
IS 7
BP 845
EP 852
DI 10.3724/SP.J.1037.2012.00001
UT WOS:000306448200011
ER

PT J
AU Chapovaloff, J
   Rouillard, F
   Wolski, K
   Pijolat, M
AF Chapovaloff, J.
   Rouillard, F.
   Wolski, K.
   Pijolat, M.
TI Kinetics and mechanism of reaction between water vapor, carbon monoxide
   and a chromia-forming nickel base alloy
SO CORROSION SCIENCE
AB The kinetic aspects of the competitive reaction of CO and H2O in the formation of chromia layer on a nickel base alloy at high temperature were studied by thermogravimetry combined to gas phase chromatography. It was shown that competitive adsorption occurred between both molecules and that whatever P-CO/P-H2O ratio, CO mainly reacted in the first instants of oxidation and H2O became the main long-term oxidant species. After an interfacial and diffusion mixed kinetic regime, the long-term oxidation rate was parabolic and did not depend on the water vapor content in the gas phase. The oxidation kinetics was well described by considering that the rate limiting step was the outwards diffusion of interstitial chromium cations in the oxide layer. (C) 2012 Elsevier Ltd. All rights reserved.
RI Wolski, Krzysztof/E-7155-2018
OI Wolski, Krzysztof/0000-0002-3216-9869
SN 0010-938X
EI 1879-0496
PD APR
PY 2013
VL 69
BP 31
EP 42
DI 10.1016/j.corsci.2012.09.045
UT WOS:000316237700005
ER

PT J
AU Kruger, M
   Bolbut, V
   Gang, F
   Hasemann, G
AF Kruger, Manja
   Bolbut, Volodymyr
   Gang, Florian
   Hasemann, Georg
TI Microstructure Variations and Creep Properties of Novel High Temperature
   V-Si-B Materials
SO JOM
AB Our current understanding of the properties of V-Si-B alloys produced by a powder and an ingot metallurgy route is reported. This novel group of materials with high melting points above 1900 degrees C and a low density of 5.21-5.85 g/cm(3) has been identified as a potential alloy system for applications at temperatures up to 1000 degrees C. A powder metallurgical V-9Si-13B alloy with a three-phase microstructure is introduced and characterized in terms of creep behavior in the as-received and annealed state. Annealing at 1300 degrees C leads to grain growth and improved creep resistance. For comparison, the same alloy composition is produced via arc-melting, yielding a coarser microstructure. Another powder metallurgically processed alloy having the nominal composition of the phase V5SiB2 is comparably assessed. Compression creep tests at temperatures between 900 degrees C and 1050 degrees C demonstrate that these novel alloys are competitive compared to Al-Ti materials and Ni-Co superalloys.
SN 1047-4838
EI 1543-1851
PD NOV
PY 2016
VL 68
IS 11
BP 2811
EP 2816
DI 10.1007/s11837-016-2096-6
UT WOS:000388816100016
ER

PT J
AU Epishin, A
   Petrushin, N
   Nolze, G
   Gerstein, G
   Maier, HJ
AF Epishin, Alexander
   Petrushin, Nikolay
   Nolze, Gert
   Gerstein, Gregory
   Maier, Hans Juergen
TI Investigation of the gamma'-Strengthened Quaternary Co-Based Alloys
   Co-Al-W-Ta
SO METALLURGICAL AND MATERIALS TRANSACTIONS A-PHYSICAL METALLURGY AND
   MATERIALS SCIENCE
CT 3rd European Conference on Superalloys (Eurosuperalloys)
CY SEP 09-13, 2018
CL Univ Oxford, Oxford, ENGLAND
HO Univ Oxford
AB The alloying system Co-Al-W-Ta is comprehensively investigated in the vicinity of the compositional point Co-9Al-10W-2Ta, at. pct. These investigations provided a large amount of quantitative information, which can be used for alloy development, namely, the compositional dependences of the gamma'-solvus, solidus, and liquidus temperatures; fraction of the extrinsic phases after casting; the compositional dependence of the gamma/gamma'-lattice misfit; the element partitioning between gamma- and gamma'-phases; and the two phase compositional area gamma/gamma' in the Co-rich part of the Co-Al-W-Ta phase diagram at 900 degrees C. It is shown that additions of Ta elevate the gamma'-solvus temperature and increase the gamma/gamma'-lattice misfit, but adding more than about 3 at. pct Ta results in a large amount of undissolvable extrinsic phases. Additionally, two Co-Al-W-Ta alloys with lower content of W were developed and solidified as [001] single crystals for mechanical testing in a temperature range between 20 and 1200 degrees C. These tests included measurement of the Young modulus, tensile tests with constant strain rate, and stress rupture tests. It was found that at temperatures up to about 750 degrees C the ultimate tensile strength of Co-Al-Ta-W alloys can be at the same level or even higher than of Ni-based superalloys.
RI Epishin, Alexander Igorevich/H-8735-2013
SN 1073-5623
EI 1543-1940
PD SEP
PY 2018
VL 49A
IS 9
SI SI
BP 4042
EP 4057
DI 10.1007/s11661-018-4756-3
UT WOS:000440714700023
ER

PT S
AU Xue, F
   Zhou, HJ
   Chen, XH
   Shi, QY
   Chang, H
   Wang, ML
   Ding, XF
   Feng, Q
AF Xue, Fei
   Zhou, Haijing
   Chen, Xuhua
   Shi, Qianying
   Chang, Hai
   Wang, Meiling
   Ding, Xianfei
   Feng, Qiang
BE Guedou, JY
   Chone, J
TI Creep behavior of a novel Co-Al-W-base single crystal alloy containing
   Ta and Ti at 982 degrees C
SO EUROSUPERALLOYS 2014 - 2ND EUROPEAN SYMPOSIUM ON SUPERALLOYS AND THEIR
   APPLICATIONS
SE MATEC Web of Conferences
CT 2nd European Symposium on Superalloys and their Applications
CY MAY 12-16, 2014
CL Giens, FRANCE
AB The tensile creep behavior of a Co-Al-W-base single crystal alloy containing Ta and Ti was investigated at 982 degrees C and 248 MPa. The lattice misfit of experimental alloy was measured to be positive by synchrotron X-ray diffraction at high temperature, and long term heat treatment at 1000 degrees C for 1000 h revealed a gamma' volume fraction of 75% without secondary phases. The creep test indicated that the creep properties of experimental alloy exceeded commercial 1st generation Ni-base single crystal superalloy CMSX-3 with respect to the rupture life. The initial cuboidal gamma' precipitates directionally coarsened parallel to the applied stress axis during the creep process. The stacking faults in {111} planes within gamma' rafts were the primary creep deformation mode by TEM investigation.
SN 2261-236X
PY 2014
VL 14
AR 15002
DI 10.1051/matecconf/20141415002
UT WOS:000351930400053
ER

PT J
AU Shekhar, R
   Arunachalam, J
   Das, N
   Murthy, AMS
AF Shekhar, R
   Arunachalam, J
   Das, N
   Murthy, AMS
TI Determination of Cu, Zn, As, Cd, In, Sn, Pb, and Bi in nickel-based
   superalloys after multi-matrix separation
SO ATOMIC SPECTROSCOPY
AB A procedure has been developed for the determination of critical elements such as Cu, Zn, As, Cd, In, Sn, Pb, and Bi present at trace/ultra-trace levels in different types of Ni-based superalloys. These elements were quantitatively separated from a multicomponent superalloy (nearly 10 major constituents) by a solvent extraction method using 1M KI + 2M H2SO4 medium, then extracted into MIBK (Methyl Isobutyl Ketone), and determined by Inductively Coupled Plasma Quadrupole Mass Spectrometry (ICP-QMS). Significant separation of all the major matrix elements (Al, Ti, V, Cr, Co, Nb, Mo, Hf, Ta, W, Ni, and Re) has been achieved.
   Recoveries of > 95% were achieved for the elements Cu, Zn, Cd, In, Sn, Pb, and Bi, and 85% for As. Good agreement was observed for these results with the certified values of British Chemical Standard (BCS 346) and with the values obtained from the direct analysis by Glow Discharge Quadrupole Mass Spectrometry (GD-QMS).
   Reproducibility of the procedure is 20% RSD and the accuracy is within +/- 25% for the elements at trace levels. The procedure provides detection limits of 0.7 mu g kg(-1) (Bi) and 0.07 mg kg(-1) (Zn).
SN 0195-5373
PD SEP-OCT
PY 2005
VL 26
IS 5
BP 191
EP 196
UT WOS:000233049800005
ER

PT J
AU Manzoni, AM
   Singh, S
   Daoud, HM
   Volkl, R
   Glatzel, U
   Wanderka, N
AF Manzoni, A. M.
   Singh, S.
   Daoud, H. M.
   Voelkl, R.
   Glatzel, U.
   Wanderka, N.
TI On the Optimization of the Microstructure and Mechanical Properties of
   Al-Co-Cr-Cu-Fe-Ni-Ti -Based High Entropy Alloys
SO JORDAN JOURNAL OF PHYSICS
AB Widely investigated AlCoCrCuFeNi high entropy alloy has been chosen for optimization of the microstructural and mechanical properties. Different paths have been chosen for optimization; namely the decrease of segregating element Cu, the increase of oxidation protective elements Al and Cr and the approach towards gamma-gamma' microstructure as in Ni-based superalloys. Microscopical observation has been made for each optimization step and compared with results obtained by Vickers microhardness measurements. Out of five derivate alloys: AlCoCrFeNi, Al23Co15Cr23Cu8Fe15Ni16, Al8Co17Cr17Cu8Fe17Ni33, Al8Co17Cr14Cu8Fe17Ni33Mo1Ti1W1 and Al10Co25Cr8Fe15Ni36Ti6, the most promising one has been chosen for further investigation.
SN 1994-7607
EI 1994-7615
PY 2015
VL 8
IS 3
BP 177
EP 186
UT WOS:000219564400005
ER

PT J
AU Shi, L
   Yu, JJ
   Cui, CY
   Sun, XF
AF Shi, L.
   Yu, J. J.
   Cui, C. Y.
   Sun, X. F.
TI Microstructural stability and tensile properties of a Ti-containing
   single-crystal Co-Ni-Al-W-base alloy
SO MATERIALS SCIENCE AND ENGINEERING A-STRUCTURAL MATERIALS PROPERTIES
   MICROSTRUCTURE AND PROCESSING
AB Microstructural stability and tensile properties of a Ti-containing single-crystal Co-Ni-Al-W-alloy with low tungsten content have been investigated. The alloy possesses relatively lower density and higher gamma' solvus temperature compared to some high-tungsten-content Co-Al-W-base alloys. After aging at 900-1000 degrees C for 400 h, the alloy maintains the stable gamma/gamma' two-phase microstructure without the presence of secondary phases. In the low and medium temperature range (R.T.-800 degrees C), the alloy exhibits superior tensile strength compared to the reported single-crystal Co-Al-W-base alloys, while above 800 degrees C, the yield stress decreases rapidly with temperature increasing. The major deformation mechanisms of the alloy consist of shearing of the gamma' precipitates by pairs of a/2 < 110 >-type dislocations from room temperature to 800 degrees C and bypassing of the gamma' precipitates by a/2 < 110 >-type matrix dislocations above 900 degrees C. At 900 degrees C, it shows a transition from the gamma' shearing to bypassing. (C) 2015 Elsevier B.V. All rights reserved.
SN 0921-5093
EI 1873-4936
PD OCT 14
PY 2015
VL 646
BP 45
EP 51
DI 10.1016/j.msea.2015.08.044
UT WOS:000362132000006
ER

PT J
AU Koyama, T
AF Koyama, Toshiyuki
TI Simulation of Microstructural Evolution Based on the Phase-Field Method
   and Its Applications to Material Development
SO JOURNAL OF THE JAPAN INSTITUTE OF METALS
AB The phase-field method has recently been extended and utilized across many fields in materials science. Since this method can systematically incorporate the effect of coherent strain induced by lattice mismatch and applied stress as well as external electric and magnetic fields, it has been applied to many material processes including solidification, solid-state phase transformations and various types of complex microstructure changes.
