Repository: MatInfoUB/NLP-Queries

File: Co_superalloys_comp3.txt (part 4 of 7)
FN Clarivate Analytics Web of Science
AB Materials used as reinforcement for conductors in high-field magnets require both a high capacity for load bearing and a high resistance to deformation under stress; that is, a high value for tensile strength and a high modulus of elasticity. In addition, compatibility between the magnet conductor and any proposed reinforcement materials has to be carefully evaluated in terms of their capability for thermal expansion, stability at high temperature, resistance to oxidation, and crack propagation. We investigated a number of (nickel based and nickel-cobalt based) superalloys designed for high-temperature applications. These superalloys have higher Young's modulus than the stainless steels that are currently used as reinforcement materials for high-field magnets. Our test materials were subjected to thermo-mechanical processing that strengthens the alloys by forming very fine particles within them. Our initial work focused on changes that occured in the alloy during deformation at either cryogenic or room temperature. Because we observed distinct interfaces between the particles and the matrix, we decided that these materials could be described as precipitate-strengthened alloys. Both the strengthening component area and the matrix had more resistance to plastic deformation at cryogenic temperatures, than at room temperatures. In some cases, we further enhanced the strength of the alloy by doping them with other elements. In all the cases, these alloys permitted more efficient performance of conductors by shareing more of the load than would be possible with stainless steel reinforcement materials. This paper outlines the properties of these new alloys and establishes their compatibility with certain conductors commonly used for high-field magnets.
SN 1051-8223
EI 1558-2515
PD APR
PY 2018
VL 28
IS 3
AR 0602405
DI 10.1109/TASC.2018.2798609
UT WOS:000428534600001
ER

PT J
AU Mi, GF
   Liu, YL
   Tian, SF
AF Mi Guofa
   Liu Yanlei
   Tian Shifan
TI Microstructure of a Spray Deposited Intermetallic Compound Alloy of
   Ni-Al-Mo System
SO JOURNAL OF WUHAN UNIVERSITY OF TECHNOLOGY-MATERIALS SCIENCE EDITION
AB The microstructure of a spray deposited intermetallic compound alloy of Ni-Al-Mo system (Ni3Al-Mo intermetallic compound alloy) prepared by a spray atomization deposition was studied in detail by using optical metallography, XRD, DTA, SEM, TEM, HREM and computer simulation. The preform consists of uniform and equiaxial grains, ranging from 10-40 mu m, with some microporosity. Besides the main phases of the matrix alloy. gamma' and gamma, Ni2Mo and Ni3Mo phases are also found within the gamma network. A new Ni enriched phase in the gamma phase was identified to have face-centered cubic structure with a lattice constant alpha = 1.09 nm and space group Fm3m.
SN 1000-2413
EI 1993-0437
PD JUN 10
PY 2010
VL 25
IS 3
BP 375
EP 378
DI 10.1007/s11595-010-0004-4
UT WOS:000278923800004
ER

PT J
AU Pint, BA
   Unocic, KA
AF Pint, Bruce A.
   Unocic, Kinga A.
TI Ionic segregation on grain boundaries in thermally grown alumina scales
SO MATERIALS AT HIGH TEMPERATURES
AB This study first examined segregation behaviour in the alumina scale formed after 100 h at 1100 degrees C on bare and MCrAlYHfSi-coated single-crystal superalloys with similar to 10 ppma La and Y. For the bare superalloy, Hf and Ti were detected on the grain boundaries of the inner columnar alumina layer. Increasing the oxidation temperature to 1200 degrees C for 2 h did not change the segregation behaviour. With the bond coating, both Y and Hf were segregated to the grain boundaries as expected. However, there was evidence of Ti-rich oxide particles near the gas interface suggesting that Ti diffused from the superalloy through the coating. To further understand these segregation observations with multiple dopants, other alumina-forming systems were examined. Alumina scale grain boundary co-segregation of Ti with Y is common for FeCrAl alloys. Co-segregation of Hf and Ti was observed in the scale formed on co-doped NiAl. No La segregation was detected in the scale formed on NiCrAl with only a 19 ppma La addition, however, the scale was adherent.
RI Pint, Bruce/A-8435-2008
OI Pint, Bruce/0000-0002-9165-3335
SN 0960-3409
EI 1878-6413
PD AUG
PY 2012
VL 29
IS 3
BP 257
EP 263
DI 10.3184/096034012X13343209167745
UT WOS:000306976700015
ER

PT B
AU Tanaka, M
   Kato, R
AF Tanaka, Manabu
   Kato, Ryuichi
BE Rene, C
   Turcotte, E
TI CONTROL OF MICROSTRUCTURES BY HEAT TREATMENTS AND HIGH-TEMPERATURE
   PROPERTIES IN HIGH-TUNGSTEN COBALT-BASE SUPERALLOYS
SO HANDBOOK OF MATERIAL SCIENCE RESEARCH
SE Materials Science and Technologies
AB Cobalt-base HS-21 (L-605) alloy has high strength and good oxidation resistance at high temperatures, and is widely used for high-temperature components including blades, vanes and combustor parts in the hot sections of jet engines. In this study, effects of microstructures on the creep-rupture properties were investigated on the heat-treated specimens of the HS-25 (L-605) type heat-resistant alloys containing about 14 to 20% (mass %) tungsten (W) at 1089 and 1311 K. Serrated grain boundaries which were formed by precipitation of W-rich phase and M(6)C carbide by heat treatment, improved rupture strength without significant loss of creep ductility. Ageing for 1080 ks (300 h) at 1273 K (1000 degrees C) caused similar precipitates on grain boundaries and in grains, and also increased rupture strength in the specimens with normal straight grain boundaries. Improvement of the rupture properties by heat treatments was remarkable in the alloys with the higher W content at 1089 K, while such heat treatments were effective in relatively short-term creep at 1311 K. In the non-aged specimens with straight grain boundaries, the rupture strength increased with increasing W content at 13 11 K, although the rupture strength was not improved largely with increasing W content at 1089 K. The principal strengthening mechanism in these alloys was attributed to the strengthening of grain boundaries and grains by precipitates of W-rich phase and carbide phases in addition to solid-solution strengthening by W atoms. The strengthening of grains by high-temperature ageing was comparable with the strengthening by serrated grain boundaries in the high-tungsten cobalt-base alloys at 1089 K. Fracture surfaces of specimens with serrated grain boundaries and those of aged specimens were ductile grain-boundary fracture surfaces with small dimples and ledges, while the non-aged specimens with straight grain boundaries exhibited brittle grain-boundary facets at 1089 K.
BN 978-1-60741-798-9
PY 2010
BP 445
EP 458
UT WOS:000279832800013
ER

PT J
AU Chaboche, JL
   Gaubert, A
   Kanoute, P
   Longuet, A
   Azzouz, F
   Maziere, M
AF Chaboche, J. -L.
   Gaubert, A.
   Kanoute, P.
   Longuet, A.
   Azzouz, F.
   Maziere, M.
TI Viscoplastic constitutive equations of combustion chamber materials
   including cyclic hardening and dynamic strain aging
SO INTERNATIONAL JOURNAL OF PLASTICITY
AB Cobalt-base and nickel-base superalloys for aircraft engine combustion chamber applications (e.g. Haynes 188, Haynes 230, Hastelloy X) show a complex viscoplastic behavior. In a large temperature range from 300 to 800 degrees C, an important cyclic hardening with memory effects combined with a negative strain rate sensitivity are observed. This behavior can be related to the dynamic strain aging phenomenon. The present contribution aims at proposing a set of constitutive equations that are able to predict those experimental observations. A classical unified viscoplastic framework is coupled with a physically motivated macroscopic modeling of dynamic strain aging initially introduced by McCormick and Kubin, Estrin. The complete model has been identified on original multilevel and multirate cyclic experiments and cyclic relaxation experiments on the Haynes 188 alloy. The predictive abilities of the model are demonstrated by simulations of a large set of experimental data including fatigue tests from the literature. (C) 2012 Elsevier Ltd. All rights reserved.
RI Maziere, Matthieu/D-8574-2012
OI Maziere, Matthieu/0000-0002-2654-1257
SN 0749-6419
EI 1879-2154
PD JUL
PY 2013
VL 46
SI SI
BP 1
EP 22
DI 10.1016/j.ijplas.2012.09.011
UT WOS:000319240400001
ER

PT J
AU Khoddamzadeh, A
   Liu, R
   Liang, M
   Yang, Q
AF Khoddamzadeh, Alireza
   Liu, Rong
   Liang, Ming
   Yang, Qi
TI Wear resistant carbon fiber reinforced Stellite alloy composites
SO MATERIALS & DESIGN
AB Stellite alloys are a family of cobalt-based superalloys that are the main engineering materials used for severe corrosion, wear and high temperature environments. These alloys are strengthened by various carbides. However, the presence of carbides can cause many problems although they are main agents for wear resistance. This research attempts to develop a class of novel composite materials which substitute carbon of Stellite alloys with carbon fiber, aiming to minimize the disadvantageous effects of carbides in the alloys. Two types of carbon fiber, plain carbon fiber and nickel-coated carbon fiber, are employed in the composites. The new materials are fabricated using hot isostatic pressing (HIP) technique. The microstructures of these composites are analyzed to investigate if any carbides are induced due to incorporating carbon fibers. The tribological properties of these new composites are characterized on a pin-on-disk tribometer. The experimental results show that the developed composites exhibit better wear resistance than that of medium-carbon Stellite alloys and comparable wear resistance to that of high-carbon Stellite alloys. (C) 2013 Elsevier Ltd. All rights reserved.
SN 0264-1275
EI 1873-4197
PD APR
PY 2014
VL 56
BP 487
EP 494
DI 10.1016/j.matdes.2013.11.034
UT WOS:000331721100064
ER

PT J
AU Thornton, J
   McMahon, PJ
   Allman, BE
   Murphy, JE
   Nugent, KA
   Jacobson, DL
   Arif, M
   Werner, SA
AF Thornton, J
   McMahon, PJ
   Allman, BE
   Murphy, JE
   Nugent, KA
   Jacobson, DL
   Arif, M
   Werner, SA
TI The detection and sizing of flaws in components from the hot-end of gas
   turbines using phase-contrast radiography with neutrons: a feasibility
   study
SO NDT & E INTERNATIONAL
AB In this paper we present a feasibility study of the use of phase contrast radiography in the examination of components from the hot-section of gas turbine engines. These components are usually made from dense materials (nickel or cobalt based superalloys) and, consequently, radiographic examination requires either high energy X-rays (above 60 keV) or neutrons. The relative merits of employing X-rays and neutrons for phase contrast radiography are compared. It is shown that, for similar penetration, neutrons offer better sensitivity and that it should be possible to detect even micron-wide cracks orientated perpendicular to the incident rays. Simulation shows that, for cracks parallel to the incident rays, crack growth in increments of microns can be resolved by monitoring the development of the Fresnel diffraction pattern. Some preliminary experimental results are also presented that demonstrate an improvement over conventional neutron radiography. (C) 2003 Elsevier Science Ltd. All rights reserved.
RI Nugent, Keith A/I-4154-2016; Nugent, Keith A/J-2699-2012
OI Nugent, Keith A/0000-0002-4281-3478; Nugent, Keith A/0000-0003-1522-8991
SN 0963-8695
PD JUL
PY 2003
VL 36
IS 5
BP 289
EP 295
DI 10.1016/S0963-8695(03)00007-0
UT WOS:000183293700002
ER

PT J
AU LEE, SY
   MCNALLAN, MJ
AF LEE, SY
   MCNALLAN, MJ
TI FORMATION OF CONDENSED CHLORIDES DURING MIXED OXIDATION CHLORINATION OF
   IRON AT 1000-K
SO CORROSION
AB The mixed oxidation-chlorination of iron in gas mixtures of Ar, O2, and Cl2 at 1000 K has been investigated by thermogravimetric analysis and examination of the corrosion products by optical and scanning electron microscopy and X-ray diffraction analysis.  Vapor phase transport of iron chlorides influences the rate of oxidation-chlorination when the concentration of chlorine in the gas mixture is low.  When the concentration of chlorine in the gas mixture is high enough to support the formation of a liquid iron chloride deposit on the corroding surface, fluxing of the oxide scale can produce much faster corrosion than is observed in lower chlorine environments.  An equation is proposed to predict the conditions under which this form of attack can occur.  Because the vapor pressure of iron chloride increases rapidly with temperature, this form of corrosion can only occur in a narrow range of temperatures just above the melting point of FeCl2.
SN 0010-9312
PD NOV
PY 1991
VL 47
IS 11
BP 868
EP 874
DI 10.5006/1.3585199
UT WOS:A1991HH54800007
ER

PT J
AU Nithin, HS
   Vijay, D
   Ramesh, MR
AF Nithin, H. S.
   Vijay, Desai
   Ramesh, M. R.
TI Cyclic Oxidation and Hot Corrosion Behavior of Plasma-Sprayed CoCrAlY
   plus WC-Co Coating on Turbine Alloys
SO JOURNAL OF FAILURE ANALYSIS AND PREVENTION
AB Components in energy-producing systems suffer a variety of degradation processes such as oxidation and molten salt-induced corrosion as a consequence of complex multi-component gaseous environment. Coatings provide a composition that will grow the protective scale at high temperatures having long-term stability. Plasma spraying was used to deposit CoCrAlY + WC-Co composite coatings on turbine alloys of Hastelloy X and AISI 321. The thermocyclic oxidation behavior of coated alloys was investigated in static air and in molten salt (Na2SO4-60%V2O5) environment at 700 degrees C. The thermogravimetric technique was used to approximate the kinetics of oxidation in 50 cycles, each cycle consisting of heating and cooling. X-ray diffraction and SEM/EDAX techniques are used to characterize the oxide scale formed. Coated alloys showed a lower corrosion rate as compared to uncoated alloys. The coatings subjected to oxidation and hot corrosion showed slow scale growth kinetics. Preferential oxidation of Co, Cr, W and its spinel blocks the transport of oxygen and corrosive species into the coating by providing a barrier, thereby making the oxidation rate to reach steady state. As compared to the substrate alloys, coatings show better hot corrosion resistance.
SN 1547-7029
EI 1864-1245
PD OCT
PY 2018
VL 18
IS 5
BP 1133
EP 1142
DI 10.1007/s11668-018-0499-0
UT WOS:000446401200008
ER

PT J
AU Ezquerra, BL
   Biurrun, TS
   Cabezas, LL
   Moreno, JMS
   Lopez, FI
   Pampliega, RM
AF Lopez Ezquerra, Belen
   Soria Biurrun, Tomas
   Lozada Cabezas, Lorena
   Sanchez Moreno, Jose M.
   Ibarreta Lopez, Federico
   Martinez Pampliega, Roberto
TI Sintering of WC hardmetals with Ni-Co-Cr-Ti-Al multi-component alloys
SO INTERNATIONAL JOURNAL OF REFRACTORY METALS & HARD MATERIALS
AB Cemented carbides with Ni-Co-Cr-Al-W binder phases have been obtained from WC-Ni-Co-Cr3C2-TiAl3 powder mixtures by using standard hardmetal processing routes. Dilatometric and DSC experiments confirm that melting events and shrinkage in these materials are shifted towards higher temperatures as the Al content increases. It is also shown that sintering in Argon is enhanced at very low Al levels (0.63 wt%), which is likely due to the efficient reduction of powder oxides via direct reaction with TiAl3. For higher Al additions, HIP treatments are needed in order to remove the residual porosity left after vacuum sintering. Microstructural characterization confirms that Al additions induce two types of precipitation phenomena in the metallic binder phase of these hardmetals: one consisting of very fine Al-rich oxides (product of the aforementioned powder oxide reduction) and the other comprising even finer gamma' type cuboids (similar to those found in Ni superalloys). As confirmed by TEM-EDS analyses, the binder phase of these cemented carbides is a multicomponent alloy incluiding Co, Ni, Cr, W and increasing amounts of Al as TiAl3 addition increases. About 0.5 wt% Al is lost to the powder oxides reduction process. TiAl3 additions have a significant hardening effect on WC-Ni-Co-Cr3C2 alloys. This is due to its effective role as WC grain growth inhibitor. Although, solution-aging treatments induce a finer and more homogeneous precipitation of the gamma' phase in these materials, their hardness is slighlty reduced if compared to that of as-HIPed samples.
SN 0263-4368
PD DEC
PY 2018
VL 77
BP 44
EP 53
DI 10.1016/j.ijrmhm.2018.07.007
UT WOS:000445989200006
ER

PT J
AU Sun, YR
   Sun, WR
   Sun, XF
   Yu, LX
   Guo, SR
   Hu, ZQ
AF Sun Yaru
   Sun Wenru
   Sun Xiaofeng
   Yu Lianxu
   Guo Shouren
   Hu Zhuangqi
TI Oxidation Behavior of Modified Low Thermal Expansion Thermo-Span
   Superalloy at 650 degrees C
SO RARE METAL MATERIALS AND ENGINEERING
AB Modified Thermo-Span superalloys of low thermal expansion have high comprehensive tensile and low thermal expansion coefficient. Compare to standard alloy, their Cr element content was decreased and Al element was increased. By means of thermogravimetry (TG), scanning electron microscopy equipped with electron probe (EPMA), the distribution of trace element B in Thermo-Span alloy and its influence on oxidation behavior at 650 degrees C for 100 h have been investigated. The results show that B element in modified Thermo-Span alloy can accelerate precipitation on grain boundaries, and boride precipitation in grain boundaries. The oxidization behavior follows the parabolic curve rule. During the oxidation process, Fe and Co diffuse from the matrix to the outside oxidation layer, and Al, Cr and Ti diffuse from the transition layer towards the matrix. Fe, Co and 0 elements enrich on surface oxidation layer, which forms oxides of Fe and Co, and oxides of Fe in standard alloy. At the same time, Al and Cr are leaning to enrich in the layer between the surface layer and matrix, and there is no Fe and Co element in this middle layer. Boride resists the diffusion of iron from the matrix to the oxidation layer, decreasing the Fe element diffuses outside, the surface oxides of Fe decreasing, and forming the oxides of Fe and Co, hence decreasing the oxide rate of modification Thermo-Span alloy at 650 degrees C for 100 h, and increasing its oxidation resistance.
SN 1002-185X
PD SEP
PY 2012
VL 41
SU 2
BP 361
EP 364
UT WOS:000312353300086
ER

PT J
AU Cong, XN
   Chen, ZF
   Wu, WP
   Chen, Z
   Boafo, FE
AF Cong, Xiangna
   Chen, Zhaofeng
   Wu, Wangping
   Chen, Zhou
   Boafo, Fred Edmond
TI Co-deposition of Ir-containing Zr coating by double glow plasma
SO ACTA ASTRONAUTICA
AB Ir-Zr co-deposition coatings with 71 at% Zr were deposited on graphite by double glow plasma at 1073-1123 K. The structure and composition of the coatings were confirmed by FE-SEM, XRD, XPS and EDS. The hardness and the elastic modulus of the coatings were estimated by nanoindentation instrument. The adhesion strength between the coating and the substrate was evaluated by a scratch tester. The results showed that the coating was composed of nanocrystalline grains with a size of 80-90 nm compared with 0.5 mu m for the pure It coating. The fine grains of the coatings might be attributed to the additional Zr element. New phases IrZr and ZrC were formed due to the high content of Zr and high deposition temperature. The hardness and elastic modulus of the coatings were about 7.5 GPa and 388 GPa, respectively. The adhesive force between the coating and the substrate was about 10 N. (C) 2012 Elsevier Ltd. All rights reserved.
SN 0094-5765
PD OCT-NOV
PY 2012
VL 79
BP 88
EP 95
DI 10.1016/j.actaastro.2012.02.028
UT WOS:000306208400010
ER

PT J
AU Su, YK
   Hu, GX
   Xu, ZX
   Liu, JJ
AF Su Yongkang
   Hu Guoxin
   Xu Zhengxia
   Liu Jianju
TI Characteristic of temperature change in co-deposition of Al and Fe on
   copper by pack cementation
SO THERMOCHIMICA ACTA
AB An experimental apparatus was set up to simulate co-deposition of Al and Fe on copper by pack cementation. The thermal history in the coating processes has been measured by K-type thermocouples. The effect of the pack mixture, holding temperature and heating rate on the temperature change on a copper surface were examined. The experimental results showed that a high Al and Fe mass fraction in pack mixture causes an obvious temperature fluctuation while the NH4Cl mass fraction and the Al2O3 mass fraction only slightly affect the temperature change. Two distinct jumps in the temperature of the sample occurred for all the experimental runs, which are strongly affected by the holding temperature. The heating rate of the pack mixture has a significant effect on the temperature change of the substrate surface. High heating rates cause an unsteady temperature change on the substrate surface. (C) 2010 Elsevier B.V. All rights reserved.
OI XU, Zhengxia/0000-0002-2802-4827
SN 0040-6031
EI 1872-762X
PD JUL 10
PY 2010
VL 506
IS 1-2
BP 67
EP 72
DI 10.1016/j.tca.2010.04.017
UT WOS:000280280200012
ER

PT J
AU Merckling, G
AF Merckling, G
TI Introduction to ECCC and activities of the project Advanced Creep
SO MATERIALS AT HIGH TEMPERATURES
AB The European Creep Collaborative Committee was founded in 1991/2 by European industrial and research organisations to harmonise and exchange scientific activities in the field of long duration creep. Now-a-days, due to the reduced availability of industrial and public funding the Europe wide collaboration has a particular weight in optimising the available testing and development resources. ECCC, supported by the EC Thematic Network Advanced Creep, 14 nations and nearly 50 organisations, actually runs Working Groups dealing with creep data generation and assessment procedures (WG1 and subgroups), with creep data collation, assessment and testing program co-ordination for ferritic and martensitic steels (WG3.A), austenitic steels (WG3.B), superalloys (WG3.Q and with creep behaviour of components (WG4). Several of these activities introduced harmonised common views into European and International Standards.
SN 0960-3409
PY 2004
VL 21
IS 1
BP 17
EP 23
DI 10.3184/096034004782749999
UT WOS:000222964700004
ER

PT J
AU Yamabe-Mitarai, Y
   Murakami, H
AF Yamabe-Mitarai, Yoko
   Murakami, Hideyuki
TI Mechanical properties at 2223 K and oxidation behavior of Ir alloys
SO INTERMETALLICS
AB Compressive strengths of twelve Ir-1at%X binary alloys were evaluated at 2223 K to understand the strengthening effects of alloying elements. The alloying elements were selected from group 4 to group 10 in the periodic table. The maximum strength of about 65 MPa was obtained in Ir-Hf and Ir-Zr alloys. The effect of adding multiple alloying elements on strength was also investigated. Isothermal oxidation behavior was investigated at 1373 K for Ir alloys including Nb and/or Hf. The weight of all the tested alloys decreased linearly during the oxidation test, indicating that Ir oxide evaporated during oxidation. (C) 2013 Elsevier Ltd. All rights reserved.
RI MURAKAMI, Hideyuki/H-2990-2011
OI MURAKAMI, Hideyuki/0000-0001-8220-5816
SN 0966-9795
EI 1879-0216
PD MAY
PY 2014
VL 48
SI SI
BP 86
EP 92
DI 10.1016/j.intermet.2013.09.014
UT WOS:000333489900012
ER

PT J
AU Tabakoff, W
   Shanov, V
AF Tabakoff, W
   Shanov, V
TI Erosion rate testing at high temperature for turbomachinery use
SO SURFACE & COATINGS TECHNOLOGY
CT 22nd International Conference on Metallurgical Coatings and Thin Films
   (ICMCTF 1995)
CY APR 24-29, 1995
CL SAN DIEGO, CA
SP Amer Vacuum Soc, Vacuum Met & Thin Films Div
AB A high temperature erosion test facility was designed by Tabakoff and Wakeman (Test facility for material erosion at high temperature, ASTM Special Publication 664 (1979) 123-135) to provide erosion data in the range of operating temperatures experienced in compressors and turbines. In addition to the high temperatures, the facility properly simulates all the erosion parameters which were determined to be important from the aerodynamics point of view. These parameters include particle velocity, angle of impact, particle size, particle concentration and sample size. For a better understanding of the use of this tunnel and to obtain good results, definitions of the parameters used in the wind tunnel testings and test procedures are presented: for example, an experimental study which was conducted to investigate the erosion behavior of titanium carbide coating exposed to fly ash and chromite particles. The chemical vapor deposition technique (CVD) was used to apply a ceramic coating on nickel and cobalt based superalloys (M246 and X40). The test specimens were exposed to particle laden flow at velocities of 305 and 366 m s(-1) and temperatures of 550 degrees C and 815 degrees C.
SN 0257-8972
PD NOV
PY 1995
VL 76
IS 1-3
BP 75
EP 80
UT WOS:A1995TM17900013
ER

PT J
AU Raju, SV
   Hrubiak, R
   Drozd, V
   Saxena, S
AF Raju, Selva Vennila
   Hrubiak, Rostislav
   Drozd, Vadym
   Saxena, Surendra
TI Laser-assisted processing of Ni-Al-Co-Ti under high pressure
SO MATERIALS AND MANUFACTURING PROCESSES
AB Laser-assisted processing and in-situ characterization of a Ni-0.7-Al-0.1235-Co-0.15-Ti-0.0265 alloy were carried out under a range of simultaneous hydrostatic high pressures of similar to 30GPa and high temperature conditions similar to 2000 degrees C using a laser-assisted heating in diamond anvil cell with synchrotron X-ray micro-diffraction. The characterization of the microstructure and X-ray diffraction analysis at ambient conditions confirmed the formation of the cuboids of ordered phase in the disordered matrix. The isothermal bulk modulus (B-0) and its first-order derivative (B-0') of the alloy were determined to be B-0 = 123 +/- 9 GPa and B-0' = 5.7 +/- 2.8. The in-situ characterization of the alloy at high temperatures under high pressures revealed that the phase transforms into the tetragonaly distorted D0(22)-type structure. This transformation is similar to the transformation that occurs in the ordered Ni3Al, responsible for the improved strength at high temperatures. High pressure was found to increase the onset temperature of the structural distortion. The pressure-temperature phase diagram of the Ni-0.7-Al-0.1235-Co-0.15-Ti-0.0265 up to similar to 30GPa and similar to 2000 degrees C was determined and is reported here.
RI Drozd, Vadym/B-2518-2009; Hrubiak, Rostislav/A-7558-2016
OI Drozd, Vadym/0000-0001-9421-5712; Hrubiak, Rostislav/0000-0002-1489-2156
SN 1042-6914
EI 1532-2475
PY 2017
VL 32
IS 14
BP 1606
EP 1611
DI 10.1080/10426914.2016.1269913
UT WOS:000410863700006
ER

PT J
AU Zhang, K
AF Zhang, K
TI Effects of test conditions on the tribological behaviour of a journal
   bearing in molten zinc
SO WEAR
AB Wear of journal bearings, consisting of cobalt-based Tribaloy T-800 bushings and carbide-coated 316L stainless steel (316L SS) sleeves, was evaluated in a molten zinc-aluminum alloy at different speeds and loads. It was found that these bearings experienced much less wear in comparison with the commonly used Stellite 6 bearings under similar conditions. There appeared to be a threshold load level of about 6.7 kN, below which both the friction and wear of the bearings were low. With the load maintained at a constant level, an increase in the test speed resulted in lower friction and lesser wear. The worn surfaces of both bushings and sleeves were relatively smooth without the appearance of wear grooves. Thorough analyses of the tested samples revealed that both materials have a lesser tendency to react with molten zinc. The binder phases of the carbide coating, however, did react with the test bath. Cracking of the test materials near the contact surfaces indicated that surface fatigue wear was the major wear mechanism affecting the journal bearing sliding in molten zinc. (c) 2005 Elsevier B.V. All rights reserved.
SN 0043-1648
PD JUL-AUG
PY 2005
VL 259
SI SI
BP 1248
EP 1253
DI 10.1016/j.wear.2005.01.003
PN 2
UT WOS:000230370300057
ER

PT J
AU Onaka, S
   Kobayashi, N
   Fujii, T
   Kato, M
AF Onaka, S
   Kobayashi, N
   Fujii, T
   Kato, M
TI Energy analysis with a superspherical shape approximation on the
   spherical to cubical shape transitions of coherent precipitates in cubic
   materials
SO MATERIALS SCIENCE AND ENGINEERING A-STRUCTURAL MATERIALS PROPERTIES
   MICROSTRUCTURE AND PROCESSING
AB Energy consideration is made to discuss the spherical to cubical shape transitions of coherent precipitates in cubic materials. A superspherical shape approximation is adopted to describe intermediate shapes of the precipitates between a sphere and a cube. The elastic strain energy due to the misfit precipitates is evaluated by solving three-dimensional inclusion problems of cubic materials for superspherical inclusions with uniform eigenstrains. One of the advantages of the present analysis is that the shape transitions of the precipitates from spherical to cubical can be discussed with simple analysis using a parameter describing the cubic character of precipitates. The present theoretical results well explain the previous experimental results on the shape transitions of precipitates for Ni-Ni3Al and Cu-Co-Cr alloys. (C) 2002 Elsevier Science B.V. All rights reserved.
RI Onaka, Susumu/K-3338-2013; Fujii, Toshiyuki/B-9555-2015
OI Onaka, Susumu/0000-0002-9617-8908; Fujii, Toshiyuki/0000-0001-9796-724X
SN 0921-5093
PD APR 25
PY 2003
VL 347
IS 1-2
BP 42
EP 49
AR PII S0921-5093(02)00559-2
DI 10.1016/S0921-5093(02)00559-2
UT WOS:000181116400006
ER

PT B
AU Panicker, SS
   Srinivasan, D
AF Panicker, Sujith Somanatha
   Srinivasan, Dheepa
GP ASME
TI OXIDATION COATINGS ON ADDITIVELY MANUFACTURED CoCrMo
SO PROCEEDINGS OF THE ASME GAS TURBINE INDIA CONFERENCE, 2017, VOL 2
CT 5th ASME Gas Turbine India Conference
CY DEC 07-08, 2017
CL Bangalore, INDIA
SP Int Gas Turbine Inst
AB Additive manufacturing (AM) via the direct metal laser sintering (DMLS) route is a new technology for both new make and repair application in gas turbine hot gas path components. This paper presents the development of a new oxidation coating Ceral 10 as a protective coating on the AM CoCrMo alloys. A high Al activity slurry aluminide coating (Ceral 10) was deposited on the DMLS CoCrMo. The coating produced on DMLS CoCrMo was uniform and intact having a thickness of similar to 80-100 mu m. The slurry aluminide coating showed an Inward diffusion with the DMLS CoCrMo substrate having an Al of 38-40 wt% and Si (12-13 wt%) after the diffusion heat treatment. The interface with the substrate was gradual in terms of chemistry with an interdiffusion zone of 15-20 mu m. The Ceral 10 coating showed limited oxidation up to 1038 degrees C (1000 h) and at 1066 degrees C (after 500 h), coating spallation occurred. The distinct thermally grown oxide between the coating-substrate interface led to the spallation. The effectiveness of the Ceral 10 coating to protect the DMLS CoCrMo alloy at high temperatures is evaluated via detailed microstructural characterization.
BN 978-0-7918-5851-6
PY 2018
AR UNSP V002T10A003-1
UT WOS:000428094900053
ER

PT S
AU Kruk, A
   Dubiel, B
   Czyrska-Filemonowicz, A
AF Kruk, Adam
   Dubiel, Beata
   Czyrska-Filemonowicz, Aleksandra
BE Guedou, JY
   Chone, J
TI Examination of chemical elements partitioning between the gamma and
   gamma ' phases in CMSX-4 superalloy using EDS microanalysis and electron
   tomography
SO EUROSUPERALLOYS 2014 - 2ND EUROPEAN SYMPOSIUM ON SUPERALLOYS AND THEIR
   APPLICATIONS
SE MATEC Web of Conferences
CT 2nd European Symposium on Superalloys and their Applications
CY MAY 12-16, 2014
CL Giens, FRANCE
AB In the present study, the partition of chemical elements between gamma and gamma' phases in CMSX-4 was investigated using EDS microanalysis and electron tomography (FIB-SEM and STEM-EDS) methods. The investigation has been performed for the superalloy after standard heat treatment and the ex-service CMSX-4 turbine blade after operation for 12 700 hours and 200 starts in industrial gas turbine. The results have shown that Co, Cr and Re partition to the gamma matrix, Ni and W are present in both gamma and gamma' phases, while Al, Ti and Ta strongly partition to the gamma' phase. The results show the abilities of new analytical electron microscopy and electron tomography methods to characterize the microstructure and chemical composition of single crystal superalloys at the nanoscale.
RI Dubiel, Beata/A-2796-2013
OI Dubiel, Beata/0000-0003-4917-5437
SN 2261-236X
PY 2014
VL 14
AR 11004
DI 10.1051/matecconf/20141411004
UT WOS:000351930400036
ER

PT J
AU Mostafaei, A
   Peighambari, SM
   Nasirpouri, F
AF Mostafaei, Amir
   Peighambari, Seyed Majid
   Nasirpouri, Farzad
TI Failure analysis of monel packing in atmospheric distillation tower
   under the service in the presence of corrosive gases
SO ENGINEERING FAILURE ANALYSIS
AB We have performed a failure analysis on a monel packing material subjected to sulfidation and sulfide stress cracking after a short period of service in an atmospheric distillation tower containing corrosive gases. Optical macroscopic inspections show that the failed packing material was basically covered with dark scales and corrosion products. Energy dispersive X-ray spectroscopy and X-ray diffraction spectrum show that the corrosion products contain sulfur as the main element along with oxygen indicating that oxidation may have been taken place beside sulfidation. Metallography of the failed samples reveals that cracks exist and were initiated on the surface from defects most likely developed due to the formation of porous and brittle sulfide layer accomplished by hydrogen embrittlement. Although nickel base alloys are an appropriate candidate owing to their high corrosion resistant in corrosive atmospheres, however, presence of H2S, HCl, O-2 and naphthenic acid in crude oil lead to reduction in corrosion resistant of the monel 400 alloy. (C) 2012 Elsevier Ltd. All rights reserved.
RI Nasirpouri, Farzad/G-7522-2011; Mostafaei, Amir/H-4017-2019
OI Nasirpouri, Farzad/0000-0002-1290-8943; Mostafaei,
   Amir/0000-0002-5262-8786
SN 1350-6307
EI 1873-1961
PD MAR
PY 2013
VL 28
BP 241
EP 251
DI 10.1016/j.engfailanal.2012.10.028
UT WOS:000316239700022
ER

PT J
AU Sidhu, TS
   Prakash, S
   Agrawal, RD
AF Sidhu, T. S.
   Prakash, S.
   Agrawal, R. D.
TI Evaluation of hot corrosion resistance of HVOF coatings on a Ni-based
   superalloy in molten salt environment
SO MATERIALS SCIENCE AND ENGINEERING A-STRUCTURAL MATERIALS PROPERTIES
   MICROSTRUCTURE AND PROCESSING
AB High-velocity oxy-fuel (HVOF) has the advantage of being a continuous and most convenient process for applying coatings to industrial installations at site. In this study, Cr3C2-NiCr, NiCrBSi, Stellite-6 and Ni-20Cr coatings were deposited on a Ni-based superalloy (19.5Cr-3Fe-0.3Ti-0.1C-balance Ni) using an HVOF process. Hot corrosion studies were performed on bare as well as coated superalloy specimens after exposure to a molten salt environment at 900 degrees C under cyclic conditions. The thermogravimetric technique was used to establish the kinetics of corrosion. XRD, SEM/EDAX and EPMA techniques were used to analyse the corrosion products. The hot corrosion resistance of all the coatings were superior to bare superalloy. Among the coatings studied, the Ni-20Cr coated superalloy imparted maximum hot corrosion resistance, whereas the Stellite-6 coated indicated minimum resistance. The hot corrosion resistance of all coatings may be attributed to the formation of oxides and spinels of nickel,,chromium or cobalt. (c) 2006 Elsevier B.V. All rights reserved.
SN 0921-5093
PD AUG 25
PY 2006
VL 430
IS 1-2
BP 64
EP 78
DI 10.1016/j.msea.2006.05.099
UT WOS:000239849700009
ER

PT J
AU Mazumder, J
   Schifferer, A
   Choi, J
AF Mazumder, J
   Schifferer, A
   Choi, J
TI Direct materials deposition: designed macro and microstructure
SO MATERIALS RESEARCH INNOVATIONS
AB Solid freeform fabrication of engineering materials is now possible using the Direct Metal Deposition (DMD) technique. Closed loop optical feedback system for DMD makes realistic components with dimensional accuracy of 0.01 inch. On the other hand, close control of the process parameter can provide microstructure of choice. Such continued capability to control macro and microstructure is creating considerable interest. H13 tool steel is one of the difficult alloys for deposition due to residual stress accumulation from martensitic transformation. However, it is the material of choice for the die and tool industry. DMD offers Copper chill blocks and water cooling channels as the integral part of the tool. On the other hand ZrO(2) was co-deposited with nickel superalloys using DMD. This process thus is amenable to produce both macro and microstructure to a designed specification. This paper briefly reviews the state of the art of DMD and describes the microstructure and mechanical properties of selected engineering alloy systems deposited by DMD.
SN 1432-8917
PD OCT
PY 1999
VL 3
IS 3
BP 118
EP 131
DI 10.1007/s100190050137
UT WOS:000083629400002
ER

PT J
AU Hou, SJ
   Zhu, SL
   Zhang, T
   Wang, FH
AF Hou, Shaojun
   Zhu, Shenglong
   Zhang, Tao
   Wang, Fuhui
TI A magnetron sputtered microcrystalline beta-NiAl coating for SC
   superalloys. Part I. Characterization and comparison of isothermal
   oxidation behavior at 1100 degrees C with a NiCrAlY coating
SO APPLIED SURFACE SCIENCE
AB A microcrystalline beta-NiAl coating was prepared on a single-crystal (SC) superalloy substrate via magnetron sputtering and subsequent vacuum annealing. The grain sizes of the coating ranged from about 300 nm to 1 mu m. A reference NiCrAlY coating, which was mainly comprised of gamma'-Ni3Al and alpha-Cr, was prepared by means of vacuum arc evaporation (VAE). Isothermal oxidation tests were carried out at 1100 degrees C in air for 50 h. Both coatings formed thin and adherent alpha-Al2O3 scales during tests, while the oxide scales on the bare superalloy primarily consisted of spinel (Ni,Co)Al2O4 with underlying alpha-Al2O3 scale. The parabolic rate constant of the NiAl-coated specimens was about one order of magnitude lower than that of the NiCrAlY coated specimens. After oxidation tests, only a small amount of gamma' phase was detected at some columnar boundaries of the beta-NiAl coating, and about 2/3 parts of the NiCrAlY coating transformed into gamma phase which resolved the alpha-Cr precipitations, while an Al-depleted zone in thickness of about 10 mu m formed beneath the TGO of the bare superalloy. Inter-diffusion zones and secondary reaction zones were observed on the specimens coated by either beta-NiAl or NiCrAlY. The oxidation mechanism and microstructure evolvement of the specimens during high temperature exposures were discussed. (C) 2014 Elsevier B.V. All rights reserved.
SN 0169-4332
EI 1873-5584
PD JAN 1
PY 2015
VL 324
BP 1
EP 12
DI 10.1016/j.apsusc.2014.10.106
UT WOS:000346088500001
ER

PT J
AU Srinivasan, S
   Broderick, SR
   Zhang, RF
   Mishra, A
   Sinnott, SB
   Saxena, SK
   LeBeau, JM
   Rajan, K
AF Srinivasan, Srikant
   Broderick, Scott R.
   Zhang, Ruifeng
   Mishra, Amrita
   Sinnott, Susan B.
   Saxena, Surendra K.
   LeBeau, James M.
   Rajan, Krishna
TI Mapping Chemical Selection Pathways for Designing Multicomponent Alloys:
   an informatics framework for materials design
SO SCIENTIFIC REPORTS
