Repository: MatInfoUB/NLP-Queries

File: Cobalt_superalloys_thermomechanical_processing1.txt (part 4 of 22)
FN Clarivate Analytics Web of Science
   Li, Aimin
   Li, Zhijun
   Xie, Guang
   Lou, Langhong
TI Hot deformation characteristics and hot working window of as-cast
   large-tonnage GH3535 superalloy ingot
SO JOURNAL OF MATERIALS SCIENCE & TECHNOLOGY
VL 34
IS 12
BP 2439
EP 2446
PD DEC 2018
PY 2018
AB Deformation characteristics and range of optimized hot working
   parameters of a 6.5 tons GH3535 super-alloy ingot with an average
   columnar grain size of over 1 mm in diameter were investigated. Axial
   compression experiments were performed in temperature range of 900-1240
   degrees C and strain rate range of 0.001-30 s(-1) at a total strain of
   0.8. The hot deformation activation energy of the experimental GH3535
   alloy is calculated to be 483.22 kJ/mol. Furthermore, the deformation
   constitutive equation is established by the peak stresses obtained from
   the stress-strain curves under various conditions. The hot working
   window of the alloy ingot at a strain of 0.8 can be preliminarily
   discussed based on the deformed microstructures and processing maps. The
   optimized hot working window was thus determined at the strain of 0.95
   for 6.5 tons GH3535 alloy ingot by the supplementary compression tests.
   A large-size GH3535 superalloy ring with a dimension of Phi 3010 mm x
   410 mm was ultimately manufactured. (C) 2018 Published by Elsevier Ltd
   on behalf of The editorial office of Journal of Materials Science &
   Technology.
RI , Del Rio Ana/B-2298-2008
OI , Del Rio Ana/0000-0001-7211-9367
ZS 0
ZB 0
TC 3
ZR 0
Z8 0
Z9 3
SN 1005-0302
UT CCC:000443274500029
ER

PT J
AU Zhang, Mai-cang
   Zhang, Qi
   Wei, Kang
TI The Correlation Between Grain Orientation Evolution and Stress Rupture
   Properties of Waspaloy
SO METALLURGICAL AND MATERIALS TRANSACTIONS A-PHYSICAL METALLURGY AND
   MATERIALS SCIENCE
VL 49A
IS 12
BP 6063
EP 6074
PD DEC 2018
PY 2018
AB The grain orientation evolution of Waspaloy with different initial grain
   sizes under the same stress rupture tests were systematically
   investigated by electron back-scattered diffraction (EBSD). Correlation
   between the grain orientation evolution and the changes of stress
   rupture properties were also studied. The results show that the
   specimens with different initial grain sizes present different grain
   orientation evolution behaviors during the constant stress loading
   process, and the stress rupture lives of alloy are closely related to
   the orientation changes. Specimen with large initial grain size
   generally exhibits a small lattice rotation, in the [101] orientation
   and consequently, a long stress rupture life. On the converse, the fine
   grain specimen exhibits significantly shorter life with much more [111]
   orientation, since the lattice is obviously rotated and the deformation
   has little coordination. Further analysis shows that initial grain size
   affects the misorientation distribution in the grain, which has a
   significant influence on the stress rupture life. The lower the
   misorientation angle and the higher the proportion of the low-angle
   misorientation is, the longer the rupture time it exhibits.
ZS 0
ZB 0
Z8 0
TC 0
ZR 0
Z9 0
SN 1073-5623
UT CCC:000450297300021
ER

PT J
AU Tan, Liming
   He, Guoai
   Li, Yunping
   Liu, Feng
   Nie, Yan
   Jiang, Liang
TI Flow behaviors and microstructural evolutions of a novel high-Co powder
   metallurgy superalloy during hot working
SO JOURNAL OF MATERIALS PROCESSING TECHNOLOGY
VL 262
BP 221
EP 231
PD DEC 2018
PY 2018
AB To understand how to tailor microstructure of high-Co polycrystalline
   superalloys during hot processing, the flow curves of a nickel-based
   superalloy with high Co content was quantitatively analyzed, and the
   microstructure evolution was studied by a high-throughput method. The
   results suggested that hot working conditions, especially the
   temperature, strongly influenced the grain structure at annealing. In
   specific, deforming under low strain rate and high temperature
   conditions facilitated the recovery and grain growth to consume the
   stored strain energy, furthermore, the weakened pinning effects of
   gamma' precipitates accelerated these procedures, which made the high-Co
   superalloy more vulnerable to the formation of abnormally large grains
   during subsequent supersolvus annealing.
RI Li, Yunping/M-2076-2016; Tan, Liming/
OI Tan, Liming/0000-0001-7999-6311
ZS 0
ZR 0
TC 7
Z8 0
ZB 0
Z9 7
SN 0924-0136
UT CCC:000445986900022
ER

PT J
AU Costa, A. M. S.
   Oliveira, J. P.
   Pereira, V. F.
   Nunes, C. A.
   Ramirez, A. J.
   Tschiptschin, A. P.
TI Ni-based Mar-M247 superalloy as a friction stir processing tool
SO JOURNAL OF MATERIALS PROCESSING TECHNOLOGY
VL 262
BP 605
EP 614
PD DEC 2018
PY 2018
AB Ni-based superalloy Mar-M247 was evaluated as a potential tool material
   for friction stir processing (FSP) of X70 steel. The superalloy consists
   of a gamma-gamma' structure and minor precipitates, such as MC carbide.
   FSP tests evaluated the tool performance at different rotation and
   welding speeds and the effect of shielding gas was also analyzed. Prior
   to FSP tests, hot compression tests showed that the tool material
   microstructure was stable below 950 degrees C, which affected positively
   its mechanical strength. It was observed the FSP tool overheating at
   rotation speed of 400 rpm. In this condition the gamma-gamma' structure
   was destabilized forming "gamma' free zones" at the tool shoulder. In
   these zones new gamma-grains were formed by recrystallization. Oxygen
   diffusion occurred at gamma-grain boundaries embritding the gamma' free
   zones that were ripped out by abrasion during FSP tests. The tool wear
   damage was mitigated by controlling friction processing parameters, such
   as rotation and welding speeds, Z-force values and gas shielding. The
   FSP made in this work improved surface properties of X70 steel.
RI da silva costa, alex matos/C-5926-2017; Oliveira, Joao Pedro/G-4372-2012; costa, alex/O-4465-2019; Tschiptschin, Andre P/F-7392-2012; Ramirez, Antonio Jose/F-4943-2012
OI da silva costa, alex matos/0000-0001-6942-8476; Oliveira, Joao
   Pedro/0000-0001-6906-1870; costa, alex/0000-0001-6942-8476;
   Tschiptschin, Andre P/0000-0002-1806-2010; Ramirez, Antonio
   Jose/0000-0002-4252-2857
TC 1
ZS 0
ZR 0
ZB 0
Z8 0
Z9 1
SN 0924-0136
UT CCC:000445986900060
ER

PT J
AU Mora-Garcia, A. G.
   Ruiz-Luna, H.
   Mosbacher, M.
   Popp, R.
   Schulz, U.
   Glatzel, U.
   Munoz-Saldana, J.
TI Microstructural analysis of Ta-containing NiCoCrAlY bond coats deposited
   by HVOF on different Ni-based superalloys
SO SURFACE & COATINGS TECHNOLOGY
VL 354
BP 214
EP 225
PD NOV 25 2018
PY 2018
AB The microstructural and chemical evolution after different processing
   steps of Ta-containing NiCoCrAlY bond coats (BC) sprayed by high
   velocity oxy-fuel on Ni-base superalloy (SA) substrates, top-coated with
   7YSZ and furnace cycled at 1100 degrees C focusing along the BC/SA
   interfaces is presented. Three superalloys were selected considering
   their Ta content relative to that within the BC: a) no Ta in the
   superalloy composition (IN100) and either b) similar or c) higher Ta
   content with respect to the BC (M247LC SX and CMSX-4, respectively). The
   processing conditions were as-sprayed, as-annealed, after EB-PVD
   deposition of a 7YSZ top coat, and after furnace cyclic tests (1100
   degrees C/120 h). The evolution of chemical composition after the
   different process steps are presented that include a normalization
   criteria to a Ni-Al-Cr system, elemental profiles as well as Weibull
   distribution plots of minor containing elements such as Ti, Ta, Mo, or W
   at the BC/SA interface. The effect of Ta was activated in some coated
   substrates by the presence of Ti and C in the superalloy consisting of
   inward Tadiffusion, trapping of outward diffusing Ti and the subsequent
   formation of (Ta, Ti)-rich carbides in the BC avoiding possible
   segregation effects as titanium oxide in the oxide scale.
RI Garcia, Alma Gabriela Mora/F-1989-2019; Saldana, Juan Munoz/AAD-1016-2019
OI Garcia, Alma Gabriela Mora/0000-0003-0023-2955; Saldana, Juan
   Munoz/0000-0001-5188-6305
TC 4
ZS 0
ZR 0
ZB 0
Z8 0
Z9 4
SN 0257-8972
UT CCC:000447475100025
ER

PT J
AU Wan, Zhipeng
   Hu, Lianxi
   Sun, Yu
   Wang, Tao
   Li, Zhao
TI Hot deformation behavior and processing workability of a Ni-based alloy
SO JOURNAL OF ALLOYS AND COMPOUNDS
VL 769
BP 367
EP 375
PD NOV 15 2018
PY 2018
AB In the present work, the high-temperature deformation behavior of a
   U720LI alloy was investigated by means of hot compression tests at
   temperatures of 1060-1180 degrees C, strain rates of 0.001-10s(-1) under
   true strain of 0.8. The Arrhenius-type model, considering the
   dissolution of gamma' precipitates, was established on the basis of the
   friction and adiabatic heating corrected flow stress data. The hot
   deformation activation energies for quasi-gamma phase and gamma+gamma'
   dual-phase microstructures were determined as 417 kJ mol(-1) and 687 kJ
   mol(-1), respectively. The high activation energy for gamma+gamma'
   dual-phase microstructures was mainly attributed to the precipitation
   hardening effect of gamma' (Ni-3(Al,Ti)) particles which hindered
   dislocation slip via the pinning effect during hot deformation. The
   processing map was developed based on the dynamic material model.
   According to the detailed microstructural investigations, the optimum
   hot deformation domains of U720LI alloy were identified as 1080-1100
   degrees C/0.01-0.3s(-1) for gamma+gamma' dual-phase microstructure and
   1140-1160 degrees C/0.01-0.1s(-1) for quasi-gamma phase microstructure,
   respectively. (C) 2018 Elsevier B.V. All rights reserved.
ZR 0
ZB 0
ZS 0
Z8 0
TC 11
Z9 11
SN 0925-8388
UT CCC:000449481200046
ER

PT J
AU Zhang, Yi
   Fu, Huadong
   Zhou, Xiaozhou
   Zhang, Yuheng
   Xie, Jianxin
TI Effects of aluminum and molybdenum content on the microstructure and
   properties of multi-component gamma '-strengthened cobalt-base
   superalloys
SO MATERIALS SCIENCE AND ENGINEERING A-STRUCTURAL MATERIALS PROPERTIES
   MICROSTRUCTURE AND PROCESSING
VL 737
BP 265
EP 273
PD NOV 8 2018
PY 2018
AB Five novel Co-30N1-(6 + x)Al-(3-y)W-yMo-1Ta-3.5Ti-12Cr-0.1Hf-0.025 C (x
   = 0, y = 0, 1, and x = 2, y = 0, 1, 2 at%) multi-component
   polycrystalline gamma'-strengthened Co-base superalloys are designed to
   investigate the effects of Al and Mo content on the microstructure and
   properties in this study. Based on the 6Al3W alloy, the addition of 2
   at% Al has the effects of increasing the gamma' solvus temperature,
   reducing the density, increasing the gamma' volume fraction and
   coarsening rate, reducing the Vickers hardness but increasing the yield
   strength at 750 degrees C. The replacement of 1 at% W by 1 at% Mo
   remarkably reduced the density with a negligible effect on the gamma'
   coarsening rate; Meanwhile, this slightly reduced the gamma' solvus
   temperature and volume fraction causing a slight decrease of Vickers
   hardness and yield strength at 750 degrees C. The experimental alloys
   all show relatively low density, large processing window, good
   microstructure stability at 750 degrees C and mechanical properties,
   especially for 6Al2W1Mo alloy which has density of 8.69 g cm(-3),
   processing window of 247 degrees C, room-temperature Vickers hardness of
   5.1 GPa, stable microstructure without detrimental phase after a heat
   treatment of 900 degrees C @8 h + 750 degrees C @1000 h. These results
   may provide guidance for the development of the novel wrought Co-base
   superalloys with high performance and low density.
Z8 0
ZR 0
ZB 0
ZS 0
TC 2
Z9 2
SN 0921-5093
UT CCC:000448493600031
ER

PT J
AU Zhou, Xiaozhou
   Fu, Huadong
   Zhang, Yi
   Xu, Huan
   Xie, Jianxin
TI Effect of Ta and Ti on the solidification characteristics of novel
   gamma'-strengthened Co-base superalloys
SO JOURNAL OF ALLOYS AND COMPOUNDS
VL 768
BP 464
EP 475
PD NOV 5 2018
PY 2018
AB The effects of Ta and Ti on the microstructure, segregation and
   solidification path of Co-7A1-8W-base alloy were investigated using
   directional solidification quenching experiments and isothermal
   solidification quenching experiments. The results showed that the
   as-cast microstructure of the Co-7Al-8W alloy (Base alloy) is the gamma
   single phase. The Al element slightly segregates to the interdendritic
   regions, the W element slightly segregates to the dendritic core, and Co
   has almost no segregation. The solidification path of the Co-7Al-8W-4Ti
   alloy is L -> L-1+gamma -> L-2+gamma+(beta+gamma')(e) ->
   L-3+gamma+(beta+gamma')(e)+gamma'->gamma+(beta+gamma')(e)+gamma', After
   the addition of 1 at.% Ti, there is no change in the segregation of
   elements, the microstructure and the solidification path of the alloy.
   The Ta element strongly segregates to the interdendritic regions in the
   Co-7Al-8W-1Ta alloy. With the addition of 4 at.% Ti, the Ti element
   strongly segregates to the interdendritic regions, and the segregation
   of Al and W elements increases. Blocky gamma' phase and (beta+y')(e)
   eutectics form in the interdendritic regions. The solidification path of
   the Co-7Al-8W-4Ti alloy is L -> L-1+gamma -> L-2+gamma+(beta+Y')(e) ->
   L-3+gamma+(beta+gamma')(e)+gamma' ->gamma+(beta+gamma')(e)+y', After the
   addition of 1 at.% Ta+4 at.% Ti, the segregation of Al, Ta and Ti
   decreases, while the segregation of W increases. Laves phase, blocky
   gamma' phase and ((beta+y')e eutectics form in the interdendritic
   regions. The solidification path of the Co-7A1-8W-1Ta-4Ti alloy is L ->
   L-1+gamma -> L-2+gamma+Laves -> L-3+gamma+Laves+(beta+gamma')(e) ->
   L-4+gamma+Laves+(beta+gamma')(e)+gamma' ->
   gamma+Laves+(beta+gamma')(e)+gamma'. The above results could provide an
   experimental basis for composition optimization and solidification
   process control of novel gamma'-strengthened Co-base superalloys. (C)
   2018 Elsevier B.V. All rights reserved.
ZR 0
ZS 0
TC 1
Z8 0
ZB 0
Z9 1
SN 0925-8388
UT CCC:000446320700054
ER

PT J
AU Galieva, E. V.
   Povarova, K. B.
   Drozdov, A. A.
   Valitov, V. A.
TI Structure and Properties of the Solid-Phase Joints of a Wrought EP975
   Nickel Alloy and a Single-Crystal Intermetallic VKNA-25 Alloy Formed by
   Pressure Welding at a Strain of 24% under the Superplasticity of the
   EP975 Alloy
SO RUSSIAN METALLURGY
IS 11
BP 1067
EP 1073
DI 10.1134/S003602951811006X
PD NOV 2018
PY 2018
AB Experiments on solid-phase pressure welding (PW) of a wrought EP975
   nickel superalloy with a Ni3Al-based VKNA-25mono intermetallic alloy in
   a single-crystal state are performed under the superplasticity of the
   EP975 alloy, where its deformation was 24%. The structure and the phase
   composition of the interaction zone that forms between the materials to
   be joined after PW and PW followed by heat treatment are studied. The
   mechanical properties of the welded samples with a solid-phase joint are
   investigated. The ultimate tensile strength of the welded samples is
   shown to be 0.76 of the strength of the VKNA-25 alloy.
ZR 0
TC 0
ZB 0
ZS 0
Z8 0
Z9 0
SN 0036-0295
EI 1555-6255
UT WOS:000458879700008
ER

PT J
AU Poulin, J. -R.
   Brailovski, V.
   Terriault, P.
TI Long fatigue crack propagation behavior of Inconel 625 processed by
   laser powder bed fusion: Influence of build orientation and
   post-processing conditions
SO INTERNATIONAL JOURNAL OF FATIGUE
VL 116
BP 634
EP 647
PD NOV 2018
PY 2018
AB In this paper, the room temperature fatigue crack propagation behavior
   of Inconel 625 alloy processed by laser powder bed fusion was studied
   and compared to that of a wrought alloy of the same composition. First,
   the processing-induced defects distribution and the build
   orientation-dependent tensile properties of the laser powder
   bed-processed specimens were analysed. Next, crack propagation testing
   specimens were manufactured with four build orientations, half were
   subjected to stress relief annealing, while the other half were
   subjected to stress relief annealing followed by hot isostatic pressing.
   The impact of the build orientation and the post processing conditions
   on the long fatigue crack propagation behavior at low R ratio (R = 0.1)
   was evaluated. The resistance to crack propagation of the laser powder
   bed-processed IN625 specimens was found to be similar to that of a
   wrought alloy.
RI Brailovski, Vladimir/J-9450-2012; Poulin, Jean-Rene/
OI Brailovski, Vladimir/0000-0003-0035-8566; Poulin,
   Jean-Rene/0000-0001-5255-1144
Z8 0
TC 5
ZR 0
ZS 0
ZB 0
Z9 5
SN 0142-1123
UT CCC:000450377100060
ER

PT J
AU Ding, Kai
   Wang, Peng
   Liu, Xia
   Li, Xiaohong
   Zhao, Bingge
   Gao, Yulai
TI Formation of Lamellar Carbides in Alloy 617-HAZ and Their Role in the
   Impact Toughness of Alloy 617/9%Cr Dissimilar Welded Joint
SO JOURNAL OF MATERIALS ENGINEERING AND PERFORMANCE
VL 27
IS 11
BP 6027
EP 6039
PD NOV 2018
PY 2018
AB The relationship between the microstructure and impact toughness,
   especially the formation of the lamellar carbides and its effect on the
   impact toughness of theheat-affected zone of Alloy 617 (Alloy 617-HAZ),
   was systematically investigated. Impact test was performed on Alloy
   617/9%Cr dissimilar welded joints aged for different time at 620 degrees
   C. The results showed that the characteristic zones of the whole welded
   joint revealed decreased impact toughness with increasing the aging
   time. The impact energies in weld metal showed high stability despite
   the aging process, while the Alloy 617-HAZ for all testing specimens
   presented the lowest impact toughness with various aging time.
   Meanwhile, the mixed grains were found in the base metal(BM) and
   heat-affected zone of Alloy 617, together with the twins with different
   widths located in the interior of the large grains. The columnar and
   equiaxed grain zones appear alternately due to the multilayer and
   multi-pass welding technique. In particular, compared with Alloy 617-BM,
   coarsened and even lamellar carbides were observed in Alloy 617-HAZ.
   These special carbides can separate the grains and therefore result in
   the formation of intergranular fracture morphology in Alloy 617-HAZ.
   Besides, the microhardness distribution was tested with a proper load,
   and the results exhibited that the weld possessed the highest hardness
   for all specimens with various aging time. The higher microhardness in
   Alloy 617-HAZ compared with that in Alloy 617-BM was attributed to the
   high density of the dislocations, which could be detected by
   transmission electron microscope. As a result, the coarsened carbides
   aggregated in the grain boundaries to form the lamellar layer are deemed
   as the main factor to reduce the impact toughness in Alloy 617-HAZ.
Z8 0
ZS 0
ZR 0
ZB 0
TC 1
Z9 1
SN 1059-9495
UT CCC:000450259200043
ER

PT J
AU Liu, Yan-Xing
   Lin, Y. C.
TI A Yield Stress Model for a Solution-Treated Ni-Based Superalloy during
   Plastic Deformation
SO HIGH TEMPERATURE MATERIALS AND PROCESSES
VL 37
IS 9-10
BP 849
EP 856
PD NOV 2018
PY 2018
AB Up to now, there are few reports on the yield behavior of Ni-based
   superalloy during plastic deformation. However, an accurate yield stress
   model is significant for simulating the plastic forming process by
   cellular automaton or finite element methods. Therefore, the yield
   behavior of a solution-treated Ni-based superalloy is studied by hot
   compression tests. In order to evaluate yield stresses from the measured
   flow stress curves, the yield process is analyzed in terms of
   dislocation theory. Then, yield stresses at different deformation
   temperatures and strain rates are clearly determined. The experimental
   results show that the yield stresses are highly sensitive to deformation
   temperature and strain rate. The determined yield stress almost linearly
   increases with the increase of the logarithm of strain rate or the
   reciprocal of deformation temperature. A yield stress model is developed
   to correlate the yield behavior of the studied solution-treated Ni-based
   superalloy with deformation temperature, strain rate, and strengthening
   effect of alloying elements. The developed model can well describe the
   yield behavior of the studied solution-treated Ni-based superalloy.
ZR 0
TC 2
ZB 0
Z8 0
ZS 0
Z9 2
SN 0334-6455
UT CCC:000448398500005
ER

PT J
AU Tin, Sammy
   Detrois, Martin
   Rotella, John
   Sangid, Michael D.
TI Application of ICME to Engineer Fatigue-Resistant Ni-Base Superalloys
   Microstructures
SO JOM
VL 70
IS 11
BP 2485
EP 2492
PD NOV 2018
PY 2018
AB Critical rotating components used in the hot section of gas turbine
   engines are subject to cyclic loading conditions during operation, and
   the life of these structures is governed by their ability to resist
   fatigue. Since it is well known that microstructural parameters, such as
   grain size, can significantly influence the fatigue behavior of the
   material, the conventional processes involved with the manufacture of
   these structures are carefully controlled in an effort to engineer the
   resulting microstructure. For a commercial Ni-base superalloy, RR1000,
   the development of process models and deformation mechanism maps has
   enabled not only control of the resultant grain size but also the
   ability to tailor and manipulate the resulting grain boundary character
   distribution. The increased level of microstructural control was coupled
   with a physics-based fatigue model to form an integrated computational
   materials engineering framework that was used to guide the design of
   damage-tolerant microstructures. Simulations from a 3D crystal
   plasticity finite element model were used to identify microstructural
   features associated with strain localization during cyclic loading and
   to guide the design of polycrystalline microstructures optimized for
   fatigue resistance. Conventionally processed and grain boundary
   engineered forgings of a commercial Ni-based superalloy, RR1000, were
   produced to validate the design methodology. For nominally equivalent
   grain sizes, high-resolution strain maps generated via digital image
   correlation confirmed that the high density of twin boundaries in the
   grain boundary engineered material were desirable microstructural
   features as they contribute to limiting the overall length of persistent
   slip bands that often serve as precursors for the nucleation of fatigue
   cracks.
OI Detrois, Martin/0000-0002-5677-2478
Z8 0
TC 0
ZB 0
ZS 0
ZR 0
Z9 0
SN 1047-4838
UT CCC:000450762200011
ER

PT J
AU Bisht, Anuj
   Gaddam, Supreeth
   Kumar, Lailesh
   Dileep, B. P.
   Suwas, Satyam
TI Precipitation Behavior of IN718 After Surface Mechanical Attrition
   Treatment (SMAT) and Its Effect on Wear Properties
SO JOM
VL 70
IS 11
BP 2667
EP 2676
PD NOV 2018
PY 2018
AB Inconel 718 is a precipitation-strengthened Ni-based superalloy which
   finds applications across a wide temperature range (up to 650 degrees
   C). It shows excellent yield strength, ductility, creep resistance and
   fatigue strength. Surface treatment is known to improve the fatigue life
   of materials via nano-crystallization of the surface layer. However, the
   precipitation behavior of the surface-treated layer is largely
   unexplored. In this regard, the present study aims to investigate and
   compare the precipitation in the surface-treated layer and the bulk
   solution-treated IN718. The material is subjected to surface mechanical
   attrition treatment (SMAT) after solution treatment and is followed by a
   two-step aging treatment which promotes the precipitation of / in the
   alloy. The precipitation behavior shown by the bulk and SMAT layer was
   different. After aging, the bulk shows a microcrystalline matrix
   containing precipitates, whereas the microstructure of the surface layer
   consists of nanograins with nanotwins. No evidence of / precipitates
   were observed in the SMAT layer. The formation of nanograins in the
   surface layer after aging is attributed to recrystallization with
   controlled grain growth. The differential microstructures due to the
   chosen processing route have resulted in increased hardness of the
   surface layer and increased wear life of the material.
RI Kumar, Lailesh/; gowda, dileep/O-6787-2018; Gaddam, Supreeth/
OI Kumar, Lailesh/0000-0002-9661-524X; gowda, dileep/0000-0002-2423-4245;
   Gaddam, Supreeth/0000-0002-9721-0973
Z8 0
TC 0
ZR 0
ZB 0
ZS 0
Z9 0
SN 1047-4838
UT CCC:000450762200034
ER

PT J
AU Jiang, X. W.
   Wang, D.
   Wang, Di
   Liu, X. G.
   Zheng, W.
   Wang, Y.
   Xie, G.
   Lou, L. H.
TI Microstructural Degradation and the Effects on Creep Properties of a Hot
   Corrosion-Resistant Single-Crystal Ni-Based Superalloy During Long-Term
   Thermal Exposure
SO METALLURGICAL AND MATERIALS TRANSACTIONS A-PHYSICAL METALLURGY AND
   MATERIALS SCIENCE
VL 49A
IS 11
BP 5309
EP 5322
PD NOV 2018
PY 2018
AB In the present study, the kinetics of microstructural degradation during
   long-term thermal exposure (LTTE) and the effects on creep deformation
   mechanisms of a hot corrosion-resistant single-crystal Ni-based
   superalloy with a low gamma' volume fraction and gamma/gamma' lattice
   misfit were investigated in detail. The kinetic of gamma' coarsening in
   the experimental alloy conforms well to the Lifshitz-Slyozov-Wagner
   theory during LTTE at 900 degrees C up to 10,000 hours. The evolution of
   gamma/gamma' lattice misfit during the LTTE was also investigated by a
   first attempt. The focused research emphasized on the influences of
   gamma/gamma' lattice misfit evolution after the LTTE on the
   microstructural degradation, dislocation motion, and different creep
   mechanisms during high-temperature low-stress creep and high-temperature
   high-stress creep. The results show that the decreasing of the absolute
   values of gamma/gamma' lattice misfit and change of gamma' size and
   morphology after the LTTE contribute to the weakening of barrier to the
   dislocation cutting process into gamma' precipitates during creep and
   the sharp reduction of stress-rupture lifetime at 950 degrees C/280 MPa
   after 1000 hours exposure. As the applied stress decreased to 230 MPa at
   950 degrees C, the creep mechanisms change from the dislocation cutting
   through gamma' precipitates at high applied stress to the dislocation
   glide and climb around gamma' precipitates. The dislocation glide and
   climb by-pass deformation mechanism were not significantly influenced by
   the change of gamma' precipitates morphology and magnitude of
   gamma/gamma' mismatch within 1000 hours thermal exposure, and the
   minimum creep rate and creep lifetime after 1000 hours thermal exposure
   were similar to that of the original heat-treated samples. (C) The
   Minerals, Metals & Materials Society and ASM International 2018
TC 1
ZR 0
ZB 0
ZS 0
Z8 0
Z9 1
SN 1073-5623
UT CCC:000446711300010
ER

PT J
AU Hu, Y. L.
   Lin, X.
   Lu, X. F.
   Zhang, S. Y.
   Yang, H. O.
   Wei, L.
   Huang, W. D.
TI Evolution of solidification microstructure and dynamic recrystallisation
   of Inconel 625 during laser solid forming process
SO JOURNAL OF MATERIALS SCIENCE
VL 53
IS 22
BP 15650
EP 15666
PD NOV 2018
PY 2018
AB This study investigated the evolution of solidification microstructure
   and dynamic recrystallisation (DRX) during the laser solid forming of
   the Ni-based Inconel 625 superalloy. The as-deposited microstructure
   mainly showed epitaxially grown columnar grains with fine equiaxed
   grains between them. These fine equiaxed grains were formed by the
   discontinuous DRX (DDRX) and continuous DRX (CDRX) processes, which were
   induced by the cyclic thermal stress resulting from the repeated laser
   deposition. The bulging of pre-existing grains and sub-grain rotation
   were the main mechanisms of the DDRX and CDRX phenomena, respectively.
   Additionally, after the occurrence of DRX, the dislocations were
   released and there was no distortion in the recrystallised grains.
   Coarse equiaxed grains were present in the top zone of the deposit;
   these grains were formed by the columnar-to-equiaxed transition during
   the solidification of the molten pool after the end of the laser
   re-melting and deposition process.
RI Lei, Wei/L-1255-2018
OI Lei, Wei/0000-0002-8373-6608
ZB 0
ZS 0
Z8 0
TC 6
ZR 0
Z9 6
SN 0022-2461
UT CCC:000442855900027
ER

PT J
AU Hu, Y. L.
   Lin, X.
   Zhang, S. Y.
   Jiang, Y. M.
   Lu, X. F.
   Yang, H. O.
   Huang, W. D.
TI Effect of solution heat treatment on the microstructure and mechanical
   properties of Inconel 625 superalloy fabricated by laser solid forming
SO JOURNAL OF ALLOYS AND COMPOUNDS
VL 767
BP 330
EP 344
PD OCT 30 2018
PY 2018
AB In this study, the effect of solution heat treatments on the
   microstructure and mechanical properties of Inconel 625 superalloy
   fabricated by laser solid forming was investigated. The microstructure
   of deposit was mainly composed of columnar grains, which didn't change
   until the solution temperature reached 1200 degrees C after solution
   heat treatment. Due to the large size Laves phase which can pin grain
   boundary and obstruct grain boundary migration, the recrystallization
   fully occurred when the solution temperature exceeded 1200 degrees C.
   With the increment of the solution temperature, the average diffusion
   coefficient of solute elements and the dissolution velocity increased
   obviously. Besides, the volume fraction and size of Laves phase
   decreased, and the dislocation density decreased apparently. As a
   result, the microhardness and yield strength decreased with the
   increment of the solution temperature, but the tensile strength didn't
   change much after solution heat treatment, and the elongation increased
   significantly with the solution temperature improving. The
   room-temperature tensile properties in different states of Inconel 625
   fabricated by laser solid forming were higher than those of Inconel 625
   fabricated by casting. (C) 2018 Elsevier B.V. All rights reserved.
RI Lin, Xin/L-9950-2013
OI Lin, Xin/0000-0002-7491-8928
ZR 0
TC 5
Z8 0
ZS 0
ZB 0
Z9 5
SN 0925-8388
UT CCC:000446316500041
ER

PT J
AU Ma, Shuan
   Yang, Yanjie
   Li, Ang
   Zhou, Shiqi
   Shi, Lan
   Wang, Shaolan
   Liu, Mabao
TI Effects of temperature on microstructure and mechanical properties of
   IN718 reinforced by reduced graphene oxide through spark plasma
   sintering
SO JOURNAL OF ALLOYS AND COMPOUNDS
VL 767
BP 675
EP 681
PD OCT 30 2018
PY 2018
AB The research of Nickel-based superalloys with excellent mechanical
   properties is of significance for aerospace. Here we report the effect
   of sintering temperature of 850 degrees C, 900 degrees C and 950 degrees
   C with the heating rate of 100 degrees C/min via spark plasma sintering
   (SPS) on Inconel 718 (IN718) superalloy reinforced with 0.25 wt. %
   reduced oxide graphene (RGO). The microstructures and mechanical
   properties of IN718-RGO composite were investigated by scanning electron
   microscopy (SEM) and MTS servo hydraulic testing machine, respectively.
   SEM results demonstrate that the RGO is almost uniformly distributed
   into the IN718 powders after 3D rock-milling for 8 h. The mechanical
   properties of the composite increase with increasing the sintering
   temperature. When the sintering temperature is 950 degrees C, a relative
   density of 92.5%, a microhardness of 375 Hv and an ultimate compressive
   strength of 1748.20 MPa after aging heat treatment was obtained for the
   IN718-0.25 wt. % RGO, respectively. The fracture mechanism of the
   composite changes from intergranular fracture to transgranular fracture
   with the sintering temperature increasing. (C) 2018 Elsevier B.V. All
   rights reserved.
ZB 0
TC 9
ZR 0
Z8 0
ZS 0
Z9 9
SN 0925-8388
UT CCC:000446316500083
ER

PT J
AU Ou, Meiqiong
   Ma, Yingche
   Ge, Hualong
   Chen, Bo
   Zheng, Shijian
   Liu, Kui
TI Effect of long-term aging on the microstructure, stress rupture
   properties and deformation mechanisms of a new cast nickel base
   superalloy
SO MATERIALS SCIENCE AND ENGINEERING A-STRUCTURAL MATERIALS PROPERTIES
   MICROSTRUCTURE AND PROCESSING
VL 736
BP 76
EP 86
PD OCT 24 2018
PY 2018
AB The microstructure, stress rupture properties and deformation mechanisms
   of a new alloy during long-term aging were investigated. The
   microstructure evolution mainly included the coarsening of gamma' phase
   and the precipitation of eta phase. During aging at 700 degrees C, 750
   degrees C and 800 degrees C, the coarsening rate k of gamma' phase was
   about 7.818 nm(3)/h, 42.927 nm(3)/h and 178.226 nm(3)/h, respectively.
   The activation energy Q for gamma' coarsening was about 279.98 kJ/mol,
   which meant that element diffusion controlled the coarsening of gamma'
   phase. After aging at 750 degrees C for 3000 h and 800 degrees C for
   2000 h, a new needle-like eta phase was precipitated near GBs and around
   MC carbides, then grew into the grain interiors. The quantity of eta
   phase increased with the increase of aging time. With the growth of eta
   phase, gamma' depleted zones were found around eta phase. This was
   principally because both gamma' phase and eta phase were enriched in Ni
   and Ti, and the growing up of I phase absorbed gamma' phase. After aging
   at 700 degrees C for 300-3000 h and 750 degrees C for 300-2000 h, the
   stress rupture life at 750 degrees C/430 MPa remained at a high level
   and most of them were higher than 100 h. That was because the slightly
   grown-up gamma' phase acted as strong obstacles to the dislocation
   motion, Orowan bypassing combing stacking fault shearing acted as the
   dominant mechanism during stress rupture deformation. After aging at 750
   degrees C and 800 degrees C for 3000 h, the stress rupture life
   decreased to 45.7 h and 7.68 h, respectively. One reason was that the
   seriously grown-up gamma' phase was very hard to impede the dislocation
   motion, almost all gamma' phases were cut by dislocations with leaving
   stacking faults inside them during stress rupture deformation. The other
   reason was that needle-like eta phase promoted dislocation pile-up and
   contributed to the nucleation of micro-cracks, meanwhile the gamma'
   depleted zones could be conductive to the propagation of micro-cracks.
OI Ge, Hualong/0000-0002-2733-5113
ZR 0
ZS 0
ZB 0
TC 6
Z8 1
Z9 6
SN 0921-5093
UT CCC:000447573400008
ER

PT J
AU Caccia, M.
   Tabandeh-Khorshid, M.
   Itskos, G.
   Strayer, A. R.
   Caldwell, A. S.
   Pidaparti, S.
   Singnisai, S.
   Rohskopf, A. D.
   Schroeder, A. M.
   Jarrahbashi, D.
   Kang, T.
   Sahoo, S.
   Kadasala, N. R.
   Marquez-Rossy, A.
   Anderson, M. H.
   Lara-Curzio, E.
   Ranjan, D.
   Henry, A.
   Sandhage, K. H.
TI Ceramic-metal composites for heat exchangers in concentrated solar power
   plants
SO NATURE
VL 562
IS 7727
BP 406
EP +
PD OCT 18 2018
PY 2018
AB The efficiency of generating electricity from heat using concentrated
   solar power plants (which use mirrors or lenses to concentrate sunlight
   in order to drive heat engines, usually involving turbines) may be
   appreciably increased by operating with higher turbine inlet
   temperatures, but this would require improved heat exchanger materials.
   By operating turbines with inlet temperatures above 1,023 kelvin using
   closed-cycle high-pressure supercritical carbon dioxide (sCO(2))
   recompression cycles, instead of using conventional (such as subcritical
   steam Rankine) cycles with inlet temperatures below 823 kelvin(1-3), the
   relative heat-to-electricity conversion efficiency may be increased by
   more than 20 per cent. The resulting reduction in the cost of
   dispatchable electricity from concentrated solar power plants (coupled
   with thermal energy storage(4-6)) would be an important step towards
   direct competition with fossil-fuel-based plants and a large reduction
   in greenhouse gas emissions(7). However, the inlet temperatures of
   closed-cycle high-pressure sCO(2) turbine systems are limited(8) by the
   thermomechanical performance of the compact, metal-alloy-based,
   printed-circuittype heat exchangers used to transfer heat to sCO(2).
   Here we present a robust composite of ceramic (zirconium carbide, ZrC)
   and the refractory metal tungsten (W) for use in printed-circuit-type
   heat exchangers at temperatures above 1,023 kelvin(9). This composite
   has attractive high-temperature thermal, mechanical and chemical
   properties and can be processed in a cost-effective manner. We
   fabricated ZrC/W-based heat exchanger plates with tunable channel
   patterns by the shape-and-size-preserving chemical conversion of porous
   tungsten carbide plates. The dense ZrC/W-based composites exhibited
   failure strengths of over 350 megapascals at 1,073 kelvin, and thermal
   conductivity values two to three times greater than those of iron- or
   nickel-based alloys at this temperature. Corrosion resistance to sCO(2)
   at 1,023 kelvin and 20 megapascals was achieved 19 by bonding a copper
   layer to the composite surface and adding 50 parts per million carbon
   monoxide to sCO(2). Techno-economic analyses indicate that ZrC/W-based
   heat exchangers can strongly outperform nickel-superalloy-based
   printed-circuit heat exchangers at lower cost.
OI Anderson, Mark/0000-0002-8483-2714
ZS 0
Z8 1
TC 10
ZR 0
ZB 1
Z9 10
SN 0028-0836
UT CCC:000447807100057
PM 30333580
ER

PT J
AU Jiang, He
   Dong, Jianxin
   Zhang, Maicang
TI Phase transformation of alloy 617B during 10000 h aging: An element
   redistribution-related process
SO JOURNAL OF ALLOYS AND COMPOUNDS
VL 765
BP 586
EP 594
PD OCT 15 2018
PY 2018
AB The phase transformation characteristics of alloy 617B are investigated
   in the temperature range of 600 -800 degrees C for up to 10000 h using a
   combination of scanning electron microscopy (SEM), transmission electron
   microscopy (TEM) and precise chemical analysis. The gamma' phase is
   stable during 600-720 degrees C aging but degenerates quickly at 800
   degrees C. The M23C6 carbide shows a plate-like shape and has a
   cube-on-cube orientation relationship with the gamma matrix. The
   chemical composition and lattice parameter of phases are determined by
   precise chemical analysis. The phase evolution is an element
   diffusion-related process, and the element redistribution relationship
   is established here. In the precipitation and coarsening process, the
   gamma' phase absorbs the elements Al and Ti and rejects Cr and Mo
   elements into the matrix. M23C6 carbide is confirmed by chemical
   analysis to be rich in Cr and Mo. The rejected Cr and Mo elements from
   the gamma' phase can transfer into M23C6 carbide during the coarsening
   of M23C6 carbide. In addition, the Mo- and Cr-rich mu phase is detected,
   and the precipitation of the mu phase competes with M23C6 carbide for Mo
   and Cr. Hence, the interaction between phases should be taken into
   consideration for better control of microstructure stability in the
   alloy 617B. (C) 2018 Elsevier B.V. All rights reserved.
OI Jiang, He/0000-0001-6644-2707
TC 4
ZB 0
ZS 0
ZR 0
Z8 0
Z9 4
SN 0925-8388
UT CCC:000444341900072
ER

PT J
AU Baskaran, T.
   Arya, Shashi Bhushan
TI Hot corrosion resistance of air plasma sprayed ceramic Sm2SrAl2O7 (SSA)
   thermal barrier coatings in simulated gas turbine environments
SO CERAMICS INTERNATIONAL
VL 44
IS 15
BP 17695
EP 17708
PD OCT 15 2018
PY 2018
AB Samarium strontium aluminate (Sm2SrAl2O7-SSA) and Yttria-stabilized
