Repository: MatInfoUB/NLP-Queries

File: Cobalt_superalloys_thermomechanical_processing2.txt (part 4 of 4)
FN Clarivate Analytics Web of Science
AB The influence of cubic boron nitride (CBN) grinding on fatigue strength
   was investigated on an annealed carbon steel, a quenched and tempered
   carbon steel at room temperature, and a nickel-base superalloy, Inconel
   718, at room temperature and 500 degrees C, The results were discussed
   from several, viewpoints! including surface roughness, residual stress,
   and work hardening or softening due to CBN grinding. The fatigue
   strength increased upon CBN grinding at room temperature. primarily
   because of the generation of compressive residual stress in the surface
   region. Hen-ever, in the case of Inconel 718, this marked increase in
   the fatigue strength tended to disappear at the elevated temperature due
   to the release of compressive residual stress and the decrease of crack
   growth resistance at an elevated temperature.
ZR 0
ZS 0
ZB 0
TC 10
Z8 2
Z9 10
SN 1059-9495
UT CCC:000079885500003
ER

PT J
AU Ogawa, K
   Minkov, D
   Shoji, T
   Sato, M
   Hashimoto, H
TI NDE of degradation of thermal barrier coating by means of impedance
   spectroscopy
SO NDT & E INTERNATIONAL
VL 32
IS 3
BP 177
EP 185
DI 10.1016/S0963-8695(98)00069-3
PD APR 1999
PY 1999
AB Nondestructive evaluation of thermal barrier coating (TBC) degradation
   during service operation has received a wide attention for service life
   prediction of advanced gas turbines. In this work, TBC on nickel base
   superalloy degraded at various degrees by thermal aging is investigated.
   Particularly, TBC and Metal-Chromium-Aluminum-Yttrium alloy (MCrAlY) (M
   indicates iron (Fe), cobalt (Co), nickel (Ni) or these combinations)
   bond coating interface where a detrimental reaction takes place and
   forms various reaction products during thermal aging, is studied in
   detail. Formation kinetics and physical properties of the reaction layer
   are evaluated by means of Impedance Spectroscopy (IS). Specimens aged at
   higher temperature and a longer aging time shows larger impedance. The
   impedance behavior of TBC and bond coating is found to be markedly
   changed by the formation of the reaction layer. Physical properties and
   thickness of the reaction layer are evaluated using the change of the
   impedance. A mechanistic interpretation of the cause of change in the
   physical properties and IS behavior are described. (C) 1999 Elsevier
   Science Ltd. All rights reserved.
ZS 0
ZR 0
TC 57
Z8 6
ZB 0
Z9 60
SN 0963-8695
UT CCC:000078821900009
ER

PT J
AU Gale, WF
   Guan, Y
TI Microstructure and mechanical properties of transient liquid phase bonds
   between NiAl and a nickel-base superalloy
SO JOURNAL OF MATERIALS SCIENCE
VL 34
IS 5
BP 1061
EP 1071
DI 10.1023/A:1004504330294
PD MAR 1 1999
PY 1999
AB An investigation of microstructural development in transient liquid
   phase bonds between the B2 type intermetallic compound NiAl and a
   nickel-base superalloy MM-247 is presented in this paper. The bonds
   discussed in the paper employed pure copper interlayers. Based on
   edge-on transmission electron microscopy investigations, the paper
   examines both microstructural development at the bond-line and the
   influence of bonding on the adjacent substrates. The paper considers the
   epitaxial growth of the B2 type beta (nominally NiAl) phase into the
   joint and the formation of non-epitaxial beta-phase layers. The paper
   also examines the formation of second-phases, including the L1(2) type
   gamma'-phase (nominally Ni(3)(Al, Ti)), MX type carbides, sigma-phase
   intermetallics and elemental chromium and tungsten.
   Bond-line and adjacent substrate microstructures for the NiAl/Cu/MM-247
   bonds are correlated with joint mechanical properties determined by
   room-temperature shear testing. The paper compares the microstructure
   and mechanical properties of NiAl/Cu/MM-247 bonds with those of
   NiAl/Cu/Ni joints. (C) 1999 Kluwer Academic Publishers.
ZS 0
TC 11
ZR 0
Z8 1
ZB 0
Z9 11
SN 0022-2461
UT CCC:000079647800023
ER

PT J
AU Balikci, E
   Mirshams, RA
   Raman, A
TI Microstructure evolution in polycrystalline IN738LC in the range 1120 to
   1250 degrees C
SO ZEITSCHRIFT FUR METALLKUNDE
VL 90
IS 2
BP 132
EP 140
PD FEB 1999
PY 1999
AB The evolution of different microstructural features in the superalloy
   IN738LC, held in the temperature range 1120 to 1250 degrees C and water
   quenched, is investigated in this study. The gamma' precipitate formed
   in IN738LC grows continuously in cuboidal shape at temperatures up to
   1130 degrees C, but a distinct duplex-size (very fine + coarse)
   precipitate morphology develops when the alloy is water quenched from
   the range 1140 to 1150 degrees C. Quenching from 1160 to 1225 degrees C
   produces a single fine-size precipitate microstructure, while analogous
   quenching from 1235 degrees C and 1250 degrees C produces no precipitate
   at all. Very fine precipitates (similar to 40 nm size) are formed after
   a short time dwell in the duplex-size range and they grow to the size of
   the normal fine precipitates (similar to 70 nm) obtained upon quenching
   from the range 1160 to 1225 degrees C. The fine ones do not grow beyond
   about 70 nm size in the duplex-size microstructure or in the single
   fine-size precipitate microstructure, even after very long time holding
   at the respective temperature range. Two different heat treatments were
   used to study the mechanism of precipitation leading to the duplex-size
   and the single fine-size precipitates. In Treatment I, fine gamma'
   precipitates (similar to 70 nm in size) obtained after 1200 degrees C/4
   h/WQ (water quenching to room temperature) solution treatment were
   subsequently allowed to coarsen in the temperature range 1140 to 1160
   degrees C. In the second treatment, coarsest gamma' precipitates
   (average size of similar to 700 nm) were first obtained by aging the
   above solution-treated alloy samples at 1120 degrees C/24 h/FC (furnace
   cooling to room temperature) and their dissolution and subsequent fine
   precipitate formation were later studied in the range 1140 to 1250
   degrees C. In the first treatment, duplex-size precipitate distribution
   after quenching from the range 1140 to 1150 degrees C was first observed
   with the SEM after about 30 min of soaking time, after the initial
   coarsening of the fine precipitates and partial dissolution of some of
   them.
   Thereafter, at 1140 degrees C, the coarse precipitates of the duplex
   microstructure were found to have kept on coarsening in the cuboidal
   mode up to about 4 hours of aging, while the very fine ones coarsened
   independently up to the fine size level. On the contrary, the coarse
   precipitates of the duplex-size microstructure were found to dissolve
   more easily at 1150 degrees C after reaching a certain maximum size.
   Dissolution starting from the corner was observed and the cuboidal
   morphology changed to near spheroidal through such dissolution. The
   latter morphology also was realized through particle agglomeration in
   this temperature range. Coarse precipitates obtained first at 1120
   degrees C started to dissolve faster and fine precipitates could be
   obtained within five minutes of dwell at 1140 degrees C. The fine
   precipitates are presumably of the "cooling" type and apparently gain
   shape during the quenching process. It is proposed, however, that their
   embryos, rich in solute content, should have been formed at the solution
   treating temperature in the range 1140 to 1225 degrees C, through
   possibly a spinodal-type transformation, since the fine precipitates
   cannot grow to the size of similar to 70 nm during vary rapid cooling
   under which they have been obtained. Activation energy for the
   coarsening of precipitates (in Treatment I) and for size reduction of
   the coarse precipitates by dissolution (in Treatment II) were calculated
   using the average sizes of coarse precipitates after agings for various
   time periods in this temperature range and quenching to room
   temperature. The values obtained indicate very high activation energy
   (685 +/- 15 kJ/mol) requirement for the coarsening of precipitates in
   the duplex-size precipitate formation zone (1140 to 1150 degrees C), but
   a very low activation energy (85 +/- 20 kJ/mol) is found to be
   sufficient for the coarse precipitate dissolution in this range of
   temperature.
RI BALIKCI, ERCAN/M-9878-2014
TC 14
ZR 0
ZB 0
Z8 0
ZS 0
Z9 14
SN 0044-3093
UT CCC:000079069300006
ER

PT J
AU Jones, RMF
   Jackman, LA
TI The structural evolution of superalloy ingots during hot working
SO JOM-JOURNAL OF THE MINERALS METALS & MATERIALS SOCIETY
VL 51
IS 1
BP 27
EP 31
DI 10.1007/s11837-999-0007-9
PD JAN 1999
PY 1999
AB This article provides an overview of structural changes that occur
   during the hot working of superalloys and provides insight into the use
   of precipitated particles and other thermomechanical factors to achieve
   desired structures. Examples will focus primarily on alloys 718 and 720,
   which are iron-nickel and nickel-based alloys, respectively. The
   availability of a second phase to control grain size is a characteristic
   of some iron-nickel- and nickel-based superalloys that is not usually
   available to cobalt-based superalloys; processing with and without the
   use of a precipitated phase that influences microstructures will be
   illustrated by the use of these examples.
ZS 1
Z8 5
TC 38
ZR 0
ZB 0
Z9 41
SN 1047-4838
UT CCC:000078076600004
ER

PT J
AU Jeutter, A
   Schutze, M
TI The role of HCl-impurities in the environment and Y for the high
   temperature corrosion of CoNiCrAl(Y)-coatings on a Ni-base-superalloy
   under complex loading conditions
SO MATERIALS AT HIGH TEMPERATURES
VL 16
IS 2
BP 71
EP 86
DI 10.3184/096034099783641209
PD 1999
PY 1999
AB The influence of small concentrations of HCl in synthetic air on the
   high-temperature corrosion of an Y-free and an Y-modified
   CoNiCrAl-coating on the directly solidified Ni-base superalloy CM247LC
   DS was investigated at 1,000 degrees C under isothermal and thermocyclic
   conditions, accompanied by acoustic emission measurements. Furthermore,
   thermomechanical fatigue tests were carried out. Both coatings formed an
   Al2O3-layer. Y had a positive influence on the scale adherence and
   changed the growth direction of the Al2O3-scale. Y-modified coatings
   showed substantial internal oxidation. Pore formation at the oxide/metal
   interface took place in the case of the Y-free coating during oxidation
   in synthetic air as well during oxidation in HCl-containing atmospheres
   leading to a decrease of scale adherance. No crack closure by oxidation
   was observed under thermomechanical fatigue conditions in the case of
   Y-modified coatings on the alloy CM247LC DS. For the Y-free coating in
   HCl-containing atmospheres scale damage could be detected by accoustic
   emission measurements even under isothermal oxidation.
RI Schutze, Michael/Z-3655-2019
ZR 0
TC 0
Z8 0
ZB 0
ZS 0
Z9 0
SN 0960-3409
UT CCC:000084125500002
ER

PT J
AU Wong, FMG
   Mitchell, NA
   Kato, T
   Nakajima, H
   Randall, R
   Morra, M
TI Characterization of incoloy 908 and avoidance of stress accelerated
   grain boundary oxidation (SAGBO) during ITER Model Coil fabrication
SO FUSION TECHNOLOGY
VL 34
IS 3
BP 815
EP 821
PN 2
PD NOV 1998
PY 1998
AB Incoloy 908, an iron-nickel base superalloy that was developed as a
   Nb(3)Sn jacket material for Cable-In-Conduit Conductors, has been
   selected as the jacket material for the International Thermonuclear
   Experimental Reactor (ITER) Toroidal Field (TF) and Central Solenoid
   (CS) coils. It has a coefficient of expansion matching Nb3Sn (to
   minimise Je and Tc degradation due to differential contraction after the
   reaction heat treatment). The alloy exhibits a characteristic of
   iron-nickel base superalloys: oxygen embrittlement along grain
   boundaries as a result of heating in an oxygen atmosphere when tensile
   surface stresses are present. For applications using Incoloy 908,.
   techniques are required to control levels of either oxygen or tensile
   surface stresses during heat treatment. R & D results performed to
   develop and qualify such techniques for industrial applications are
   presented. The work has concentrated on establishing the lowest
   achievable oxygen levels inside the cable space during the reaction heat
   treatment and determining the conditions that can be tolerated inside
   and outside the jacket before SAGBO occurs. The results were applied in
   the ITER Model Coil programmes, in which about 5.5 km of conductor have
   been successfully heat treated.
ZB 0
ZR 0
Z8 0
ZS 0
TC 4
Z9 4
SN 0748-1896
UT CCC:000077384500087
ER

PT J
AU Murty, SVSN
   Rao, BN
TI On the development of instability criteria during hotworking with
   reference to IN 718
SO MATERIALS SCIENCE AND ENGINEERING A-STRUCTURAL MATERIALS PROPERTIES
   MICROSTRUCTURE AND PROCESSING
VL 254
IS 1-2
BP 76
EP 82
DI 10.1016/S0921-5093(98)00764-3
PD OCT 15 1998
PY 1998
AB A simple instability condition based on the Ziegler's continuum
   principles as applied to large plastic Bow, is developed for delineating
   the regions of unstable metal flow during hot deformation. It can be
   used for any type of the Bow stress versus strain rate curve. This
   criterion has been validated using the flow stress data of IN 718 with
   microstructural observations. The optimum hat working conditions for the
   superalloy IT 718 are suggested based on the instability map. (C) 1998
   Elsevier Science S.A. All rights reserved.
OI S.V.S., Narayana Murty/0000-0001-5948-970X
ZB 0
Z8 26
ZR 0
ZS 0
TC 135
Z9 143
SN 0921-5093
UT CCC:000076521300008
ER

PT J
AU Mujahid, M
   Gater, CA
   Martin, JW
TI Microstructural study of a mechanically alloyed ODS superalloy
SO JOURNAL OF MATERIALS ENGINEERING AND PERFORMANCE
VL 7
IS 4
BP 524
EP 532
DI 10.1361/105994998770347684
PD AUG 1998
PY 1998
AB Extruded bars of oxide-dispersion-strengthened (ODS) alloy MA-6000 have
   been annealed isothermally as well as in temperature gradients. The
   temperatures used for annealing produced secondary recrystallization in
   all the samples, although the final grain aspect ratio was different for
   each annealing process. Interrupted gradient anneal experiments showed a
   curved secondary recrystallization front, with the surface
   recrystallizing at a lower temperature than the interior. It is believed
   this is caused indirectly by the strain gradients arising during
   extrusion. Grain-orientation analysis of recrystallized material
   revealed that a <110> fiber texture is present, A progressive grain
   reorientation toward <110> has been measured behind the
   recrystallization front using microbeam electron diffraction. In
   addition, changes in the distribution, size, and morphology of different
   types of precipitates and particles occurring during various stages of
   annealing have also been studied, Grain-boundary pinning by the stable
   oxide particles plays an important role in determining the grain growth
   behavior at high temperatures.
RI Mujahid, Mohammad/A-6542-2012; Gater, Catherine/
OI Mujahid, Mohammad/0000-0002-3454-0713; Gater,
   Catherine/0000-0003-0534-741X
ZB 0
ZR 0
Z8 0
TC 3
ZS 0
Z9 3
SN 1059-9495
UT CCC:000075115500012
ER

PT J
AU Zitnansky, M
   Zrnik, J
   Martinkovic, M
TI Developing processes of property improvement of nickel base superalloys
SO JOURNAL OF MATERIALS PROCESSING TECHNOLOGY
VL 78
IS 1-3
BP 204
EP 209
DI 10.1016/S0924-0136(97)00484-6
PD JUN 1 1998
PY 1998
AB In this paper, an interesting technical problem is to be solved
   concerning in particular composites with a metallic matrix and with
   continual strengthening fibres. The problem concerns metal transport in
   the liquid condition, using different pressure inlets and outlets of the
   form. The attempt to analyse the bonding among the fibres and metallic
   matrix is described. Analysis of the problem of bonding between the
   fibres and metallic matrix solved. Continuous fibre-reinforced metal
   matrix composites as a technological process is very interesting.
   Casting of continuous fibres is an especially appropriate fabrication
   technology when these materials are to be used in complex-shaped parts,
   or the components of an internal combustion engine. It is also an
   excellent method for producing these materials in thick section or in
   sections containing a variety of fibre orientations. However, casting in
   ambient atmosphere is not as well suited to the fabrication of thin,
   flat sheets, because of the difficulty in feeding molten metal over long
   distances through thin cross sections. If the pouring process is used in
   a high vacuum, we should expect very good or excellent results. In
   preparing the fibre preform, the arrangement of the fibres into the
   orientation, packing density and size desired in the finished part must
   be maintained. However, in both preform preparation and casting,
   significant modifications to the standard procedures must be made when
   casting metal composites. (C) 1998 Published by Elsevier Science S.A.
   All rights reserved.
RI Martinkovic, Maros/F-3403-2017
OI Martinkovic, Maros/0000-0002-5128-9786
TC 3
ZS 0
Z8 0
ZR 0
ZB 0
Z9 3
SN 0924-0136
UT CCC:000074643900032
ER

PT J
AU Asthana, R
   Tewari, SN
   Draper, SL
TI Strength degradation of sapphire fibers during pressure casting of a
   sapphire-reinforced Ni-base superalloy
SO METALLURGICAL AND MATERIALS TRANSACTIONS A-PHYSICAL METALLURGY AND
   MATERIALS SCIENCE
VL 29
IS 5
BP 1527
EP 1530
DI 10.1007/s11661-998-0370-0
PD MAY 1998
PY 1998
Z8 0
ZR 1
TC 11
ZS 0
ZB 0
Z9 12
SN 1073-5623
UT CCC:000073931000020
ER

PT J
AU Somani, MC
   Muraleedharan, K
   Prasad, YVRK
   Singh, V
TI Mechanical processing and microstructural control in hot working of hot
   isostatically pressed P/M IN-100 superalloy
SO MATERIALS SCIENCE AND ENGINEERING A-STRUCTURAL MATERIALS PROPERTIES
   MICROSTRUCTURE AND PROCESSING
VL 245
IS 1
BP 88
EP 99
DI 10.1016/S0921-5093(97)00698-9
PD APR 30 1998
PY 1998
AB The hot deformation behavior of hot isostatically pressed (HIPd) P/M
   IN-100 superalloy has been studied in the temperature range 1000-1200
   degrees C and strain rate range 0.0003-10 s(-1) using hot compression
   testing. A processing map has been developed on the basis of these data
   and using the principles of dynamic materials modelling. The map
   exhibited three domains: one at 1050 degrees C and 0.01 s(-1), with a
   peak efficiency of power dissipation of approximate to 32%, the second
   at 1150 degrees C and 10 s(-1), with a peak efficiency of approximate to
   36% and the third at 1200 degrees C and 0.1 s(-1), with a similar
   efficiency. On the basis of optical and electron microscopic
   observations, the first domain was interpreted to represent dynamic
   recovery of the gamma phase, the second domain represents dynamic
   recrystallization (DRX) of gamma in the presence of softer gamma', while
   the third domain represents DRX of the gamma phase only. The gamma'
   phase is stable upto 1150 degrees C, gets deformed below this
   temperature and the chunky gamma' accumulates dislocations, which at
   larger strains cause cracking of this phase. At temperatures lower than
   1080 degrees C and strain rates higher than 0.1 s(-1), the material
   exhibits flow instability, manifested in the form of adiabatic shear
   bands. The material may be subjected to mechanical processing without
   cracking or instabilities at 1200 degrees C and 0.1 s(-1), which are the
   conditions for DRX of the gamma phase. (C) 1998 Elsevier Science S.A.
   All rights reserved.
RI Singh, Vakil/F-6689-2014; Nath, S Shashi/B-5115-2009
OI Singh, Vakil/0000-0003-4111-8016; 
ZB 0
Z8 10
ZS 0
TC 57
ZR 0
Z9 60
SN 0921-5093
UT CCC:000073504100011
ER

PT J
AU Yoshiba, M
   Wada, K
   Harada, Y
TI Creep failure analysis of some plasma spray coating systems subjected to
   hot corrosion
SO JOURNAL OF THE JAPAN INSTITUTE OF METALS
VL 62
IS 4
BP 333
EP 342
DI 10.2320/jinstmet1952.62.4_333
PD APR 1998
PY 1998
AB Creep rupture properties and creep failure behavior in the hot corrosive
   environment by means of adopting molten salt were investigated of the
   plasma spray coated Ni-base superalloy systems with different spraying
   conditions, including the thermal barrier coating (TBC) system with the
   Y2O8-stabilized ZrO2 ceramic top-coat.
   Characteristic manners of the coating failure were observed in the
   different coating systems. The most significant creep rupture property
   degradation was found to occur in the air plasma sprayed (APS) NiCrAlY
   coating system (NA) in accidental and brittle manners, although thermal
   cycle susceptibility of the corrosion-induced premature rupture is
   rather mitigated. On the other hand, the TBC system (NVZ) was confirmed
   to minimize the corrosion-induced strength degradation mainly by virtue
   of effective protection of the coating layer against a general
   corrosion. In this TBC system, however, the existing top-coat defect
   associated with a segmentation structure was revealed to cause an
   extremely localized coating failure because of introducing the localized
   and intensive attack to the NiCrAlY under-coat layer just below the
   top-coat crack-opened.
   A possible failure mechanism and its affecting factors for the coating
   system failure were discussed mainly from the viewpoint of simultaneous
   stress-corrosion effect.
ZS 0
Z8 0
ZB 0
TC 2
ZR 0
Z9 2
SN 0021-4876
UT CCC:000074140500005
ER

PT J
AU Jovanovic, MT
   Miskovic, Z
   Lukic, B
TI Microstructure and stress-rupture life of polycrystal, directionally
   solidified, and single crystal castings of nickel-based IN 939
   superalloy
SO MATERIALS CHARACTERIZATION
VL 40
IS 4-5
BP 261
EP 268
DI 10.1016/S1044-5803(98)00013-8
PD APR-JUN 1998
PY 1998
AB A comparative investigation of microstructural and mechanical properties
   (stress-rupture life) in conventionally cast, directionally solidified,
   and single crystal IN 939 superalloy has been undertaken. Directional
   castings possess only a few columnar grains, all oriented in the < 100 >
   crystallographic direction, whereas only one grain is present in a
   single crystal. Single crystals are characterized by the highest values
   of stress-rupture life, much higher than those of directionally
   solidified and, especially, polycrystal castings, which is accounted for
   by the absence of grain boundaries. (C) Elsevier Science Inc., 1998.
ZB 0
Z8 2
ZS 0
ZR 1
TC 18
Z9 19
SN 1044-5803
UT CCC:000075113100006
ER

PT J
AU Valles, JL
   Arrell, DJ
TI Simulation of precipitate coalescence in the solidification structures
   of superalloys
SO COMPUTATIONAL MATERIALS SCIENCE
VL 9
IS 1-2
BP 218
EP 228
DI 10.1016/S0927-0256(97)00077-3
PD DEC 1997
PY 1997
AB A recently published criterion to predict anisotropic coarsening in
   single crystal nickel-base superalloys under multiaxial stress
   conditions, based on the interfacial mismatch dislocations between the
   two phases present in these materials has been incorporated into an
   anisotropic lattice gas employed in a Monte Carlo simulation. This has
   been used to simulate the effect of residual stresses within the casting
   mesostructure on the anisotropy coalescence of precipitates within the
   commercial alloy SRR99 under thermal and thermo-mechanical treatment. A
   series of lattice configurations reproducing a sequence of cross
   sections through the casting structure are presented. Modelling results
   are Pound to compare well with experimental data. (C) 1997 Elsevier
   Science B.V.
TC 0
ZB 0
ZS 0
Z8 0
ZR 0
Z9 0
SN 0927-0256
UT CCC:000071348200025
ER

PT J
AU Su, CY
   Chou, CP
   Wu, BC
   Lih, WC
TI Plasma transferred are repair welding of the nickel-base superalloy
   IN-738LC
SO JOURNAL OF MATERIALS ENGINEERING AND PERFORMANCE
VL 6
IS 5
BP 619
EP 627
DI 10.1007/s11665-997-0055-7
PD OCT 1997
PY 1997
AB Plasma transferred are welding (PTA) has been considered a promising
   process t
   The objective of this investigation was to study the effect of PTA
   welding on the repairing of IN-738LC superalloy components, Tensile
   tests were conducted on specimens welded with various combinations of
   parameters, Room temperature, 760 degrees C, and 980 degrees C were
   selected Its tensile test temperatures, High-temperature phase
   transformed, during solidification, were identified by differential
   thermal analysis (DTA), The weld-pool shapes and microstructures of
   welded specimens prepared by various welding parameters were evaluated
   by optical metallography (OM), a scanning electron microscope (SEM)
   equipped with energy dispersive x-ray spectrometer (EDS), and
   microhardness testing.
   Results of this study showed that PTA welded specimens exhibited 96%
   nominal tensile strength of IN-738LC base materials, Specimen failure
   was observed predominantly in the base materials instead of in the
   heat-affected zone (HAZ) for gas tungsten are weld (GTAW) repair
   weldments, IN-738LC is considered susceptible to weld cracking during
   fusion welding; however, using a low-input heat repair welding process
   (PTA), cracking susceptibility could be minimized by the optimized
   welding parameters.
ZR 0
TC 27
ZB 0
Z8 3
ZS 1
Z9 29
SN 1059-9495
UT CCC:A1997XY94800011
ER

PT J
AU NASH, P
   WU, SH
   UR, SC
   DOLLAR, M
TI DESIGN OF DISPERSION-STRENGTHENED NIAL
SO MATERIALS TRANSACTIONS JIM
VL 36
IS 2
BP 351
EP 356
DI 10.2320/matertrans1989.36.351
PD FEB 1995
PY 1995
AB Recent work on the development of mechanically alloyed, dispersion
   strengthened NiAl is reviewed. The alloy design approach used in our
   research group to address the shortcomings of monolithic, cast NiAl are
   outlined. Significant progress has been made in establishing the
   thermomechanical processing steps necessary to produce a large grain
   aspect ratio microstructure without substantial dispersoid coarsening.
   Some new results on the creep resistance of AIN dispersion strengthened
   NiA1 are presented. Finally, possible directions for continued
   development of this material are discussed.
OI Nash, Philip/0000-0003-2975-8512
ZB 0
ZR 0
TC 8
ZS 0
Z8 3
Z9 11
SN 0916-1821
UT CCC:A1995QW62600033
ER

EF
