Repository: MatInfoUB/NLP-Queries

File: Cobalt_superalloys_thermomechanical_processing3.txt (part 4 of 21)
FN Clarivate Analytics Web of Science
   better high temperature oxidation resistance than those of other
   Ni-based and Fe-based porous metals. The catastrophic degradation of
   oxidation resistance especially at very high temperature was not
   observed up to 1100 degrees C in this porous metal. The micro-mechanism
   of high temperature oxidation of Ni-Cr-Al porous metal was also
   discussed.
OI Lee, Kee-Ahn/0000-0003-2149-3871
ZR 0
ZB 0
TC 4
ZS 0
Z8 0
Z9 4
SN 1598-9623
UT CCC:000341283700014
ER

PT J
AU Li, Zhigang
   Zhang, Lanting
   Sun, Nairong
   Sun, Yanle
   Shan, Aidang
TI Effects of prior deformation and annealing process on microstructure and
   annealing twin density in a nickel based alloy
SO MATERIALS CHARACTERIZATION
VL 95
BP 299
EP 306
PD SEP 2014
PY 2014
AB The nickel based alloys with different Sigma 3 boundary density were
   achieved by cold-rolling and subsequent annealing treatment. Electron
   backscattered diffraction analysis showed that the grain size
   distribution changed with the processing parameters, and the
   discontinuous Sigma 3 boundary became continuous with the increase of
   prior deformation level. Furthermore, the Sigma 3 boundary density was
   found to be manipulated by both grain size distribution and Sigma 3
   boundary density per grain which showed an increasing trend with prior
   deformation level and annealing temperature. (C) 2014 Elsevier Inc. All
   rights reserved.
ZB 0
TC 14
ZS 0
Z8 1
ZR 0
Z9 14
SN 1044-5803
UT CCC:000340989900035
ER

PT J
AU Yeh, A. C.
   Huang, Y. H.
   Tsao, T. K.
   Chang, S. C.
   Li, M. Y.
   Kuo, S. M.
   Kuo, C. M.
TI Investigations on the high temperature properties of a superalloy after
   microstructure engineering
SO JOURNAL OF ALLOYS AND COMPOUNDS
VL 605
BP 142
EP 148
PD AUG 25 2014
PY 2014
AB Special boundaries have the potential to improve high temperature
   properties of metal alloys, and a type of microstructure engineerings
   called grain boundary engineering (GBE) can increase fractions of
   special boundaries and optimize their distribution in the
   microstructure. The present study has found that unavoidable
   microstructure changes associated with the formation of titanium
   carbonitride (Ti(C, N)) could occur during the process of GBE in a solid
   solution strengthen Incoloy800H superalloy. Experimental results
   indicate that although fraction of non-twin type Sigma 3 special
   boundaries could be increased by multiple-cycles of thermomechanical
   processes, the presence of Ti(C, N) hindered the migration of grain
   boundary, and affected both grain size and special boundary formation.
   Although formation of non-twin type Sigma 3 special boundaries in the
   superalloy had lead to improvements in oxidation resistances, its creep
   resistance was degraded in present study; to elucidate the underlying
   mechanisms, correlations between minimum creep strain rate, grain size,
   and the fractions of special boundaries have been determined. (C) 2014
   Elsevier B. V. All rights reserved.
ZB 1
Z8 0
ZR 0
ZS 0
TC 3
Z9 3
SN 0925-8388
UT CCC:000335927500022
ER

PT J
AU Webler, R.
   Neumeier, S.
   Goeken, M.
TI Characterization of Oxidation Protection Coatings for High Temperature
   Applications by Means of Nanoindentation and Scanning Electron
   Microscopy Methods
SO PRAKTISCHE METALLOGRAPHIE-PRACTICAL METALLOGRAPHY
VL 51
IS 8
BP 568
EP 582
PD AUG 2014
PY 2014
AB Oxidation protection coatings are required for thermally highly stressed
   components such as turbine blades in aircraft engines. Cyclic oxidation
   experiments were performed on a NiCoCrAlY protective coating of a
   nickel-based superalloy and hardness and modulus of elasticity
   (mechanical properties) were determined by nanoindentation before and
   after the experiments. Microstructure and chemical composition were
   characterized by means of scanning electron microscopy. Here, the focus
   is on the phase identification by combining electron backscatter
   diffraction and energy dispersive X-ray spectroscopy. Findings indicate
   that the chemical composition strongly influences the mechanical
   properties.
RI Neumeier, Steffen/F-7092-2017; Goken, Mathias/F-7940-2015
OI Neumeier, Steffen/0000-0001-7853-0368; Goken,
   Mathias/0000-0002-3226-0304
TC 0
ZR 0
ZB 0
Z8 0
ZS 0
Z9 0
SN 0032-678X
UT CCC:000344432000003
ER

PT J
AU Szczotok, A.
   Chmiela, B.
TI Effect of Heat Treatment on Chemical Segregation in CMSX-4 Nickel-Base
   Superalloy
SO JOURNAL OF MATERIALS ENGINEERING AND PERFORMANCE
VL 23
IS 8
BP 2739
EP 2747
PD AUG 2014
PY 2014
AB Superalloys display a strong tendency toward chemical segregation during
   solidification. Therefore, it is of great importance to develop
   appropriate techniques for the melting and casting of superalloys.
   Elements partitioning between the gamma and gamma' phases in single
   crystal superalloys have been investigated by several authors using
   electron probe microanalysis (Hemmersmeier and Feller-Kniepmeier Mater
   Sci Eng A 248:87-97, 1998; Kearsey et al. Intermetallics 12:903-910,
   2004; Kearsey et al. Superalloys 2004, pp 801-810, 2004; D'Souza et al.
   Mater Sci Eng A 490:258-265, 2008). We examined the effect of the
   particular stages of standard heat treatment (solution treatment and
   ageing) applied to CMSX-4 single crystal superalloy on chemical
   segregation that occurs between dendrites and interdendritic areas.
   Dendritic structures were observed using a scanning electron microscope.
   Analyses of the chemical composition were performed using energy
   dispersive x-ray spectroscopy. The obtained qualitative and quantitative
   results for the concentrations of elements enabled us to confirm the
   dendritic segregation in as-cast CMSX-4 superalloy. The concentrations
   of some refractory elements (tungsten, rhenium) were much greater in
   dendrites than in interdendritic areas. However, these differences in
   chemical composition gradually decreased during heat treatment. The
   results obtained in this study warrant further examination of the
   diffusion processes of elements during heat treatment of the
   investigated superalloy, and of the kinetics of diffusion.
RI Szczotok, Agnieszka/N-7554-2014
TC 11
ZR 0
Z8 1
ZB 0
ZS 0
Z9 11
SN 1059-9495
UT CCC:000340376900001
ER

PT J
AU le Graverend, J. -B.
   Cormier, J.
   Gallerneau, F.
   Villechaise, P.
   Kruch, S.
   Mendez, J.
TI A microstructure-sensitive constitutive modeling of the inelastic
   behavior of single crystal nickel-based superalloys at very high
   temperature
SO INTERNATIONAL JOURNAL OF PLASTICITY
VL 59
BP 55
EP 83
PD AUG 2014
PY 2014
AB The prediction of the viscoplastic behavior of nickel-based single
   crystal superalloys remains a challenging issue due to the complex
   loadings encountered in aeronautical engine components such as high
   pressure turbine blades. Under particular in-service conditions, these
   materials may experience temperature cycles which promote the
   dissolution of the strengthening gamma' phase of the material on
   (over)heating, and subsequent precipitation on cooling, leading to a
   transient viscoplastic behavior.
   Within this context, a model was recently developed by Cormier and
   Cailletaud (2010) to fulfill the effects of fast microstructure
   evolutions occurring upon high temperature non-isothermal loadings. New
   internal variables were introduced in the crystal plasticity framework
   to take into account microstructure evolutions such as gamma'
   dissolution/precipitadon and dislocation recovery processes which are
   known to control the creep behavior and life. Nevertheless, this model
   did not consider the gamma' directional coarsening, one of the main
   microstructural evolutions occurring specifically at high temperature.
   In addition, no kinematic hardening was considered to describe the
   mechanical behavior, leading to a poor description of cyclic loadings.
   This paper details the development of a new model by introducing new
   internal variables for both modeling the gamma' directional coarsening
   and the evolutions of isotropic and kinematic hardening under complex
   loading paths.
   This model was calibrated using monotonous and cyclic experiments
   performed on [001] oriented single-crystal samples and both under
   isothermal and non-isothermal conditions. Thereby, it is able to predict
   microstructural evolutions for complex thermal and mechanical loadings
   as well as internal stress evolutions whatever the thermomechanical
   history. The model efficiency was highlighted by comparing FEM
   simulation and experimental results of a non-isothermal creep test on a
   notched sample (i.e. under complex mechanical stress state). (C) 2014
   Elsevier Ltd. All rights reserved.
RI Cormier, Jonathan/I-5348-2012
ZS 0
TC 60
ZB 0
ZR 0
Z8 4
Z9 61
SN 0749-6419
UT CCC:000337999400004
ER

PT J
AU Bi, Guijun
   Sun, Chen-Nan
   Chen, Hui-chi
   Ng, Fern Lan
   Ma, Cho Cho Khin
TI Microstructure and tensile properties of superalloy IN100 fabricated by
   micro-laser aided additive manufacturing
SO MATERIALS & DESIGN
VL 60
BP 401
EP 408
PD AUG 2014
PY 2014
AB Layer by layer fabrication using micro-laser aided additive
   manufacturing (micro-LAAM) was successfully implemented on nickel-base
   superalloy IN100. It is known that IN100, a type of superalloy having
   high titanium and aluminum contents, has poor weldability due to weld
   liquation cracking in the heat-affected zone (HAZ) and strain age
   cracking. In this study, micro-LAAM process was optimized through a set
   of designed experiments to eliminate crack formation and reduce
   porosity. It was found that the crack-free deposition can be achieved
   owing to the fact that micro-LAAM process used in this study had very
   low heat input. Three distinct sizes of gamma ' precipitates were
   observed on the post heat-treated samples. The volume fractions of gamma
   to gamma ' phases were found to be approximately 60-40%. Microstructure
   and chemical analysis results showed that gamma ' phase was embedded
   within gamma-Ni matrix while various carbides (MC, M23C6 and M6C) were
   observed as precipitates at grain boundaries or within grains. Electron
   backscatter diffraction (EBSD) was used to compare grain morphologies
   and size distribution of three distinctly different regions on each
   layer. The achieved ultimate tensile strength and yield strength are
   much better than the minimum requirements specified in aerospace
   material specification 5397 for cast IN100. (C) 2014 Elsevier Ltd. All
   rights reserved.
RI Bi, Guijun/P-9289-2019; Bi, Guijun/
OI Bi, Guijun/0000-0002-3931-4301
TC 50
ZR 0
ZS 0
Z8 3
ZB 0
Z9 51
SN 0261-3069
UT CCC:000336668000049
ER

PT J
AU Li, Z.
   Xu, Q.
   Xiong, J.
   Li, J.
   Liu, B.
TI Simulation and experiments on plasticity and recrystallisation in SX
   superalloys by investment casting
SO MATERIALS RESEARCH INNOVATIONS
VL 18
BP 331
EP 335
SU 4
PD JUL 2014
PY 2014
AB Modelling and targeted experimentation on the rod casting with ceramic
   core were used to quantify the plasticity, recrystallisation during the
   subsequent solution heat treatment, as a result of the different thermal
   contractions of the metal, ceramic shell and core during directional
   solidification. Thermal-elastic-plastic analysis was carried out with
   the high temperature plasticity assumed to be the rate independent,
   considering the orthotropic characteristics of single crystal nickel
   base superalloys. The calculation results indicate that the plasticity
   occurs mainly during two stages: the initial solidification stages
   (around solidus) owing to its low immediate yield strength, and the
   later solidification stage (below 800 degrees C) due to the thermal
   contraction. The influential factors, such as wall and shell thickness,
   flanges, etc., are analysed. Experimentally, recrystallisation takes
   place in the thin walled areas due to broken or buckled cores, which
   agrees well with the plasticity calculations.
ZB 0
ZR 0
Z8 0
TC 4
ZS 0
Z9 4
SN 1432-8917
UT CCC:000346178400068
ER

PT J
AU Zhang, H.
   Pei, Y.
   Li, S.
   Gong, S.
TI Effect of process parameters on microstructures and properties of DZ125
   superalloy solidified by LMC
SO MATERIALS RESEARCH INNOVATIONS
VL 18
BP 385
EP 389
SU 4
PD JUL 2014
PY 2014
AB High thermal gradient in the interface region of melting and solidified
   metal during the unidirectional solidification has significant impact on
   the microstructures and mechanical properties of the castings. In this
   paper, DZ125 superalloy was solidified by directional equipment
   associated with liquid metal cooling medium of Ga-In alloy. Several
   process parameters have been chosen in order to understand the effect of
   thermal gradient on the castings. Comparing with traditional high rate
   solidification prepared DZ125 superalloy, the results show that element
   segregation such as Al, Ti, W and Mo was decreased with high thermal
   gradients or high withdraw rates, the precipitation of low melting phase
   in the interdendritic region was suppressed and the sizes of eutectic
   and gamma' phase were both refined. Stress-rupture test was carried out
   at 980 degrees C/235 MPa after heat treatment. Obvious stress-rupture
   improvement has been observed, and the stress-rupture life decrease at
   high withdrawal rate due to the column grain discontinuity and
   deflection.
Z8 1
TC 3
ZR 0
ZS 0
ZB 0
Z9 3
SN 1432-8917
UT CCC:000346178400078
ER

PT J
AU Liu, Y.
   Li, S.
   Pei, Y.
   Zhang, H.
   Gong, S.
TI Precipitation of gamma ' phases during slow cooling of nickel based
   superalloy
SO MATERIALS RESEARCH INNOVATIONS
VL 18
BP 390
EP 394
SU 4
PD JUL 2014
PY 2014
AB In this paper, the precipitation behaviour of gamma' phases during
   cooling after solution treatment has been investigated. An experimental
   superalloy with a large gamma' volume fraction was employed, and the
   average cooling rate was ca. 5 degrees C min(-1). In order to
   investigate the forming of precipitates at different temperature stages,
   interrupt quenching was used during the cooling process. As the results
   show, the gamma' precipitates change from monomodal to multimodal size
   distributions with quenching temperature. On the one hand, the large
   gamma' phases were mainly formed by coalescing and merging. On the other
   hand, small gamma' in the matrix were continuously precipitated during
   the cooling process, and the nucleation was not shut off until quenching
   at 1100 degrees C. The precipitation mechanism is also discussed in this
   paper.
ZS 0
Z8 0
TC 0
ZB 0
ZR 0
Z9 0
SN 1432-8917
UT CCC:000346178400079
ER

PT J
AU Meng, J.
   Wang, L.
   Jin, T.
   Sun, X. F.
   Hu, Z. Q.
TI Recrystallisation nucleation of nickel base single crystal superalloy
   under compression
SO MATERIALS RESEARCH INNOVATIONS
VL 18
BP 435
EP 437
SU 4
PD JUL 2014
PY 2014
AB Recrystallisation nucleation of a nickel base single crystal superalloy
   cold deformed by compression and annealed at various temperatures has
   been investigated. The specimens were compressed using universal testing
   machine under an initial strain rate of 5x10(-4) s(-1) at room
   temperature. Annealing temperatures were chosen from 1100 to 1300
   degrees C. The microstructure changes of the deformed and annealed
   samples were observed by optical microscopy, SEM with electron
   backscatter diffraction and TEM. It has been found that the surface and
   dendritic core are the preferential nucleation sites of recrystallised
   nucleus. The surface may lead to dislocation loss and relaxation of long
   range stresses, which will induce the recrystallised grains. At the
   dendritic core, rapid dissolution of gamma' particles during annealing
   reduces the resistance of grain boundary migration. Nucleation by low
   angle boundary migration and bow was confirmed during the
   recrystallisation of nickel base single crystal superalloy.
Z8 1
ZR 0
TC 1
ZS 0
ZB 0
Z9 1
SN 1432-8917
UT CCC:000346178400087
ER

PT J
AU Puppala, Ganesh
   Moitra, Aniruddha
   Sathyanarayanan, S.
   Kaul, Rakesh
   Sasikala, G.
   Prasad, Ram Chandra
   Kukreja, Lalit M.
TI Evaluation of fracture toughness and impact toughness of laser rapid
   manufactured Inconel-625 structures and their co-relation
SO MATERIALS & DESIGN
VL 59
BP 509
EP 515
PD JUL 2014
PY 2014
AB The present study involves evaluation of fracture toughness and Charpy
   impact toughness of Inconel 625 structures fabricated by laser based
   additive manufacturing. The results of crack tip opening displacement
   (CTOD) fracture toughness are close to those reported for the Inconel
   625 weld metal. The nature of the load-time traces of instrumented
   Charpy impact tests revealed that the alloy Inconel 625 in laser
   fabricated condition was associated with fully ductile behavior with
   Charpy V-Notch impact energy in the range of 48-54 J. Stress relieving
   heat treatment at 950 degrees C for 1 h has resulted in marginal
   improvement in the impact toughness by about 10%, whereas no clear
   evidence of such improvement is seen in the CTOD fracture toughness.
   Fractographic examination of the Charpy specimens and the results of the
   instrumented impact tests imply that the mechanism of crack growth was
   propagation controlled under dynamic loading conditions. Dynamic
   fracture parameters were estimated from the instrumented impact test
   data and compared with the experimentally evaluated fracture toughness
   results. (C) 2014 Elsevier Ltd. All rights reserved.
ZS 0
Z8 1
TC 18
ZB 0
ZR 0
Z9 18
SN 0264-1275
UT CCC:000336456500061
ER

PT J
AU Vesel, Alenka
   Drenik, Aleksander
   Elersic, Kristina
   Mozetic, Miran
   Kovac, Janez
   Gyergyek, Tomaz
   Stockel, Jan
   Varju, Jozef
   Panek, Radomir
   Balat-Pichelin, Marianne
TI Oxidation of Inconel 625 superalloy upon treatment with oxygen or
   hydrogen plasma at high temperature
SO APPLIED SURFACE SCIENCE
VL 305
BP 674
EP 682
PD JUN 30 2014
PY 2014
AB Initial stages of Inconel 625 superalloy (Ni60Cr30Mo10Ni4Nb1) oxidation
   upon short treatment with gaseous plasma at different temperatures up to
   about 1600 K were studied. Samples were treated for different periods up
   to a minute by oxygen or hydrogen plasma created with a microwave
   discharge in the standing-wave mode at a pressure of 40 Pa and a power
   500W. Simultaneous heating of the samples was realized by focusing
   concentrated solar radiation from a 5 kW solar furnace directly onto the
   samples. The morphological changes upon treatment were monitored using
   scanning electron microscopy, compositional depth profiling was
   performed using Auger electron spectroscopy, while structural changes
   were determined by X-ray diffraction. The treatment in oxygen plasma
   caused formation of metal oxide clusters of three dimensional
   crystallites initially rich in nickel oxide with the increasing chromium
   oxide content as the temperature was increasing. At about 1100K iron and
   niobium oxides prevailed on the surface causing a drop of the material
   emissivity at 5 pm. Simultaneously the NiCr2O4 compound started growing
   at the interface between the oxide film and bulk alloy and the compound
   persisted up to temperatures close to the Inconel melting point.
   Intensive migration of minority alloying elements such as Fe and Ti was
   observed at 1600K forming mixed surface oxides of sub-micrometer
   dimensions. The treatment in hydrogen plasma with small admixture of
   water vapor did not cause much modification unless the temperature was
   close to the melting point. At such conditions aluminum segregated on
   the surface and formed well-defined Al2O3 crystals. (C) 2014 Elsevier
   B.V. All rights reserved.
RI Stockel, Jan/H-4810-2014; Panek, Radomir/G-7507-2014; Varju, Jozef/A-7349-2016; Gyergyek, Tomaz/J-3631-2017; Gyergyek, Tomaz/J-5132-2019; Mozetic, Miran/K-8784-2014; Vesel, Alenka/I-3934-2014; Elersic Filipic, Kristina/P-4693-2018; Balat-Pichelin, Marianne/
OI Panek, Radomir/0000-0002-6106-3422; Varju, Jozef/0000-0002-6888-6077;
   Gyergyek, Tomaz/0000-0002-7076-9064; Vesel, Alenka/0000-0003-3782-6001;
   Elersic Filipic, Kristina/0000-0002-0868-2603; Balat-Pichelin,
   Marianne/0000-0001-9064-1618
ZR 0
ZB 0
TC 12
ZS 0
Z8 0
Z9 12
SN 0169-4332
UT CCC:000336525400094
ER

PT J
AU Ding, X. F.
   Mi, T.
   Xue, F.
   Zhou, H. J.
   Wang, M. L.
TI Microstructure formation in gamma-gamma ' Co-Al-W-Ti alloys during
   directional solidification
SO JOURNAL OF ALLOYS AND COMPOUNDS
VL 599
BP 159
EP 163
PD JUN 25 2014
PY 2014
AB The microstructure formation process in Co-Al-W-Ti alloys was
   investigated through quenching performed during directional
   solidification. The phase transition route of the Co-Al-W-Ti alloys
   during directional solidification is determined as follows: L -> L +
   gamma -> L + gamma + (beta + gamma') -> L + gamma + gamma' + (beta +
   gamma') -> gamma + gamma' + beta + (beta + gamma'). The eutectic (beta +
   gamma'), primary gamma' and b are orderly deposited in terminal stages
   of solidification. The eutectic gamma' and beta are well distributed and
   nucleate in random directions. The gamma' particles are precipitated
   initially from the interdendritic Al-rich regions and subsequently from
   the dendritic region. The sizes of the gamma' particles close to the
   primary gamma' and beta phases are greater than that of the particles
   far from them. Since the growth of eutectic colonies restricts the
   interdendritic liquid convection at earlier stage of the terminal
   solidification, Co-Al-W-Ti alloys are resistant to the grain defect
   formation and suitable for fabricating single crystal components. (C)
   2014 Elsevier B. V. All rights reserved.
Z8 3
ZR 0
TC 8
ZS 0
ZB 0
Z9 9
SN 0925-8388
UT CCC:000333411100024
ER

PT J
AU Cheng, Liang
   Xue, Xiangyi
   Tang, Bin
   Liu, Degui
   Li, Jizhen
   Kou, Hongchao
   Li, Jinshan
TI Deformation behavior of hot-rolled IN718 superalloy under plane strain
   compression at elevated temperature
SO MATERIALS SCIENCE AND ENGINEERING A-STRUCTURAL MATERIALS PROPERTIES
   MICROSTRUCTURE AND PROCESSING
VL 606
BP 24
EP 30
PD JUN 12 2014
PY 2014
AB The hot deformation behavior of hot-rolled IN718 superalloy was studied
   by plane strain compression in the temperature range of 900-1050 degrees
   C and strain rate range of 10(-3)-10 s(-1). The results showed that the
   flow curves exhibit weak softening at most deformation conditions.
   However, intense softening caused by adiabatic heating was observed in
   the flow curves when the alloy was deformed at high strain rate (10
   s(-1)), and these curves are characterized by unique "double-peak" which
   cannot be observed in those under uniaxial compression. Intensive strain
   localization and dynamic recrystallization occurred in the deformed
   specimens. Constitutive model based on the hyperbolic-sine equation was
   established to characterize the dependence of flow stress on strain,
   strain rate and temperature, and the activation energy was estimated to
   be 429 kJ/mol. The processing maps were constructed to evaluate the
   power dissipation efficiency (eta) and recognize the instability
   regimes. Optimum parameters were obtained in the temperature range of
   1030-1050 degrees C at strain rates of 0.02-0.1 s(-1) for plane strain
   compression. (C) 2014 Elsevier B.V. All rights reserved.
RI Tang, Bin/M-1302-2018; Li, Jinshan/; KOU, Hongchao/; Cheng, Liang/
OI Tang, Bin/0000-0002-3355-5999; Li, Jinshan/0000-0002-6894-9760; KOU,
   Hongchao/0000-0003-4960-9477; Cheng, Liang/0000-0003-0505-8976
TC 32
ZS 0
Z8 7
ZB 0
ZR 0
Z9 33
SN 0921-5093
UT CCC:000337775800003
ER

PT J
AU Suave, Lorena Mataveli
   Cormier, Jonathan
   Villechaise, Patrick
   Soula, Aurelie
   Hervier, Zeline
   Bertheau, Denis
   Laigo, Johanne
TI Microstructural Evolutions During Thermal Aging of Alloy 625: Impact of
   Temperature and Forming Process
SO METALLURGICAL AND MATERIALS TRANSACTIONS A-PHYSICAL METALLURGY AND
   MATERIALS SCIENCE
VL 45A
IS 7
BP 2963
EP 2982
PD JUN 2014
PY 2014
AB The microstructural evolutions occurring upon thermal aging of alloy 625
   sheets were studied in the 823 K to 1173 K (550 A degrees C to 900 A
   degrees C) temperature range and for durations up to 2000 hours. TTT
   diagrams of the delta and gamma aEuro(3) phases were established based
   on high-resolution scanning electron microscopy and associated
   quantitative image analysis approaches. The evolutions of secondary
   carbide volume fraction were also characterized. It was observed that
   the precipitation domains of the gamma aEuro(3) and delta phases are,
   respectively, 823 K to 1023 K (550 A degrees C to 750 A degrees C) and
   923 K to 1173 K (650 A degrees C to 900 A degrees C) and that the gamma
   aEuro(3) coarsening follows the LSW theory once these particles have an
   ellipsoidal morphology. The onset of grain growth, accompanied with an
   increase of the texture index, was observed at a temperature as low as
   1173 K (900 A degrees C). It results from the progressive dissolution of
   grain boundaries' secondary carbides (especially M6C carbides) at this
   temperature, a process that favors a greater mobility of grain
   boundaries. It is also shown that the forming process (shear spinning),
   even after a relaxation heat treatment, enhances and stabilizes the
   precipitation of the delta phase compared to as-rolled + solution
   heat-treated sheets. It hence slows down the precipitation of the gamma
   aEuro(3) phase, a result that is in good agreement with a thermal aging
   that was performed under load (i.e., during a creep test).
RI Cormier, Jonathan/I-5348-2012
ZB 1
ZS 1
Z8 8
TC 61
ZR 0
Z9 65
SN 1073-5623
UT CCC:000335171300005
ER

PT J
AU Zhang, Hongbin
   Zhang, Kaifeng
   Lu, Zhen
   Zhao, Changhong
   Yang, Xiaoli
TI Hot deformation behavior and processing map of a gamma '-hardened
   nickel-based superalloy
SO MATERIALS SCIENCE AND ENGINEERING A-STRUCTURAL MATERIALS PROPERTIES
   MICROSTRUCTURE AND PROCESSING
VL 604
BP 1
EP 8
PD MAY 16 2014
PY 2014
AB The hot deformation behavior of a gamma'-hardened nickel-based
   superalloy was investigated by means of isothermal compression tests in
   the temperature range of 1010-1160 degrees C and strain rate range of
   0.0011- 1 s(-1). The results show that the hot activation energy of the
   alloy is about 427.626 kj/mol. On the basis of experimental data,
   processing maps were developed by utilizing the principles of the
   dynamic materials model (DMM). The processing maps exhibit one domain
   with high efficiency of power dissipation. At the strain of 0.6, the
   domain occurs in the temperature range of 1105-1160 degrees C and strain
   rate range of 0.02-0.25 s(-1) with a peak efficiency of about 42.2%.
   Microstructure observations reveal that full dynamic recrystallization
   (DRX) occurred in the domain. In the processing maps, the curvature
   changes of the isoefficiency contours occur in the temperature range of
   1080-1090 degrees C, which is at the dissolution temperature of gamma'
   phase in the alloy. Moreover, it can be found that the strain has an
   effect on the efficiency of power dissipation. The efficiency value
   increases with increasing strain in the high strain rate domain (0.1-1
   s(-1)), while the efficiency value decreases with increasing strain in
   the high temperature (1080-1160 degrees C) and low strain rate
   (0.001-0.01 s(-1)) domain. The flow instability is predicted to occur in
   the high strain rate domain, which is manifested as adiabatic shear
   bands. (c) 2014 Elsevier B.V. All rights reserved.
ZR 0
ZB 0
ZS 0
Z8 8
TC 57
Z9 58
SN 0921-5093
UT CCC:000335615000001
ER

PT J
AU Li, B.
   Tin, Sammy
TI The role of deformation temperature and strain on grain boundary
   engineering of Inconel 600
SO MATERIALS SCIENCE AND ENGINEERING A-STRUCTURAL MATERIALS PROPERTIES
   MICROSTRUCTURE AND PROCESSING
VL 603
BP 104
EP 113
PD MAY 6 2014
PY 2014
AB The present study investigates the effect of deformation temperature and
   strain on the formation of twin boundaries in Inconel 600. With a
   constant strain rate of 0.003/s, deformation temperatures were varied
   between 25 degrees C and 982 degrees C while strains varied between 11%
   and 80%. The resulting microstructures were characterized using electron
   back scatter diffraction both immediately following deformation and
   after an annealing cycle at 1025 degrees C. Comparison of the grain
   boundary characters associated with the samples enabled correlation of
   the processing parameters to the formation of desirable coherent twin
   boundaries and the identification of a deformation mechanism map.
   Processing parameters associated with strain annealing and dynamic
   recovery were found to promote the formation and retention of twin
   boundaries, while statically and dynamically recrystallized
   microstructures tend to contain large proportions of random grain
   boundaries that mitigate the effects of grain boundary engineering. (C)
   2014 Elsevier B.V. All rights reserved.
ZS 0
ZB 0
Z8 1
TC 19
ZR 0
Z9 19
SN 0921-5093
UT CCC:000335104600013
ER

PT J
AU Wang, H.
   D'Souza, N.
   Zhao, Shixiang
   Welton, D.
   Warnken, N.
   Reed, R. C.
TI Effects of elemental vaporization and condensation during heat treatment
   of single crystal superalloys
SO SCRIPTA MATERIALIA
VL 78-79
BP 45
EP 48
PD MAY 2014
PY 2014
AB Vaporization and subsequent condensation of Ni and Al is shown to play a
   dominant role in the evolution of microstructure during heat treatment
   of an Re-containing single crystal superalloy. Thus the traditional view
   that matter is not exchanged with the environment so that the
   thermodynamic system is closed is shown to be incorrect. The extent of
   depletion of Ni and Al alters the surface chemistry, causing formation
   of refractory-rich precipitates and destabilization of the matrix phase,
   gamma. (C) 2014 Acta Materialia Inc. Published by Elsevier Ltd. All
   rights reserved.
RI Warnken, Nils/K-2537-2013
OI Warnken, Nils/0000-0002-6586-8869
ZB 0
ZR 0
ZS 0
TC 15
Z8 1
Z9 15
SN 1359-6462
UT CCC:000334138900012
ER

PT J
AU Jing, Yanhong
   Zheng, Zhi
   Liu, Enze
   Guo, Yi
TI Microstructural Evolution of a Ni-base Alloy DZ468 Joint Bonded with a
   New Co-base Filler
SO JOURNAL OF MATERIALS SCIENCE & TECHNOLOGY
VL 30
IS 5
BP 480
EP 486
PD MAY 2014
PY 2014
AB Ni-base alloy DZ468 has been joined by transient liquid phase bonding
   technique with a newly developed Co-based filler. The microstructures of
   the Co-base filler and the joint, the effects of heat treatment on
   microstructure and hardness of the joint have been investigated by
   various experimental methods. Results show that the Co-base filler
   consists of gamma, M2B, M5B3 and M23B6 phases. Because of the
   interdiffusion between the base metal and the filler, gamma, MC, M5B3
   and M23B6 phases are formed in the bonding zone. And localized
   liquidation of substrate occurs in the diffusion affected zone, with MC
   and M3B2 precipitating in this area. During heat treatment, the volume
   of the intermetallic phases in the bonding zone resulting from
   incomplete isothermal solidification decreases obviously. On the
   contrary, the width of the diffusion affected zone increases at the
   solution stage and subsequently decreases at the aging stages.
Z8 3
ZR 0
TC 6
ZB 0
ZS 0
Z9 6
SN 1005-0302
UT CCC:000335902900009
ER

PT J
AU Xing, Xixue
   Di, Xinjie
   Wang, Baosen
TI The effect of post-weld heat treatment temperature on the microstructure
   of Inconel 625 deposited metal
SO JOURNAL OF ALLOYS AND COMPOUNDS
VL 593
BP 110
EP 116
PD APR 25 2014
PY 2014
AB The effect of post-weld heat treatment (PWHT) temperatures on the
   microstructure of Inconel 625 deposited metal (DM) was examined using an
   optical microscope (OM), scanning electron microscopy (SEM) and
   transmission electron microscopy (TEM). The transformation mechanism of
   the gamma '' -> delta phase and the grain growth kinetics of the gamma'
   phase during PWHT were revealed. The results indicate that the
   microstructure of as-welded DM is composed of columnar grains of
   different sizes, of which the average grain size is approximately 160 mu
   m. Certain precipitates, such as the dispersed gamma' phase, blocky
   MC-type carbide and irregular shape Laves phase, precipitate in the
   microstructure of the as-welded DM. Compared with as-welded DM, the
   microstructure of DM after PWHT at 650 degrees C for 4 h shows minimal
   variation. With an increase in PWHT temperature, a large number of
   body-centered tetragonal gamma '' phases precipitate at interdendrite
   regions in the microstructure of DM after PWHT at 750 degrees C for 4 h.
   When the PWHT temperature increases to 850 degrees C, the metastable
   gamma '' phase directly transforms into a stable delta phase in shear
   mode, which exhibits a similar chemical composition but a different
   crystal structure than the gamma '' phase. At 950 degrees C, the gamma
   '' phase and the d phase disappear, whereas certain M6C-type carbides
   precipitate at the grain boundaries. Alloying elements such as Nb, Mo,
   Si, Al and Fe in the microstructure of as-welded DM exhibit segregation
   behavior. Due to an increasing PWHT temperature, the segregation
   behavior constantly weakens with minimal evolution to the temperature of
   750 degrees C. Above this temperature, partition coefficients tend
   toward 1, and composition heterogeneity disappears at 950 degrees C.
   During PWHT, the gamma' phase continuously coarsens with an increase in
   PWHT temperature. The dynamic analysis shows that the coarsening
   behavior of the gamma' phase corresponds with the formula: (d) over bar
   (3) - (d) over bar (3)(0) - A . e(-Q/RT)/T . t with an activation energy
   of 253 kJ/mol. (C) 2014 Elsevier B.V. All rights reserved.
OI DI, Xinjie/0000-0002-5660-3703
Z8 6
ZR 0
ZS 1
ZB 0
TC 51
Z9 54
SN 0925-8388
UT CCC:000331713800019
ER

PT J
AU Zhou, Xin
   Xu, Zhenhua
   Mu, Rende
   He, Limin
   Huang, Guanghong
   Cao, Xueqiang
TI Thermal barrier coatings with a double-layer bond coat on Ni3Al based
   single-crystal superalloy
SO JOURNAL OF ALLOYS AND COMPOUNDS
VL 591
BP 41
EP 51
PD APR 5 2014
PY 2014
AB Electron-beam physical vapor deposited thermal barrier coatings (TBCs)
   with a double-layer bond coat of (Ni, Pt)Al and NiCrAlYSi were prepared
   on a Ni3Al based single-crystal superalloy. Phase and cross-sectional
   microstructure of the developed coatings were studied by using X-ray
   diffraction (XRD) and scanning electron microscope (SEM), respectively.
   The experimental results show good adherence at all interfaces within
   this system. Furthermore, oxidation resistance and elements
   interdiffusion behavior of the double-layer bond coat were also
   investigated. The double-layer bond coat system exhibits a better scale
   adherence than the single layer bond coat systems since the underlying
   (Ni, Pt)Al layer can supply abundant Al for the upper NiCrAlYSi layer.
   Finally, thermal cycling behavior of the double-layer bond coat TBC was
   evaluated and the failure mechanism was discussed. Crack nucleation,
   propagation and coalescence caused by TGO growth stress and the thermal
   expansion mismatch stress between TGO and bond coat can be mainly
   responsible for the spallation of this coating. (C) 2013 Elsevier B.V.
   All rights reserved.
ZB 0
TC 19
ZR 0
Z8 5
ZS 0
Z9 23
SN 0925-8388
UT CCC:000331066900007
ER

PT J
AU Messe, O. M.
   Barnard, J. S.
   Pickering, E. J.
   Midgley, P. A.
   Rae, C. M. F.
TI On the precipitation of delta phase in ALLVAC((R)) 718Plus
SO PHILOSOPHICAL MAGAZINE
VL 94
IS 10
BP 1132
EP 1152
PD APR 3 2014
PY 2014
AB ALLVAC 718Plus is a new commercial superalloy derived from Inconel 718,
   but possessing a higher temperature capability whilst employing the same
   philosophy regarding the microstructure. Many articles have been
   published describing various heat treatments exploiting the
   precipitation of intermetallic phases at grain boundaries to optimize
   the mechanical properties over a range of testing conditions. The
   requirement to further improve the mechanical properties of this alloy
   drives our interest in the precipitation mechanism of the delta and eta
   phases found in this alloy. We report the presence of finely layered
   structures composed of two phases, delta and eta, with distinct
   structures and chemistries. Possible pathways to explain this
   precipitation in 718Plus are considered as follows: (i) the sequential
   formation of the delta from eta phase and (ii) the simultaneous
   precipitation of both eta and delta facilitated via solute rejection.
   Both can result in the formation of those small delta layers observed in
   HRSTEM. We discuss which is most likely by comparing the relative
   alignment of the phases by image processing and the analysis of the
   HRSTEM images, and propose formation mechanisms consistent with the
   distinctive dislocation structures observed at the interface.
OI Midgley, Paul/0000-0002-6817-458X; Pickering, Ed/0000-0002-7516-868X;
   Barnard, Jonathan/0000-0003-3841-4498
ZS 0
ZR 0
Z8 1
ZB 0
TC 23
Z9 23
SN 1478-6435
UT CCC:000333884500007
ER

PT J
AU Shore, Fatemeh Mohammadi
   Morakabati, Maryam
   Mahdavi, Rashid
TI Hot ductility behavior of Incoloy901 superalloy in the cast and wrought
   conditions
SO INTERNATIONAL JOURNAL OF MATERIALS RESEARCH
VL 105
IS 4
BP 342
EP 349
PD APR 2014
PY 2014
AB Hot ductility was investigated in Incoloy901 using hot tensile testing
   over a temperature range of 900 to 1200 degrees C and at strain rates of
   0.01 to 1 s(-1), in the cast and wrought conditions. Maximum ductility
   was detected in the cast and wrought conditions at temperature ranges of
   1000 to 1050 degrees C and 1000 to 1100 degrees C, respectively. More
   voids were seen at the fracture surface of the wrought specimens
   compared to the cast ones. At 950 degrees C, the formation of large and
   non-homogeneous voids at the fracture surface, as well as the appearance
   of transgranular and intergranular cracks in the wrought specimen,
   support moderate ductility of the alloy. Microstructural analysis does
   not support the occurrence of dynamic recrystallization in the cast
   specimens. In contrast, dynamic recrystallization in the wrought
   specimens at the region of maximum hot ductility promoted diffusion,
   leading to ductile fracture. At temperatures higher than the maximum
   ductility range, the formation of intergranular cracks resulted in a
   remarkable decline in ductility.
TC 0
ZB 0
ZS 0
ZR 0
Z8 0
Z9 0
SN 1862-5282
UT CCC:000334394700004
ER

PT J
AU Moosavy, Homam Naffakh
   Aboutalebi, Mohammad-Reza
   Seyedein, Seyed. Hossein
   Goodarzi, Massoud
   Khodabakhshi, Meisam
   Mapelli, Carlo
   Barella, Silvia
TI Modern fiber laser beam welding of the newly-designed
   precipitation-strengthened nickel-base superalloys
SO OPTICS AND LASER TECHNOLOGY
VL 57
SI SI
BP 12
EP 20
PD APR 2014
PY 2014
AB In the present research, the modern fiber laser beam welding of
   newly-designed precipitation-strengthened nickel-base superalloys using
   various welding parameters in constant heat input has been investigated.
   Five nickel-base superalloys with various Ti and Nb contents were
   designed and produced by Vacuum Induction Melting furnace. The fiber
   laser beam welding operations were performed in constant heat input (100
   J mm(-2)) and different welding powers (400 and 1000W) and velocities
   (40 and 100 mm s(-1)) using 6-axis anthropomorphic robot. The macro- and
