Repository: MatInfoUB/NLP-Queries

File: Multicomponent_Co_alloys1.txt (part 4 of 35)
FN Clarivate Analytics Web of Science
   Objectives: The aim of the study was to analyze the effect of the
   passage number and glucose concentration on viability of the human
   umbilical vein endothelial cells (HUVEC) cultured in the culture flasks.
   Methods: The HUVEC were isolated from umbilical veins obtained by
   Caesarean section. Cells after the 2nd and 7th passage were seeded with
   density of 4,600 cells/cm2. Glucose concentration in the culture medium
   was kept constant at the normal (5 mM) or high (20 mM) level or was
   switched every 24 hours from normal to high level or vice versa for 7 or
   14 days. The cell viability, mitochondrial membrane potential (Delta psi
   m) and activity of the reactive oxygen species (ROS) were analyzed using
   the flow cytometry (with propidium iodide, JC1 and DCFDA test,
   respectively). The glucose uptake and lactate production was also
   monitored. Microscopic visualization of cells was made after fixation in
   formalin using hematoxylin and eosin staining. Results: After 7 days of
   culturing in medium with normal, high and variable glucose concentration
   the cell viability was higher respectively by 5%, 4% and 4% in the HUVEC
   passaged 7 times than in those passaged 2 times. After 14 days the
   differences were higher and equal to 21%, 21% and 31%, respectively.
   After 7 days Delta psi m was higher 1.3, 3.2 and 2.6 times in HUVEC
   after 7th passage than those after 2nd one, which were cultured in
   medium with the normal, high and variable glucose level, respectively.
   The glucose uptake and the lactate production were higher after 14 days
   and similar for all passages. The ROS activity was lower after 14 days
   of culturing for all cultures. Microscopic visualization of cells did
   not show any morphological differences. Discussion: The obtained results
   show that the properties and phenotype of HUVEC after the second passage
   are closer to the properties and phenotype of native cells. The HUVEC
   after the 7th passage are better adapted to in vitro conditions
   deviating from physiological conditions.
   One of the pillars for a more patient oriented healthcare is found in
   patient individualised medicine. Custom-made implants tailored to the
   individual's specific requirements is one of the key elements herein to
   obtain better outcomes. However, the production of patient
   individualised implants is nowadays still often related to a high rate
   of manual processes, causing both high cost and long delivery periods.
   Technical innovations play a crucial role in introducing these patient
   individualised therapy options into clinical prac-tice. Advances in
   medical imaging and the evolution of new production technologies (e.g.
   additive manufacturing) build the basis for a time and cost effective
   production of implants of lot size one at industrial-scale level.
   Combining these aspects with digitalisation leads to the potential of a
   new era of patient individualised implants and appropriate business
   models. It is crucial to systematically review and adapt the data
   management and data processing throughout the entire value chain in
   order to achieve the goal of a more patient individualised care.
   Different tools are used to de-fine interfaces, actors, data types
   throughout the entire process and methods need to be established for the
   data pro-cessing itself. A digital process chain from diagnosis to the
   actual delivery of a custom-made implant to the hospital including the
   manufacturing process is established. The underlying principles and
   assumptions used are exemplarily shown. The digital process chain is
   used to pave the way from science into a successful business model and
   company, in order to introduce these patient individualised implants to
   achieve a better patient care. The use of technical and medical
   progresses in combination with digitalisation is used to obtain a new
   generation of patient individualised implants. The way from science to
   start-up within this field is presented.
   Objectives: There are currently no available noninvasive methods that
   allow for the simultaneous and reliable measure of cardiac output (CO)
   and pulse wave velocity (PWV) in the arterial tree. Both of those
   indices are important biomarkers of cardiovascular status. Methods:
   Radial pressure profiles were recorded using applanation tonometry in a
   group of healthy subjects (N=18) and hemodialysis patients (N=30).
   Recorded pulse waves were used to estimate patient-specific parameters
   of the mathematical model describing the blood flow in the system of 55
   major arteries. Calibration of the model with patient data allowed to
   calculate patient-specific CO and PWV between any two points in the
   arterial tree. In all of the patients and healthy subjects we performed
   additional measurements of PWV using ECG gated applanation tonometry at
   two arterial sites (SphygmoCor, AtCor Medical) and CO using bioimpedance
   cardiography (PhysioFlow, Manatec Biomedical). Results: The model was
   able to reproduce all of the recorded pressure profiles with high
   accuracy (average relative error < 10%). Model-estimated PWV highly
   correlated with the one measured using SphygmoCor device (R = 0.75,
   p-value < 0.001). Model-predicted CO also correlated with the one
   measured by the bioimpedance cardiography, but at a lower level (R =
   0.52, p-value <0.001). Discussion: Our study demonstrates that coupling
   a mathematical model with a single peripheral pressure profile has the
   potential to provide information about cardiovascular state that was
   previously only available when using more complicated methods.
   Objectives: The purpose of this work is the study of biocompatibility
   for samples of three-dimensional cellular and tissue engineering
   constructions for layer-by-layer repair of tissues of heart and blood
   vessels. Samples components are albumin, collagen and chitosan as
   matrices and carbon nanotubes as reinforcement. Three-dimensional
   structures are formed in layers by laser printing. Methods: The
   biocompatibility of the samples and layers of their components was
   evaluated after their incubation with endothelial cells for 72 hours.
   Cell morphology was assessed by fluorescence microscopy and quantitative
   analysis was performed using MTT-test and real-time cell analysis by
   means of electrical impedance monitoring. For in vivo studies, samples
   were implanted in breasts of laboratory birds. Results: It has been
   established that the layer consisting of albumin and nanotubes supports
   proliferation of cells the most. Moreover, all layers have surface
   properties that provide cell adhesion. Real-time cell analysis showed
   improved cell proliferation compared to control during the entire
   incubation time, however the greatest differences were observed after 25
   hours of incubation. The morphology of the cells on the samples
   corresponds to the morphology of the control cells. With implantation of
   samples in experimental animals, the absence of their toxicity was
   observed. Discussion: Samples of three-dimensional cellular and
   tissue-engineering structures are biocompatible because of
   characteristics of their components and suitable surface structure. The
   obtained samples can be used to repair damages in cardiovascular system.
   Due to the method of laser printing, samples can be made in any form,
   taking into account the features of the damaged area of tissues.
   Objectives: The blood flow rate is the only parameter that can be
   controlled during the operation of an intracorporeal membrane oxygenator
   that significantly influences the gas exchange rate. Due to anatomical
   size restrictions, the catheter is of limited size and the tight
   packaging does not allow for placement of a dedicated flow rate sensor.
   Therefore, for a flow rate control system, the correct estimation of the
   blood flow rate is essential. In this work, a system specific flow rate
   estimation method is presented based on motor current and motor speed
   measurements. Methods: A training data set of motor current - I and
   rotational speed - omega, as well as volumetric flow rate - Q were
   recorded in an in-vitro model of the intracorporeal membrane oxygenator.
   A 40/60 water/glycerol mixture was used to approximate the dynamic
   properties of blood. The rotational speed of the motor was varied in a
   range of 10000 to 30000 RPM. For each motor speed, the hydraulic
   resistance of the system was varied with a throttle resulting in
   different flow rate values. Additionally, a test data set was acquired
   consisting of different rotational speed, hydraulic resistance, and flow
   rate triplets. The I, omega and Q training data was used to construct a
   fitting surface of the type Q(I, omega) by a regularized cubic spline
   least-squares approximation method. The surface was defined in a grid of
   591x591 points with Imin=-70 mA, Imax=520 mA, omega min=500 RPM, omega
   max=30000 RPM. The test set of I - omega pairs was then used to predict
   Q by means of a nearest neighbor search in the modeled surface. Results:
   A correlation coefficient of r=0.96 was achieved between the estimated
   and measured flow rates of the water/glycerol mixture. Discussion: The
   strong correlation between estimated and measured flow rate suggests
   that sensorless flow rate control is possible.
   Objectives: Developing new bioinks that are able to meet the crucial
   requirements for 3D bioprinting of different tissues has emerged
   recently as an important topic in the field of biomaterials. In this
   work, linear chains of hyaluronic acid (HA) were hydrophobically
   modified using hexadecyl short chains. The rheological properties as
   well as the 3D printability were investigated. Methods: HA of Mw = 76.6
   kDa was hydrophobically modified by conjugation of parts of its primary
   hydroxyl groups with hexadecyl chains in two steps. The ratio of
   substitution was determined using 1HNMR spectroscopy. Two different
   hydrogels were prepared at polymer concentration of 0.4 and 1.6 wt%. The
   rheological properties of both hydrogels were investigated using
   continuous flow experiment and cyclic strain time sweep experiment.
   Furthermore, the 3D printability of the hydrogels was studied using an
   extrusion-based 3D printer. Results: 1H NMR spectrum of the new product
   revealed that the substitution ratio was 40 mol%. Furthermore, the
   modified polymer was able to form sable hydrogels at both polymer
   concentrations whereas unmodified HA was unable to form hydrogel at the
   same concentrations. The rheological experiments showed decreasing of
   hydrogels viscosity by increasing the shearing rate which points toward
   a shear thinning property. Both hydrogels showed sharp decreases in the
   storage moduli upon applying high strains. The hydrogel prepared using
   2.6 wt% of the modified polymer showed, however, higher shape-fidelity
   for 3D printing compared to hydrogel at polymer concentration of 0.4
   wt%. Discussion: Hydrophobic modification of HA using relatively short
   alkyl chains enables physical crosslinking between polymer chains to
   produce biocompatible and 3D-printable hydrogel using low concentration
   of modified polymer. The rheological properties suggest their
   suitability as ink for extrusion-based 3D bioprinting
   Objectives: High resolution imaging of living cells is impaired by
   artefacts introduced by chemical fixation and by the rapid movement of
   molecules during live cell imaging. We have therefore developed tools to
   cryo-arrest living cells on a microscope and image them by high- and
   super-resolution microscopy. However, the developed equipment is also
   applicable to investigate the process of cryopreservation. Methods: We
   have developed two different microscope cryo-stages that allow for
   continuous observation on the fluorescence microscope. One stage allows
   for relatively slow controlled cooling (<50 degrees C/min) and warming
   (<150 degrees C/min) of cells. It allows for medium exchange during
   cooling and warming and thus for change of concentration of
   cryoprotective agents. Due to the design of this microscope stage, oil
   immersion objectives can be used down to at least -45 degrees C. The
   second stage is designed to ultra-rapidly cool cells with >10000 degrees
   C/s to temperatures Results: We established a protocol to reversibly
   cryo-arrest living cells on a microscope stage. This permits to image
   physiological processes in the same living cells with practically
   unlimited acquisition time at consecutive points in time. This allowed
   for super-resolution imaging and microspectroscopy measurements, which
   were impeded at physiological temperatures, because of the dynamics of
   cellular molecules. The development of a device to ultra-rapidly
   cryo-arrest living cells on a microscope under continuous observation
   allowed for the investigation of cells, which have been
   cryo-arrested/vitrified within Discussion: The presented cryo-fixations
   methods enable a more precise measurement of molecular patterns and thus
   a better understanding of molecular organization in cells under
   physiological conditions. The developed microscopy stages should however
   also enable high- and super-resolution fluorescence imaging of molecular
   processes in cells during the process of cryopreservation.
   Objectives: The aim of this work is to provide a general overview of the
   design challenges in the wireless powering of artificial organs, to
   develop a general design strategy for inductive powering units (IPU),
   and to design a prototype IPU for mid-power application with high-stable
   output characteristic. Methods: Artificial organs can benefit greatly
   from inductive wireless powering, but there are several major design
   challenges which must be overcome. The high energy transfer efficiency
   must be ensured. The IPU must tolerate coils misalignments. Tissue
   overheating must be avoided. Biocompatible materials must be used. Size
   and weight restrictions must be taken into account. Finally, patient
   body specifics should be considered. We have developed a new general
   design strategy in which all mentioned problems are addressed. The main
   feature is that we simultaneously optimize the inductive link and the
   schematics of the transmitter and the receiver and take the body
   specific elements (the thickness of the skin and the fat layer) into
   account. We have developed strictly formal procedures which can be
   implemented using software in computer-aided design procedures. Results:
   In order to test and verify our approach we have designed a prototype
   IPU. The design goal was set as follows: IPU must ensure output power in
   the range 0.45 horizontal ellipsis 0.55 W for the axial distance between
   the coils in the range 10 horizontal ellipsis 20 mm and the lateral
   misalignments up to 20 mm. The design goal was achieved. Several coil
   couples were used to adjust optimal energy transfer distance to the
   expected implantation depth. Measurements were performed in the air as
   well as with the samples of "skin-fat" biological objects were
   performed. Discussion: We have developed and tested design strategy for
   biomedical IPU which can provide reliable design adjusted to the various
   requirements and the specific of the patient's body.
   Objectives: The HeartMate 3 (HM3, Abbott Laboratories, USA) and
   HeartWare HVAD (Medtronic Inc., USA) clinically revealed a significantly
   different thrombogenic profile. In detail, while the HM3 has abated
   incidence of pump thrombosis, it was not associated with reduced stroke
   incidence. We numerically characterized and compared prothrombotic flow
   characteristics of the two pumps to provide mechanistic insights into
   observed clinical outcomes. Methods: Computational fluid dynamics (CFD)
   simulations were performed to evaluate flow fields associated with
   periodic speed modulation in the two pumps (the artificial pulse for the
   HM3 and the Lavare cycle for the HVAD). One-way coupling to a lumped
   parameter model of the cardiovascular system was employed to account for
   physiologic boundary conditions. Results were compared to baseline
   simulations with constant pressure head and rotor speed to
   comprehensively evaluate geometrical and speed modulation effects.
   Analysis of the thrombogenic potential was based on calculation of: i) a
   specific platelet activation marker, the Platelet Activity State (PAS),
   using time course of viscous and Reynolds stress computed on platelet
   trajectories probed using Lagrangian particle tracking, ii) scalar
   washout, iii) volumes of flow stagnation, and iv) wall shear stress
   patterns. Results: The HM3 and HVAD showed different PAS distribution.
   Speed modulation was associated with increased sum of viscous and
   Reynolds stresses and PAS magnitude. Analysis of temporal and spatial
   gradients of the shear stress histories calculated on platelet
   trajectories, volumes of stagnation, and wall shear stresses allowed
   identification of geometrical and operating parameters that might
   contribute to pump thrombogenicity and pump washout Discussion: We
   compared prothrombotic fluid dynamic features of the HM3 and HVAD under
   realistic dynamic operating conditions. Our results provide a "numerical
   rationale" for the observed clinical outcomes.
   Objectives: Over time left ventricular assist devices (LVAD) have become
   an alternative to heart transplantation because of enormous technical
   development and miniaturization. Implantation of these systems has been
   proven to lead to considerably improved survival, with an increase in
   quality of life. Following implantation, most patients display a
   considerable improvement in physical capacity, measured according to the
   New York Heart Association (NYHA) classification, even though exercise
   tolerance levels following the implantation of an LVAD are still
   considerably restricted. Methods: Current state of scientific knowledge
   with respect to the physical capacity of patients with terminal heart
   failure after LVAD implantation is described at rest and during
   exercise. The significance of new diagnostic tools, such as the
   non-invasive inert gas rebreathing method for measurement of cardiac
   output and arteriovenous oxygen difference (AVDO2) in assessment of the
   performance of LVAD patients is discussed. Results: Pump flow across the
   LVAD can be increased to a certain degree during exercise and normal
   everyday activities via two mechanisms: exercise-dependent tachycardia
   and increase of enddiastolic pressure in the left ventricle in
   conjunction with increased preloading. The share of the native left
   ventricle in systemic perfusion can also increase during exercise. Here,
   left-ventricular pressure exceeds systemic blood pressure and the aortic
   valve opens. The contractile reserve of the myocardium does, of course,
   play a crucial role. Discussion: Ultimately, the cardiopulmonary
   capacity of LVAD patients is restricted to a higher degree during
   exercise, even after implantation. Larger studies are required to
   clarify the extent to which longer-term physical exercise training after
   discharge from rehabilitation and/or an increase in the number of pump
   rotations can lead to increased physical capacity in LVAD patients.
   Objectives: The epidemiology of heart failure (HF) is a rising medical
   burden with an estimated growing rate of 46% from 2012 to 2030. Left
   Ventricular Assist Devices (LVAD) and minimally invasive techniques are
   nowadays key therapies to guarantee optimal treatments for each HF
   patient. So far, clinical experience with minimally-invasive LVAD
   surgery showed promising short-term results. The aim of this study is to
   evaluate the long-term results of the first series of patients who
   received minimally-invasive LVAD surgery at our institution. Methods: We
   reviewed the short and long term outcomes of 111 end-stage HF patients
   who received an LVAD implantation (HVAD, HeartWare, Medtronic, USA) at
   our institution between 2011 and 2014. All patients underwent an upper
   hemisternotomy and left-sided anterolateral thoracotomy with
   cardiopulmonary bypass. Results: Between 2011 and 2014, 111
   minimally-invasive LVAD implantations were performed at our institution
   (78% male, 22% female; mean age 52 +/- 4; dilated cardiomyopathy 42.6%;
   ischaemic cardiomyopathy 44.4%, other aetiologies 13%). Postoperative
   bleeding incidence was 9.6% leading to a low amount of applied packed
   red blood cells (mean: 4.9 rbc), short ICU stay (mean 9.3 days), and a
   low incidence of right heart failure (4.6%). Thirty-day mortality was
   5.2%, 90-day mortality 9.0% and 1-year survival 88%. Long-term follow-up
   (median 6.4 years) demonstrated a mortality of 51,4%, a transplant rate
   of 16.4%, and an explant rate of 1,7%. 15.8% of patients underwent pump
   exchange and 30,3% of patients had still an ongoing LVAD therapy at the
   time of follow-up. Discussion: Minimally-invasive LVAD implantations are
   proven to be safe and associated with a lower perioperative complication
   and mortality rate. By using an upper hemisternotomy with an
   anterolateral thoracotomy, the intra-hospital outcomes showed promising
   results impacting also the long-term follow-up which presented an
   excellent percentage of ongoing LVAD therapies.
   Objectives: Quantitative phase microscopy (QPM) provides fast and
   label-free analysis of living cells by minimized interaction with the
   sample. The analysis of QPM images enables the determination of
   morphological cell parameters like cell thickness and elongation and
   facilitates single cell tracking for migration analysis. Methods: To
   demonstrate the potential of QPM in determining the metastatic potential
   of cells, we have developed a fully automated QPM system utilizing
   digital holographic microscopy (DHM) in an off-axis Mach-Zehnder
   configuration. Different pancreatic tumor cell lines, beating heart
   cells, white blood cells and in vitro toxicology models were analyzed
   for refraction index, cell volume, cell area, dry mass and cell
   morphology dependent processes. Results: The morphological analysis of
   the different cell lines via QPM in combination with image
   segmentation-based evaluation of the retrieved quantitative phase images
   showed that QPI could identify and quantify cell types and cellular
   processes by cell specific properties as cell proliferation, cell death,
   3D cell migration or cell height. E. g. cells with a high metastatic
   potential had a lower cell thickness and a higher elongation than cells
   with a low metastatic potential. Moreover, computer assisted tracking of
   single cells showed that highly metastatic cells covered a longer
   distance and had a higher motility compared to cells with a low
   metastatic potential. Also white blood cell types and disease or drug
   induced morphological blood cell alterations could be separated.
   Discussion: In summary, the multi-functional potential of QPM in various
   cell biological applications as cancer cell or stem cell research,
   toxicological and pharmacological screenings and cell quality control
   represents a promising new approach for a fast and label free
   phenotyping of different cell types and cellular processes. QPM meets
   the growing interest in label-free, optical techniques minimizing
   samples interaction.
   Objectives: Severe life-threatening thrombocytopenia may be caused by
   exceptionally wide range of clinical conditions. Currently, donor
   platelet (PLT) transfusion is the only efficient clinical approach to
   successfully treat thrombocytopenia. However, PLT transfusion is
   challenged by adverse immune responses and is limited the short shelf
   life of donated material. Previously, we showed the feasibility to
   generate iPSC-derived MKs in a large scale, which can be used as an
   alternative to conventional PLT transfusion. However, success of this
   perspective therapeutic approach requires efficient biobanking
   technologies that would allow long-term storage and accumulation of MKs
   in clinically sufficient amounts. In this study, we aimed at the
   development of an optimal biobanking strategies for the preservation of
   iPSC-derived MKs. Methods: Dimethyl sulfoxide (Me2SO) and
   propane-1,2-diol (PD) were evaluated for their cryoprotective efficiency
   in iPSC-derived MKs. Comprehensive phenotypic characterization of MKs
   before and after cryopreservation was performed by fluorescence
   microscopy and flow cytometry. Capability of cryopreserved MKs to form
   proPLTs and release functional PLTs has been tested in vitro.
   Transfusion into animal model has been performed to evaluate capability
   of MKs to release PLTs in vivo. Results and Discussion: Application of
   developed cryopreservation procedures allowed recovery of over 80% of
   iPSC-derived MKs cryopreserved with Me2SO and PD. Recovered cell
   populations expressed typical MK markers, including CD41, CD61, and
   CD42a and showed high polyploidy. Moreover, cryopreserved MKs showed the
   capability to form proPLTs and release PLTs in vitro as well as in vivo
   after transfusion in animal model. Present findings propose efficient
   clinically relevant biobanking strategies necessary for progress in
   MK-based regenerative and replacement approaches.
   Objectives: Adverse events due to flow-induced blood damage remain a
   serious problem for blood pumps as cardiac support systems. The
   numerical prediction of blood damage via computational fluid dynamics
   (CFD) is a helpful tool for the design and optimization of reliable
   pumps. Blood damage prediction models primarily are based on the acting
   shear stresses, which are calculated by solving the Navier-Stokes
   equations on computational grids. The purpose of this paper is to
   analyze the influence of the spatial discretization and the associated
   discretization error on the shear stress calculation in a blood pump in
   comparison to other important flow quantities like the pressure head of
   the pump. Methods: CFD analysis using seven Unsteady Reynolds-Averaged
   Navier-Stokes (URANS) simulations were performed. Two simple stress
   calculation indicators were applied to estimate the influence of the
   discretization on the results using an approach to calculate numerical
   uncertainties, which indicates discretization errors. Results: For the
   finest grid with 19 million elements, numerical uncertainties up to 20 %
   for shear stresses were determined, while the pressure heads show
   smaller uncertainties with a maximum of 4.8 %. Discussion: No
   grid-independent solution for velocity gradient-dependent variables
   could be obtained on a grid size that is comparable to mesh sizes in
   state-of-the-art blood pump studies. It can be concluded that the grid
   size has a major influence on the shear stress calculation, and
   therefore the potential blood damage prediction, and that the
   quantification of this error should always be taken into account.
   Objectives: The piezoelectric effect of polyvinylidene fluoride (PVDF)
   is a promising property to be considered when controlling the diffusion
   of ions through membranes. This study examines the impact of different
   solvents and their ratios on the piezoelectric beta-phase of PVDF and on
   the diffusion rates of fiber membranes. Methods: Fiber mats were
   polarized via electrospinning using 20w% PVDF solutions with solvent
   mixtures of dimethylformamide (DMF) or dimethylacetamide (DMAc) as first
   solvent and acetone or methyl acetate (MeOAc) as second solvent in
   different ratios. Conversion of non-polar alpha-phase into polar
   beta-phase was evaluated via Fourier-transform infrared spectroscopy
   (FTIR). Diffusion experiments were performed by measuring changes in
   conductivity of deionized water (1.5 mu S/cm) for 150min under static
   and cyclic loading conditions. Results: Polymer solutions showed a
   non-Newtonian behavior. An increasing acetone ratio led to decreasing
   densities in PVDF solutions. Densities remained unchanged for all MeOAc
   ratios. FTIR results for MeOAc-solubilized PVDF fiber mats showed lower
   intensity of alpha-phase peaks at 762cm(-1) as compared to acetone
   solubilized ones. The intensity of the characteristic 840cm(-1) polar
   beta-phase peak rose with a higher ratio of the second solvent.
   Diffusion experiments with piezoelectric PVDF membranes (n=5) inhibited
   sodium chloride diffusion under static conditions (67 mu S/cm) while
   induction of the direct piezoelectric effect allowed for increased
   diffusion (533 mu S/cm). Discussion: Solvent properties and ratios
   influence the intrinsic properties of PVDF solutions for electrospinning
   and consequently affect beta-phase conversion. Especially, MeOAc in
   combination with DMF or DMAc has a positive effect on piezoelectric
   beta-phase conversion. With suitable process parameters, piezoelectric
   fiber mats can be produced for active filter membranes. Ongoing
   experiments aim to investigate their molecular weight cut-off
   properties.
   Objectives: A cochlear implant (CI) is an auditory neuroprosthesis used
   to restore hearing in deaf and profoundly deaf patients. It features an
   electrode array (EA) which needs to be inserted into the inner ear
   (cochlea) to enable electrical stimulation of the auditory nerve.
   Spatial proximity of the EA and the nerve fibers is considered
   beneficial. This requires a shape change of the initially straight EA to
   enclose the inner wall of the spiral-shaped inner ear after
   implantation. Thin wires made of Nitinol-a shape memory alloy (SMA)-are
   investigated regarding their applicability as embedded actuators to
   implement a shape change. Methods: Nitinol wires ( null 100 mu m) have
   been trained to a spiral shape which was derived from cross-sectional
   images of a human specimen as an exemplary adaption to a specific
   cochlea geometry. Ten different variations of thermomechanical
   processing were applied by the supplier (G.RAU GmbH & Co. KG) to tailor
   the shape memory effect to the application specific requirements. In
   order to determine the resulting transformation temperatures (AS, AF) a
   bend and free recovery (BFR) test suitable for curved wires was
   developed and utilized. Results: It is possible to design and fabricate
   spiral-shaped SMA wires which fit to a specific cochlea shape. The
   developed BFR test setup allows for measuring the thermomechanical
   properties of these actuators in an application oriented manner. This
   provides slightly higher but more realistic measures for AS and AF
   compared to differential scanning calorimetry. Discussion: A complete
   design, manufacturing and validation process for thin spiral shape
   memory wires could be established. The next step is to integrate these
   wires into an EA and perform BFR measurements again as it is known that
   external forces due to stiffness of the EA alter the transformation
   temperatures.
   Objectives: The purpose of the work is to develop a theoretical basis
   for determining the thickness of the laminar boundary layer in the nasal
   cavity during respiration. Methods: Methods for obtaining basic
   scientific and practical results are based on the general principles of
   theoretical physics and aerodynamics in order to determine the laminar
   boundary layer of air flow in the upper respiratory tract. Results:
   Using the aerodynamic approach to the study of respiratory and olfactory
   disorders revealed that the thickness of the laminar boundary layer
   decreases with decreasing equivalent diameter of the nasal cavity and
   with increasing Reynolds number, which characterizes the degree of
   turbulence in the air flow. Typical values of the thickness of the
   laminar boundary layer are in the range of 0.2-0.05 mm, depending on the
   mode of nasal breathing and the configuration of the nasal cavity. The
   data obtained characterizes the effect of airflow on the mucous membrane
   of the nasal cavity: if the heterogeneity of the mucosal surface extends
   beyond the boundary of the laminar boundary layer, then such portions of
   the nasal cavity are exposed to turbulent flow, which leads to
   overdrying. The size of the heterogeneities of the mucosa is determined
   by tomographic data during their processing at the sub-pixel level,
   which allows for the investigation of the effect of the intensity of the
   boundary elements of the walls of the nasal passages. Discussion: A
   model of the distribution of airflow velocities in the nasal cavity in
   the turbulent mode is proposed; it has a logarithmic or power profile
   cross section, and within the laminar boundary layer the air velocity
   increases linearly to almost the max value. The current air velocity in
   the cross sections amounted to 5-7 m/s. The feature of the developed
   method is transitioned to hydraulic diameter, which takes into account
   complex configuration of the nasal cavity, as well as an anatomically
   narrow area - the olfactory slit.
   Objectives: Bioengineering of elements of the musculo-skeletal system is
   rich in studies concerning bone reconstruction. Among them, the culture
   of cells on a osteogenic electrospun scaffold under dynamic conditions
   is an interesting option. However, one should also consider the
   reconstruction of tendon and muscle finally mimicking a continuum from
   bone to muscle. Methods: Poly-caprolactone (PCL) 10% was electrospun on
   a rotating collector whose velocity varied to get random or aligned
   nanofibers. Bone marrow stem cells (BMSCs) and C2C12 cells were
   respectively seeded on the materials. Mechanical or electrical stresses
   were applied to the biohybrid scaffolds to differentiate cells towards
   tendon's or muscle's phenotypes, in the absence any specific biochemical
   factors. Results: After 2 weeks of culture under dynamic stretching
   (1Hz, 4% strain for an hour followed by 11h of rest), BMSCs were found
   to align in the stretching direction, presented increased levels of
   tenomodulin and neosynthetized collagen, compared to static conditions.
   C2C12 differentiation until aligned myotubes stage was more difficult to
   achieve. We proposed to add a PEG microstructure to guide cell growth.
   Combined to electrical stimulation, it led to the cells fusion into very
   long myotubes hosting many nuclei, as expected. Discussion: In this
   study, we managed to grow two different types of cells and generate
   their differentiation towards tendon and muscle lineage, in the absence
   of any differentiation factors. The next step is to implement the
   co-culture on different areas of the same electrospun scaffold, to let
   the cells proliferate and study the events occurring at the junction.
   Objectives: Alarm fatigue is a safety and quality problem where exposure
   to high rates of clinical alarms results in desensitization leading to
   cognitive bias or slowed response to alarms. One reason for alarm
   fatigue is false pressure alarms during extracorporeal blood therapies.
   It is clear that current machine algorithms based on simple threshold
   monitoring must be replaced by intelligent algorithms that avoid any
   false positive alarm. Methods: Detailed analysis of arterial pressure,
   venous pressure, transmembrane pressure, ultrafiltration rate and
   relative blood volume during hemodialysis was performed using a patient
   data base. Main causes of pressure alarms were identified, analysed and
   replicated during simulated hemodialysis therapies with a FMC 4008
   hemodialysis device and a patient simulator. Results: Data analysis
   shows clear evidence that even slowly drifting adaptive baseline alarms
   which are currently in use lead to false positive alarms with a high
   probability during nearly every treatment. Pressure variations which are
   induced by local flow and blood viscosity changes can be identified
   reliably by use of algorithms based on pattern recognition. Pressure
   variations from patient movements and changes in blood pressure show a
   different pattern that can be used to distinguish between true alarm
   events and false positive events. Discussion: For 25 years, it has been
   known that alarm systems which monitor whether a threshold value is
   exceeded have a rate of false alarms of 77-99,5% depending on the
   physiologic parameter monitored (Wiklund et al., 1994). New adaptive
   algorithms based on pattern recognition principles help to combine both
   maximum patient safety and avoidance of false positive pressure alarms.
   Objectives: In vivo tissue engineered vascular tissues "Biotubes"
   constructed in the subcutaneous spaces of the recipients exhibited
   superior functions. However, since the formation of the vascular tissues
   depends on the recipient conditions, chemical pretreatments such as
   dehydration by ethanol (ET) or crosslinking by glutaraldehyde (GA) were
   attempted to improve their initial mechanical durability. Last year, we
   reported that ET and GA increased the burst pressure of the tissues and
   did not affect their suture retention strength. This year, we measured 3
   parameters of mechanical properties: ultimate tensile strength (UTS),
   ultimate strain (%) and Young's modulus. Methods: Tubular tissues (ID: 5
   mm) constructed in the subcutaneous tissues of beagle dogs (4 weeks,
   n=3) were separated to the 3 groups, raw tissue group with no treatments
   (RAW), that under dehydration with 70% ET (ET) for 10 min and
   crosslinking with 0.6% GA (GA) for 10 min. We measured 3 parameters
   shown above, by tissue ringlet pull test. Results: There were no
   significant differences in UTS (RAW: 3.765 +/- 0.662 MPa, ET: 4.330 +/-
   0.619 MPa, GA: 3.763 +/- 0.438 MPa, p=0.409) or ultimate strain (RAW:
   30.15 +/- 1.60 %, ET: 41.22 +/- 6.11 %, GA: 37.73 +/- 4.36 %, p=0.209)
   between the 3 groups. Young's modulus of ET group was significantly
   higher among the 3 groups (RAW: 5.41 +/- 1.16 MPa, ET: 12.28 +/- 2.55
   MPa, GA: 7.65 +/- 1.18 MPa, p= 0.0289). Discussion: Short period of
   chemical treatment using ET and GA might make it possible to control the
   mechanical properties of in vivo tissue engineered vascular tissues to
   produce the ideal grafts in mechanical aspects.
   Objectives: Stent graft development is one of the most important topics
   for countries with a large number of elderly people. However, very
   little research has been carried out using model circulation of the
   aortic dissection. Quantitative evaluation and development have been
   difficult, because there was no model. Methods: In this study, a fluid
   dynamical circuit model circulation simulating the left heart
   circulation of the dissecting aortic aneurysm was developed with a
   pulsatile blood pump. Various shapes of the inflow side and outflow side
   for the pseudo lumen were used in the experimental series. Furthermore,
   an animal model of the dissecting aneurysm was developed using a
   mechanical dissecting method and flow patterns of the animal aortas with
   the model dissecting aneurysm, after the ethical committee's approval.
   Flow and pressure pattern time series data was recorded in the digital
