Repository: MatInfoUB/NLP-Queries

File: Multicomponent_Co_alloys2.txt (part 4 of 6)
FN Clarivate Analytics Web of Science
   for the sinterable grades were assessed and found to be comparable to
   existing HSS. The cutting performance of Fe-14Mo-8Co-4Cr-1.4C tools at
   45 and 52.5 m min(-1) was superior to both cast wrought M2 and T1 tools
   of identical geometry. Lower carbon contents resulted in an increase in
   sintering temperature and a reduction in the width of the sintering
   window. Higher carbon contents destroyed sinterability, since they led
   to the formation of M2C eutectic structures in the undersintered
   condition. Alloy sinterability was correlated to differential thermal
   analysis data obtained during heating of powders. The variations in
   sinterability with alloy composition are discussed with reference to
   phase diagrams; the degradation in sinterability observed at carbon
   contents above 1.4% is attributed to the presence of ternary eutectic
   phase fields. The commercial implications of the relationship between
   sinterability and alloy composition are discussed.
RI Mascarenhas, Joao/L-3318-2014; Youseffi, Mansour/
OI Mascarenhas, Joao/0000-0003-0440-8057; Youseffi,
   Mansour/0000-0002-4639-1313
ZS 0
TC 16
Z8 2
ZB 0
ZR 0
Z9 18
SN 0032-5899
UT WOS:000081778700024
ER

PT J
AU Gao, XP
   Ye, SH
   Liu, J
   Song, DY
   Zhang, YS
TI Structure and electrochemical properties of Zr(V0.2Mn0.2Ni0.6-xCox)(2.4)
   hydrogen storage alloys
SO INTERNATIONAL JOURNAL OF HYDROGEN ENERGY
VL 23
IS 9
BP 781
EP 786
DI 10.1016/S0360-3199(97)00129-8
PD SEP 1998
PY 1998
AB The structure and hydrogen absorbed properties of a series of the
   multicomponent Zr(V(0.)2Mn(0.2)Ni(0.6-x)Co(x))(2.4) alloys have been
   investigated as a negative electrode in the metal hydride batteries. The
   crystal structure turned out to change as a function of substituted
   cobalt from a cubic C15 type structure to a hexagonal C14 type
   structure. There were anomalies in the relation among the hydrogen
   plateau pressure from PCT, electro nic factor of the alloy and A(2)B(2)
   tetrahedral interstice for hydrogen occupation. The
   Zr(V0.2Mn0.2Ni0.5Co0.1)(2.4) electrode was used to evaluate the
   electrochemical characteristics including activation, cycle life,
   electrocatalytic activity and hydrogen adsorption. II was found that
   both the hydrogen adsorption process and hydrogen diffusion process took
   place in the electrochemical impedance spectra of the electrode used
   here. (C) 1998 International Association for Hydrogen Energy.
Z8 0
TC 6
ZB 0
ZR 0
ZS 0
Z9 6
SN 0360-3199
UT WOS:000074795400008
ER

PT J
AU Inoue, A
   Takeuchi, A
   Zhang, T
TI Ferromagnetic bulk amorphous alloys
SO METALLURGICAL AND MATERIALS TRANSACTIONS A-PHYSICAL METALLURGY AND
   MATERIALS SCIENCE
VL 29
IS 7
BP 1779
EP 1793
DI 10.1007/s11661-998-0001-9
PD JUL 1998
PY 1998
AB This article reviews our recent results on the development of
   ferromagnetic bulk amorphous alloys prepared by casting processes. The
   multicomponent Fe-(Al,Ga)-(P,C,B,Si) alloys are amorphized in the bulk
   form with diameters up to 2 mm, and the temperature interval of the
   supercooled liquid region before crystallization is in the range of 50
   to 67 K. These bulk amorphous alloys exhibit good soft magnetic
   properties, i.e., high B-s of 1.1 to 1.2 T, low H-c of 2 to 6 A/m, and
   high mu(e) of about 7000 at 1 kHz. The Nd-Fe-Al and Pr-Fe-Al bulk
   amorphous alloys are also produced in the diameter range of up to 12 mm
   by the copper mold casting process and exhibit rather good hard magnetic
   properties, i.e., B-r of about 0.1 T, high H-c of 300 to 400 kA/m, and
   rather high (JH)(max) of 13 to 20 kJ/m(3). The crystallization causes
   the disappearance of the hard magnetic properties. Furthermore, the
   melt-spun Nd-Fe-Al and Pr-Fe-Al alloy ribbons exhibit soft-type magnetic
   properties. Consequently, the hard magnetic properties are concluded to
   be obtained only for the bulk amorphous alloys. The bulk Nd-Fe-Al and
   Pr-Fe-Al amorphous alloys have an extremely high T-x/T-m, of about 0.90
   and a small Delta T-m (= T-m - T-x) of less than 100 K and, hence, their
   large glass-forming ability is due to the steep increase in viscosity in
   the supercooled liquid state. The high T-x/T-m enables the development
   of a fully relaxed, clustered amorphous structure including Nd-Nd and
   Nd-Fe atomic pairs. It is, therefore, presumed that the hard magnetic
   properties are due to the development of Nd-Nd and Nd-Fe atomic pairs
   with large random magnetic anisotropy. The Nd- and Pr-based bulk
   amorphous alloys can be regarded as a new type of clustered amorphous
   material, and the control of the clustered amorphous structure is
   expected to enable the appearance of novel functional properties which
   cannot be obtained for an ordinary amorphous structure.
CT Structure and Properties of Bulk Amorphous Alloys Symposium at the 1997
   Annual Meeting of TMS
CY FEB 10-11, 1997
CL ORLANDO, FLORIDA
SP TMS-EMPMD/SMD Alloy Phases & MDMD Solidificat Comm; ASM-MSD Thermodynam
   & Phase Equilibria; Atom Transport Comm
RI Inoue, Akihisa/E-5271-2015; Zhang, Tao/O-4911-2014; Takeuchi, Akira/A-3619-2010; HEGDE, RAJATH/L-6036-2019
OI Takeuchi, Akira/0000-0002-7246-8644; 
Z8 31
ZR 0
ZS 0
TC 211
ZB 0
Z9 228
SN 1073-5623
UT WOS:000074992100003
ER

PT J
AU Inoue, A
   Makino, A
TI Preparation and soft magnetic properties of Fe-based bulk amorphous
   alloys
SO JOURNAL DE PHYSIQUE IV
VL 8
IS P2
BP 3
EP 10
DI 10.1051/jp4:1998201
PD JUN 1998
PY 1998
AB This review deals with our recent development of Fe-based bulk amorphous
   alloys with soft magnetic properties. Multicomponent
   Fe-(Al,Ga)-(P,C,B,Si) and Fe-(Co,Ni)-(Zr,Nb,Ta)-B alloys are amorphized
   in the bulk form with diameters up to 2 and 6 mm, respectively, by
   copper mold casting and the largest temperature interval of the
   supercooled liquid region before crystallization is 67 and 88 K,
   respectively. These bulk amorphous alloys exhibit good soft magnetic
   properties, i.e., high saturation magnetization (I-s) of 1.1 to 1.2 T
   and low coercivity (H-c) of 2 to 6 A/m. The saturated magnetostriction
   (lambda(s)) and Curie temperature (T-c) are in the range of 20-30X10(-6)
   and 580-605 K, respectively, for the former system and 10-14X10(-6) and
   447-594 K, respectively, for the latter system. The effective
   permeability (mu(e)) at 1 kHz is 7000-15000 for the
   Fe-(Al,Ga)-(P,C,B,Si) amorphous ribbons and 15000-25000 for the
   Fe-(Co,Ni)-(Zr,Nb)-B amorphous ribbons. In comparison with Fe-Si-B
   amorphous ribbons, it is characterized that the present alloys have
   lower H-c and higher mu(e) resulting from lower lambda(s). The easy
   formation of bulk Fe-based amorphous alloys with good soft magnetic
   properties indicates the possibility of future development as a new type
   of soft magnetic material.
CT 13th Soft Magnetic Materials Conference (SMM)
CY SEP 24-26, 1997
CL GRENOBLE, FRANCE
RI Inoue, Akihisa/E-5271-2015; MAKINO, AKIHIRO/B-2549-2009
ZB 0
TC 2
Z8 0
ZS 0
ZR 0
Z9 2
SN 1155-4339
UT WOS:000074526300002
ER

PT J
AU Kukushkin, SA
   Grigoriev, DA
TI Crystallization of multi-component melts under nonuniform conditions
SO JOURNAL OF PHYSICS AND CHEMISTRY OF SOLIDS
VL 59
IS 5
BP 769
EP 776
DI 10.1016/S0022-3697(97)00158-3
PD MAY 1998
PY 1998
AB Evolution processes proceeding in the course of solidification of
   single-and multi-components melts in heterogeneous systems are
   investigated. A set of equations describing the kinetics of the
   crystallization process during removal of heat from boundary of the
   system is derived and solved. As a result of solution of the system, the
   equation for motion of a new phase crust, the distribution function for
   disperse particles in terms of their size and composition and a law of
   variation in the mean radius of disperse particles in space are
   obtained. It is shown that during crystallization of a multi-phase and
   multicomponent melt under nonuniform conditions the phase composition of
   an final sample can differ in its various points. General equations
   describing the phase co-existence region are derived. (C) 1998 Elsevier
   Science Ltd. All rights reserved.
RI Kukushkin, Sergey A/P-4505-2016
OI Kukushkin, Sergey A/0000-0002-2973-8645
TC 1
ZR 0
ZS 0
Z8 0
ZB 0
Z9 1
SN 0022-3697
UT WOS:000073640600025
ER

PT J
AU Inoue, A
   Fujita, K
   Zhang, T
   Makino, A
TI Synthesis of glassy Fe-Co-Nd-Zr-B alloys and their
   crystallization-induced magnetic properties
SO MATERIALS TRANSACTIONS JIM
VL 39
IS 3
BP 327
EP 333
DI 10.2320/matertrans1989.39.327
PD MAR 1998
PY 1998
AB A new Fe-based amorphous alloy exhibiting the glass transition and
   supercooled liquid region before crystallization was searched in the
   composition range of Fe63Co7N10-xZrxB20 (x=0 to 6 at%). The amorphous
   alloys containing 4 to 6 at%Zr were found to exhibit the glass
   transition, followed by a supercooled liquid region. The crystallization
   from the supercooled liquid of the 4%Zr alloy occurred through three
   stages of Am-->Am'+Fe3B-->Am'+Fe3B+gamma-Fe+
   Nd2Fe23B3+Fe2Zr+Fe3Zr-->alpha-Fe+Fe2Zr+Fe3Zr+Nd2Fe14B+Fe2B+ZrB2. In the
   crystallized stare, the 4% and 6%Zr alloys exhibited hard magnetic
   properties, i.e., saturation magnetization of 1.15 to 1.18 T, remanence
   of 0.75 to 0.76 T, coercive force of 30 to 58 kA/m and maximum energy
   product of 7.8 to 13 kJ/m(3). The grain sizes of the alpha-Fe and
   Nd2Fe14B phases for the 4%Zr alloy subjected to optimum annealing were
   about 45 and 25 nm, respectively. The fine mixed structure was thought
   to reveal the hard magnetic properties by the exchange magnetic coupling
   mechanism even in the coexistent state with Fe2Zr, Fe3Zr, Fe2B and ZrB2.
   The appearance of the glass transition also implies that the 4%Zr and
   6%Zr alloys have a high glass-forming ability leading to the formation
   of a bulk amorphous alloy. The finding that the amorphous alloys
   exhibited the glass transition in the as-quenched state and the hard
   magnetic properties in the crystallized state is important, because the
   direct production of a bulk hard magnetic alloy by a simple process is
   expected, such as the crystallization of the cast bulk amorphous alloy.
RI MAKINO, AKIHIRO/B-2549-2009; Zhang, Tao/O-4911-2014; Inoue, Akihisa/E-5271-2015
ZB 0
Z8 2
ZR 0
ZS 0
TC 7
Z9 8
SN 0916-1821
UT WOS:000073593100001
ER

PT J
AU Akdeniz, MV
   Mekhrabov, AO
TI The effect of substitutional impurities on the evolution of Fe-Al
   diffusion layer
SO ACTA MATERIALIA
VL 46
IS 4
BP 1185
EP 1192
DI 10.1016/S1359-6454(97)00318-2
PD FEB 13 1998
PY 1998
AB The formation and growth characteristics of Fe based aluminide diffusion
   layers at the Fe-Al interface have been analysed in terms of interfacial
   interaction potentials based on the statistico-thermodynamical theory of
   multicomponent alloys combined with electronic theory in the
   pseudopotential approximation. The pairwise interatomic interaction
   potentials and partial ordering energies have been calculated to predict
   the effect of various alloying additions on the activity coefficient of
   Al atoms in alpha-Fe-(0.95)(Al(1-n)X(n))(0.05) alloys where X = Si, Ti,
   Ge, Sb, Mg, Cu, Ca, Ag, Cd, Cr, Co, Zn, Mn, Ni, Pb or Bi and considered
   up to 1 at.%. The results of calculation show that the impurity elements
   with regard to their effect on the activity coefficient of Al atoms may
   be classified into two groups; I-group impurity elements, X(I)=Si, Ti,
   Ge, Sb, Mg, Cu, Ca, Ag, Cd, and Cr which decrease the activity
   coefficient of Al atoms, reduce the thickness of the Fe-Al intermetallic
   diffusion layer and II-group impurity elements, X(II) = Co, Zn, Mn, Ni,
   Pb and Bi, which increase the activity coefficient of Al atoms, tend to
   increase the thickness of diffusion layer at the Fe-Al interface. It has
   been established, in agreement with experimental observation, that the
   value of activity coefficient of Al atoms in
   alpha-Fe(0.95)(Al(1-n)X(n))(0.05) alloys has a strong influence on the
   formation and growth kinetics of interfacial diffusion layers at the
   Fe-AL interface. The analysis of the effects of type and content of X(I)
   and X(II) impurity elements on the activity coefficients of Al
   gamma(Al)/gamma(Al)(0), in alpha-Fe(0.95)(Al(1-n)X(n))(0.05) alloys is
   in good qualitative agreement with the experimental results reported in
   the literature. (C) 1998 Acta Metallurgica Inc.
RI Akdeniz, M. Vedat/A-7414-2016
OI Akdeniz, M. Vedat/0000-0001-5127-7796
ZR 0
Z8 8
TC 53
ZS 0
ZB 0
Z9 59
SN 1359-6454
UT WOS:000072289100011
ER

PT S
AU Inoue, A
   Zhang, T
   Takeuchi, A
BE Baro, MD
   Surinach, S
TI Ferrous and nonferrous bulk amorphous alloys
SO MECHANICALLY ALLOYED, METASTABLE AND NANOCRYSTALLINE MATERIALS, PART 2
SE MATERIALS SCIENCE FORUM
VL 269-2
BP 855
EP 864
DI 10.4028/www.scientific.net/MSF.269-272.855
PN 2
PD 1998
PY 1998
AB Bulk amorphous alloys with thicknesses up to 75 mm and a wide
   supercooled liquid region reaching 127 K before crystallization have
   been found to be fabricated in a number of multicomponent systems which
   satisfy the three empirical rules for the achievement of large
   glass-forming ability, i.e., (1) multicomponent alloy systems consisting
   of more than three constituent elements, (2) significantly different
   atomic size ratios above 12 % among the main constituent elements, and
   (3) negative heats of mixing among their elements. The scientific
   significance of the three empirical rules has been proved based on a
   number of experimental data as well as on the kinetic theories of the
   nucleation and growth of a crystalline phase. By choosing appropriate
   compositions which satisfy the three empirical rules, bulk amorphous
   alloys in Mg-, lanthanide metal-, Zr-, Pd-, Fe- and Co-based systems
   were produced in cylindrical and sheet forms by various solidification
   processes. The bulk amorphous alloys exhibit high tensile strength, good
   ductility, high elastic energy, high impact fracture energy and high
   corrosion resistance for Zr-based system and good soft magnetic
   properties for Fe-based system. Furthermore, their bulk amorphous alloys
   heated in the supercooled liquid region can be deformed into various
   shapes by viscous flow. The ideal Newtonian flow has been achieved in
   the supercooled liquid. The utilization of the ideal superplasticity
   enabled the achievement of an extremely large elongation exceeding 15000
   %. These excellent data allow us to expect that the bulk amorphous
   alloys with a wide thickness range up to 75 mm develop as a new type of
   engineering material.
CT International Symposium on Metastable, Mechanically Alloyed and
   Nanocrystalline Materials (ISMANAM 97)
CY AUG 31-SEP 05, 1997
CL BARCELONA, SPAIN
SP Air Liquide; Caixa Catalunya; Carburos Metal; Carl Zeiss SA; CIRIT;
   Minist Educ & Cultura, Direcc Gen Ensenanza Super; Fritsch GMBH; Fdn
   Catalana Recerca; Inst Estudis Calanas; Oxford Instruments; Pacisa;
   Perkin Elmer; Philips Instrumentac Electr SA; Retsch GMBH; Trallero &
   Schlee SL; Univ Autonoma Barcelona; ZOZ GMBH
RI Zhang, Tao/O-4911-2014; Inoue, Akihisa/E-5271-2015; Takeuchi, Akira/A-3619-2010
OI Takeuchi, Akira/0000-0002-7246-8644
ZR 0
ZS 1
TC 98
Z8 17
ZB 0
Z9 106
SN 0255-5476
BN 0-87849-801-X
UT WOS:000073437500054
ER

PT J
AU Weiss, W
   Ritter, M
   Zscherpel, D
   Swoboda, M
   Schlogl, R
TI Multicomponent surface analysis system combined with high pressure
   reaction cells for studying metal oxide model catalysts
SO JOURNAL OF VACUUM SCIENCE & TECHNOLOGY A-VACUUM SURFACES AND FILMS
VL 16
IS 1
BP 21
EP 29
DI 10.1116/1.580975
PD JAN-FEB 1998
PY 1998
AB A three chamber ultrahigh vacuum (UHV) surface analysis system combined
   with high pressure reaction cells has been designed. It can be used for
   the preparation and characterization of ordered metal oxide model
   catalyst surfaces and for the investigation of heterogeneous catalytic
   reactions there on also under high pressures. The reaction cells are
   completely separated from the UHV analysis chambers. They can be used
   for oxidation treatments and reaction studies at total pressures up to 1
   bar. A new sample transfer mechanism together with sapphire sample
   holders and sample heating-cooling stations on the analysis chamber
   manipulators provides electron beam and resistive sample heating, liquid
   nitrogen sample cooling, and precise thermocouple temperature control.
   First experimental results obtained on single crystalline iron oxide
   dehydrogenation films grown onto Pt(lll) substrates are presented. These
   results demonstrate the capability of the system for in situ
   investigation of a sample surface using scanning tunneling microscopy,
   low-energy electron diffraction, Auger electron spectroscopy,
   photoelectron emission microscopy, and temperature programmed desorption
   before and after catalytic reactions at high pressures. This single
   crystal surface science approach provides new insight into the atomic
   scale surface chemistry of metal oxides under real catalysis conditions.
   (C) 1998 American Vacuum Society.
RI Zscherpel, Uwe/D-2188-2009
OI Zscherpel, Uwe/0000-0001-9017-0844
ZB 0
Z8 0
ZR 0
ZS 0
TC 41
Z9 41
SN 0734-2101
UT WOS:000071597100004
ER

PT J
AU Kozlowski, J
   Markowski, J
   Prajzner, A
   Zdanowski, J
TI Properties of carbides, nitrides and carbonitrides based on Ti and Mo
   multicomponent-layers
SO SURFACE & COATINGS TECHNOLOGY
VL 98
IS 1-3
BP 1440
EP 1443
DI 10.1016/S0257-8972(97)00359-9
PD JAN 1998
PY 1998
AB Coating have been produced by bias activated reactive evaporation method
   (BARE) [1] on polished HSS steel and Coming glass substrates. Titanium
   and molybdenum were co-evaporated using a special two-hearth electron
   gun with separate Ti and Mo evaporation sources. Various chemical
   compositions were obtained by means of heating time control of
   respective materials. The working gases were nitrogen, acetylene and a
   1:1 mixture of both. The investigation of properties of layers with
   various chemical compositions covered samples: TiC, TiCN, TiN, (Ti,Mo)C,
   (Ti,Mo)CN, (Ti,Mo)N, MoC, MoCN, MoN. The chemical film compositions were
   determined using the energy-dispersive X-ray analysis (EDAX) method,
   Vickers hardness measurements were made. The structures of the deposited
   layers were examined by means of X-ray diffraction. The electrical
   measurements of the deposited layers covered resistivity (rho) and
   temperature coefficient of resistivity (TCR). It has been found that the
   measurements of electrical properties may be very sensitive indicators
   of the layer composition and structure. (C) 1998 Published by Elsevier
   Science S.A.
CT 5th International Conference on Plasma Surface Engineering
CY SEP 09-13, 1996
CL GARMISCH PARTENKI, GERMANY
SP European Joint Comm Plasma & Ion Surf Engn
TC 11
ZS 0
Z8 1
ZB 0
ZR 0
Z9 12
SN 0257-8972
UT WOS:000072647200106
ER

PT J
AU Sagel, A
   Wanderka, N
   Wunderlich, RK
   Schubert-Bischoff, P
   Fecht, HJ
TI Early stages of solid-state amorphization reaction during mechanical
   alloying of a multicomponent Zr-powder mixture
SO SCRIPTA MATERIALIA
VL 38
IS 1
BP 163
EP 169
DI 10.1016/S1359-6462(97)00408-9
PD DEC 18 1997
PY 1997
Z8 0
ZR 0
TC 3
ZS 0
ZB 1
Z9 3
SN 1359-6462
UT WOS:000071234700025
ER

PT J
AU Krajnikov, AV
   Militzer, M
   Wieting, J
TI Interfacial segregation of competitive impurities in embrittled and
   de-embrittled Fe-3%Ni
SO MATERIALS SCIENCE AND TECHNOLOGY
VL 13
IS 11
BP 877
EP 886
DI 10.1179/mst.1997.13.11.877
PD NOV 1997
PY 1997
AB The kinetics of surface segregation in embrittled and de-embrittled Fe-3
   at.-%Ni-0.011 at/-%Sb containing 20 at.-ppm S was studied by Auger
   electron spectroscopy at temperatures ranging from 550 to 630 degrees C.
   In addition, information on the grain boundary segregation in the
   embrittled material has been obtained from analysing intercrystalline
   fracture surfaces. Grain boundary segregation is characterised by
   cosegregation of Sb and Ni, which is increasingly promoted as the grain
   boundary concentration of C decreases. On the surface of the embrittled
   material, segregation competition of S and Sb is observed. This is
   stimulated by Sb enrichment via grain boundaries. In the de-embrittled
   material, Sb surface segregation is inhibited so that S remains the
   dominant segregation. These differences in the kinetic behaviour are
   consistent with the demixing model of temper embrittlement, Further the
   S-Sb segregation competition leads to ail inhomogeneous surface
   chemistry; some of the individual facets ale enriched with Sb, others
   with S. Thus, the S-Sb surface segregation competition is not only
   characterised by the presence of fast diffusion paths but also by
   anisotropy. The conditions for the segregation dominance are analysed
   using Guttmann's equilibrium segregation model for multicomponent
   systems. (C) 1997 The Institute of Materials.
RI Krajnikov, Alexander/J-6762-2017
OI Krajnikov, Alexander/0000-0003-1546-1670
ZB 0
TC 8
ZR 0
ZS 0
Z8 0
Z9 8
SN 0267-0836
UT WOS:000073584100001
ER

PT J
AU Oryshich, IV
TI Corrosion of nickel-based alloys in melts of MgCl2-KCl-NaCl ternary
   chloride eutectics
SO PROTECTION OF METALS
VL 33
IS 4
BP 367
EP 373
PD JUL-AUG 1997
PY 1997
AB Corrosion tests of a series of heat-resistant nickel alloys were
   performed in a molten 48.7% MgCl2-38.2% KCl-13.1% NaCl ternary eutectic
   at 500-900 degrees C and with up to 30-h exposure. Chloride corrosion
   exhibits intergranular features and causes weight loss an order of
   magnitude higher than common gaseous oxidation does. Time dependence of
   the weight loss is intermediate between parabolic and linear (1 < n <
   2), while the temperature dependence is exponential. The loss is
   significantly decreased only by alloying with aluminum. The corrosion
   resistance of NiAl intermetallide is relatively high (it surpasses
   nickel 60-70 times and commercial heat-resistant alloys 20-30 times). As
   a function of chromium and titanium contents in binary nickel alloys,
   corrosion has minima at 10-12% Cr and 5-7% Ti, respectively; the minimum
   in multicomponent alloys is located 2-3% lower. Cobalt, molybdenum, and
   tungsten affect the chloride corrosion resistance nonadditively, but
   even the best variants of alloying are characterized by corrosion of up
   to 20-30 g/(m(2) h). In order to achieve the required corrosion
   resistance, commercial high-temperature alloys should be aluminized or
   protected by a Ni(Co)Al-(beta-phase) intermetallic-based coating.
TC 0
ZB 0
ZR 0
ZS 0
Z8 0
Z9 0
SN 0033-1732
UT WOS:A1997XQ61600013
ER

PT J
AU Spilsbury, D
   Butvin, P
   Cowlam, N
   Howells, WS
   Cooper, RJ
TI Some evidence for 'directional atomic pair ordering' in a cobalt-based
   metallic glass
SO MATERIALS SCIENCE AND ENGINEERING A-STRUCTURAL MATERIALS PROPERTIES
   MICROSTRUCTURE AND PROCESSING
VL 226
BP 187
EP 191
DI 10.1016/S0921-5093(97)80036-6
PD JUN 15 1997
PY 1997
AB Time-of-flight neutron diffraction has been used to study structural
   anisotropy in a wide-ribbon sample of the multicomponent metallic glass
   Fe4Co67Cr7Si8B14 prepared by continuous casting. A planar sample held at
   45 degrees to the incident beam was examined by two stationary counters
   at 90 degrees left and 90 degrees right, so that the directional
   structure factors, S-l(Q), S-w(Q), S-t(Q) corresponding to the three
   orthogonal directions in the ribbon (length I, width w and thickness t)
   were determined. It was found that the directional Structure Factor
   S-t(Q) had stronger oscillations than S-l(Q) and S-w(Q). Comparison of
   the directional S(Q) with the total structure factors for FeB and CoB
   glasses suggest that the result may be tentatively associated with
   'atomic directional pair ordering' of the Fe-Fe first neighbour pairs in
   the t direction. The diffraction data have been analysed in the context
   of the atomic level stress model of metallic grass structures. (C) 1997
   Elsevier Science S.A.
CT 9th International Conference on Rapidly Quenched and Metastable
   Materials
CY AUG 25-30, 1996
CL BRATISLAVA, SLOVAKIA
SP Off Strategy & Dev Soc Sci & Technol; European Commiss, Directorate Gen
   XII; AlliedSignal Inc, US; Deut Phys Gesell; Int Union Pure & Appl Phys;
   JOEL Ltd, Japan; Alps Elect Co Ltd, Japan; Perkin Elmer GmbH
Z8 0
ZB 0
ZR 0
ZS 0
TC 4
Z9 4
SN 0921-5093
UT WOS:A1997XJ84700038
ER

PT J
AU Dobrovolsky, VD
   Solonin, YM
   Skorokhod, VV
   Khizhun, OY
TI XPS and transmission electron microscopy of the multicomponent
   hydride-forming alloys for electrochemical applications
SO JOURNAL OF ALLOYS AND COMPOUNDS
VL 253
BP 488
EP 491
DI 10.1016/S0925-8388(96)02983-0
PD MAY 20 1997
PY 1997
AB Photoelectron spectra of the Ce4d, Ni2p, Ni3p, Co3p, Al2p, Ols, Cls in
   Mm(Ni,Co,Al), and Zr3d, Ti2p, V2p, Ni2p, Ols, Cls in
   Zr1-xTix(Ni,V,Co,Cr), alloys have been obtained. In the surface layer,
   about 2-2.5 nm of both alloys, the main part of the nickel atoms are in
   the metallic state (Ni-0) and only a third of them in oxidized states
   (Ni+2, Ni+3). At the same time the concentration of nickel in surface
   layer of Zr-content alloy is much smaller when compared with Mm-content
   alloy. The chemical state of the Co and V atoms is similar to the Ni
   atoms state, but their concentrations, especially of V, in the surface
   layer is smaller than that of nickel. The results of XPS have been
   compared with the data of transmission electron microscopy of the thin
   foils of La- and Zr- based alloys. Dark field microphotographs of the
   oxidized alloys indicate the presence of two different phases, which,
   according to electron microdiffraction, are nickel-based alloy and
   oxide. In the first stage of oxidation on the surface of the foil, fine
   nickel particles (about 10 nm) and an amorphous oxide phase appear.
   Complete oxidation of the foil leads to the formation of a eutectic like
   structure consisting of a mixture of metallic and oxide phases. Some
   difference in the oxidized layer structure of the investigated alloys
   has been observed.
CT International Symposium on Metal Hydrogen Systems: Fundamentals and
   Applications
CY AUG 25-30, 1996
CL LES DIABLERETS, SWITZERLAND
ZS 0
ZR 0
ZB 0
TC 5
Z8 0
Z9 5
SN 0925-8388
UT WOS:A1997XJ16900118
ER

PT J
AU Inoue, A
   Mizushima, T
   Makino, A
TI Preparation of thick amorphous alloy sheets in multicomponent Fe-based
   systems and their thermal and magnetic properties
SO SCIENCE REPORTS OF THE RESEARCH INSTITUTES TOHOKU UNIVERSITY SERIES
   A-PHYSICS CHEMISTRY AND METALLURGY
VL 43
IS 2
BP 115
EP 121
PD MAR 1997
PY 1997
AB Thick amorphous sheets with thickness up to about 200 mu m were formed
   for the Fe72Al5Ga2P10C6B4Si1 alloy with a wide supercooled liquid region
   of 58 K before crystallization. The glass transition temperature (T-g),
   crystallization temperature (T-x) and supercooled liquid region Delta
   T-x(=T-x-T-g) remain unchanged in the entire thickness range. However,
   the heat of structural relaxation decreases from 2.2 kJ/mol for the 22
   mu m thick ribbon to 0.48 kJ/mol for the 160 mu m thick ribbon,
   accompanying the increase in T-c from 597 K to 619 K. In comparison with
   the other amorphous alloy ribbons in the same Fe-(Al,Ga)-(P,C,B,Si)
   system, there is a clear tendency for the maximum sample thickness for
   glass formation (t(max)) to increase with increasing Delta T-x. The
   Fe-Al-Ga-P-C-B-Si amorphous sheets have high saturation magnetization of
   about 180 x 10(-6) Wbm/kg and low coecivity of about 5 A/m in the
   annealed state and their values remain unchanged in the thickness range
   up to 200 mu m. The permeability (mu(e)) at 1 kHz shows the high values
   of 12000 for the 30 mu m thick ribbon and decreases to about 7000 for
   the 200 mu m thick ribbon. It is to be noticed that the good soft
   magnetic properties of 5 A/m for H-c and 7000 for mu(e) as well as the
   wide supercooled liquid region of 58 K are obtained for the thick
   amorphous sheets with thickness of 150 to 200 mu m. These
   characteristics for the thick amorphous ribbons have not been obtained
   for Fe-based amorphous alloys previously reported. It is therefore
   expected that the thick amorphous ribbons cause a further extension of
   the application fields of ferromagnetic amorphous alloys.
RI MAKINO, AKIHIRO/B-2549-2009; Inoue, Akihisa/E-5271-2015
Z8 0
ZB 0
ZS 0
TC 2
ZR 0
Z9 2
SN 0040-8808
UT WOS:A1997WU14000007
ER

PT J
AU Sagel, A
   Wunderlich, RK
   Perepezko, JH
   Fecht, HJ
TI Glass formation in a multicomponent Zr-based alloy by mechanical
   attrition and liquid undercooling
SO APPLIED PHYSICS LETTERS
VL 70
IS 5
BP 580
EP 582
DI 10.1063/1.118280
PD FEB 3 1997
PY 1997
AB The synthesis of a multicomponent Zr60Al10Ni9Cu18Co3 glass by mechanical
   alloying has been investigated using thermal and structural analysis and
   compared with a metallic glass produced by liquid undercooling. The
   solid-state amorphization reaction is preceded by rapid solution of
   smaller solute atoms in the Zr matrix with a concomitant reduction in
   grain size to 10 nm at the amorphization onset. A fully amorphous
   mechanically alloyed sample shows relaxation compared to a sample
   synthesized by liquid cooling probably due to removal of residual
   inhomogeneities on the scale of the nanocrystal size at amorphization.
   While the kinetic pathways for the two synthesis methods differ, the
   relaxed amorphous phases from each method exhibit identical
   thermodynamic properties. (C) 1997 American Institute of Physics.
ZR 0
ZS 0
ZB 0
Z8 4
TC 48
Z9 49
SN 0003-6951
UT WOS:A1997WF44000016
ER

PT J
AU Gareev, RR
   Alimpiev, SS
   Bugoslavskii, YV
   Nikiforov, SM
   Maslov, AI
   Shubnii, GY
   Zherichin, AN
TI Pulsed laser deposition of amorphous Co-Fe-Ni-Si-B thin films
SO ACTA PHYSICA POLONICA A
VL 91
IS 2
BP 321
EP 324
DI 10.12693/APhysPolA.91.321
PD FEB 1997
PY 1997
AB Soft magnetic multicomponent Co-Fe-Ni-Si-B thin films have been grown by
   pulsed laser deposition onto single-crystal sapphire and silicon
   substrate. The static hysteresis measurements for different substrate
   temperatures are presented. Thin films with a coercive force smaller
   than 1 Oe were grown at substrate temperatures from 250 degrees C to 350
   degrees C. X-ray diffraction measurements proved that the structure of
   films is amorphous. The surface morphology of grown thin films was
   observed by scanning electron microscopy. The chemical composition of
   deposited films corresponds to the composition of bulk alloy.
CT Proceedings of the European Conference Physics of Magnetism 96
CY JUN 24-28, 1996
CL POZNAN, POLAND
SP Polish Acad Sci, Inst Molec Phys; Adam Mickiewicz Univ Poznan, Inst Phys
RI Nikiforov, Sergey M/H-8473-2018; Alimpiev, Sergey/S-2353-2016
OI Alimpiev, Sergey/0000-0002-7124-7962
ZB 0
Z8 0
ZS 0
ZR 0
TC 5
Z9 5
SN 0587-4246
UT WOS:A1997WM64800019
ER

PT J
AU Inoue, A
TI Stabilization of supercooled liquid and opening-up of bulk glassy alloys
SO PROCEEDINGS OF THE JAPAN ACADEMY SERIES B-PHYSICAL AND BIOLOGICAL
   SCIENCES
VL 73
IS 2
BP 19
EP 24
DI 10.2183/pjab.73.19
PD FEB 1997
PY 1997
AB Bulk glassy alloys with thicknesses up to 75 mm and a wide supercooled
   liquid region reaching 127 K before crystallization were found to be
   fabricated in a number of multicomponent systems which satisfy the three
   empirical rules for the achievement of large glass-forming ability,
   i.e., (1) multicomponent alloy systems consisting of more than three
   constituent elements, (2) significantly different atomic size ratios
   above 12%, and (3) negative heats of mixing. The scientific significance
   of the rules has been proved based on a number of experimental data as
   well as on the kinetic theories of the nucleation and growth of a
   crystalline phase. By choosing appropriate compositions which satisfy
   the empirical rules, bulk glassy alloys in Mg-, lanthanide metal-, Zr-,
   Pd-, Fe- and Co-based systems were produced in cylindrical and sheet
   forms by various solidification processes. The bulk glassy alloys
   exhibit high tensile strength, good ductility, high elastic energy, high
   impact fracture energy and high corrosion resistance for Zr-based system
   and good soft magnetic properties for Fe-based system. Furthermore,
   their glassy alloys heated in the supercooled liquid region can be
   deformed into various shapes through viscous flow. The ideal Newtonian
   flow has been achieved in the supercooled liquid. The utilization of the
   ideal superplasticity enabled the achievement of an extremely large
   elongation exceeding 15000%. These excellent data allow us to expect
   that the bulk glassy alloys develop as a new type of engineering
   material.
RI Inoue, Akihisa/E-5271-2015
ZS 0
ZR 0
Z8 3
ZB 0
TC 41
Z9 41
SN 0386-2208
UT WOS:A1997WP09100002
ER

PT J
AU Hong Cunmao
   Yang Yong
TI Reductive Property of LaNis-based Alloys
SO ACTA PHYSICO-CHIMICA SINICA
VL 13
IS 7
BP 577
EP 579
DI 10.3866/PKU.WHXB19970701
PD 1997
PY 1997
AB At room temperature, LaNis-based multicomponent alloys can easily react
   with Cu2+ aqueous solution (such as the CuSo(4) solution). The elements
   La, Ni, Co, Mn and Al in the alloys were oxidized to form their ions
   correspondingly, and the Cu2+ ion was reduced to precipitate as metal
   copper.
Z8 1
ZB 0
TC 0
ZR 0
ZS 0
Z9 1
SN 1000-6818
UT WOS:000207601700001
ER

PT J
AU Danielewski, M
   Filipek, R
   Walec, T
TI The generalized solution of the interdiffusion problem: A new approach
   for multicomponent bounded systems
SO DEFECT AND DIFFUSION FORUM
VL 143
BP 515
EP 520
DI 10.4028/www.scientific.net/DDF.143-147.515
PN 1
PD 1997
PY 1997
AB The interdiffusion in ternary Co-Fe-Ni alloys was studied. The
   mathematical model of interdiffusion in the layer of finite thickness
   was applied. We derived, with the use of idea of generalized solution,
   an exact expression for the evolution of components distribution and its
   asymptotic approximation that can be simply applied to a variety of
   initial conditions. The uniqueness of the generalized solution allows to
   formulate the inverse interdiffusion problem that results in a new
   method of calculation of diffusivities in multicomponent solutions. An
   agreement between the measured and calculated evolution of the ternary
   diffusional couples is shown. The ''uphill diffusion'' of the initially
   uniform components was calculated and experimentally verified.
CT International Conference on Diffusion in Materials (DIMAT 96)
CY AUG 05-09, 1996
CL NORDKIRCHEN, GERMANY
SP Nordrhein Westfalen Coll Finances, Germany
OI Filipek, Robert/0000-0002-4078-1118
ZS 0
TC 1
ZB 0
Z8 0
ZR 0
Z9 1
SN 1012-0386
UT WOS:A1997XM07600080
ER

PT J
AU Tang, ZY
   Chen, WX
   Liu, ZL
   Guo, HT
TI Effect of surface modification on performance of alloy electrodes for
   hydrogen storage
SO JOURNAL OF APPLIED ELECTROCHEMISTRY
VL 26
IS 11
BP 1201
EP 1204
PD NOV 1996
PY 1996
Z8 5
ZB 0
TC 7
ZR 0
ZS 0
Z9 12
SN 0021-891X
UT WOS:A1996VU42700015
ER

PT J
AU Geng, MM
   Northwood, DO
TI The characteristics of the negative electrode of a nickel metal hydride
   battery
SO INTERNATIONAL JOURNAL OF HYDROGEN ENERGY
VL 21
IS 10
BP 887
EP 890
DI 10.1016/0360-3199(96)00021-3
PD OCT 1996
PY 1996
AB The negative electrodes of an experimental sealed battery (AA size, 1Ah
   capacity) were made from a multicomponent alloy
   (Mm(0.95)Ti(0.05)Ni(3.85)Co(0.45)Mn(0.35)Al(0.35)) powder coated with 10
   wt% nickel, polytetrafluoroethylene (PTFE) and nickel powder. The Ohmic
   resistivity of the electrode increases with increasing PTFE content. The
   average discharge voltage of the battery decreases with increasing
   discharge current and increases marginally with increasing temperature.
   The overpotential of the negative electrode decreases with increasing
   temperature. Copyright (C) 1996 International Association for Hydrogen
   Energy
ZS 0
ZR 0
TC 13
ZB 0
Z8 0
Z9 13
SN 0360-3199
UT WOS:A1996VG88300009
ER

PT J
AU Wang, H
   Luck, R
TI Mixing enthalpy of liquid T-Ti-Zr (T=Fe, Co, Ni) alloys
SO JOURNAL OF NON-CRYSTALLINE SOLIDS
VL 205
BP 417
EP 420
DI 10.1016/S0022-3093(96)00254-2
PN 1
PD OCT 1996
PY 1996
AB The thermodynamic properties of ternary systems can be calculated from
   the data of the three binary boundary systems by use of suitable
   interpolation geometry. The mixing enthalpy in the Ti-Zr binary boundary
   system has been estimated to be small and according to the regular
   model. The mixing enthalpies of the other binary boundary systems were
   determined experimentally; strong negative values have been found. From
   these results, special interpolation geometries have been selected and
   the mixing enthalpies of the ternaries have been determined.
CT 9th International Conference on Liquid and Amorphous Metals
CY AUG 27-SEP 01, 1995
CL CHICAGO, IL
TC 4
ZB 0
Z8 0
ZR 2
ZS 0
Z9 6
SN 0022-3093
UT WOS:A1996WB29200088
ER

PT J
AU Konstantinova, TE
   Primisler, VB
   Dobrikov, AA
TI A crystal-lattice bending as an individual mode of plastic deformation
SO METALLOFIZIKA I NOVEISHIE TEKHNOLOGII
VL 18
IS 10
BP 70
EP 78
PD OCT 1996
PY 1996
AB It war confirmed that in certain conditions the bending mode of
   deformation is realized on the mesoscopic level of plastic deformation.
   It was shown that the bending deformation is the main deformation mode
   for many multicomponent alloys, particularly, for maraging Fe-Ni steels.
   It is accomplished by co-ordinated (directed) displacements of a large
   atoms' group for a major portion of on interatomic distance without a
   rupture of interatomic bonds. Such co-operative displacements give rise
   to a large local bending of a crystal lattice. This structural element
   is interpreted as a special mesoscopic-level structure defect. A study
   of some regularities for such a bending deformation was carried out.
ZB 0
TC 1
Z8 0
ZR 0
ZS 0
Z9 1
SN 0204-3580
UT WOS:A1996VY28900010
ER

PT J
AU Heuzey, MC
   Pelton, AD
TI Critical evaluation and optimization of the thermodynamic properties of
   liquid tin solutions
SO METALLURGICAL AND MATERIALS TRANSACTIONS B-PROCESS METALLURGY AND
   MATERIALS PROCESSING SCIENCE
VL 27
IS 5
BP 810
EP 828
DI 10.1007/BF02915611
PD OCT 1996
PY 1996
AB Thermodynamic and phase equilibrium data for the following 18 elements
   in molten Sn were collected and critically evaluated: Al, Ca, Ce, Co,
   Cr, Cu, Fe, H, Mg, Mo, Na, Ni, O, P, S, Se, Si, and Ti. Binary and
   ternary data were optimized to give polynomial expressions for the
   excess Gibbs energies as functions of temperature and composition. For
   some solutes, the optimized expressions are valid over the entire
   composition range 0 less than or equal to X(sa) less than or equal to 1.
   In other cases, the expressions apply to Sn-rich solutions.
   Solute-solute interaction terms were estimated where data were not
   available. The optimized Gibbs energy expressions are also presented in
   the form of interaction parameters, and the equivalence between the
   polynomial and interaction parameter formalisms is discussed. Through
   the Kohler equation, or the modified interaction parameter formalism,
   the thermodynamic properties of the multicomponent solution of 18
   elements in Sn can be calculated. The database is suitable for computer
   storage and manipulation.
ZS 0
Z8 1
ZR 0
TC 26
ZB 0
Z9 26
SN 1073-5615
UT WOS:A1996VM63300012
ER

PT J
AU Hwang, RQ
TI Chemically induced step edge diffusion barriers: Dendritic growth in 2D
   alloys
SO PHYSICAL REVIEW LETTERS
VL 76
IS 25
BP 4757
EP 4760
DI 10.1103/PhysRevLett.76.4757
PD JUN 17 1996
PY 1996
