Repository: MatInfoUB/NLP-Queries

File: Co_superalloy_cast.txt (part 5 of 6)
FN Clarivate Analytics Web of Science
AB Both aviation and land based turbine components such as vanes/nozzles, combustion chambers, liners, and transition pieces often degrade and crack in service. Rather than replacing with new components, innovative repairs can help reduce overhaul and maintenance costs. These components are cast from either Co-based solid solution superalloys such as FSX-414, or Ni-based gamma prime precipitation strengthened superalloys such as IN738. The nominal compositions of FSX-414 and IN738 are Co-29.5Cr-10.5Ni-7W-2Fe (max)-0.25C-0.012B and Ni-0.001B-0.17C-8.5Co-16Cr-1.7Mo-3.4Al-2.6W-1.7Ta-2Nb-3.4Ti-0.1Zr, respectively. Diffusion brazing has been used for over 4 decades to repair cracks and degradation on these types of components. Typically, braze materials utilized for component repairs are Ni and Co-based braze fillers containing B and/or Si as melting point depressants. Especially when repairing wide cracks typically found on industrial gas turbine components, these melting point depressants can form brittle intermetallic boride and silicide phases that effect mechanical properties such as low cycle and thermal fatigue. The objective of this work is to investigate and evaluate the use of hypereutectic Ni-Cr-Hf and Ni-Cr-Zr braze filler metals, where the melting point depressant is no longer B, but Hf and/or Zr. Typically, with joint gaps or crack widths less than 0.15 mm, the braze filler metal alone can be utilized. For cracks greater than 0.15 mm, a superalloy powder is mixed with the braze filler metal to enable wide cracks to be successfully braze repaired. As a means of qualifying the diffusion braze repair, both metallurgical and mechanical property evaluations were carried out. The metallurgical evaluation consisted of optical and scanning electron microscopy, and microprobe analysis. The diffusion brazed area consisted of a fine-grained equiaxed structure, with carbide phases, gamma (gamma) dendrites, flower shaped/rosette gamma-gamma' (gamma-gamma prime) eutectic phases and Ni(7)Hf(2), Ni(5)HF, or Ni(5)Zr intermetallic phases dispersed both intergranularly and intragranularly. Hardness tests showed that the Ni-Hf and Ni-Zr intermetallic phase only has a hardness range of 250-400 Hv; whereas, the typical Cr-boride phases have hardness ranges from 800 Hv to 1000 Hv. Therefore, the hardness values of the Ni-Hf and Ni-Zr intermetallic phases are 2.5-3.2 times softer than the Cr-boride intermetallic phases. As a result, the low cycle fatigue (LCF) properties of the wide gap Ni-Cr-Hf and Ni-Cr-Zr brazed joints are superior to those of the Ni-Cr-B braze filler metals. The mechanical property evaluations were tensile tests at both room temperature and elevated temperature, stress rupture tests from 760 degrees C to 1093 degrees C and finally LCF, the latter being one of the most important and severe tests to conduct, since the cracks being repaired are thermal fatigue driven. At the optimum braze thermal cycle, the mechanical test results achieved were a minimum of 80% and sometimes equivalent to that of the base metals properties.
SN 0742-4795
PD AUG
PY 2010
VL 132
IS 8
AR 082103
DI 10.1115/1.4000149
UT WOS:000278182200006
ER

PT J
AU Miglietti, W
   Du Toit, M
AF Miglietti, Warren
   Du Toit, Madeleine
TI High Strength, Ductile Braze Repairs for Stationary Gas Turbine
   Components-Part I
SO JOURNAL OF ENGINEERING FOR GAS TURBINES AND POWER-TRANSACTIONS OF THE
   ASME
AB Both aviation and land based turbine components such as vanes/nozzles, combustion chambers, liners, and transition pieces often degrade and crack in service. Rather than replacing with new components, innovative repairs can help reduce overhaul and maintenance costs. These components are cast from either Co-based solid solution superalloys such as FSX-414 or Ni-based gamma prime precipitation strengthened superalloys such as IN738. The nominal compositions of FSX-414 and IN738 are Co-29.5Cr-10.5Ni-7W-2Fe [max]-0.25C-0.012B and Ni-0.001B-0.17C-8.5Co-16Cr-1.7Mo-3.4Al-2.6W-1.7Ta-2Nb-3.4Ti-0.1Zr, respectively. Diffusion brazing has been used for over 4 decades to repair cracks and degradation on these types of components. Typically, braze materials utilized for component repairs are Ni- and Co-based braze fillers containing B and/or Si as melting point depressants. Especially when repairing wide cracks typically found on industrial gas turbine components, these melting point depressants can form brittle intermetallic boride and silicide phases that affect mechanical properties such as low cycle and thermal fatigue. The objective of this work is to investigate and evaluate the use of hypereutectic Ni-Cr-Hf and Ni-Cr-Zr braze filler metals, where the melting point depressant is no longer B, but Hf and/or Zr. Typically, with joint gaps or crack widths less than 0.15 mm, the braze filler metal alone can be utilized. For cracks greater than 0.15 mm, a superalloy powder is mixed with the braze filler metal to enable wide cracks to be successfully brazed repaired. As a means of qualifying the diffusion braze repair, both metallurgical and mechanical property evaluations were carried out. The metallurgical evaluation consisted of optical and scanning electron microscopies, and microprobe analysis. The diffusion brazed area consisted of a fine-grained equiaxed structure with carbide phases, gamma (gamma) dendrites, flower shaped/rosette gamma-gamma prime (gamma-gamma(')) eutectic phases, and Ni(7)Hf(2), Ni(5)HF, or Ni(5)Zr intermetallic phases dispersed both intergranularly and intragranularly. Hardness tests showed that the Ni-Hf and Ni-Zr intermetallic phase only has a hardness range of 250-400 HV, whereas, the typical Cr-boride phases have hardness ranges from 800 HV to 1000 HV. Therefore the hardness values of the Ni-Hf and Ni-Zr intermetallic phases are 2.5-3.2 times softer than the Cr-boride intermetallic phases. As a result the low cycle fatigue (LCF) properties of the wide gap Ni-Cr-Hf and Ni-Cr-Zr brazed joints are superior to those of the Ni-Cr-B braze filler metals. The mechanical property evaluations were tensile tests at both room temperature and elevated temperature, stress rupture test from 760 degrees C to 1093 degrees C, and finally LCF tests, the latter being one of the most important and severe tests to conduct since the cracks being repaired are thermal fatigue driven. At the optimum braze thermal cycle, the mechanical test results achieved were a minimum of 80% and sometimes equivalent to that of the base metal properties.
SN 0742-4795
PD AUG
PY 2010
VL 132
IS 8
AR 082102
DI 10.1115/1.3155397
UT WOS:000278182200005
ER

PT S
AU Neukam, M
   Willert-Porada, M
AF Neukam, M.
   Willert-Porada, M.
BE Kawasaki, A
   Kumakawa, A
   Niino, M
TI Interpenetrating Network Metal-Ceramic FGM - Preparation and Properties
SO MULTISCALE, MULTIFUNCTIONAL AND FUNCTIONALLY GRADED MATERIALS
SE Materials Science Forum
CT 10th International Symposium on Multiscale, Multifunctional and
   Functionally Graded Materials
CY SEP 22-25, 2008
CL Sendai, JAPAN
SP Functionally Graded Mat Forum
AB A new method for processing large flat compositionally graded metal-ceramic parts with connected interpenetrating metal and ceramic network is described. Based on powder metallurgical methods, a metal foam is obtained by slip casting of metal powder slurries on a polyurethane foam, and used as preform to achieve a metallic interpenetration within the composite. The porous metallic preform is infiltrated with a ceramic slip and co-sintered. The metallic part is made from Ni-Cr-alloy, or the P/M superalloy Saratherm 2 and Nimonic 90, the ceramic consists of pure 8Y-ZrO(2) or zirconia mixed with ZrSiO(4). Composites of nominal same composition sintered without the metal foam preform show no metallic interpenetration.
SN 0255-5476
PY 2010
VL 631-632
BP 471
EP 476
DI 10.4028/www.scientific.net/MSF.631-632.471
UT WOS:000280584000073
ER

PT J
AU Liu, E
   Sun, SC
   Tu, GF
   Zheng, Z
   Ning, LK
   Zhang, LF
AF Liu Enze
   Sun Shunchen
   Tu Ganfeng
   Zheng Zhi
   Ning Likui
   Zhang Lingfeng
TI STUDY OF A NEW-TYPE HIGH STRENGTH Ni-BASED SUPERALLOY DZ68 WITH GOOD HOT
   CORROSION RESISTANCE
SO ACTA METALLURGICA SINICA
AB In order to meet the requirements of marine gas turbine blade materials, a, new-type directional solidification Ni-based superalloy named DZ68 was developed. The alloy composition was designed by low segregation technology. Its nominal chemical composition (mass fraction, %) is C 0.05, Cr 12.0, Mo 1.0, W 5.0, Co 8.5, Al 5.3, Ti 0.5, Ta 5.0, Re 2.0, B 0.01, and balance is Ni. The microstructures of as-east DZ68 alloy and after heat treatment states were analyzed by OM, SEM and XRD. The tensile, rupture and hot corrosion resistance properties of DZ68 alloy were compared with DZ125 and IN738 alloys. Results show that the microstructure of as-cast DZ68 alloy is composed of gamma, gamma', (gamma+gamma') eutectics, MC type carbides and a few borides. After heat treatment, the microstructure of DZ68 alloy is composed of gamma, gamma' and carbides. The carbides are mainly MC and M23C6. The tensile strength of DZ68 alloy decreases slightly with the increase of temperature, and reaches its minimum value at 700 degrees C. When the temperature is higher than 700 degrees C, the tensile strength increases so evidently that reaches its maximum at once at 760 degrees C, But when the temperature is higher than 760 degrees C its tensile strength decreases obviously. It is well recognized the relationship of the tensile strength of DZ68 alloy with temperature is abnormal, similar to that of its yield strength but opposite to that of its plasticity. The tensile and rupture properties of DZ68 alloy are nearly the same as those of DZ125 alloy and its hot corrosion resistance property is nearly the same as that of IN738 alloy under the same conditions.
SN 0412-1961
PD OCT 11
PY 2009
VL 45
IS 10
BP 1217
EP 1224
UT WOS:000272062800011
ER

PT J
AU Zhang, J
   Li, B
   Zou, MM
   Wang, CS
   Liu, L
   Fu, HZ
AF Zhang, Jun
   Li, Bo
   Zou, Minming
   Wang, Changshuang
   Liu, Lin
   Fu, Hengzhi
TI Microstructure and stress rupture property of Ni-based monocrystal
   superalloy with melt superheating treatment
SO JOURNAL OF ALLOYS AND COMPOUNDS
AB The melt superheating treatment during the directional solidification is carried out for DD3 Ni-based monocrystal superalloy. With the unchanged thermal gradient and withdrawn rate for different melt superheating temperatures, the influence of the melt characteristic on the microstructure and the mechanical property is studied. The results show that the dendrite and they gamma' precipitate are all obviously refined while the gamma' precipitate becomes more regular when the superheating temperature is increased from 1500 degrees C to 1640 degrees C and then to 1780 degrees C. The superheating treatment has no obvious influence on the dendrite segregation of Al, Cr and Co but can reduce the dendrite segregation degree of W, Mo and Ti. With the elevated superheating temperature, the gamma' rafts become more stable and the stress rupture property under 1040 degrees C/190 MPa is improved. (C) 2009 Elsevier B.V. All rights reserved.
SN 0925-8388
EI 1873-4669
PD SEP 18
PY 2009
VL 484
IS 1-2
BP 753
EP 756
DI 10.1016/j.jallcom.2009.05.035
UT WOS:000271334900143
ER

PT S
AU Neukam, M
   Willert-Porada, M
AF Neukam, M.
   Willert-Porada, M.
BE Ohji, T
   Singh, M
   Wereszczak, A
TI PROCESSING METHOD FOR INTERPENETRATING NETWORK METAL-CERAMIC COMPOSITES
   WITH A NON-LINEAR COMPOSITIONAL GRADIENT
SO ADVANCED PROCESSING AND MANUFACTURING TECHNOLOGIES FOR STRUCTURAL AND
   MULTIFUNCTIONAL MATERIALS II
SE CERAMIC ENGINEERING AND SCIENCE PROCEEDINGS
CT 32nd International Conference on Advanced Ceramics and Composites
CY JAN 27-FEB 01, 2008
CL Daytona Beach, FL
SP Amer Ceram Soc, ACerS Engn Ceram Div
AB A new method for processing large flat compositionally graded metal-ceramic parts with connected interpenetrating metal and ceramic network is described. Based oil powder metallurgical methods, a metal foam is obtained by slip casting of metal powder slurries on a polyurethane foam, and used as preform to achieve a metallic interpenetration within the composite. The porous metallic preform is infiltrated with a ceramic slip and co-sintered. The composites contain Ni-Cr-alloy, or the P/M superalloy Saratherm 2 and Nimonic 90 as metallic part and pure 8Y-ZrO(2) or zirconia mixed with ZrSiO(4), as ceramic part. Sintering behaviour, microstructure development and phase composition were characterised by dilatometer measurements, X-ray diffraction, light and scanning electron microscopy and energy dispersive X-ray analysis, for different variants of the process. Composites of nominal same composition sintered without the metal foam preform show no metallic interpenetration.
SN 0196-6219
BN 978-0-470-34499-6
PY 2009
VL 29
IS 9
BP 43
EP 51
DI 10.1002/9780470456224.ch5
UT WOS:000264857500005
ER

PT B
AU Miglietti, W
   Du Toit, M
AF Miglietti, Warren
   Du Toit, Madeleine
GP ASME
TI HIGH STRENGTH, DUCTILE BRAZE REPAIRS FOR STATIONARY GAS TURBINE
   COMPONENTS - PART 2
SO PROCEEDINGS OF ASME TURBO EXPO 2009, VOL 4
CT 54th ASME Turbo Expo 2009
CY JUN 08-12, 2009
CL Orlando, FL
SP ASME, Int Gas Turbine Inst
AB Both aviation and land based turbine components such as vanes/nozzles, combustion chambers, liners, and transition pieces often degrade and crack in service. Rather than replacing with new components, innovative repairs can help reduce overhaul and maintenance costs. These components are cast from either Co-based solid solution superalloys such as FSX-414, or Ni-based gamma prime precipitation strengthened superalloys such as IN738. The nominal compositions of FSX-414 and IN738 are Co-29.5Cr-10.5N1-7W-2Fe [max]-0.25C-0.012B and Ni-0.001B -0.17C-8.5Co-16Cr-1.7Mo-3.4Al-2.6W-1.7Ta-2Nb-3.4Ti-0.1Zr, respectively.
   Diffusion brazing has been used for over four decades to repair cracks and degradation on these types of components. Typically, braze materials utilized for component repairs are Ni and Co-based braze fillers containing B and/or Si as melting point depressants. Especially when repairing wide cracks typically found on industrial gas turbine components, these melting point depressants can form brittle intermetallic boride and silicide phases that effect mechanical properties such as low cycle and thermal fatigue. The objective of this work is to investigate and evaluate the use of hyper-eutectic Ni-Cr-Hf and Ni-Cr-Zr braze filler metals, where the melting point depressant is no longer B, but Hf and/or Zr. Typically, with joint gaps or crack widths less than 0.15mm, the braze filler metal alone can be utilized. For cracks greater than 0.15mm, a superalloy powder is mixed with the braze filler metal to enable wide cracks to be successfully braze repaired. As a means of qualifying the diffusion braze repair, both metallurgical and mechanical property evaluations were carried out. The metallurgical evaluation consisted of optical and scanning electron microscopy, and microprobe analysis. The diffusion brazed area consisted of a fine-grained equiaxed structure, with carbide phases, gamma [gamma] dendrites, flower shaped/rosette gamma-gamma' [gamma-gamma prime] eutectic phases and Ni(7)Hf(2), Ni(5)HF, or Ni(5)Zr intermetallic phases dispersed both intergranularly and intragranularly. Hardness tests showed that the Ni-Hf and Ni-Zr intermetallic phase only has a hardness range of 250Hv to 400Hv; whereas, the typical Cr-boride phases have hardness ranges from 800Hv to 1000Hv Therefore the hardness values of the Ni-Hf and Ni-Zr intermetallic phases are 2.5-3.2 times softer than the Cr-boride intermetallic phases. As a result the LCF properties of the wide gap Ni-Cr-Hf and Ni-Cr-Zr brazed joints are superior to those of the Ni-Cr-B braze filler metals. The mechanical property evaluations were tensile tests at both room temperature and elevated temperature, stress rupture tests from 760 degrees C-1093 degrees C and finally low cycle fatigue [LCF] tests, the latter being one of the most important and severe tests to conduct, since the cracks being repaired are thermal fatigue driven. At the optimum braze thermal cycle, the mechanical test results achieved were a minimum of 80% and sometimes equivalent to that of the base metals properties.
BN 978-0-7918-4885-2
PY 2009
BP 903
EP 914
UT WOS:000277058700086
ER

PT J
AU Hou, GC
   Liu, ZY
   Wei, H
   Zheng, Q
   Sun, XF
   Guan, HR
   Hu, ZQ
AF Hou, Guichen
   Liu, Zhiyuan
   Wei, Hua
   Zheng, Qi
   Sun, Xiaofeng
   Guan, Hengrong
   Hu, Zhuangqi
TI Oxidation of a Co-base Superalloy
SO JOURNAL OF MATERIALS SCIENCE & TECHNOLOGY
AB The oxidation behavior of a cast polycrystalline Co-base superalloy was studied at temperatures from 900 to 1050 degrees C and analyzed by thermogravimetric analysis (TGA), X-ray diffraction (XRD) and scanning electron microscopy (SEM). The results indicate that a cast Co-base superalloy follows the subparabolic oxidation kinetics at 900 and 1000 degrees C, which are controlled by the growth of the inner Cr-rich layer, and that after oxidation at 1050 degrees C for 200 h, it almost exhibits the linear oxidation kinetics possible due to the volatility of Cr-rich oxide. A mixed scale forms on the alloy after prolonged oxidation. The oxide scale formed at 900 and 1000 degrees C is composed of an outer layer of spinel and an inner continuous Cr-rich layer and at 1050 degrees C is composed of a very discontinuous Cr-rich layer.
SN 1005-0302
PD NOV
PY 2008
VL 24
IS 6
BP 883
EP 890
UT WOS:000261773700012
ER

PT J
AU Vishwakarma, KR
   Richards, NL
   Chaturvedi, MC
AF Vishwakarma, K. R.
   Richards, N. L.
   Chaturvedi, M. C.
TI Microstructural analysis of fusion and heat affected zones in electron
   beam welded ALLVAC((R)) 718PLUS (TM) superalloy
SO MATERIALS SCIENCE AND ENGINEERING A-STRUCTURAL MATERIALS PROPERTIES
   MICROSTRUCTURE AND PROCESSING
AB The fusion zone and heat affected zone (HAZ) microstructures of electron beam welded superalloy 718PLUS (TM) (718 Plus) that has been newly developed by ATI ALLVAC were examined. The microsegregation pattern during solidification of the fusion zone indicated that while Fe, Co, W, and Cr segregated to the core of the gamma dendrites, Nb, Ti, and Al were extensively rejected into the interdendritic liquid. Electron diffraction and X-ray microanalysis using transmission electron microscopy (TEM) of the fusion zone showed that the major secondary phases that formed from the interdendritic liquid were gamma/MC type carbide eutectic and gamma/Laves eutectic constituents. HAZ microstructure showed partially melted zone immediately adjacent to the fusion zone and intergranular microfissuring associated with resolidified products which suggested that HAZ cracking in this alloy occurred by liquation cracking. Microstructural examination of the HAZ using analytical scanning electron microscope showed resolidified gamma/Laves eutectic on the cracked and backfilled grain boundaries. Fine resolidified MC type carbide particles were also observed in the HAZ. Causes of grain boundary liquation were identified and the solidification of intergranular liquid in the HAZ was discussed. (c) 2007 Elsevier B.V. All rights reserved.
SN 0921-5093
EI 1873-4936
PD MAY 15
PY 2008
VL 480
IS 1-2
BP 517
EP 528
DI 10.1016/j.msea.2007.08.002
UT WOS:000255881300069
ER

PT B
AU Miglietti, W
   Du Toit, M
AF Miglietti, Warren
   Du Toit, Madeleine
GP ASME
TI HIGH STRENGTH, DUCTILE BRAZE REPAIRS FOR STATIONARY GAS TURBINE
   COMPONENTS - PART 1
SO PROCEEDINGS OF THE ASME TURBO EXPO 2008, VOL 1
CT 53rd ASME Turbo Expo 2008
CY JUN 09-13, 2008
CL Berlin, GERMANY
SP Int Gas Turbine Inst, ASME
AB Both aviation and land based turbine components such as vanes/nozzles, combustion chambers, liners, and transition pieces often degrade and crack in service. Rather than replacing with new components, innovative repairs can help reduce overhaul and maintenance costs. These components are cast from either Co-based solid solution superalloys such as FSX-414, or Ni-based gamma prime precipitation strengthened superalloys such as IN738. The nominal compositions of FSX-414 and IN738 are Co-29.5Cr-10.5Ni-7W-2Fe [max]-0.25C-0.012B and Ni-0.001B -0.17C-8.5Co-16Cr-1.7Mo-3.4Al-2.6W-1.7Ta-2Nb-3.4Ti-0.1Zr, respectively.
   Diffusion brazing has been used for over four decades to repair cracks and degradation on these types of components. Typically, braze materials utilized for component repairs are Ni and Co-based braze fillers containing B and/or Si as melting point depressants. Especially when repairing wide cracks typically found on industrial gas turbine components, these melting point depressants can form brittle intermetallic boride and silicide phases that effect mechanical properties such as low cycle and thermal fatigue. The objective of this work is to investigate and evaluate the use of hyper-eutectic Ni-Cr-Hf and Ni-Cr-Zr braze filler metals, where the melting point depressant is no longer B, but Hf and/or Zr. Typically, With joint gaps or crack widths less than 0.15mm, the braze filler metal alone can be utilized. For cracks greater than 0.15mm, a superalloy powder is mixed with the braze filler metal to enable wide cracks to be successfully brazed repaired. As a means of qualifying the diffusion braze repair, both metallurgical and mechanical property evaluations were carried out. The metallurgical evaluation consisted of optical and scanning electron microscopy, and microprobe analysis. The diffusion brazed area consisted of a fine-grained equiaxed structure, with carbide phases, gamma [gamma] dendrites, flower shaped/rosette gamma-gamma' [gamma-gamma prime] eutectic phases and Ni(7)Hf(2), Ni(5)HF, or Ni(5)Zr intermetallic phases dispersed both intergranularly and intragranularly. Hardness tests showed that the Ni-Hf and Ni-Zr intermetallic phase only has a hardness range of 250Hv to 400Hv; whereas, the typical Cr-boride phases have hardness ranges from 800Hv to 1000Hv. Therefore the hardness values of the Ni-HF and Ni-Zr intermetallic phases are 2.5-3.2 times softer than the Cr-boride intermetallic phases. As a result the LCF properties of the wide gap Ni-Cr-Hf and Ni-Cr-Zr brazed joints are superior to those of the Ni-Cr-B braze filler metals. The mechanical property evaluations were tensile tests at both room temperature and elevated temperature, stress rupture tests from 760 degrees C-1093 degrees C and finally low cycle fatigue [LCF] tests, the latter being one of the most important and severe tests to conduct, since the cracks being repaired are thermal fatigue driven. At the optimum braze thermal cycle; the mechanical test results achieved were a minimum of 80% and sometimes equivalent to that of the base metals properties.
BN 978-0-7918-4311-6
PY 2008
BP 501
EP 513
UT WOS:000263200700055
ER

PT J
AU Qin, XZ
   Guo, JT
   Yuan, C
   Chen, CL
   Ye, HQ
AF Qin, X. Z.
   Guo, J. T.
   Yuan, C.
   Chen, C. L.
   Ye, H. Q.
TI Effects of long-term thermal exposure on the microstructure and
   properties of a cast Ni-base superalloy
SO METALLURGICAL AND MATERIALS TRANSACTIONS A-PHYSICAL METALLURGY AND
   MATERIALS SCIENCE
AB Microstructural stability and microstructure-property relationship during long-term thermal exposure in K452 alloy (a new Ni-base cast superalloy with similar to 21 pct Cr, 11 pct Co, 3.5 pct W, 2.5 pct Al, 3.5 pct Ti, and others) are investigated. It is found that exposure temperature and time have significant effects on the microstructure and properties of the alloy. During exposure, the microstructure is degraded by gamma' coarsening, MC carbide (M mainly represents Ti. W, and Nb) degeneration, precipitation and evolution of grain interior (GI) M23C6 carbide, evolution of grain boundary (GB) microstructure, and precipitation of eta phase. Among them, the gamma' coarsening is the leading reason for the decrease of strength of the alloy. The GI M23C6 and the eta phase have negligible influence on the properties due to their relatively small populations. Blocky, closely spaced GB M23C6 particles engulfed in gamma' increase the stress-rupture life, whereas the formation of a continuous GB M23C6 chain has an opposite effect. A life peak occurs when the M23C6/gamma' structure at the GBs is in an optimal form. The degenerated MC is the preferred initiation site of microcracks. Its presence at the GBs promotes the onset of intergranular fracture; and leads to the decrease in mechanical properties.
RI Chen, ChunLin/N-4611-2013
OI Chen, ChunLin/0000-0003-1985-1940
SN 1073-5623
EI 1543-1940
PD DEC
PY 2007
VL 38A
IS 12
BP 3014
EP 3022
DI 10.1007/s11661-007-9381-5
UT WOS:000251422700019
ER

PT J
AU Fukuda, T
   Gu, YF
   Cui, CY
   Harada, H
AF Fukuda, Tadashi
   Gu, Yuefeng
   Cui, Chuanyong
   Harada, Hiroshi
TI Effect of heat treatment conditions on microstructures of new Ni-Co
   based superalloys for turbine disks
SO JOURNAL OF THE JAPAN INSTITUTE OF METALS
AB New Ni-Co based superalloys (TMW alloys) for gas turbine disks have been recently developed. These new alloys are designed to have higher temperature capability than that of U720Li disk alloy by 50 degrees C. The concept behind alloy design is to combine two kinds of gamma-gamma' structure alloys, U720Li (Ni-Ni3Al) and Co-Ti (CO-CO3Ti) alloys. In this article, we describe the effect of solution heat-treatment conditions on the microstructures of TMW disk alloys (TMW1, 2, 4, and 2 + 4Co), such as the grain size and volume fraction of the primary gamma' phases and the hardness. Microstructural observation results showed that the average grain size and volume fraction of the primary gamma' phases are strongly influenced by the solution temperatures. For each TMW alloy, we identified the relationship among the solution temperature, volume fraction of the primary gamma' phases, and grain size that is necessary to achieve optimum properties. Vickers hardness testing results showed that the addition of a Co-Ti alloy has a positive effect on alloy strengthening at room and elevated temperatures. These results can help determine the optimum heat-treatment condition.
SN 0021-4876
EI 1880-6880
PD SEP
PY 2007
VL 71
IS 9
BP 667
EP 671
DI 10.2320/jinstmet.71.667
UT WOS:000250179900001
ER

PT J
AU Shulga, AV
AF Shulga, A. V.
TI Boron and carbon behavior in the cast Ni-base superalloy EP962
SO JOURNAL OF ALLOYS AND COMPOUNDS
AB The results of investigations of boron and carbon segregations, boride and carbide phases forming in various elements of the structure of ingots of the Ni-base superalloy EP962 have been presented. The methods of light metallography (LM), scanning electron microscopy (SEM), X-ray spectral microanalysis (XRSMA), high sensitive track autoradiography on boron via the nuclear reaction B-10(n, alpha)(7), Li and activation autoradiography on carbon via the reaction C-12(d, n)N-13 were used. Boron segregation and precipitation of boride phase in interdendritic regions and on the grain boundaries were established. Composition of boride phase was found to be (Ni0.32Cr0.22Nb0.14Mo0.11Co0.13W0.02Al0.02Ti0.01)B-0.67, which is of M3B2 type. Formation of the non-equilibrium gamma '-gamma eutectic in interdendritic regions causes microliquation of Cr, Nb, Mo, Co, W and B in the crown of gamma '-gamma eutectic that results in formation of boride particles in the crown of gamma '-gamma eutectic. Carbon was found mainly forming carbide particles in interdendritic regions. Composition of carbide particles was found by the XRSMA as (Nb0.6Ti0.22Ni0.10Cr0.02W0.01Hf0.01)C. (C) 2006 Elsevier B.V. All fights reserved.
SN 0925-8388
PD JUN 14
PY 2007
VL 436
IS 1-2
BP 155
EP 160
DI 10.1016/j.jallcom.2006.07.051
UT WOS:000246349700030
ER

PT J
AU Ma, WY
   Han, YF
   Li, SS
   Zheng, YR
   Gong, SK
AF Ma Wenyou
   Han Yafang
   Li Shusuo
   Zheng Yunrong
   Gong Shengkai
TI Effect of Mo content on the microstructure and stress rupture of a Ni
   base single crystal superalloy
SO ACTA METALLURGICA SINICA
AB Ni base single crystal superalloys of three kinds of Mo content were prepared by screw selecting method. The microstructures and stress rupture properties of the superalloys with 2%, 3% and 4% Mo were compared. The results showed that as-cast structures of the three alloys were composed of gamma and gamma' phases. After heat treatment, mu phase obviously precipitated and grew in the alloys with 4% Mo, while only a few p phase in the alloys with 3% Mo, and in 2% Mo containing alloy no mu phase precipitated after heat exposure to 1100 degrees C /500 h. The mu phase was mainly composed of Mo, Re, W, Cr, Co, Nb etc., in which for the tendency of forming mu phase Mo is the strongest, Re, W, Cr are the second place and Co, Nb are the weakest. A lot of precipitation of rod-like mu phases damaged high temperature stress rupture properties of alloys. Due to a few mu phase no effect on the stress rupture property and the solid solution strengthening of Mo, the optimum Mo content should be 3% for the based alloy Ni-5Cr-10Co-4W-3Re-5.6Al-8Ta-1Ti-0.5Nb.
SN 0412-1961
PD NOV
PY 2006
VL 42
IS 11
BP 1191
EP 1196
UT WOS:000242356500014
ER

PT J
AU Gu, Y
   Harada, H
   Cui, C
   Ping, D
   Sato, A
   Fujioka, J
AF Gu, Y.
   Harada, H.
   Cui, C.
   Ping, D.
   Sato, A.
   Fujioka, J.
TI New Ni-Co-base disk superalloys with higher strength and creep
   resistance
SO SCRIPTA MATERIALIA
AB A new kind of Ni-Co-base superalloys with a gamma/gamma' two-phase structure has been proposed recently for turbine disk applications. Some of these Ni-Co-base superalloys are assessed by tensile tests. The results show that the Ni-Co-base alloys can be processed by cheap cast and wrought route and show superior tensile strength at temperatures up to 750 degrees C and higher creep resistances up to 725 degrees C than those of the UDIMET 720 LI alloy. (c) 2006 Acta Materialia Inc. Published by Elsevier Ltd. All rights reserved.
SN 1359-6462
PD NOV
PY 2006
VL 55
IS 9
BP 815
EP 818
DI 10.1016/j.scriptamat.2006.07.008
UT WOS:000240693700016
ER

PT J
AU Zeytin, HK
   Kaya, AA
   Tekin, A
AF Zeytin, H. Kazdal
   Kaya, A. Arslan
   Tekin, A.
TI Microstructural evolution in a Ni-Cr-Co based superalloy during cooling
   from the melt
SO MATERIALS CHARACTERIZATION
AB In this study the composition of a Ni-Cr-Co based superalloy was modified with silicon additions in order to observe its effects on the microstructure. The evolution of the microstructure was investigated by electron microscopy of as-cast samples containing various amounts of Si ranging from 0.48 to 5.43 wt.%. The precipitated phases were identified through electron diffraction to be sigma (sigma), chi (chi), and M23C6. The sigma precipitates of blocky morphology appeared to enclose the precipitates of X phase. Lamellar regions consisting of sigma and M23C6 were observed to form along the boundaries between the sigma particles and the neighboring phases. These lamellar cells were observed to have grown into the intermetallic phases sigma and chi. A crystallographic relationship was also found to exist between the sigma and M23C6. (c) 2006 Published by Elsevier Inc.
SN 1044-5803
PD AUG
PY 2006
VL 57
IS 2
BP 86
EP 93
DI 10.1106/j.matchar.2005.12.013
UT WOS:000239111500003
ER

PT J
AU Ojo, OA
   Richards, NL
   Chaturvedi, MC
AF Ojo, OA
   Richards, NL
   Chaturvedi, MC
TI Study of the fusion zone and heat-affected zone microstructures in
   tungsten inert gas-welded INCONEL 738LC superalloy
SO METALLURGICAL AND MATERIALS TRANSACTIONS A-PHYSICAL METALLURGY AND
   MATERIALS SCIENCE
AB The fusion zone and heat-affected zone (HAZ) microstructures obtained during tungsten inert gas (TIG) welding of a commercial superalloy IN 738LC were examined. The microsegregation observed during solidification in the fusion zone indicated that while Co, Cr, and W segregated to the gamma dendrites, Nb, Ti, Ta, Mo, Al, and Zr were rejected into the interdendritic liquid. Electron diffraction and energy-dispersive X-ray microanalyses using a transmission electron microscope (TEM) of secondary phases, extracted from the fusion zone on carbon replicas, and of those in thin foils prepared from the fusion zone showed that the major secondary solidification constituents, formed from the interdendritic liquid, were cubic MC-type carbides and gamma-gamma' eutectic. The terminal solidification reaction product was found to consist of M3B2 and Ni7Zr2 formed in front of the interdendritic gamma-gamma' eutectic. Based on the knowledge of the Ni-Ti-C ternary system, a pseudoternary solidification diagram was adapted for IN 738 superalloy, which adequately explained the as-solidified microstructure. The HAZ microfissuring was observed in regions surrounding the fusion zone. Closer and careful microstructural examination by analytical scanning electron microscopy revealed formation of re-solidified constituents along the microfissured HAZ grain boundaries, which suggest that HAZ cracking in this alloy involves liquation cracking. Liquation of various phases present in preweld alloy as well as characteristics of the intergranular liquid film contributing to the alloy's low resistance to HAZ cracking were identified and are discussed.
SN 1073-5623
EI 1543-1940
PD FEB
PY 2006
VL 37A
IS 2
BP 421
EP 433
DI 10.1007/s11661-006-0013-2
UT WOS:000235297100013
ER

PT J
AU Ganesan, M
   Dye, D
   Lee, PD
AF Ganesan, M
   Dye, D
   Lee, PD
TI A technique for characterizing microsegregation in multicomponent alloys
   and its application to single-crystal superalloy castings
SO METALLURGICAL AND MATERIALS TRANSACTIONS A-PHYSICAL METALLURGY AND
   MATERIALS SCIENCE
AB Instrumental errors in microsegregation measurements in multicomponent alloys complicate the treatment of randomly sampled data. In this article, two new alloy-independent data treatment algorithms are presented that are capable of separating the effects of scatter in the data from the underlying segregation trends, assigning each measurement location a unique fraction solid. These new methods are physically reasonable and result in improved estimates of segregation parameters, particularly the solute partitioning at the dendrite tip. This is demonstrated by determining the microsegregation in four successive generations of single-crystal (SX) nickel-based superalloys. Artificial, noise-induced, tails commonly seen in the microsegregation profiles are also minimized. A methodology for evaluating sorting schemes is introduced that does not depend upon a priori knowledge of the partitioning direction. Comparison is made to both other sorting methods and CALPHAD predicted partition coefficients. Implications for alloy design are reported, illustrating the interaction between solute species such as Ru, Re, Co, and W.
RI Lee, Peter D/R-2323-2016; Dye, David/B-5603-2012
OI Lee, Peter D/0000-0002-3898-8881; Dye, David/0000-0002-8756-3513
SN 1073-5623
EI 1543-1940
PD AUG
PY 2005
VL 36A
IS 8
BP 2191
EP 2204
DI 10.1007/s11661-005-0338-2
UT WOS:000230798400020
ER

PT J
AU Ren, X
   Wang, FH
   Wang, X
AF Ren, X
   Wang, FH
   Wang, X
TI High-temperature oxidation and hot corrosion behaviors of the NiCr-CrAl
   coating on a nickel-based superalloy
SO SURFACE & COATINGS TECHNOLOGY
CT 2nd International Conference on Advances of Thin Films and Coating
   Technology
CY JUL 13-17, 2004
CL Singapore, SINGAPORE
AB The hot-section components in commercial aerogas turbines were typically made of nickel-based superalloys and were protected by coatings. Two kinds of diffusion aluminide coatings, including simple aluminide coating and NiCr-CrAl coating, were prepared on a nickel-based cast superalloy by LP-VCD and pack cementation techniques, respectively. The isothermal oxidation behavior of the cast alloy and the coatings at 1000 and 1100 degrees C and their hot corrosion behaviors in the presence of 75 wt.% Na2SO4+K2SO4 film at 900 degrees C were studied using TGA, scanning electron microscopy (SEM)/energy-dispersive spectrometry (EDS), X-ray diffraction (XRD) and electron probe microanalysis (EPMA), respectively. The results showed that NiCr-CrAl coating, not only held a very excellent oxidation resistance due to the alpha-Al2O3 formation on the coating surface during the isothermal process at 1000 and 1100 degrees C, but also possessed excellent hot corrosion resistance in sulphate melt. Internal oxidation and nitridation were found in the cast alloy during the oxidation process. Moreover, the cast alloy suffered from catastrophic hot corrosion, resulting in the serious internal oxidation and sulfidation. The oxidation resistance of the simple aluminide coating was superior to the cast alloy; the simple aluminide coating was damaged completely and lost its protective effect after the hot corrosion test. In addition, the mechanisms for oxidation and corrosion of the cast alloy and the coatings are discussed simultaneously. (c) 2004 Elsevier B.V. All rights reserved.
SN 0257-8972
PD AUG 1
PY 2005
VL 198
IS 1-3
BP 425
EP 431
DI 10.1016/j.surfcoat.2004.10.108
UT WOS:000230419400087
ER

PT J
AU Hou, JS
   Guo, JT
   Zhou, LZ
   Li, ZJ
AF Hou, JS
   Guo, JT
   Zhou, LZ
   Li, ZJ
TI Development of a nickel-base cast superalloy with high strength and
   superior creep properties
SO JOURNAL OF MATERIALS SCIENCE & TECHNOLOGY
AB Derived from Russian alloy CHS88U, six experimental Ni-base alloys named as A to F in the Ni-Cr-Co-W-Ti-AI-Hf system are designed, evaluated and processed. One of these alloys, F, shows excellent high temperature tensile strength and ductility with superior creep rupture properties. As predicted by using modeling tools such as PHACOM and NEW PHACOMP, there is hardly the tendency for formation of topologically close-packed phase (TCP) phase in alloy F. Furthermore, through microstructural observation, it is also found that no TCP phase is formed in alloy F after long-time exposure at high temperature. So alloy F has well balance of phase stability and mechanical properties in view of application for gas turbines. It is proved that d-electron approach can be applied for design and development of nickel-base superalloys for gas turbine application.
SN 1005-0302
PD MAY
PY 2005
VL 21
IS 3
BP 347
EP 352
UT WOS:000229594400013
ER

PT J
AU Walter, C
   Hallstedt, B
   Warnken, N
AF Walter, C
   Hallstedt, B
   Warnken, N
TI Simulation of the solidification of CMSX-4
SO MATERIALS SCIENCE AND ENGINEERING A-STRUCTURAL MATERIALS PROPERTIES
   MICROSTRUCTURE AND PROCESSING
AB The solidification and cooling of the nickel-base alloy CMSX-4 during casting was simulated using a one-dimensional model for diffusion-controlled phase transformations. A temperature interval from the liquidus temperature to 800 K is covered, including solid state transformations. This paper discusses several results: fraction solid compared to results from Scheil and equilibrium calculations, microsegregation profiles for Al, Co, Cr, Re, Ta, Ti and W compared to experimental values, and the formation of finely dispersed gamma'-phase in the solid state. The relatively simple one-dimensional diffusion simulation is shown to be a valuable tool to investigate phase formation and microsegregation during solidification and cooling. In the case of CMSX-4 it represents a significant improvement over the commonly used Scheil calculations for the prediction of the fraction solid. (c) 2005 Elsevier B.V. All rights reserved.
RI Warnken, Nils/K-2537-2013; Hallstedt, Bengt/J-1639-2014
OI Warnken, Nils/0000-0002-6586-8869; Hallstedt, Bengt/0000-0001-5959-7030
SN 0921-5093
PD APR 25
PY 2005
VL 397
IS 1-2
BP 385
EP 390
DI 10.1016/j.msea.2005.02.056
UT WOS:000229377500047
ER

PT J
AU Shenoy, MM
   Kumar, RS
   McDowell, DL
AF Shenoy, MM
   Kumar, RS
   McDowell, DL
TI Modeling effects of nonmetallic inclusions on LCF in DS nickel-base
   superalloys
SO INTERNATIONAL JOURNAL OF FATIGUE
