Repository: MatInfoUB/NLP-Queries

File: Co_superalloy_comp(1).txt (part 5 of 22)
FN Clarivate Analytics Web of Science
CL Univ Oxford, Oxford, ENGLAND
HO Univ Oxford
AB A Co-Ni-based alloy strengthened by gamma'-(L1(2)) precipitates was utilized to investigate the precipitation evolution after various cooling rates and several aging conditions. In this study, the precipitate size and volume fraction have been studied via scanning electron microscopy and transmission electron microscopy. The influence of the precipitation evolution was measured via microhardness tests. The cooling rate study shows a more sluggish gamma' precipitation reaction compared to that observed in a Ni-based superalloy. Following a rapid cooling rate, the application of appropriate double aging treatments allows for the increase of the gamma' volume fraction as well as the control of the size and distribution of the precipitates. The highest hardness values reach those measured on supersolvus cast and wrought Ni-based superalloys. The observed gamma' precipitation behavior should have implications for the production, the heat treatment, the welding, or the additive manufacturing of this new class of high-temperature materials.
OI Fossard, Frederic/0000-0002-7886-5309
SN 1073-5623
EI 1543-1940
PD SEP
PY 2018
VL 49A
IS 9
SI SI
BP 3854
EP 3864
DI 10.1007/s11661-018-4689-x
UT WOS:000440714700008
ER

PT J
AU Christofidou, KA
   Hardy, MC
   Li, HY
   Argyrakis, C
   Kitaguchi, H
   Jones, NG
   Mignanelli, PM
   Wilson, AS
   Messe, OMDM
   Pickering, EJ
   Gilbert, RJ
   Rae, CMF
   Yu, SY
   Evans, A
   Child, D
   Bowen, P
   Stone, HJ
AF Christofidou, Katerina A.
   Hardy, Mark C.
   Li, Hang-Yue
   Argyrakis, Christos
   Kitaguchi, Hiroto
   Jones, Nicholas G.
   Mignanelli, Paul M.
   Wilson, Alison S.
   Messe, Olivier M. D. M.
   Pickering, Ed J.
   Gilbert, Robert J.
   Rae, Cathie M. F.
   Yu, Suyang
   Evans, Alex
   Child, Daniel
   Bowen, Paul
   Stone, Howard J.
TI On the Effect of Nb on the Microstructure and Properties of Next
   Generation Polycrystalline Powder Metallurgy Ni-Based Superalloys
SO METALLURGICAL AND MATERIALS TRANSACTIONS A-PHYSICAL METALLURGY AND
   MATERIALS SCIENCE
CT 3rd European Conference on Superalloys (Eurosuperalloys)
CY SEP 09-13, 2018
CL Univ Oxford, Oxford, ENGLAND
HO Univ Oxford
AB The effect of Nb on the properties and microstructure of two novel powder metallurgy (P/M) Ni-based superalloys was evaluated, and the results critically compared with the Rolls-Royce alloy RR1000. The Nb-containing alloy was found to exhibit improved tensile and creep properties as well as superior oxidation resistance compared with both RR1000 and the Nb-free variant tested. The beneficial effect of Nb on the tensile and creep properties was due to the microstructures obtained following the post-solution heat treatments, which led to a higher gamma' volume fraction and a finer tertiary gamma' distribution. In addition, an increase in the anti-phase-boundary energy of the gamma' phase is also expected with the addition of Nb, further contributing to the strength of the material. However, these modifications in the gamma' distribution detrimentally affect the dwell fatigue crack-growth behavior of the material, although this behavior can be improved through modified heat treatments. The oxidation resistance of the Nb-containing alloy was also enhanced as Nb is believed to accelerate the formation of a defect-free Cr2O3 scale. Overall, both developmental alloys, with and without the addition of Nb, were found to exhibit superior properties than RR1000.
OI Christofidou, Katerina/0000-0002-8064-5874; Pickering,
   Ed/0000-0002-7516-868X
SN 1073-5623
EI 1543-1940
PD SEP
PY 2018
VL 49A
IS 9
SI SI
BP 3896
EP 3907
DI 10.1007/s11661-018-4682-4
UT WOS:000440714700012
ER

PT J
AU Freund, LP
   Stark, A
   Kirchmayer, A
   Schell, N
   Pyczak, F
   Goken, M
   Neumeier, S
AF Freund, Lisa P.
   Stark, Andreas
   Kirchmayer, Andreas
   Schell, Norbert
   Pyczak, Florian
   Goeken, Mathias
   Neumeier, Steffen
TI The Effect of a Grain Boundary Pinning B2 Phase on Polycrystalline
   Co-Based Superalloys with Reduced Density
SO METALLURGICAL AND MATERIALS TRANSACTIONS A-PHYSICAL METALLURGY AND
   MATERIALS SCIENCE
CT 3rd European Conference on Superalloys (Eurosuperalloys)
CY SEP 09-13, 2018
CL Univ Oxford, Oxford, ENGLAND
HO Univ Oxford
AB The Al/W ratio was increased in a new polycrystalline gamma/gamma' Co-based superalloy in order to introduce a grain boundary pinning phase while at the same time reducing the density and increasing the oxidation resistance. The grain boundary pinning phase was identified as beta-phase (B2-(Ni,Co)Al) by high-energy X-ray diffraction. The grain boundary pinning effect was confirmed to be effective up to temperatures of 1050 degrees C by synchrotron radiation in-situ heating experiments. The precipitation of the beta phase led to a reduced gamma' volume fraction thereby decreasing the high-temperature strength. The density was lowered to 8.52 g/cm(3), so the specific strength was equivalent to the strength of the reference alloy up to 750 degrees C. Due to the low gamma' volume fraction and the low W content, the creep resistance was also reduced compared with the reference alloy. The oxidation resistance, however, was improved by the formation of a thin, continuous Al-oxide layer during oxidation at 900 degrees C for 50 hours.
RI Neumeier, Steffen/F-7092-2017
OI Neumeier, Steffen/0000-0001-7853-0368; Stark,
   Andreas/0000-0002-1249-7937
SN 1073-5623
EI 1543-1940
PD SEP
PY 2018
VL 49A
IS 9
SI SI
BP 4070
EP 4078
DI 10.1007/s11661-018-4757-2
UT WOS:000440714700025
ER

PT J
AU Lu, S
   Antonov, S
   Li, LF
   Feng, Q
AF Lu, Song
   Antonov, Stoichko
   Li, Longfei
   Feng, Qiang
TI Two Steady-State Creep Stages in Co-Al-W-Base Single-Crystal Superalloys
   at 1273 K/137 MPa
SO METALLURGICAL AND MATERIALS TRANSACTIONS A-PHYSICAL METALLURGY AND
   MATERIALS SCIENCE
CT 3rd European Conference on Superalloys (Eurosuperalloys)
CY SEP 09-13, 2018
CL Univ Oxford, Oxford, ENGLAND
HO Univ Oxford
AB With the aim of understanding how to further improve the creep resistance of Co-Al-W-base superalloys at higher temperature (> 1223 K), the creep behavior of a novel Co-Al-W-base single-crystal superalloy at 1273 K/137 MPa was systematically investigated. Several interrupted creep tests were performed and the main deformation mechanisms of characteristic creep stages were identified and correlated to both the gamma/gamma' microstructural and dislocation substructural evolutions. Two steady-state creep stages were observed during the creep process. The interfacial dislocations and the formation of rafts were responsible for the first steady-state creep stage, while the second steady-state creep stage could be ascribed to interactions between stacking faults of different slip systems in an inverted gamma/gamma' microstructure, e.g., the formation of Lomer-Cottrell locks by the leading partials of the SFs. The observed creep mechanisms were compared to those typical of Ni-base superalloys at similar creep conditions. It is suggested that a high stacking fault energy of the gamma' phase and a higher gamma' volume fraction may be favorable for creep resistance of Co-Al-W-base single-crystal superalloys by promoting the double steady-state creep phenomenon.
OI /0000-0001-8886-2040
SN 1073-5623
EI 1543-1940
PD SEP
PY 2018
VL 49A
IS 9
SI SI
BP 4079
EP 4089
DI 10.1007/s11661-018-4776-z
UT WOS:000440714700026
ER

PT J
AU Barba, D
   Smith, TM
   Miao, J
   Mills, MJ
   Reed, RC
AF Barba, D.
   Smith, T. M.
   Miao, J.
   Mills, M. J.
   Reed, R. C.
TI Segregation-Assisted Plasticity in Ni-Based Superalloys
SO METALLURGICAL AND MATERIALS TRANSACTIONS A-PHYSICAL METALLURGY AND
   MATERIALS SCIENCE
CT 3rd European Conference on Superalloys (Eurosuperalloys)
CY SEP 09-13, 2018
CL Univ Oxford, Oxford, ENGLAND
HO Univ Oxford
AB Correlative high-resolution transmission electron microscopy and energy-dispersive X-ray spectroscopy are used to study deformation-induced planar faults in the single-crystal superalloy MD2 crept at 800 degrees C and 650 MPa. Segregation of Cr and Co at microtwins, anti-phase boundaries (APB), and complex/superlattice extrinsic and intrinsic stacking faults (CESF/SESF and CISF/SISF) is confirmed and quantified. The extent of this is found to depend upon the fault type, being most pronounced for the APB. The CESF/SESF is studied in detail due to its role as a precursor of the microtwins causing the majority of plasticity under these conditions. Quantitative modeling is carried out to rationalize the findings; the experimental results are consistent with a greater predicted velocity for the lengthening of the CESF/SESF-compared with the other types of fault-and hence confirm its role in the diffusion-assisted plasticity needed for the microtwinning mechanism to be operative.
RI Barba, Daniel/R-8815-2019; Barba, Daniel/G-4925-2017
OI Barba, Daniel/0000-0002-1413-6932; Barba, Daniel/0000-0002-1413-6932
SN 1073-5623
EI 1543-1940
PD SEP
PY 2018
VL 49A
IS 9
SI SI
BP 4173
EP 4185
DI 10.1007/s11661-018-4567-6
UT WOS:000440714700035
ER

PT J
AU Makineni, SK
   Kumar, A
   Lenz, M
   Kontis, P
   Meiners, T
   Zenk, C
   Zaefferer, S
   Eggeler, G
   Neumeier, S
   Spiecker, E
   Raabe, D
   Gault, B
AF Makineni, Surendra Kumar
   Kumar, Ankit
   Lenz, Malte
   Kontis, Paraskevas
   Meiners, Thorsten
   Zenk, Christopher
   Zaefferer, Stefan
   Eggeler, Gunther
   Neumeier, Steffen
   Spiecker, Erdmann
   Raabe, Dierk
   Gault, Baptiste
TI On the diffusive phase transformation mechanism assisted by extended
   dislocations during creep of a single crystal CoNi-based superalloy
SO ACTA MATERIALIA
AB We propose here a deformation-induced diffusive phase transformation mechanism occurring during shearing of gamma' ordered phase in a gamma/gamma' single crystalline CoNi-based superalloy. Shearing involved the creation and motion of a high density of planar imperfections. Through correlative electron microscopy and atom probe tomography, we captured a superlattice intrinsic stacking fault (SISF) and its associated moving leading partial dislocation (LPD). The structure and composition of these imperfections reveal characteristic chemical structural contrast. The SISF locally exhibits a D0(19) ordered structure coherently embedded in the L-12 gamma' and enriched in W and Co. Interestingly, the LPD is enriched with Cr and Co, while the adjoining planes ahead of the LPD are enriched with Al. Quantitative analysis of the three-dimensional compositional field in the vicinity of imperfections sheds light onto a new in-plane diffusion mechanism as the LPD moves on specific {111)}evier planes upon application of stress at high temperature. (C) 2018 Acta Materialia Inc. Published by Elsevier Ltd.
RI Kontis, Paraskevas/L-3810-2019; Raabe, Dierk/A-6470-2009; Neumeier,
   Steffen/F-7092-2017
OI Kontis, Paraskevas/0000-0002-4169-0445; Raabe,
   Dierk/0000-0003-0194-6124; Gault, Baptiste/0000-0002-4934-0458;
   Makineni, Surendra/0000-0002-4493-6498; Neumeier,
   Steffen/0000-0001-7853-0368; Zenk, Christopher/0000-0002-0690-4276
SN 1359-6454
EI 1873-2453
PD AUG 15
PY 2018
VL 155
BP 362
EP 371
DI 10.1016/j.actamat.2018.05.074
UT WOS:000439675000033
ER

PT J
AU Pillai, R
   Wessel, E
   Nowak, WJ
   Naumenko, D
   Quadakkers, WJ
AF Pillai, R.
   Wessel, E.
   Nowak, W. J.
   Naumenko, D.
   Quadakkers, W. J.
TI Predicting Effect of Base Alloy Composition on Oxidation- and
   Interdiffusion-Induced Degradation of an MCrAlY Coating
SO JOM
AB The effect of two base alloys, viz. Ni-based superalloy Rene 80 and Co-based alloy ECY768, on the oxidation and interdiffusion behavior of a NiCoCrAlY Re-containing coating after exposure for up to 2000 h at 1050A degrees C in synthetic air has been evaluated. Scanning electron microscopy with energy-dispersive x-ray spectroscopy was employed to measure the element concentrations, and phases were identified by electron backscatter diffraction. Significant depletion of beta-NiAl within the coating, enrichment of gamma'-phase, and formation of A mu-phase in the alloy and Kirkendall porosity at the coating-alloy interface were observed in the coating on Rene 80. In contrast, the coating on the Co-base alloy ECY768 formed large amounts of Cr/Re-rich carbides and the depletion of beta-NiAl phase was less pronounced than that observed on the Ni-base alloy. These findings could be interpreted using an in-house-developed thermodynamic-kinetic CALPHAD-based computer model.
RI Nowak, Wojciech J/I-6929-2015
OI Nowak, Wojciech J/0000-0002-5285-4900; Pillai, Rishi/0000-0002-4368-8197
SN 1047-4838
EI 1543-1851
PD AUG
PY 2018
VL 70
IS 8
BP 1520
EP 1526
DI 10.1007/s11837-018-2950-9
UT WOS:000440845900028
ER

PT J
AU Freund, LP
   Stark, A
   Pyczak, F
   Schell, N
   Goken, M
   Neumeier, S
AF Freund, Lisa P.
   Stark, Andreas
   Pyczak, Florian
   Schell, Norbert
   Goeken, Mathias
   Neumeier, Steffen
TI The grain boundary pinning effect of the mu phase in an advanced
   polycrystalline gamma/gamma' Co-base superalloy
SO JOURNAL OF ALLOYS AND COMPOUNDS
AB A grain boundary pinning phase was introduced into a gamma/gamma' Co-base superalloy by the addition of Mo. The intermetallic phase was identified as mu phase (Co,Ni,Cr)(7)(W,Mo)6 by high-energy X-ray diffraction and energy-dispersive X-ray spectroscopy in the transmission electron microscope. Synchrotron radiation insitu heating experiments confirmed the stability of the grain structure up to 1050 degrees C and therefore the grain boundary pinning effect of this phase. Recrystallization heat treatments at different temperatures resulted in varying amounts of mu phase. The grain size analysis revealed that at least 1% of the phase is necessary to maintain a pinning effect during recrystallization. Atom probe tomography confirmed that Mo partitioned predominantly to the gamma phase. Since the mu phase and the gamma' phase are competing for W, a lower gamma volume fraction was formed in comparison to a Mo-free polycrystalline gamma/gamma' Co-base superalloy variant. However, the homogeneous distribution of small grains resulted in a higher strength compared to the Mo-free alloy without grain boundary pinning phases. The creep resistance at 750 degrees C was similar to the Mo-free alloy as well as the polycrystalline Ni-base superalloy U720Li with a creep rate minimum of 1.5 x 10(-7) s(-1) at 620 MPa. (C) 2018 Elsevier B.V. All rights reserved.
RI ; Neumeier, Steffen/F-7092-2017
OI Stark, Andreas/0000-0002-1249-7937; Neumeier,
   Steffen/0000-0001-7853-0368
SN 0925-8388
EI 1873-4669
PD JUL 15
PY 2018
VL 753
BP 333
EP 342
DI 10.1016/j.jallcom.2018.04.204
UT WOS:000432674100042
ER

PT J
AU Ozgun, O
   Dinler, I
AF Ozgun, Ozgur
   Dinler, Ilyas
TI Production and Characterization of WC-Reinforced Co-Based Superalloy
   Matrix Composites
SO METALLURGICAL AND MATERIALS TRANSACTIONS A-PHYSICAL METALLURGY AND
   MATERIALS SCIENCE
AB Cobalt-based superalloy matrix composite materials were produced through the powder metallurgy technique using element powders at high purity and nano-sized wolfram carbide (WC) reinforcement in this study. An alloy that had the same chemical composition as the Stellite 6 alloy but not containing carbon was selected as the matrix alloy. The powder mixtures obtained as a result of mixing WC reinforcing member and element powders at the determined ratio were shaped by applying 300 MPa of pressure. The green components were sintered under argon atmosphere at 1240 A degrees C for 120 minutes. The densities of the sintered components were determined by the Archimedes' principle. Microstructural characterization was performed via X-ray diffraction analysis, scanning electron microscope examinations, and energy-dispersive spectrometry. Hardness measurements and tensile tests were performed for determining mechanical characteristics. The relative density values of the sintered components increased by increasing the WC reinforcement ratio and they could almost reach the theoretical density. It was determined from the microstructural examinations that the composite materials consisted of fine and equiaxed grains and coarse carbides demonstrating a homogeneous dispersion along the microstructure at the grain boundaries. As it was the case in the density values, the hardness and strength values of the composites increased by increasing the WC ratio.
SN 1073-5623
EI 1543-1940
PD JUL
PY 2018
VL 49A
IS 7
BP 2977
EP 2989
DI 10.1007/s11661-018-4640-1
UT WOS:000433974400036
ER

PT J
AU Lu, BK
   Wang, CY
AF Lu, Baokun
   Wang, Chongyu
TI The effects of combining alloying elements on the elastic properties of
   gamma-Ni in Ni-based superalloy: High-throughput first-principles
   calculations
SO CHINESE PHYSICS B
AB Using high-throughput first-principles calculations, we systematically studied the synergistic effect of alloying two elements (Al and 28 kinds of 3d, 4d, and 5d transition metals) on the elastic constants and elastic moduli of gamma-Ni. We used machine learning to theoretically predict the relationship between alloying concentration and mechanical properties, giving the binding energy between the two elements. We found that the ternary alloying elements strengthened the gamma phase in the order of Re > Ir > W > Ru > Cr > Mo > Pt > Ta > Co. There is a quadratic parabolic relationship between the number of d shell electrons in the alloying element and the bulk modulus, and the maximum bulk modulus appears when the d shell is half full. We found a linear relationship between bulk modulus and alloying concentration over a certain alloying range. Using linear regression, we found the linear fit concentration coefficient of 29 elements. Using machine learning to theoretically predict the bulk modulus and lattice constants of Ni32XY, we predicted values close to the calculated results, with a regression parameter of R-2 = 0.99626. Compared with pure Ni, the alloyed Ni has higher bulk modulus B, G, E, C-11, and C-44, but equal C-12. The alloying strengthening in some of these systems is closely tied to the binding of elements, indicating that the binding energy of the alloy is a way to assess its elastic properties.
SN 1674-1056
EI 1741-4199
PD JUL
PY 2018
VL 27
IS 7
AR 077104
DI 10.1088/1674-1056/27/7/077104
UT WOS:000439126600004
ER

PT J
AU Xu, JH
   Huang, ZW
   Jiang, L
AF Xu, Jinghao
   Huang, Zaiwang
   Jiang, Liang
TI Low cycle fatigue behavior of a high Co polycrystalline nickel-base
   superalloy at 750 degrees C
SO JOURNAL OF ALLOYS AND COMPOUNDS
AB Low cycle fatigue (LCF) performance of a novel high Co nickel-base polycrystalline superalloy was investigated at 750 degrees C under the strain ranges from 0.6 to 1.0%. The objective is to focus on fatigue life, cyclic deformation behavior, deformation substructure, fracture mode, crack propagation pathway as well as oxidation attack at the crack tip. The fatigue life decreases with strain range increasing and follow the Coffin-Manson power law with plastic strain. The experimental results show that a transformation from intergranular to transgranular failure was detected using microscopic observation. Post-mortem examination shows that the crack prefers propagating along random high angle boundaries comparing to twin boundaries. It has been evidenced that oxidation damage accumulation at the crack tip can promote intergranular crack propagation. (C) 2018 Elsevier B.V. All rights reserved.
SN 0925-8388
EI 1873-4669
PD JUN 15
PY 2018
VL 749
BP 1106
EP 1114
DI 10.1016/j.jallcom.2018.03.364
UT WOS:000432666200128
ER

PT J
AU Tirado, FLR
   Toinin, JP
   Dunand, DC
AF Tirado, Fernando L. Reyes
   Toinin, Jacques Perrin
   Dunand, David C.
TI gamma plus gamma ' microstructures in the Co-Ta-V and Co-Nb-V ternary
   systems
SO ACTA MATERIALIA
AB The Co-Ta-V and Co-Nb-V ternary systems are investigated in a search for L1(2)-ordered gamma' precipitation, based on recent computational predictions of stable gamma+gamma' microstructures. Four alloys with nominal (at. %) composition Co-6Ta-6V, Co-5.4Ta-6.6V-xNi (x = 0 and 10), and Co-6Nb-6V are arc-melted, homogenized at 1250 degrees C, and aged at 900 degrees C for 2,16 and 64 h. Nanometric, cuboidal gamma' precipitates within a fcc-gamma matrix are discovered in the Co-Ta-V system after aging for 2 h, and in the Co-Nb-V system after cooling from homogenization. The compositions of these two new gamma'-phases, as measured via atom probe tomography, are Co-3(Ta0.76V0.24) and Co-3(Nb0.65V0.35), respectively. Upon aging at 900 degrees C, the gamma' precipitates coarsen, dissolve and transform to lamellar C36-Co-3(Ta,V) and needle-shape DO19-CO3(Nb,V), measured as Co-3(Nb0.81V0.19) by APT, respectively. This shows that these ternary gamma' phases are metastable and points to the need for their stabilization via additional alloying elements. (C) 2018 Acta Materialia Inc. Published by Elsevier Ltd. All rights reserved.
RI Dunand, David C/B-7515-2009
OI Reyes Tirado, Fernando/0000-0003-4594-6185
SN 1359-6454
EI 1873-2453
PD JUN 1
PY 2018
VL 151
BP 137
EP 148
DI 10.1016/j.actamat.2018.03.057
UT WOS:000432760300013
ER

PT J
AU Morgiel, J
   Zagula-Yavorska, M
   Zubko, M
   Romanowska, J
AF Morgiel, Jerzy
   Zagula-Yavorska, Maryana
   Zubko, Maciej
   Romanowska, Jolanta
TI SEM/TEM Investigation of Aluminide Coating Co-Doped with Pt and Hf
   Deposited on Inconel 625
SO MATERIALS
AB The effect of simultaneous introduction of Hf and Pt into aluminide coating deposited on Inconel 625 alloy was investigated using scanning and transmission electron microscopy (SEM/TEM) methods. The coating consisted of two layers: the additive and the interdiffusion. The additive layer and part of the interdiffusion layer consist of the -NiAl type phase. The middle part of the interdiffusion layer comprised an interpenetrating finger-like structure formed by the -NiAl and TCP sigma type phases with numerous fine Cr precipitates in the former and occasional larger precipitates of NbC carbides interspersed in between them. The sigma type phase inclusions are situated at the border between the substrate and the interdiffusion layer. The experiment showed that platinum fully dissolves in the -NiAl-type matrix, while most of the introduced hafnium accumulates in HfO2 dioxide precipitates located close to the additive/interdifusion interface.
OI Morgiel, Jerzy/0000-0003-1807-0149; Zubko, Maciej/0000-0002-8987-3902
SN 1996-1944
PD JUN
PY 2018
VL 11
IS 6
AR 898
DI 10.3390/ma11060898
UT WOS:000436500300031
PM 29861474
ER

PT J
AU Chen, KC
   Chen, TC
   Shiue, RK
   Tsay, LW
AF Chen, Kai-Cheng
   Chen, Tai-Cheng
   Shiue, Ren-Kae
   Tsay, Leu-Wen
TI Liquation Cracking in the Heat-Affected Zone of IN738 Superalloy Weld
SO METALS
AB The main scope of this study investigated the occurrence of liquation cracking in the heat-affected zone (HAZ) of IN738 superalloy weld, IN738 is widely used in gas turbine blades in land-based power plants. Microstructural examinations showed considerable amounts of gamma' uniformly precipitated in the gamma matrix. Electron probe microanalysis (EPMA) maps showed the gamma-gamma' colonies were rich in Al and Ti, but lean in other alloy elements. Moreover, the metal carbides (MC), fine borides (M3B2 and M5B3), eta-Ni3Ti, sigma (Cr-Co) and lamellar Ni7Zr2 intermetallic compounds could be found at the interdendritic boundaries. The fracture morphologies and the corresponding EPMA maps confirmed that the liquation cracking in the HAZ of the IN738 superalloy weld resulted from the presence of complex microconstituents at the interdendritic boundaries.
RI Chen, Tai-Cheng/I-7640-2019
OI Chen, Tai-Cheng/0000-0002-9549-2823; Shiue, Ren-kae/0000-0003-1133-9838;
   Tsay, Leu-Wen/0000-0003-1644-9745
SN 2075-4701
PD JUN
PY 2018
VL 8
IS 6
AR 387
DI 10.3390/met8060387
UT WOS:000436115600015
ER

PT J
AU Weiser, M
   Eggeler, YM
   Spiecker, E
   Virtanen, S
AF Weiser, Martin
   Eggeler, Yolita M.
   Spiecker, Erdmann
   Virtanen, Sannakaisa
TI Early stages of scale formation during oxidation of gamma/gamma'
   strengthened single crystal ternary Co-base superalloy at 900 degrees C
SO CORROSION SCIENCE
AB A study on the individual role of gamma and gamma'-phase during the scale formation on Co-9Al-9W (at.%) at 900 degrees C was conducted. High-accuracy thermogravimetric analysis was used to locate changes in the kinetics of scale growth. Compositions of three separated layers within the scale have been elucidated in detail. The results demonstrate the substantial impact of the two-phase microstructure on the initiation of oxidation for the appearance of the scale. Examination of STEM-EDX elemental mappings of the internal oxidation front during the early stages of scale growth can explain the origin of isolated Al2O3 precipitates instead of a closed protective layer.
RI Virtanen, Sannakaisa/N-3699-2015
OI Virtanen, Sannakaisa/0000-0002-7179-7593; Weiser,
   Martin/0000-0002-9448-5787
SN 0010-938X
EI 1879-0496
PD MAY 1
PY 2018
VL 135
BP 78
EP 86
DI 10.1016/j.corsci.2018.02.020
UT WOS:000429513700007
ER

PT J
AU Zhang, WF
   Zhang, JY
   Wang, HX
   Lou, WT
   Liu, XP
AF Zhang, Weifang
   Zhang, Jingyu
   Wang, Hongxun
   Lou, Weitao
   Liu, Xiaopeng
TI Influences of Cr and Co on the Growth of Thermally Grown Oxide in
   Thermal Barrier Coating during High-Temperature Exposure
SO COATINGS
AB Thermal barrier coating (TBC) is a critical material in the aerospace domain to increase the lifetime of gas turbine components subjected to thermal load. The properties of TBC are strongly related to the growth of thermally grown oxide (TGO) whose main constituent is Al2O3. However, the oxidation of Cr and Co can affect the growth of TGO, which is not studied sufficiently. In this paper, high-temperature exposure at 1000 degrees C was performed to investigate the effect of Cr and Co oxides on TGO growth. The morphology and composition analysis of the interface between the ceramic top coat and the bond coat (TC/BC) were investigated by using scanning electron microscopy (SEM) and the energy dispersion spectrum (EDS). The thermodynamics and kinetics of oxidation were analyzed. The results indicated that the oxidation kinetics basically followed the sub-parabolic law with exposure time. Additionally, the major factor affecting the formation of oxides was the diffusion rate at the initial stage of exposure, then oxides depended on thermodynamics, and the oxidation was influenced by both of them in the last stage. The major elements to be oxidized were different at different stages. Moreover, the replacement reaction of Cr2O3 and the phase conversion of Al2O3 resulted in thickness variations of the TGO and Al-depleted zone during high-temperature exposure.
OI Liu, Xiaopeng/0000-0001-5820-0812
SN 2079-6412
PD MAY
PY 2018
VL 8
IS 5
AR 195
DI 10.3390/coatings8050195
UT WOS:000435192400044
ER

PT J
AU McCarley, J
   Alabbad, B
   Tin, S
AF McCarley, Joshua
   Alabbad, B.
   Tin, S.
TI Influence of the Starting Microstructure on the Hot Deformation Behavior
   of a Low Stacking Fault Energy Ni-based Superalloy
SO METALLURGICAL AND MATERIALS TRANSACTIONS A-PHYSICAL METALLURGY AND
   MATERIALS SCIENCE
AB The influence of varying fractions of primary gamma prime precipitates on the hot deformation and annealing behavior of an experimental Nickel-based superalloy containing 24 wt pct. Co was investigated. Billets heat treated at 1110 A degrees C or 1135 A degrees C were subjected to hot compression tests at temperatures ranging from 1020 A degrees C to 1060 A degrees C and strain rates ranging from 0.001 to 0.1/s. The microstructures were characterized using electron back scatter diffraction in the as-deformed condition as well as following a super-solvus anneal heat treatment at 1140 A degrees C for 1 hour. This investigation sought to quantify and understand what effect the volume fraction of primary gamma prime precipitates has on the dynamic recrystallization behavior and resulting length fraction a3 twin boundaries in the low stacking fault superalloy following annealing. Although deformation at the lower temperatures and higher strain rates led to dynamic recrystallization for both starting microstructures, comparatively lower recrystallized fractions were observed in the 1135 A degrees C billet microstructures deformed at strain rates of 0.1/s and 0.05/s. Subsequent annealing of the 1135 A degrees C billet microstructures led to a higher proportion of annealing twins when compared to the annealed 1110 A degrees C billet microstructures.
SN 1073-5623
EI 1543-1940
PD MAY
PY 2018
VL 49A
IS 5
BP 1615
EP 1630
DI 10.1007/s11661-018-4539-x
UT WOS:000428844800024
ER

PT J
AU Bangari, RS
   Sahu, S
   YadaV, PC
AF Bangari, Raghubeer Singh
   Sahu, Sandeep
   YadaV, Prabhat Chand
TI Comparative evaluation of hot corrosion resistance of nanostructured
   AlCrN and TiAlN coatings on cobalt-based superalloys
SO JOURNAL OF MATERIALS RESEARCH
AB Molten vanadate-induced hot corrosion is the major cause of failure of superalloys which are generally used at higher temperatures (such as in internal combustion engines, gas turbines, high temperature tooling and dies, and petrochemical industries and marines). This effect can be minimized by applying thermally stable coatings over the superalloy. In this aspect, the current work investigates the effect of nanostructured aluminum chromium nitride (AlCrN) and titanium aluminum nitride (TiAlN) coatings on the hot corrosion behavior of Co-based superalloy, Superco-605, in an aggressive environment of Na2SO4-60% V2O5 (ratio by weight) at 700 degrees C up to 80 cycles. Each cycle consisted of 1 h heating at 700 degrees C followed by 20 min cooling in an ambient temperature. Hot corrosion kinetics was studied using the thermogravimetric technique and found to follow the parabolic rate law. The corrosion surface morphology and phases formed during hot corrosion were studied using field emission scanning electron microscopy equipped with energy dispersive spectroscopy and X-ray diffraction techniques. It was found that AlCrN coating had a better hot corrosion resistance than TiAlN coating.
RI Yadav, Prabhat Chand/N-5359-2018; Sahu, Sandeep/E-5128-2013; Sahu,
   Sandeep/P-7635-2018
OI Yadav, Prabhat Chand/0000-0002-6609-9213; Sahu,
   Sandeep/0000-0002-9429-0445; Bangari, Raghubeer
   Singh/0000-0001-6828-7456
SN 0884-2914
EI 2044-5326
PD APR 27
PY 2018
VL 33
IS 8
BP 1023
EP 1031
DI 10.1557/jmr.2018.53
UT WOS:000435838600014
ER

PT J
AU Ahuja, L
   Mudgal, D
   Singh, S
   Prakash, S
AF Ahuja, Lalit
   Mudgal, Deepa
   Singh, Surendra
   Prakash, Satya
TI A comparative study to evaluate the corrosion performance of Zr
   incorporated Cr3C2-(NiCr) coating at 900 degrees C
SO CERAMICS INTERNATIONAL
AB In this study zirconium incorporated Cr3C2-(NiCr) coating has been sprayed on three superalloys viz. Superni 718, Superni 600 and Superco 605 using D-gun technique. A comparative study has been carried out to check the cyclic oxidation in air and hot corrosion in simulated incinerator environment (40%Na2SO4-40%K2SO4-10% NaCl-10%KCl) for the coated specimens at 900 degrees C for 100 cycles. Oxidation kinetics has been established for all the specimens using weight change measurements. Corrosion products have been characterized using X-ray diffractometer (XRD) and scanning electron microscopy/energy-dispersive analysis (SEM/EDAX). Cr3C2-(NiCr) + 0.2%wtZr coating provides very good corrosion resistance in air oxidation for all the three coated superalloys. As all the three coated superalloys shows parabolic behaviour with parabolic rate constant as 0.07 x 10(-10) (g(2) cm(-4) s(-1)) for Superni 718, 0.43 x 10(-10) (g(2) cm(-4) s(-1)) for Superni 600 and 0.3 x 10(-10) (g(2) cm(-4) s(-1)) for Superco 605 This coating is also effective in the molten salt environment but coating on Co-based superalloy Superco 605 did not perform satisfactorily. The parabolic rate constants for coated Superni 718 is 0.61 x 10-10 (g(2) cm(-4) s(-1)), for coated Superni 600 is 6.72 x 10(-1) (g(2) cm(-4) s(-1)) and for coated Superco 605 is 17.5 x 10(-10) (g(2) cm(-4) s(-1)).
RI Ahuja, Lalit/Y-4664-2019; Mudgal, Deepa/P-1706-2019
SN 0272-8842
EI 1873-3956
PD APR 15
PY 2018
VL 44
IS 6
BP 6479
EP 6492
DI 10.1016/j.ceramint.2018.01.047
UT WOS:000427215100089
ER

PT J
AU Lass, EA
   Sauza, DJ
   Dunand, DC
   Seidman, DN
AF Lass, Eric A.
   Sauza, Daniel J.
   Dunand, David C.
   Seidman, David N.
TI Multicomponent gamma'-strengthened Co-based superalloys with increased
   solvus temperatures and reduced mass densities
SO ACTA MATERIALIA
AB Several Co-Al-(W)-based gamma-(FCC)/gamma'-(L1(2)) alloys are investigated to combine recent results indicating significant increases in the gamma'-solvus temperature with additions of Ni, Ta, and Ti, and reduced mass density with the substitution of Mo and Nb for W. A maximum solvus temperature of 1167 +/- 6 degrees C is achieved for an alloy with the composition Co-30Ni-7Al-4Ti-7W-1Ta (mole fraction x 100); while the composition Co-30Ni-7Al-4Ti-3Mo-2W-1Nb-1Ta (L19) exhibits a promising combination of high gamma' volume fraction and solvus temperature, low mass density, and excellent two-phase gamma-gamma'microstructural stability. Atom probe tomographic measurement of L19 aged for 4 hat 900 degrees C indicates that Ni, Al, Ti, W, Nb, and Ta partition preferentially to the gamma'-precipitates while Co partitions strongly to the gamma-matrix. Molybdenum segregates at the gamma/gamma' interface, resulting in a reduction in the interfacial free energy of 1.63 +/- 0.85 mJ m(-2). Decreasing the mole fraction of Ni from 30% to 10% decreases the partitioning of Al and Ti to the gamma'-phase and increases partitioning of Co, Mo, W, Nb, and Ta to the gamma'-phase. From an analysis of coarsening kinetics (Ostwald ripening) at 900 C in Co-xNi-7Al-4Ti-3Mo-2W-1Nb-1Ta (x = 10 and 30) interfacial free energies of 35.0 +/- 18.6 mJ m(-2) and 29.2 +/- 15.5 mJ m(-2) are calculated for mole fractions of Ni of 10% and 30%, respectively. This decrease in interfacial free energy with increasing Ni-concentration is attributed partially to both Mo-segregation at the gamma-gamma' interface and a decrease in the lattice parameter misfit between the gamma'-precipitate and gamma-matrix, and concomitantly the misfit strain energy. (C) 2018 Acta Materialia Inc. Published by Elsevier Ltd. All rights reserved.
RI Dunand, David C/B-7515-2009; Lass, Eric/AAE-9593-2019; Seidman,
   David/B-6697-2009
OI Lass, Eric/0000-0003-1428-3585; 
SN 1359-6454
EI 1873-2453
PD APR 1
PY 2018
VL 147
BP 284
EP 295
DI 10.1016/j.actamat.2018.01.034
UT WOS:000428098400028
ER

PT J
AU Jiang, CY
   Yang, YF
   Zhang, ZY
   Bao, ZB
   Zhu, SL
   Wang, FH
AF Jiang Chengyang
   Yang Yingfei
   Zhang Zhengyi
   Bao Zebin
   Zhu Shenglong
   Wang Fuhui
TI Preparation and Enhanced Hot Corrosion Resistance of a Zr-Doped
   PtAl2+(Ni, Pt)Al Dual-Phase Coating
SO ACTA METALLURGICA SINICA
AB Prior to practical service, hot-section components (e.g. airfoils and vanes) of a gas turbine engine are necessarily coated by a protective metallic coating (such as aluminidi diffusion coating, modified aluminide coating and MCrAlY overlay etc.) to resist high temperature oxidation and hot corrosion. Among the modified aluminide coatings, the coating with Pt-modification has attracted great attention and is widely used in applications requiring high reliability and extended service life since it possesses superior oxidation/corrosion resistance at high temperature. The presence of Pt in aluminide coating is favorable for increasing bonding strength of oxide scale, enlarging phase region of beta 3-NiAI and confining detrimental effect of sulphur etc. Although Pt-modification has exhibited visible benefits for acquiring better high-temperature performance, it is far from satisfaction to develop an ideal aluminide diffusion coating. Reactive elements such as Y, Hf, Zr or their oxides have been employed to modify the nickel aluminide coating system, with an aim to further improve scale adhesion and promote exclusive formation of alpha-Al2O3 simultaneously. In this work, a Zr-doped PtAl2+(Ni, Pt)Al dual-phase aluminide coating was prepared on a Ni-based single crystal superalloy by co-deposition of Pt-Zr through electroplating and sub-sequent aluminization treatments The coating was mainly composed of three layers: the outmost layer consisted of double phases with PtAl2 particles dispersed in beta-(Ni, Pt)Al domain, while the interlayer comprised beta-(Ni, Pt)Al with small amount of Cr-precipitates, and the bottom layer was an inter-diffusion zone (IDZ). Zirconium was mainly distributed inside beta-(Ni, Pt)Al solid solution in both the outmost layer and the interlayer. Compared with normal PtAl2+(Ni, Pt)Al dual-phase coating, the hot corrosion behavior of the Zr-doped PtAl2 + (Ni, Pt)Al coating was assessed in a salt mixture of Na2SO4/NaCI (75:25, mass ratio) at 850 degrees C in static air. The results indicated that the Zr-doped PtAl2+(Ni, Pt)Al dual-phase coating exhibited superior hot corrosion resistance since Zr was confirmed able to capture and fix S and CI to diminish their detrimental effects. Meanwhile, a pre-oxidation treatment did not effectively improve the overall hot corrosion resistance of normal PtAl2+(Ni, Pt)Al coating because the thin alumina scale formed during pre-oxidation was unable to prohibit the sustained inward-invasion of the mixed salt.
SN 0412-1961
PD APR
PY 2018
VL 54
IS 4
BP 581
EP 590
DI 10.11900/0412.1961.2017.00376
UT WOS:000433006500012
ER

PT J
AU Zhang, Y
   Wang, Q
   Dong, HG
   Dong, C
   Zhang, HY
   Sun, XF
AF Zhang Yu
   Wang Qing
   Dong Honggang
   Dong Chuang
   Zhang Hongyu
   Sun Xiaofeng
TI Nickel-Based Single-Crystal Superalloys (Ni, Co)-Al-(Ta, Ti)-(Cr, Mo, W)
   Designed by Cluster-Plus-Glue-Atom Model and Their 1000 h Long-Term
   Ageing Behavior at 900 degrees C
SO ACTA METALLURGICA SINICA
