Repository: MatInfoUB/NLP-Queries

File: Co_superalloy_comp2.txt (part 5 of 7)
FN Clarivate Analytics Web of Science
VL 33
IS 5
BP 1319
EP 1330
DI 10.1007/s11661-002-0058-9
UT WOS:000175376900002
ER

PT J
AU Cadel, E
   Lemarchand, D
   Chambreland, S
   Blavette, D
AF Cadel, E
   Lemarchand, D
   Chambreland, S
   Blavette, D
TI Atom probe tomography investigation of the microstructure of superalloys
   N18
SO ACTA MATERIALIA
AB Microstructural features of nickel base superalloys N18 have been investigated by transmission electron microscopy (TEM), field emission gun-scanning electron microscopy (FEG-SEM), field ion microscopy (FIM), one-dimensional atom probe (APFIM) and three-dimensional atom probe (3DAP). Heat treatments conducted at 700 and 800 C lead to the precipitation of a large volume fraction of gamma precipitates (57%) that are Al and Ti enriched. Cr, Co and Mo preferentially partition to the gamma solid solution. Small Cr-enriched particles (0) were discovered in the core of largest gamma particles. These contain more Cr and less Mo than the gamma solid solution but are thought to be tiny metastable gamma particles that were formed in the inner region of gamma particles during cooling from 800 degreesC. Intergranular Ni-depleted borides arranged in "clusters" of particles very close to each other were observed using 3DAP. Their stoichiometry is M2B with M = Cr, Mo. One nanometer-thick Ni and Co enriched films (compared to borides) separate adjoining boride particles. Grain boundary (GB) segregation of B, Mo and to some extent Cr has been observed. The thickness of the segregated layer wetting GB is close to 1 nm. (C) 2002 Acta Materialia Inc. Published by Elsevier Science Ltd. All rights reserved.
RI CADEL, Emmanuel/D-7037-2015; Blavette, Didier/J-9488-2013
OI CADEL, Emmanuel/0000-0002-0916-7021
SN 1359-6454
PD MAR 14
PY 2002
VL 50
IS 5
BP 957
EP 966
AR PII S1359-6454(01)00395-0
DI 10.1016/S1359-6454(01)00395-0
UT WOS:000174732600005
ER

PT J
AU Moniruzzaman, M
   Murata, Y
   Morinaga, M
   Aoki, N
   Hayashida, T
   Hashizume, R
AF Moniruzzaman, M
   Murata, Y
   Morinaga, M
   Aoki, N
   Hayashida, T
   Hashizume, R
TI Prospect of nickel-based superalloys with low Cr and high Re contents
SO ISIJ INTERNATIONAL
AB There is a clear trend of lowering Cr and increasing Re content in the evolution from the 1st- to the 2nd- and to the 3rd-generation Ni-based single crystal (SC) superalloys. Following this trend, two groups of superalloys were made with the aid of the d-electrons concept. One is the A-group which is characterized by the lower Cr and the higher Re contents in the alloys than in the 3rd-generation SC alloys. A homogeneous microstructure was obtained in these A-group superalloys containing 0, 1 and 2 mass% Cr, while their Re and Co contents were set at about 8.5 mass% and 13.5 mass% respectively. The other is the B-group which is characterized by the lower Re content than the A-group. Three alloys in the B-group containing 2.5, 4.2 and 12.1 mass% Cr were studied for the comparison with the A-group. According to a hot corrosion test, weight gain occurred in a Cr-free alloy instead of observing weight loss in Cr containing alloys. Hot corrosion resistance of 2 mass% Cr alloy was quite good as long as the alloy contains about 8.5 mass% Be. The oxidation resistance was improved remarkably in 1 mass% Cr alloy than in the Cr-free alloy. It was found that the addition of at least 2 mass% Cr into superalloys is necessary in order to keep good surface stability at high temperatures. Also, it was seen that Re is a harmful element for oxidation resistance.
SN 0915-1559
EI 1347-5460
PY 2002
VL 42
IS 9
BP 1018
EP 1025
DI 10.2355/isijinternational.42.1018
UT WOS:000178165900012
ER

PT J
AU Ito, A
   Sugiyama, K
   Shinohara, N
   Sugita, Y
   Sakurai, S
   Kameda, J
AF Ito, A
   Sugiyama, K
   Shinohara, N
   Sugita, Y
   Sakurai, S
   Kameda, J
TI In-service degradation of metallurgical and mechanical properties of
   aluminized coatings and substrates in gas turbine blades
SO MATERIALS TRANSACTIONS
AB In-service degradation of metallurgical and mechanical properties of aluminized CoCrAlY coatings and Ni-base superalloy substrates in advanced gas turbine blades has been studied. The aluminized coatings of the unexposed and in-service exposed blades consisted of four layers with different microstructure and chemical composition. In-service environmental attack led to the deposition of Fe oxides on the top aluminized coating and formation of a thin-layered Al2O3. While in-service, Ni diffused extensively from the substrate into the near-surface coating region. The interdiffusion of Co/Ni resulted in the formation of Al/Ni rich precipitates in all the coating regions, except a near-surface coating region indicating Cr rich precipitates. A number of Cr rich precipitates were found in the substrate near the interdiffusion zone. The near-interface coating region and substrate softened at room and elevated temperatures. The ductility and low cycle fatigue life of the internal coating region at room temperature was not degraded. However, the ductility of the internal and near-interface coating regions and substrate at elevated temperatures was substantially degraded. In-service mechanical degradation of the aluminized CoCrAlY coatings is discussed in light of the metallurgical evolution.
SN 1345-9678
EI 1347-5320
PD JAN
PY 2002
VL 43
IS 1
BP 11
EP 18
DI 10.2320/matertrans.43.11
UT WOS:000174357900003
ER

PT J
AU Wang, RM
   Song, YG
   Han, YF
AF Wang, RM
   Song, YG
   Han, YF
TI Effect of rare earth on the microstructures and properties of a low
   expansion superalloy
SO MICRON
CT 6th International Conference on Advanced Materials of the
   International-Union-of-Materials-Research-Societies
CY JUL 23-26, 2000
CL CITY UNIV HONG KONG, KOWLOON, PEOPLES R CHINA
SP Int Union Mat Res Soc
HO CITY UNIV HONG KONG
AB A new Fe-Ni-Co-Nb-Ti-Si superalloy containing trace additions of selective rare earths and having good combination of very low thermal expansion coefficient, high-resistance to stress accelerated grain boundary oxygen ernbrittlement and fairly good notch-bar rupture strength has been successfully developed. The resistance to oxidation for long time exposure at high-temperatures and the stress rupture life has been improved significantly with trace yttrium addition. The microstructures of the alloys have been studied by means of analytical electron microscopy, chemical and X-ray analysis techniques. The results reveal that the trace Yttrium segregates in the strengthening phase with platelet morphology, and helps in transforming A(3)B type epsilon phase into A(5)B type H phase. The morphology and crystal structures of the grain boundary phases also change with selective additions of rare earth elements. Compared with those in the conventional alloy, the platelet precipitates in the yttrium-containing alloy densely segregate within the grains and along the grain boundaries with smaller size. The segregation of the platelet precipitates within the grains is helpful in improving the strength of the alloy. In addition, its precipitation along the grain boundaries can improve the resistance to stress accelerated grain boundary oxidation and stress rupture property of the alloy and thereby contribute to its temperature stability. (C) 2002 Elsevier Science Ltd. All rights reserved.
RI Wang, Rongming/B-2163-2010
OI Wang, Rongming/0000-0003-4075-6956
SN 0968-4328
PY 2002
VL 33
IS 6
BP 575
EP 580
AR PII S0968-4328(02)00015-X
DI 10.1016/S0968-4328(02)00015-X
UT WOS:000176250500011
PM 12020705
ER

PT J
AU Itoh, Y
   Saitoh, M
   Takaki, K
   Fujiyama, K
AF Itoh, Y
   Saitoh, M
   Takaki, K
   Fujiyama, K
TI Effect of high-temperature protective coatings on fatigue lives of
   nickel-based superalloys
SO FATIGUE & FRACTURE OF ENGINEERING MATERIALS & STRUCTURES
AB This study concerns MCrAlY coatings (M is Ni, Co or both) sprayed by a vacuum plasma spraying process for protection against high-temperature corrosion and oxidation of gas turbine components, such as turbine blades and duct segments. The effect of high-temperature protective coatings on fatigue lives of nickel-based superalloys were investigated at high temperature under push-pull loading and rotary bending and then compared with uncoated superalloys, such as equiaxed IN738LC, unidirectional solidified CM247LC and single-crystal CMSX-2. The high-cycle fatigue lives of MCrAlY-coated superalloys at high temperature under push-pull loading showed an inferior performance when compared with the uncoated superalloys. This was because the crack initiation site was different. The high-cycle fatigue cracks of nickel-based superalloys initiated at casting cavities which were exposed on the specimen surface, whereas the high-cycle fatigue cracks of MCrAlY-coated specimens initiated at interface defects, such as small pores and grid residue, between the MCrAlY coating and the substrate and grew into the MCrAlY coating, and then into the substrate. Similarly, the rotary bending fatigue properties of MCrAlY-coated superalloys at high temperature showed an inferior performance when compared with the uncoated superalloys. This is because of a high stress due to the higher Young's modulus of the MCrAlY coating (in comparison with the substrate) being induced at the MCrAlY coating surface. The crack initiation site was on the specimen surface in both cases of the nickel-based superalloys and the MCrAlY-coated superalloys, respectively. As a result, it was considered that, for rotary bending tests, the fatigue life reduction was due to the high stress that originated from the difference of elastic constants between the MCrAlY coating and the superalloy. Consequently, in fatigue life design it is necessary to take account of the stress levels in a coating layer.
SN 8756-758X
PD DEC
PY 2001
VL 24
IS 12
BP 843
EP 854
DI 10.1046/j.1460-2695.2001.00453.x
UT WOS:000172805200007
ER

PT J
AU Starink, MJ
   Thomson, RC
AF Starink, MJ
   Thomson, RC
TI The effect of high temperature exposure on dendritic segregation in a
   conventionally cast Ni based superalloy
SO JOURNAL OF MATERIALS SCIENCE
AB Dendritic segregation in conventionally cast, commercially heat treated and exposed MarM002 turbine blades has been investigated using scanning electron microscopy (SEM) and energy dispersive X-ray spectroscopy (EDS). During casting Cr, Co and W segregate to the dendrites and Hf, Ti and Ta segregate to the eutectics. As a result of the dissolution of gamma' precipitates in the dendrites and coarsening of gamma' precipitates in the eutectics this segregation aggravates during exposure at 1000 degreesC. At this high exposure temperature homogenisation of dendritic segregation does not occur because it involves long diffusion distances and a low driving force compared with dissolution and coarsening of gamma' precipitates. (C) 2001 Kluwer Academic Publishers.
RI Thomson, Rachel C/B-4217-2011
OI Thomson, Rachel C/0000-0002-3681-0107
SN 0022-2461
PD DEC
PY 2001
VL 36
IS 23
BP 5603
EP 5608
DI 10.1023/A:1012513615622
UT WOS:000172012400013
ER

PT J
AU Hodor, K
   Zieba, P
   Olszowska-Sobieraj, B
AF Hodor, K
   Zieba, P
   Olszowska-Sobieraj, B
TI Analytical electron microscopy examination of the gamma '/gamma
   interfaces in a Ni-based superalloy
SO INTERFACE SCIENCE
CT International Conference on Intergranula and Interphase Boundaries
   (iib2001)
CY 2001
CL HAIFA, ISRAEL
AB The investigation of microstructure and chemical composition of the gamma and gamma' phases were performed in a Ni-base superalloy by means of analytical electron microscopy. The distribution of particular elements in the alloy was revealed using X-ray mapping in a transmission electron microscope. The detected concentration profiles of alloying elements at the gamma'/gamma interface were relatively sharp in the case of cuboidal shape of the gamma' phase while they resembled the classical diffusion profile for the oval gamma' phase. The quantitative analysis of the gamma' phase revealed much higher content of Al and lower of Ti, W, Co and Mo in the oval precipitates compared to cuboidal ones. This result is attributed to the different solidification paths, which is eutectic for the cuboidal gamma' precipitates and peritectic for the oval gamma' precipitates.
SN 0927-7056
PD NOV
PY 2001
VL 9
IS 3-4
BP 243
EP 248
DI 10.1023/A:1015106711353
UT WOS:000175061000015
ER

PT J
AU Knowles, DM
   Skelton, DK
AF Knowles, DM
   Skelton, DK
TI High temperature fatigue of a polycrystalline nickel base superalloy
SO MATERIALS SCIENCE AND TECHNOLOGY
AB A high temperature fatigue crack growth study on an experimental disc alloy of approximate composition Ni-14.75Cr-(14-19)Co-4.75Mo-3Al-3.75Ti-1.75Ta-0.7Hf-0.06Zr-0.02C-0.0175B (wt-%) has been undertaken. Comparison of constant load fatigue crack growth tests conducted in air and a vacuum at 725 degreesC and in air at room temperature indicate that an oxidising environment has a major influence on crack growth rates over a wide range of applied stress intensity range. In particular it contributes to enhanced embrittlement of grain boundary regions, promoting an early transition to intergranular failure along with a concomitant increase in growth rate. Constant stress intensity factor range tests at high R ratio showed that a decrease in frequency at 725 degreesC in both air and a vacuum caused an increase in the crack growth rate per cycle due to time dependent crack growth. This was most significant in air at 725 degreesC rather than in vacuo, although in both instances low frequency tests were accompanied by wholly intergranular crack growth. At lower R ratios the influence of time dependent processes is less pronounced, especially in a vacuum. For the purposes of prediction a straightforward linear summation model using sustained load crack growth results combined with high frequency growth rates was found to model reasonably the influence of frequency on crack growth rates for the air tests at 725 degreesC. This can be rationalised by the observation that in air intergranular failure proceeds by linking of prior cracked or embrittled grains some distance ahead of the crack tip. At lower values of stress intensity range a slight under prediction of growth rates was evident, but improvements could be made through the use of triangular waveform data. For the vacuum tests, the linear summation model was consistently found to over predict growth rates due to the transitory nature of the sustained load crack growth rates under repeated loading and was not generally deemed suitable. Under these conditions damage occurs close to the crack tip and direct interaction between time dependent and time independent mechanisms will occur. This is not taken into account by a summation approach and more accurate modelling of damage formation in the varying strain fields ahead of the crack tip is required to predict this.
SN 0267-0836
EI 1743-2847
PD NOV
PY 2001
VL 17
IS 11
BP 1403
EP 1412
DI 10.1179/026708301101509377
UT WOS:000172383200013
ER

PT J
AU Baufeld, B
   Tzimas, E
   Mullejans, H
   Peteves, S
   Bressers, J
   Stamm, W
AF Baufeld, B
   Tzimas, E
   Mullejans, H
   Peteves, S
   Bressers, J
   Stamm, W
TI Thermal-mechanical fatigue of MAR-M 509 with a thermal barrier coating
SO MATERIALS SCIENCE AND ENGINEERING A-STRUCTURAL MATERIALS PROPERTIES
   MICROSTRUCTURE AND PROCESSING
AB An experimental set-up utilizing indirect induction heating suitable for thermal-mechanical fatigue (TMF) tests of high-temperature materials with thermal barrier coatings (TBC) is described. This set-up employed for TMF testing of the Co-based superalloy MAR-M 509 with a NiCoCrAlY bond coat and a ZrO2 topcoat was able to generate temperature gradients across the TBC similar to the in-service conditions inside a gas turbine. The tests show the development of an extensive inelastic strain during the high temperature compressive part of each cycle usually counterbalanced during the tensile part, a fast saturation of the stress response within the first loading cycles, and an exponential decrease in lifetime with increasing applied mechanical strain range. Micro structural analysis demonstrates that life of the samples was not limited by TBC-related processes but by cracks initiated on oxidized carbides on the uncoated surface of the samples. (C) 2001 Elsevier Science B.V. All rights reserved.
OI Mullejans, Harald/0000-0002-3190-5107
SN 0921-5093
PD SEP 30
PY 2001
VL 315
IS 1-2
BP 231
EP 239
DI 10.1016/S0921-5093(01)01208-4
UT WOS:000171110800031
ER

PT J
AU Liu, F
   Guo, XF
   Yang, GC
AF Liu, F
   Guo, XF
   Yang, GC
TI Structural stability and non-catalytic nucleation inhibition effect of
   Si-Zr-B mould coating on superalloy melt
SO MATERIALS SCIENCE AND TECHNOLOGY
AB The investment moulding technique was first adopted to prepare a SiO2 - ZrO2 - B2O3 (Si - Zr - B) substrate layer on the inner surface of the mould, by employing SiO2 glass dust and ZrO2 powder, SiO2 - ZrO2 sol, and analytical grade H3BO3 as refractory material, binder, and softening agent, respectively. Then using sol - gel processing, seven layers of Si - Zr - B film of the same formula as the aforementioned Si - Zr - B substrate layer were compounded with the substrate layer step by step. After glassing treatment at 850 degreesC for 60 min, this film transformed into a glass lined coating. It was shown from X-ray diffraction analysis that, after holding it at a temperature of 1500 degreesC for 30 min, the amount of crystallinity in the Si - Zr - B coating was about 1 - 3% (vol.%). Finally, the undercooling experiment showed that a large undercooling (up to 140 K) was achieved in a DD3 (Ni - Cr - Mo - Al - Ti - Co - W) single crystal superalloy melt in this coated mould. So it is concluded that a Si - Zr - B coating has got a good structural stability at high temperature and provides ideal non-catalytic nucleation inhibition for an undercooled superalloy.
SN 0267-0836
PD SEP
PY 2001
VL 17
IS 9
BP 1102
EP 1106
DI 10.1179/026708301101511013
UT WOS:000171337400012
ER

PT J
AU Wang, B
   Huang, RF
   Song, GH
   Gong, J
   Sun, C
   Wen, LS
   Han, YF
AF Wang, B
   Huang, RF
   Song, GH
   Gong, J
   Sun, C
   Wen, LS
   Han, YF
TI Interdiffusion behavior of Ni-Cr-Al-Y coatings deposited by arc-ion
   plating
SO OXIDATION OF METALS
AB Ni-Cr-Al-P coatings were deposited on the Ni3Al-base superalloys IC-6 and K17 by are-ion plating. The results indicated that a small amount of substrate atoms, such as Co, Ti, Mo, etc., existed in the Ni-Cr-Al-Y coatings near the substrates, probably due to "sputter" and "antisputter." For the alloy K17, the impeding effect of Al was not obvious, because the temperatures of the substrate and the coating were high (420-480 degreesC) during the deposition process and interdiffusion was accelerated. However, for alloy IC-6 which contains Al, as well as a high concentration of Mo, the diffusion of Cr was impeded. Vacuum heat treatment at 1050 degreesC drastically increased diffusivities and the presence of Al and Mo was not enough to prevent some Cr diffusion. Thus, the coating became mor e uniform and close to the desired composition.
SN 0030-770X
EI 1573-4889
PD AUG
PY 2001
VL 56
IS 1-2
BP 1
EP 13
DI 10.1023/A:1010302001326
UT WOS:000169423500001
ER

PT J
AU Kai, W
   Lee, CH
   Lee, TW
   Wu, CH
AF Kai, W
   Lee, CH
   Lee, TW
   Wu, CH
TI Sulfidation behavior of Inconel 738 superalloy at 500-900 degrees C
SO OXIDATION OF METALS
AB The high-temperature sulfidation behavior of the cast nickel-base superalloy Inconel 738 (IN-738) was studied over the temperature range 500-900 degreesC in pure sulfur vapor over the range 10(2)-10(4) Pa. The sulfidation kinetics followed the parabolic rate law in all cases. The sulfidation rates increased with increasing temperature and sulfur pressure. The scales formed were bilayered and temperature-dependent. At T less than or equal to 700 degreesC, the outer scale consisted of mostly NiS (with dissolved Co) and minor (CoS2 and NiCo2S4, while the inner layer was a heterophasic mixture of NiS, NiCo2S4, and minor amounts of Al2S3 and chromium sulfide (Cr2S3/Cr3S4) At T greater than or equal to 750 degreesC, the outer scale consisted of mostly Ni3S2 (With dissolved Ca) and minor amounts of Co3S4 and Cr2S3/ Cr3S4, while the inner layer was a complex, heterophasic mixture of Ni3S2, Cr2S3/Cr3S4, CoCr2S4, and minor Al2S3. Platinum markers were found to be located at the interface between the inner and outer scales, suggesting that the outer scale grew by the outward transport of cations and the inner scale grew by the inward transport of sulfur. The formation of Al2S3 and Cr2S3/Cr3S4 partly blocked the transport of cations through the inner scale and consequently reduced the sulfidation rates as compared to pure nickel.
SN 0030-770X
PD AUG
PY 2001
VL 56
IS 1-2
BP 51
EP 71
DI 10.1023/A:1010391319073
UT WOS:000169423500004
ER

PT J
AU Wang, ZK
   Ye, HQ
   Xu, DS
   Huang, SY
AF Wang, ZK
   Ye, HQ
   Xu, DS
   Huang, SY
TI Laser repairing surface crack of Ni-based superalloy components
SO TRANSACTIONS OF NONFERROUS METALS SOCIETY OF CHINA
AB Surface crack of components of the cast nickel-base superalloy was repaired with twin laser beams under proper technological conditions. One laser beam was used to melt the substrate material of crack, and the other to fill in powder material to the crack region. The experimental results show that the surface crack with the width of 0.1 similar to0.3 mm. could be repaired under the laser power of 3 kW and the scanning speed of 6 similar to8 mm/s. The repaired deepness of crack region is below 6.5 mm. The microstructure of repaired region is the cellular crystal, columnar crystal dendrite crystal from the transition region to the top filled layer. The phases in repaired region mainly consisted of supersaturated a-Co with plenty of Ni, some Cr and Al, Cr23C6, Co2B, Co-Ni-Mo, M4B3, TiSi and VSi. The hardness of filled layer in repaired region ranged from HV(0.2)450 to HV(0.2)500, and the hardness decreases gradually from the filled layer to joined zone.
SN 1003-6326
PD AUG
PY 2001
VL 11
IS 4
BP 572
EP 575
UT WOS:000170373600024
ER

PT J
AU Altin, O
   Eser, S
AF Altin, O
   Eser, S
TI Analysis of carboneceous deposits from thermal stressing of a JP-8 fuel
   on superalloy foils in a flow reactor
SO INDUSTRIAL & ENGINEERING CHEMISTRY RESEARCH
AB A flow reactor study was carried out to investigate the carbon deposition on nickel-, cobalt-, molybdenum-, and iron-based alloy foils during thermal stressing of a JP-8 fuel at 500 degreesC wall temperature and 34 atm (500 psig), for 5 h at a fuel flow rate of 4 mL/min. Temperature-programmed oxidation (TPO) analysis and SEM examination showed that the amount and the nature of the carbonaceous deposits on the foils depend strongly on the chemical composition of the foil surface. The amount of carbon deposited on metal foils decreased in the order Inconel 600 > Havar > Fecralloy > Waspaloy > Hastelloy-C > MoRe > Inconel 718. The presence of minor components, such as Ti, Al, and Nb, in the alloys appears to be responsible for reducing carbon deposition from jet fuel thermal stressing. This effect can be attributed to the formation of a passive layer on alloy surfaces that limits the access of deposit precursors to base metals, Ni, Fe, and Co, that catalyze deposit formation.
SN 0888-5885
PD JAN 24
PY 2001
VL 40
IS 2
BP 589
EP 595
DI 10.1021/ie0004489
UT WOS:000166528400012
ER

PT J
AU Wada, K
   Yan, L
   Takahashi, M
   Takaishi, K
   Furukawa, T
AF Wada, K
   Yan, L
   Takahashi, M
   Takaishi, K
   Furukawa, T
TI Degradation of gas turbine blade materials in integrated
   coal-gasification combined cycle plant
SO MATERIALS AT HIGH TEMPERATURES
AB Interest in the integrated coal-gasification combined cycle plant (IGCC) has increased because of its high efficiency. However, degradation of gas turbine component materials has not been studied so far. Therefore, the purpose of this study is to investigate the corrosion behaviors of these materials in an actual coal gas combustion environment. Our test facility was constructed near the coal-gasification test facility (CGT) at the Aioi works of Ishikawajima-Harima Heavy Industries Co., Ltd. Several superalloy (Rene80H and FSX414) and coating systems (CoCrAlY, CoNiCrAlY and TBC) were exposed in the coal gas combustion environment at 1123, 1223 and 1323 K up to 350 h. After these tests, the weight change of each specimen was measured. Morphologies of products and element distributions at their surfaces were observed with SEM and EPMA. It is concluded that not only high- temperature oxidation and sulfidation but also ash deposition has a remarkable influence on the degradation of gas turbine blade materials.
SN 0960-3409
PY 2001
VL 18
IS 2
BP 131
EP 138
DI 10.3184/096034001783640649
UT WOS:000170168900008
ER

PT J
AU Bruna, AA
   Alba, JA
   Villanueva, FJGD
   Gonzalez, PV
AF Bruna, AA
   Alba, JA
   Villanueva, FJGD
   Gonzalez, PV
TI Protective coatings for aeronautic and power generation turbines
   components deposited by plasma spray
SO BOLETIN DE LA SOCIEDAD ESPANOLA DE CERAMICA Y VIDRIO
AB Coatings produced by aluminium diffusion, called aluminide are employed to increase the oxidation and corrosion resistance, increasing the life of Ni and Co base superalloys components at temperatures comprised between 900 and 1050 degrees C. Consequently these coatings are frequently employed in aeronautic and Fewer generation turbines as well as in the chemical industry. Aluminides are industrially produced by pack cementation or CVD and recently it has been demonstrated that its resistance significantly increases when Cr is added (chrome-aluminides). During this work, a feasibility study has been carried out in order to determine if plasma spray can be employed for depositing this type of coatings on turbine blades. Therefore, aluminium and aluminium/chromium layers were deposited on Ni base IN100 superalloy specimens that were subsequently subjected to a diffusion heat treatment under Ar flow Characterisation and analysis of the coatings were carried out by metallography, SEM and EDS. Cyclic oxidation tests were carried out at 1050 degrees C while molten sulphate hot corrosion was performed at 900 degrees C. The results of this preliminary study are promising and indicate that plasma spray can be developed as an industrial process for production of aluminide and chrome-aluminide coatings.
SN 0366-3175
PD JUL-AUG
PY 2000
VL 39
IS 4
BP 540
EP 547
UT WOS:000088543200030
ER

PT J
AU Fang, C
   Yakuwa, H
   Miyasaka, M
   Narita, T
AF Fang, C
   Yakuwa, H
   Miyasaka, M
   Narita, T
TI Sulfidation properties of Ni-20Cr and Ni-13.5Co-20Cr alloys at 873 K
   under low sulfur pressures in H2S-H-2 atmospheres
SO OXIDATION OF METALS
AB The sulfidation properties of Ni-20Cr and Ni-13.5Co-20Ci alloys as well as a nickel-base superalloy AISI685 were investigated at 873 K in H2S-H-2 gas mixtures with sulfur partial pressures of 10(-4), 10(-5.5), and 10(-7) Pa by mass-gain measurements, electron-probe microanalysis (EPMA), and X-ray diffraction (XRD) analysis. Sulfidation obeyed the parabolic rate law, and the parabolic rate Constants decreased in the order Ni-20Cr, Ni-13.5Co-20Cr, and AISI685 at each sulfur pressure. With decreasing sulfur pressure, the rate constants first decreased slowly and then rapidly at a 10(-7) Pa sulfur pressure. At both 10(-4) and 10(-5.5) Pa sulfur pressures, Ni-20Cr formed a surface scale with a duplex structure of inner (Cr3S4) and outer (Ni3S2) layers, while Ni-13.5Co-20Cr formed a triplex structure of inner (Cr3S4), intermediate (Ni, Co) Cr2S4, and outer [Ni3S2+(Co,Ni)(9)S-8] layers. The surface scale formed on AISI685 was very complex, comprising at least four layers, a fibrous (Co,Ni)(9)S-8 top surface, outer [Ni3S2+(Co,Ni)(9)S-8], and intermediate [(Cr,Ti)(3)S-4] layers, as well as an inner layer containing Ci, Ti, Mo, Al, and S. At the 10(-7) Pa sulfur pressure, which is lower than the dissociation pressure of Ni3S2, both Ni-20Cr and Ni-13.5Co-20Cr formed a surface scale of Cr3S4 covered by a thin NiCr2S4 layer, accompanied by copious internal sulfidation of Cr3S4 and/or CrS. On AISI685 there was a surface scale of (Cr,Ti)(3)S-4 accompanied by the usual internal sulfidation. It is discussed that diffusion of cations in the inner Cr3S4 layer is the rate-determining step for the growth of the multilayer structures. At the 10(-7) Pa sulfur pressure, diffusion of Cr and S contribute to form a thin surface scale and internal sulfidation, respectively.
SN 0030-770X
PD JUN
PY 2000
VL 53
IS 5-6
BP 597
EP 617
UT WOS:000086583000010
ER

PT J
AU Strunz, P
   Zrnik, J
   Gilles, R
   Wiedenmann, A
AF Strunz, P
   Zrnik, J
   Gilles, R
   Wiedenmann, A
TI Non-destructive SANS study of creep-tested single-crystal Ni-base
   superalloy CMSX3
SO PHYSICA B
CT 2nd European Conference on Neutron Scattering (ECNS 99)
CY SEP 01-04, 1999
CL BUDAPEST, HUNGARY
SP European Neutron Scattering Assoc, Budapest Neutron Ctr, Atominstitut Vienna, Forsch Zentrum Julich, HMI Berlin, ILL Grenoble, IRI Delft, ISIS Didcot, LLB Saclay, NFL Sudsvik, NPI Rez, Nuclear & Technol Inst Lisbon, PSI Villigen, Riso Natl Lab, TU Munich, Australian Nuclear Sci & Technol Org, European Phys Soc, Hungarian Acad Sci, Hungarian Minist Educ, Neutronentechn Komponenten GmbH, Ordela Inc, Oxford Instruments, Ingenieurburo Stronciwilk, Swiss Neutron, Neutron Round Table, OMFB, Natl Comm Technol Dev, Paks Nuclear Power Plant, Adv Ceram Copr, CERCA, Eurisys Mesures, Goodfellow Cambridge Ltd, KJ Lesker Co, Mirrotron Ltd
AB A non-destructive investigation of precipitate morphology in creep-exposed (900 degrees C/300 MPa) CMSX3 single-crystal (Cr 8.0, Co 4.0, Mo 0.5, Al 5.7, W 9.0, Ti 0.7, Ta 5.7, Ni balance; wt%) using pin-hole SANS is presented. The experiment provided information on microstructural parameters for samples of 5 mm effective thickness. (C) 2000 Elsevier Science B.V. All rights reserved.
RI Strunz, Pavel/D-1610-2011
OI Strunz, Pavel/0000-0002-0829-4926
SN 0921-4526
PD MAR
PY 2000
VL 276
BP 890
EP 891
DI 10.1016/S0921-4526(99)01541-0
UT WOS:000086413000407
ER

PT J
AU Florian, M
AF Florian, M
TI Microsegregation in directionally solidified Ni-based superalloy
SO KOVOVE MATERIALY-METALLIC MATERIALS
AB Structure and microsegregation was studied in directionally solidified Ni-based superalloy of the chemical composition Ni-11.7W-8.46Co-5.04Cr-4.72Al-1.05Nb-1.05Ti-0.96Mo-0.16C (wt. %). The microstructure of Ni-based superalloy consisted of gamma -matrix with coherent gamma'-precipitates and complex monocarbides of (Nb,Ti,W)C type. It was shown that during solidification W and Co segregated in the dendrite cores with partition ratios higher than 1, and Ni, Cr and Al segregated in the interdendritic region with partition ratios lower than I. At a constant temperature gradient at the solid-liquid interface of 12 000 K.m(-1), the measured partition ratios for Ni, W, Co, Cr, and Al depended neither on growth rate chosen from the interval (2.18 x 10(-6); 4.17 x 10(-5)) m.s(-1) nor on morphology of the solid-liquid interface.
SN 0023-432X
PY 2000
VL 38
IS 5
BP 305
EP 314
UT WOS:000165266300002
ER

PT J
AU Shaji, EM
   Kalidindi, SR
   Doherty, RD
AF Shaji, EM
   Kalidindi, SR
   Doherty, RD
TI Influence of cold-work and aging heat treatment on strength and
   ductility of MP35N
SO MATERIALS SCIENCE AND ENGINEERING A-STRUCTURAL MATERIALS PROPERTIES
   MICROSTRUCTURE AND PROCESSING
AB MP35N (35% Co, 35% Ni, 20% Cr, and 10% Mo) is a superalloy that exhibits a remarkable combination of high strength and high fracture toughness. This alloy derives its strength mainly from two processes - cold work and a subsequent aging heat treatment. This study examines the influence of the amount of cold-work, imposed in the drawing and the rolling processes, and the subsequent aging heat treatment on the strength and ductility (which is also an indicator of toughness) of this alloy. It was found that high levels of cold-work followed by the aging heat treatments resulted in a drastic drop in the ductility of the alloy. This drastic loss of ductility was correlated with appearance of macro-scale shear bands in the samples. The physical origin of these localized shear bands is investigated in this paper. Furthermore, this study established a processing window for MP35N (in cold-drawing and cold-rolling processes) where the aging heat treatment provides the desired increase in the strength without adversely influencing the ductility of the alloy. (C) 1999 Elsevier Science S.A. All rights reserved.
RI Kalidindi, Surya/A-1024-2007; Kalidindi, Surya R./O-1484-2019
OI Kalidindi, Surya R./0000-0001-6909-7507
SN 0921-5093
PD NOV 30
PY 1999
VL 272
IS 2
BP 371
EP 379
DI 10.1016/S0921-5093(99)00502-X
UT WOS:000083785900017
ER

PT J
AU Zhang, YH
   Withers, PJ
   Fox, MD
   Knowles, DM
AF Zhang, YH
   Withers, PJ
   Fox, MD
   Knowles, DM
TI Damage mechanisms of coated systems under thermomechanical fatigue
SO MATERIALS SCIENCE AND TECHNOLOGY
AB The damage mechanisms of several kinds of coatings on a single crystal nickel base superalloy under thermomechanical fatigue (TMF) are described. The systems investigated were diffusion platinum aluminide coatings, Co-Ni-Cr-Al-Y overlay coatings, and thermal barrier coatings (TBCs). The TMF experiments were carried out on hollow specimens over a temperature range from 300 to 1050 degrees C, at strain ranges Delta epsilon = 0.5 and 0.7%, and at a strain ratio R = -infinity. No coating cracking was found for the platinum aluminide coating. Instead, specimens failed owing to oxidation induced crack initiation from the uncoated inner surface of the hollow testpieces, although coating surface roughening caused by non-homogeneous oxidation was observed. For the overlay coating, roughening in terms of coating rumpling and coating cracking occurred, resulting in reduced TMF life, For TBC-specimens with a thin ceramic coating processed by electron beam-physical vapour deposition (EB-PVD), TMF life was compatible with that of specimens with the overlay coating. Failure once again occurred owing to Co-Ni-Cr-Al-Y bond coat cracking and propagation into the substrate. In this system, some bond coat cracks penetrated through the top ceramic coat although others did not. In contrast with specimens coated with the overlay alone, no significant rumpling on the bond coat surface was observed and the crack density was low. MST/4233.
RI Withers, Phil/A-6760-2009
OI Withers, Phil/0000-0002-1946-5647
SN 0267-0836
EI 1743-2847
PD SEP
PY 1999
VL 15
IS 9
BP 1031
EP 1036
DI 10.1179/026708399101506896
UT WOS:000082720800009
ER

PT J
AU Fujii, H
   MacKay, DJC
   Bhadeshia, HKDH
   Harada, H
   Nogi, K
AF Fujii, H
   MacKay, DJC
   Bhadeshia, HKDH
   Harada, H
   Nogi, K
TI Prediction of creep rupture life in nickel-base superalloys using
   Bayesian neural network
SO JOURNAL OF THE JAPAN INSTITUTE OF METALS
AB The creep rupture life of nickel-base superalloys has been predicted using a neural network model within a Bayesian framework. The rupture life was modelled as a function of some 42 variables, including temperature, chemical composition: Cr, Co, C, Si, Mn, P, S, Mo, Cu, Ti, Al, B, N, Nb, Ta, Zr, Fe, W, V, Hf, Re, Mg, ThO2, La, four steps of heat treatment (each has its own temperature, duration and cooling rate), sample shape, solidification method, yield strength, ultimate tensile strength and elongation. The Bayesian method puts error bars on the predicted value of the rupture life and allows the significance of each individual factor to be estimated. The scale of the error bars changes with the accuracy of the prediction: it is large when the prediction is uncertain, indicating that the whole prediction system is reliable.
OI Fujii, Hidetoshi/0000-0002-5023-3844
SN 0021-4876
EI 1880-6880
PD JUL
PY 1999
VL 63
IS 7
BP 905
EP 911
DI 10.2320/jinstmet1952.63.7_905
UT WOS:000082083300014
ER

PT J
AU Kusabiraki, K
   Toda, H
   Komatsu, H
   Saji, S
AF Kusabiraki, K
   Toda, H
   Komatsu, H
   Saji, S
TI Precipitation behaviors of gamma ', epsilon and eta phases in
   Fe-Ni-Co-Nb based superalloys
SO TETSU TO HAGANE-JOURNAL OF THE IRON AND STEEL INSTITUTE OF JAPAN
AB An Fe-38Ni-13Co-4.7Nb-1.5Ti-0.4Si alloy (alloy 909) and an Fe-29.5Ni-19.7Co-4.0Nb-1.3Ti-0.6Al-0.4Si alloy (alloy 929) are the latest low thermal expansion superalloys. This study was carried out to elucidate the relation between the age-hardening and the precipitation behaviors of gamma', epsilon and eta phases in these alloys by micro Vickers hardness test and transmission electron microscopy.
   The results obtained in this study are as follows;
   (1) In aging at 893K hardening proceeds gradually with aging time and reaches to the maximum hardness; the hardness after aging for 720 ks in alloys 909 and 929 are HV400 and HV460, respectively. The rate of hardening increases with increaseing aging temperature. After reaching to the maximum hardness the hardness decreases gradually because of the coarsening of gamma' phase and the precipitation of epsilon and eta phases. The precipitation and growth rates of these phases in alloy 929 are lower than those in alloy 909.
   (2) The precipitation in alloy 909 follows in a sequence of supersaturated gamma phase --> gamma' phase --> Widmanstatten epsilon phase --> cellular eta phase. That in alloy 929 follows in a sequence of supersaturated gamma phase --> gamma' phase --> Widmanstatten (epsilon + eta) phases.
   (3) The main constituent elements of the epsilon and eta phases in these alloys are Ni, Co, Nb, Ti, and Fe and Ni, Nb, Co, Fe, and Si, respectively. The epsilon phase contains more Co and less Ni contents than the phase. There is no distinct difference in the composition between the Widmanstatten and cellular eta phases.
SN 0021-1575
PD SEP
PY 1998
VL 84
IS 9
BP 664
EP 671
DI 10.2355/tetsutohagane1955.84.9_664
UT WOS:000075614800009
ER

PT J
AU Kakehi, K
AF Kakehi, K
TI Influence of crystallographic orientation and stress waveforms on
   fatigue strength of single crystals of a Ni-base superalloy
SO JOURNAL OF THE JAPAN INSTITUTE OF METALS
AB The stress-controlled fatigue tests were performed at 700 degrees C. In this study, two kinds of fatigue testing procedures were adopted. One is the tension-compression triangle-waveform test (R = -1). The other is the tensile or compressive stress hold testing procedures. Cracks initiated at casting pores under tensile stress conditions. Only in compressive stress hold test, crack was initiated by stage I cracking (crystallographic cracking on the {111} slip plane). In [011] and [(1) over bar 11], the transition from mode I cracking (perpendicular to the principal stress axis) to mode II-type crystallographic cracking on the {111} slip plane was occurred easily because there were not enough non-co-planar slip systems in order to relax: the stress concentration near the crack-tip.
   The [001] crystals showed stable mode I crack growth because the stress concentration at crack-tip was relaxed by homogeneous multiple slip. The creep-fatigue damage mechanisms were found to be divided into two groups. In the case of the [001]-compressive and [011]-tensile stress hold waveforms, deformation occurred by mechanical-twin shear through gamma and gamma'. On the other hand, in the case of the [001]-tensile and [011]-compressive stress hold waveforms, each gamma' particle was sheared by superlattice partial with the fault bounded Shockley partial because the direction of shear stress on the (111) plane was opposite to that of microtwin formation. Fatigue lifetimes were decreased by the formation of deformation twinning.
SN 0021-4876
EI 1880-6880
PD JUL
PY 1998
VL 62
IS 7
BP 653
EP 661
DI 10.2320/jinstmet1952.62.7_653
UT WOS:000075171000009
ER

PT J
AU Heck, KA
   Smith, JS
   Smith, R
AF Heck, KA
   Smith, JS
   Smith, R
