Repository: MatInfoUB/NLP-Queries

File: Co_superalloy_composition.txt (part 5 of 11)
FN Clarivate Analytics Web of Science
AB The oxidation and hot corrosion behavior of two atmospheric plasma-sprayed NiCoCrAlY-Cr2O3 and CoNiCrAlY-Cr2O3 coatings, which are primarily designed for wear applications at high temperature, were investigated in this study. The two coatings were exposed to air and molten salt (75%Na2SO4-25%NaCl) environment at 800 A degrees C under cyclic conditions. Oxidation and hot corrosion kinetic curves were obtained by thermogravimetric technique. X-ray diffraction analysis and scanning electron microscopy with energy-dispersive x-ray spectrometry were employed to characterize the coatings' microstructure, surface oxides, and composition. The results showed that both coatings provided the necessary oxidation resistance with oxidation rates of about 1.03 x 10(-2) and 1.36 x 10(-2) mg/cm(2) h, respectively. The excellent oxidation behavior of these two coatings is attributed to formation of protective (Ni,Co)Cr2O4 spinel on the surface, while as-deposited Cr2O3 in the coatings also acted as a barrier to diffusion of oxidative and corrosive substances. The greater presence of Co in the CoNiCrAlY-Cr2O3 coating restrained internal diffusion of sulfur and slowed down the coating's degradation. Thus, the CoNiCrAlY-Cr2O3 coating was found to be more protective than the NiCoCrAlY-Cr2O3 coating under hot corrosion condition.
SN 1059-9630
EI 1544-1016
PD AUG
PY 2016
VL 25
IS 6
BP 1208
EP 1216
DI 10.1007/s11666-016-0433-5
UT WOS:000381208200010
ER

PT J
AU Carton-Cordero, M
   Srinivasarao, B
   Campos, M
   Garcia-Junceda, A
   Torralba, JM
AF Carton-Cordero, M.
   Srinivasarao, B.
   Campos, M.
   Garcia-Junceda, A.
   Torralba, J. M.
TI On the role of processing parameters in sintered new Co-based (W,Al)
   alloys
SO JOURNAL OF ALLOYS AND COMPOUNDS
AB The demand for enhanced material performance and efficiency in high-temperature applications has motivated the development of novel Co-based superalloys. Co-Al-W-based superalloys with the gamma/gamma' structure have suitable properties for use at high temperature and are good candidates for replacing Ni-based superalloys in some applications. The current generation of Co-Al-W-based alloys has superior wear, corrosion, and oxidation resistance. The poor precipitation strengthening of these alloys compared to that of Ni-based superalloys can be overcome by designing the alloying system to promote gamma'-Co-3(Al, W) precipitation. In this work, the compositions of the selected Co-Al-W-based alloys were chosen because they improve the precipitation strengthening of the alloys. Starting from powders, the materials were fabricated by mechanical alloying (MA) and subsequently consolidated by field assisted hot pressing (FAHP). The prepared Co-Al-W superalloys have a large amount of well-dispersed nanoprecipitates in their microstructures and have nearly full density. The effects of the MA and consolidation process (FAHP) conditions on the microstructures and mechanical properties of selected samples are determined by comparing the samples. (C) 2016 Elsevier B.V. All rights reserved.
RI Campos, Monica/B-5213-2012; Torralba, Jose M/A-9033-2012
OI Campos, Monica/0000-0002-8360-9561; Torralba, Jose
   M/0000-0003-2032-4144; Garcia-Junceda, Andrea/0000-0003-4100-8730
SN 0925-8388
EI 1873-4669
PD JUL 25
PY 2016
VL 674
BP 406
EP 412
DI 10.1016/j.jallcom.2016.03.077
UT WOS:000373612500056
ER

PT J
AU Sun, Y
   Liu, JD
   Hou, XY
   Wang, GL
   Yang, JX
   Jin, T
   Zhou, YZ
AF Sun Yuan
   Liu Jide
   Hou Xingyu
   Wang Guanglei
   Yang Jinxia
   Jin Tao
   Zhou Yizhou
TI MICROSTRUCTURE EVOLUTION AND INTERFACIAL FORMATION MECHANISM OF WIDE GAP
   BRAZING OF DD5 SINGLE CRYSTAL SUPERALLOY
SO ACTA METALLURGICA SINICA
AB Ni-based single-crystal superalloy DD5 has excellent high temperature properties, which is the preferred raw material for aero-engine turbine blade in recent year. In this research, DD5 superalloy was brazed by different contents of Ni-Co-Cr-W-B+DD99 mixed powder filler alloy. The microstructure evolution and interfacial formation mechanism of DD5 superalloy brazing joint were analyzed by SEM and EPMA. The mechanical properties of joint after solid solution treatment and aging treatment were tested. The results show that gamma-Ni primary phase formed firstly in the Ni-Co-Cr-W-B/DD99 interface during the brazing process, and then B element segregated and precipitated to fine granular M3B2 type boride. The residual liquid phase solidified and formed lastly to the M3B2 phase, gamma+gamma' eutectic phase and gamma-Ni+Ni3B+CrB eutectic phase during cooling. With increasing the ratio of DD99 in mixed powder filler alloy, the low melting point eutectic phase and borides in the joint decrease and the uniformity of composition and microstructure of joint improve. When the ratio of DD99 increased to 70% (mass fraction) in the mixed powder filler alloy, it can be observed that element of B diffused to DD99 additive powder which resulted in the decrease of low melting point eutectic phases and brittle compounds. The high temperature tensile properties of joint is 1010 MPa at 870 degrees C.
SN 0412-1961
PD JUL
PY 2016
VL 52
IS 7
BP 875
EP 882
DI 10.11900/0412.1961.2015.00622
UT WOS:000385747800013
ER

PT J
AU Zhao, GD
   Yu, LX
   Qi, F
   Liu, F
   Sun, WR
   Hu, ZQ
AF Zhao, Guang-Di
   Yu, Lian-Xu
   Qi, Feng
   Liu, Fang
   Sun, Wen-Ru
   Hu, Zhuang-Qi
TI The Minor Precipitation at the Final Stage of U720Li Solidification
SO ACTA METALLURGICA SINICA-ENGLISH LETTERS
AB The minor precipitations caused by B and Zr which are the normal constituents of U720Li alloy have been studied by analyzing the solidification process and the composition evolution. The present study aims to supply the elementary information about the existing form of B and Zr in the as-cast microstructure, which is helpful for the subsequent processing, such as homogenization treatment. The M3B2 and Ni5Zr phases were observed in the U720Li alloy in as-cast state, which were usually accompanying with each other together with eta-Ni3Ti phase at the edge of eutectic (gamma + gamma'). Combining the DTA analysis and heating and quenching tests, the solidification sequence was determined to be the following: gamma matrix, eutectic (gamma + gamma'), eta-Ni3Ti, M3B2 and Ni5Zr. The in situ composition analysis by EDS and EPMA revealed that the precipitation and microstructure were governed by the composition evolution in the liquids. The solidification of gamma matrix increased the Ti concentration in the residual liquids and resulted in the eutectic (gamma + gamma') formation; the (gamma + gamma') formation increased the Ti/Al radio in the liquids and the eta-Ni3Ti was formed in front of the eutectic (gamma + gamma'); the eta-Ni3Ti precipitation consumed up Al and Ti and increased the concentration of B, Mo and Cr, and M3B2 boride is formed; the previous precipitation of the phases consumed up most of the elements other than Ni and Zr, and Ni5Zr is formed finally. The melting points are in the ranges of 1130-1140 degrees C for Ni5Zr phase, 1180-1190 degrees C for M3B2 boride and 1190-1200 degrees C for eta-Ni3Ti phase.
SN 1006-7191
EI 2194-1289
PD JUN
PY 2016
VL 29
IS 6
BP 518
EP 526
DI 10.1007/s40195-016-0414-1
UT WOS:000377182300002
ER

PT J
AU Oni, AA
   Broderick, SR
   Rajan, K
   LeBeau, JM
AF Oni, A. A.
   Broderick, S. R.
   Rajan, K.
   LeBeau, J. M.
TI Atom site preference and gamma '/gamma mismatch strain in Ni-Al-Co-Ti
   superalloys
SO INTERMETALLICS
AB The structure and chemistry of Ni-Co-Al-Ti quaternary superalloys are investigated at the micro structural and atomic scale. Atom probe tomograghy (APT) is used to quantify phase compositions and elemental partitioning behavior. Using aberration corrected electron microscopy, the site occupancy of the atoms within the A(3) B structure (L1(2)-type) gamma' phase is determined via atomic resolution energy dispersive X-ray spectroscopy (EDX). Ni is observed to preferentially occupy the A sub-lattice positions for all alloys, while Al and Ti occupy the B sub-lattice. In contrast, Co's site preference changes from a random distribution to the A sub-lattice as the alloy composition changes, in agreement with theoretical predictions from literature. Finally, the lattice strain across the 771, interfaces is measured as a function of alloy composition. (C) 2016 Elsevier Ltd. All rights reserved.
RI LeBeau, James/B-6370-2008
OI LeBeau, James/0000-0002-7726-3533
SN 0966-9795
EI 1879-0216
PD JUN
PY 2016
VL 73
BP 72
EP 78
DI 10.1016/j.intermet.2016.03.006
UT WOS:000375822800012
ER

PT J
AU Bakhtiari, R
AF Bakhtiari, R.
TI Effect of configuration and composition of interlayer on TLP joints of
   FSX-414 superalloy
SO JOURNAL OF MATERIALS PROCESSING TECHNOLOGY
AB Different interlayers including commercial foils of MBF-80, MBF-60 and MBF-100 with the thickness of 50 pm and pure Ni-coating with the thickness of 10 mu m were used for TLP bonding of FSX-414 superalloy. TLP bonding was conducted at the optimum condition (1150 degrees C/5 min). The joints microstructures were studied using SEM and WDS/SEM was used for phase analysis. For MBF-80 interlayer, no eutectic phases were seen at the joint but some granular and needle-like phases were visible at the diffusion affected zone. Considerable amount of eutectic phases were visible at the joint made using MBF-60 interlayer which were identified as NiP2 and CrP. These phases were detected for MBF-100 interlayer as Co and Cr-rich borides. Isolated eutectic phases, analysed as Ni, Co, Cr and W-rich ones, were seen at the joints made using pure Ni-coating as the interlayer. Mechanical tests including microhardness and shear strength were conducted for all the samples. The highest shear strength and the lowest hardness of eutectic compounds were observed for the joints made using MBF-80 interlayer. This was in agreement with the lowest concentration of alloying elements at these compounds, obtained from SEM/WDS analysis. (C) 2015 Elsevier B.V. All rights reserved.
SN 0924-0136
PD MAY
PY 2016
VL 231
BP 8
EP 17
DI 10.1016/j.jmatprotec.2015.12.004
UT WOS:000372382900002
ER

PT J
AU Liu, LF
   Wu, SS
   Dong, YB
   Lu, SL
AF Liu, Longfei
   Wu, Shusen
   Dong, Yunbo
   Lu, Shulin
TI Effects of alloyed Mn on oxidation behaviour of a Co-Ni-Cr-Fe alloy
   between 1050 and 1250 degrees C
SO CORROSION SCIENCE
AB The effects of Mn content on the oxidation behaviour of a Co-base superalloy with compositions of Co-29Cr-21Ni-23Fe-2.2Nb-1.6Si-xMn (x=0, 0.5, 1, 2) (Co22 alloy for short, wt.%) have been studied. Isothermal oxidation behaviour was investigated, and it showed kinetics of the Mn-containing samples followed a two-stage parabolic law. In the absence of Mn, scales on Co22 alloys consisted mainly of Cr2O3 and SiO2, and small amounts of Fe-Cr, Ni-Cr spinel nodules formed on the surface. When Mn was added, a triple oxide layer could be observed, consisting of Mn-Cr spinel as outer layer, Cr2O3 as middle layer and SiO2 in the innermost layer. (C) 2015 Elsevier Ltd. All rights reserved.
SN 0010-938X
EI 1879-0496
PD MAR
PY 2016
VL 104
BP 236
EP 247
DI 10.1016/j.corsci.2015.12.016
UT WOS:000370457500024
ER

PT J
AU Lopez-Galilea, I
   Kossmann, J
   Kostka, A
   Drautz, R
   Roncery, LM
   Hammerschmidt, T
   Huth, S
   Theisen, W
AF Lopez-Galilea, I.
   Kossmann, J.
   Kostka, A.
   Drautz, R.
   Roncery, L. Mujica
   Hammerschmidt, T.
   Huth, S.
   Theisen, W.
TI The thermal stability of topologically close-packed phases in the
   single-crystal Ni-base superalloy ERBO/1
SO JOURNAL OF MATERIALS SCIENCE
AB In Ni-base superalloys, the addition of refractory elements such as Cr, Mo, Co, W, and Re is necessary to increase the creep resistance. Nevertheless, these elements induce the formation of different kinds of intermetallic phases, namely, the topologically close-packed (TCP) phases. This work focuses on intermetallic phases present in the second-generation single-crystal (SX) Ni-base superalloy ERBO/1. In the as-cast condition, the typical gamma/gamma' structure is accompanied by undesirable intermetallic phases located in the interdendritic regions. The nature of these precipitates as well as their thermal stability between 800 and 1200 A degrees C has been investigated by isothermal heat treatments. The investigation techniques include DSC, SEM, EDX, and TEM. The experimental information is complemented by (1) comparison with a structure map to link the local chemical composition with phase stability, as well as (2) thermodynamic calculations based on the CALPHAD method to determine the occurrence and composition of phases during solidification and in equilibrium conditions. The TCP phases Laves, A mu and sigma were identified in various temperature/time ranges.
RI Hammerschmidt, Thomas/A-3343-2009; Drautz, Ralf/A-2938-2017;
   Hammerschmidt, Thomas/M-1488-2019
OI Hammerschmidt, Thomas/0000-0002-2270-4469; Drautz,
   Ralf/0000-0001-7101-8804; Hammerschmidt, Thomas/0000-0002-2270-4469
SN 0022-2461
EI 1573-4803
PD MAR
PY 2016
VL 51
IS 5
BP 2653
EP 2664
DI 10.1007/s10853-015-9579-7
UT WOS:000367680800042
ER

PT J
AU Yu, H
   Ukai, S
   Oono, N
   Sasaki, T
AF Yu, Hao
   Ukai, Shigeharu
   Oono, Naoko
   Sasaki, Taisuke
TI Microstructure characterization of Co-20Cr-(5,10)Al oxide dispersion
   strengthened superalloys
SO MATERIALS CHARACTERIZATION
AB In order to develop Co-based oxide dispersion strengthened (ODS) superalloys with excellent mechanical properties and oxidation resistance at the temperature above 1000 degrees C, Co-20Cr-(5,10)Al ODS superalloys were designed and fabricated by mechanical alloying (MA), spark plasma sintering (SPS), hot rolling and the final annealing at 1200 degrees C. Two different phases were identified; the Co solid solution of a fcc structure, and the B2 phase highly enriched with Aluminum. Composition and volume fraction of both phases are almost consistent with the Co-Cr-Al ternary phase diagram computed with the Pandat software. Another coarse fcc phase with smaller content of oxide particles was also characterized. This phase was probably formed through an incipient melting at the initial stage of SPS process. Fine oxides particles are densely distributed inside both, the fcc solid solution and the B2 phase. Grain boundaries and phase boundaries are decorated with the oxide particles, which are beneficial to grains and phases stability at elevated temperature. The observed unique core-shell structure was characterized as Y2Hf7O17 type in a core and Y2Hf2O7 type at a periphery of the oxide particles. (C) 2015 Elsevier Inc. All rights reserved.
RI YU, Hao/H-7228-2018
SN 1044-5803
EI 1873-4189
PD FEB
PY 2016
VL 112
BP 188
EP 196
DI 10.1016/j.matchar.2015.12.027
UT WOS:000370109200023
ER

PT J
AU Houdkova, S
   Smazalova, E
   Pala, Z
AF Houdkova, Sarka
   Smazalova, Eva
   Pala, Zdenek
TI Effect of Heat Treatment on the Microstructure and Properties of
   HVOF-Sprayed Co-Cr-W Coating
SO JOURNAL OF THERMAL SPRAY TECHNOLOGY
AB Co-Cr-W HVOF-sprayed protective coatings are used for their high oxidation and wear resistance. Apart from the oxidation resistance, the stability of their mechanical properties in relation to thermal loading is crucial with respect to the most common high-temperature application areas. This work is focused mainly on evaluation of the heat-induced changes in the phase composition and related mechanical properties. It was shown that the original powder, composed fully from face-centered cubic Co-based alloy, partly changes its phase composition during spraying to a hexagonal close-packed (hcp) structure. The annealing further increases the ratio of the hcp phase in the structure. The heat-induced phase changes are accompanied by an increase in the coatings' hardness and cohesion strength. The abrasive and adhesive wear behavior was evaluated. While the coatings' heat treatment had a positive effect on the coefficient of friction, the abrasive and adhesive wear resistance of annealed coating was lower compared to as-sprayed coating.
RI Houdkova, Sarka/C-1244-2016
OI Houdkova, Sarka/0000-0002-7354-3888
SN 1059-9630
EI 1544-1016
PD FEB
PY 2016
VL 25
IS 3
BP 546
EP 557
DI 10.1007/s11666-015-0365-5
UT WOS:000374269200015
ER

PT S
AU Koneva, N
   Nikonenko, E
   Popova, N
   Gibert, I
   Kozlov, E
AF Koneva, Nina
   Nikonenko, Elena
   Popova, Natalya
   Gibert, Ivan
   Kozlov, Eduard
BE Panin, VE
   Psakhie, SG
   Fomin, VM
TI Phase Composition of Heat-Resisting Alloy Modified by Ageing and Alloyed
   by Rhenium
SO ADVANCED MATERIALS WITH HIERARCHICAL STRUCTURE FOR NEW TECHNOLOGIES AND
   RELIABLE STRUCTURES 2016
SE AIP Conference Proceedings
CT International Conference on Advanced Materials with Hierarchical
   Structure for New Technologies and Reliable Structures
CY SEP 19-26, 2016
CL Tomsk, RUSSIA
SP Russian Acad Sci, Siberian Branch, Inst Strength Phys & Mat Sci, Russian Acad Sci, Siberian Branch, Inst Theoret & Appl Mech, Russian Acad Sci, Siberian Branch, Lavrentyev Inst Hydrodynam, Russian Acad Sci, Inst Metals Superplastic Problems, Fed Agcy Sci Org, Russian Acad Sci, Siberian Branch, Tomsk Polytechn Univ, Tomsk State Univ, Russian Acad Sci, Ural Branch, Inst Continuous Media Mech, Russian Acad Sci, Ural Branch, Inst Mech Engn Sci, Russian Acad Sci, N Siberian Branch, Inst Phys Tech Problems, Russian Acad Sci, Siberian Branch, Inst Problems Chem & Energy Technologies, Russian Acad Sci, Siberian Branch, Inst Petroleum Chem, Tech Univ Berlin, Univ Stuttgart, Techn Inst Technol, Josef Stefan Inst, Technol Platform Med Future, Technol Platform Light & Reliable Struct, Technol Platform Natl Informat Satellite Syst, Technol Platform Hydrocarbon Extract & Proc Technologies
AB The paper presents the transmission electron microscope (TEM) investigations of the structure of Ni-Al-Cr-based superalloy which is obtained by directional crystallization technique. The structural TEM investigations are carried out in two stages: 1) annealing at 1150 degrees C for 1 h and 2) annealing at 1100 degrees C for 480 h. The qualitative and quantitative analysis is given for the structure, phase composition and morphology of heat-resisting alloy additionally alloyed by rhenium Re both in the original state and after thermal treatment. The heat-resisting alloy comprises similar to 70 at % Ni, similar to 17 at % Al and similar to 5 at % Cr. The total amount of the primary alloying elements of Mo, W, Ta, Ti, Co, La was similar to 7 at % and 0.4.t % Re. It is shown that the structure of the superalloy is represented by (gamma+gamma')-phase mixture which has a morphologically correct crystallographic orientation and quasi-monocrystalline structure. s-phase is formed in this superalloy due to rhenium. Since Re distribution in the alloy is not uniform, only a part of (gamma+gamma')-phase quasi-cuboids is distorted. It is shown that Re modification distorts the ideal structure of (gamma+gamma')-phase quasi-cuboids and results in the formation of beta-, chi-and sigma-phases.
SN 0094-243X
BN 978-0-7354-1445-7
PY 2016
VL 1783
AR 020096
DI 10.1063/1.4966389
UT WOS:000389511700096
ER

PT J
AU Tsao, TK
   Yeh, AC
AF Tsao, Te-Kang
   Yeh, An-Chou
TI The Thermal Stability and Strength of Highly Alloyed Ni3Al
SO MATERIALS TRANSACTIONS
AB In this study the Ll(2) gamma prime phase (based on Ni3Al) has been highly alloyed with Cr, Co, W, and Ta in order to examine the effects on strengthening and thermal stability. The order-disorder transition temperature of gamma prime is decreased with higher alloying content. Thermodynamic calculations show that the ordering enthalpy decreases as the entropy term increases. Conversely, the hardness can be 1.5 times higher comparing to that of a conventional Ni-based superalloy. This indicates that the strengthening effect of designing a gamma prime composition toward higher entropy is significant, due to greater lattice distortion and higher anti-phase boundary energy of gamma prime.
SN 1345-9678
EI 1347-5320
PD NOV
PY 2015
VL 56
IS 11
BP 1905
EP 1910
DI 10.2320/matertrans.M2015298
UT WOS:000367496900023
ER

PT J
AU Kommel, L
AF Kommel, L.
TI Effect of Hard Cyclic Viscoplastic Deformation on Phases Chemical
   Composition and Micromechanical Properties Evolution in Single Crystals
   Ni-Based Superalloy
SO ACTA PHYSICA POLONICA A
CT 13th International Symposium on Physics of Materials (ISPMA)
CY AUG 31-SEP 04, 2014
CL Charles Univ, Fac Math & Phys, Prague, CZECH REPUBLIC
SP Charles Univ, Dept Phys Mat
HO Charles Univ, Fac Math & Phys
AB The phases chemical composition and micromechanical properties in single crystal of Ni-based superalloy with chemical composition of 12.1 Al, 5.3 Cr, 9.4 Co, 0.8 Nb, 0.9 Ta, 0.7 Mo, 2.5 W, 0.7 Re and Ni-balance (in at.%) were changed during hard cyclic viscoplastic deformation at room temperature. The method we used based on the Bauschinger effect. The changes in the dendritic microstructure and chemical composition were characterized by scanning electron microscopy and energy dispersive spectrometry. The phases micromechanical properties evolution were characterized by nanoindentation. The results show that the cumulative strain or strain energy density increase arouse the interdiffusion of atoms between the different phases and the phases equilibrium in SC was changed. It is established that the interdiffusion rate depends on elements atoms activation energy. The new gamma-gamma'-eutectic pools were formed in the primary dendrites region (with fine gamma/gamma'-phase) and as result the length of newly formed dendrites was decreased significantly. The maximal and plastic depth of nanoindentation were measured and the corresponding micromechanical properties of phases calculated.
RI Kommel, Lembit/O-5284-2019
SN 0587-4246
EI 1898-794X
PD OCT
PY 2015
VL 128
IS 4
BP 681
EP 683
DI 10.12693/APhysPolA.128.681
UT WOS:000366357300052
ER

PT J
AU Kossmann, J
   Zenk, CH
   Lopez-Galilea, I
   Neumeier, S
   Kostka, A
   Huth, S
   Theisen, W
   Goken, M
   Drautz, R
   Hammerschmidt, T
AF Kossmann, J.
   Zenk, C. H.
   Lopez-Galilea, I.
   Neumeier, S.
   Kostka, A.
   Huth, S.
   Theisen, W.
   Goeken, M.
   Drautz, R.
   Hammerschmidt, T.
TI Microsegregation and precipitates of an as-cast Co-based
   superalloy-microstructural characterization and phase stability
   modelling
SO JOURNAL OF MATERIALS SCIENCE
AB The demand for increased efficiency of industrial gas turbines and aero engines drives the search for the next generation of materials. Promising candidates for such new materials are Co-based superalloys. We characterize the microsegregation and solidification of a multi-component Co-based superalloy and compare it to a ternary Co-Al-W compound and to two exemplary Ni-based superalloys by combining the experimental characterization of the as-cast microstructures with complementary modelling of phase stability. On the experimental side, we characterize the microstructure and precipitates by electron microscopy and energy-dispersive X-ray spectroscopy and determine the element distributions and microsegregation coefficients by electron probe microanalysis (EPMA). On the modelling side, we carry out solidification simulations and a structure map analysis in order to relate the local chemical composition with phase stability. We find that the microsegregation coefficients for the individual elements are very similar in the investigated Co-based and Ni-based superalloys. By interpreting the local chemical composition from EPMA with the structure map, we effectively unite the set of element distribution maps to compound maps with very good contrast of the dendritic microstructure. The resulting compound maps of the microstructure in terms of average band filling and atomic-size difference explain the formation of topologically close-packed phases in the interdendritic regions. We identify B2, C14, and D0(24) precipitates with chemical compositions that are in line with the structure map.
RI Hammerschmidt, Thomas/A-3343-2009; Hammerschmidt, Thomas/M-1488-2019;
   Drautz, Ralf/A-2938-2017; Neumeier, Steffen/F-7092-2017; Goken,
   Mathias/F-7940-2015
OI Hammerschmidt, Thomas/0000-0002-2270-4469; Hammerschmidt,
   Thomas/0000-0002-2270-4469; Drautz, Ralf/0000-0001-7101-8804; Neumeier,
   Steffen/0000-0001-7853-0368; Goken, Mathias/0000-0002-3226-0304; Zenk,
   Christopher/0000-0002-0690-4276
SN 0022-2461
EI 1573-4803
PD OCT
PY 2015
VL 50
IS 19
BP 6329
EP 6338
DI 10.1007/s10853-015-9177-8
UT WOS:000358149600009
ER

PT J
AU Makineni, SK
   Samanta, A
   Rojhirunsakool, T
   Alam, T
   Nithin, B
   Singh, AK
   Banerjee, R
   Chattopadhyay, K
AF Makineni, S. K.
   Samanta, A.
   Rojhirunsakool, T.
   Alam, T.
   Nithin, B.
   Singh, A. K.
   Banerjee, R.
   Chattopadhyay, K.
TI A new class of high strength high temperature Cobalt based gamma-gamma '
   Co-Mo-Al alloys stabilized with Ta addition
SO ACTA MATERIALIA
AB The present paper reports a new class of Co based superalloys that has gamma-gamma' microstructure and exhibits much lower density compared to other commercially available Co superalloys including Co-Al-W based alloys. The basic composition is Co-10Al-5Mo (at%) with addition of 2 at% Ta for stabilization of gamma' phase. The gamma-gamma' microstructure evolves through solutionising and aging treatment. Using first principles calculations, we observe that Ta plays a crucial role in stabilizing gamma' phase. By addition of Ta in the basic stoichiometric composition Co-3(Al, Mo), the enthalpy of formation (Delta H-f) of L1(2) structure (gamma' phase) becomes more negative in comparison to DO19 structure. The All of the L12 structure becomes further more negative by the occupancy of Ni and Ti atoms in the lattice suggesting an increase in the stability of the gamma' precipitates. Among large number of alloys studied experimentally, the paper presents results of detailed investigations on Co-10Al-5Mo-2Ta, Co-30Ni-10Al-5Mo-2Ta and Co-30Ni-10Al-5Mo-2Ta-2Ti. To evaluate the role alloying elements, atom probe tomography investigations were carried out to obtain partition coefficients for the constituent elements. The results show strong partitioning of Ni, Al, Ta and Ti in ordered gamma' precipitates. 2015 Acta Materialia Inc. Published by Elsevier Ltd. All rights reserved.
RI Singh, Abhishek/C-2039-2009
OI Singh, Abhishek/0000-0002-7631-6744; Samanta, Atanu/0000-0001-7918-2772;
   Makineni, Surendra/0000-0002-4493-6498
SN 1359-6454
EI 1873-2453
PD SEP 15
PY 2015
VL 97
BP 29
EP 40
DI 10.1016/j.actamat.2015.06.034
UT WOS:000359875800003
ER

PT J
AU Prieto-Garcia, E
   Baldenebro-Lopez, FJ
   Estrada-Guel, I
   Herrera-Ramirez, JM
   Martinez-Sanchez, R
AF Prieto-Garcia, E.
   Baldenebro-Lopez, F. J.
   Estrada-Guel, I.
   Herrera-Ramirez, J. M.
   Martinez-Sanchez, R.
TI Microstructural evolution of mechanically alloyed Ni-based alloys under
   high temperature oxidation
SO POWDER TECHNOLOGY
AB To further improve the cost-benefit of MCrAlX (X is a reactive element like Y, Hf, Ta, etc.) alloys, the microhardness, microstructure and oxidation behavior of two Ni-based alloys, Ni60Co30Al10 and Ni60Co10Cr20Al10 without reactive elements were studied by scanning electron microscopy, X-ray diffraction and microhardness Vickers. These alloys were synthesized by mechanical alloying in a high energy ball mill and conventional sintering at 1100 degrees C under inert atmosphere. Milling time and Cr additions have a significant effect on microhardness of as-milled and sintered samples. Bulk samples were oxidized at 1000 degrees C for different times to analyze the possible growth of protective oxide scale, as well as the effect of Cr addition on the chemical composition of the oxide scale. After 3 h of oxidation the formation of Al2O3 oxide scale in the Ni60Co30Al10 alloy is evident. By reducing the Co content and incorporating 20 wt% of Cr, the formation of an Al2O3 oxide scale with the presence of Cr2O3 was observed. Even the formation of homogeneous, continuous and protective oxide products in the surface of samples is evident, the rnicrostructural changes after oxidation treatments have a significant effect on the decrease in microhardness of both alloys. (C) 2015 Elsevier B.V. All rights reserved.
RI Herrera-Ramirez, Jose Martin/D-2409-2010; Baldenebro-Lopez,
   Francisco/I-8686-2012
OI Herrera-Ramirez, Jose Martin/0000-0003-4321-6445; Baldenebro-Lopez,
   Francisco/0000-0003-4847-3985; Estrada-Guel,
   Ivanovich/0000-0002-4529-8643
SN 0032-5910
EI 1873-328X
PD SEP
PY 2015
VL 281
BP 57
EP 64
DI 10.1016/j.powtec.2015.04.073
UT WOS:000356996000008
ER

PT J
AU Terberger, PJ
   Sebold, D
   Webler, R
   Ziener, M
   Neumeier, S
   Klein, L
   Virtanen, S
   Goken, M
   Vassen, R
AF Terberger, Philipp J.
   Sebold, Doris
   Webler, Ralf
   Ziener, Marco
   Neumeier, Steffen
   Klein, Leonhard
   Virtanen, Sannakaisa
   Goeken, Mathias
   Vassen, Robert
TI Isothermal aging of a gamma '-strengthened Co-Al-W alloy coated with
   vacuum plasma-sprayed MCrAlY bond coats
SO SURFACE & COATINGS TECHNOLOGY
AB Cobalt-based superalloys with a gamma/gamma' microstructure were discovered in 2006 and are currently being investigated as an alternative to nickel-based superalloys for high-temperature, high-load applications in gas turbine blades. They promise a better castability combined with a similar creep strength. Superalloy turbine blades are commonly coated with oxidation resistant bond coats. For this reason their compatibility needs to be studied. Co-9Al-9W specimens with a gamma/gamma' microstructure were coated with either a nickel-based or cobalt-based MCrAlY bond coat using vacuum plasma spraying. After aging at 900 degrees C in air for up to 500 h no decomposition of the gamma' phase was found in the bulk superalloy. The interdiffusion zone shows several different W-rich topologically close-packed phases arising from the dissolution of the gamma' phase in this region. The W-rich phases are identified to be mu phase for both bond coats and R phase for the nickel-based bond coat only. Their total volume is higher for the nickel-based bond coat. Therefore the cobalt-based bond coat is better suited for the Co-based superalloy substrate. Room temperature hardness and Young's modulus were measured using nanoindentation in the initial state and after heat treatment. A significantly higher Young's modulus was found for the cobalt-based bond coat (C) 2015 Elsevier B.V. All rights reserved.
RI Neumeier, Steffen/F-7092-2017; Virtanen, Sannakaisa/N-3699-2015; Goken,
   Mathias/F-7940-2015
OI Neumeier, Steffen/0000-0001-7853-0368; Virtanen,
   Sannakaisa/0000-0002-7179-7593; Goken, Mathias/0000-0002-3226-0304
SN 0257-8972
PD AUG 25
PY 2015
VL 276
BP 360
EP 367
DI 10.1016/j.surfcoat.2015.06.048
UT WOS:000360594600045
ER

PT J
AU Xu, ZH
   Dai, JW
   Niu, J
   He, LM
   Mu, RD
   Wang, ZK
AF Xu, Zhenhua
   Dai, Jianwei
   Niu, Jing
   He, Limin
   Mu, Rende
   Wang, Zhankao
TI Isothermal oxidation and hot corrosion behaviors of diffusion aluminide
   coatings deposited by chemical vapor deposition
SO JOURNAL OF ALLOYS AND COMPOUNDS
AB Aluminization has been employed on superalloys to form dense and adhesive alumina surface layers to prolong their service life at high temperature. A chemical vapor deposited aluminizing process had been employed to deposit nickel aluminide coatings on the nickel-based single-crystal superalloys. The kinetics behavior, phase evaluation, microstructure and chemical composition of the aluminide coatings after oxidation and hot corrosion tests were studied in detail. After isothermal oxidation test, a dense and protective alpha-Al2O3 surface layer is formed on the aluminized superalloy and phase transformation reactions occur in the aluminide layer and interdiffusion zone. The inward diffusion of Al element toward the substrate and formation of micro-pores in the interdiffusion zone are probably the main degradation modes of the aluminide coating. Corrosive medium including of mixed of aviation fuels and artificial seawater has not serious deterioration of aluminide coating after hot corrosion at 1123 K, although large of micro-pores and few of microcracks are observed within the aluminide layer, and the typical morphology of the aluminide layer becomes corse and disorder to a certain extent. (C) 2015 Elsevier B.V. All rights reserved.
SN 0925-8388
EI 1873-4669
PD JUL 15
PY 2015
VL 637
BP 343
EP 349
DI 10.1016/j.jallcom.2015.01.227
UT WOS:000353377200054
ER

PT J
AU Drozdov, AA
   Povarova, KB
   Morozov, AE
   Antonova, AV
   Bulakhtina, MA
   Alad'ev, NA
AF Drozdov, A. A.
   Povarova, K. B.
   Morozov, A. E.
   Antonova, A. V.
   Bulakhtina, M. A.
   Alad'ev, N. A.
TI Dendrite Segregation in Ni3Al-Based Intermetallic Single Crystals
   Alloyed with Cr, Mo, W, Ti, Co, and Re
SO RUSSIAN METALLURGY
AB The character of dendrite segregation in Ni3Al-based intermetallic VKNA-type alloy single crystals with a dendritic-cellular structure is studied. Distribution coefficient k(d) of an alloying element (AE) in the alloy during solidification k(d) = c(d.a.I)/c(0) (c(0) is the AE content in the alloy (liquid phase composition), c(d.a.I) is the AE content in primary dendrite arms of the alloy (in the solid phase)) and segregation coefficient k(s) = c(d.a.I)/c(i.d) (c(i.d) is the AE content in the interdendritic space) have been found. A comparative study of the dendrite segregation parameters in VKNA-nype Ni3Al-based intermetallic alloys and the well-known ZhS36type nickel superalloy shows that the intermetallic alloys satisfy to the rule deduced for two- and three-component nickel-based superalloys: if an introduced AE increases the melting temperature of the basic metal, we have k(d) > 1 (Co, W, Re); if it decreases the melting temperature, we have k(d) < 1 (Al, Ti, Cr, Mo). Dendrite segregation coefficients k(s) are dependent on the proportion of the AE contents in the alloys. In nickel superalloys, the dendrite segregation of aluminum, tungsten, and rhenium is higher than that in the intermetallic alloys. The dendrite segregation coefficients of tungsten and rhenium is higher by a factor of 1.5-2 than that in the VKNA-type intermetallic alloys with a low content of refractory metals. This can be due to the retardation of diffusion of refractory metals in the solid phase of a nickel superalloy highly alloyed with these elements.
SN 0036-0295
EI 1555-6255
PD JUL
PY 2015
IS 7
BP 551
EP 557
DI 10.1134/S0036029515070058
UT WOS:000443405300009
ER

PT J
AU Tawancy, HM
   Al-Hadhrami, LM
   Mohammed, AI
   Alyousef, FK
   Dafalla, H
AF Tawancy, H. M.
   Al-Hadhrami, L. M.
   Mohammed, A. I.
   Alyousef, F. K.
   Dafalla, H.
TI Oxidation Behavior of Selected Bond Coats Based on the gamma' plus gamma
   Structure and Their Performance in Thermal Barrier Coatings Deposited on
   a Nickel-Based Superalloy
SO OXIDATION OF METALS
AB Three bond coats based on the gamma'-Ni3Al + gamma-Ni microstructure were developed by diffusing pairs of Pt layers and metallic layers with selected compositions into a Ni-based superalloy. Thermal exposure tests at 1,150 A degrees C with 24-h cycling period to room temperature were used to evaluate the thermal stability and oxidation behavior of the bond coats as well as their performance in thermal barrier coating systems utilizing zirconia-7 wt% yttria as the top coat. It is shown that a bond coat developed by a Pt layer and a layer of Ni-6 wt% Re-0.5 wt% Y alloy outperforms the conventional gamma' + gamma Pt bond coats by more than two folds. Most evidence points out that the proper concentrations of Re and Y in the presence of balanced concentrations of other elements, particularly Al, Ti, Cr and Co can significantly enhance the thermal stability and oxidation resistance of gamma' + gamma Pt bond coats.
RI Dafalla, Hatim D M/J-4819-2013
SN 0030-770X
EI 1573-4889
PD JUN
PY 2015
VL 83
IS 5-6
BP 417
EP 440
DI 10.1007/s11085-014-9525-0
UT WOS:000353826700001
ER

PT J
AU Xu, ZH
   Wang, ZK
   Niu, J
   He, LM
   Mu, RD
   Wang, K
AF Xu, Zhenhua
   Wang, Zhankao
   Niu, Jing
   He, Limin
   Mu, Rende
   Wang, Kai
TI Effects of deposition temperature on the kinetics growth and protective
   properties of aluminide coatings
SO JOURNAL OF ALLOYS AND COMPOUNDS
AB Chemical vapor aluminizing is a major production technique used for producing aluminide coatings on gas turbine blades to form dense and adhesive alumina surface layers and further prolong their service lives at high temperature. A chemical vapor deposited aluminizing process had been employed to deposit nickel aluminide coatings under the different deposition temperature. The phase structure, morphology, chemical composition, kinetics growth mechanism and oxidation/corrosion behavior of the aluminide coatings were studied in detail. The results show that the phase structure, microstructure and composition of the aluminide coatings are strongly influenced by the deposition temperature during chemical vapor deposition (CVD). The higher is the deposition temperature, the easier is the formation of pure beta-NiAl phase. Along with the increment of the deposition temperature, the coatings' surface will become smooth and dense, while the ridges along grain boundaries can be simultaneously approach to flat in a certain extend. Large numbers of elements of Cr, Mo and W within diffusion zone that could probably form a thin film layer, which is usually so-called as diffusion barrier. The key step of growth of coating grain is the formation of a volatile aluminium subhalide by controlling of the suitable deposition temperature during CVD. Based on the results of isothermal oxidation and hot corrosion kinetics curves, the best deposition parameter can be gained among the four coatings when the deposition temperature is adopted to be 1323 K. (C) 2015 Elsevier B.V. All rights reserved.
SN 0925-8388
EI 1873-4669
PD MAY 25
PY 2015
VL 632
BP 238
EP 245
DI 10.1016/j.jallcom.2015.01.183
UT WOS:000350388900036
ER

PT J
AU Alkan, M
   Sonmez, MS
   Derin, B
   Yucel, O
   Andreev, DE
   Sanin, VN
   Yukhvid, VI
AF Alkan, Murat
   Sonmez, M. Seref
   Derin, Bora
   Yucel, Onuralp
   Andreev, Dmitrii E.
   Sanin, Vladimir N.
   Yukhvid, Vladimir I.
TI Production of Al-Co-Ni Ternary Alloys by the SHS Method for Use in
   Nickel Based Superalloys Manufacturing
SO HIGH TEMPERATURE MATERIALS AND PROCESSES
AB In this study, Al-Co-Ni ternary alloys were synthesized, in order to obtain low-cost starting material for Ni-based superalloy production, by a self-propagating high temperature synthesis (SHS) both under normal gravity conditions (a = 9.81 m/s(2)) and under high gravity conditions (up to 1000 g-force) by using a centrifugal machine. The mixture of Co3O4-NiO powder were reduced by Al powder for the production of SHS alloys with the estimated compositions of 5-10 mass% Al, 20-65 mass% Co, 25-75 mass% Ni. The effect of green mixture compositions and centrifugal overload on combustion temperature, alloy/slag separations, chemical composition and microstructure of final alloys were investigated. The chemical analysis results showed that production of SHS alloys were achieved by having up to 86.12% of Co and 92.32% of Ni recoveries. The highest metal recovery value was obtained in SHS alloy with the estimated composition of 10%Al-65%Co-25% Ni by the addition of 20% Al2O3 into the green mixture. The metal/slag separation efficiency increased by increasing the centrifugal overload.
RI Sanin, Vladimir/A-7566-2014; Andreev, Dmitrii/A-5899-2014; Yukhvid,
   Vladimir/A-6902-2014; Alkan, Murat/N-9218-2013; Sonmez, M.
   Seref/N-8852-2019
OI Sanin, Vladimir/0000-0001-8402-4605; Andreev,
   Dmitrii/0000-0003-0383-4425; Alkan, Murat/0000-0002-5588-4793; Sonmez,
   M. Seref/0000-0001-7766-1198; Yukhvid, Vladimir/0000-0003-1046-3626
SN 0334-6455
EI 2191-0324
PD MAY
PY 2015
VL 34
IS 3
BP 275
EP 283
DI 10.1515/htmp-2014-0052
UT WOS:000356603900012
ER

PT J
