Repository: MatInfoUB/NLP-Queries

File: Co_superalloy_oxidation.txt (part 5 of 15)
FN Clarivate Analytics Web of Science
AB The mechanical properties of gamma'-strengthened Co-Ni-Al-W-Cr model superalloys extending from pure Ni-base to pure Co-base superalloys have been assessed. Differential scanning calorimetry measurements and thermodynamic calculations match well and show that the gamma' solvus temperature decreases with increasing Co-content The gamma/gamma' lattice misfit is negative on the Ni- and positive on the Co-rich side. High Ni-contents decelerate the oxidation kinetics up to a factor of 15. The creep strength of the Ni-base alloy increases by an order of magnitude with additions of Co before it deteriorates strongly upon higher additions despite an increasing gamma' volume fraction. (C) 2015 Elsevier Ltd. All rights reserved.
RI Neumeier, Steffen/F-7092-2017; Goken, Mathias/F-7940-2015; Virtanen,
   Sannakaisa/N-3699-2015
OI Neumeier, Steffen/0000-0001-7853-0368; Goken,
   Mathias/0000-0002-3226-0304; Zenk, Christopher/0000-0002-0690-4276;
   Virtanen, Sannakaisa/0000-0002-7179-7593; Dolotko,
   Oleksandr/0000-0002-6386-0281; Weiser, Martin/0000-0002-9448-5787
SN 1359-6462
PD FEB
PY 2016
VL 112
BP 83
EP 86
DI 10.1016/j.scriptamat.2015.09.018
UT WOS:000365057500019
ER

PT J
AU Liang, TQ
   Guo, HB
   Peng, H
   Gong, SK
AF Liang Tianquan
   Guo Hongbo
   Peng Hui
   Gong Shengkai
TI Cyclic Oxidation Behavior of an EB-PVD CoCrAlY Coating Influenced by
   Substrate/coating Interdiffusion
SO CHINESE JOURNAL OF AERONAUTICS
AB To reveal the influence of substrate/coating interdiffusion on the cyclic oxidation property of a metallic coating, cyclic oxidation behavior of an EB-PVD CoCrAlY coating on directionally solidified Ni-based superalloy DZ125 at 1 050 degrees C is investigated. The 40 mu m thick CoCrAlY coating has a cyclic oxidation life of around 160 h, and the oxidation constant is 1.915x10(-7) mg(4).cm(-8).s(-1). However, severe spallation of the oxides containing Co, Cr, Ni, Ta and Ti occurs with longer cyclic oxidation. The degradation in oxidation resistance for the coating is related to the depletion of Al due to the oxide spallation and interdiffusion. Severe interdiffusion between the coating and underlying substrate occurs at 1 050 degrees C. The composition of the substrate has an important effect on the thermal cycling lifetime of the coating. The influencing mechanism is discussed.
SN 1000-9361
PD OCT
PY 2012
VL 25
IS 5
BP 796
EP 803
DI 10.1016/S1000-9361(11)60447-0
UT WOS:000310570600016
ER

PT J
AU Liu, PS
AF Liu, PS
TI Fundamental investigation of the degradation laws of aluminide coatings
   during high-temperature oxidation
SO MATERIALS AND CORROSION-WERKSTOFFE UND KORROSION
AB During high-temperature oxidation, the aluminide coating degrades by two mechanisms, one is the oxidation of the outer surface, and the other is A1 diffusion into the substrate. The relevant laws are investigated for coatings on Co-base superalloys oxidised in air at high temperatures. The driving force mainly comes from the oxidation reaction for the outer degradation layer, and the chemical potential for the inner degradation layer. By an approximation approach, it can be concluded that the life of the outward-diffusion coating is roughly directly proportional to the second power of the main-phase thickness of the coating.
SN 0947-5117
PD FEB
PY 2003
VL 54
IS 2
BP 93
EP 96
DI 10.1002/maco.200390027
UT WOS:000181297300004
ER

PT J
AU Wang, Q
   Yao, Q
   Song, JZ
   Wang, Y
   Zhu, YH
   Lu, T
   Han, BJ
AF Wang, Qiong
   Yao, Qiang
   Song, Jin-Zhu
   Wang, Yan
   Zhu, Yu-Hong
   Lu, Tong
   Han, Bao-Jun
TI Effect of rare earth element on the oxidation behavior of novel
   gamma/gamma '- strengthened Co-9Al-10W alloys
SO JOURNAL OF MATERIALS RESEARCH
AB A series of oxidation experiments were carried out on these novel gamma/gamma'- strengthened cobalt-based alloys of the systems Co-9Al-10W and Co-9Al-10W-0.02X (X = La, Ce, Dy, Y) at 900 degrees C. The appropriate amounts' addition of rare earth elements leads to improved oxidation properties at 900 degrees C, especially La elements show the best oxidation resistance (129.008 mg/cm(2)). However, the base Co-9Al-10W alloy shows the worst oxidation performance (151.544 mg/cm(2)). Multilayer oxide layers formed during the oxidation process, the outer were mainly CoO and Co3O4 oxides, and the middle layer contained complex oxides (containing Co, Al, and W). The inner layer consists of little discontinuous oxides, included few Al2O3 oxides. There existed a different crack width and the base alloy had the widest crack. Moreover, there exists a phase transformation (gamma/gamma' to gamma/Co3W) at the interface between oxide film and substrate.
SN 0884-2914
EI 2044-5326
PD JUN
PY 2017
VL 32
IS 11
BP 2117
EP 2126
DI 10.1557/jmr.2017.14
UT WOS:000403767900013
ER

PT J
AU Zhang, H
   Liu, Y
   Chen, X
   Zhang, HW
   Li, YX
AF Zhang, Heng
   Liu, Yuan
   Chen, Xiang
   Zhang, Huawei
   Li, Yanxiang
TI Microstructural homogenization and high-temperature cyclic oxidation
   behavior of a Ni-based super alloywith high-Cr content
SO JOURNAL OF ALLOYS AND COMPOUNDS
AB A new Ni-based superalloy with high-Cr content was designed for industrial gas turbines application. The microstructural homogenization and high-temperature cyclic oxidation behavior was investigated systematically. The results showed that the optimum heat treatment condition was 1563 K (1290 degrees C)/4 h + 1573 K (1300 degrees C)/6 h, A. C. (air cooling) + 1393 K (1120 degrees C)/2 h, A. C. + 1143 K (870 degrees C)/24 h, A. C., which can completely dissolve the gamma/gamma' eutectic and the Ni-3(TiTa) phase in the interdendritic region. The cyclic oxidation results showed that a multilayer of continuous and dense oxide-rich regions formed and the kinetic curves followed a parabolic law. The mass gain at 1323 K (1050 degrees C) and 1343 K (1070 degrees C) was 4.02 mg/cm(2) and 4.23 mg/cm(2), respectively. No severe spallation of the oxide-rich region was observed. The outer layer of the oxide-rich region mainly consisted of Cr2O3, TiO2, and (Ni, Co) Cr2O4 spinels, while the layer at the substrate-oxide interface was found to be Al2O3. The results show that this new superalloy has a better cyclic oxidation resistance at 1343 K (1070 degrees C) than the commonly used IN738 and GTD-111 superalloys. (C) 2017 Elsevier B.V. All rights reserved.
RI Chen, Xiang/Y-9942-2019
SN 0925-8388
EI 1873-4669
PD DEC 15
PY 2017
VL 727
BP 410
EP 418
DI 10.1016/j.jallcom.2017.08.137
UT WOS:000412712900052
ER

PT J
AU Silva, PRSAE
   Baldan, R
   Nunes, CA
   Coelho, GC
   Costa, AMDS
AF Soares Azevedo e Silva, Paulo Ricardo
   Baldan, Renato
   Nunes, Carlos Angelo
   Coelho, Gilberto Carvalho
   da Silva Costa, Alex Matos
TI Solution heat-treatment of Nb-modified MAR-M247 superalloy
SO MATERIALS CHARACTERIZATION
AB MAR-M247 superalloy has excellent mechanical properties and good oxidation resistance at elevated temperatures. Niobium is an element known as gamma' phase hardener in nickel-based superalloys, besides promoting homogeneous distribution of MC carbides. This work is inserted in a project that aims to evaluate the total replacement of tantalum by niobium atoms in MAR-M247 superalloy (10.2 Co, 10.2 W, 8.5Cr, 5.6 Al, 1.6 Nb, 1.4 Hf, 1.1 Ti, 0.7 Mo, 0.15 C, 0.06 Zr, 0.015 13, Ni balance-wt.%). Based on microstructural characterizations (SEM and FEG-SEM, both with EDS) of the as-cast material and heat-treated materials as well as utilizing Thermocalc simulations and experiments of differential thermal analysis (DTA), heat-treatment at 1260 degrees C for 8 h was chosen as an ideal condition for the solution of Nb-modified MAR-M247 superalloy. The hardness of as-cast and ideally solution treated materials was 390 +/- 14 HV and 415 +/- 6 HV, respectively. (C) 2012 Elsevier Inc. All rights reserved.
RI Coelho, Gilberto/F-7866-2012; costa, alex/O-4465-2019; Baldan,
   Renato/K-6877-2014; da silva costa, alex matos/C-5926-2017; Nunes,
   Carlos/F-6144-2012
OI Coelho, Gilberto/0000-0002-3696-1001; costa, alex/0000-0001-6942-8476;
   Baldan, Renato/0000-0003-4172-3689; da silva costa, alex
   matos/0000-0001-6942-8476; Nunes, Carlos/0000-0001-9100-9761
SN 1044-5803
PD JAN
PY 2013
VL 75
BP 214
EP 219
DI 10.1016/j.matchar.2012.11.006
UT WOS:000314860900024
ER

PT S
AU Sun, J
   Zhao, DA
AF Sun, Jie
   Zhao, Dan
GP Chinese Mat Res Soc
TI Thermal corrosion behavior of NiCoCrAlTaY coating for a Ni base
   superalloy prepared by low pressure plasma spraying
SO 2011 CHINESE MATERIALS CONFERENCE
SE Procedia Engineering
CT Chinese Materials Conference
CY 2011
CL PEOPLES R CHINA
AB The low pressure plasma spraying (LPPS) method was used to prepare NiCoCrAlTaY bond coating on a nickel base superalloy with the composition(wt, %) of C 0.13-0.22, Cr 8.50-9.50, Co 9.0-11.0, Mo 2.50-3.50, Al 4.80-5.70, Ti 4.10-4.70, Fe <= 1.0, V 0.60-0.90, and Ni in balance. The thermal corrosion tests, including Isothermal and cycle oxidation, were conducted for the specimens of the base alloy and the alloy with coatings. The experimental results showed that the thermal spraying NiCoCrAlTaY bond coating improved the thermal corrosion resistance of the alloy significantly. It has been found that the base alloy had high weight gain of 68.91 g/m(2) at the test condition of 1100 degrees C for 100 hrs, while the weightl gain of the specimens of the alloy with NiCoCrAlTaY bond coating, was only 0.76 similar to 5.72 g/m(2). And the slight weight loss appeared when the specimen with with NiCoCrAlTaY bond coating was treated for 40 hrs at1100 degrees C The results also showed that the addition of tantalum element in the coating was beneficial for the thermal oxidation resistance. It has been found that after oxidation at 1100 degrees C for 100 hrs, the continued Al2O3 film nuderneath the outside layer mixture oxides of Cr, Ni, Al and Co, was formed on the substrate surface after both the isothermal oxidation and cycling oxidation. The coating has a good combination with the nickel base superalloy substrate. (C) 2011 Published Elsevier Ltd.
SN 1877-7058
PY 2012
VL 27
BP 983
EP 988
DI 10.1016/j.proeng.2011.12.545
UT WOS:000393154000129
ER

PT J
AU Berthod, P
   Gomis, JP
AF Berthod, Patrice
   Gomis, Jean-Paul
TI Improvement of the high temperature oxidation of TaC-strengthened
   Co(Cr)-based cast superalloys by the addition of nickel
SO CORROSION ENGINEERING SCIENCE AND TECHNOLOGY
AB In this work, nickel is added in substitution to cobalt in the composition of a cast cobalt-based chromium-rich superalloy designed to obtain a double-phased {fcc matrix + TaC} microstructure. Two nickel amounts were tested, 13 and 26 wt-%Ni, for 25 wt-%Cr, 0.4 wt-%C and 6 wt-%Ta, the rest being cobalt. The obtained as-cast microstructures are not different from the starting alloy's one, contrarily to the hardness which became lower. The oxidation tests at 1200 degrees C for 170 h demonstrated a significant improvement of the alloy's behaviour, especially for an addition of 26 wt-%Ni. This seems to be attributed to an easier Cr diffusion towards the oxidation front as suggested by the observed Cr contents in extreme surface as well as by the lower Cr concentration gradients. In addition, the TaC seemed to be morphologically more stable in the presence of nickel in the alloys than in the absence of Ni.
SN 1478-422X
EI 1743-2782
DI 10.1080/1478422X.2019.1699261
EA DEC 2019
UT WOS:000500624100001
ER

PT J
AU Tawancy, HM
   Al-Hadhrami, LM
   Mohammed, AI
   Alyousef, FK
   Dafalla, H
AF Tawancy, H. M.
   Al-Hadhrami, L. M.
   Mohammed, A. I.
   Alyousef, F. K.
   Dafalla, H.
TI Oxidation Behavior of Selected Bond Coats Based on the gamma' plus gamma
   Structure and Their Performance in Thermal Barrier Coatings Deposited on
   a Nickel-Based Superalloy
SO OXIDATION OF METALS
AB Three bond coats based on the gamma'-Ni3Al + gamma-Ni microstructure were developed by diffusing pairs of Pt layers and metallic layers with selected compositions into a Ni-based superalloy. Thermal exposure tests at 1,150 A degrees C with 24-h cycling period to room temperature were used to evaluate the thermal stability and oxidation behavior of the bond coats as well as their performance in thermal barrier coating systems utilizing zirconia-7 wt% yttria as the top coat. It is shown that a bond coat developed by a Pt layer and a layer of Ni-6 wt% Re-0.5 wt% Y alloy outperforms the conventional gamma' + gamma Pt bond coats by more than two folds. Most evidence points out that the proper concentrations of Re and Y in the presence of balanced concentrations of other elements, particularly Al, Ti, Cr and Co can significantly enhance the thermal stability and oxidation resistance of gamma' + gamma Pt bond coats.
RI Dafalla, Hatim D M/J-4819-2013
SN 0030-770X
EI 1573-4889
PD JUN
PY 2015
VL 83
IS 5-6
BP 417
EP 440
DI 10.1007/s11085-014-9525-0
UT WOS:000353826700001
ER

PT J
AU Rahman, A
   Chawla, V
   Jayaganthan, R
   Chandra, R
   Ambardar, R
AF Rahman, A.
   Chawla, V.
   Jayaganthan, R.
   Chandra, R.
   Ambardar, R.
TI Hot corrosion of nanostructured Cr/Co-Al coatings
SO SURFACE ENGINEERING
AB Nanostructured Cr/Co-Al coatings on Superni-718 superalloy substrate are deposited by direct current/radio frequency magnetron sputtering. The microstructure and hot corrosion behaviour of sputtered Cr/Co-Al coatings on Superni-718 superalloy have been investigated in molten salt of 40 wt-%Na2SO4+60 wt-%V2O5 at 900 degrees C. The results showed that a dense scale formed on the coated samples during thermal cycling. The spinel phases of CoCr2O4, CoAl2O4 and NaAlO2 are present in the scale of the corroded coating, resulting in an effective inhibition of O and S diffusion. The sputtered coatings showed better performance of hot corrosion due to its possession of beta-CoAl phases (as Al reservoir) in the outer layer of the coating and Cr as an intermediate layer. The relevant corrosion mechanisms are discussed.
RI CHANDRA, RAMESH/C-8027-2016; Chawla, Vipin/D-3471-2011; RENGASWAMY,
   JAYAGANTHAN/H-5961-2016
OI CHANDRA, RAMESH/0000-0002-8751-6274; RENGASWAMY,
   JAYAGANTHAN/0000-0002-3634-9306
SN 0267-0844
PD MAY
PY 2012
VL 28
IS 4
BP 285
EP 293
DI 10.1179/1743294411Y.0000000039
UT WOS:000304747900010
ER

PT J
AU Zhao, SQ
   Xie, XS
   Smith, GD
AF Zhao, SQ
   Xie, XS
   Smith, GD
TI The oxidation behavior of the new nickel-based superalloy Inconel 740
   with and without Na2SO4 deposit
SO SURFACE & COATINGS TECHNOLOGY
AB The new nickel-based superalloy, Inconel 740, with and without Na2SO4 deposit were oxidized in still air between 850 and 1000 degreesC to investigate the oxidation and hot corrosion behavior by means of XRD, SEM and EDS. The kinetic curves of the alloy oxidized at 950 degreesC without Na2SO4 deposit and at 850 degreesC with Na2SO4 deposit obeyed the parabolic law, whereas, the uniform parabolic growth behavior of oxide was not followed at 1000 degreesC without Na2SO4 deposit and at 950 degreesC with Na2SO4 deposit due to oxide spallation at 1000 degreesC and the evaporation of Na2CrO4 melt at 950 degreesC, respectively. The oxide scales consisted of Cr2O3, (Ni,Co)Cr2O4, TiO2, Al2O3 and internal oxides at all temperatures. The internal sulfidation took place due to the existence of Na2SO4 deposit. The complex layered structure of oxide scales was in favor of the resistance to oxidation. The deposition of Na2SO4 accelerated the oxidation of the alloy and the degradation of corrosion resistance of alloy with Na2SO4 deposit was attributed to the dissolution of Cr2O3 induced by basic fluxing in molten Na2SO4. (C) 2003 Elsevier B.V. All rights reserved.
SN 0257-8972
PD JUL 22
PY 2004
VL 185
IS 2-3
BP 178
EP 183
DI 10.1016/j.surfcoat.2003.12.003
UT WOS:000222563700007
ER

PT J
AU Webler, R
   Ziener, M
   Neumeier, S
   Terberger, PJ
   Vassen, R
   Goken, M
AF Webler, Ralf
   Ziener, Marco
   Neumeier, Steffen
   Terberger, Philipp J.
   Vassen, Robert
   Goeken, Mathias
TI Evolution of microstructure and mechanical properties of coated Co-base
   superalloys during heat treatment and thermal exposure
SO MATERIALS SCIENCE AND ENGINEERING A-STRUCTURAL MATERIALS PROPERTIES
   MICROSTRUCTURE AND PROCESSING
AB New gamma'-strengthened Co-base superalloys show an interesting potential for high temperature applications. However, protective coatings are needed as for Ni-base superalloys to ensure sufficient oxidation and corrosion resistance. Therefore the properties of a commercial coating on a multinary new gamma'-strengthened Co-base superalloy have been studied. Especially the influence of the coating process on the substrate also after long term annealing is discussed. It was found that the highly deformed areas at the coating-substrate interface indicated by a high local misorientation and caused by the sandblasting process led to a recrystallization of the interdiffusion zone during the age hardening heat treatment. A chemical gradient of gamma and gamma' promoting elements was found in the interdiffusion zone causing a change in hardness as measured by nanoindentation. Depending on the composition two separate recrystallized regions formed in the interdiffusion zone, one with single phase gamma-(Co,Ni) and the other with a cellular two phase microstructure of discontinuously grown gamma and gamma'. (C) 2015 Elsevier B.V. All rights reserved.
RI Neumeier, Steffen/F-7092-2017; Goken, Mathias/F-7940-2015
OI Neumeier, Steffen/0000-0001-7853-0368; Goken,
   Mathias/0000-0002-3226-0304
SN 0921-5093
EI 1873-4936
PD MAR 25
PY 2015
VL 628
BP 374
EP 381
DI 10.1016/j.msea.2015.01.060
UT WOS:000351965800047
ER

PT J
AU He, J
   Peng, H
   Gong, SK
   Guo, HB
AF He, Jian
   Peng, Hui
   Gong, Shengkai
   Guo, Hongbo
TI Synergistic effect of reactive element co-doping in two-phase (gamma'
   plus beta) Ni-Al alloys
SO CORROSION SCIENCE
AB To propose reactive element (RE) co-doping strategy, the oxidation behaviour of Dy, Hf, Y, Zr single- and co-doped Ni-30AI alloys was comparatively studied. All the alloys containing Dy or Y exhibited improved scale adhesion due to the pinning effect of the pegs at the scale/alloy interfaces and the reduced residual stress by the flaky oxides formed on the alloy surfaces. Compared to the corresponding RE single-doping, Dy/Hf, Dy/Zr, Hf/Y and Y/Zr co-doping further reduced the scale growth rate, revealing a synergistic effect. The role of reactive element co-segregation in the formation of synergistic effect was analyzed. (C) 2017 Elsevier Ltd. All rights reserved.
SN 0010-938X
EI 1879-0496
PD MAY 15
PY 2017
VL 120
BP 130
EP 138
DI 10.1016/j.corsci.2017.03.007
UT WOS:000401378100012
ER

PT J
AU Sun, WY
   Wang, JL
   Yang, LL
   Chen, MH
   Bao, ZB
   Zheng, CY
   Zhu, SL
   Wang, FH
AF Sun, Wenyao
   Wang, Jinlong
   Yang, Lanlan
   Chen, Minghui
   Bao, Zebin
   Zheng, Chengyue
   Zhu, Shenglong
   Wang, Fuhui
TI Studies on corrosion behavior of a single-crystal superalloy and its
   sputtered nanocrystalline coatings with solid NaCl deposit in O-2+38
   vol.% H2O environment at 700 degrees C
SO CORROSION SCIENCE
AB Corrosion behavior of the N5 superalloy (Ni-7.0 Cr-6.2 Al-7.5 Co-5.0 W-1.5 Mo-6.5 Ta-3.0 Re) and two nanocrystalline coatings prepared by magnetron sputtering is investigated in chlorine and water vapor environment at 700 degrees C. The alloy shows low corrosion resistance. Its oxide scale spalls off readily and includes porous NiO outer layer and NiCr(Al)(2)O-4 inner one. The nanocrystalline coating performs better. Its oxide scale consists of Al2O3, NiO and Ta2O5. Chlorination and/or oxidation of Ta ruined compactness of scale. The yttrium modified nanocrystalline coating provides the highest corrosion resistance. Its scale is exclusively alumina. Yttrium inhibits the outward diffusion of Ta.
SN 0010-938X
EI 1879-0496
PD DEC
PY 2019
VL 161
AR UNSP 108187
DI 10.1016/j.corsci.2019.108187
UT WOS:000497887900010
ER

PT J
AU Naujoks, D
   Richert, J
   Decker, P
   Weiser, M
   Virtanen, S
   Ludwig, A
AF Naujoks, Dennis
   Richert, Jerome
   Decker, Peer
   Weiser, Martin
   Virtanen, Sannakaisa
   Ludwig, Alfred
TI Phase Formation and Oxidation Behavior at 500 degrees C in a Ni-Co-Al
   Thin-Film Materials Library
SO ACS COMBINATORIAL SCIENCE
AB The complete ternary system Ni-Co-Al was fabricated as a thin film materials library by combinatorial magnetron sputtering and was annealed subsequently in several steps in Ar and under atmospheric conditions at 500 degrees C. Ni-Co-Al is the base system for both Ni- and Co-based superalloys. Therefore, the phases occurring in this system and their oxidation behavior is of high interest. The Ni-Co-Al materials library was investigated using high-throughput characterization methods such as optical measurements, resistance screening, automated EDX, automated XRD, and XPS. From the obtained data a thin film phase diagram for the Ni-Co-Al system in its state after annealing at 500 degrees C in air was established. Furthermore, a surface oxide composition map of the full Ni-Co-Al system for oxidation at 500 degrees C was concluded. As a result, it could be shown that at 500 degrees C an amount of 10 at. % Al is necessary for a Ni-Co-Al thin film to produce a protective Al-oxide scale.
RI Ludwig, Alfred G/G-1111-2011; Virtanen, Sannakaisa/N-3699-2015
OI Ludwig, Alfred G/0000-0003-2802-6774; Virtanen,
   Sannakaisa/0000-0002-7179-7593; Weiser, Martin/0000-0002-9448-5787;
   Decker, Peer/0000-0003-4323-3552
SN 2156-8952
EI 2156-8944
PD SEP
PY 2016
VL 18
IS 9
BP 575
EP 582
DI 10.1021/acscombsci.6b00052
UT WOS:000383213300006
PM 27392254
ER

PT J
AU Weiser, M
   Eggeler, YM
   Spiecker, E
   Virtanen, S
AF Weiser, Martin
   Eggeler, Yolita M.
   Spiecker, Erdmann
   Virtanen, Sannakaisa
TI Early stages of scale formation during oxidation of gamma/gamma'
   strengthened single crystal ternary Co-base superalloy at 900 degrees C
SO CORROSION SCIENCE
AB A study on the individual role of gamma and gamma'-phase during the scale formation on Co-9Al-9W (at.%) at 900 degrees C was conducted. High-accuracy thermogravimetric analysis was used to locate changes in the kinetics of scale growth. Compositions of three separated layers within the scale have been elucidated in detail. The results demonstrate the substantial impact of the two-phase microstructure on the initiation of oxidation for the appearance of the scale. Examination of STEM-EDX elemental mappings of the internal oxidation front during the early stages of scale growth can explain the origin of isolated Al2O3 precipitates instead of a closed protective layer.
RI Virtanen, Sannakaisa/N-3699-2015
OI Virtanen, Sannakaisa/0000-0002-7179-7593; Weiser,
   Martin/0000-0002-9448-5787
SN 0010-938X
EI 1879-0496
PD MAY 1
PY 2018
VL 135
BP 78
EP 86
DI 10.1016/j.corsci.2018.02.020
UT WOS:000429513700007
ER

PT J
AU Tang, YJ
   Wang, QM
   Yuan, FH
   Gong, J
   Sun, C
AF Tang, YJ
   Wang, QM
   Yuan, FH
   Gong, J
   Sun, C
TI High-temperature oxidation behavior of arc ion plated NiCoCrAlYSiB
   coatings on cobalt-based superalloy
SO JOURNAL OF MATERIALS RESEARCH
AB NiCoCrAlYSiB coatings were deposited on the Co-based superalloy K40 by arc ion plating (AIP). The oxidation behavior of the bare alloy and of the coated specimens was tested in static air for 200 h at 1000 degrees C and 100 h at 1050 degrees C. The results showed that the oxidation rate of the system was greatly reduced by the addition of the NiCoCrAlYSiB coatings. Thin and adherent alpha-Al2O3 scales that formed on the coated specimens protected the substrates from further oxidation attack while non-protective oxide scales, mainly of Cr2O3 and CoCr2O4, appeared on bare K40 alloy. Element profiles on metallographic cross sections indicated that apparent interdiffusion occurred between the coatings and the substrates. The interdiffusion behavior and the resulting microstructure were investigated. As compared to aluminide coatings, NiCoCrAlYSiB coatings have less influence on the substrate microstructure.
RI qimin, wang/C-2625-2014
SN 0884-2914
EI 2044-5326
PD MAR
PY 2006
VL 21
IS 3
BP 737
EP 746
DI 10.1557/JMR.2006.0089
UT WOS:000235785900025
ER

PT J
AU Yu, H
   Ukai, S
   Hayashi, S
   Ono, N
AF Yu, Hao
   Ukai, Shigeharu
   Hayashi, Shigenari
   Ono, Naoko
TI Effect of Al content on the high-temperature oxidation of
   Co-20Cr-(5,10)Al oxide dispersion strengthened superalloys
SO CORROSION SCIENCE
AB The high-temperature oxidation of Co-based oxide dispersion strengthened (ODS) Co-20Cr-(5, 10) Al-2.4Hf-1.5Y(2)O(3) (wt%) superalloys was investigated at 900 C-omicron and 1000 C-omicron. The 10Al (wt%) superalloys possess better oxidation resistance with the formation of alumina scale than the 5Al (wt%) with a duplex scale of CoCr2O4/Cr2O3 and internal Al2O3. The alumina on the 10Al superalloy is composed of theta- and alpha-alumina at 900 C-omicron but dominated by alpha-alumina at 1000 C-omicron. The lower weight gain of 10Al superalloys at 1000 C-omicron than at 900 C-omicron was associated with different growth mechanisms of the Al2O3 scales. (C) 2017 Elsevier Ltd. All rights reserved.
RI YU, Hao/H-7228-2018
SN 0010-938X
EI 1879-0496
PD APR
PY 2017
VL 118
BP 49
EP 59
DI 10.1016/j.corsci.2017.01.015
UT WOS:000396969800005
ER

PT J
AU Kim, HS
   Park, SJ
   Seo, SM
   Yoo, YS
   Jeong, HW
   Jang, H
AF Kim, Hee-Soo
   Park, Si-Jun
   Seo, Seong-Moon
   Yoo, Young-Soo
   Jeong, Hi-Won
   Jang, HeeJin
TI High Temperature Oxidation Resistance of Ni-(5 similar to 13)Co-(10
   similar to 16)Cr-(5 similar to 9)W-5Al-(1 similar to 1.5)Ti-(3 similar
   to 6)Ta Alloys
SO METALS AND MATERIALS INTERNATIONAL
AB The oxidation behavior of Ni-based superalloys was examined by cyclic oxidation tests at 850 and 1000 degrees C. The present study focused on the investigation of two newly developed and three commercial alloys (GTD-111, IN738LC, and CM247LC). The oxidation resistance of the superalloys were evaluated by the oxidation rate constants and the mass gains. The oxidation scales mainly consisted of outer Cr2O3 and inner Al2O3 layers at both temperatures, as well as oxides of minor elements such as TiO2, NiCr2O4, CrTaO4, HfO2, and TaO. The oxidation resistance of the alloys containing larger amounts of Al, W, and Ta and lower Mo and Ti concentrations was higher than those of the other alloys. The ranking of oxidation resistance for the alloys corresponded to the statistical prediction drawn from a response surface analysis. Furthermore, these alloys contained more Ta oxides, such as CrTaO4 and TaO, suggesting that Ta oxides had an active role in improving the oxidation resistance.
RI jianwei, xu/H-9798-2017
SN 1598-9623
EI 2005-4149
PD SEP
PY 2016
VL 22
IS 5
BP 789
EP 796
DI 10.1007/s12540-016-6305-1
UT WOS:000381929100006
ER

PT J
AU Liu, LF
   Wu, SS
   Dong, YB
   Lu, SL
AF Liu, Longfei
   Wu, Shusen
   Dong, Yunbo
   Lu, Shulin
TI Effects of alloyed Mn on oxidation behaviour of a Co-Ni-Cr-Fe alloy
   between 1050 and 1250 degrees C
SO CORROSION SCIENCE
AB The effects of Mn content on the oxidation behaviour of a Co-base superalloy with compositions of Co-29Cr-21Ni-23Fe-2.2Nb-1.6Si-xMn (x=0, 0.5, 1, 2) (Co22 alloy for short, wt.%) have been studied. Isothermal oxidation behaviour was investigated, and it showed kinetics of the Mn-containing samples followed a two-stage parabolic law. In the absence of Mn, scales on Co22 alloys consisted mainly of Cr2O3 and SiO2, and small amounts of Fe-Cr, Ni-Cr spinel nodules formed on the surface. When Mn was added, a triple oxide layer could be observed, consisting of Mn-Cr spinel as outer layer, Cr2O3 as middle layer and SiO2 in the innermost layer. (C) 2015 Elsevier Ltd. All rights reserved.
SN 0010-938X
EI 1879-0496
PD MAR
PY 2016
VL 104
BP 236
EP 247
DI 10.1016/j.corsci.2015.12.016
UT WOS:000370457500024
ER

PT J
AU Liang, TQ
   Guo, HB
   Peng, H
   Gong, SK
AF Liang, Tianquan
   Guo, Hongbo
   Peng, Hui
   Gong, Shengkai
TI Precipitation phases in the nickel-based superalloy DZ 125 with
   YSZ/CoCrAlY thermal barrier coating
SO JOURNAL OF ALLOYS AND COMPOUNDS
AB Interdiffusion behavior of the thermal barrier coating (TBC) with the CoCrAlY bond coat (BC) and directionally solidified Ni-based superalloy DZ 125 was investigated. Severe inward-diffusion of Al, Co and Cr from the BC to the superalloy and outward diffusion of Ni and refractory elements such as W from the superalloy occur during annealing at 1050 degrees C in air. After 100 h annealing, a similar to 30 mu m thick inter-diffusion zone (IDZ) forms between the BC and superalloy, and a similar to 35 mu m thick secondary reaction zone (SRZ) forms beneath the IDZ. The IDZ mainly consists of beta phase and gamma matrix. Besides, small amount of Ta and Hf containing carbides are also observed in the IDZ. Needle and fine granular topologically close-packed (TCP) phases, characterized as rhombohedral mu phases, are abundant in the SRZ. The formation of SRZ is mainly due to the precipitation of refractory elements such as W and Mo from the gamma matrix and beta phase. The formation mechanism of SRZ and mu-TCP phase is discussed. (C) 2011 Elsevier B.V. All rights reserved.
SN 0925-8388
PD AUG 25
PY 2011
VL 509
IS 34
BP 8542
EP 8548
DI 10.1016/j.jallcom.2011.05.102
UT WOS:000292914000011
ER

PT J
AU Reynolds, TD
   Collins, DM
   Soor, NK
   Street, SR
   Warnken, N
   Mignanelli, PM
   Hardy, MC
   Evans, HE
   Taylor, MP
AF Reynolds, T. D.
   Collins, D. M.
   Soor, N. K.
   Street, S. R.
   Warnken, N.
   Mignanelli, P. M.
   Hardy, M. C.
   Evans, H. E.
   Taylor, M. P.
TI Identifying heating rate dependent oxidation reactions on a nickel-based
   superalloy using synchrotron diffraction
SO ACTA MATERIALIA
AB Synchrotron grazing incidence X-ray diffraction has been used to newly reveal the heating rate dependent oxidation reactions that develop on a polycrystalline nickel-based superalloy. A continuous layer of precursor oxide was shown to form during the heating stage. Their approximate growth rates, their effect on local surface compositions of the alloy substrate, and their degree of interface planarity are considered critical in determining subsequent oxidation reactions when held for extended thermal exposures. The precursor oxides were predominantly nickel or cobalt based (NiO/CoO and Co3O4/NiCo2O4). Following the fastest heating rates (40 degrees C min(-1) and above), the stable Cr2O3 phase formed, inhibiting Ni or Co diffusion to the surface. At slower heating rates (10-20 degrees C min(-1)), no evidence of the stable Cr2O3 was found, even after 200 h at elevated thermal exposure, instead continued growth of the precursor oxides was observed. Heating at 5 degrees C min(-1) gave rise to an intriguing zone where sufficient precursor and favourable kinetics enabled the formation of a spinel, NiCr2O4, surface layer. Cross sections observed with electron microscopy confirmed this to be planar and continuous. Heating at the slowest tested 2 degrees C min(-1) contrarily gives a non-protective surface layer comprising an outwardly growing NiO/CoO precursor oxide on top of an inwardly growing mixed oxide. The quantities, interfacial morphologies of oxides of the precursor oxide grown and the possible thermodynamic reactions that lead to their formation are discussed. Crown Copyright (C) 2019 Published by Elsevier Ltd on behalf of Acta Materialia Inc. All rights reserved.
OI Collins, David/0000-0003-2458-9713
SN 1359-6454
EI 1873-2453
PD DEC
PY 2019
VL 181
BP 570
EP 583
DI 10.1016/j.actamat.2019.10.019
UT WOS:000498749300050
ER

PT S
AU Zhang, ZX
   Li, XY
   Dong, HS
   Sanchez, EA
   Fuentes, GG
   Qin, Y
AF Zhang, Zhenxue
   Li, Xiaoying
   Dong, Hanshan
   Almandoz Sanchez, Eluxka
   Garcia Fuentes, Gonzalo
   Qin, Yi
BE Qin, Y
   Dean, TA
   Lin, J
   Yuan, SJ
   Vollertsen, F
TI Towards low-friction and wear-resistant plasma sintering dies via plasma
   surface co-alloying CM247 nickel alloy with V/Ag and N
SO 4TH INTERNATIONAL CONFERENCE ON NEW FORMING TECHNOLOGY (ICNFT 2015)
SE MATEC Web of Conferences
CT 4th International Conference on New Forming Technology (ICNFT)
CY AUG 06-09, 2015
CL Glasgow, ENGLAND
SP Univ Strathclyde, Univ Birmingham, Imperial Coll, Harbin Inst Technol, BIAS GmbH, Inst Mech Engineers, Engn & Phys Sci Res Council, Consortium UK Univ Mfg Engn Dept Heads, European Technol Platform Adv Engn Mat & Technol, European Nanotechnol Technol & Innovat Platform, China Soc Technol of Plastic, Arbeitsgemeinschaft Umformtechnik, AGU, Natl Key Lab Precis Hot Proc Metals, RITAI, Auto Standard Component Co Ltd, AP&T Grp, PAB Coventry, ESI Grp
AB Nickel based superalloys have good oxidation and creep resistance and hence they can function under high mechanical stress and high temperatures. However, their undesirable tribological behaviour is the major technical barrier to the challenging high-temperature, lubricant-free plasma sintering tool application. In this study, nickel based CM247 superalloy surfaces were co-alloyed using innovative active screen plasma technology with both interstitial element (e. g. N) and substitutional alloying elements (e. g. V and Ag) to provide a synergy effect to enhance its tribological properties. The tribological behaviour of the plasma co-alloyed CM247 superalloy surfaces were fully evaluated using reciprocal and pin-on-disc tribometers at temperatures from room temperature to 600 degrees C. The experimental results demonstrate that the co-alloyed surface with N, Ag and V can effectively lower the friction coefficient, which is expected to help demoulding during lubricant-free plasma sintering.
OI /0000-0001-7103-4855; Fuentes, Gonzalo G./0000-0001-5782-6514
SN 2261-236X
BN 978-2-7598-1823-5
PY 2015
VL 21
AR 10005
DI 10.1051/matecconf/20152110005
UT WOS:000372800100108
ER

PT J
AU Zhang, HT
   Wang, TM
   Wang, C
   Gong, SK
   Xu, HB
   Han, YF
AF Zhang, HT
   Wang, TM
   Wang, C
   Gong, SK
   Xu, HB
   Han, YF
TI The study of high temperature stability of the NiCoCrAlY coatings
   prepared by EB-PVD
SO RARE METAL MATERIALS AND ENGINEERING
CT Seminar on Recent Development of Advanced Materials and Their
   Development Trends in the 21st Century
CY SEP 16-20, 2001
CL XIAN, PEOPLES R CHINA
AB NiCoCrAlY coatings were prepared by EB-PVD on the gamma'-based. superalloy IC-6. Then the isothermal oxidation test was performed at 1 100degreesC for 300 h. The element interdiffusion between overlay coating and substrate has been studied with XRD, SEM and EDX. It is found that the remarkable interdiffusion of Cr, Co, Ni and Mo occurs during oxidation at high temperature. However, no brittle phase is formed at the coating/substrate interface.
SN 1002-185X
PD NOV
PY 2001
VL 30
SU S
BP 588
EP 591
UT WOS:000175387800119
ER

PT J
AU Liu, EL
   Wei, XD
   Wang, MM
   Wang, TD
AF Liu, Erliang
   Wei, Xudong
   Wang, Mingming
   Wang, Tengda
TI High-temperature oxidation and diffusion behaviours of YG6X and
   Inconel625
SO FERROELECTRICS
CT Joint Symposium of the 9th International Conference of th
   Chinese-Society-of-Micro-Nano-Technology (CSMNT) / Microsystems and
   Nanoengineering Summit (MAN)
CY AUG 17-20, 2018
CL Hohhot, PEOPLES R CHINA
SP Chinese Soc Micro Nano Technol, China SocMat Res, Youth Work Comm, Tianjin Univ
AB To study the oxidation resistances of tool material (carbide YG6X) and workpiece material (superalloy Inconel625), an oxidation resistance experiment was carried out in a high-temperature furnace. The high-temperature oxidation products were analysed using scanning electron microscopy (SEM) and X-ray diffraction (XRD). A diffusion behaviour experiment was conducted on the elements of YG6X and Inconel625 in a vacuum tube furnace, and the specimens from the experiment were analysed using electron energy disperse spectroscopy (EDS). The analysis (experiment) results show that YG6X oxidised at 973 K, and WO3 sublimated at approximately 1100 K, exhibiting a poor oxidation resistance at high temperature. Inconel625 oxidised and formed a dense Cr2O3 oxide layer on the surface at approximately 1073 K, maintaining a good oxidation resistance until a temperature of 1273 K. The contents of the matrix elements decreased because of the diffusion between YG6X and Inconel625. As the temperature increased from 873 K to 1273 K, the diffusion was significant. The intrinsic element concentration decreased significantly, and the element diffusion depth increased. Following is the order of the diffusion degree of the five elements in YG6X and Inconel625: W > Ni > Cr > C > Co.
SN 0015-0193
EI 1563-5112
PD JUL 4
PY 2019
VL 546
IS 1
SI SI
BP 137
EP 147
DI 10.1080/00150193.2019.1592466
UT WOS:000482442900016
ER

PT J
AU Yadav, P
   Bak, SH
   Lee, DB
AF Yadav, Poonam
   Bak, Sang Hwan
   Lee, Dong Bok
TI Corrosion of Inconel 738LC Alloy in Ar/0.2%SO2 Gas at 800-1000 degrees C
SO JOURNAL OF NANOSCIENCE AND NANOTECHNOLOGY
AB The Ni-based superalloy, Inconel 738LC, was corroded between 800 and 1000 degrees C for up to 100 h in the Ar/0.2%SO2 gas. The formed scales were susceptible to breakage and spallation, due partly to the incorporation of sulfur. They consisted primarily of Cr2O3, along with some TiO2 and NiO. Preferential oxidation of Cr to Cr2O3 led to the Cr depletion in the Al2O3-rich internal oxidation zone, where Ni, Co, W, and Ta tended to accumulate as corrosion progressed.
SN 1533-4880
EI 1533-4899
PD NOV
PY 2016
VL 16
IS 11
BP 11242
EP 11246
DI 10.1166/jnn.2016.13486
UT WOS:000387278200022
ER

PT J
AU Yan, XF
   Dong, JX
   Shi, ZX
   Duan, CH
AF Yan Xiaofeng
   Dong Jianxin
   Shi Zhaoxia
   Duan Chunhua
TI Solidification and Segregation Behavior of Nickel-Based Superalloy
   GH4282
SO RARE METAL MATERIALS AND ENGINEERING
AB The solidification process and the segregation behavior of the elements of GH4282 superalloy were investigated by a combination of differential scanning calorimeter (DSC), microstructure observation and thermodynamic calculation. The solidification sequence and the characteristics of elements segregation were obtained. The results show that the solidification sequence of GH4282 is as follows: gamma matrix, MC carbide and a small amount of boride. The solidus-liquidus temperature range determined by DSC is 1316 similar to 4367 degrees C. The measured solvus temperature of MC carbide is 1338 degrees C. Thermodynamic calculations show that C, B, Ti and Mo segregate to the interdendritic regions, while Al segregates to the dendrite cores. Cr, Fe and Co do not exhibit any significant tendency to segregate to either the interdendritic region or to the dendrite core during the solidification process of GH4282 superalloy. These results about segregation behavior of the elements agree well with the as-cast microstructure observation.
SN 1002-185X
PD OCT
PY 2019
VL 48
IS 10
BP 3183
EP 3189
UT WOS:000494079600017
ER

PT J
AU Brewster, G
   Edmonds, IM
   Gray, S
AF Brewster, G.
   Edmonds, I. M.
   Gray, S.
TI The Effect of Volatilisation of Refractory Metal Oxides on the Cyclic
   Oxidation of Ni-base Superalloys
SO OXIDATION OF METALS
AB The role of refractory metals on the bare oxidation behaviour of a range of compositionally complex single crystal Ni-base superalloys has been investigated using a range of techniques. It has been shown that this series of fourth generation alloys were borderline alumina formers at 1,100 A degrees C, and their cyclic oxidation performance was detrimentally affected by increased levels of Mo and Co. In addition, there was strong evidence that Re, Ru and Mo were lost through the process of cyclic oxidation, which supports the hypothesis that these elemental additions were lost through volatilisation/sublimation, contributing to their poor cyclic oxidation performance.
OI Gray, Simon/0000-0003-1265-0759
SN 0030-770X
EI 1573-4889
PD APR
PY 2014
VL 81
IS 3-4
BP 345
EP 356
DI 10.1007/s11085-013-9440-9
UT WOS:000332154400004
ER

PT S
AU Hu, YJ
   Cao, D
   Li, XQ
   Zheng, HT
   Cheng, XL
   Xiao, XT
   Zhang, HY
