Repository: MatInfoUB/NLP-Queries

File: Co_superalloys2.txt (part 5 of 21)
FN Clarivate Analytics Web of Science
AB The initial gamma/gamma' microstructure (e.g. gamma' shape, size, volume fraction) may dramatically affect creep behaviour of single crystal Nickel-based superalloys. However, it is difficult to have accurate control on each of these initial aspects and to understand the role of each by experimental methods. In the present work, a novel coupled model of phase-field and continuum dislocation dynamics is developed for the co-evolution of gamma/gamma' and dislocation microstructures, such that the creep deformation of single crystal Nickel-based superalloys can be described in a physical way. The creep curve can be directly obtained by averaging dislocation activity, without any phenomenological effort that is needed for traditional constitutive models. With the coupled model, we study the effect of initial gamma/gamma' microstructure on creep of single crystal Nickel-based superalloys. The role of initial gamma' shape is studied by comparing simulations with different initial gamma' shapes but with the same gamma' size and volume fraction. The role of initial gamma' size and volume fraction are studied in the same methodology. Simulation results show that as the gamma/gamma' misfit magnitude increases, the gamma' shape transits from circular to cubic and the dislocation microstructure symmetry shifts. The cubic gamma' shape corresponding to gamma/gamma' misfit of -0.003 is the most beneficial for creep resistance, compare with gamma/gamma' misfit of -0.0015 and 0. Bigger gamma' size and higher gamma' volume fraction also result in better creep resistance, especially the benefit of high gamma' volume fraction to creep resistance is dramatic. The simulation results may bring inspirations for design of new single crystal Nickel-based superalloys with excellent creep resistance. (C) 2018 Elsevier B.V. All rights reserved.
OI Wang, Meng/0000-0002-0978-0272
SN 0925-8388
EI 1873-4669
PD MAR 30
PY 2019
VL 779
BP 326
EP 334
DI 10.1016/j.jallcom.2018.11.166
UT WOS:000457154700039
ER

PT J
AU Yu, JB
   Hou, Y
   Zhang, C
   Yang, ZB
   Wang, J
   Ren, ZM
AF Yu Jianbo
   Hou Yuan
   Zhang Chao
   Yang Zhibin
   Wang Jiang
   Ren Zhongming
TI Effect of High Magnetic Field on the Microstructure in Directionally
   Solidified Co-Al-W Alloy
SO ACTA METALLURGICA SINICA
AB Recently, a new Co-Al-W-based alloy with ordered L12 structure has been attracted much attention of researchers, these alloys have higher melting point than Ni-base superalloys with morphologically identical microstructure, but grain defect formation caused by thermosolutal convection has become an important problem for its application. Magnetic field is always applied to damp the convection which reduces the formation of defects. However, there are hitherto few papers to investigate the effect of magnetic field on grain defects during Co-Al-W- based alloy directional solidification. In this work, The effect of high magnetic field on the solidification structure and macrosegregation in directionally solidified Co-Al-Wbased alloy was investigated. The results showed that the application of longitudinal magnetic field can induce convection and cause deformation of the solid-liquid interface shape, forming the macrosegregation and the stray grains in the mushy zone at the pulling rate of 5 mu m/s. With the increase of pulling rate, the macrosegregation and the stray grains disappeared gradually at 2 T magnetic field. While the transverse magnetic field was applied, the macrosegregation became serious and the number of the stray grains increased. The macrosegregation further became more serious and the columnar-to-equiaxed transition was induced after adding the Ta element. The main reason of undercooling nucleation and columnar-toequiaxed transition (CET) was the microsegregation induced by thermoelectric magnetic convention.
SN 0412-1961
PD DEC 11
PY 2017
VL 53
IS 12
BP 1620
EP 1626
DI 10.11900/0412.1961.2017.00165
UT WOS:000416301600008
ER

PT J
AU Chen, J
   Liu, YJ
   Sheng, G
   Lei, FY
   Kang, ZT
AF Chen, Jie
   Liu, Yajun
   Sheng, Guang
   Lei, Fuyue
   Kang, Zhitao
TI Atomic mobilities, interdiffusivities and their related diffusional
   behaviors in fcc Co-Cr-Ni alloys
SO JOURNAL OF ALLOYS AND COMPOUNDS
AB Diffusion couples for fcc Co-Cr-Ni ternary system are prepared, all of which are annealed at 1573 K for 50 h. Interdiffusion coefficients are evaluated at the intersection points of two independent diffusion paths sharing a common composition. Such main and cross interdiffusion coefficients are then used to inversely retrieve atomic mobilities of Co, Cr and Ni in fcc Co-Cr-Ni alloys, with the aid of available thermodynamic description. Further validation concerning the quality of atomic mobilities is conducted with computational simulations for diffusion couples annealed at 1573 K for 50 h, the results of which are compared with experimental data. This work contributes to the establishment of a general Co- or Ni-based kinetic database for computational design of superalloys. Published by Elsevier B.V.
SN 0925-8388
EI 1873-4669
PD FEB 5
PY 2015
VL 621
BP 428
EP 433
DI 10.1016/j.jallcom.2014.09.139
UT WOS:000345421900066
ER

PT J
AU Zhu, J
   Titus, MS
   Pollock, TM
AF Zhu, J.
   Titus, M. S.
   Pollock, T. M.
TI Experimental Investigation and Thermodynamic Modeling of the Co-Rich
   Region in the Co-Al-Ni-W Quaternary System
SO JOURNAL OF PHASE EQUILIBRIA AND DIFFUSION
AB The stabilities of the gamma-(Co), gamma'-Co-3(Al,W), mu-Co7W6, beta-CoAl and alpha-(W) phases in the Co-Al-W and Ni-Al-W ternary systems were investigated at 900, 1000, 1100 and 1300 degrees C. Electron probe microanalysis was used to determine compositions of the phases. Scanning electron microscopy was used to determine area fractions of the phases present after heat treatments. Thermodynamic modeling of the Co-Al-Ni-W quaternary system, using Pandat (TM) software, was incorporated to determine relevant thermodynamic parameters for phases in the Co-rich region of the system. Phases were modeled using the substitutional solution model and compound energy formalism. Excellent agreement was found between experiments and thermodynamic modeling. This new thermodynamic database enables predictions of stable gamma-gamma' compositions for a new class of high temperature, high strength Co-base superalloys.
SN 1547-7037
EI 1863-7345
PD OCT
PY 2014
VL 35
IS 5
BP 595
EP 611
DI 10.1007/s11669-014-0327-5
UT WOS:000343154700011
ER

PT J
AU Girardot, J
   Schneider, M
   Berthe, L
   Favier, V
AF Girardot, J.
   Schneider, M.
   Berthe, L.
   Favier, V.
TI Investigation of delamination mechanisms during a laser drilling on a
   cobalt-base superalloy
SO JOURNAL OF MATERIALS PROCESSING TECHNOLOGY
AB Temperatures in the high pressure chamber of aircraft engines are continuously increasing to improve the engine efficiency. As a result, constitutive materials such as cobalt and nickel-base superalloys need to be thermally protected. The first protection is a ceramic thermal barrier coating (TBC) cast on all the hot gas-exposed structure. The second protection is provided by a cool air layer realized by the use of a thousand of drills on the parts where a cool air is flowing through. The laser drilling process is used to realize these holes at acute angles. It has been shown on coated single crystal nickel-base superalloy that the laser drilling process causes an interfacial cracking (also called delamination), detected by a cross section observation. The present work aims at characterizing interfacial cracking induced by laser drilling on coated cobalt-base super alloy. On the one hand, this work attempted to quantify the crack by several microscopic observations with regards to the most significant process parameters related as the angle beam. On the other hand, we studied the difference of the laser/ceramic and the laser/substrate interaction with real time observation by using a fast movie camera. (c) 2013 The Authors. Published by Elsevier B.V. All rights reserved.
RI berthe, laurent J/E-6573-2010; Smith, Mark A/A-9053-2009; Berthe,
   Laurent/W-8823-2019
OI Berthe, Laurent/0000-0002-9978-9843; GIRARDOT,
   Jeremie/0000-0003-3690-6464; Schneider, Matthieu/0000-0002-5724-9937
SN 0924-0136
PD OCT
PY 2013
VL 213
IS 10
BP 1682
EP 1691
DI 10.1016/j.jmatprotec.2013.04.003
UT WOS:000321482700004
ER

PT J
AU Dong, WP
   Kim, HK
   Ko, WS
   Lee, BM
   Lee, BJ
AF Dong, Wei-Ping
   Kim, Hyun-Kyu
   Ko, Won-Seok
   Lee, Byeong-Moon
   Lee, Byeong-Joo
TI Atomistic modeling of pure Co and Co-Al system
SO CALPHAD-COMPUTER COUPLING OF PHASE DIAGRAMS AND THERMOCHEMISTRY
AB Interatomic potentials for pure Co and the Co-Al binary system have been developed based on the second nearest-neighbor modified embedded-atom method (2NN MEAM) potential formalism. The potentials can describe various fundamental physical properties of the relevant materials in good agreement with experimental information. The potential is utilized to an atomistic computation of interfacial properties between fcc-Co (gamma) and Co3Al (gamma') phases. It is found that the anisotropy in the gamma/gamma' interfacial energy is relatively small and leaves a room for further modification by alloying other elements. The applicability of the atomistic approach to an elaborate alloy design of advanced Co-based superalloys through the investigation of the effect of alloying elements on interfacial and elastic properties is discussed. (C) 2012 Elsevier Ltd. All rights reserved.
SN 0364-5916
PD SEP
PY 2012
VL 38
BP 7
EP 16
DI 10.1016/j.calphad.2012.04.001
UT WOS:000309309800002
ER

PT J
AU Wang, RM
   Song, YG
   Zhang, SW
   Li, CZ
AF Wang, RM
   Song, YG
   Zhang, SW
   Li, CZ
TI Improvement and micro-mechanism of a low expansion superalloy
SO RARE METALS
AB Chromium free low expansion superalloys Incoloy 900 series based on the system Fe-Ni-Co-Nb-Ti are precipitation-strengthen austenitic alloys with combination of very low thermal expansion coefficient and high tensile strength. The most important problem of these alloys is the susceptibility to stress accelerated grain boundary oxygen embrittlement (SAGBO) due to the absence of chromium. The oxidation resistance of the alloys after they were exposed for long time at high temperatures and the notch bar rupture strength have been improved with appropriate rare earth (RE) addition. With trace yttrium addition, the platelet precipitates become smaller and denser and the phase of precipitate transforms from epsilon phase to H phase. The crystal structures of the platelet phases in the conventional and Y-containing superalloys have been investigated and determined. The interface between the H phase and the matrix hits also been demonstrated.
RI Wang, Rongming/B-2163-2010
OI Wang, Rongming/0000-0003-4075-6956
SN 1001-0521
PD JUN
PY 1999
VL 18
IS 2
BP 123
EP 128
UT WOS:000084270500008
ER

PT J
AU Bardi, U
   Carrafiello, L
   Groppetti, R
   Niccolai, F
   Rizzi, G
   Scrivani, A
   Tedeschi, F
AF Bardi, U
   Carrafiello, L
   Groppetti, R
   Niccolai, F
   Rizzi, G
   Scrivani, A
   Tedeschi, F
TI On the surface preparation of nickel superalloys before CoNiCrAlY
   deposition by thermal spray
SO SURFACE & COATINGS TECHNOLOGY
AB This work is dedicated to the study and the characterization of the surface of nickel superalloys before the deposition of the MCrAlY (M = Co, Ni or both) bond coat. Our aim is to determine the factors (roughness, contamination and others) that lead to the best properties of the coating in terms of adhesion. We used MAR M247 samples as substrates. Different preparation treatments were considered: dry and wet blasting by corundum with different grain size distribution, dry blasting by silicon carbide and cleaning by solid carbon dioxide. In general, we observed that the highest roughness led to the best adhesion as measured by critical load tests. However, this parameter must be balanced against known problems related to the use of coarse abrasive powders. (C) 2003 Elsevier B.V. All rights reserved.
RI Bardi, Ugo/L-1978-2015
OI Bardi, Ugo/0000-0003-2240-2070
SN 0257-8972
PD JUN 22
PY 2004
VL 184
IS 2-3
BP 156
EP 162
DI 10.1016/j.surfcoat.2003.10.135
UT WOS:000222044000005
ER

PT J
AU MUTOH, I
   NAKASONE, Y
   HIRAGA, K
   TANABE, T
AF MUTOH, I
   NAKASONE, Y
   HIRAGA, K
   TANABE, T
TI CORROSION BEHAVIOR OF NI-BASE SUPERALLOYS AT 1373-K IN SIMULATED HTGR
   IMPURE HELIUM GAS ENVIRONMENT
SO JOURNAL OF NUCLEAR MATERIALS
AB The present paper describes the corrosion behavior of recently developed Ni-base superalloys: an oxide dispersion strengthened (ODS) alloy, two kinds of Ni-Cr-W alloys and Hastelloy XR at 1373 K in a simulated HTGR impure helium gas. Corrosion tests were carried out using a transparent quartz retort at 1373 K for up to 3.6 Ms in circulating helium gas which contained a small amount of H-2, CH4, CO, CO2 and H2O. The mass change versus exposure time relation revealed that the ODS alloy exhibited excellent oxidation resistance. One Ni-Cr-W alloy (113MA) and Hastelloy XR showed exfoliation of the oxide films after the tests. All the alloys were decarburized from the early exposure times. These results are discussed on the basis of phase stability diagrams for constituent elements in the alloys.
OI Hiraga, Keijiro/0000-0002-7651-5209
SN 0022-3115
PD DEC
PY 1993
VL 207
BP 212
EP 220
DI 10.1016/0022-3115(93)90263-X
UT WOS:A1993ML00100020
ER

PT J
AU Liu, CB
   Li, H
   Lou, LH
AF Liu Chengbao
   Li Hui
   Lou Langhong
TI Isothermal Oxidation Behavior of Single-Crystal Nickel-Base Superalloy
   DD10
SO RARE METAL MATERIALS AND ENGINEERING
AB The isothermal oxidation behaviors of two kinds of single-crystal nickel-base superalloys DD10 with different cobalt contents were investigated at 900, 1000 and 1100 degrees C in air by X-ray diffraction (XRD), scanning electron microscopy (SEM) and energy disperse X-ray analysis (EDX). It is found that increasing the cobalt content can decrease the diffusion activity energy of the alloy and thus increase the oxidation rate slightly. For the oxidation at 900 degrees C and 1000 degrees C, the mass gain basically obeys the parabola law. The oxide scales consist of three layers: an outer layer of Cr2O3 and TiO2, a thin intermediate layer of CrTaO4 and Ta2O5, and a continuous inner layer of Al2O3. For the oxidation at 1100 degrees C, because of the severe spalling of the scale and the volatilization of the CrO3, the kinetics curves deviate from the parabolic law a little. Some spinels such as NiCr2O4, CoAl2O4, CoNiO2 and Co2TiO4 form and inner nitridation phenomenon happens.
SN 1002-185X
PD AUG
PY 2010
VL 39
IS 8
BP 1407
EP 1410
UT WOS:000281904000019
ER

PT J
AU Azzam, A
   Hauet, A
   Danoix, F
   Philippe, T
   Sauvage, X
   Blavette, D
AF Azzam, A.
   Hauet, A.
   Danoix, F.
   Philippe, T.
   Sauvage, X.
   Blavette, D.
TI Phase transformations and gamma ' phase stability in model CoAlW
   superalloys
SO JOURNAL OF ALLOYS AND COMPOUNDS
AB The present work aims at understanding the transformation mechanisms of gamma'-L1(2) precipitates in the ternary Co-Al-W system from quenched state to thermodynamic equilibrium. Three alloys with compositions Co-9Al-7W, Co-10Al-12W and Co-7Al-9W (at.%) were aged at 900 degrees C for 10 h, 200 h and 1000 h. The microstructure has been characterized by transmission and scanning electron microscopies, and the phase composition was determined using atom probe tomography. Results show that irrespective of the initial supersaturation, the quenched state is already decomposed into gamma+gamma'. This indicates that even in the Co-7Al-9W alloy that lies in the gamma+Co3W domain of the phase diagram, gamma' phase forms at first, indicating that gamma' is a metastable phase. In the two other alloys, during ageing at 900 degrees C gamma' phase dissolves and the equilibrium state is composed of gamma, CoAl and Co-3 W phases. The gamma' phase in the Co-7Al-9W alloy dissolves more rapidly compared to the two other alloys that are in the gamma+gamma' metastable domain. The volume fraction of Co3W phase increases rapidly with ageing time in the Co-7Al-9W alloy. Whereas gamma' phase is predominant at short ageing times, it becomes a minor phase after 1000 h of ageing, and is replaced mostly by the Co3W phase. As already observed, the transformation from gamma'-L1(2) to Co3W-D0(19) phase is taking place through a stacking fault. This mechanism occurs in the three alloys. In addition, a new dissolution mechanism interpreted as destabilization of the gamma' phase is evidenced in the Co-9Al-7W. The gamma' precipitates tend to split along {111} planes. Transmission electron microscopy investigations show that the dissolution and splitting mechanism of the gamma' phase is initiated by stacking faults, that are subsequently wetted by the gamma phase. (C) 2019 Elsevier B.V. All rights reserved.
SN 0925-8388
EI 1873-4669
PD AUG 25
PY 2019
VL 798
BP 832
EP 845
DI 10.1016/j.jallcom.2019.05.180
UT WOS:000471631300094
ER

PT J
AU TZVETKOFF, T
   GIRGINOV, A
   BOJINOV, M
AF TZVETKOFF, T
   GIRGINOV, A
   BOJINOV, M
TI CORROSION OF NICKEL, IRON, COBALT AND THEIR ALLOYS IN MOLTEN-SALT
   ELECTROLYTES
SO JOURNAL OF MATERIALS SCIENCE
AB The processes of high-temperature corrosion, anodic dissolution and passivation of nickel, iron, cobalt and their alloys are reviewed to reveal the progress in understanding the reaction mechanisms defined in the last two decades. In the first part, the procedures of thermodynamical analysis of corrosion processes by potential - pO(2-) diagrams are outlined. The second part is devoted to the electrochemical corrosion, anodic dissolution and passivation of the metals studied, the reaction mechanisms and composition of the corrosion layers formed. The effect of the alloying elements on the corrosion resistance and anodic behaviour of the base metal is treated in the third part. A brief summary of the kinetics of the so-called ''hot corrosion'' of the studied metals and their alloys in contact with thin molten salt films and aggressive atmospheres is then given. Finally, some conclusions are drawn and some future trends of investigation are indicated.
RI Bojinov, Martin S./D-3659-2013
OI Bojinov, Martin S./0000-0003-4285-6088
SN 0022-2461
PD NOV 15
PY 1995
VL 30
IS 22
BP 5561
EP 5575
DI 10.1007/BF00356688
UT WOS:A1995TF80700001
ER

PT J
AU Feng, Y
   Wang, RC
   Yu, K
   Wen, DH
AF Feng Yan
   Wang Richu
   Yu Kun
   Wen Danhua
TI Determination of isothermal sections of the Co-Nb-Ni and Ni-Mo-Re
   ternary systems
SO RARE METALS
AB The isothermal sections of the Co-Nb-Ni ternary system at 1373 K and the Ni-Mo-Re ternary system at 1473 K were determined by means of diffusion triple and electron probe microanalysis (EPMA). The results indicate that there are three three-phase regions found in the Co-Nb-Ni ternary system at 1373 K: (Ni,Co) + NbCO3 + Ni3Nb, NbCO3 + NbCO2 + Ni3Nb, and NbCO2 + mu + Ni3Nb; and four three-phase regions found in the Ni-Mo-Re ternary system at 1473 K: Re + Ni + chi, Ni +NiMo + sigma, sigma + chi + Ni, and sigma + Mo + NiMo. No ternary compound is observed in the two isothermal sections. The isothermal sections are contrasted with the previous study.
SN 1001-0521
EI 1867-7185
PD FEB
PY 2008
VL 27
IS 1
BP 83
EP 88
DI 10.1016/S1001-0521(08)60036-4
UT WOS:000253782300019
ER

PT J
AU Ramirez, AL
   Porcayo-Calderon, J
   Mazur, Z
   Salinas-Bravo, VM
   Martinez-Gomez, L
AF Luna Ramirez, A.
   Porcayo-Calderon, J.
   Mazur, Z.
   Salinas-Bravo, V. M.
   Martinez-Gomez, L.
TI Microstructural Changes during High Temperature Service of a
   Cobalt-Based Superalloy First Stage Nozzle
SO ADVANCES IN MATERIALS SCIENCE AND ENGINEERING
AB Superalloys are a group of alloys based on nickel, iron, or cobalt, which are used to operate at high temperatures (T > 540 degrees C) and in situations involving very high stresses like in gas turbines, particularly in the manufacture of blades, nozzles, combustors, and discs. Besides keeping its high resistance to temperatures which may approach 85% of their melting temperature, these materials have excellent corrosion resistance and oxidation. However, after long service, these components undergo mechanical and microstructural degradation; the latter is considered a major cause for replacement of the main components of gas turbines. After certain operating time, these components are very expensive to replace, so the microstructural analysis is an important tool to determine the mode of microstructure degradation, residual lifetime estimation, and operating temperature and most important to determine the method of rehabilitation for extending its life. Microstructural analysis can avoid catastrophic failures and optimize the operating mode of the turbine. A case study is presented in this paper.
RI PORCAYO-CALDERON, JESUS/I-7223-2016
OI PORCAYO-CALDERON, JESUS/0000-0002-6943-3926
SN 1687-8434
EI 1687-8442
PY 2016
AR 1745839
DI 10.1155/2016/1745839
UT WOS:000376312500001
ER

PT J
AU Fujii, H
   MacKay, DJC
   Bhadeshia, HKDH
   Harada, H
   Nogi, K
AF Fujii, H
   MacKay, DJC
   Bhadeshia, HKDH
   Harada, H
   Nogi, K
TI Prediction of creep rupture life in nickel-base superalloys using
   Bayesian neural network
SO JOURNAL OF THE JAPAN INSTITUTE OF METALS
AB The creep rupture life of nickel-base superalloys has been predicted using a neural network model within a Bayesian framework. The rupture life was modelled as a function of some 42 variables, including temperature, chemical composition: Cr, Co, C, Si, Mn, P, S, Mo, Cu, Ti, Al, B, N, Nb, Ta, Zr, Fe, W, V, Hf, Re, Mg, ThO2, La, four steps of heat treatment (each has its own temperature, duration and cooling rate), sample shape, solidification method, yield strength, ultimate tensile strength and elongation. The Bayesian method puts error bars on the predicted value of the rupture life and allows the significance of each individual factor to be estimated. The scale of the error bars changes with the accuracy of the prediction: it is large when the prediction is uncertain, indicating that the whole prediction system is reliable.
OI Fujii, Hidetoshi/0000-0002-5023-3844
SN 0021-4876
EI 1880-6880
PD JUL
PY 1999
VL 63
IS 7
BP 905
EP 911
DI 10.2320/jinstmet1952.63.7_905
UT WOS:000082083300014
ER

PT J
AU Xu, L
   Cui, CY
   Sun, XF
AF Xu, Ling
   Cui, Chuanyong
   Sun, Xiaofeng
TI The effects of Co and Ti additions on microstructures and compressive
   strength of Udimet710
SO MATERIALS SCIENCE AND ENGINEERING A-STRUCTURAL MATERIALS PROPERTIES
   MICROSTRUCTURE AND PROCESSING
AB The effects of Co and Ti additions on the microstructures and compressive strength of the Ni-based superalloy Udiemt710 (U710) were investigated. The preliminary results showed that the Ni(3)Ti-type (eta) phase was observed in the alloys with low Co and Ti content; while a (Ni(x)Co(1-x))(3)Ti phase with a hexagonal structure was detected in the alloys with high Co and Ti content. The gamma ' ->eta ->( Ni(x)Co(1-0))(3)Ti phase transformation was discussed in terms of Co and Ti contents. The gamma ' morphology changed from spherical to cuboidal with increasing Co and Ti content. Compressive tests showed that the alloys with Co and Ti addition possessed higher yield strength than the base alloy, U710. The strength increase could be ascribed to solid-solution strengthening of the gamma and gamma ' phases as a result of the Co and Ti additions, and the higher volume fraction of gamma ' in the new alloys. (C) 2011 Elsevier B.V. All rights reserved.
SN 0921-5093
PD OCT 15
PY 2011
VL 528
IS 27
BP 7851
EP 7856
DI 10.1016/j.msea.2011.07.019
UT WOS:000295107500002
ER

PT J
AU Adharapurapu, RR
   Kumar, D
   Zhu, J
   Pollock, TM
AF Adharapurapu, Raghavendra R.
   Kumar, Deepak
   Zhu, Jun
   Pollock, Tresa M.
TI Carburization of W- and Re-rich Ni-based alloys in impure helium at 1000
   degrees C
SO CORROSION SCIENCE
AB The surface and microstructure stability of experimental W- and Re-rich Ni-based alloys in an impure-helium environment containing only CO and CO2 as impurities (ppm level) have been investigated at 1000 degrees C All the alloys carburized during 50 h of exposure and depending on the alloy composition different carbides of the type M6C M7C3 and M23C6 formed on the alloy surface in grain interiors and at grain boundaries Microprobe analysis and Calphad-based calculations indicated that the chromium carbides (particularly Cr23C6) were enriched by rhenium Extended exposure (225 h) led to the disappearance of surface transient carbides and the growth of surface oxide Cr2O3 occurred (C) 2010 Elsevier Ltd All rights reserved
SN 0010-938X
EI 1879-0496
PD JAN
PY 2011
VL 53
IS 1
BP 388
EP 398
DI 10.1016/j.corsci.2010.09.049
UT WOS:000284861700045
ER

PT J
AU Tan, LM
   He, GA
   Li, YP
   Liu, F
   Nie, Y
   Jiang, L
AF Tan, Liming
   He, Guoai
   Li, Yunping
   Liu, Feng
   Nie, Yan
   Jiang, Liang
TI Flow behaviors and microstructural evolutions of a novel high-Co powder
   metallurgy superalloy during hot working
SO JOURNAL OF MATERIALS PROCESSING TECHNOLOGY
AB To understand how to tailor microstructure of high-Co polycrystalline superalloys during hot processing, the flow curves of a nickel-based superalloy with high Co content was quantitatively analyzed, and the microstructure evolution was studied by a high-throughput method. The results suggested that hot working conditions, especially the temperature, strongly influenced the grain structure at annealing. In specific, deforming under low strain rate and high temperature conditions facilitated the recovery and grain growth to consume the stored strain energy, furthermore, the weakened pinning effects of gamma' precipitates accelerated these procedures, which made the high-Co superalloy more vulnerable to the formation of abnormally large grains during subsequent supersolvus annealing.
RI Li, Yunping/M-2076-2016
OI Tan, Liming/0000-0001-7999-6311
SN 0924-0136
PD DEC
PY 2018
VL 262
BP 221
EP 231
DI 10.1016/j.jmatprotec.2018.06.039
UT WOS:000445986900022
ER

PT J
AU Zhou, ZM
   Peng, H
   Zheng, L
   Guo, HB
   Gong, SK
AF Zhou, Zimin
   Peng, Hui
   Zheng, Lei
   Guo, Hongbo
   Gong, Shengkai
TI Improved oxide scale adherence of low-Pt/Hf co-doped beta-NiAlCrSi
   coating on superalloy IC21 at 1200 degrees C
SO CORROSION SCIENCE
AB Low-Pt/Hf co-doped beta-NiAlCrSi and Hf single-doped beta-NiAlCrSi coatings were produced onto advanced single crystal (SC) superalloy IC21 containing Mo, respectively. The cyclic oxidation and interdiffusion behaviour of the coatings at 1200 degrees C were investigated. As compared to the single-doped coating, the co-doped coating revealed suppressed interdiffusion and delayed beta-gamma' phase transformation. Simultaneously, the interfacial voids formation and scale rumpling were inhibited. As a result, the thermally grown oxide (TGO) grown on the co-doped coating exhibited improved adherence and the roles of Pt and Hf in low-Pt/Hf co-doped coating were discussed. (C) 2016 Elsevier Ltd. All rights reserved.
SN 0010-938X
EI 1879-0496
PD APR
PY 2016
VL 105
BP 78
EP 87
DI 10.1016/j.corsci.2016.01.005
UT WOS:000372760300009
ER

PT J
AU Pascal, C
   Merlet, C
   Marin-Ayral, RM
   Tedenac, JC
   Boyer, B
AF Pascal, C
   Merlet, C
   Marin-Ayral, RM
   Tedenac, JC
   Boyer, B
TI Identification by electron probe microbeam analysis of submicron borides
   in joints of nickel base superalloys
SO MICROCHIMICA ACTA
CT 8th Workshop of the European-Microbeam-Analysis-Society
CY MAY 18-22, 2003
CL Chiclana de la Frontera, SPAIN
SP European Microbeam Anal Soc, Acerinox SA, Blackwell Publ Ltd, Cambridge Univ Press, Cameca SA, Edax Europe, European Commiss, JRC, Inst Transuranium Elements
AB The phases formed at the interface between an intermetallic (NiAl) and a nickel base superalloy joined by combustion synthesis were investigated, particularly the eutectic phases. Owing to their small size, the characterisation of these phases using a Castaing's electron microprobe encounters difficulties. The analysis volume size is generally too large to differentiate the phases from their surrounding matrix, even by using low accelerating voltage. Moreover, the eutectic phases contain boron, which is difficult to characterise by EPMA. Independently of the phases shape, the characterisation can be solved by viewing this complex system as a surrounding matrix and a multi layer system. The results of these simulations revealed the presence of two categories of borides: the eutectic boride MM'B-2(2) (M = Mo and M' = Co, Cr) and the solid solution boride [Cr1-x (Mo, W)(x)]B.
RI Tedenac, jean-Claude/L-5563-2017
OI Pascal, Celine/0000-0001-9803-1937
SN 0026-3672
EI 1436-5073
PD APR
PY 2004
VL 145
IS 1-4
BP 147
EP 151
DI 10.1007/s00604-003-0144-8
UT WOS:000221453500025
ER

PT J
AU Goyal, G
   Singh, H
   Prakash, S
AF Goyal, G.
   Singh, H.
   Prakash, S.
TI Effect of superficially applied ZrO2 inhibitor on the high temperature
   corrosion performance of some Fe-, Co- and Ni-base superalloys
SO APPLIED SURFACE SCIENCE
AB High temperature corrosion is an acute form of corrosion occurring at elevated temperature in the presence of an oxidizing gas and is associated with a thin electrolytic deposit (salt or ash) on alloy. Inhibitors and fuel additives have been used with varying success to combat oil ash corrosion. In this paper, the effect of an oxide additive namely ZrO2 on the hot corrosion behaviour of some superalloys, viz. Superfer 800H (alloy A), Superco 605 (alloy B) and Superni 75 (alloy C) has been investigated in an Na2SO4-60% V2O5 environment at 900 degrees C for 50 cycles. Each cycle consisted of 1 h heating in a Silicon Carbide Tube furnace followed by 20 min cooling in ambient air. Weight change measurements after each cycle were taken by an electronic balance having an accuracy of 0.01 mg. XRD, SEM and EPMA analyses of the exposed specimens were carried out to characterize the oxide scales. In the Na2SO4-60% V2O5 environment, the corrosion rate for the Co-base alloy was found to be highest, whereas that for the Ni-base Superni 75 a lowest. Whereas, with ZrO2 superficial coating, the overall weight gains got reduced for the alloys B and C, however the inhibitor was marginally effective in the alloy A. A thick scale was observed in the latter case, which was rich in Cr, Ni, Fe and V. Absence of protective continuous chromia layer and presence of less protective NiO was probably the main reason for more corrosion rate in this case. (C) 2008 Elsevier B. V. All rights reserved.
OI Singh, Harpreet/0000-0002-6812-2667
SN 0169-4332
EI 1873-5584
PD AUG 15
PY 2008
VL 254
IS 20
BP 6653
EP 6661
DI 10.1016/j.apsusc.2008.04.042
UT WOS:000257950100064
ER

PT J
AU Chen, M
   Wang, CY
AF Chen, Min
   Wang, Chong-Yu
TI First-principles investigation of the site preference and alloying
   effect of Mo, Ta and platinum group metals in gamma '-Co-3(Al, W)
SO SCRIPTA MATERIALIA
AB The alloying effect of Mo, Ta and platinum group metals on the properties of gamma'-Co-3(Al, W) are studied using supercell models. It is demonstrated that Mo, Ta, Rh Ir and Pt can stabilize the gamma' phase, and three types of site preference are recognized. The binding energy and the lattice constant of the gamma' phase is modified and the distinct alloying effect of those elements is further revealed by investigating the impurity-induced charge density and the partial density of states. (C) 2009 Acta Materialia Inc. Published by Elsevier Ltd. All rights reserved.
SN 1359-6462
PD APR
PY 2009
VL 60
IS 8
BP 659
EP 662
DI 10.1016/j.scriptamat.2008.12.040
UT WOS:000264432800016
ER

PT J
AU Shao, YL
   Xu, J
   Wang, H
   Zhang, YW
   Jia, J
   Liu, JT
   Huang, HL
   Zhang, M
   Wang, ZC
   Zhang, HF
   Hu, BF
AF Shao, Yin-long
   Xu, Jing
   Wang, Hao
   Zhang, Yi-wen
   Jia, Jian
   Liu, Jian-tao
   Huang, Hai-liang
   Zhang, Ming
   Wang, Zhi-cheng
   Zhang, Hong-fei
   Hu, Ben-fu
TI Effect of Ti and Al on microstructure and partitioning behavior of
   alloying elements in Ni-based powder metallurgy superalloys
SO INTERNATIONAL JOURNAL OF MINERALS METALLURGY AND MATERIALS
AB The microstructure and partitioning behaviors of alloying elements in the gamma and gamma' phases in Ni-based powder metallurgy superalloys with different Ti and Al contents were investigated. The results showed that Ti and Al were mainly enriched in the gamma' phase, partially partitioned in the gamma matrix, and slightly distributed in the carbides. Different Ti and Al contents in various alloys influenced the composition and amount of MC carbides but did not influence the MC carbides' morphology. With increasing Ti and Al contents, gamma + gamma' fan-type structures formed at the grain boundary, eventually resulting in a coarsened gamma' phase. In addition, the morphology of the secondary gamma' phase transformed from nearly spherical to cuboidal. The saturation degrees of Cr, Co, and Mo in the gamma matrix were substantially improved with increasing Ti and Al contents.
SN 1674-4799
EI 1869-103X
PD APR
PY 2019
VL 26
IS 4
BP 500
EP 506
DI 10.1007/s12613-019-1757-1
UT WOS:000464703200011
ER

PT J
AU Uhlig, T
   Weis, S
   Wielage, B
   Wagner, G
   Schuberth, S
AF Uhlig, T.
   Weis, S.
   Wielage, B.
   Wagner, G.
   Schuberth, S.
TI Properties of newly developed Co-based brazing fillers
SO WELDING IN THE WORLD
AB Co-based materials are widely used in high temperature applications like aircraft industry, industrial furnaces, or gas turbine manufacturing. The main requirements on the Co superalloys are high temperature and corrosion resistance. To produce complex structures, it is necessary to join these alloys. In this work, Co-based brazing fillers for high temperature service conditions are developed. The influence of different alloying elements on the melting behavior as well as on the microstructure is investigated. A melting temperature below 1200 degrees C is achieved via addition of Ti to the near eutectic alloy CoZrTaC9, developed in previous studies. Brazing tests are carried out on the Co-based superalloy Mar M 509 using induction heating. The mechanical properties are determined by tensile tests at room temperature and at an elevated temperature of 850 degrees C. The fracture morphology of the tensile samples is investigated by light microscopy as well as SEM.
RI Dr. Wagner, Guntram/H-8920-2017
OI Dr. Wagner, Guntram/0000-0002-1522-3560; Uhlig,
   Thomas/0000-0002-9590-8323
SN 0043-2288
EI 1878-6669
PD JAN
PY 2017
VL 61
IS 1
BP 171
EP 180
DI 10.1007/s40194-016-0388-7
UT WOS:000396459900017
ER

PT J
AU Xu, YT
   Xia, TD
   Zhao, WJ
   Wang, XJ
   Yan, JQ
AF Xu Yangtao
   Xia Tiandong
   Zhao Wenjun
   Wang Xiaojun
   Yan Jianqiang
TI Activation Energy of Oxidation of Novel Co-Al-W Superalloys at High
   Temperatures
SO RARE METAL MATERIALS AND ENGINEERING
AB Co-Al-W alloy is a novel Co-base superalloy, with the precipitation strengthening phase of ternary compound gamma'-Co(3)(Al,W). The kinetic data of oxidation mass gain were measured for the Co-Al-W alloy at 800 and 900 degrees C in air, and the oxidation rate constants at different temperatures were determined by the relevant linear fitting. According to Arrhenius relation of the oxidation rate constants, the activation energy of oxidation was derived for this alloy at 800 and 900 degrees C. It is found that 9W alloy has the highest value of activation energy of oxidation among 7.5W, 9W and 10.7W at different temperatures. The addition of refractory elements Mo, Nb, Ta and Ti can change the mass gain and activation energy of oxidation of the Co-Al-W alloy; therefore, the oxidation resistance of the superalloy at high temperatures can be forecast.
SN 1002-185X
PD APR
PY 2011
VL 40
IS 4
BP 701
EP 704
UT WOS:000290781700030
ER

PT J
AU Wang, F
   Ma, D
   Buhrig-Polaczek, A
AF Wang, F.
   Ma, D.
   Buehrig-Polaczek, A.
TI Microsegregation behavior of alloying elements in single-crystal
   nickel-based superalloys with emphasis on dendritic structure
SO MATERIALS CHARACTERIZATION
AB Directionally solidified single crystal of CMSX-4 superalloy was investigated to show the evolution of microsegregation and the effect of crystal orientations on the solute distribution. As the solidification proceeded, Al, Ti, Ta and Mo consistently segregated to the residual liquid, while Co, W and Re segregated to the solidified y dendrite core. Cr did not exhibit a consistent segregation tendency to either side. Increasing the solid volume fraction resulted in increasing segregation levels of Al, Ti, Ta, Co, W and Re, whereas the segregation levels of Cr and Mo did not consistently change. For most of the alloying elements, the solute profiles of the same element were similar along the [100] and the [110] crystal orientations. For Al, Ti and Ta, the solute contents increased from the dendrite core towards its periphery. Re, W, and Co showed the opposite trend. For Mo and Cr, uniform distribution profiles were shown along the [100] orientation with increasing distance from the gamma dendrite core towards its periphery, while a large variation in the solute contents of both elements was observed along the [110] orientation. The solutes across a typical dendrite distributed more homogeneously along the [100] orientation than those along the [110] orientation. (C) 2017 Elsevier Inc. All rights reserved.
SN 1044-5803
EI 1873-4189
PD MAY
PY 2017
VL 127
BP 311
EP 316
DI 10.1016/j.matchar.2017.02.030
UT WOS:000404817000037
ER

PT S
AU Peng, ZF
   Cai, LS
   Dang, YY
   Zhao, L
   Peng, FF
   Yang, ZG
   Yan, GZ
   Chen, SG
   Zhou, J
   Zhou, YG
AF Peng, Zhifang
   Cai, Lisheng
   Dang, Yingying
   Zhao, Lei
   Peng, Fangfang
   Yang, Zhigang
   Yan, Guangzong
   Chen, Shengguang
   Zhou, Jun
   Zhou, Yuangui
BE Chandra, T
   Ionescu, M
   Mantovani, D
TI A Brief Introduction to Alloy Phase Chemistry Determination under
   EPMA/SEM-EDS Conditions and its Applications
SO THERMEC 2011, PTS 1-4
SE Materials Science Forum
CT 7th International Conference on Processing and Manufacturing of Advanced
   Materials
CY AUG 01-05, 2011
CL Quebec City, CANADA
SP Minerals, Metals & Mat Soc
AB A so called multiphase separation method (MPSM) is proposed to quantitatively separate precipitated phases from their surrounding matrix phase in chemistry for bulk alloy/steel samples under EPMA/SEM-EDS measurement conditions. Applied examples to comparisons of the results through the MPSM with the values either cited or obtained via other analytical means relevant are indicative of the feasibility, accuracy as well as applicability of the MPSM, which deal with chemistry, amount, lattice parameter, elemental partitioning, atomic-site occupancy and stability of precipitated phases of either superalloy or heat-resistant steel samples analyzed. Successful applications of the MPSM not only show a significant improvement for difficulties in accurate quantification in phase chemistry under the EPMA/SEM-EDS measurement conditions but also provide with a useful and helpful tool to determine some other important physical quantities in alloys and steels, which make it possible to quantitatively and more widely evaluate structure-property relationships of the materials investigated through analyzing their bulk samples under EPMA/SEM-EDS measurement conditions.
SN 0255-5476
PY 2012
VL 706-709
BP 2450
EP +
DI 10.4028/www.scientific.net/MSF.706-709.2450
UT WOS:000308517301143
ER

PT B
AU Ohno, T
   Toji, A
   Uehara, T
   Bao, G
   Sato, T
   Sato, J
   Imano, S
AF Ohno, Takehiro
   Toji, Akihiro
   Uehara, Toshihiro
   Bao, Gang
   Sato, Takashi
   Sato, Jun
   Imano, Shinya
BE Viswanathan, R
   Gandy, D
   Coleman, K
TI Development of Low Thermal Expansion Ni Base Superalloy for Steam
   Turbine Applications
SO ADVANCES IN MATERIALS TECHNOLOGY FOR FOSSIL POWER PLANTS
CT 5th International Conference on Advances in Materials Technology for
   Fossil Power Plants
