Repository: MatInfoUB/NLP-Queries

File: Co_superalloys3.txt (part 5 of 8)
FN Clarivate Analytics Web of Science
AF Dong, Wei-ping
   Wang, Linlin
   Chen, Zheng
TI Effects of Vanadium Intergranular Segregation at FCC/L1(2) Interfaces in
   Ni-Al-V Alloys
SO JOURNAL OF PHASE EQUILIBRIA AND DIFFUSION
AB A study of the interfacial properties of Ni-Al-V alloys is presented further, together with the interatomic potentials of the Ni-Al-V ternary phase system given in this paper, with the application of the Phase-field method and atomistic simulations, based on the second nearest-neighbor modified embedded-atom method (2NN MEAM) potential formalism. It is discovered that the alloy elements have different preferences of segregation or depletion at the (100) FCC/L1(2) interface (the gamma-FCC-Ni(Al, V) and the L1(2)-Ni-3(Al, V)) of diffusion phases. Nickel atoms segregate first and then deplete, Vanadium atoms segregate while aluminum atoms deplete at the (100) FCC/L1(2) interfaces forming new diffusion phases. Both, vanadium segregation and aluminum depletion affect the alloy's interfacial properties which in turn, will lower the interfacial energy and increase the work of separation. The results of the Phase-field method coincide with the results of the atomistic computation based on the 2NN MEAM method. Furthermore, the applicability of the atomistic approach to an elaborate alloy design of advanced Ni-based superalloys through the investigation of the effect of alloying elements at the interfacial properties is discussed.
SN 1547-7037
EI 1863-7345
PD APR
PY 2017
VL 38
IS 2
BP 102
EP 109
DI 10.1007/s11669-017-0520-4
UT WOS:000398779700004
ER

PT J
AU Ghica, C
   Solis, C
   Munke, J
   Stark, A
   Gehrmann, B
   Bergner, M
   Rosler, J
   Gilles, R
AF Ghica, C.
   Solis, C.
   Munke, J.
   Stark, A.
   Gehrmann, B.
   Bergner, M.
   Roesler, J.
   Gilles, R.
TI HRTEM analysis of the high-temperature phases of the newly developed
   high-temperature Ni-base superalloy VDM 780 Premium
SO JOURNAL OF ALLOYS AND COMPOUNDS
AB VDM 780 Premium is a recently developed Ni-based superalloy designed for working at high service temperatures (above 650 degrees C) while keeping the good workability of alloy 718. VDM 780 Premium is based on the austenitic matrix (gamma phase) strengthened by intermetallic Ni3Al-like precipitates (gamma' phase, fcc L1(2) structure). Other co-precipitates may be formed in function of the applied heat treatment, such as Ni3Nb-based (delta phase, orthorhombic DOa structure) or Ni3Ti-based (eta phase, hexagonal DO24 structure) precipitates. The amount as well as the size and morphology of the different precipitates depend on the heat treatments performed on the alloy, playing an important role in improving the creep properties or the behavior during forging and recrystallization. This work contains a complex study using various techniques of analytical electron microscopy and synchrotron diffraction intended to clarify the structure of the high-temperature phase formed in the newly developed VDM 780 Premium alloy. The atomic structure of the high-temperature plate-like precipitates formed in VDM 780 Premium after two different thermal treatments has been investigated in relation with the surrounding matrix lattice, proving the stacked delta/eta structure of the precipitates. (C) 2019 Published by Elsevier B.V.
OI Stark, Andreas/0000-0002-1249-7937
SN 0925-8388
EI 1873-4669
PD JAN 25
PY 2020
VL 814
AR UNSP 152157
DI 10.1016/j.jallcom.2019.152157
UT WOS:000490765400049
ER

PT J
AU Haynes, JA
   Unocic, KA
   Pint, BA
AF Haynes, J. A.
   Unocic, K. A.
   Pint, B. A.
TI Effect of water vapor on the 1100 degrees C oxidation behavior of
   plasma-sprayed TBCs with HVOF NiCoCrAlX bond coatings
SO SURFACE & COATINGS TECHNOLOGY
CT 39th International Conference on Metallurgical Coatings and Thin Films
   (ICMTF)
CY APR 23-27, 2012
CL San Diego, CA
SP Amer Vacuum Soc (AVS), Adv Surface Engn Div (ASED)
AB With the goal of investigating the reported detrimental effect of water vapor on thermal barrier coating (TBC) performance, furnace cycle experiments were conducted in dry O-2 and air with 10 and 50% water vapor at 1100 degrees C. The TBC systems evaluated were air plasma-sprayed (APS), yttria-stabilized zirconia (YSZ) top coatings with high velocity oxy fuel (HVOF)-deposited NiCoCrAlY or NiCoCrAlYHfSi bond coating. Average TBC lifetime was reduced by 30% in air with 10% water vapor compared to cycling in dry O-2, using 1 h cycle durations. Superalloy substrates with Y and La additions also were investigated but showed no statistical change in the average TBC lifetime compared to the base CMSX4 superalloy. In all cases, the bond coating with Hf and Si additions increased YSZ lifetime by 20% or more. Experiments that increased water vapor to 50% showed no further decrease in TBC lifetime. Increasing the cycle frequency to 100 h resulted in a large increase in TBC lifetime, especially for the NiCoCrAlYHfSi bond coatings. Co-doping the NiCoCrAl bond coat with Y and Hf was beneficial to TBC lifetime, but did not mitigate the detrimental impact of water vapor. (C) 2012 Elsevier B.V. All rights reserved.
RI Pint, Bruce/A-8435-2008; Haynes, James Allen/AAE-9684-2019
OI Pint, Bruce/0000-0002-9165-3335; 
SN 0257-8972
PD JAN 25
PY 2013
VL 215
BP 39
EP 45
DI 10.1016/j.surfcoat.2012.07.099
UT WOS:000315659600007
ER

PT S
AU Chmiela, B
   Sozanska, M
   Moskal, G
AF Chmiela, B.
   Sozanska, M.
   Moskal, G.
GP IOP
TI Application of EBSD method for the investigation of microstructure and
   crystallographic orientation in RE2Zr2O7 TBC
SO EMAS 2011: 12TH EUROPEAN WORKSHOP ON MODERN DEVELOPMENTS IN MICROBEAM
   ANALYSIS
SE IOP Conference Series-Materials Science and Engineering
CT 12th Workshop of the European-Microbeam-Analysis-Society (EMAS) on
   Modern Developments and Applications in Microbeam Analysis
CY MAY 15-19, 2011
CL Angers, FRANCE
SP European Microbeam Anal Soc (EMAS), Ametek GmbH, Edax Business Unit, Bruker Nano GmbH, Cameca, Carl Zeiss NTS, Commissariat Energie Atomique, European Inst Transuranium Elements, Elexience, FEI Co, Fondis Elect SA, Gatan, GN-MEBA, Jeol SAS, Oreal, Direct Gen Rech Innovat, NanoMEGAS sprl, Oxford Instruments SAS, Probe Software, Inc, SAMx, Target-Messtechnik, Thermo Fisher Sci
AB Modern aero engine turbine blades made of nickel-based superalloys are covered by thermal barrier coatings (TBC) for thermal and oxidation protection. A new generation of TBCs consist of a bond coat (thin layer of MCrAlY, where M may be Ni, Co, Fe) followed by a ceramic top coat of RE2Zr2O7 (RE - rare earth element). In this paper we present the possibility of the electron backscatter diffraction (EBSD) method for characterisation of the microstructure and crystallographic orientation of a new TBC consisting of a Gd2Zr2O7 top coat and a NiFeCrAlY bond coat after long thermal exposure (1100 degrees C, 500 h). During thermal exposure, a thermally grown oxide (TGO) layer forms at the bond coat/top coat interface. The TGO is mainly composed of Al2O3. But, there is a possible reaction between Gd2Zr2O7 and Al2O3, leading to Gd-Al-O phases. Phase composition plays an important role in controlling the stress evolution, TGO deformation and crack propagation. Application of SEM-EDS-EBSD techniques allows direct characterisation of the chemical composition, phase composition and crystallographic orientation in the ceramic top coat and TGO layers. This paper presents the possibilities of using the EBSD method for phase identification (Gd2Zr2O7, spinel Ni(Al,Cr)(2)O-4, GdAlO3 and other phases) and orientation analysis of grains in the TGO layer.
RI Moskal, Grzegorz/AAC-9033-2019
OI Moskal, Grzegorz/0000-0001-7396-6568
SN 1757-8981
PY 2012
VL 32
AR 012006
DI 10.1088/1757-899X/32/1/012006
UT WOS:000305751800006
ER

PT J
AU Liang, TQ
   Guo, HB
   Peng, H
   Gong, SK
AF Liang, Tianquan
   Guo, Hongbo
   Peng, Hui
   Gong, Shengkai
TI Precipitation phases in the nickel-based superalloy DZ 125 with
   YSZ/CoCrAlY thermal barrier coating
SO JOURNAL OF ALLOYS AND COMPOUNDS
AB Interdiffusion behavior of the thermal barrier coating (TBC) with the CoCrAlY bond coat (BC) and directionally solidified Ni-based superalloy DZ 125 was investigated. Severe inward-diffusion of Al, Co and Cr from the BC to the superalloy and outward diffusion of Ni and refractory elements such as W from the superalloy occur during annealing at 1050 degrees C in air. After 100 h annealing, a similar to 30 mu m thick inter-diffusion zone (IDZ) forms between the BC and superalloy, and a similar to 35 mu m thick secondary reaction zone (SRZ) forms beneath the IDZ. The IDZ mainly consists of beta phase and gamma matrix. Besides, small amount of Ta and Hf containing carbides are also observed in the IDZ. Needle and fine granular topologically close-packed (TCP) phases, characterized as rhombohedral mu phases, are abundant in the SRZ. The formation of SRZ is mainly due to the precipitation of refractory elements such as W and Mo from the gamma matrix and beta phase. The formation mechanism of SRZ and mu-TCP phase is discussed. (C) 2011 Elsevier B.V. All rights reserved.
SN 0925-8388
PD AUG 25
PY 2011
VL 509
IS 34
BP 8542
EP 8548
DI 10.1016/j.jallcom.2011.05.102
UT WOS:000292914000011
ER

PT S
AU Monceau, D
   Oquab, D
   Estournes, C
   Boidot, M
   Selezneff, S
   Ratel-Ramond, N
AF Monceau, Daniel
   Oquab, Djar
   Estournes, Claude
   Boidot, Mathieu
   Selezneff, Serge
   Ratel-Ramond, Nicolas
BE Nie, JF
   Morton, A
TI Thermal Barrier Systems and Multi-Layered Coatings Fabricated by Spark
   Plasma Sintering for the Protection of Ni-Base Superalloysac
SO PRICM 7, PTS 1-3
SE Materials Science Forum
CT 7th Pacific Rim International Conference on Advanced Materials and
   Processing
CY AUG 02-06, 2010
CL Cairns, AUSTRALIA
SP Chinese Soc Metals, Japan Inst Metals, Korean Inst Metals & Mat, Mat Australia, Minerals, Met & Mat Soc
AB Aeronautic gas turbine blades, vanes and combustion chambers are protected against high temperature oxidation and corrosion by single or multilayered coatings. These include environmental coatings, generally based on Pt-modified Ni aluminides or MCrAlY overlays (where M = Ni and/or Co), thermal barrier coating (TBC) systems including a ceramic thermally insulating layer, and abradable seals. The present work shows the ability of the Spark Plasma Sintering technique to rapidly develop new coatings compositions and microstructures. This technique allows combining powders and metallic foils on a superalloy substrate in order to obtain multilayered coatings in a single short production step. Fabrication of MCrAlY overlays with local Pt and/or Al enrichments is shown, as well as fabrication of coatings made of zeta-PtAl2, epsilon-PtAl, alpha-AlNiPt2, martensitic and beta-(Ni,Pt)Al or Pt-rich gamma/gamma' phases, including their doping with reactive elements. The fabrication of a complete TBC system with a porous and adherent Yttria Stabilized Zirconia (YSZ) layer on a bond-coating is also demonstrated, as well as the fabrication of a CoNiCrAlY-based cermet coating for abradable seal application. Difficulties of fabrication are reviewed, such as Y segregation, risks of carburization, local over-heating, or difficulty to coat complex shaped parts. Solutions are given to overcome these difficulties.
RI ESTOURNES, Claude/F-2322-2017; Boidot, Mathieu/K-6376-2014
OI ESTOURNES, Claude/0000-0001-8381-8454; 
SN 0255-5476
PY 2010
VL 654-656
BP 1826
EP +
DI 10.4028/www.scientific.net/MSF.654-656.1826
PN 1-3
UT WOS:000285374600448
ER

PT J
AU Pei, HQ
   Wen, ZX
   Li, ZW
   Zhang, YM
   Yue, ZF
AF Pei, Haiqing
   Wen, Zhixun
   Li, Zhenwei
   Zhang, Yamin
   Yue, Zhufeng
TI Influence of surface roughness on the oxidation behavior of a
   Ni-4.0Cr-5.7Al single crystal superalloy
SO APPLIED SURFACE SCIENCE
AB The high-temperature oxidation dynamics and mechanisms of a Ni-based single crystal superalloy with four kinds of surface roughnesses were investigated by virtue of XRD, OM, SEM and EDS at 1000 degrees C. In the initial oxidation stage, outer (Ni, Co)O was mainly produced on the surfaces of the samples with Ra = 90 nm and 19 nm. Correspondingly, outer Cr2O3 and transient theta-Al2O3 were mainly formed on the surfaces with Ra = 509 nm and 182 nm. After 180 min oxidation, the values of instantaneous parabolic mass gain coefficients (k(p)) of the samples with all surface roughnesses were gradually consistent with the data of the growth parabolic coefficient of alpha-Al2O3. The oxidation mechanisms of Ni-based superalloy with different surface roughnesses were discussed by a model. The external diffusion flux of Al (D-Al) increases with the increases of surface roughness. Thus, the required Al concentration decreases with the increases of surface roughness when the selective oxidation of Al occurrs to form a protective single alpha-Al2O3 film. (C) 2018 Elsevier B.V. All rights reserved.
RI wen, zhixun/S-3803-2018; Zhang, Yamin/R-5619-2018; Pei,
   Haiqing/R-5327-2018; Li, Zhenwei/R-5229-2018
OI wen, zhixun/0000-0002-7176-3465; Zhang, Yamin/0000-0003-2949-2304; Pei,
   Haiqing/0000-0003-1728-4778; Li, Zhenwei/0000-0002-2614-1173
SN 0169-4332
EI 1873-5584
PD MAY 15
PY 2018
VL 440
BP 790
EP 803
DI 10.1016/j.apsusc.2018.01.226
UT WOS:000427461000093
ER

PT J
AU Kaur, M
   Singh, H
   Prakash, S
AF Kaur, Manpreet
   Singh, Harpreet
   Prakash, Satya
TI Surface engineering analysis of detonation-gun sprayed Cr3C2-NiCr
   coating under high-temperature oxidation and oxidation-erosion
   environments
SO SURFACE & COATINGS TECHNOLOGY
AB Detonation-gun (D-gun) spray technology is a novel coating deposition process which is capable of achieving very high gas and particle velocities approaching 4-5 times the speed of sound. This process provides the possibility of producing high hardness coatings with strong adherence. In the present study, this technique has been used to deposit Cr3C2-NiCr coating on T22 boiler steel. Investigations on the behaviour of this coating subjected to high-temperature oxidation in air and oxidation-erosion in actual boiler environment at 700 +/- 10 degrees C under cyclic conditions have been carried out. The weight change technique was used to establish the kinetics of oxidation. X-ray diffraction (XRD), field emission-scanning electron microscopy/energy-dispersive spectroscopy (FE-SEM/EDS) and EDS elemental mapping techniques were used to analyse the oxidation/oxidation-erosion products. The uncoated boiler steel suffered from a catastrophic degradation in the form of intense spalling of the scale in both the environments. The Cr3C2-NiCr coating showed good adherence to the boiler steel during the exposures with no tendency for spallation of its oxide scale. (C) 2011 Elsevier B.V. All rights reserved.
OI Singh, Harpreet/0000-0002-6812-2667
SN 0257-8972
PD OCT 25
PY 2011
VL 206
IS 2-3
BP 530
EP 541
DI 10.1016/j.surfcoat.2011.07.077
UT WOS:000295386900048
ER

PT J
AU Adharapurapu, RR
   Kumar, D
   Zhu, J
   Torbet, CJ
   Was, GS
   Pollock, TM
AF Adharapurapu, Raghavendra R.
   Kumar, Deepak
   Zhu, Jun
   Torbet, Christopher J.
   Was, Gary S.
   Pollock, Tresa M.
TI Chromia-Assisted Decarburization of W-Rich Ni-Based Alloys in Impure
   Helium at 1273 K (1000 degrees C)
SO METALLURGICAL AND MATERIALS TRANSACTIONS A-PHYSICAL METALLURGY AND
   MATERIALS SCIENCE
AB The microstructure and surface stability of two experimental W-rich Ni-based alloys have been studied at 1273 K (1000 A degrees C) in an impure-He environment containing only CO and CO2 as impurities. The alloy Ni-2.3Al-12Cr-12W contained 0.08 wt pct carbon in solution, whereas the second alloy Ni-2.3Al-3Mo-12Cr-12Co-12W contained M6C carbides at the same carbon level. Both alloys, which were preoxidized with similar to 2.3 mu m Cr2O3 layer, were decarburized completely within 50 hours of exposure to the helium gas mixture at 1273 K (1000 A degrees C) via the following chromia-assisted decarburization reaction: Cr2O3 (s) + 3C(alloy) (s) -> 2Cr (s) + 3CO (g). Microstructural observations, bulk carbon analysis, and microprobe measurements confirmed that the carbon in solid solution reacted with the surface chromium oxide resulting in the simultaneous loss of chromia and carbon. The Cr produced by the decomposition of the Cr2O3 diffused back into the alloy, whereas CO gas was released and detected by a gas chromatograph. Once the alloy carbon content was reduced to negligible levels, subsequent exposure led to the uninterrupted growth of Cr2O3 layer in both alloys. In the preoxidized alloys, chromia-assisted decarburization rates were slower for an alloy containing carbides compared with the alloy with carbon in solid solution only. The formation of Cr2O3 is shown to be the rate-limiting step in the chromia-assisted decarburization reaction. Exposure of as-fabricated alloys to the impure-He environment led to the formation of a thin layer of Al2O3 (< 1 mu m) between the substrate and surface Cr2O3 oxide that inhibited this decarburization process by acting as a diffusion barrier.
SN 1073-5623
PD MAY
PY 2011
VL 42A
IS 5
BP 1229
EP 1244
DI 10.1007/s11661-010-0503-0
UT WOS:000288814700011
ER

PT J
AU Hou, JS
   Guo, JT
   Yuan, C
   Zhou, LZ
AF Hou Jieshan
   Guo Jianting
   Yuan Chao
   Zhou Lanzhang
TI STUDY ON THE PRECIPITATION AND DISSOLUTION OF sigma PHASE IN A HOT
   CORROSION RESISTANCE CAST NICKLE BASE SUPERALLOY
SO ACTA METALLURGICA SINICA
AB The experimental alloy is designed and employed in high-performance industrial gas turbines as low-pressure turbine blades, working in temperature range of 750 similar to 900 degrees C. The alloy contains high levels of refractory elements in order to increase the high-temperature mechanical properties. However, this can make the alloy prone to the formation of sigma phase during service, which could deteriorate the properties further if the fraction of sigma phase exceeds the safety allowances. In this study, the formation of sigma phase during long-term thermal exposure, dissolution of the sigma phase during rejuvenation process and their influence on stress-rupture properties of a hot-corrosion resistant nickel base superalloy have been investigated. During long-term thermal exposure at 800 similar to 900 degrees C for up to 1 x 10(4) h, the sigma phase formation is mainly in dendrite cores with a few at interdendritic regions. As the aging temperature increases, the precipitation rate of sigma phase increases and the incubation time for nucleation of sigma phase decreases. From the kinetic analysis, the sigma phase form firstly in the vicinity or on the M23C6 in dendrite cores with the strong segregation of W, Cr and Co. The calculated activation energies of a formation show that the early stage is related to Co and Cr diffusions and the steady stage is related to Mo diffusion. During solid solution process at 1000 similar to 1170 degrees C the sigma phase precipitated during long-term thermal exposure dissolves to gamma matrix. As the solid solution temperature is higher, the dissolution of a phase becomes faster. Moreover, the sigma phase does not embrittle the alloy. The reheat treatment of the alloy leads to the dissolution of precipitated sigma phase and further prolongs the stress-rupture life efficiently.
SN 0412-1961
PD FEB 11
PY 2016
VL 52
IS 2
BP 168
EP 176
UT WOS:000371849600006
ER

PT J
AU Liu, L
   Yu, S
AF Liu, Li
   Yu, Sirong
TI A Comparative Study on Zn and Zn-Y Coatings on 42CrMo Steel by Pack
   Cementation Process
SO INTERNATIONAL JOURNAL OF ELECTROCHEMICAL SCIENCE
AB Zn and Zn-Y coatings on 42CrMo steel were prepared by pack cementation process at 360 degrees C, 370 degrees C, 380 degrees C, 390 degrees C and 400 degrees C for 4 h, respectively. The purpose of this work was to comparatively study the differences on the microstructure and corrosion behavior between the two coatings. The relationship between the coating thickness and the temperature followed the linear rule. The Zn coating was continuous and had a single-layer structure. The Zn-Y coating exhibited a similar structure to the Zn-Fe coating. The Zn-Fe coating was a layer of Fe-Zn intermetallic compounds with increasing Fe3Zn10 concentration. YZn5 was formed with the addition of Y. The effect of Y addition on the microstructure and corrosion behavior of the Zn coating was discussed. The thickness of the Zn-Y coating was thicker than that of the Zn coating. The activation energy for the formation of the coating decreased with the addition of Y. The concentration of Fe3Zn10 phase in the Zn-Y coating was slightly higher than that in the Zn coating, which suggested that the addition of Y promoted the formation of the Fe3Zn10 phase. The immersion test showed that the addition of Y could improve the ability of the coating to resist the penetration of Cl- and O-2.
SN 1452-3981
PD OCT
PY 2017
VL 12
IS 10
BP 9575
EP 9587
DI 10.20964/2017.10.22
UT WOS:000414422900062
ER

PT J
AU Galedari, SA
   Mahdavi, A
   Azarmi, F
   Huang, Y
   McDonald, A
AF Galedari, Sahar A.
   Mahdavi, Amirhossein
   Azarmi, Fardad
   Huang, Ying
   McDonald, Andre
TI A Comprehensive Review of Corrosion Resistance of Thermally-Sprayed and
   Thermally-Diffused Protective Coatings on Steel Structures
SO JOURNAL OF THERMAL SPRAY TECHNOLOGY
AB Protective coatings are widely utilized to promote corrosion resistance of the surfaces of steel components that are used in various industrial applications. Different surface engineering methods such as thermal spraying and thermal diffusion techniques can be used to fabricate these protective coatings. Thermal spraying processes have received significant attention due to their ability to deposit a variety of materials. Several metals such as zinc-, aluminum-, nickel, and chromium-based materials and their alloys can be deposited using thermal spraying processes to enhance the corrosion resistance and prolong the service life of steel components. On the other hand, technologies based on thermal diffusion techniques are emerging due to their unique deposition features, which alleviates the issues of cracking and delamination typical of thermal-sprayed coatings, as well as their ability to protect inaccessible and complex components such as the inner surface of long tubing and pipelines. This work is a comprehensive review on short and long-term corrosion resistance of the most effective and commonly-used coatings deposited by a variety of surface engineering techniques to protect steel structures. Moreover, the effect of the spraying process, the addition of alloying elements on the corrosion resistance of these coatings has also been reviewed in this study.
SN 1059-9630
EI 1544-1016
PD APR
PY 2019
VL 28
IS 4
BP 645
EP 677
DI 10.1007/s11666-019-00855-3
UT WOS:000466370500002
ER

PT J
AU Yang, ZG
   Weil, KS
   Paxton, DM
   Stevenson, JW
AF Yang, ZG
   Weil, KS
   Paxton, DM
   Stevenson, JW
TI Selection and evaluation of heat-resistant alloys for SOFC interconnect
   applications
SO JOURNAL OF THE ELECTROCHEMICAL SOCIETY
AB Over the past several years, advances in the design and fabrication of planar solid oxide fuel cells (SOFCs) have led to a steady reduction in the temperatures necessary for their operation. Consequently, it appears more realistic now to use low cost heat-resistant alloys for interconnect components in the SOFC stack. However, no specific criteria or inclusive study are available as a reference to help select and evaluate suitable candidates from the hundreds of available heat-resistant alloy compositions, which overall demonstrate oxidation resistance at high temperatures. In this work, composition criteria have been proposed for the preselection of heat-resistant compositions, such as Ni-, Fe-, and Co-based superalloys, Cr-based alloys, and stainless steels. The proposed criteria have been employed to establish a database of heat-resistant alloys at Pacific Northwest National Laboratory, where a systematic approach has been initiated to evaluate and modify and/or develop alloys for SOFC interconnect applications. The preselected compositions are further evaluated by referring in-house studies and reference to published data. It appears that it would be difficult for traditional alloys to fully satisfy the materials requirements for long-term operation at temperatures higher than 700degreesC. However, the applicability can be improved via surface/bulk modification and by the implementation of novel stack designs. (C) 2003 The Electrochemical Society.
SN 0013-4651
PD SEP
PY 2003
VL 150
IS 9
BP A1188
EP A1201
DI 10.1149/1.1595659
UT WOS:000184673100007
ER

PT J
AU Yu, SR
   Liu, L
AF Yu, Sirong
   Liu, Li
TI Zn-Fe and Zn-Fe-Y Cementation Coatings for Enhancing Corrosion
   Resistance of Steel
SO INTERNATIONAL JOURNAL OF ELECTROCHEMICAL SCIENCE
AB This work aims to enhace the corrosion resistance of medium carbon steel 45. Zn-Fe coatings on steel 45 were prepared at different temperatures (380 degrees C, 390 degrees C, 400 degrees C and 410 degrees C) by pack cementation process. The microstructure, formation mechanism and corrosion behavior of the Zn-Fe coatings were investigated. The Zn-Fe coating possessed a two-layered structure consisting of a thin diffusion layer and a thick outer layer. The coating thickness increased with the increase of the temperature. Zn-Fe-Y coating on steel 45 was prepared by the pack cementation process at 390 degrees C. The effect of Y addition on the microstructure and corrosion behavior of the Zn-Fe coating was studied. The structure of the Zn-Fe-Y coating was similar to that of the Zn-Fe coating. The coating thickness increased with the addition of Y. The activation energies for the formation of the Zn-Fe and the Zn-Fe-Y coatings were 82.31 kJ/ mol and 81.12 kJ/ mol, respectively. The corrosion resistance was measured by the immersion test and polarization test. The results showed that the corrosion resistance of the Zn- Fe coating firstly increased and then decreased with the increase of temperature. The Zn-Fe-Y coating had better corrosion resistance than the Zn-Fe coating.
SN 1452-3981
PD JUN
PY 2017
VL 12
IS 6
BP 4782
EP 4794
DI 10.20964/2017.06.84
UT WOS:000405200600015
ER

PT J
AU Hara, T
   Kobayashi, S
   Ueno, T
   Ueshima, N
   Oikawa, K
AF Hara, Takaaki
   Kobayashi, Shinichi
   Ueno, Tomonori
   Ueshima, Nobufumi
   Oikawa, Katsunari
TI Microstructure prediction of TMW-4M3 during heat treatment
SO COMPUTATIONAL MATERIALS SCIENCE
AB The calculation model on the basis of multi-phase-field model, coupled with the calculation of phase diagram (CALPHAD) approach and classical nucleation theory (CNT) model, was studied for the precipitation behavior of gamma' precipitates in Ni-Co base superalloy TMW-4M3 ("TMW" is a trademark of National Institute for Materials Science registered in Japan) during the heat treatment process. This alloy is precipitation strengthened by gamma', and thus the control of size and distribution of gamma' precipitates is very important for practical applications. Precipitation behavior of gamma' in TMW-4M3 is strongly influenced by heat treatment conditions. Therefore, numerical simulation is useful for finding the most appropriate manufacturing condition prior to experimental trial and error approach. Firstly, we investigated the gamma' solvus temperature and improved several thermodynamic parameters of the conventional database to obtain reasonable phase boundaries between gamma/eta (Ni3Ti) and gamma/gamma'. Based on the new thermodynamic description, the nucleation rates related to temperature histories were calculated by using the CNT with composition balance equation under subsolvus solution treatment. Finally, the multi-phase-field method coupled with the CALPHAD approach and CNT model was applied to the microstructure evolution of intragranular secondary gamma' particles. The experimental and simulated microstructures show good agreement with each other. This method might be useful for microstructure evolution prediction of gamma/gamma' dual phase during the heat-treatment. (C) 2017 Elsevier B.V. All rights reserved.
RI Oikawa, Katsunari/C-6660-2009
OI Oikawa, Katsunari/0000-0002-5269-8426
SN 0927-0256
EI 1879-0801
PD FEB 15
PY 2018
VL 143
BP 95
EP 102
DI 10.1016/j.commatsci.2017.10.042
UT WOS:000424900000011
ER

PT J
AU Juan, CC
   Hsu, CY
   Tsai, CW
   Wang, WR
   Sheu, TS
   Yeh, JW
   Chen, SK
AF Juan, Chien-Chang
   Hsu, Chin-You
   Tsai, Che-Wei
   Wang, Woei-Ren
   Sheu, Tsing-Shien
   Yeh, Jien-Wei
   Chen, Swe-Kai
TI On microstructure and mechanical performance of AlCoCrFeMo0.5Nix
   high-entropy alloys
SO INTERMETALLICS
AB A high-entropy alloy system, AlCoCrFeMo0.5Nix, was designed based on the AlCoCrCuFeNi alloy, by replacing Cu with Mo in order to improve strength and thermal stability. Ni content was monitored to see its effect on microstructure and properties. The microstructure of AlCoCrFeMo0.5Nix alloys consists of B2, FCC, and sigma phase which are all multi-element solid solutions. As nickel content increases, the constituent phases change from B2 + sigma phases at x = 0 to B2 + FCC + sigma phases at x = 2.0, reflecting Ni is an FCC stabilizer. The room temperature hardness of the present alloy system decreases from Hv 904 at x = 0 to Hv 404 at x = 2.0. AlCoCrFeMo0.5Nix alloys with x = 0, 0.5, 1.0, and 1.5 exhibit higher hot hardness level than that of Ni-based superalloys, In 718 and In 718 H. up to 1273 K. Furthermore, they possess the less negative value of softening coefficient (B-II) at high-temperature regime as compared with those of In 718, In 718 H, and T-800. This superiority can be explained with the slow diffusion rate of vacancies in the multi-element matrix. The present alloy system has great potential in high-temperature applications. (C) 2012 Elsevier Ltd. All rights reserved.
RI Tsai, Che-Wei/S-2698-2019
OI Tsai, Che-Wei/0000-0003-3072-7916
SN 0966-9795
PD JAN
PY 2013
VL 32
BP 401
EP 407
DI 10.1016/j.intermet.2012.09.008
UT WOS:000313145500054
ER

PT J
AU Qu, SS
   Li, YJ
   He, ML
   Wang, CP
   Liu, XJ
   Chen, YC
   Yang, YS
AF Qu, Shasha
   Li, Yingju
   He, Minglin
   Wang, Cuiping
   Liu, Xingju
   Chen, Yuechao
   Yang, Yuansheng
TI Microstructural evolution and compression property of a novel gamma
   '-strengthened directionally solidified CoNi-base superalloy
SO MATERIALS SCIENCE AND ENGINEERING A-STRUCTURAL MATERIALS PROPERTIES
   MICROSTRUCTURE AND PROCESSING
AB The microstructural evolution and compression property of a novel gamma'-strengthened CoNi-base superalloy have been investigated. The directionally solidified CoNi-base superalloy possesses a lower density of 9.03 g/cm(3) and a higher gamma' solvus temperature of 1166 degrees C, compared with those of the Co-Al-W-base superalloys with high level of W element. After aging at 900-1100 degrees C, the alloy displays stable gamma/gamma' two-phase microstructure with high volume fraction of the gamma' phase, and without detrimental topologically close-packed (TCP) phase. The CoNi-base superalloy shows good compression property. In the process of compression, the alloy exhibits positive temperature dependence of the 0.2% flow stress above 600 degrees C. With increasing temperature, the alloy displays a maximum of 0.2% flow stress of 607 MPa at 850 degrees C. The major deformation mechanisms of the CoNi-base alloy are pairs of a/2 < 110 > -type dislocations shearing gamma' precipitates from room temperature to 850 degrees C and unpaired dislocations bypassing the gamma' precipitates above the peak temperature of 850 degrees C. In this alloy, high content of Ni improves the gamma' solvus temperature and microstructural stability, which leads to a good compression property at high temperatures.
SN 0921-5093
EI 1873-4936
PD JUL 22
PY 2019
VL 761
AR 138034
DI 10.1016/j.msea.2019.138034
UT WOS:000477784900008
ER

PT J
AU Heck, KA
   Smith, JS
   Smith, R
AF Heck, KA
   Smith, JS
   Smith, R
TI INCONEL (R) alloy 783: An oxidation-resistant, low expansion superalloy
   for gas turbine applications
SO JOURNAL OF ENGINEERING FOR GAS TURBINES AND POWER-TRANSACTIONS OF THE
   ASME
CT 41st International Gas Turbine and Aeroengine Congress and Exhibition
CY JUN 10-13, 1996
CL BIRMINGHAM, ENGLAND
AB INCONEL(R) alloy 783 is art oxidation-resistant low coefficient of thermal expansion (low CTE) superalloy developed for gas turbine applications. Turbine efficiency can be increased through the use of low-CTE shrouds and case components that maintain tight blade tip clearances at different turbine operating temperatures. To achieve low CTE, alloys based on Ni-Fe-Co compositions require Cr content be maintained at low levels. Added Cr lowers the Curie temperature and thereby increases thermal expansion rate over a wider temperature range. The necessary lack of Cr minimizes resistance to both general oxidation and stress-accelerated grain boundary oxygen enhanced cracking (SAGBO). Increased amounts of Al in alloys strengthened by y' alone also promotes SAGBO. Alloy 783 is the culmination in the development of an alloy system with very high aluminum content that, in addition to forming y', causes beta aluminide phase precipitation in the austenitic matrix. It was discovered that this type of structure can be processed to resist both SAGBO and general oxidation, while providing low thermal expansion and useful mechanical properties up to 700 degrees C. The high Al content also reduces density to 5 percent below that of superalloys such as INCONEL alloy 718. Key aspects of the alloy development are presented, including the assessment of SAGBO resistance by evaluating elevated temperature crack growth in air The alloy, now commercially available, has been successfully fabricated and welded into gas turbine engine components.
SN 0742-4795
PD APR
PY 1998
VL 120
IS 2
BP 363
EP 369
DI 10.1115/1.2818131
UT WOS:000073498700018
ER

PT J
AU Shukla, VN
   Jayaganthan, R
   Tewari, VK
AF Shukla, V. N.
   Jayaganthan, R.
   Tewari, V. K.
TI Degradation behaviour and microstructural characterisation of
   HVOF-sprayed Cr3C2-NiCr cermet coatings in molten salt environment
SO INTERNATIONAL JOURNAL OF MATERIALS & PRODUCT TECHNOLOGY
AB The present work investigated the cyclic high temperature degradation behaviour of high velocity oxy-fuel (HVOF) sprayed Cr3C2-NiCr coating deposited on 310S stainless steel (310S). The coated as well as uncoated specimens were exposed to molten salt (Na2SO4-60%V2O5) environment at 700 degrees C under cyclic conditions. The kinetics of hot corrosion was established using thermogravimetric technique. The corrosion products were characterised using the techniques such as X-ray diffraction, FE-SEM/EDAX and X-ray mapping for elucidating the corrosion mechanisms. The Cr3C2-25%NiCr coating was found to be successful in maintaining its continuous contact with the alloy substrate during cyclic degradation under simulated laboratory condition. HVOF sprayed Cr3C2-25% NiCr coating on 310S alloy substrate is found to be very effective in reducing the corrosion rate in the aggressive environment at 700 degrees C as observed from the present work. The oxide scales for Cr3C2-25% NiCr coated specimen were found to be intact and spallation-free. The parabolic rate constant of the coated specimen was lower than that of the bare specimen. The better hot corrosion resistance imparted by Cr3C2-NiCr coatings may be attributed to the formation of oxides of chromium, nickel and spinel of nickel and chromium.
SN 0268-1900
EI 1741-5209
PY 2016
VL 53
IS 1
BP 15
EP 27
DI 10.1504/IJMPT.2016.076364
UT WOS:000376373500002
ER

PT J
AU Perepezko, JH
AF Perepezko, J. H.
TI High temperature environmental resistant Mo-Si-B based coatings
SO INTERNATIONAL JOURNAL OF REFRACTORY METALS & HARD MATERIALS
AB For high temperature applications nickel base superalloys with aluminide coatings are reaching the service limit. Alternate materials such as refractory metal silicide alloys can extend high temperature capability, but the silica surfaces require coatings for enhanced environmental resistance. We present a review of an effective strategy to achieve the environmental resistance through the use of an integrated Mo-Si-B based coating that is applied by a co-deposition of Si and B by pack cementation. During oxidation of the (Si + B)-pack alloys, the initial MoSi2 outer layer is consumed by formation of the Mo5Si3 (T-1) phase and the development of the underlying Mo5SiB2, T-2 borosilicide and/or MoB boride phase layer. The T-1 phase with B has excellent oxidation resistance and the loss of Si to the substrate is blocked by the underlying diffusion barrier (T-2). Any damage to the outer T-1 layer can be recovered from the T-2 MoB layer to yield a self-healing characteristic. The Mo-Si-B based coating on Mo based alloys exhibits robust performance up to at least 1700 degrees C not only to high temperature oxidation, but also to water vapor and corrosive deposit attack. Some of the applications are discussed for use of the coating strategy on ceramic materials.
SN 0263-4368
PD FEB
PY 2018
VL 71
BP 246
EP 254
DI 10.1016/j.ijrmhm.2017.11.033
UT WOS:000424068400034
ER

PT J
AU Huber, D
   Werner, R
   Clemens, H
   Stockinger, M
AF Huber, Daniel
   Werner, Robert
   Clemens, Helmut
   Stockinger, Martin
TI Influence of process parameter variation during thermo-mechanical
   processing of an intermetallic beta-stabilized gamma-TiAl based alloy
SO MATERIALS CHARACTERIZATION
AB The effort of weight reduction in modern aircraft engines, while improving performance and efficiency, demands novel light-weight high temperature materials to replace heavy nickel-based superalloys for low pressure turbine blades. Low density, high specific stiffness, elevated-temperature strength retention as well as good environmental resistance make gamma-TiAl based alloys a promising substitute. The requirement for high and balanced mechanical properties of low pressure turbine blades in next generation aircraft engines favors a hot working strategy. Thermo-mechanical processing, however, of gamma-TiAl based alloys is a challenging task due to a narrow "processing window". Isothermal forging, state-of-the-art process for this material class, leads to high tooling and forging costs. With this in mind, Bohler Schmiedetechnik GmbH & Co KG has developed a "near conventional" thermo-mechanical processing technology. A die temperature about 400 degrees C to 800 degrees C below billet temperature and processing under standard atmosphere as well as usage of a conventional hydraulic press with high ram speed result in a more economical process. Subsequent heat treatment strategies can be used to tailor microstructure and, therefore, mechanical properties according to customer requirements.
   This paper summarizes industrial forging trials as well as mechanical testing and shows the effect of process variations on the final components' properties. (C) 2015 Elsevier Inc. All rights reserved.
OI Clemens, Helmut/0000-0001-6473-671X; Huber, Daniel/0000-0001-9452-0733
SN 1044-5803
EI 1873-4189
PD NOV
PY 2015
VL 109
BP 116
EP 121
DI 10.1016/j.matchar.2015.09.021
UT WOS:000365365400016
ER

PT J
AU Zhang, H
   Xu, QY
AF Zhang, Hang
   Xu, Qingyan
TI Large-scale simulation of dendrite growth in directional solidification
   castings
SO PHYSICA STATUS SOLIDI B-BASIC SOLID STATE PHYSICS
