Repository: MatInfoUB/NLP-Queries

File: Co_superalloys_comp1.txt (part 5 of 20)
FN Clarivate Analytics Web of Science
   Lass, EA
   Ma, D
   Frost, M
   Stone, HJ
   Seidman, DN
   Dunand, DC
AF Coakley, James
   Lass, Eric A.
   Ma, Dong
   Frost, Matthew
   Stone, Howard J.
   Seidman, David N.
   Dunand, David C.
TI Lattice parameter misfit evolution during creep of a cobalt-based
   superalloy single crystal with cuboidal and rafted gamma-prime
   microstructures
SO ACTA MATERIALIA
AB A [h00] oriented Co-based superalloy single crystal was crept under tension at 940 degrees C/100 MPa, resulting in a P-type raft morphology with extensive particle coalescence along the [h00] loading direction. However, particle coalescence was also observed in two perpendicular directions on the (h00) plane, normal to the loading axis. Tensile creep experiments were performed with in-situ neutron diffraction at 800 degrees C/500 MPa on this initially rafted gamma' microstructure, and for comparison at (i) 900 degrees C/260 MPa, and at (ii) 750 degrees C/875 MPa, both with initially cuboidal gamma' microstructures. The alloy was shown to exhibit a positive lattice parameter misfit, and during the first hour of creep at 900 degrees C/260 MPa, the lattice parameter evolution indicated changes in phase composition associated with gamma' dissolution as the alloy achieved phase equilibrium at 900 degrees C. For all three in-situ creep measurements, there was a significant divergence of the gamma' and gamma lattice parameters as creep proceeded. The lattice parameter misfit values between the precipitates and the matrix approached their unconstrained values during creep, and were notably large compared to those of Ni-based superalloys. This is indicative of a loss of coherency at the precipitate/matrix interfaces. Such a loss of coherency at the precipitate/matrix interfaces will likely degrade certain mechanical properties such as fatigue resistance, as has been shown for the Ni-based superalloys. (C) 2017 Acta Materialia Inc. Published by Elsevier Ltd. All rights reserved.
RI Dunand, David C/B-7515-2009; Lass, Eric/AAE-9593-2019; Seidman,
   David/B-6697-2009; Ma, Dong/G-5198-2011
OI Lass, Eric/0000-0003-1428-3585; Ma, Dong/0000-0003-3154-2454; Frost,
   Matthew/0000-0001-6821-170X; Coakley, James/0000-0001-8721-0438
SN 1359-6454
EI 1873-2453
PD SEP 1
PY 2017
VL 136
BP 118
EP 125
DI 10.1016/j.actamat.2017.06.025
UT WOS:000407665300011
ER

PT J
AU Klein, L
   Virtanen, S
AF Klein, L.
   Virtanen, S.
TI Electrochemical characterisation of novel gamma/gamma '-strengthened
   Co-base superalloys
SO ELECTROCHIMICA ACTA
AB Electrochemical behaviour of a new gamma/gamma'-strengthened Co-base superalloy with the composition Co-9Al-9W-0.12B (in at%) was studied in comparison with pure Co at room temperature in 1 M Na2SO4 (pH 5.9) and 0.1 M NaOH (pH 12.8) aqueous solutions. Pure Co and the Co-base superalloy show passive behaviour in both solutions. Impedance spectra measured at the corrosion potential indicate comparable impedance values for the alloy and pure Co in neutral solution, but in alkaline solution the alloy shows a lower corrosion rate. Polarisation curves indicate a limited range of passivity for both materials in neutral solution. In alkaline solution, the alloy and pure Co show similar (albeit not identical) primary and secondary ranges of passivity, as previously described in the literature for pure Co. Furthermore, lower passive current densities are observed for the superalloy in the primary range of passivity. As the superalloy studied in this work is a promising material for high temperature applications, we moreover compared the corrosion behaviour of oxidised alloy surfaces with the bare alloy surface. For this, isothermal oxidation of the gamma/gamma'-strengthened Co-base superalloy was carried out in air at 800 degrees C and 900 degrees C for 24 h and 500 h. Compared to unoxidised Co-Al-W-B alloys and pure Co samples, the high temperature oxide scales provide orders of magnitude higher protection with good barrier properties in a potential range between -1 and +2V (vs. Ag/AgCl). In general, longer oxidation times and a higher oxidation temperature result in the formation of more protective oxide layers. The protective effect of the high temperature oxide layers is discussed in view of their thickness and chemical composition. (C) 2012 Elsevier Ltd. All rights reserved.
RI Virtanen, Sannakaisa/N-3699-2015
OI Virtanen, Sannakaisa/0000-0002-7179-7593
SN 0013-4686
PD AUG 1
PY 2012
VL 76
BP 275
EP 281
DI 10.1016/j.electacta.2012.05.016
UT WOS:000306621200036
ER

PT J
AU Caldwell, EC
   Fela, FJ
   Fuchs, GE
AF Caldwell, EC
   Fela, FJ
   Fuchs, GE
TI The segregation of elements in high-refractory-content single-crystal
   nickel-based superalloys
SO JOM
AB Nickel-based superalloys are complex alloys that contain ten to 15 elements that are widely used in industries where high-temperature strength and corrosion resistance are required. Alloy additions commonly include Cr, Co, W, Ta, Al, P, Re, Mo, and, in some alloys, Ru. Each of these additions can affect the as-cast microstructure due to differences in elemental segregation. A better understanding of the effects of typical additions to nickel-based superalloys on the segregation of the elements in the alloy can help identify potential improvements in the processing of current alloys and the development of new alloys. Therefore, the effects of several common alloying additions on solidification segregation and defects were evaluated. In general, an increase in the degree of elemental segregation was observed with increases in each of the elements listed except cobalt and molybdenum. Increased levels of cobalt and molybdenum resulted in reductions in the segregation of most of the elements in the alloy.
SN 1047-4838
EI 1543-1851
PD SEP
PY 2004
VL 56
IS 9
BP 44
EP 48
DI 10.1007/s11837-004-0200-9
UT WOS:000223958100009
ER

PT J
AU Nyshadham, C
   Oses, C
   Hansen, JE
   Takeuchi, I
   Curtarolo, S
   Hart, GLW
AF Nyshadham, Chandramouli
   Oses, Corey
   Hansen, Jacob E.
   Takeuchi, Ichiro
   Curtarolo, Stefano
   Hart, Gus L. W.
TI A computational high-throughput search for new ternary superalloys
SO ACTA MATERIALIA
AB In 2006, a novel cobalt-based superalloy was discovered [1] with mechanical properties better than some conventional nickel-based superalloys. As with conventional superalloys, its high performance arises from the precipitate-hardening effect of a coherent L1(2) phase, which is in two-phase equilibrium with the fcc matrix. Inspired by this unexpected discovery of an L1(2) ternary phase, we performed a first principles search through 2224 ternary metallic systems for analogous precipitate-hardening phases of the form X-3[A(0.5),B-0.5], where X = Ni, Co, or Fe, and [A,B] = Li, Be, Mg, Al, Si, Ca, Sc, Ti, V, Cr, Mn, Fe, Co, Ni, Cu, Zn Ga, Sr, Y, Zr, Nb, Mo, Tc, Ru, Rh, Pd, Ag, Cd, In, Sn, Sb, Hf, Ta, W, Re, Os, Ir, Pt, Au, Hg, or Tl. We found 102 systems that have a smaller decomposition energy and a lower formation enthalpy than the Co-3(Al, W) superalloy. They have a stable two-phase equilibrium with the host matrix within the concentration range 0 < x < 1 (X-3[A(x),B1-x]) and have a relative lattice mismatch with the host matrix of less than or equal to 5%. These new candidates, narrowed from 2224 systems, suggest possible experimental exploration for identifying new superalloys. Of these 102 systems, 37 are new; they have no reported phase diagrams in standard databases. Based on cost, experimental difficulty, and toxicity, we limit these 37 to a shorter list of six promising candidates of immediate interest. Our calculations are consistent with current experimental literature where data exists. (C) 2016 Acta Materialia Inc. Published by Elsevier Ltd. All rights reserved.
SN 1359-6454
EI 1873-2453
PD JAN 1
PY 2017
VL 122
BP 438
EP 447
DI 10.1016/j.actamat.2016.09.017
UT WOS:000389556300042
ER

PT J
AU Weiser, M
   Reichmann, A
   Albu, M
   Virtanen, S
   Poelt, P
AF Weiser, Martin
   Reichmann, Angelika
   Albu, Mihaela
   Virtanen, Sannakaisa
   Poelt, Peter
TI In Situ Investigation of the Oxidation of Cobalt-Base Superalloys in the
   Environmental Scanning Electron Microscope
SO ADVANCED ENGINEERING MATERIALS
AB Since their discovery in 2006, cobalt-base superalloys have aroused increasing interest as potential materials for various high-temperature applications. One of the still unsolved problems is their resistance to oxidation. In the present study, the very first stages of the oxidation process of a Co-9Al-9W alloy were investigated. To this aim, the progress of the oxidation process was continuously observed at high magnification in an environmental scanning electron microscope (ESEM). Oxidation starts not necessarily at the grain boundaries, and both the onset temperature and the oxidation rate depend on the crystallographic orientation of the crystallites.
RI Virtanen, Sannakaisa/N-3699-2015
OI Virtanen, Sannakaisa/0000-0002-7179-7593; Weiser,
   Martin/0000-0002-9448-5787
SN 1438-1656
EI 1527-2648
PD AUG
PY 2015
VL 17
IS 8
BP 1158
EP 1167
DI 10.1002/adem.201500146
UT WOS:000359425300010
ER

PT J
AU Zhang, Y
   Fu, HD
   Zhou, XZ
   Zhang, YH
   Xie, JX
AF Zhang, Yi
   Fu, Huadong
   Zhou, Xiaozhou
   Zhang, Yuheng
   Xie, Jianxin
TI Effects of aluminum and molybdenum content on the microstructure and
   properties of multi-component gamma '-strengthened cobalt-base
   superalloys
SO MATERIALS SCIENCE AND ENGINEERING A-STRUCTURAL MATERIALS PROPERTIES
   MICROSTRUCTURE AND PROCESSING
AB Five novel Co-30N1-(6 + x)Al-(3-y)W-yMo-1Ta-3.5Ti-12Cr-0.1Hf-0.025 C (x = 0, y = 0, 1, and x = 2, y = 0, 1, 2 at%) multi-component polycrystalline gamma'-strengthened Co-base superalloys are designed to investigate the effects of Al and Mo content on the microstructure and properties in this study. Based on the 6Al3W alloy, the addition of 2 at% Al has the effects of increasing the gamma' solvus temperature, reducing the density, increasing the gamma' volume fraction and coarsening rate, reducing the Vickers hardness but increasing the yield strength at 750 degrees C. The replacement of 1 at% W by 1 at% Mo remarkably reduced the density with a negligible effect on the gamma' coarsening rate; Meanwhile, this slightly reduced the gamma' solvus temperature and volume fraction causing a slight decrease of Vickers hardness and yield strength at 750 degrees C. The experimental alloys all show relatively low density, large processing window, good microstructure stability at 750 degrees C and mechanical properties, especially for 6Al2W1Mo alloy which has density of 8.69 g cm(-3), processing window of 247 degrees C, room-temperature Vickers hardness of 5.1 GPa, stable microstructure without detrimental phase after a heat treatment of 900 degrees C @8 h + 750 degrees C @1000 h. These results may provide guidance for the development of the novel wrought Co-base superalloys with high performance and low density.
SN 0921-5093
EI 1873-4936
PD NOV 8
PY 2018
VL 737
BP 265
EP 273
DI 10.1016/j.msea.2018.09.058
UT WOS:000448493600031
ER

PT J
AU Yu, H
   Ukai, S
   Oono, N
AF Yu, Hao
   Ukai, Shigeharu
   Oono, Naoko
TI Tensile properties of Co-based oxide dispersion strengthened superalloys
SO JOURNAL OF ALLOYS AND COMPOUNDS
AB Tensile properties of a novel Co-20Cr-5Al-2.4Hf-1.5Y(2)O(3) (wt%) oxide dispersion strengthened (ODS) superalloy were studied through a comparing investigation with Co-20Cr-5Al (wt%) alloy. Both the Co-based alloys (with and without oxide particles) were fabricated by mechanical alloying (MA), spark plasma sintering (SPS), hot rolling and the final annealing at 1200 degrees C. Due to the ultrafine grains of 500 nm in the ODS superalloy and 1.2 mu m in the ODS free alloy, the metastable fcc structure predominates at room temperature. Tensile testing was conducted at room temperature and 1000 degrees C. Strain-induced twinning deformation was evidenced by transmission electron microscopy and was found to significantly enhance the ultimate tensile strength (UTS) of the two alloys at room temperature. The Co-based ODS superalloy exhibits a superior tensile strength of 2.85 GPa at room temperature, which is associated with the distribution of twins and fine Y-Hf oxides. At 1000 degrees C, since the ultrafine grain size in the ODS superalloys, an easy grain boundary deformation occurred and resulted in a significant reduction in the UTS value. (C) 2017 Elsevier B.V. All rights reserved.
RI Oono, Naoko H/K-4309-2017; YU, Hao/H-7228-2018
SN 0925-8388
EI 1873-4669
PD AUG 15
PY 2017
VL 714
BP 715
EP 724
DI 10.1016/j.jallcom.2017.04.276
UT WOS:000402208500086
ER

PT J
AU Ren, WP
   Xiao, CB
   Li, Q
   Song, JX
   He, LM
   Cao, CX
AF Ren, Weipeng
   Xiao, Chengbo
   Li, Qing
   Song, Jinxia
   He, Limin
   Cao, Chunxiao
TI Microstructure evolution of cobalt aluminide coating on nickel-based
   superalloys during exposure at 1050 degrees C
SO VACUUM
AB Cobalt aluminide coating was deposited onto two directionally solidified Ni-based superalloys (DZ 466 and DS GTD111) by low-pressure chemical vapor deposition. Interdiffusion behaviors of the two coating/superalloy systems were examined during long-term thermal exposure at 1050 degrees C. It was observed that the inward diffusion of Al and Co from the coating to the substrate and the outward diffusion of Ni and refractory elements such as W, Ta and Cr etc. from the substrate occurred during annealing. This phenomenon induced the degradation of coating matrix and several precipitations of chromium containing phases. Degradation rate and precipitate categories are of great differences for the two studied superalloys. The initial precipitates presented in the coating system had a morphological heredity-effect (MHE) to the final Upsilon phase microstructure. Mechanism referred to elements distribution was discussed. (C) 2014 Elsevier Ltd. All rights reserved.
SN 0042-207X
PD AUG
PY 2014
VL 106
BP 39
EP 45
DI 10.1016/j.vacuum.2014.03.013
UT WOS:000337209800008
ER

PT J
AU Xu, YT
   Xia, TD
   Zhao, WJ
   Wang, XJ
AF Xu Yangtao
   Xia Tiandong
   Zhao Wenjun
   Wang Xiaojun
TI Effect of Alloying Elements on Friction and Wear Performance of Novel
   Co-Al-W Superalloys
SO RARE METAL MATERIALS AND ENGINEERING
AB Novel Co-Al-W superalloy is a novel Co-base superalloy, with the precipitation strengthening by a ternary compound gamma'-Co-3(Al,W) phase on gamma-Co matrix. The effect of alloying element Mo, Nb, Ta and Ti on friction and wear performance of Co-Al-W superalloys at room temperature was studied by THT07-135 type friction and wear tester and SEM, and cobalt-based Stellite 6 alloy was employed for comparison. Results show that the friction coefficient of 9.8W superalloy is smaller than that of cobalt-based Stellite 6. Alloying elements Mo, Nb and Ti can moderately reduce wear mass loss and friction coefficient of 9.8W superalloy, and improve the wear resistance. The Mo, Ti and Nb elements can clearly improve the wear resistance of 9.8W superalloy while the effect of Ta element is not obvious. The wear mechanism of Co-Al-W superalloy is mainly oxidation and abrasive wear, while that of Stellite 6 alloy mainly is delamination and abrasive wear.
SN 1002-185X
PD JAN
PY 2013
VL 42
IS 1
BP 75
EP 79
UT WOS:000314741900015
ER

PT J
AU Veksler, YG
   Mal'tseva, LA
   Pastukhov, MV
AF Veksler, Yu. G.
   Mal'tseva, L. A.
   Pastukhov, M. V.
TI Investigation of Nickel- and Cobalt-Based Superalloys with Protective
   Coatings
SO RUSSIAN METALLURGY
AB The structure and composition of the surface layers of MAR-M247 and MAR-M509 superalloys are studied after the formation of protective coatings by gas-circulation aluminizing and a high-energy ion- plasma technology.
SN 0036-0295
EI 1555-6255
PD MAR
PY 2015
IS 3
BP 244
EP 249
DI 10.1134/S003602951503012X
UT WOS:000443399400011
ER

PT J
AU Wang, CP
   Yan, LH
   Han, JJ
   Xu, WW
   Deng, B
   Liu, XJ
AF Wang, Cuiping
   Yan, Lihui
   Han, Jiajia
   Xu, Weiwei
   Deng, Bin
   Liu, Xingjun
TI Effects of alloying elements on the structural, elastic and
   thermodynamic properties of Co3Ta compounds from first-principles
   calculations
SO JOURNAL OF ALLOYS AND COMPOUNDS
AB In this work, we investigated the effects of alloying elements X (X = Al, Ti, V, Nb, Mo and W) on the structural stability, elastic, electronic and thermodynamic properties of Co3Ta compounds using the density functional theory (DFT) calculations. The investigations of atomic structure reveal that all of the alloying elements prefer to occupy Co sites rather than Ta sites in both the L1(2) and D0(19) structures, by which Mo is found to play the most effective role in the structural stabilization for gamma' phase. Both bulk moduli and shear moduli of Co3Ta compounds are reduced by the additions of alloying elements, except that the shear moduli are slightly increased by alloying Mo and W. By using the quasi-harmonic Debye model, the thermodynamic properties, including thermal expansion coefficients, heat capacity and bulk modulus, are predicted as a function of temperature for these compounds. The results from this work provide fundamental information for the further development of Co-Ta-based superalloys. (C) 2017 Published by Elsevier B.V.
RI Han, Jiajia/I-3678-2019
OI Han, Jiajia/0000-0002-2642-0252
SN 0925-8388
EI 1873-4669
PD DEC 5
PY 2017
VL 726
BP 490
EP 497
DI 10.1016/j.jallcom.2017.07.067
UT WOS:000412606000061
ER

PT J
AU Shi, QY
   Ding, XF
   Wang, ML
   Zheng, YR
   He, JP
   Tin, S
   Feng, Q
AF Shi, Qianying
   Ding, Xianfei
   Wang, Meiling
   Zheng, Yunrong
   He, Jianping
   Tin, Sammy
   Feng, Qiang
TI Co Effect on As-cast and Heat-Treated Microstructures in Ru-Containing
   Single-Crystal Superalloys
SO METALLURGICAL AND MATERIALS TRANSACTIONS A-PHYSICAL METALLURGY AND
   MATERIALS SCIENCE
CT International Workshop on Materials Design Process: Thermodynamics,
   Kinetics and Microstructure Control (TKM)
CY JUN 03-04, 2013
CL Getafe, SPAIN
AB The effect of Co on the as-cast and heat-treated microstructures was investigated in two experimental Ni-based single-crystal superalloys containing low levels of Re and Ru. The experimental results indicated that increasing the Co content from 7.9 to 15.8 wt pct decreased the volume fraction of (gamma + gamma') eutectic and the solidification segregation ratio of W. High levels of Co additions were also found to decrease the solvus temperatures of the gamma' phase and (gamma + gamma') eutectic as well as the solidus temperature. During the long-term thermal exposure at 1373 K (1100 A degrees C), no TCP phases precipitated in either alloy. However, the coarsening and coalescence of gamma' precipitates in the alloy containing 15.8 wt pct Co was slower than that in the other alloy with 7.9 wt pct Co. In the current study, high levels of Co additions decreased the equilibrium volume fraction of gamma' phase, leading to a change in the partitioning ratios of TCP-forming elements Cr, Mo, Re, and W between the gamma and gamma' phases. This change resulted in a lower degree of elemental supersaturation in the gamma matrix and improved the phase stability of the gamma/gamma' microstructure. These experimental results were then compared with those obtained from multi-component thermodynamic calculations, and good agreement was observed.
SN 1073-5623
EI 1543-1940
PD APR
PY 2014
VL 45A
IS 4
BP 1833
EP 1843
DI 10.1007/s11661-013-2147-3
UT WOS:000333525200022
ER

PT J
AU Titus, MS
   Eggeler, YM
   Suzuki, A
   Pollock, TM
AF Titus, Michael S.
   Eggeler, Yolita M.
   Suzuki, Akane
   Pollock, Tresa M.
TI Creep-induced planar defects in L1(2)-containing Co- and CoNi-base
   single-crystal superalloys
SO ACTA MATERIALIA
AB Precipitate shearing mechanisms during single-crystal tensile creep of L1(2)-containing Co- and CoNi-base alloys have been investigated. Interrupted creep tests were conducted at 900 degrees C under vacuum at constant load, and stresses varied between 275 and 345 MPa. Transmission electron microscopy diffraction contrast analysis revealed superlattice intrinsic and extrinsic stacking faults in the gamma' precipitates in the Co-base alloys. However, in alloys containing significant additions of nickel (CoNi-base alloys), antiphase boundaries formed by shearing of a/2 < 110 > dislocations on octahedral planes. The shearing mechanisms in the Co- and CoNi-base gamma' phase are compared to commercial Ni-base alloys, and the relative fault energies inferred from these observations are discussed. (C) 2014 Acta Materialia Inc. Published by Elsevier Ltd. All rights reserved.
SN 1359-6454
EI 1873-2453
PD JAN 1
PY 2015
VL 82
BP 530
EP 539
DI 10.1016/j.actamat.2014.08.033
UT WOS:000347017800049
ER

PT J
AU Klein, L
   Killian, MS
   Virtanen, S
AF Klein, L.
   Killian, M. S.
   Virtanen, S.
TI The effect of nickel and silicon addition on some oxidation properties
   of novel Co-based, high temperature alloys
SO CORROSION SCIENCE
AB Isothermal oxidation was carried out on gamma'-strengthened Co-Al-W-B-Ni and Co-Al-W-B-Si superalloys at 800, 900, and 1000 degrees C. Ni-addition to Co-Al-W-B alloys leads to an absence of B within the inner oxide layer and at the grain boundaries, as indicated by ToF-SIMS. As a result, also inner Al2O3-formation is inhibited, which leads to inferior oxidation properties compared to Ni-free alloys. In contrast, Si-addition enhances formation of protective Al2O3 at 900 and 1000 degrees C due to enhanced selective Al-oxidation. Si-containing phases at the oxide/alloy interface, at the grain boundaries, and within precipitates are of subordinate importance but may further improve oxidation resistance. (C) 2012 Elsevier Ltd. All rights reserved.
RI Virtanen, Sannakaisa/N-3699-2015
OI Virtanen, Sannakaisa/0000-0002-7179-7593; Killian,
   Manuela/0000-0003-0892-4614
SN 0010-938X
PD APR
PY 2013
VL 69
BP 43
EP 49
DI 10.1016/j.corsci.2012.09.046
UT WOS:000316237700006
ER

PT J
AU Kimmerl, ACL
   Malkowski, TF
   Griffiths, S
   Hertweck, B
   Steigerwald, TG
   Freund, LP
   Neumeier, S
   Goken, M
   Speck, JS
   Schluecker, E
AF Kimmerl, A-C L.
   Malkowski, Thomas F.
   Griffiths, Steven
   Hertweck, Benjamin
   Steigerwald, Thomas G.
   Freund, Lisa P.
   Neumeier, Steffen
   Goeken, Mathias
   Speck, James S.
   Schluecker, Eberhard
TI High-temperature corrosion of Inconel (R) Alloy 718, Haynes (R) 282 (R)
   Alloy and CoWAlloy1&2 in supercritical ammonia/ammonium chloride solutio
SO JOURNAL OF CRYSTAL GROWTH
AB Corrosion of process equipment during ammonothermal synthesis at high temperature and pressure is still one of the big limitations of this process because of reduced crystal quality and safety issues. In this paper we present preliminary ammonothermal corrosion experiments with two Ni-base superalloys (Inconel (R) Alloy 718 and Haynes (R) 282 (R) Alloy) and two newly developed Co-base superalloys (CoWAlloy1&2) in a supercritical NH3/NH4Cl-solution (24 h/550 degrees C/105 MPa). After the experiment, the samples were analyzed by their mass change per initial surface area (specific weight change). Additionally, the morphological and elemental changes of the corrosion layers were evaluated. None of the investigated alloys developed a passivation layer and the corrosion layers were very fragile. In agreement with previous studies, the Ni-base alloys showed intergranular attack with severe general corrosive degeneration. Despite their high potential for high-pressure at high-temperature applications and in contrast to a ternary Co-Al-W-alloy, the investigated multinary Co-base alloys were strongly attacked, too. However, CoWAlloy2 presented the lowest specific weight change of the investigated alloys. Thus, it shows the best potential for application in acidic environment of the investigated alloys. Additionally, CoWAlloy2 proved good stability in a supercritical NH3/Na-solution (24 h/550 degrees C/93 MPa).
RI Neumeier, Steffen/F-7092-2017
OI Neumeier, Steffen/0000-0001-7853-0368
SN 0022-0248
EI 1873-5002
PD SEP 15
PY 2018
VL 498
BP 289
EP 300
DI 10.1016/j.jcrysgro.2018.06.018
UT WOS:000440977600041
ER

PT J
AU Du, JP
   Wang, CY
   Yu, T
AF Du Jun-Ping
   Wang Chong-Yu
   Yu Tao
TI The ternary Ni-Al-Co embedded-atom-method potential for gamma/gamma '
   Ni-based single-crystal superalloys: Construction and application
SO CHINESE PHYSICS B
AB An Ni-Al-Co system embedded-atom-method potential is constructed for the gamma(Ni)/gamma' (Ni3Al) superalloy based on experiments and first-principles calculations. The stacking fault energies (SFEs) of the Ni(Co, Al) random solid solutions are calculated as a function of the concentrations of Co and Al. The calculated SFEs decrease with increasing concentrations of Co and Al, which is consistent with the experimental results. The embedding energy term in the present potential has an important influence on the SFEs of the random solid solutions. The cross-slip processes of a screw dislocation in homogenous Ni(Co) solid solutions are simulated using the present potential and the nudged elastic band method. The cross-slip activation energies increase with increasing Co concentration, which implies that the creep resistance of gamma(Ni) may be improved by the addition of Co.
OI Du, Jun-Ping/0000-0003-4585-1573
SN 1674-1056
EI 1741-4199
PD MAR
PY 2014
VL 23
IS 3
AR 033401
DI 10.1088/1674-1056/23/3/033401
UT WOS:000335646100028
ER

PT J
AU Feng, L
   Lv, D
   Rhein, RK
   Goiri, JG
   Titus, MS
   Van der Ven, A
   Pollock, TM
   Wang, Y
AF Feng, L.
   Lv, D.
   Rhein, R. K.
   Goiri, J. G.
   Titus, M. S.
   Van der Ven, A.
   Pollock, T. M.
   Wang, Y.
TI Shearing of gamma ' particles in Co-base and Co-Ni-base superalloys
SO ACTA MATERIALIA
AB Shearing mechanisms of the primary strengthening phase in cobalt-base and cobalt-nickel-base super-alloys, gamma' (L1(2)), are investigated at the elementary defect level by using a combination of generalized-stacking-fault energy (GSF) calculations and phase field simulations. The GSF energy surfaces of the gamma and gamma' phases, as determined from available experimental data and ab initio calculations, are used in the phase field simulations. Sophisticated deformation pathways leading to various planar defects including antiphase boundaries (APB), remnant superlattice intrinsic stacking faults (SISF), APB-SISF-APB ribbons and SISF islands are predicted as a function of alloy composition and particle shapes. The predicted stacking fault configurations for both alloys are consistent with recent transmission electron microscopy observations. Effects of dislocation line tension difference in gamma and gamma' phases and planar defect energy variation due to segregation at the planar defects are discussed. The detailed dislocation core structures, effects of dislocation line tension differences on deformation mechanisms, and unique deformation mechanisms uncovered, which include stacking fault ribbon shearing, antiphase boundary shearing, and mixed modes, could be used to improve constitutive microstructure-property relationships in advanced crystal plasticity modeling and to assist in alloy design. (C) 2018 Acta Materialia Inc. Published by Elsevier Ltd. All rights reserved.
RI Wang, Yunzhi/B-2557-2010
SN 1359-6454
EI 1873-2453
PD DEC
PY 2018
VL 161
BP 99
EP 109
DI 10.1016/j.actamat.2018.09.013
UT WOS:000449134100010
ER

PT J
AU Zeytin, HK
   Tekin, A
AF Zeytin, HK
   Tekin, A
TI SEM and TEM investigations on a Cr-Ni-Co superalloy
SO HIGH TEMPERATURE MATERIALS AND PROCESSES
AB Chromium (Cr)- nickel (Ni) - cobalt (Co)-based superalloys are used in structural parts of steel annealing furnaces. This application requires the alloy to be modified by silicon (Si) to enhance the service life. This investigation firstly attempts to identify the microstructural changes that occur following silicon modification of the Cr-Ni-Co superalloy in as cast and heat treated conditions and then goes on to study the structure-high temperature properties correlations.
SN 0334-6455
PD MAR
PY 2000
VL 19
IS 2
BP 135
EP 140
UT WOS:000086243900008
ER

PT J
AU Jackson, RW
   Titus, MS
   Begley, MR
   Pollock, TM
AF Jackson, R. Wesley
   Titus, Michael S.
   Begley, Matthew R.
   Pollock, Tresa M.
TI Thermal expansion behavior of new Co-based alloys and implications for
   coatings
SO SURFACE & COATINGS TECHNOLOGY
AB The thermal expansion behavior of five gamma'-(L1(2)) containing Co-based superalloys was measured using push-rod dilatometry. These results were analyzed to determine the mean coefficient of thermal expansion (CTE), the instantaneous CTE, and gamma'-solvus temperature of the alloys. The CTE was found to depend strongly on the gamma'-solvus temperature.
   In turbine applications, these alloys will be part of a multilayer system that generates thermal stresses due to the CTE mismatch between the components. To investigate this phenomenon, the CTE data was incorporated into a thermo-mechanical model to calculate the energy release rate (ERR) for the delamination of coatings from these alloys. The ERR of a thermally grown oxide (TGO) formed on the bare and bond coated Co-based alloys was determined as a function of superalloy and bond coat CTE. The ERR of a thermal barrier coating (TBC) was evaluated as a function of temperature, superalloy LIE, and coating thickness. The ERR was found to be about 1.5 x greater in Co-based superalloys compared to Ni-based superalloys cooled from T = 1100 degrees C to ambient. Strategies for reducing the driving force for delamination are discussed. (C) 2016 Elsevier B.V. All rights reserved.
OI Jackson, R. Wesley/0000-0002-6103-5122
SN 0257-8972
PD MAR 15
PY 2016
VL 289
BP 61
EP 68
DI 10.1016/j.surfcoat.2015.12.083
UT WOS:000372761700008
ER

PT B
AU Zhou, PJ
   Zhai, DR
   Guo, YH
   Yu, JJ
   Sun, XF
   Guan, HR
   Hu, ZQ
AF Zhou, Pengjie
   Zhai, Dingrong
   Guo, Yuhang
   Yu, Jinjiang
   Sun, Xiaofeng
   Guan, Hengrong
   Hu, Zhuangqi
GP TMS
TI THE ROLE OF Ti ON REDUCING THE MISFIT OF A Co-Al-W ALLOY
SO TMS 2014 SUPPLEMENTAL PROCEEDINGS
CT 143rd TMS Annual Meeting & Exhibition
CY FEB 16-20, 2014
CL San Diego, CA
AB The role of Ti on a new Co-based gamma/gamma' two phase superalloy was investigated. Scanning Electron Microscopy(SEM), X-ray Diffraction(XRD) were employed to study the microstructure of alloys with various Ti contents. The volume of gamma' rise steadily with the increase of Ti content, and the morphology switched from fine rod-like to regular cubical when the Ti concentration is over 6%. The addition of Ti reduced the misfit between gamma/gamma' phase, the misfit of the alloy with 8% Ti was only 0.15%. The room temperature hardness was improved with the increase of Ti content, which peaked when the Ti content is 8%, then dropped. The results indicated that Ti is an key element in the alloying development of Co-Al-W based superalloys.
BN 978-1-118-88985-5; 978-1-118-88972-5
PY 2014
BP 667
EP 672
UT WOS:000354941300080
ER

PT J
AU Bocchini, PJ
   Sudbrack, CK
   Noebe, RD
   Dunand, DC
   Seidman, DN
AF Bocchini, Peter J.
   Sudbrack, Chantal K.
   Noebe, Ronald D.
   Dunand, David C.
   Seidman, David N.
TI Effects of titanium substitutions for aluminum and tungsten in
   Co-10Ni-9Al-9W (at%) superalloys
SO MATERIALS SCIENCE AND ENGINEERING A-STRUCTURAL MATERIALS PROPERTIES
   MICROSTRUCTURE AND PROCESSING
AB Polycrystalline Co-10Ni-(9 - x)Al-(9 - x)W-2xTi at% (x = 0, 1, 2, 3, 4) alloys with gamma(f.c.c.) plus gamma'(L1(2)) microstructures are investigated, where the gamma'(L1(2))-formers Al and W are replaced with Ti. Upon aging, the initially cuboidal gamma'(L1(2))-precipitates grow and develop a rounded morphology. After 256 h of aging at 1000 degrees C, the precipitates in the 6 and 8 at% Ti alloys coalesce and develop an irregular, elongated morphology. After 1000 h of aging, replacement of W and Al with Ti increases both the mean radius, < R >, and volume fraction, phi, of the gamma'(L1(2))-phase from < R > = 463 nm and phi = 8% for 2 at% Ti to < R > = 722 nm and phi = 52% for 8 at% Ti. Composition measurements of the gamma(f.c.c.)-matrix and gamma'(L1(2))-precipitates demonstrate that Ti substitutes for W and Al in the gamma'(L1(2))-precipitates, increases the partitioning of W to gamma'(L1(2)), and changes the partitioning behavior of Al from a mild gamma'(L1(2))-former to a mild gamma(f.c.c.)-former. The grain boundaries in the aged alloys exhibit W-rich precipitates, most likely mu(Co7W6)-type, which do not destabilize the gamma(f.c.c.) plus gamma'(L1(2)) microstructure within the grains. Four important benefits accrue from replacing W and Al with Ti: (i) the alloys' mass density decrease; (ii) the gamma'(L1(2))-solvus temperature increases; (iii) the gamma'(L1(2)) volume fraction formed during aging at 1273 K (1000 degrees C) increases; and (iv) the 0.2% offset flow stress increases.
RI Dunand, David C/B-7515-2009; Seidman, David/B-6697-2009
SN 0921-5093
EI 1873-4936
PD SEP 29
PY 2017
VL 705
BP 122
EP 132
DI 10.1016/j.msea.2017.08.034
UT WOS:000413135700016
ER

PT J
AU MacKay, RA
   Gabb, TP
   Garg, A
   Rogers, RB
   Nathal, MV
AF MacKay, R. A.
   Gabb, T. P.
   Garg, A.
   Rogers, R. B.
   Nathal, M. V.
TI Influence of composition on microstructural parameters of single crystal
   nickel-base superalloys
SO MATERIALS CHARACTERIZATION
AB Fourteen nickel-base superalloy single crystals containing a range of chromium (Cr), cobalt (Co), molybdenum (Mo), and rhenium (Re) levels, and fixed amounts of aluminum (Al) and tantalum (Ta), were examined to determine the effect of bulk composition on basic microstructural parameters, including gamma' solvus, gamma' volume fraction, topologically close-packed (TCP) phases, gamma and gamma' phase chemistries, and gamma-gamma' lattice mismatch. Regression models describing the influence of bulk alloy composition on each of the microstructural parameters were developed and compared to predictions by a commercially-available software tool that used computational thermodynamics Co produced the largest change in gamma' solvus over the wide compositional range explored and Mo produced the biggest effect on the gamma lattice parameter over its range, although Re had a very potent influence on all naicrostructural parameters investigated. Changing the Cr, Co, Mo, and Re contents in the bulk alloy had an impact on their concentrations in they gamma matrix and to a smaller extent in the gamma' phase. The software tool under-predicted gamma' solvus temperatures and gamma' volume fractions, and over-predicted TCP phase volume fractions at 982 degrees C. However, the statistical regression models provided excellent estimations of the microstructural parameters and demonstrated the usefulness of such fummlas. (C) 2012 Elsevier Inc. All rights reserved.
SN 1044-5803
EI 1873-4189
PD AUG
PY 2012
VL 70
BP 83
EP 100
DI 10.1016/j.matchar.2012.05.001
UT WOS:000306766000013
ER

PT J
AU Zhou, CY
   Guo, CP
   Li, CR
   Du, ZM
AF Zhou, Chenyang
   Guo, Cuiping
   Li, Changrong
   Du, Zhenmin
TI Investigation on the intermetallic compound Co3Ta and high-temperature
   phase equilibria in the Co-Ni-Ta system
SO INTERMETALLICS
AB The crystal structure of Co3Ta was identified to be of the BaPb3 type having hexagonal R (3) over barm symmetry and Pearson symbol hR36 on the basis of X-ray diffraction data. The solidification process of the as-cast Co-Ni-Ta alloys and phase equilibria at 1473 K of the annealed Co-Ni-Ta alloys were studied by using scanning electron microscopy (SEM) with energy dispersive X-ray spectroscopy (EDX), X-ray diffraction (XRD) and differential thermal analysis (DTA) techniques. The liquidus surface projection and isothermal section at 1473 K of the Co-Ni-Ta system were first established. The liquidus surface projection consisted of 11 primary solidification regions and 9 ternary invariant reactions, and the isothermal section at 1473 K was made up of 8 three-phase regions and 17 two-phase regions. The addition of nickel can stabilize Co3Ta such that the peritectic temperature is at least 1594 K in the Co-Ni-Ta system, which is higher than the peritectoid one at 1306 K in the Co-Ta system. The present experimental results could be used as guidance to cobalt-based superalloys and offer potential candidates for cobalt/nickel intermetallic compounds.
SN 0966-9795
EI 1879-0216
PD MAY
PY 2019
VL 108
BP 1
EP 18
DI 10.1016/j.intermet.2019.02.002
UT WOS:000463125900001
ER

PT B
AU Corona, L
   Conrath, E
   Berthod, P
   Ritouet, M
AF Corona, Laura
   Conrath, Elodie
   Berthod, Patrice
   Ritouet, Melissa
GP Destech Publicat Inc
TI Dependence on the Base Element, the Carbide-Former Element and of the
   Carbide'S Density of the High Temperature Creep Behavior of
   MC-Containing Superalloys
SO 2016 INTERNATIONAL CONFERENCE ON SUSTAINABLE ENERGY, ENVIRONMENT AND
   INFORMATION ENGINEERING (SEEIE 2016)
CT International Conference on Sustainable Energy, Environment and
   Information Engineering (SEEIE)
CY MAR 20-21, 2016
CL Bangkok,, THAILAND
AB The carbides reinforcing cast superalloys are the most often chromium carbides or tantalum carbides (TaC), the second ones being preferred for very high temperature. In this work, three chromium-rich alloys based on Fe, Ni and Co, containing either TaC carbides in unusually high quantity, or unusual HfC carbides were cast and subjected to 3-points bending tests at 1200 degrees C under constant load in order to specify and compare their creep behavior under 20 MPa. The best alloy in this field appeared to be the cobalt-based one reinforced with interdendritic eutectic HfC carbides. After comparison with a Co-25Cr-0.5C-7.5Ta alloy, known for its high strength at 1200 degrees C, this alloy confirmed its great interest for uses at elevated temperature under flexural or tensile stress.
BN 978-1-60595-337-3
PY 2016
BP 442
EP 446
UT WOS:000389903900081
ER

PT J
AU Shirzadi, AA
   Wallach, ER
AF Shirzadi, AA
   Wallach, ER
TI New method to diffusion bond superalloys
SO SCIENCE AND TECHNOLOGY OF WELDING AND JOINING
CT Conference on Microstructure and Performance of Joints in High
   Temperature Alloys
CY NOV 20, 2002
CL London, ENGLAND
SP Inst Mat
AB A new method for diffusion bonding nickel base and cobalt base superalloys has been developed, which is based on non-chemical oxide removal before the bonding process. Using this method, diffusion bonds were produced in nickel base and cobalt base superalloys with 'virtually invisible' bond interfaces and compositions very close to the bulk alloys. The bonding time required is about 1 h and the results of severe mechanical tests of the bonded samples, including directionally solidified (DS), single crystal and dissimilar superalloys, are very promising. The new oxide removal method is very rapid, does not require the use of any sophisticated equipment and is not a costly process. The high temperature properties of bonded samples are currently being investigated. European and USA patents have been applied for and the details of this new method are to be published in the future.
OI Shirzadi, Amir A./0000-0002-2897-139X
SN 1362-1718
EI 1743-2936
PD JAN
PY 2004
VL 9
IS 1
BP 37
EP 40
DI 10.1179/136217104225017125
UT WOS:000220786700005
ER

PT J
AU Bocchini, PJ
   Sudbrack, CK
   Noebe, RD
   Seidman, DN
AF Bocchini, Peter J.
   Sudbrack, Chantal K.
   Noebe, Ronald D.
   Seidman, David N.
TI Temporal evolution of a model Co-Al-W superalloy aged at 650 degrees C
   and 750 degrees C
SO ACTA MATERIALIA
