Repository: MatInfoUB/NLP-Queries

File: Co_superalloys_comp2.txt (part 5 of 21)
FN Clarivate Analytics Web of Science
   In this paper, firstly the calculation method of phase-field approach is briefly explained. In particular, the basic philosophy of phase-field simulation is mentioned. Secondly, we summarize the recent calculation results of the phase-field simulation of phase transformations in Fe-based alloys and Ni (or Co)-based superalloys. Finally, the image-based calculation of materials properties is explained, where the simulated microstructure image that is the output data of phase-field simulation is employed as a boundary condition for calculating the materials property, and we show the cases of the mechanical property (stress-strain curve), magnetic property (ferromagnetic hysteresis) and electric property (ferroelectric hysteresis) as typical examples of this approach.
RI Koyama, Toshiyuki/O-6138-2019
SN 0021-4876
EI 1880-6880
PD DEC
PY 2009
VL 73
IS 12
BP 891
EP 905
DI 10.2320/jinstmet.73.891
UT WOS:000274073700001
ER

PT S
AU Inui, H
   Tanaka, K
   Kishida, K
   Okamoto, NL
   Oohashi, T
AF Inui, Haruyuki
   Tanaka, Katsushi
   Kishida, Kyosuke
   Okamoto, Norihiko L.
   Oohashi, Takashi
BE Palm, M
   Bewlay, BP
   He, YH
   Takeyama, M
   Wiezorek, JMK
TI Physical and Mechanical Properties of Single Crystals of Co-Al-W Based
   Alloys with L1(2) Single-Phase and L1(2)/fcc Two-Phase Microstructures
SO ADVANCED INTERMETALLIC-BASED ALLOYS FOR EXTREME ENVIRONMENT AND ENERGY
   APPLICATIONS
SE Materials Research Society Symposium Proceedings
CT Symposium on Advanced Intermetallic-Based Alloys for Extreme Environment
   and Energy Applications held at the 2008 MRS Fall Meeting
CY DEC 01-04, 2008
CL Boston, MA
SP Mat Res Soc
AB Single-crystal elastic constants of Co(3)(Al,W) with the cubic L1(2) structure have been experimentally measured by resonance ultrasound spectroscopy at liquid helium temperature. The values of all the three independent single-crystal elastic constants and polycrystalline elastic constants of Co(3)(Al,W) experimentally determined are 15 similar to 25% larger than those of Ni(3)(Al,Ta) but are considerably smaller than those previously reported. Two-phase microstructures with cuboidal L1(2) precipitates being well aligned parallel to < 100 > and well faceted parallel to {100} are expected to form very easily in Co-base superalloys because of the large value of E(111)/E(100) and c(ij) of Co(3)(Al,W). This is indeed confirmed by experiment. Values of yield stress obtained for both [001] and [123] orientations of L1(2)/fcc two-phase single crystals moderately decrease with the increase in temperature up to 800 degrees C and then decrease rapidly with temperature above 800 degrees C without any anomaly in yield stress. Slip on {111} is observed to occur for both orientations in the whole temperature range investigated.
RI TANAKA, Katsushi/P-7887-2016; Okamoto, Norihiko/A-7345-2010; Kishida,
   Kyosuke/M-7258-2015
OI TANAKA, Katsushi/0000-0001-8543-2459; Okamoto,
   Norihiko/0000-0003-0199-7271; Kishida, Kyosuke/0000-0003-0391-5022
SN 0272-9172
BN 978-1-60511-100-1
PY 2009
VL 1128
BP 369
EP 374
UT WOS:000271831400057
ER

PT S
AU Bouhanek, K
   Oquab, D
   Pieraggi, B
AF Bouhanek, K
   Oquab, D
   Pieraggi, B
BE Streiff, R
   Stringer, J
   Krutenat, RC
   Caillet, M
   Rapp, RA
TI High temperature oxidation of single-crystal Ni-base superalloys
SO HIGH TEMPERATURE CORROSION AND PROTECTION OF MATERIALS 4, PTS 1 AND 2
SE MATERIALS SCIENCE FORUM
CT 4th International Symposium on High Temperature Corrosion and Protection
   of Materials
CY MAY 20-24, 1996
CL LES EMBIEZ, FRANCE
SP CEFRACOR, Paris, France, Univ Provence, Marseille, France, E P R I, Palo Alto, US, European Federat Corros Event No 207
AB The isothermal oxidation behavior at 900 and 1100 degrees C in pure oxygen of several commercial single-crystal Ni-base superalloys (CMSX2, CMSX4, CMSX6, AM3, MC2, SRR99) and modified versions of some of them has been investigated. Oxide scales formed at 900 degrees C are adherent and reveal the dendritic microstructure of the subjacent alloy. These scales are composed of three layers 1- (Ti,Co,Ni)-rich oxides, 2- Cr-rich oxides and 3- (Ta,W,Ti)-rich oxides. Al-internal oxidation zone and y' depleted zone are identified. Oxide scales formed at 1100 degrees C are not adherent and spall off extensively regardless of cooling rate. The critical temperature drop to initiate spallation (Delta T) depends on the oxide layer thickness (xi) and the interfacial rupture energy (y(F)). For a given oxide/metal couple (Delta T)(2) xi/y(F), is constant (EVANS and LOBB model). AM3 and CMSX4 alloys follow this model while AM3 and MC2 modified alloys have different behavior. Addition of Si and Hf and substitution of Mo by Re or Pt and Ti by Ta improve oxidation resistance at 900 degrees C and scale adherence at 1100 degrees C.
SN 0255-5476
BN 0-87849-774-9
PY 1997
VL 251-2
BP 33
EP 40
DI 10.4028/www.scientific.net/MSF.251-254.33
PN 1-2
UT WOS:000071768900003
ER

PT J
AU Shekhar, R
   Arunachalam, J
   Niranjan, DB
   Murthy, AMS
AF Shekhar, R
   Arunachalam, J
   Niranjan, DB
   Murthy, AMS
TI Determination of thallium in nickel-based superalloys by ICP-QMS after
   multi-matrix separation
SO ATOMIC SPECTROSCOPY
AB A simple and rapid method is proposed for the determination of critical thallium present at trace and ultra-trace levels in different types of Ni-based superalloys by inductively coupled plasma quadrupole mass spectrometry (ICP-QMS).
   Thallium was quantitatively separated from a multi-component superalloy (containing nearly 10 major constituents) by a solvent extraction method using 1M HBr, then extracted into diethyl ether, and measured by ICP-QMS. Significant separation of all major matrix elements (Al, Ti, V, Cr, Co, Nb, Mo, Hf, Ta, W, Ni, and Re) was achieved.
   Recovery of thallium was found to be 99%. Reasonable agreement was observed for these results with the certified values of British Chemical Standards (BCS-346 and BCS-345) and with the values obtained from the direct and matrix-separation analysis by graphite furnace atomic absorption spectrometry (GFAAS).
   Using ICP-QMS, the reproducibility of the method was 10% RSD at trace levels and 20% RSD at low parts per billion levels. The accuracy was within +/- 15% at trace levels, and the detection limits achieved were 2 ng g(-1) for thallium.
SN 0195-5373
PD JAN-FEB
PY 2006
VL 27
IS 1
BP 30
EP 34
UT WOS:000235752200006
ER

PT J
AU Tan, LM
   Zhang, YW
   Jia, J
   Han, SB
AF Tan, Li-ming
   Zhang, Yi-wen
   Jia, Jian
   Han, Shou-bo
TI Precipitation of Ft Phase in Nickel-based Powder Metallurgy Superalloy
   FGH97
SO JOURNAL OF IRON AND STEEL RESEARCH INTERNATIONAL
AB The precipitation behavior of topological close-packed (TCP) mu phase in powder metallurgy (P/M) nickel-based superalloy FGH97 was investigated. The results showed that proper addition of solution strengthening elements, such as Co, Cr, W, Mo, improved tensile strength, while excessive addition of those elements facilitated the precipitation of mu phase, which seriously aggravated the plasticity of the P/M superalloy. For the heat-treated specimens, the relationship between critical aging time (when mu started to precipitate) aging temperature, and the average electron vacancy number of gamma matrix was established.
OI Tan, Liming/0000-0001-7999-6311
SN 1006-706X
EI 2210-3988
PD AUG
PY 2016
VL 23
IS 8
BP 851
EP 856
DI 10.1016/S1006-706X(16)30130-3
UT WOS:000382272100016
ER

PT J
AU TSUJI, I
   OKADA, K
AF TSUJI, I
   OKADA, K
TI DEVELOPMENT OF A NEW NI-BASE SUPERALLOY FOR INDUSTRIAL GAS-TURBINE
   COMBUSTOR BY STATISTICAL ALLOY DESIGN METHOD
SO TETSU TO HAGANE-JOURNAL OF THE IRON AND STEEL INSTITUTE OF JAPAN
AB A new Ni-base superalloy has been developed for gas turbine combustor.  In the first stage, multiple regression analysis was conducted on the published material data of superalloys.  The eatimation equations were established to estimate the mechanical properties such as stress rupture strength and tensile properties, and physical properties such as density and thermal conductivity.  Alloy design program by statistical method was made to select the alloy chemical compositions which will satisfy the requirements of structural design.  By means of this alloy design method, 22%Cr-8%Co-9%Mo-3%W-1%Al-0.3%Ti-Ni base alloy (%:mass%) was set up for combustor superalloy.  The superalloy plates using these alloy elements were manufactured by vacuum induction and remelting process weighing 2000 kg.
   The mechanical and physical properties were examined on those plates, and it is confirmed that these estimated values by alloy design coincide with the testing measured values.  As above test results, it is considered that the statistical alloy design is useful for developing new superalloys.  The new Ni-base superalloy also has good workability, good mechanical and physical properties for industrial gas turbine combustor.
SN 0021-1575
PD APR
PY 1991
VL 77
IS 4
BP 574
EP 581
DI 10.2355/tetsutohagane1955.77.4_574
UT WOS:A1991FF00600014
ER

PT S
AU Balam, SSK
   Ravi, R
   Paul, A
AF Balam, S. S. K.
   Ravi, R.
   Paul, A.
BE Bezverkhyy, I
   Chevalier, S
   Politano, O
TI Diffusion mechanism in the mu phase in Nb-X (X = Ni, Co, Fe) systems
SO DIFFUSION IN MATERIALS - DIMAT 2011
SE Defect and Diffusion Forum
CT International Conference on Diffusion in Materials (DIMAT 2011)
CY JUL 03-08, 2011
CL ICB Lab, Dijon, FRANCE
SP CNRS, Univ Bourgogne, Lab Interdisciplinaire Carnet Bourgogne, Dijon, Bourgogne Conseil reg, Grand DIJON Communaute Agglomerat, VEOLIA Environm, Rech Innovat, Pole Nucleaire BOURGOGNE, Cea, Ecole Ingenieurs InfoTronique Materiaux
HO ICB Lab
AB Nb is one of the common refractory elements added in Ni, Co and Fe based superalloys. This lead to the formation of brittle topological close packed (tcp) mu phase, which is deleterious to the structure. It mainly grows by interdiffusion and in the present article, the interdiffusion process in different Nb-X (X=Ni, Co, Fe) systems is discussed. The activation energy for interdiffusion is lower in the Co-Nb system (173 kJ/mol) than Fe-Nb system (233 kJ/mol), which is again lower than the value found in the Ni-Nb system (319.7 kJ/mol). The mole fraction of Nb in this phase is less than Fe or Co at stoichiometric compositions in the Nb-Fe (that is Fe7Nb6) and Nb-Co (that is Co7Nb6) systems. On the other hand, the mole fraction of Nb is higher than Ni in the same phase (Ni6Nb2) in Ni-Nb system. However, in all the phases, Nb has lower diffusion rate. Possible diffusion mechanism in this phase is discussed with respect to the crystal structure.
SN 1012-0386
PY 2012
VL 323-325
BP 497
EP 501
DI 10.4028/www.scientific.net/DDF.323-325.497
UT WOS:000308047600075
ER

PT J
AU Riani, P
   Sufryd, K
   Cacciamani, G
AF Riani, Paola
   Sufryd, Katarzyna
   Cacciamani, Gabriele
TI Critical assessment and experimental investigation of Co-Ni-Ti phase
   equilibria
SO CALPHAD-COMPUTER COUPLING OF PHASE DIAGRAMS AND THERMOCHEMISTRY
AB Literature data about phase equilibria and thermodynamics of the Co-Ni, Co-Ti, Ni-Ti and Co-Ni-Ti systems have been reviewed and critically assessed. Co-Ni-Ti phase equilibria are not completely known and contradictory results have been reported, especially about existence, stability range and phase relations of the Ti(Co,Ni)(3) ternary phase in the region at x(Ti) < 0.5. Then the 900 degrees C isothermal section in the mentioned composition range has been experimentally investigated by means of optical and electron microscopy, electron probe micro-analysis and powder X-ray diffraction. Moreover the existence of the Ti (Co,Ni)(3) phase has been confirmed and its stability checked, at least down to 500 degrees C. (C) 2013 Elsevier Ltd. All rights reserved.
RI Riani, Paola/M-4059-2015; Cacciamani, Gabriele/A-9643-2013
OI Riani, Paola/0000-0002-8629-1819; Cacciamani,
   Gabriele/0000-0001-9686-277X
SN 0364-5916
EI 1873-2984
PD MAR
PY 2014
VL 44
BP 26
EP 38
DI 10.1016/j.calphad.2013.06.008
UT WOS:000331499600006
ER

PT J
AU Xiang, ZD
   Datta, PK
AF Xiang, ZD
   Datta, PK
TI Codeposition of Al and Si on nickel base superalloys by pack cementation
   process
SO MATERIALS SCIENCE AND ENGINEERING A-STRUCTURAL MATERIALS PROPERTIES
   MICROSTRUCTURE AND PROCESSING
AB The vapour pressure of halide species generated at high temperatures in pack powder mixtures containing Al, Si, halide salt and Al2O3 were analysed by means of thermochemical calculations in an attempt to identify suitable halide activators and pack ;compositions for codepositing Al and Si to form diffusion coatings on nickel-base superalloys by the pack cementation process. The halide salts investigated were AlF3, AlCl3, NH4Cl and CrCl(3)(.)6H(2)O. The results of thermochemical calculations suggested that compositions of pack powder mixtures activated by NH4Cl and CrCl(3)(.)6H(2)O may be adjusted to create deposition conditions favourable for codepositing Al and Si, but the pack powder mixtures activated by AlF3 or AlCl3 may only deposit Al. Guided by the thermochemical calculations, a series of pack powder mixtures activated by CrCl(3)(.)6H(2)O were formulated and coating deposition experiments were carried out at 1000 and 1100 degreesC. With adequate control of pack compositions and deposition conditions, it was found that codeposition of Al and Si could indeed be achieved at these temperatures. A mixture of elemental Al and Si powders may be used as a depositing source instead of using Al-Si master alloy powders as conventionally recommended. Depending on the deposition temperature used, the coatings could be formed either through the inward diffusion of Al and Si or through the outward diffusion of Ni together with other substrate elements such as Cr and Co with the respective coating structures associated with the two coating formation mechanisms. The pack compositions and deposition conditions may be adjusted to control the microstructure of the coatings formed by the codeposition process. (C) 2003 Elsevier Science B.V. All rights reserved.
SN 0921-5093
PD SEP 15
PY 2003
VL 356
IS 1-2
BP 136
EP 144
DI 10.1016/S0921-5093(03)00107-2
UT WOS:000184399000018
ER

PT J
AU Wang, XG
   Li, JR
   Shi, ZX
   Liu, SZ
   Yue, XD
AF Wang Xiaoguang
   Li Jiarong
   Shi Zhenxue
   Liu Shizhong
   Yue Xiaodai
TI Effect of W Content on Oxidation Resistance of Experimental Third
   Generation Single Crystal Superalloys
SO RARE METAL MATERIALS AND ENGINEERING
AB The isothermal oxidation behaviors of three kinds of experimental third generation single crystal superalloys with different tungsten contents were investigated at 1100 degrees C in air by X-ray diffraction (XRD), scanning election microscopy (SEM) and energy disperse X-ray analysis (EDS). The results show that three kinds of alloys approximately obey subparabolic rate law during oxidation at 1100 degrees C for 100 h. The mass gain of 8 wt% W-containing alloy is higher than that of 6 wt% and 7 wt% W-containing alloys. The oxide scale exposed at 1100 degrees C consists of three layers: an outer Ni(Co)O layer, an intermediate layer mainly composed of oxides and spinels, and an inner Al2O3 layer. The gamma'-free layer is formed in the base alloy. In the current alloy system, the transition of oxidation mechanism happens with increasing W content at 1100 degrees C; therefore, it is found that the alloys with W content less than 7% exhibit relative balance between oxidation resistance and solution strength.
SN 1002-185X
PD SEP
PY 2017
VL 46
IS 9
BP 2493
EP 2498
UT WOS:000435226100028
ER

PT J
AU Haynes, JA
   Pint, BA
   Porter, WD
   Wright, IG
AF Haynes, JA
   Pint, BA
   Porter, WD
   Wright, IG
TI Comparison of thermal expansion and oxidation behavior of various
   high-temperature coating materials and superalloys
SO MATERIALS AT HIGH TEMPERATURES
AB The thermal expansion mismatch between a metallic substrate and its external oxide scale generates a strain on cooling that is a primary cause of spallation of protective oxide scales. This study compares thermal expansion behavior and cyclic oxidation performance of the two major composition classes of high-temperature commercial coatings for protection of single-crystal superalloys. The thermal expansion of cast MCrAlY (M = Ni and/or Co) alloys and cast aluminides (NiAl, (Ni,Pt)Al and Ni(3)Al) was measured at temperatures up to 1300degreesC and compared to that of a single-crystal Ni-base superalloy. The tendency for scale spallation from each alloy was evaluated by cyclic oxidation testing at 1150degreesC. The coefficients of thermal expansion for the aluminides were lower than those of the MCrAlY-based alloys at all temperatures and scale adherence to the Hf-doped aluminides was generally superior. Scale adherence to the various compositions of MCrAlY-type alloys did not directly correlate to their thermal expansion behavior or substrate strength. For both types of materials, the presence of a reactive element (Y,Hf, etc.) had no detectable effect on thermal expansion but a major effect on scale adherence. There was no obvious influence of At content on the thermal expansion of beta phase Ni-Al compositions. The addition of Pt resulted in a lower average thermal expansion for hyperstoichiometric (Ni,Pt)AI at temperatures above 930degreesC, but this effect was not observed in hypostoichiometric (Ni,Pt)AI.
RI Pint, Bruce/A-8435-2008; Haynes, James Allen/AAE-9684-2019
OI Pint, Bruce/0000-0002-9165-3335; 
SN 0960-3409
PY 2004
VL 21
IS 2
BP 87
EP 94
DI 10.3184/096034004782749944
UT WOS:000222765300003
ER

PT J
AU Akino, K
   Kakehi, K
AF Akino, Kazuki
   Kakehi, Koji
TI Strengths and Microstructure of SUS316L Fabricated by Selective Laser
   Melting
SO MATERIALS TRANSACTIONS
AB The additive manufacturing (AM) process, which can produce highly complex components, has been getting significant attention in both industry and academic research. Ti-based alloys, Ni-based superalloys, and Co-Cr-based alloys have been widely investigated. However, as Ni-based superalloys have precipitated phases such as the gamma' and gamma '' phases, and Ti-based alloys and Co-Cr-based alloys are multiphase alloys which have phase transformation, it is difficult to clarify the factors in the AM process that in fluence the strength of these alloys. In this study, SUS316L stainless steel, which is a single-phase solid-solution alloy and does not have precipitated phases, was used to investigate the effect of specific factors in the AM process on anisotropy or mechanical properties, and the strengthening mechanism in the AM process in comparison with SUS316L plastic-forming (PF) material. The AM SUS316L was fabricated by selective laser melting using an ytterbium fiber laser from fine metallic powder. We found that the coarse columnar grains grew up along the built direction and the dislocation cell structures which were induced during the AM process into the AM material. During the solution heat treatment, dislocation recovery was observed. The AM specimens showed higher tensile and creep strength compared with the conventional material (the PF material) because of the high dislocation density. The ductility of the AM specimens was lower than that of the conventional material because of defects caused by a lack of fusion at the molten pool boundaries. Furthermore, the specimens whose loading direction corresponds to the built direction showed lower strength and elongation than the specimens whose loading direction was perpendicular to the built direction due to the oriented defects.
SN 1345-9678
EI 1347-5320
PY 2018
VL 59
IS 3
BP 482
EP 487
DI 10.2320/matertrans.M2017163
UT WOS:000426039700025
ER

PT J
AU Rahmani, K
   Torabian, A
AF Rahmani, Kh.
   Torabian, A.
TI Influence of welding on low cycle fatigue properties of Co-based
   superalloy FSX-414
SO TRANSACTIONS OF NONFERROUS METALS SOCIETY OF CHINA
AB Co-based superalloys such as FSX-414 have been recently used in gas turbine first stage nozzles. During service, nozzles are exposed to low cycle fatigue, which can lead to cracking of these components. The cracks on these nozzles are usually welded with tungsten arc welding (TIG) using Co-based filler metals. In this paper, the effect of TIG on the tensile and low cycle fatigue properties of Co-based superalloy FSX-414 was studied at 950 degrees C. The experimental results show that the yield and ultimate tensile stresses of welded and unwelded specimens are comparable to each other. But toughness of welded specimens is lower than that of unwelded ones. The low cycle fatigue properties of FSX-414 were studied at a strain rate of 3.3x10(-4) s(-1), strain ratio R=-1 (R=epsilon(min)/epsilon(max)) and Delta epsilon(t) (total strain change) from 0.8% to 2%. In welded specimens, at high strain cycling, the nucleation and growth of cracks occur in the welded zone. But at Delta epsilon(t)=0.8%, fracture occurs in the same zones of unwelded specimens. The results show that the total fatigue lives of the welded specimens are shorter than those of unwelded ones. In all of the low cycle fatigue tests, softening phenomena are observed.
SN 1003-6326
EI 2210-3384
PD MAY
PY 2016
VL 26
IS 5
BP 1326
EP 1335
DI 10.1016/S1003-6326(16)64235-8
UT WOS:000377880800016
ER

PT J
AU Tian, SG
   Meng, FL
   Du, HQ
   Wang, CT
   Shui, L
   Hu, ZQ
AF Tian Su-gui
   Meng Fan-lai
   Du Hong-qiang
   Wang Chun-tao
   Shui Li
   Hu Zhuang-qi
TI Influence of microstructure stability on creep properties of single
   crystal nickel base superalloys
SO TRANSACTIONS OF NONFERROUS METALS SOCIETY OF CHINA
CT Beijing International Materials Week
CY JUN 25-30, 2006
CL Beijing, PEOPLES R CHINA
SP Chinese Mat Res Soc, European Mat Res Soc, Gen Res Inst Nonferrous Metals, Pulead Technol Ind Co Ltd, Shanshan Technol Grp
AB The influence of microstructure stability on the creep properties of single crystal nickel-based superalloys was investigated by means of the measurement of the creep curves and microstructure observation. Results show that the superalloy with 4%(mass fraction)W in Ni-Al-Cr-Ta-Co-5.5%Mo-x%W systems displays a better microstructure stability, but the P phase is precipitated in the superalloy with 6% W during aging. The strip-like mu phase is precipitated to be parallel or perpendicular to each other along the < 110 > orientation, and grown into the slice-like morphology along the {111} planes. The superalloy with 4%W displays a better creep rupture lifetime under the applied stress of 200 MPa at 982 degrees C, but the creep lifetime of alloy is obviously decreased with the increase of the element W content up to 6%. The fact that the mu phase is precipitated in the superalloy with 6% W during applied stress and unstress aging results in the appearance of the poor regions for the refractory elements. This is one of the main reasons for reducing the creep rupture lifetime of the superalloy.
SN 1003-6326
PD DEC
PY 2006
VL 16
SI 3
BP S1897
EP S1900
UT WOS:000244524400150
ER

PT J
AU Chen, J
   Zhang, LJ
   Lu, XG
AF Chen, Juan
   Zhang, Lijun
   Lu, Xiao-Gang
TI Diffusion behaviors of Rh, Ta, W, Re, Os and Ir in ternary L1(2)-Ni3Al
   alloys
SO INTERMETALLICS
AB Diffusion behaviors of Rh, Ta, W, Re, Os, and Ir in ternary gamma'-Ni3Al alloys were investigated at 1373-1473 K using solid-solid single-phase diffusion couples together with the recently developed HitDIC software. The temperature-and concentration-dependent ternary interdiffusivities in Ni3Al-X (X - Rh, Ta, W, Re, Os, and 1r) were determined from the experimental concentration profiles, and also fully validated. After that, a thorough comparison among the interdiffusivities in gamma' Ni-22.9 at% Al-0.1 at% X (X = Ti, V, Cr, Fe, Co, Ni, Nb, Mo, Ru, Rh, Ta, W, Re, Os, Ir and Pt) alloys at 1373-1473 K was then conducted, from which it can be concluded that W exhibits the lowest interdiffusivities in gamma'-Ni3Al alloy, followed by Ta. It is finally suggested that addition of W and Ta in gamma' phase can retard the coarsening of gamma' phase and stabilize the microstructure of the nickel-based single crystal superalloys in terms of the diffusion coefficient.
SN 0966-9795
EI 1879-0216
PD NOV
PY 2018
VL 102
BP 11
EP 20
DI 10.1016/j.intermet.2018.08.005
UT WOS:000447581400003
ER

PT J
AU Mukherji, D
   Gilles, R
   Karge, L
   Strunz, P
   Beran, P
   Eckerlebe, H
   Stark, A
   Szentmiklosi, L
   Macsik, Z
   Schumacher, G
   Zizak, I
   Hofmann, M
   Hoelzel, M
   Rosler, J
AF Mukherji, D.
   Gilles, R.
   Karge, L.
   Strunz, P.
   Beran, P.
   Eckerlebe, H.
   Stark, A.
   Szentmiklosi, L.
   Macsik, Z.
   Schumacher, G.
   Zizak, I.
   Hofmann, M.
   Hoelzel, M.
   Roesler, J.
TI Neutron and synchrotron probes in the development of Co-Re-based alloys
   for next generation gas turbines with an emphasis on the influence of
   boron additives
SO JOURNAL OF APPLIED CRYSTALLOGRAPHY
AB Nickel-based superalloys are the materials of choice in the hot section of current gas turbines, but they are reaching temperature limits constrained by their melting temperature range. Co-Re alloy development was prompted by a search for new materials for future gas turbines, where the temperature of application will be considerably higher. Addition of the very high melting point refractory metal Re to Co can increase the melting range of Co alloys to much higher temperatures than the commercial Co alloys in use today. The alloy development strategy is first discussed very briefly. In this program, model ternary and quaternary compositions were studied in order to develop a basic understanding of the alloy system. In situ neutron and synchrotron measurements (small and wide angle) at high temperatures were extensively used for this purpose and some selected results from the in situ measurements are presented. In particular, the effect of boron doping in Co-Re-Cr alloys and the stability of the TaC precipitates at high temperatures were investigated. A fine dispersion of TaC precipitates strengthens some Co-Re alloys, and their stability at the application temperature is critical for the long-term creep properties. (C) 2014 International Union of Crystallography
RI Szentmiklosi, Laszlo/F-5362-2015; Zizak, Ivo/A-4661-2010; Strunz,
   Pavel/D-1610-2011; Mukherji, Debashis/M-1646-2019; Szentmiklosi,
   Laszlo/AAG-2831-2019; Beran, Premysl/F-8855-2012
OI Szentmiklosi, Laszlo/0000-0001-7747-8545; Zizak,
   Ivo/0000-0002-5959-0995; Strunz, Pavel/0000-0002-0829-4926; Mukherji,
   Debashis/0000-0001-6882-4709; Szentmiklosi, Laszlo/0000-0001-7747-8545;
   Beran, Premysl/0000-0002-1217-3131; Stark, Andreas/0000-0002-1249-7937
SN 0021-8898
EI 1600-5767
PD AUG
PY 2014
VL 47
BP 1417
EP 1430
DI 10.1107/S1600576714013624
PN 4
UT WOS:000340362000029
ER

PT J
AU Yuan, Y
   Gu, YF
   Zhong, ZH
   Osada, T
   Cui, CY
   Tetsui, T
   Yokokawa, T
   Harada, H
AF Yuan, Y.
   Gu, Y. F.
   Zhong, Z. H.
   Osada, T.
   Cui, C. Y.
   Tetsui, T.
   Yokokawa, T.
   Harada, H.
TI Creep mechanisms of a new Ni-Co-base disc superalloy at an intermediate
   temperature
SO JOURNAL OF MICROSCOPY
AB The microstructures of a new Ni-Co-base disc superalloy, TMW-4M3, before and after the creep test at 725 degrees C/630 MPa have been systematically investigated by transmission electron microscopy (TEM). The crept microstructures were marked as three different deformation stages (I, II and III) corresponding to the gradually increased strain. At stage I, stacking fault (SF) shearing was the main deformation mechanism. The SF was extrinsic and lay on {111} plane. However, deformation microtwinning became the dominant mode at stage II and III. The average spacing of deformation twins decreased from 109 +/- 15 nm at stage II to 76 +/- 12 nm at stage III, whereas the twin thickness did not change significantly. The influence of stacking fault energy (SFE) of ? matrix on the deformation mechanism is discussed. It is suggested that lower SFE in TMW-4M3 is partly responsible for the enhanced creep resistance.
RI OSADA, Toshio/D-3226-2014
OI Osada, Toshio/0000-0003-1539-9264
SN 0022-2720
EI 1365-2818
PD OCT
PY 2012
VL 248
IS 1
BP 34
EP 41
DI 10.1111/j.1365-2818.2012.03647.x
UT WOS:000308655400004
PM 22834947
ER

PT S
AU Mitrica, D
   Tudor, A
   Rinaldi, A
   Soare, V
   Predescu, C
   Berbecaru, A
   Stoiciu, F
   Badilita, V
AF Mitrica, D.
   Tudor, A.
   Rinaldi, A.
   Soare, V.
   Predescu, C.
   Berbecaru, A.
   Stoiciu, F.
   Badilita, V.
BA Ruello, ML
   Valerini, D
   Goel, S
   KivikytoReponen, P
BF Ruello, ML
   Valerini, D
   Goel, S
   KivikytoReponen, P
TI Structural transformations of heat treated Co-less high entropy alloys
SO E-MRS FALL SYMPOSIUM I: SOLUTIONS FOR CRITICAL RAW MATERIALS UNDER
   EXTREME CONDITIONS
SE IOP Conference Series-Materials Science and Engineering
CT E-MRS Fall Symposium I on Solutions for Critical Raw Materials Under
   Extreme Conditions
CY SEP 18-21, 2017
CL Warsaw Univ Technol, Warsaw, POLAND
SP EMRS
HO Warsaw Univ Technol
AB Co is considered to be one of the main ingredients in superalloys. Co is considered a critical element and its substitution is difficult due to its unique ability to form high temperature stable structures with high mechanical and corrosion/oxidation resistance. High entropy alloys (HEA) represent a relatively new concept in material design. HEA are characterised by a high number of alloying elements, in unusually high proportion. Due to their specific particularities, high entropy alloys tend to form predominant solid solution structures that develop potentially high chemical, physical and mechanical properties. Present paper is studying Co-less high entropy alloys with high potential in severe environment applications. The high entropy alloys based on Al-Cr-Fe-Mn-Ni system were prepared by induction melting and casting under protective atmosphere. The as-cast specimens were heat treated at various temperatures to determine the structure and property behaviour. Samples taken before and after heat treatment were investigated for chemical, physical, structural and mechanical characteristics. Sigma phase composition and heat treatment parameters had major influence over the resulted alloy structure and properties.
RI Mitrica, Dumitru/AAH-6249-2019
OI Predescu, Cristian/0000-0003-0337-7690; TUDOR, Ioan
   Albert/0000-0003-2964-6764
SN 1757-8981
PY 2018
VL 329
AR UNSP 012011
DI 10.1088/1757-899X/329/1/012011
UT WOS:000432425000011
ER

PT J
AU Zhao, WY
   Sun, ZM
   Gong, SK
AF Zhao, Wenyue
   Sun, Zhimei
   Gong, Shengkai
TI Synergistic effect of co-alloying elements on site preferences and
   elastic properties of Ni3Al: A first-principles study
SO INTERMETALLICS
AB The site preferences of co-alloying elements (Mo-Ta, Mo-Re, Mo-Cr) in Ni3Al are studied using first-principles calculations, and the effects of these alloying elements on the elastic properties of Ni3Al are evaluated by elastic property calculations. The results show that the Mo-Ta, Mo-Re and Mo-Cr atom pairs all prefer Al-Al sites and the spatial neighbor relation of substitution sites almost has no influence on the site preference results. Furthermore, the Young's modulus of Ni3Al increases much higher by substituting Al-Al sites with co-alloying atoms, among which Mo-Re has the best strengthening effect. The enhanced chemical bondings between alloying atoms and their neighbor host atoms are considered to be the main strengthening mechanism of the alloying elements in Ni3Al. (C) 2015 Elsevier Ltd. All rights reserved.
RI Sun, Zhimei/C-2809-2009
OI Sun, Zhimei/0000-0002-4438-5032; Zhao, Wenyue/0000-0002-6280-6339
SN 0966-9795
EI 1879-0216
PD OCT
PY 2015
VL 65
BP 75
EP 80
DI 10.1016/j.intermet.2015.06.006
UT WOS:000358805200012
ER

PT J
AU Han, J
   Yoo, B
   Im, HJ
   Oh, CS
   Choi, PP
AF Han, Jaewook
   Yoo, Boryung
   Im, Hye Ji
   Oh, Chang-Seok
   Choi, Pyuck-Pa
TI Microstructural evolution of the heat affected zone of a Co-Ti-W alloy
   upon laser cladding with a CoNiCrAlY coating
SO MATERIALS CHARACTERIZATION
AB We report on the microstructural evolution of the heat affected zone of a gamma/gamma'-strengthened Co-Ti-W alloy upon laser cladding with a CoNiCrAlY coating. Using electron microscopy and atom probe tomography we observed two distinct heat affect zones, namely gamma islands containing gamma' precipitate (similar to 45 nm in size) colonies and heat affected gamma/gamma' regions outside the gamma islands comprising fine gamma' precipitates (similar to 25 nm in size). Based on the experimental data and thermodynamic calculations, we propose a model for the formation of these two heat affected zones and discuss the differences in the observed precipitate sizes.
SN 1044-5803
EI 1873-4189
PD DEC
PY 2019
VL 158
AR 109998
DI 10.1016/j.matchar.2019.109998
UT WOS:000503314000062
ER

PT J
AU Rahman, A
   Chawla, V
   Jayaganthan, R
   Chandra, R
   Ambardar, R
   Mohamed, SB
AF Rahman, Atikur
   Chawla, Vipin
   Jayaganthan, R.
   Chandra, Ramesh
   Ambardar, R.
   Mohamed, S. Beer
TI Microstructural Characterisations and High Temperature Oxidation Studies
   of Nanostructured Co-Al Coatings Deposited on Superalloy
SO TRANSACTIONS OF THE INDIAN INSTITUTE OF METALS
AB The microstructural characterizations and high temperature oxidation of magnetron sputtered Co-Al coatings on the superalloy substrate have been studied in the present work. FE-SEM/EDS and XRD were used to characterize the morphology and formation of different phases in the coatings, respectively. Thermo gravimetric technique was used to investigate the oxidation of the coatings, in air at 900A degrees C. The growth kinetics of the oxide layers was predicted using weight change of the coated sample measured during oxidation. It was found that the oxidation rate of Co-Al coated superalloy was lower than that uncoated superalloy due to the formation of continuous dense, adherent and protective oxide scale such as CoO, Al2O3, Cr2O3, CoCr2O4, and CoAl2O4 over the surface of the coatings exposed to air at high temperature oxidation, 900A degrees C. The microstructural features and phases of the oxidised coatings were used to elucidate the mechanism of high temperature oxidation.
RI CHANDRA, RAMESH/C-8027-2016; Chawla, Vipin/D-3471-2011; RENGASWAMY,
   JAYAGANTHAN/H-5961-2016
OI CHANDRA, RAMESH/0000-0002-8751-6274; RENGASWAMY,
   JAYAGANTHAN/0000-0002-3634-9306
SN 0972-2815
EI 0975-1645
PD APR
PY 2012
VL 65
IS 2
BP 205
EP 217
DI 10.1007/s12666-011-0115-4
UT WOS:000304560000010
ER

PT J
AU Locq, D
   Martin, M
   Ramusat, C
   Fossard, F
   Perrut, M
AF Locq, D.
   Martin, M.
   Ramusat, C.
   Fossard, F.
   Perrut, M.
TI gamma' Precipitation Study of a Co-Ni-Based Alloy
SO METALLURGICAL AND MATERIALS TRANSACTIONS A-PHYSICAL METALLURGY AND
   MATERIALS SCIENCE
CT 3rd European Conference on Superalloys (Eurosuperalloys)
CY SEP 09-13, 2018
CL Univ Oxford, Oxford, ENGLAND
HO Univ Oxford
AB A Co-Ni-based alloy strengthened by gamma'-(L1(2)) precipitates was utilized to investigate the precipitation evolution after various cooling rates and several aging conditions. In this study, the precipitate size and volume fraction have been studied via scanning electron microscopy and transmission electron microscopy. The influence of the precipitation evolution was measured via microhardness tests. The cooling rate study shows a more sluggish gamma' precipitation reaction compared to that observed in a Ni-based superalloy. Following a rapid cooling rate, the application of appropriate double aging treatments allows for the increase of the gamma' volume fraction as well as the control of the size and distribution of the precipitates. The highest hardness values reach those measured on supersolvus cast and wrought Ni-based superalloys. The observed gamma' precipitation behavior should have implications for the production, the heat treatment, the welding, or the additive manufacturing of this new class of high-temperature materials.
OI Fossard, Frederic/0000-0002-7886-5309
SN 1073-5623
EI 1543-1940
PD SEP
PY 2018
VL 49A
IS 9
SI SI
BP 3854
EP 3864
DI 10.1007/s11661-018-4689-x
UT WOS:000440714700008
ER

PT J
AU Tamasgavabari, R
   Jafarzadeh, K
   Madanipoor, M
   Badri, H
AF Tamasgavabari, R.
   Jafarzadeh, K.
   Madanipoor, M.
   Badri, H.
TI Effect of surface oxidation on corrosion mechanism of
   Co-20.8Ni-6Al-10Cu-11Fe cobalt alloy in molten cryolite
SO CORROSION ENGINEERING SCIENCE AND TECHNOLOGY
AB In this paper, the effect of surface oxidation on corrosion behaviour of Co-20.8Ni-6Al-10Cu-11Fe alloy in molten cryolite is investigated. The samples were produced by casting and then were oxidised at 1000 degrees C for 10, 30 and 70 h respectively. The oxide layers were studied by scanning electron microscope (SEM) and X-ray diffraction (XRD). To determine the corrosion behaviour of the oxidised samples, they were exposed to molten cryolite at 930 degrees C for 20 h. After corrosion, the samples were studied by SEM. The results showed that all the samples corroded, but the sample oxidised for 70 h, was more stable than the other and the other one that oxidised for 10 h, corroded severely.
SN 1478-422X
EI 1743-2782
PD AUG
PY 2014
VL 49
IS 5
BP 372
EP 377
DI 10.1179/1743278214Y.0000000149
UT WOS:000346128400008
ER

PT J
AU Altin, O
   Eser, S
AF Altin, Orhan
   Eser, Semih
TI Pre-oxidation of Inconel alloys for inhibition of carbon deposition from
   heated jet fuel
SO OXIDATION OF METALS
AB Exposure of superalloy surfaces to jet fuel at elevated temperatures leads to the formation of carbonaceous deposits and metal sulfides. The formation of stable oxide layers on alloy surfaces can reduce the activity of the constituent transition metals that catalyze the dehydrogenation of hydrocarbons and the subsequent carbon deposit growth. The metals Ni, Cr, Fe, Mn, Al, Ti and Nb + Ta form thermodynamically stable oxide layers after oxidation above 800 degrees C under O-2 flow. In this study, we investigated the formation of oxides and spinels on three different Ni-base superalloys (Inconel 600, Inconel 718, and Inconel X750) and their activity towards carbon and sulfur deposit formation from jet fuel (JP-8) thermal stressing at 600 degrees C and 34 atm (500 psig) for 5 hr. Metal oxide formation during pre-oxidation and the behavior of pre-oxidized samples in thermal stressing were found to depend strongly on the minor element composition of these superalloys.
SN 0030-770X
EI 1573-4889
PD FEB
PY 2006
VL 65
IS 1-2
BP 75
EP 99
DI 10.1007/s11085-006-9002-5
UT WOS:000240126500005
ER

PT J
AU Shu, DL
   Tian, SG
   Tian, N
   Liu, LR
   Liang, S
   Zhang, BS
AF Shu, Delong
   Tian, Sugui
   Tian, Ning
   Liu, Lirong
   Liang, Shuang
   Zhang, Baoshuai
TI Influence of Re/Ru on concentration distribution in the gamma/gamma '
   phases of nickel-based single crystal superalloys
SO MATERIALS & DESIGN
AB In order to understand the influence of Ru and Re on the concentration distributions of elements in gamma' and gamma phases, the partitioning behaviors of elements in various alloy are investigated by means of atom probe tomography (APT). Results showthat the elements Al, Ta and Ni are enriched in gamma' phase, while the elements Co, Cr, Mo, W, Re and Ru are enriched in. matrix phase. Adding Ru may decrease the partitioning ratio of elements in gamma and gamma' phases. Wherein, when Ru atoms dissolve into gamma' phase to substitute the Al atoms, some Re, Mo andWatoms adhered in the round of Ru atoms, under the hybridization effect of d orbit, may dissolve into.' phase, which is thought to be the main reason of Ru decreasing the partitioning ratios of gamma' and gamma phases. When adding Re into the alloy, the Re atomswith lowdiffusion coefficientmay hinder the diffusion of other atoms away from gamma' phase during the growth of.' phase, which is thought to be themain reason of decreasing the partitioning ratios of elements in gamma and gamma' phase. (C) 2017 Elsevier Ltd. All rights reserved.
SN 0264-1275
