Repository: MatInfoUB/NLP-Queries

File: Co_superalloys_comp3.txt (part 5 of 7)
FN Clarivate Analytics Web of Science
AB A data driven methodology is developed for tracking the collective influence of the multiple attributes of alloying elements on both thermodynamic and mechanical properties of metal alloys. Cobalt-based superalloys are used as a template to demonstrate the approach. By mapping the high dimensional nature of the systematics of elemental data embedded in the periodic table into the form of a network graph, one can guide targeted first principles calculations that identify the influence of specific elements on phase stability, crystal structure and elastic properties. This provides a fundamentally new means to rapidly identify new stable alloy chemistries with enhanced high temperature properties. The resulting visualization scheme exhibits the grouping and proximity of elements based on their impact on the properties of intermetallic alloys. Unlike the periodic table however, the distance between neighboring elements uncovers relationships in a complex high dimensional information space that would not have been easily seen otherwise. The predictions of the methodology are found to be consistent with reported experimental and theoretical studies. The informatics based methodology presented in this study can be generalized to a framework for data analysis and knowledge discovery that can be applied to many material systems and recreated for different design objectives.
RI Zhang, Ruifeng/D-3984-2009; LeBeau, James/B-6370-2008; Mishra,
   Amrita/J-8600-2014
OI Zhang, Ruifeng/0000-0002-9905-7271; LeBeau, James/0000-0002-7726-3533; 
SN 2045-2322
PD DEC 18
PY 2015
VL 5
AR 17960
DI 10.1038/srep17960
UT WOS:000367045500001
PM 26681142
ER

PT J
AU Zhong, LC
   Zeze, M
   Mukai, K
AF Zhong, Liangcai
   Zeze, Masafumi
   Mukai, Kusuhiro
TI Density and Molar Volume of Liquid Iron Containing Nb
SO STEEL RESEARCH INTERNATIONAL
AB Densities of liquid iron containing Nb up to 0.198wtpct were measured with the modified sessile drop method in a temperature range from 1510 to 1610 degrees C. The densities decrease linearly with increase in temperature and increase with increase in niobium content. The thermal expansion coefficient of molten liquid containing Nb increases linearly with increase in niobium content. An equation for density of liquid iron containing niobium has been derived from the measured results as a function of temperature and niobium content as follows: rho(103kgm-3)=7.03+0.75x[%Nb]-(7.54+6.92x[%Nb])x10-4(T-1530)1510 degrees CT1610 degrees C,Tin degrees C
   The difference between the measured and calculated values is in the range of -0.26 to +0.29pct. The molar volume of liquid iron containing Nb at the same temperature decreases with increase in niobium content. The partial molar volume of niobium in liquid iron decreases with increase in temperature, while that of iron increases with temperature. The densities calculated with the partial molar volumes are in good agreement with the measured ones for the iron-niobium binary alloys.
SN 1611-3683
EI 1869-344X
PD MAR
PY 2014
VL 85
IS 3
BP 395
EP 404
DI 10.1002/srin.201300116
UT WOS:000332335300009
ER

PT B
AU Kianicova, M
   Slamecka, K
   Pokluda, J
AF Kianicova, Marta
   Slamecka, Karel
   Pokluda, Jaroslav
GP Tanger Ltd
TI DAMAGE OF DIFFUSION COATINGS ON TURBINE BLADES
SO METAL 2011: 20TH ANNIVERSARY INTERNATIONAL CONFERENCE ON METALLURGY AND
   MATERIALS
CT 20th Anniversary International Conference on Metallurgy and Materials
   (METAL)
CY MAY 18-20, 2011
CL Brno, CZECH REPUBLIC
SP Tanger, ASM Int, Mat Informat Soc, CSNMT, VSB-TU
AB Nickel- and cobalt-based superalloys have been developed and are used in the hot sections of gas turbines in order to meet complex high-temperature phenomena. The gas temperature in modern engines exceeds 1650 degrees C in the turbine section and its cooled parts reach temperatures as high as 1200 degrees C. During operation, the structural materials degrade by fatigue, creep, oxidation, corrosion and erosive wear. Protective coatings provide barriers between the alloys and outer environment and, in particular, they enhance a resistance to oxidation and hot corrosion. The metallic coatings can be divided into two categories: diffusion and overlay coatings. Diffusion aluminide coatings (DAC) are based on the intermetallic compound beta-NiAl that forms under the influence of the substrate. Although DAC have been enjoying wide application, they have a limitation which arises from no deliberate changes of their properties to meet requirements of specific service conditions. This article is focused on a detection of damage that formed in the diffusion coatings on first stage turbine blades after two different short-term overheating events. Motivation for this study came from demands for an extension of our knowledge of degradation mechanisms. A possibility of a non-destructive assessment of the damage level using suitable damage parameters is also briefly described.
RI Slamecka, Karel/D-9475-2012; Pokluda, Jaroslav/D-7239-2012
OI Slamecka, Karel/0000-0001-8847-075X; Pokluda,
   Jaroslav/0000-0002-8449-1200
BN 978-80-87294-24-6
PY 2011
BP 840
EP 846
UT WOS:000302746700134
ER

PT J
AU Wu, Q
   Li, SS
   Ma, Y
   Gong, SK
AF Wu Qiong
   Li Shu-Suo
   Ma Yue
   Gong Sheng-Kai
TI First principles calculations of alloying element diffusion coefficients
   in Ni using the five-frequency model
SO CHINESE PHYSICS B
AB The diffusion coefficients of several alloying elements (Al, Mo, Co, Ta, Ru, W, Cr, Re) in Ni are directly calculated using the five-frequency model and the first principles density functional theory. The correlation factors provided by the five-frequency model are explicitly calculated. The calculated diffusion coefficients show their excellent agreement with the available experimental data. Both the diffusion pre-factor (D-0) and the activation energy (Q) of impurity diffusion are obtained. The diffusion coefficients above 700 K are sorted in the following order: D-Al > D-Cr > D-Co > D-Ta > D-Mo > D-Ru > D-W > D-Re. It is found that there is a positive correlation between the atomic radius of the solute and the jump energy of Ni that results in the rotation of the solute-vacancy pair (E-1). The value of E-2-E-1 (E-2 is the solute diffusion energy) and the correlation factor each also show a positive correlation. The larger atoms in the same series have lower diffusion activation energies and faster diffusion coefficients.
SN 1674-1056
EI 1741-4199
PD OCT
PY 2012
VL 21
IS 10
AR 109102
DI 10.1088/1674-1056/21/10/109102
UT WOS:000309817400094
ER

PT J
AU Berthod, P
   Himeur, Z
AF Berthod, Patrice
   Himeur, Zohra
TI Dependence on the Chromium Content of the High-Temperature Oxidation
   Behavior of Ta-Rich Nickel-Based Cast Alloys
SO OXIDATION OF METALS
AB The high-temperature stability of primary tantalum carbides is a problem of importance for chromium-rich cast alloys, based on cobalt or nickel. The focus of this study was nickel-based alloys, as these alloys are particularly sensitive to a lack of TaC in the as-cast state and by dissolution due to high-temperature exposure. In this work, a possible way for promoting the formation of many TaC precipitates by changing from the usual 30 wt% chromium content was investigated. Five alloys with Cr content varying from 10 to 50 wt% were prepared and then subjected to microstructure characterization and to oxidation tests. In contrast with what was expected, decreasing the Cr content in comparison with the Ni-30Cr-0.4C-6Ta reference alloy did not succeed in obtaining more TaC precipitates, but instead had the opposite effect. Concerning the high-temperature oxidation behavior at 1127 and 1237 A degrees C, loss of resistance was observed only for a Cr content at the lower level of 10 wt%. It was noticed that a subscale CrTaO4 developed during oxidation and seemed to promote oxide spallation during cooling.
SN 0030-770X
EI 1573-4889
PD AUG
PY 2018
VL 90
IS 1-2
BP 135
EP 151
DI 10.1007/s11085-017-9828-z
UT WOS:000437751900008
ER

PT S
AU Shukla, VN
   Jayaganthan, R
   Tewari, VK
AF Shukla, V. N.
   Jayaganthan, R.
   Tewari, V. K.
BE Daniel, BSS
TI Microstructural characterization and cyclic oxidation behavior of
   HVOF-sprayed Cr3C2-NiCr coating on Boiler steel at elevated temperature
SO ADVANCES IN MATERIALS DEVELOPMENT: A FESTSCHRIFT HONOURING PROFESSOR
   SUBRATA RAY
SE Materials Science Forum
AB The oxidation behavior of HVOF sprayed Cr3C2-NiCr coatings on 310S stainless steel for 50 cycles in air at 700 degrees C under cyclic conditions has been investigated in the present work. The microstructure, hardness and porosity of the coating were characterised. X-ray diffraction, field emission scanning electron microscope with energy dispersive spectroscopy and X-ray mapping were used to analyze the scales formed on the surface of the oxidised samples. The microstructure of the as sprayed coating showed uniformly distributed chrome carbide-rich ceramic grains attached with nickel chrome-rich binder phase. The Cr3C2-25% NiCr coated specimen exihibit negligible microspalling of the scales upon oxidation. The improved oxidation resistance of Cr3C2-NiCr coatings may be attributed to the formation of oxides of chromium, nickel, and spinels of nickel and chromium.
RI RENGASWAMY, JAYAGANTHAN/H-5961-2016
OI RENGASWAMY, JAYAGANTHAN/0000-0002-3634-9306
SN 0255-5476
PY 2013
VL 736
BP 289
EP 300
DI 10.4028/www.scientific.net/MSF.736.289
UT WOS:000315747400025
ER

PT J
AU Mamo, SK
   Elie, M
   Baron, MG
   Simons, AM
   Gonzalez-Rodriguez, J
AF Mamo, Samuel K.
   Elie, Mathieu
   Baron, Mark G.
   Simons, Andrew M.
   Gonzalez-Rodriguez, Jose
TI Leaching kinetics, separation, and recovery of rhenium and component
   metals from CMSX-4 superalloys using hydrometallurgical processes
SO SEPARATION AND PURIFICATION TECHNOLOGY
AB A study to leach and recycle rhenium from CMSX-4, a second generation ultrahigh-strength single crystal nickel-based superalloy, containing 3% rhenium is presented. Experimental factors involved in the leaching process of rhenium from CMSX-4 using aqua-regia solution have been investigated and reported. Experimental factors such as concentration of aqua-regia, the use of sonication, leaching period, solid-to-liquid ratio and stirring speed have been optimised and the leaching kinetics of rhenium and other component metals of superalloy CMSX-4 have been studied. Increasing aqua-regia concentration to 100% (v/v) resulted in more than 30% gain in recovery which can be attributed to the increased availability of leaching reagents. The leaching kinetics of rhenium from superalloy CMSX-4 in 100% aqua-regia solution fit into a chemical reaction controlled kinetics model for the first period of leaching. For the leaching period after 480 min, the leaching kinetics of rhenium fits a diffusion through the product layer model. Application of ultrasonic waves to the leaching process has proven useful to slightly increase yield. Given the small increase, however, sonication may not be economically feasible for recovery of rhenium on an industrial scale. Precipitation of other metals away from the rhenium rich solution has also been explored to prepare the solution for a downstream rhenium recovery process. It was found that that two unique precipitates can be recovered from the solution. The first precipitate, recovered at pH 5.05, has been determined to be mainly composed of the oxides of aluminium, chromium, molybdenum, and titanium. A green precipitate of mixed hydroxides of cobalt and nickel (MHP) which has commercial value can then be recovered at pH 7.0 leaving a rhenium enriched solution for further processing.
RI Gonzalez-Rodriguez, Jose/B-6422-2008
OI Gonzalez-Rodriguez, Jose/0000-0003-2059-3571
SN 1383-5866
EI 1873-3794
PD APR 1
PY 2019
VL 212
BP 150
EP 160
DI 10.1016/j.seppur.2018.11.023
UT WOS:000457814700018
ER

PT J
AU Gatto, A
   Bassoli, E
   Fornari, M
AF Gatto, A
   Bassoli, E
   Fornari, M
TI Plasma Transferred Arc deposition of powdered high performances alloys:
   process parameters optimisation as a function of alloy and geometrical
   configuration
SO SURFACE & COATINGS TECHNOLOGY
AB The deposition of high wear- and corrosion-resistant alloys through Plasma Transferred Arc (PTA) is an easily automated process combining the possibility to obtain very thick coatings with high deposition speeds, low thermal distortion of the part and negligible dilution levels, thanks to a very high energy-concentration [S. Kalpakjian, S.R. Schmid, Manufacturing Engineering and Technology-4th edition, Addison-Wesley Publishing, 2001, p. 789-790, Scripta Materialia 37 (1997) 721, Applied Surface Science 201 (2002) 154, Surface and Coatings Technology 71 (1995) 196, Journal of Materials Processing Technology 128 (2002) 169, M. Bonacini, Plasma ad arco trasferito per riporti saldati con superleghe in polvere, "Saldatura e taglio termico verso il 2000" IIS Meeting, October 3rd 1998, Milan-Italy, Wear 250 (2001) 611, Wear 249 (2002) 846, Composites Science and Technology 58 (1998) 299]. Literature studies regard mostly wear or high temperature behaviour of the deposited alloys and plasma hardening treatment without powder [Applied Surface Science 201 (2002) 154, Surface and Coatings Technology 71 (1995) 196, Journal of Materials Processing Technology 128 (2002) 169, M. Bonacini, Plasma ad arco trasferito per riporti saldati con superleghe in polvere, "Saldatura e taglio termico verso il 2000" IIS Meeting, October 3rd 1998, Milan-Italy, Wear 250 (2001) 611, Surface and Coatings Technology 106 (1998) 156, Wear 249 (2002) 846, Surface and Coatings Technology 92 (1997) 157, Wear 181-183 (1995) 8 10, Wear 225-229 (1999) 1114], rather than an optimisation of process parameters, also in critical geometric configurations. An experimental campaign has been carried out on the deposition of two nickel- and a cobalt-base superalloys: Hastelloy 276, Inconel 625 and Stellite 6. Benchmarks of C-Mn steel have been chosen to test geometrical configurations that are critical for the application (corners and grooves). Specimen characterisation through liquid penetration inspection, optical- and scanning electron microscopy and microhardness tests proved that process parameters optimisation depends only on the geometrical configuration and not on the deposited alloy. This result suggests the importance of an accurate design of the reciprocal positioning and movement between the torch and the part to be coated, as a function of the deposition geometry. (C) 2004 Elsevier B.V. All rights reserved.
RI BASSOLI, ELENA/A-3300-2012; Gatto, Andrea/A-6297-2012
OI BASSOLI, ELENA/0000-0002-9493-7018; Gatto, Andrea/0000-0001-5547-624X
SN 0257-8972
PD OCT 22
PY 2004
VL 187
IS 2-3
BP 265
EP 271
DI 10.1016/j.surfcoat.2004.02.013
UT WOS:000224371300019
ER

PT J
AU Raj, R
   Terauds, K
AF Raj, Rishi
   Terauds, Kalvis
TI Bubble Nucleation During Oxidation of SiC
SO JOURNAL OF THE AMERICAN CERAMIC SOCIETY
AB Oxidation of SiC at 1400 degrees C-1700 degrees C produces carbon monoxide (CO), which can form bubbles at the interface between the substrate and the silica (SiO2) overgrowth. The bubbles add complexity to the mechanistic understanding of the oxidation process. We analyze the kinetics of bubble formation, where the driving force for their nucleation depends on the partial pressure of CO while their growth is determined by the viscosity of silica. The mechanism bears analogy to oxygen migrating from the atmosphere into superalloys, and reacting with carbide precipitates at the grain boundaries to nucleate bubbles of carbon monoxide, or hydrogen migrating into carbon-steel to form methane. The unique feature of the present case is the ability of silica to release the gas pressure within the bubbles by viscous flow, and then, to heal the crater that is left behind. As the bubbles grow out from the interface and escape into the atmosphere, they can expose bare surface to the atmosphere rendering silicon carbide vulnerable to active oxidation. The relative significance of the mechanisms of oxidation of SiC is presented in the form of an oxidation map, where atmospheric pO2 and oxidation temperature are the experimental variables. We discover that experiments often lie in the regime of bubble formation.
SN 0002-7820
EI 1551-2916
PD AUG
PY 2015
VL 98
IS 8
BP 2579
EP 2586
DI 10.1111/jace.13613
UT WOS:000358719400041
ER

PT J
AU Miner, RV
AF Miner, RV
TI The effects of composition and gamma'/gamma lattice parameter mismatch
   on the critical resolved shear stresses for octahedral and cube slip in
   NiAlCrX alloys
SO METALLURGICAL AND MATERIALS TRANSACTIONS A-PHYSICAL METALLURGY AND
   MATERIALS SCIENCE
AB Prototypical single-crystal NiAlCrX superalloys were studied to examine the effects of the common major alloying elements, Co, Mo, Nb, Ta, Ti, and W, on yielding behavior. The alloys contained about 10 at. pct Cr, 60 vol pet of the gamma' phase, and about 3 at. pct of X in the gamma'. The critical resolved shear stresses (CRSSs) for octahedral and primary cube slip were measured at 760 degrees C, which is about the peak strength temperature. The CRSSoct and CRSScube are discussed in relation to thoseof Ni-3 (Al, X) gamma' alloys taken from the literature and the gamma'/gamma lattice mismatch. The CRSSoct ofthe gamma + gamma' alloys reflected a similar compositional dependence to that of both the CRSScube of the gamma' phase and the gamma/gamma' lattice parameter mismatch. The CRSScube of the gamma + gamma' alloys also reflected the compositional dependence of the gamma'/gamma mismatch, but bore no similarity to that of CRSScube for gamma' alloys since it is controlled by the gamma matrix. The ratio of CRSScube/CRSSoct was decreased by all alloying elements except Co, which increased the ratio. The decrease in CRSScube/CRSSoct was related to the degree in which elements partition to ehe gamma' rather than the gamma phase.
SN 1073-5623
PD APR
PY 1997
VL 28
IS 4
BP 1011
EP 1020
DI 10.1007/s11661-997-0231-2
UT WOS:A1997WV58200011
ER

PT J
AU Myoung, SW
   Park, SH
   Lee, PH
   Jung, YG
   Joo, D
   Lee, KH
   Lee, HS
   Paik, U
AF Myoung, Sang-Won
   Park, Sang-Hyun
   Lee, Pyung-Ho
   Jung, Yeon-Gil
   Joo, Dongwon
   Lee, Koo-Hyun
   Lee, Hee-Soo
   Paik, Ungyu
TI Phase transformation and oxidation behavior of Pt-modified MCrAlY
   coatings
SO PROGRESS IN ORGANIC COATINGS
CT 3rd Conference of the Coating Science International
CY JUN 25-29, 2007
CL Noordwijk, NETHERLANDS
AB The effects of platinum (Pt) layer on phase transformation and oxidation behavior of MCrAlY (M = Co, Ni) coatings were investigated by isothermal and cyclic oxidation tests at temperature of 1100 degrees C. Pt layer of about 5 mu m thickness was deposited on MAR M247-DS superalloy byan electroplating method, and then the MCrAlY layers were coated with air plasma spray (APS) and vacuum plasma spray (VPS) methods. APS process creates internal oxides and interface voids, whereas the VPS process shows fewer voids in the interface between the MCrAlY layer and the superalloy used as substrate. The oxides and voids formed in the APS process deteriorate the oxidation resistance, indicating that the oxides and voids are transferred to Al2O3 compounds during the oxidation tests. The Pt layer shows a strong affinity with Ni element and a weak affinity with Co and Cr elements, resulting in the formation of beta-(Ni,Pt)Al phase. The Pt pre-coated layer forces down for the diffusion of soluble elements to get the reduced deplete zone in the superalloy. The VPS process enhances the oxidation resistance of the MCrAlY coating and shows better bonding strength, owing to the generation of homogenous microstructure in the coating and less processing defects. (C) 2007 Elsevier B.V. All fights reserved.
SN 0300-9440
PD FEB
PY 2008
VL 61
IS 2-4
BP 316
EP 320
DI 10.1016/j.porgcoat.2007.09.039
UT WOS:000254146400025
ER

PT J
AU Roder, O
   Albrecht, J
   Lutjering, G
AF Roder, O.
   Albrecht, J.
   Luetjering, G.
TI Microstructure and mechanical properties of an inertia friction welded
   INCOLOY alloy 909 - INCONEL alloy 718 joint for rotating applications
SO MATERIALS AT HIGH TEMPERATURES
CT International Conference WELDS 2005
CY SEP 08-09, 2005
CL GERMANY
SP ESIS, HTMTC, EPRI, US DOE, EPERC, VAMAS, GKSS
AB Inertia welding is a common practice to join axially symmetrical parts for aero-engine applications. The shaft for a new advanced high-pressure compressor will be produced by joining the high strength superalloys INCOLOY (R) alloy 909 (Incoloy909) and INCONEL (R) alloy 718 (IN718). IN718 is the work-horse nickel-iron-chromium alloy for a variety of parts for aero-engine applications due to a good combination of relevant mechanical properties, good corrosion resistance and easy fabricability. Incoloy909 is a nickel-iron-cobalt alloy used in aero-engines due to an interesting combination of a nearly constant low coefficient of thermal expansion combined with a constant modulus of elasticity and high strength over a wide range of temperatures. Both alloys are strengthened by precipitation-hardening through additions of niobium and titanium. Ring shaped specimens of fully heat-treated Incoloy909 and IN718 are joined by inertia welding. The microstructure in the welded zone is investigated by optical microscopy and transmission electron microscopy with the focus on the Incoloy909 side. Post-weld heat-treatments (PWHT) are evaluated by microstructural investigations and by hardness measurements. The chosen PWHT is characterized by its tensile, creep and load controlled fatigue properties. The results of the mechanical tests are described in terms of the microstructural changes observed in the welded zone.
SN 0960-3409
PY 2006
VL 23
IS 3-4
SI SI
BP 171
EP 177
DI 10.3184/096034006782739259
UT WOS:000246019500005
ER

PT J
AU Sidhu, TS
   Prakash, S
   Agrawal, RD
AF Sidhu, T. S.
   Prakash, S.
   Agrawal, R. D.
TI Hot corrosion resistance of high-velocity oxyfuel sprayed coatings on a
   nickel-base superalloy in molten salt environment
SO JOURNAL OF THERMAL SPRAY TECHNOLOGY
AB No alloy is immune to hot corrosion attack indefinitely. Coatings can extend the lives of substrate materials used at higher temperatures in corrosive environments by forming protective oxides layers that are reasonably effective for long-term applications. This article is concerned with studying the performance of high-velocity oxyfuel (HVOF) sprayed NiCrBSi, Cr3C2-NiCr, Ni-20Cr, and Stellite-6 coatings on a nickel-base superalloy at 900 degrees C in the molten salt (Na2SO4-60%V2O5) environment under cyclic oxidation conditions. The thermogravimetric technique was used to establish kinetics of corrosion. Optical microscope, x-ray diffraction, scanning electron microscopy/electron dispersive analysis by x-ray (SEM/EDAX), and electron probe microanalysis (EPMA) techniques were used to characterize the as-sprayed coatings and corrosion products. The bare superalloy suffered somewhat accelerated corrosion in the given environmental conditions, whereas hot corrosion resistance of all the coated superalloys was found to be better. Among the coatings studied, Ni-20Cr coated superalloy imparted maximum hot corrosion resistance, whereas Stellite-6 coated indicated minimum resistance. The hot corrosion resistance of all the coatings may be attributed to the formation of oxides and spinels of nickel, chromium, or cobalt.
SN 1059-9630
PD SEP
PY 2006
VL 15
IS 3
BP 387
EP 399
DI 10.1361/105996306X124392
UT WOS:000240520400012
ER

PT J
AU Bartys, H
   Guerin, JD
   Watremez, M
   Bricout, JP
AF Bartys, H
   Guerin, JD
   Watremez, M
   Bricout, JP
TI A comparative study of plasma sprayed coatings on railway brake discs
SO SURFACE ENGINEERING
AB In the railway context, increasing the number of trains in service relies in the development of new equipment. This objective requires increased peak speeds at the expense of stronger motorisations. The axle loads are thus heavier, especially for the new double-decker trains. These parameters have significant effects on the brake system in terms of size, non-suspended masses, and therefore energies to be dissipated. The constituent materials of the friction brakes of some railway equipment (full non-ventilated steel alloy discs for the TGV, for example) hav thus reached their technological limits in terms of energy to be dissipated for fixed mass and size. It is therefore necessary to find more powerful braking designs using new materials. The Laboratoire d'Automatique et de Mechanique Industrielles et Humaines (LAMIH) has therefore decided to focus its research toward high energy full discs. This approach consists of coating the steel discs with low thermal diffusivity friction materials that have very strong and stable mechanical and tribological characteristics at high temperature. Using blown thermal plasma, the LAMIH has already tested reduced scale C38 discs coated with NiCr-Cr3C2 cermet facing an Al2TiO5 pad. Henceforth, studies relate to cobalt or nickel based superalloys obtained by the transferred plasma process with a view to making a reliable coating-substrate bond. Performance is evaluated in terms of friction factor, wear, contact temperature, and reliability.
SN 0267-0844
PY 2001
VL 17
IS 2
BP 127
EP 130
DI 10.1179/026708401101517719
UT WOS:000169064200007
ER

PT J
AU Qin, CJ
   Xu, HT
   Zhou, ZQ
   He, YM
   Lu, CY
   Gao, K
   Zheng, WJ
   Yang, JG
   Wang, DH
   Sun, Y
   Gao, ZL
AF Qin, Chunjie
   Xu, Haitao
   Zhou, Zhengqiang
   He, Yanming
   Lu, Chuanyang
   Gao, Ke
   Zheng, Wenjian
   Yang, Jianguo
   Wang, Donghong
   Sun, Yuan
   Gao, Zengliang
TI Microstructure and Mechanical Performance of the DD98M-DD98M Single
   Crystal Superalloy Joints Brazed Using a Pd-Si Composite Filler
SO METALS
AB In this work, the DD98M single crystal superalloys were brazed to themselves using a Pd-Si composite filler. The effect of brazing temperature and soaking time on the microstructure and mechanical behavior of the joints was studied. The microstructure and phase constitution in the joint were identified by the SEM and EDS analysis. The results indicated that the joint obtained was constituted by DD98M/zone 2/zone 1/zone 2/DD98M. The zone 1 was primarily made up of the Ni (Pd, Cr, Co) (s.s), Pd4Si, Pd (Ni, Ti, Al) (s.s) and Pd-rich Ni (Pd, Cr, Co) (s.s), while the zone 2 consisted of the Ni (Pd, Cr, Co) (s.s) and Al2Pd5. During the brazing process, increasing the brazing temperature strengthened the fluidity of the liquid filler, which was favorable to eliminating the solidified pores in the brazing seam. Furthermore, a higher brazing temperature would cause the phases in the zones 1 and 2 to be coarsened remarkably. When setting the brazing temperature to 1060 degrees C, extending the soaking time made the amount of Pd (Ni, Ti, Al) (s.s) decrease, whereas the amount of Pd4Si increased, because the peritectic reaction between the Pd (Ni, Ti, Al) (s.s) and remnant liquid filler was enhanced. Among the brazing process parameters under investigation, the maximum joint average shear strength obtained reached 338 MPa when the joint was brazed at 1060 degrees C for 30 min. A ductile fracture mode happened during the shear tests under a joining condition. The work performed can provide valuable data to design the single crystal superalloy brazed joint.
EI 2075-4701
PD SEP
PY 2019
VL 9
IS 9
AR 1001
DI 10.3390/met9091001
UT WOS:000489129800087
ER

PT J
AU Sunulahpasic, R
   Oruc, M
   Hadzalic, M
   Rimac, M
AF Sunulahpasic, Raza
   Oruc, Mirsada
   Hadzalic, Mustafa
   Rimac, Milenko
TI OPTIMIZATION OF THE MECHANICAL PROPERTIES OF THE SUPERALLOY NIMONIC 80A
SO MATERIALI IN TEHNOLOGIJE
AB The superalloy Nimonic 80A has found its major application in the production of the parts for the vehicle and airplane industries. It is a relatively expensive material and it is very important to reduce its production costs to acceptable levels. The aim of this research was to produce the superalloys with varying supplements of alloying elements.
   The investigations carried out included chemical testing and the testing of the mechanical properties of the superalloy Nimonic 80A, followed by a regression analysis of the obtained data to show the influence of certain alloying elements that can significantly affect the improvement of the mechanical properties of Nimonic 80A.
   The results of the regression analysis are the equations with which, on the basis of the known chemical composition, i.e., the content of the main alloying elements - Al, Ti and Co - the mechanical properties of the materials at increased temperatures can be predicted. On the basis of the obtained squared regression equations, an optimization of the chemical composition for the selected values of the mechanical properties was carried out.
SN 1580-2949
PD MAY-JUN
PY 2012
VL 46
IS 3
BP 263
EP 267
UT WOS:000305657100013
ER

PT J
AU Han, GW
   Feng, D
   Deng, B
AF Han, GW
   Feng, D
   Deng, B
TI Metal dusting and coking of alloy 803
SO CORROSION SCIENCE
AB Investigation was made by SEM examination on metal dusting and coking behaviours of alloy 803 in a flowing gas mixture of H-2-CO-H2O, It was found that an oxide scale arisen on the sample surface at the beginning of exposure, Metal dusting started when graphite deposition occurred earlier at the local defects in the oxide settle than the defects were repaired by enough supply of chromium from the interior of alloy matrix. Coke consisted of graphite filaments and metallic particles produced by disintegrating of alloy matrix, and grow up from the defects in the oxide scale with pit left in the sample surface, Increasing chromium content, doping a small amount of silicon and reducing grain size to create fast diffusion paths for chromium and silicon to alloy surface, all promote the formation of a dense oxide scale and favor early self-repairing or the defects in the oxide scale before occurrence of graphite deposition, The resistance of an alloy to metal dusting can be improved generally by means of these methods, (C) 2003 Elsevier Ltd. All rights reserved.
SN 0010-938X
PD FEB
PY 2004
VL 46
IS 2
BP 443
EP 452
DI 10.1016/S0010-938X(03)00147-1
UT WOS:000187856700012
ER

PT J
AU Cerri, E
   Maci, S
   Leo, P
   Zanon, G
   Petrachi, MR
AF Cerri, E.
   Maci, S.
   Leo, P.
   Zanon, G.
   Petrachi, M. R.
TI HIGH TEMPERATURE OXIDATION BEHAVIOUR OF CoCrTaAlY+10%Al2O3 COATINGS
   PRODUCED BY HVOF
SO METALLURGIA ITALIANA
AB High temperature oxidation causes degradation of materials in aircraft engines. Typical coatings like MCrAlY (where M is Co, Ni or Fe) are used to prevent or retard oxidation. High Velocity Oxygen Fuel (HVOF) is a thermal spray technique used in this field.
   This work aims to characterize a reinforced CoCrTaAlY (+10% Al2O3) coating that has been thermally sprayed on CMSX-4 superalloy discs by HVOF. The samples were exposed at 1100 degrees C for long times (100-500 h) in air to develop oxidation. Interdiffusion processes were activated at high temperatures and microhardness values decreased as a function of time and distance from the surface. After 500h oxidation, hardness values in the coating were comparable to that in the matrix, with a 25% reduction compared to the pre-oxidized condition. At the same time, a strong aluminum oxide developed on the surface to protect the coating; the oxide was 5 pm thick after 96 h and higher than 12 pm after 50Ch. microstructure characterization was performed by light microscopy and SEM.
RI Cerri, Emanuela/F-4389-2010; Leo, Paola/O-1823-2015
OI Cerri, Emanuela/0000-0003-3767-5928; Leo, Paola/0000-0002-9930-0040
SN 0026-0843
PD FEB
PY 2013
IS 2
BP 13
EP 20
UT WOS:000316928400002
ER

PT J
AU Kolbe, M
   Murken, J
   Pistolek, D
   Eggeler, G
   Klam, HJ
AF Kolbe, M
   Murken, J
   Pistolek, D
   Eggeler, G
   Klam, HJ
TI Direct assessment of the creep strength of DS cast turbine blades using
   miniature creep specimens
SO MATERIALWISSENSCHAFT UND WERKSTOFFTECHNIK
AB The present paper presents a novel approach which allows a direct assessment of the creep strength of thin walled DS turbine blades at temperatures up to 1100 degrees C using a grain morphology sensitive miniature creep specimen test technique. The work builds up on earlier investigations by DeMestral and co-workers ([i] B. DeMestral et al., Met. and Mat. Transactions A, 27A (1996) pp. 879-890 and [ii] B. DeMestral and G. Eggeler, Prakt. Metallogr., 29 (1992) pp. 174-191) on the influence of grain morphology on creep deformation and damage accumulation in superalloys with elongated macrograins. The paper reports the important features of this new procedure which include (i) the creep test technique (specimen geometry and grip design) and (ii) the removal of creep specimens from a DS CM 247 LC cast blade with respect to the morphology of the macrograins. The paper also reports creep results obtained with this new technique at temperature of 1030 degrees C and a tensile stress of 180 MPa and discusses the results on the basis of the associated microstructural creep deformation and damage mechanisms.
RI Eggeler, Gunther/R-9833-2016
OI Eggeler, Gunther/0000-0002-6671-4618
SN 0933-5137
PD AUG
PY 1999
VL 30
IS 8
BP 465
EP 472
DI 10.1002/(SICI)1521-4052(199908)30:8<465::AID-MAWE465>3.3.CO;2-C
UT WOS:000085166400002
ER

PT J
AU Wang, RM
   Li, CZ
   Ping, DH
   Yan, MG
AF Wang, RM
   Li, CZ
   Ping, DH
   Yan, MG
TI Microanalytical study of the hexagonal phase in an yttrium-containing
   low expansion superalloy
SO MATERIALS SCIENCE AND ENGINEERING A-STRUCTURAL MATERIALS PROPERTIES
   MICROSTRUCTURE AND PROCESSING
AB The resistance to stress-accelerated grain boundary oxygen embrittlement (SAGBO) in Fe-Ni-Co-Nb-Ti controlled low expansion superalloy has been improved by trace yttrium element addition. The platelet precipitates in the alloy have been studied by means of optical microscopy, transmission electron microscopy, convergent beam electron microscopy, high-resolution transmission electron microscopy and X-ray diffraction technique. The crystal structure and the chemical composition of the platelet phase have been determined. The phase has a CaCu5-type crystal structure (space group P6/mmm) with lattice parameters a = 0.498 nm and c = 0.408 nm. The crystallographic orientation relationship between the phase and the matrix is found to be (<(11)over bar>1)(gamma)/(0001)(H), [(1) over bar 10](gamma)/[11 (2) over bar 0](H). High-resolution images show that the interface between the platelet phase and the matrix is semicoherent and some stacking faults have been found in the platelet phase. (C) 1998 Elsevier Science S.A.
RI Wang, Rongming/B-2163-2010
OI Wang, Rongming/0000-0003-4075-6956
SN 0921-5093
PD JAN
PY 1998
VL 241
IS 1-2
BP 83
EP 89
DI 10.1016/S0921-5093(97)00472-3
UT WOS:000072046800009
ER

PT S
AU Strawbridge, A
   Evans, HE
   Ponton, CB
AF Strawbridge, A
   Evans, HE
   Ponton, CB
BE Streiff, R
   Stringer, J
   Krutenat, RC
   Caillet, M
   Rapp, RA
TI Spallation of oxide scales from NiCrAlY overlay coatings
SO HIGH TEMPERATURE CORROSION AND PROTECTION OF MATERIALS 4, PTS 1 AND 2
SE MATERIALS SCIENCE FORUM
CT 4th International Symposium on High Temperature Corrosion and Protection
   of Materials
CY MAY 20-24, 1996
CL LES EMBIEZ, FRANCE
SP CEFRACOR, Paris, France, Univ Provence, Marseille, France, E P R I, Palo Alto, US, European Federat Corros Event No 207
AB A common method of protecting superalloys from aggressive environments at high temperatures is by plasma spraying MCrAlY (M = Fe, Ni and/or Co) to form an overlay coating. Oxidation resistance is then conferred through the development of an alumina layer. However, the use of such coatings is limited at temperatures above about 1100 degrees C due to rapid failure of the protective oxide scales. In this study, the oxidation behaviour of air-plasma-sprayed NiCrAlY coatings has been investigated at 1200 degrees C in 1 atm air. A protective alumina layer develops during the early stages, but breakaway oxidation occurs after prolonged exposure. The results suggest that the critical temperature drop to initiate failure is inversely proportional to the scale thickness, and an analytical model is put forward to explain this behaviour. Local surface curvature of the coating can lead to delamination within the oxide during cooling and it is shown that the largest individual pore in a spall region is the critical flaw for oxide fracture.
SN 0255-5476
BN 0-87849-774-9
PY 1997
VL 251-2
BP 365
EP 372
DI 10.4028/www.scientific.net/MSF.251-254.365
PN 1-2
UT WOS:000071768900043
ER

PT J
AU Yu, XX
   Wang, CY
AF Yu, Xiao-Xiang
   Wang, Chong-Yu
TI The effect of alloying elements on the dislocation climbing velocity in
   Ni: A first-principles study
SO ACTA MATERIALIA
AB By using density functional theory calculations in conjunction with the climbing images nudged elastic band method, the effects of alloying elements Re, W, Mo, Cr, Co and Ru on the velocity of dislocation climbing in gamma Ni were studied. The results shed a light on the mechanism of these elements suppressing the dislocation motion by connecting the stacking fault energy and the migration activation energy of vacancy with the dislocation climbing velocity. It is found that the elements can decrease the stacking fault energy of Ni and raise the migration activation energy of vacancy. The changes of these two energies result in the increase of the formation energy and the diffusion activation energy of the jog, thus the dislocation climbing is restricted. The results also reveal that the influences of alloying elements on dislocation climbing velocity depend on the characters of dislocations. Crown Copyright (C) 2009 Published by Elsevier Ltd. on behalf of Acta Materialia Inc. All rights reserved.
RI Yu, Xiaoxiang/F-1455-2010
SN 1359-6454
EI 1873-2453
PD NOV
PY 2009
VL 57
IS 19
BP 5914
EP 5920
DI 10.1016/j.actamat.2009.08.019
UT WOS:000271668200026
ER

PT J
AU MacKay, RA
   Gabb, TP
   Nathal, MV
AF MacKay, R. A.
   Gabb, T. P.
   Nathal, M. V.
TI Microstructure-sensitive creep models for nickel-base superalloy single
   crystals
SO MATERIALS SCIENCE AND ENGINEERING A-STRUCTURAL MATERIALS PROPERTIES
   MICROSTRUCTURE AND PROCESSING
AB Microstructure-sensitive creep models have been developed for Ni-base superalloy single crystals. Creep rupture testing was conducted on fourteen single crystal alloys at two applied stress levels at each of two temperatures, 982 and 1093 degrees C. The variation in creep lives among the different alloys could be explained with regression models containing relatively few microstructural parameters. At 982 degrees C, gamma-gamma' lattice mismatch, gamma' volume fraction, and initial gamma' size were statistically significant in explaining the creep rupture lives. At 1093 degrees C, only lattice mismatch and gamma' volume fraction were significant. These models could explain from 84% to 94% of the variation in creep lives, depending on test condition. Longer creep lives were associated with alloys having more negative lattice mismatch, lower gamma' volume fractions, and finer gamma' sizes. The gamma-gamma' lattice mismatch exhibited the strongest influence of all the microstructural parameters at both temperatures. Although a majority of the alloys in this study were stable with respect to topologically close packed (TCP) phases, it appeared that up to similar to 2 vol% TCP phase did not affect the 1093 degrees C creep lives under applied stresses that produced lives of similar to 200-300 h. In contrast, TCP phase contents of similar to 2 vol% were detrimental at lower applied stresses where creep lives were longer. Published by Elsevier B.V.
SN 0921-5093
PD OCT 10
PY 2013
VL 582
BP 397
EP 408
DI 10.1016/j.msea.2013.04.072
UT WOS:000324566100053
ER

PT B
AU Sanders, JM
   Ramirez, JE
   Baker, BA
AF Sanders, John M.
   Ramirez, Jose E.
