Repository: MatInfoUB/NLP-Queries

File: Cobalt_superalloys_thermomechanical_processing1.txt (part 5 of 22)
FN Clarivate Analytics Web of Science
   zirconia (YSZ) thermal barrier coatings (TBCs) were developed on NiCrAlY
   bond coated Inconel 718 superalloy substrate using air plasma spray
   process. The hot corrosion study was conducted in simulated gas turbine
   environments (molten mixtures of 50 wt% Na2SO4 + 50 wt% V2O5 and 90 wt%
   Na2SO4 + 5 wt% V2O5 + 5 wt% NaCl) for two different temperatures of 700
   and 900 degrees C. A developed SSA TBCs showed about 8% and 22% lower
   lifetime at 700 and 900 degrees C, respectively than YSZ TBCs in 50 wt%
   Na2SO4 + 50 wt% V2O5 (vanadate). The hot corrosion life of SSA TBCs
   being found about 13% and 39% lower than YSZ TBCs in 90 wt% Na2SO4 + 5
   wt% V2O5 + 5 wt% NaCl (chloride) at 700 and 900 degrees C, respectively.
   X-ray diffraction results showed the formation of SmVO4, SrV2O6 and
   SrSO4 as a major hot corrosion product in 50 wt% Na2SO4 + 50 wt% V2O5
   and 90 wt% Na2SO4 + 5 wt% V2O5 + 5 wt% NaCl environments respectively
   for SSA TBCs. Similarly, YSZ TBCs also showed YVO4 as hot corrosion
   product in vanadate and chloride environments. Both the TBCs suffer a
   more severe hot corrosion attack in chloride environment at 900 degrees
   C. The leaching of Sr2+ and Y3+ ions from SSA and YSZ respectively play
   a vital role in the destabilization of coating in vanadate and chloride
   environments at 700 and 900 degrees C. In both SSA and YSZ TBCs, the
   leaching of ion has significantly low influence as compared to attack by
   chloride ions at the bond coat-top coat interface in the presence of
   chloride environment. The hot corrosion resistance of SSA TBCs was
   improved three times higher in the presence of MgO and NiO inhibitor in
   vanadate environment at 900 degrees C mainly due to the formation of a
   stable Ni3V2O8 phase at the surface.
RI Arya, Shashi Bhushan/W-3307-2019
ZB 0
ZR 0
Z8 0
ZS 0
TC 3
Z9 3
SN 0272-8842
UT CCC:000445993000016
ER

PT J
AU He, Dao-Guang
   Lin, Y. C.
   Jiang, Xing-You
   Yin, Liang-Xing
   Wang, Li-Hua
   Wu, Qiao
TI Dissolution mechanisms and kinetics of delta phase in an aged Ni-based
   superalloy in hot deformation process
SO MATERIALS & DESIGN
VL 156
BP 262
EP 271
PD OCT 15 2018
PY 2018
AB High-temperature compressive experiments of a Ni-based superalloy
   containing delta phase (Ni3Nb) are conducted. The dynamic dissolution
   behavior of delta phase in hot deformation process is quantitatively
   investigated. The dissolution mechanisms of delta phase are analyzed by
   Transmission Electron Microscopy (TEM) and first-principles
   calculations. Results reveal that the dissolution of delta phase is
   accelerated with increasing deformation temperature or deformation
   degree. But, the dissolution of delta phase becomes weaken as the strain
   rate is raised. The shear modulus (G) and bulk modulus (B) of delta
   phase decrease with increasing temperature or reducing pressure. The
   positive Cauchy pressure (C-12-C-44) and the larger ratio of B/G
   (greater than 1.75) reveal that delta phase is ductile at high
   temperatures or pressures. The intense interactions between dislocations
   and delta phase induce the stress concentration and the rapid diffusion
   of Nb atoms, which accelerate the precipitation/dissolution of delta
   phase. A phenomenological model is established for depicting the
   dissolution behavior of delta phase in hot deformation process. The
   measured results are identical with the forecasted ones, which
   demonstrates the established model is feasible to accurately depict the
   dynamic dissolution behaviors of delta phase in hot deformation process.
   (C) 2018 Elsevier Ltd. All rights reserved.
Z8 1
ZB 0
TC 18
ZR 0
ZS 1
Z9 18
SN 0264-1275
UT CCC:000441422300024
ER

PT J
AU Yang, Huihui
   Yang, Jingjing
   Huang, Wenpu
   Wang, Zemin
   Zeng, Xiaoyan
TI The printability, microstructure, crystallographic features and
   microhardness of selective laser melted Inconel 718 thin wall
SO MATERIALS & DESIGN
VL 156
BP 407
EP 418
PD OCT 15 2018
PY 2018
AB The thin plate is a promising light-weight structure to broaden
   applications of Inconel 718 superalloy in aerospace and transportation
   industries. In the present work, selective laser melting (SLM)
   technology was applied to manufacture a series of Inconel 718 thin walls
   (ultra-thin plates) to explore their printability, microstructures,
   crystallographic features and microhardness under keyhole and conduction
   modes. Results show that it is feasible to manufacture Inconel 718 thin
   walls with a thickness of similar to 0.2 mm by SLM. Keyhole mode is
   favorable for a better printability, finer dendrites, the precipitation
   of strengthening phases of gamma'/gamma '', a stronger < 001 > texture
   in- tensity and a higher microhardness in the center zone of the SLMed
   thin wall. Conduction mode contributes to the uniform microstructures
   and microhardness in the marginal and center zones of the thin wall.
   Also, the decrease of area fraction in strengthening phases and the
   increase of Laves phase result in a decreasing trend of microhardness
   along the deposition direction. Finally, microstructural formation and
   evolution mechanisms of SLMed thin walls under two modes are proposed
   based on the solidification conditions and vertical thermal cycles. (C)
   2018 Elsevier Ltd. All rights reserved.
RI wang, zemin/O-4011-2015
ZR 0
ZB 0
TC 9
ZS 0
Z8 2
Z9 10
SN 0264-1275
UT CCC:000441422300039
ER

PT J
AU Luo, Xiao-Tao
   Yao, Meng-Lin
   Ma, Ninshu
   Takahashi, Makoto
   Li, Chang-Jiu
TI Deposition behavior, microstructure and mechanical properties of an
   in-situ micro-forging assisted cold spray enabled additively
   manufactured Inconel 718 alloy
SO MATERIALS & DESIGN
VL 155
BP 384
EP 395
PD OCT 5 2018
PY 2018
AB Cold spray is capable to additively manufacture oxide-free metallic
   parts in open air due to its low processing temperature. However, for
   metals with relatively high hardness such as Inconel 718 superalloy
   (IN718), it is still a big challenge to get dense deposits by using
   low-priced nitrogen gas. In this work, In-situ micro-forging (MF) was
   introduced to cold spray by mechanically mixing big-sized 410 stainless
   steel (410SS) particles into the IN718 powder so that the deposited
   IN718 layer can be hammered and plastically deformed by the MF particles
   during spraying and results in fully dense deposits. As 50 vol% MF
   particles were mixed into the IN718 powder, the porosity was decreased
   from 5.6% to 0.26%. Due to the low impact velocity, 410SS particles were
   not embedded into the IN718 deposits and the possible contamination was
   avoided. An oxide scale removal induced increment in deposition
   efficiency was detected for the first time. Due to the lower porosity
   and enhanced inter-particle bonding, a great improvement in ultimate
   strength from 96 to 464 MPa was achieved by the in-situ MF effect. After
   heat treated at 1200 degrees C for 6 h, the sample fractured at a high
   strength of 1089 MPa and revealed a ductile fracture manner. (C) 2018
   Published by Elsevier Ltd.
RI Li, Chang-Jiu/K-3854-2016
OI Li, Chang-Jiu/0000-0001-9814-064X
Z8 1
TC 10
ZR 0
ZS 0
ZB 0
Z9 11
SN 0264-1275
UT CCC:000440314300038
ER

PT J
AU Nowak, Wojciech J.
   Wierzba, Bartek
TI Effect of Surface Treatment on High-Temperature Oxidation Behavior of IN
   713C
SO JOURNAL OF MATERIALS ENGINEERING AND PERFORMANCE
VL 27
IS 10
SI SI
BP 5280
EP 5290
PD OCT 2018
PY 2018
AB The effects of surface preparations on oxidation kinetics and oxide
   scale morphology for the commercially available Ni-based superalloy IN
   713C have been investigated. The ground and polished samples were
   exposed in air at 800-1100 degrees C. The ground specimens were found to
   demonstrate lower oxidation kinetics compared to those after polishing.
   The grinding also affected the oxide scale morphology, resulting in a
   protective alumina scale, while the polished samples developed
   Ni-/Cr-rich mixed oxides on the surface. Better oxidation resistance of
   the ground surfaces is related to a higher concentration of defects in
   the near-surface region introduced by cold working. These defects
   facilitate the outward transport of the scale-forming element Al and
   thus are beneficial for protective oxidation. The oxidation mechanism at
   lower temperatures was introduced. The model based on the generalized
   Darken method and multiphase approximation was proposed.
RI Nowak, Wojciech J/I-6929-2015; Wierzba, Bartek/
OI Nowak, Wojciech J/0000-0002-5285-4900; Wierzba,
   Bartek/0000-0001-7091-5298
TC 3
Z8 0
ZS 0
ZB 0
ZR 0
Z9 3
SN 1059-9495
UT CCC:000450714400036
ER

PT J
AU Fan, Xianqiang
   Guo, Zhipeng
   Wang, Xiaofeng
   Yang, Jie
   Zou, Jinwen
TI Grain Refinement of a Powder Nickel-Base Superalloy Using Hot
   Deformation and Slow-Cooling
SO MATERIALS
VL 11
IS 10
BP 1978
EP 1978
PD OCT 2018
PY 2018
AB A pre-hot-deformation process was applied for a polycrystalline
   nickel-base superalloy to active deformation twins and dislocations, and
   subsequent slow cooling treatment was used to achieve grain refinement
   and microstructure homogenization. The microstructural evolution of the
   alloy was investigated, and the corresponding underlying mechanism was
   discussed. It was found that twinning mainly occurred in large grains
   during pre-hot-deformation owing to the stress concentration surrounding
   the large grains. High density dislocations were found in large grains,
   and the dislocation density increased approaching the grain boundary.
   The average grain size was refined from 30 m to 13 m after slow cooling
   with a standard deviation of grain size decreasing from 10.8 to 2.8,
   indicating a homogeneous microstructure. The grain refinement and
   microstructure homogenization during cooling process could be achieved
   via (i) static recrystallization (SRX), (ii) interaction of twin tips
   and ' precipitates, and (iii) grain coarsening hindered by '
   precipitates in grain boundaries.
RI Guo, Zhipeng/D-9963-2014; Fan, Xianqiang/
OI Fan, Xianqiang/0000-0003-3615-5170
Z8 0
TC 1
ZB 0
ZS 0
ZR 0
Z9 1
SN 1996-1944
UT CCC:000448658400192
PM 30322200
ER

PT J
AU Xie, Jilin
   Ma, Yingche
   Ou, Meiqiong
   Xing, Weiwei
   Zhang, Long
   Liu, Kui
TI Evaluating the Microstructures and Mechanical Properties of Dissimilar
   Metal Joints Between a New Cast Superalloy K4750 and Hastelloy X Alloy
   by Using Different Filler Materials
SO MATERIALS
VL 11
IS 10
BP 2065
EP 2065
PD OCT 2018
PY 2018
AB Two kinds of filler materials were used to join dissimilar alloys
   between a new cast superalloy K4750 and Hastelloy X by tungsten gas arc
   welding (GTAW). The segregation behavior, interfacial microstructure and
   mechanical properties of the dissimilar joints were evaluated. The
   results show that both filler materials can be used to obtain sound
   dissimilar joints successfully. Microstructural observation show that no
   obvious cracking is observed in the joints achieved by both filler
   materials. The segregation extent of various elements in Hastelloy X
   weld metal is more severe than that in the K4750 weld metal. No unmixed
   zones were observed at the interfaces. Transition areas with the
   chemical compositions various between the K4750 alloy and the Hastelloy
   X alloy were found at the joint interfaces. The maximum width of the
   transition area between the K4750 weld metal and Hastelloy X base metal
   is smaller than that between the Hastelloy X weld metal and K4750 base
   metal. The ultimate tensile strength and yield strength of the joints
   with Hastelloy X filler material are slightly higher than those with
   K4750 filler material, however, the K4750 filler material results in a
   higher total elongation and fusion zone microhardness than those with
   Hastelloy X filler material. Both dissimilar joints fractured with a
   ductile feature which exhibits tearing edges and dimples. Hastelloy X
   filler material is suggested to be more suitable for joining of K4750
   superalloy and Hastelloy X dissimilar metals in terms of obtaining
   superior comprehensive mechanical properties.
OI MA, Yingche/0000-0002-8918-8518
Z8 0
TC 1
ZB 0
ZR 0
ZS 0
Z9 1
SN 1996-1944
UT CCC:000448658400279
PM 30360446
ER

PT J
AU Wan, Hong-Yuan
   Zhou, Zhong-Jiao
   Li, Chang-Peng
   Chen, Guo-Feng
   Zhang, Guang-Ping
TI Enhancing Fatigue Strength of Selective Laser Melting-Fabricated Inconel
   718 by Tailoring Heat Treatment Route
SO ADVANCED ENGINEERING MATERIALS
VL 20
IS 10
BP 307
EP 307
PD OCT 2018
PY 2018
AB Voids are always unavoidably introduced into metals fabricated by
   selective laser melting (SLM), and thus greatly degrade fatigue
   performance of metals. Such a fatal weakness strongly limits the
   application of SLM-fabricated metals to load-bearing structural
   components for the long-term service. Here, the authors found that
   fatigue strength of SLM-fabricated Inconel 718 is significantly improved
   after the proper heat treatment route not only due to the elimination of
   Laves phases and the precipitation of / strengthening phases, but also
   the appearance of ultrafine-scale acicular phases, which effectively
   suppressed the degraded effect of voids. The finding may provide a
   potential strategy to enhance fatigue strength of SLM-fabricated
   materials by tailoring heat-treatment route.
RI Zhang, Guang-Ping/C-8300-2011
OI Zhang, Guang-Ping/0000-0002-1620-0221
Z8 0
ZR 0
ZS 0
ZB 0
TC 3
Z9 3
SN 1438-1656
UT CCC:000447631600016
ER

PT J
AU Xu, W.
   Zhao, Y.
   Sun, S.
   Liang, X.
   Tao, R.
   Ma, D.
TI Microstructure and creep behavior of a new developed nickel-base
   single-crystal superalloy
SO MATERIALWISSENSCHAFT UND WERKSTOFFTECHNIK
VL 49
IS 10
BP 1181
EP 1192
PD OCT 2018
PY 2018
AB A new developed nickel-base superalloy is employed to prepare
   single-crystal castings. The as-cast and heat-treated microstructure,
   the creep behavior in 900 degrees C/ 500MPa and 1100 degrees C / 140MPa
   are investigated. The dendrites are well developed in the as-cast
   microstructure. Segregation and precipitation morphology difference
   exist between dendrite core and / eutectic pool. After heat treatment
   the segregation is significantly decreased and the precipitations of all
   regions become much more uniform and cubic. Creep curves in varied
   conditions both present three stages, while the specimen in 1100 degrees
   C exhibits lower creep rate and longer life span. The fracture analysis
   shows that fracture style changes from mixed fracture to ductile when
   the temperature increases from 900 degrees C to 1100 degrees C. Porosity
   is the crack resource to form the facet, which is observed in both
   specimens. The precipitations raft in both specimens, while the further
   development of rafting is found in that of 1100 degrees C / 140MPa, as
   well as the surface recrystallization with coarser rafted /
   microstructure.
TC 0
ZR 0
ZS 0
ZB 0
Z8 0
Z9 0
SN 0933-5137
UT CCC:000446307600004
ER

PT J
AU Diaz-Alvarez, Jose
   Diaz-Alvarez, Antonio
   Miguelez, Henar
   Luis Cantero, Jose
TI Finishing Turning of Ni Superalloy Haynes 282
SO METALS
VL 8
IS 10
BP 843
EP 843
PD OCT 2018
PY 2018
AB Nickel-based superalloys are widely used in the aeronautical industry,
   especially in components requiring excellent corrosion resistance,
   enhanced thermal fatigue properties, and thermal stability. Haynes 282
   is a nickel-based superalloy that was developed to improve the low
   weldability, formability, and creep strength of other
   gamma'-strengthened Ni superalloys. Despite the industrial interest in
   Haynes 282, there is a lack of research that is focused on this alloy.
   Moreover, it is difficult to find studies dealing with the machinability
   of Haynes 282. Although Haynes 282 is considered an alloy with improved
   formability when compared with other nickel alloys, its machining
   performance should be analyzed. High pressure and temperature localized
   in the cutting zone, the abrasion generated by the hard carbides
   included in the material, and the tendency toward adhesion during
   machining are phenomena that generate extreme thermomechanical loading
   on the tool during the cutting process. Excessive wear results in
   reduced tool life, leading to frequent tool change, low productivity,
   and a high consumption of energy; consequentially, there are increased
   costs. With regard to tool materials, cemented carbide tools are widely
   used in different applications, and carbide is a recommended cutting
   material for turning Haynes 282, for both finishing and roughing
   operations. This work focuses on the finishing turning of Haynes 282
   using coated carbide tools with conventional coolant. Machining forces,
   surface roughness, tool wear, and tool life were quantified for
   different cutting speeds and feeds.
RI DIAZ, ANTONIO/M-4919-2018; DIAZ ALVAREZ, JOSE/K-6407-2014; CANTERO, JOSE LUIS/
OI DIAZ, ANTONIO/0000-0002-9479-1303; DIAZ ALVAREZ,
   JOSE/0000-0001-8032-8492; CANTERO, JOSE LUIS/0000-0001-7247-8589
ZB 0
Z8 0
ZR 0
ZS 0
TC 0
Z9 0
SN 2075-4701
UT CCC:000448658700107
ER

PT J
AU Zhang, Xin
   Li, Hongwei
   Zhan, Mei
   Shao, Guangda
   Ma, Pengyu
TI Extraordinary effect of the delta phase on the electrically-assisted
   deformation responses of a Ni-based superalloy
SO MATERIALS CHARACTERIZATION
VL 144
BP 597
EP 604
PD OCT 2018
PY 2018
AB The effect of the delta phase (Ni3Nb) on the electrically-assisted (EA)
   deformation responses, particularly stress, elongation and dislocation
   distribution, of the Ni-based superalloy is still unknown up to now,
   though it is clear as nonnegligible on the quasi-static and hot
   deformation processes. Therefore, the effect of the delta phase during
   the electrically-assisted tension were experimentally investigated and
   analyzed with comparison to that in the hot tension process. Generally,
   the delta phase existing in the Ni-based superalloy always causes the
   reduction of flow softening and elongation during cold and the initial
   stage of hot tension processes. What is distinct, the delta phase
   promotes the flow softening effect and elongation during the EA tension.
   In addition, the dislocation-free ring around the delta phase was
   firstly observed during the EA tension. The mechanism of these macro and
   micro extraordinary phenomena is concluded as that the delta phase
   causes serious lattice distortion and dislocation pile-up around itself,
   which leads to an extremely high temperature due to the local Joule
   heating effect. The faster elimination of dislocation pile-up in the
   local area because of the local higher temperature results in the
   dislocation-free ring phenomenon and the significant improvement of flow
   softening effect and elongation.
OI Li, Hongwei/0000-0003-0229-7963; Zhan, Mei/0000-0003-3562-7252
TC 3
ZR 0
ZB 0
ZS 0
Z8 0
Z9 3
SN 1044-5803
UT CCC:000447477300061
ER

PT J
AU PYO, KIM HONG
   SIK, HWANG SEONG
   Kim, Dong-Jin
   SOO, LIM YUN
AU 최민재
   김성우
TI Effect of serrated grain boundary on stress corrosion cracking of Alloy
   600
SO Nuclear Engineering and Technology
VL 50
IS 7
BP 1131
EP 1137
PD 2018
PY 2018
AB The effect of a serrated grain boundary on stress corrosion cracking
   (SCC) of Alloy 600 was investigated interms of improvement of SCC
   resistance. Serrated grain boundaries and straight grain boundaries
   wereobtained by controlled heat treatment. SCC cracks preferentially
   initiated and grew at grain boundariesnormal to the tensile loading
   axis. Resolved tensile stress normal to the grain boundary was lower
   inserrated grain boundaries compared to straight grain boundaries. The
   specimen with serrated grainboundaries showed higher SCC resistance than
   that with straight grain boundaries due to a lowerresolved tensile
   stress normal to the grain boundary.
Z8 0
ZR 0
ZS 0
ZB 0
TC 0
Z9 0
SN 1738-5733
UT KJD:ART002381198
ER

PT J
AU Migas, Damian
   Moskal, Grzegorz
   Mikuskiewicz, Marta
   Maciag, Tomasz
TI Thermogravimetric investigations of new gamma-gamma' cobalt-based
   superalloys
SO JOURNAL OF THERMAL ANALYSIS AND CALORIMETRY
VL 134
IS 1
BP 119
EP 125
PD OCT 2018
PY 2018
AB The aim of the study is characterization of high-temperature oxidation
   behavior of new Co-based superalloys by thermogravimetry (TG). The
   following alloys have been taken into account: Co-9Al-9W,
   Co-20-Ni-7Al-7W, Co-10Al-5Mo-2Nb and Co-20Ni-10Al-5Mo-2Nb (at.%). The
   thermogravimetric analysis was carried out in the temperature range
   40-1200 degrees C of heating rate 5 degrees min(-1). The investigation
   was performed using the thermal analyzer NETZSCH STA 449 F3 Jupiter.
   TG-DTG plots showed oxidation behavior up to 1200 degrees C and
   indicated the temperatures of further isothermal oxidation examinations.
   The oxidation behavior of basic Co-9Al-9W (at.%) alloy was compared to
   W-free Co-10Al-5Mo-2Nb and Co-20Ni-10Al-5Mo-2Nb (at.%) alloys. The
   obtained data showed different oxidation behavior dependably on the type
   of alloying elements. Moreover, the effect of Ni addition on oxidation
   performance was determined. The scales grown on Co-base superalloys
   after thermogravimetry were evaluated by means of scanning electron
   microscopy and energy dispersive spectroscopy.
RI Moskal, Grzegorz/AAC-9033-2019; Mikuskiewicz, Marta/M-3710-2019; Migas, Damian/; Maciag, Tomasz/
OI Moskal, Grzegorz/0000-0001-7396-6568; Mikuskiewicz,
   Marta/0000-0002-1808-069X; Migas, Damian/0000-0003-0328-964X; Maciag,
   Tomasz/0000-0002-8974-2478
ZB 0
ZR 0
ZS 0
Z8 0
TC 0
Z9 0
SN 1388-6150
UT CCC:000444736600013
ER

PT J
AU Zhang, Jian Yang
   Sun, Ming Yue
   Xu, Bin
   Li, Dian Zhong
TI Interfacial Microstructural Evolution and Metallurgical Bonding
   Mechanisms for IN718 Superalloy Joint Produced by Hot Compressive
   Bonding
SO METALLURGICAL AND MATERIALS TRANSACTIONS B-PROCESS METALLURGY AND
   MATERIALS PROCESSING SCIENCE
VL 49
IS 5
BP 2152
EP 2162
PD OCT 2018
PY 2018
AB The novel metallurgical joining process for bonding IN718 superalloy was
   investigated by hot compressive bonding (HCB) process under the
   deformation temperature range of 1000 A degrees C to 1150 A degrees C
   and true strains ranging from 0 to 0.5 at a strain rate of 0.001 s(-1).
   The effect of HCB process parameters on the tensile strength was
   analyzed. Both the as-deformed and the interfacial microstructures were
   characterized using the optical microscope, electron backscattered
   diffraction and transmission electron microscope (TEM) analysis. The
   results of tensile property revealed that the degree of metallurgical
   bonding is promoted by increasing deformation temperature and strain.
   The evolution of the interfacial microstructure showed that the
   migration of interfacial grain boundary (IGB), which is characterized by
   discontinuous dynamic recrystallization, is the dominant metallurgical
   bonding mechanism in the early stages of bonding. TEM analysis indicated
   that the dislocation density is distributed heterogeneously over both
   sides of IGB, which is the significant reason for the migration of IGB,
   during the initial stage of HCB process.
ZR 0
ZB 0
Z8 0
ZS 0
TC 2
Z9 2
SN 1073-5615
UT CCC:000444765500003
ER

PT J
AU Nithin, B.
   Chattopadhyay, K.
   Phanikumar, G.
TI Characterization of the Hot Deformation Behavior and Microstructure
   Evolution of a New gamma-gamma ' Strengthened Cobalt-Based Superalloy
SO METALLURGICAL AND MATERIALS TRANSACTIONS A-PHYSICAL METALLURGY AND
   MATERIALS SCIENCE
VL 49A
IS 10
BP 4895
EP 4905
PD OCT 2018
PY 2018
AB Recently, cobalt-based gamma-gamma' microstructured superalloys have
   attracted attention. However, studies on their processing behavior
   [i.e., processing maps (the variation of strain rate sensitivity (m)
   with temperature)] are limited. Thus, the high-temperature flow behavior
   of a gamma-gamma' Co-30Ni-10Al-5Mo-2Ta-2Ti-5Cr (at. pct) superalloy was
   investigated using isothermal compression tests between 1348 and 1498 K
   at strain rates from 0.001 to 10 s(-1). The m contour map was generated
   using the experimental flow stress values, which were used to locate the
   optimum hot workability and desired microstructural processing range. A
   strong dependence of m on the deformation parameters (temperature,
   strain rate, and strain) was observed. A maximum m value of around 0.3
   at 1460 K to 1498 K and strain rates of 0.01 to 0.5 s(-1) was found. The
   deformed samples show a fully recrystallized microstructure at high m.
   Unstable domains showed the formation of cavities at the grain boundary
   triple points and cracks along the grain boundaries at high strain rates
   (1 to 10 s(-1)), corresponding to m < 0.10. A constitutive model was
   developed using an Arrhenius hyperbolic sine function, yielding an
   apparent activation energy of 540 +/- 30 kJ mol(-1) for hot deformation.
   This study indicates reasonable formability under certain conditions
   below the solvus, thus opening possibilities for further
   thermomechanical treatment. (C) The Minerals, Metals & Materials Society
   and ASM International 2018
RI Phanikumar, Gandham/B-7915-2008
OI Phanikumar, Gandham/0000-0002-5198-317X
ZB 0
Z8 0
ZS 0
ZR 0
TC 4
Z9 4
SN 1073-5623
UT CCC:000443469700050
ER

PT J
AU Xu, Jianjun
   Lin, Xin
   Zhao, Yufan
   Guo, Pengfei
   Wen, Xiaoli
   Li, Qiuge
   Yang, Haiou
   Dong, Hongbiao
   Xue, Lei
   Huang, Weidong
TI HAZ Liquation Cracking Mechanism of IN-738LC Superalloy Prepared by
   Laser Solid Forming
SO METALLURGICAL AND MATERIALS TRANSACTIONS A-PHYSICAL METALLURGY AND
   MATERIALS SCIENCE
VL 49A
IS 10
BP 5118
EP 5136
PD OCT 2018
PY 2018
AB The heat-affected zone (HAZ) liquation cracking mechanism of
   nickel-based superalloys with high (Al + Ti) content during the laser
   solid forming (LSF) process was investigated via laser remelting of an
   as-deposited IN-738LC superalloy. Microstructural HAZ analysis revealed
   that cracks consistently propagated from the HAZ to the remelting zone
   along the grain boundary (GB). The formation of a liquid film during GB
   liquation was mainly owing to localized melting of the semicontinuous
   gamma-gamma' eutectic distributed along the GB. The solute segregation
   behavior of the IN-738LC alloy during LSF was analyzed using the
   Giovanola-Kurz model and Scheil models, revealing that a significant
   enrichment of gamma-gamma' eutectic-forming elements in the residual
   liquid at the final stage of solidification (solid fraction similar to
   0.87) in the molten pool was the main cause of semicontinuous
   gamma-gamma' eutectic formation along the GB. Further, a B enrichment at
   the GB was identified in LSF-fabricated IN-738LC, which promoted
   cracking by lowering the GB liquation temperature and promoting wetting
   of the GB by the liquid film. Unlike the phenomenon observed in the
   welding of cast IN-738LC, the coherence between the gamma' phases and
   the gamma matrix in LSF-fabricated IN-738LC can suppress the occurrence
   of constitutional liquation of the gamma' phase. To understand the
   interaction between the thermal stress and the liquid film in the LSF
   process, thermal stress as a cracking driving force was also estimated
   based on the measurement of the residual stress from the substrate to
   the remelting zone of the IN-738LC deposit by the Vickers
   micro-indentation method. (C) The Minerals, Metals & Materials Society
   and ASM International 2018
RI guo, peng/AAG-4052-2019; Zhao, Yufan/X-2812-2019
OI Zhao, Yufan/0000-0002-6211-6207
ZB 0
ZS 0
TC 2
Z8 1
ZR 0
Z9 2
SN 1073-5623
UT CCC:000443469700070
ER

PT J
AU Slone, C. E.
   Miao, J.
   Mills, M. J.
TI Ultra-high strength and ductility from rolling and annealing of a
   Ni-Cr-Co superalloy
SO SCRIPTA MATERIALIA
VL 155
BP 94
EP 98
PD OCT 2018
PY 2018
AB A new processing route is demonstrated for producing a nickel-based
   alloy with 1099 MPa tensile yield strength and 30% elongation. A
   chromium- and cobalt-rich commercial alloy was solution-annealed,
   cold-rolled, and aged at different temperatures and times to develop
   partially-recrystallized microstructures with ordered Ni-3(ALTi)gamma'
   precipitates. These were tested in uniaxial tension and compared to
   alloys given the same heat treatment without rolling to assess the
   contributions of different strengthening mechanisms. Orientation mapping
   showed the development of a modest & LANG;111 & RANG; and & LANG;100 &
   RANG; double-fiber texture. Scanning transmission electron microscopy
   also revealed the development of exceptionally large dislocation
   densities including wall structures. (C) 2018 Acta Materialia Inc.
   Published by Elsevier Ltd. All rights reserved.
ZR 0
TC 2
ZS 0
ZB 0
Z8 0
Z9 2
SN 1359-6462
UT CCC:000440958000020
ER

PT J
AU Liu, Duo
   Song, Yanyu
   Shi, Bin
   Zhang, Qi
   Song, Xiaoguo
   Niu, Hongwei
   Feng, Jicai
TI Vacuum brazing of GH99 superalloy using graphene reinforced BNi-2
   composite filler
SO JOURNAL OF MATERIALS SCIENCE & TECHNOLOGY
VL 34
IS 10
BP 1843
EP 1850
PD OCT 2018
PY 2018
AB A novel graphene reinforced BNi-2 composite filler was developed for
   brazing GH99 superalloy. The interfacial microstructure of brazed joints
   was analyzed by field emission scanning electron microscope and a
   transmission electron microscope. The effects of graphene addition on
   the microstructure evolution and mechanical properties of brazed joints
   were investigated, and the strengthening mechanism of graphene was
   analyzed. The results revealed that due to the addition of graphene,
   M-23(C,B )(6) compounds were synthesized in the y solid solution and
   brittle boride precipitates near the brazing seam decreased. Graphene
   was effective in retarding solute atoms diffusion thus impeding the
   precipitation of borides. Furthermore, the low coefficient of thermal
   expansion (CTE) of graphene was conducive to relieve stress
   concentration of the brazed joints during the cooling process. The shear
   strengths of brazed joints were significantly improved by exerting the
   strengthening effect of graphene. The maximum shear strengths of the
   brazed joints were 410.4 MPa and 329.7 MPa at room temperature and 800
   degrees C, respectively. (C) 2018 Published by Elsevier Ltd on behalf of
   The editorial office of Journal of Materials Science & Technology.
RI Song, Xiaoguo/M-1422-2018
OI Song, Xiaoguo/0000-0002-6857-6714
TC 5
ZS 0
ZB 0
Z8 0
ZR 0
Z9 5
SN 1005-0302
UT CCC:000438131700016
ER

PT J
AU Wan, Zhipeng
   Hu, Lianxi
   Sun, Yu
   Wang, Tao
   Li, Zhao
   Zhang, Yong
TI Effect of solution treatment on microstructure and tensile properties of
   a U720LI Ni-based superalloy
SO VACUUM
VL 156
BP 248
EP 255
PD OCT 2018
PY 2018
AB The effect of solution treatment in a range from 1130 degrees C to 1150
   degrees C on the microstructure and tensile properties of an as-forged
   U720LI superalloy was investigated under various temperatures between
   room temperature and 750 degrees C of tensile tests. It was revealed
   that a high solution treatment temperature leads to coarsening of grains
   and secondary gamma prime precipitates, and thus decreases of room
   temperature and 400 degrees C strength and ductility. A combination of
   ductile and brittle mode characterized by dimples and quasi-cleavage
   facets feature was observed for 1130 degrees C and 1140 degrees C
   solution treatment. The initiation and coalescence of microvoids at the
   interface of matrix and precipitates as well as the planar-slip process
   promoted the formation of quasi-cleavage fracture. In addition, a mixed
   intergranular and transgranular quasi-cleavage fracture with some
   dimples features for 1150 degrees C solution treatment was also
   identified under 750 degrees C tensile test.
ZB 0
ZR 0
TC 0
Z8 0
ZS 0
Z9 0
SN 0042-207X
UT CCC:000445980600033
ER

PT J
AU Moussaoui, K.
   Rubio, W.
   Mousseigne, M.
   Sultan, T.
   Rezai, F.
TI Effects of Selective Laser Melting additive manufacturing parameters of
   Inconel 718 on porosity, microstructure and mechanical properties
SO MATERIALS SCIENCE AND ENGINEERING A-STRUCTURAL MATERIALS PROPERTIES
   MICROSTRUCTURE AND PROCESSING
VL 735
BP 182
EP 190
PD SEP 26 2018
PY 2018
AB The effect of SLM parameters on porosity, microstructure and mechanical
   properties is studied. To this purpose, the Selective Laser Melting
   (SLM) technology is applied to manufacture Inconel 718 specimens. The
   material, the manufacturing process, the Hot Isostatic Pressure (HIP),
   heat treatment, observation procedures and characterisation of
   mechanical properties are presented. A columnar-dendritic microstructure
   was observed on all the SLM specimens and a Volumetric Energy Density
   (VED) effect on the latter was also noted. The rate of porosity varies
   in relation to the VED and is considerably reduced after HIP. The heat
   treatment erases the dendritic microstructure, significantly enhances
   microhardness and confers on the alloy tensile mechanical properties
   comparable to forged Inconel 718.
ZB 0
Z8 1
TC 23
ZS 0
ZR 0
Z9 24
SN 0921-5093
UT CCC:000447117300021
ER

PT J
AU Abdeldaim, H.
   El Mahallawy, N.
TI The effect of sol-gel Al2O3 interlayer on oxidation behaviour of TBC
   system
SO SURFACE & COATINGS TECHNOLOGY
VL 350
BP 469
EP 479
PD SEP 25 2018
PY 2018
AB Surface engineering plays an essential role in enhancing high pressure
   turbines performance, which work under severe thermal and mechanical
   conditions. Thermal Barrier Coating (TBC) system is economically
   demanded for efficient, environmental friendly and extended gas turbine
   life. The recent study intends to extend TBC life, which exposed to
   cyclic loading conditions. An intermediate alpha-Alumina layer was
   deposited by sol-gel on APS-CoNiCrAlY bond layer surface, which was
   deposited on Ni-superalloy substrate. APS-YSZ was deposited as ceramic
   top coat on the top of alumina layer. The thermal behavior of the
   modified TBC system was compared with the standard one after 40, 80 and
   160 thermal cycles at 1150 degrees C using optical microscopy, Scanning
   Electron Microscopy (SEM) equipped by Energy Dispersive X-ray analysis
   (EDS), X-ray Diffraction (XRD) and Raman spectroscopy. The effect of the
   intermediate layer on the residual stresses generated in ceramic layer
   during operation was studied. The oxidation kinetics were evaluated by
   measuring cracks lengths within ceramic layer and measuring Thermally
   Grown Oxide (TGO) layer thickness. Experimental evidence was gathered
   showing that the presence of the interlayer Al2O3 layer has potential to
   reduce cracks lengths and TGO thickness by suppressing the formation of
   detrimental oxides. The Al2O3 layer acts as a barrier for oxygen
   diffusion. This effect improves the oxidation resistance of metallic
   CoNiCrAlY Bond, hence increases TBC lifetime.
OI Abdeldaim, hesham/0000-0002-9079-3651
TC 0
ZS 0
Z8 0
ZB 0
ZR 0
Z9 0
SN 0257-8972
UT CCC:000444660500046
ER

PT J
AU Huang, Weiqing
   Li, Shaolin
   Yang, Xiaoguang
   Shi, Duoqi
   Qi, Hongyu
TI Experimental investigation and modelling of microstructure degradation
   in a DS Ni-based superalloy using a quantitative cross-correlation
   analysis method
SO JOURNAL OF ALLOYS AND COMPOUNDS
VL 762
BP 488
EP 499
PD SEP 25 2018
PY 2018
AB In their operating environments, turbine blades usually suffer from
   microstructural degradation and a corresponding reduction in mechanical
   performance. Load-free and load-assisted experiments were conducted to
   determine the microstructural degradation kinetics of a directionally
   solidified (DS) Ni-based superalloy, DZ125, commonly applied as a
   first-stage blade material in aero-engines. The results show that a
   transition time from the linear law to the power law exists during
   isotropic coarsening in load-free testing. The directional coarsening
   behaviour of DZ125 under load-assisted intensifies with the increase in
   exposure temperature and applied stress. A unified analytical model for
   gamma' precipitate evolution of DZ125 superalloys, based on
   Lifshitz-Slyozov-Wagner (LSW) theory, was proposed to predict the
   experimentally observed increase in the coarsening extent associated
   with increase in temperature, time, and applied stress. Microstructural
   information, such as gamma' precipitate width and channel width in
   modelling work, was extracted using the cross correlation analysis
   algorithm. The model can accurately estimate the gamma' precipitate
   evolution of DS DZ125 superalloys. In addition, based on the model, the
   analytical process derived for evaluating the service temperature and
   stress field of turbine blades was verified by data pertaining to the
   trailing edge of a turbine blade. (C) 2018 Elsevier B.V. All rights
   reserved.
RI Yang, Xiaoguang/D-7208-2011; Huang, Jia/
OI Yang, Xiaoguang/0000-0002-7734-0359; Huang, Jia/0000-0001-7202-945X
ZS 0
Z8 0
TC 3
ZB 0
ZR 0
Z9 3
SN 0925-8388
UT CCC:000436600000061
ER

PT J
AU Campos-Silva, I.
   Contla-Pacheco, A. D.
   Ruiz-Rios, A.
   Martinez-Trinidad, J.
   Rodriguez-Castro, G.
   Meneses-Amador, A.
   Wong-Angel, W. D.
TI Effects of scratch tests on the adhesive and cohesive properties of
   borided Inconel 718 superalloy
SO SURFACE & COATINGS TECHNOLOGY
VL 349
BP 917
EP 927
PD SEP 15 2018
PY 2018
AB New results about the scratch adhesion resistance of nickel boride layer
   on Inconel 718 superalloy were estimated in the present study. The
   nickel boride layer was developed on the surface of Inconel 718
   superalloy by means of the powder-pack bonding process conducted at 1173
   K with 2, 4, and 6 h of exposure. The microstructure of the nickel
   boride layer was analyzed from optical microscopy, X-ray diffraction and
   energy dispersive spectroscopy (EDS). Furthermore, and before the
   scratch tests, indentation properties of the nickel boride layers such
   as hardness, Young's modulus, and the distribution of residual stresses
   were evaluated using Berkovich nanoidentation tests applying a constant
   load (50 mN) across the diffusion layers. The scratch tests were
   performed over the surface of the nickel boride layer-substrate systems
   using a Rockwell-C diamond in-denter with a continuously increasing
   normal force from 1 to 80 N, whereas the behavior of the coefficient of
   friction and the residual depth as a function of the scratch length were
   monitored during the tests. For the determination of the critical loads,
   the combination of acoustic emission signal with microscopic
   observations of the worn tracks were used; the critical loads were
   estimated at which the layer cracks (cohesive failure) or is detached
   (adhesive failure) and they explained according to the mechanical
   properties of the nickel boride layer substrate system. For all the set
   of experimental conditions, the presence of three types of failure
   mechanisms over the worn tracks were detected, while the results showed
   that the critical loads increase with enhancing nickel boride layer
   thickness.
OI Martinez Trinidad, Jose/0000-0002-5445-2681
TC 5
ZR 0
Z8 0
ZB 0
ZS 0
Z9 5
SN 0257-8972
UT CCC:000441492600096
ER

PT J
AU He, Dao-Guang
   Lin, Y. C.
   Chen, Jian
   Chen, Dong-Dong
   Huang, Jian
   Tang, Yi
   Chen, Ming-Song
TI Microstructural evolution and support vector regression model for an
   aged Ni-based superalloy during two-stage hot forming with stepped
   strain rates
SO MATERIALS & DESIGN
VL 154
BP 51
EP 62
PD SEP 15 2018
PY 2018
