Repository: MatInfoUB/NLP-Queries

File: Cobalt_superalloys_thermomechanical_processing3.txt (part 5 of 21)
FN Clarivate Analytics Web of Science
   micro-structural features, weld defects, chemical composition and
   mechanical property of 3.2 mm weldments were assessed utilizing optical
   and scanning electron microscopes equipped with EDS analysis and
   microhardness tester. The results showed that welding with higher powers
   can create higher penetration-to-width ratios. The porosity formation
   was increased when the welding powers and velocities were increased.
   None of the welds displayed hot solidification and liquation cracks in
   400 and 1000W welding powers, but liquation phenomenon was observed in
   all the beat-affected zones. With increasing the Nb content of the
   superalloys the liquation length was increased. The changing of the
   welding power and velocity did not alter the hardness property of the
   welds. The hardness of welds decreased when the Ti content declined in
   the composition of superalloys. Finally, the 400 and 1000W fiber laser
   powers with velocity of 40 and 100 m ms(-1) have been offered for hot
   crack-free welding of the thin sheet of newly-designed
   precipitation-strengthened nickel-base superalloys. (C) 2013 Elsevier
   Ltd. All rights reserved.
RI Barella, Silvia/O-9484-2016; Aboutalebi, Mohammad reza/S-5976-2018; Goodarzi, Massoud/T-3315-2018; Seyedein, Seyed Hosein/S-6609-2018
OI Barella, Silvia/0000-0002-1866-6674; Aboutalebi, Mohammad
   reza/0000-0001-8481-6936; Goodarzi, Massoud/0000-0002-1326-8095; 
ZB 0
TC 19
ZR 0
Z8 6
ZS 0
Z9 23
SN 0030-3992
UT CCC:000328810300004
ER

PT J
AU Ma, Xianfeng
   Shi, Hui-Ji
TI In situ SEM studies of the low cycle fatigue behavior of DZ4 superalloy
   at elevated temperature: Effect of partial recrystallization
SO INTERNATIONAL JOURNAL OF FATIGUE
VL 61
BP 255
EP 263
PD APR 2014
PY 2014
AB The influence of partial recrystallization (RX) on the low cycle fatigue
   (LCF) behavior of directionally solidified DZ4 superalloy was studied
   using in situ scanning electron microscopy. Three typical
   recrystallization microstructures were prepared on the fatigue samples,
   via shot peening and subsequent heat treatment. The effect of RX on LCF
   life is evidently related to the specific RX microstructure. The RX
   layer does not necessarily reduce the LCF life. The fatigue crack
   initiation and short crack propagation behaviors for both raw DZ4 and
   recrystallized samples were in situ examined, which rationalized the
   observed effect of recrystallization on the LCF life variation. (C) 2013
   Elsevier Ltd. All rights reserved.
RI Shi, Hui-Ji/E-1775-2015; Shi, Huiji/
OI Shi, Hui-Ji/0000-0002-5286-4092; Shi, Huiji/0000-0001-8352-9839
TC 24
ZR 0
ZB 0
ZS 0
Z8 3
Z9 25
SN 0142-1123
UT CCC:000331919900026
ER

PT J
AU Lin, Y. C.
   Deng, Jiao
   Jiang, Yu-Qiang
   Wen, Dong-Xu
   Liu, Guan
TI Effects of initial delta phase on hot tensile deformation behaviors and
   fracture characteristics of a typical Ni-based superalloy
SO MATERIALS SCIENCE AND ENGINEERING A-STRUCTURAL MATERIALS PROPERTIES
   MICROSTRUCTURE AND PROCESSING
VL 598
BP 251
EP 262
PD MAR 26 2014
PY 2014
AB Uniaxial tensile tests of a typical Ni-based superalloy are conducted
   under the deformation temperature range of 920-1010 degrees C and strain
   rate range of 0.01-0.001 s(-1). The effects of initial delta phase
   (Ni3Nb) on the hot tensile deformation behaviors and fracture
   characteristics are discussed in detail. The results show that: (1) For
   the studied Ni-based superalloy with a large amount of delta phase, the
   flow stress curves are composed of three distinct stages, i.e., work
   hardening stage, flow softening stage and the final fracture stage. (2)
   The initial delta phase has significant effects on the deformation
   behaviors of the studied superalloy. delta phase can cause the obvious
   work hardening at the beginning of hot deformation, and then accelerates
   the flow softening by promoting the dynamic recrystallization with
   further straining. With the increase of initial delta phase, the strain
   rate sensitivity coefficient decreases firstly and then increases. (3)
   The combined effects of localized necking and microvoid coalescence
   cause the final fracture of specimens. The increase of initial delta
   phase increases the density of nucleus for the formation of microvoids,
   and promotes the nucleation and coalescence of microvoids. (C) 2014
   Elsevier B.V. All rights reserved.
RI Jiang, Yu-Qiang./C-2227-2018; Wen, Dong-Xu/G-7648-2014
OI Wen, Dong-Xu/0000-0001-5501-2947
Z8 8
ZR 0
TC 79
ZS 0
ZB 0
Z9 83
SN 0921-5093
UT CCC:000333772400029
ER

PT J
AU Yan, Fei
   Li, Ruoyang
   Li, Jianmin
   Wang, Yajun
   Wang, Chunming
   Hu, Xiyuan
TI The effect of aging heat treatment on microstructure and mechanical
   properties of laser welded joints of alloy GH909
SO MATERIALS SCIENCE AND ENGINEERING A-STRUCTURAL MATERIALS PROPERTIES
   MICROSTRUCTURE AND PROCESSING
VL 598
BP 62
EP 67
PD MAR 26 2014
PY 2014
AB In this study, we describe the effect of aging heat treatment on the
   microstructural response in laser welded joints of low thermal expansion
   superalloy GH909. This investigation was conducted using an optical
   microscope, scanning electron microscope, energy diffraction spectrum
   and other methodologies. The results demonstrated that part of
   strengthening phase gamma' was transformed into e phase in the interior
   of the grains and more precipitated particles were formed in the grain
   boundary after aging heat treatment of the welded joint, resulting in
   bending of the grain boundary. Laves phase formed in the grain boundary
   is rich in Si and Nb elements, which helps to restrict grain growth. The
   second-phase particles generated at the bottom of dimples enhance the
   mechanical properties of the welded joint. Microhardness and strength of
   the welded joints can be significantly improved due to the occurrence of
   the precipitated phase in the grain boundary and interior of the grains.
   However, the occurrence of liquated GB can weaken binding between the
   grains, with the result that the heat affected zone becomes the weakest
   zone in the joint. (C) 2014 Elsevier B.V. All rights reserved.
ZB 0
ZS 0
ZR 0
TC 8
Z8 3
Z9 10
SN 0921-5093
UT CCC:000333772400008
ER

PT J
AU Chang, Litao
   Sun, Wenru
   Cui, Yuyou
   Zhang, Faqiang
   Yang, Rui
TI Effect of heat treatment on microstructure and mechanical properties of
   the hot-isostatic-pressed Inconel 718 powder compact
SO JOURNAL OF ALLOYS AND COMPOUNDS
VL 590
BP 227
EP 232
PD MAR 25 2014
PY 2014
AB The present study deals with the optimization of the mechanical
   properties of the hot-isostatic-pressed Inconel 718 powder compact.
   Several heat treatments, including the solution plus aging with
   different solution temperature and the direct aging scheme, have been
   designed based on the phase relations of Inconel 718 and been employed
   for the optimization. The results indicate that the direct aging heat
   treatment is the best one, because it ensures a good balance of the
   strength and ductility of the powder compact. The tensile and stress
   rupture properties of the direct aged alloy have all met the
   specifications for Inconel 718. Solution process leads to a decrease of
   grain boundary strength and poor ductility because of the precipitation
   of carbide and delta phase at the prior particle boundaries or formation
   of thermal induced porosities at the triple junctions, and is then not
   appropriate for the powder compact. Yield strength of the direct aged
   alloy is a little lower than the solution treated alloy because of over
   aging of the gamma" precipitates. Crown Copyright (C) 2013 Published by
   Elsevier B.V. All rights reserved.
RI Chang, Litao/O-6649-2019; Chang, Litao/
OI Chang, Litao/0000-0003-1405-3763
ZS 0
Z8 3
ZR 0
TC 34
ZB 0
Z9 36
SN 0925-8388
UT CCC:000330579600037
ER

PT J
AU Tan, X. P.
   Liu, J. L.
   Jin, T.
   Hu, Z. Q.
   Hong, H. U.
   Choi, B. G.
   Kim, I. S.
   Jo, C. Y.
   Mangelinck, D.
TI Variation of microstructure by Ru additions in a single crystal Ni based
   superalloy
SO MATERIALS SCIENCE AND TECHNOLOGY
VL 30
IS 3
BP 289
EP 300
PD MAR 2014
PY 2014
AB The microstructural variation of three single crystal Ni based
   superalloys with various Ru contents has been investigated. The as cast,
   solid solution and fully heat treated microstructures were
   quantitatively analysed. The size of gamma' phase was decreased both in
   dendrite core and interdendritic regions with Ru additions after a solid
   solution heat treatment. Appropriate heat treatment schemes of three
   alloys were determined in terms of quantitative and qualitative
   microstructural characterisation. It was found that the size and volume
   fraction of gamma' phase were decreased, and the width of c matrix
   channels was reduced in the dendrite core regions of fully heat treated
   microstructure with the additions of Ru. Moreover, the well known
   reverse partitioning occurred with increasing Ru content. The
   gamma/gamma' lattice misfits changed from positive to negative and
   became more negative with Ru additions. The variation of gamma/gamma'
   lattice misfit was caused by the changes of partitioning ratios of
   alloying elements via Ru additions.
RI Mangelinck, Dominique/O-7074-2014; Tan, Xipeng/K-2247-2012
OI Tan, Xipeng/0000-0003-3392-8254
ZB 0
TC 4
ZS 0
ZR 0
Z8 0
Z9 4
SN 0267-0836
UT CCC:000336735000006
ER

PT J
AU Zagula-Yavorska, Maryana
   Sieniawski, Jan
TI Microstructural Study on Oxidation Resistance of Nonmodified and
   Platinum Modified Aluminide Coating
SO JOURNAL OF MATERIALS ENGINEERING AND PERFORMANCE
VL 23
IS 3
BP 918
EP 926
PD MAR 2014
PY 2014
AB Platinum electroplating layers (3 and 7 mu m thick) were deposited on
   the surface of the Inconel 713 LC, CMSX 4, and Inconel 625 Ni-base
   superalloys. Diffusion treatment at 1050A degrees C for 2 h under argon
   atmosphere was performed after electroplating. Diffusion treated samples
   were aluminized according to the low activity CVD process at 1050A
   degrees C for 8 h. The nonmodified aluminide coatings consist of NiAl
   phase. Platinum modification let to obtain the (Ni,Pt)Al phase in
   coatings. The coated samples were subjected to cyclic oxidation testing
   at 1100A degrees C. It was discovered that increase of the platinum
   electroplating thickness from 3 to 7 mu m provides the improvement of
   oxidation resistance of aluminide coatings. Increase of the platinum
   thickness causes decreases in weight change and decreases in parabolic
   constant during oxidation. The platinum provides the pure Al2O3 oxide
   formation, slow growth oxide layer, and delay the oxide spalling during
   heating-cooling thermal cycles.
RI Sieniawski, Jan/K-1108-2014; Sieniawski, Jan/
OI Sieniawski, Jan/0000-0002-5118-2743
ZR 0
TC 18
ZS 0
ZB 1
Z8 0
Z9 18
SN 1059-9495
UT CCC:000331659700029
ER

PT J
AU Zhu, Y. Z.
   Wang, S. Z.
   Li, B. L.
   Yin, Z. M.
   Wan, Q.
   Liu, P.
TI Grain growth and microstructure evolution based mechanical property
   predicted by a modified Hall-Petch equation in hot worked Ni76Cr19AlTiCo
   alloy
SO MATERIALS & DESIGN
VL 55
BP 456
EP 462
PD MAR 2014
PY 2014
AB The deformation behavior of Ni76Cr19AlTiCo has been investigated under
   compressive strains by up to 50% at temperatures ranging from 800
   degrees C to 1150 degrees C, and at strain rates from 0.001 s(-1) to 1
   s(-1). A dramatic change in the mechanical properties of the alloy was
   observed when the temperature was increased from 850 degrees C to 950
   degrees C, along with a rapid increase in grain size with increasing the
   temperature. Recovery and recrystallization processes occurred under
   deformation at temperatures above 950 degrees C. The degree of
   recrystallization was found to increase with increasing temperature or
   decreasing strain rate. gamma'-phase precipitation occurred in the
   matrix and the particle sizes and the number of the precipitated phases
   were found to increase with increasing temperature or decreasing strain
   rate. Grain boundary precipitation of chromium carbides has also been
   observed, but its influence was negligible because of the small amount
   of the precipitates present in the matrix.
   A modified Hall-Petch equation was proposed to predict the mechanical
   properties of the alloy based on grain growth and microstructure
   evolution. (C) 2013 Elsevier Ltd. All rights reserved.
RI zhu, yuanzhi/F-8837-2010; Yin, Zhimin/
OI Yin, Zhimin/0000-0002-3378-9939
TC 29
ZS 0
Z8 4
ZR 0
ZB 1
Z9 31
SN 0261-3069
UT CCC:000329118700055
ER

PT J
AU Lv, Xianzi
   Zhang, Jianxin
   Harada, Hiroshi
TI Twinning dislocation and twin propagation process in a nickel-base
   single crystal TMS-82 superalloy
SO INTERNATIONAL JOURNAL OF MATERIALS RESEARCH
VL 105
IS 3
BP 225
EP 231
PD MAR 2014
PY 2014
AB Thermomechanical fatigue cyclic loading tests have been carried out
   along the <001> orientation and the formation of twins during
   thermomechanical fatigue processing has been studied in detail in a
   nickel-base single crystal TMS-82 superalloy. The twinning dislocation
   is determined to be 1/6<112> in the gamma' phase except for the 1/3<112>
   dislocation, which operates on every successive {111} plane. The
   1/6<112> twinning dislocations can move independently in both 7 and
   gamma' phases. Although movement of a single 1/6<112> twining
   dislocation may destroy the ordering of gamma' phase, its existence is
   rationalized on the basis of crystallographic analysis. The movement of
   a 1/3<112> dislocation on a single {111} plane will lead to a
   high-energy stacking sequence of head-to-head of two neighboring {111}
   layer atoms in the L1(2) structure. Pre-existing dislocations have a
   significant effect on the growth of deformation twins. In the
   dislocation-free area, the twin can propagate without any notable
   impediment to lead to a twin plate with equal width. High dislocation
   density may hinder the propagation of twins to varying degrees.
ZB 0
ZR 0
TC 0
Z8 0
ZS 0
Z9 0
SN 1862-5282
UT CCC:000332920800001
ER

PT J
AU Du, Jin
   Liu, Zhanqiang
   Lv, Shaoyu
TI Deformation-phase transformation coupling mechanism of white layer
   formation in high speed machining of FGH95 Ni-based superalloy
SO APPLIED SURFACE SCIENCE
VL 292
BP 197
EP 203
PD FEB 15 2014
PY 2014
AB Ni-based superalloy represents a significant metal portion of the
   aircraft critical structural and engine components. When these critical
   structural components in aerospace industry are manufactured with the
   objective to reach high reliability levels and excellent service
   performance, surface integrity is one of the most relevant parameter
   used for evaluating the quality of finish machined surfaces. In the
   study of surface integrity, the formation white layer is a very
   important research topic. The formation of white layer on the Ni-based
   superalloy machined surface will reduce the machined parts service
   performance and fatigue life. This paper was conducted to determine the
   effects of cutting speed on white layer formation in high speed
   machining of FGH95 Ni-based superalloy. Optical microscope, scanning
   electron microscope and X-ray diffraction were employed to analyze the
   elements and microstructures of white layer and bulk materials. The
   statistical analysis for grain numbers was executed to study the
   influence of cutting speed on the grain refinement in the machined
   surface. The investigation results showed that white layer exhibits
   significantly different microstructures with the bulk materials. It
   shows densification, no obvious structural features characteristic. The
   microstructure and phase of Ni-based solid solution changed during
   cutting process. The increase of cutting speed causes the increase of
   white layer thickness when the cutting speed is less than 2000 m/min.
   However, white layer thickness reduces with the cutting speed further
   increase. The higher the cutting speed, the more serious grains
   refinement in machined surface. 2-D FEM for machining FGH95 were carried
   out to simulate the cutting process and obtained the cutting temperature
   field, cutting strain field and strain rate field. The impact mechanisms
   of cutting temperature, cutting strain and strain rates on white layer
   formation were analyzed. At last, deformation-phase transformation
   coupling mechanism was proposed to illustrate the white layer formation
   mechanism in high speed machining of PM superalloy. (C) 2013 Elsevier
   B.V. All rights reserved.
TC 21
ZR 0
ZS 0
ZB 0
Z8 1
Z9 21
SN 0169-4332
UT CCC:000330208500027
ER

PT J
AU Yeh, A. C.
   Yang, K. C.
   Yeh, J. W.
   Kuo, C. M.
TI Developing an advanced Si-bearing DS Ni-base superalloy
SO JOURNAL OF ALLOYS AND COMPOUNDS
VL 585
BP 614
EP 621
PD FEB 5 2014
PY 2014
AB In present study, a Si-bearing directionally solidified (DS) Ni-base
   superalloy (KC-5) has been developed based on the composition of CM247LC
   with Ti, Mo and Si additions. High temperature creep and oxidation
   properties of KC-5 have been evaluated. Strain-ageing method coupled
   with EPMA analysis has been conducted to determine the elemental
   partitionings between gamma and gamma-prime phases, and high temperature
   XRD analysis has been performed to determine the lattice misfit between
   gamma and gamma-prime phases. Experimental results indicate that KC-5
   exhibits large lattice misfit toward negative; this has led to early
   formation of raft and dramatically decrease the creep strain rate. Si
   partitions toward gamma phase and promotes the formation of continuous
   Al2O3 on the surface of KC-5 after high temperature oxidation. However,
   there are debits associated with reduction in heat treatment window and
   phase instability in this newly designed DS alloy. (C) 2013 Elsevier
   B.V. All rights reserved.
ZR 0
ZS 0
TC 14
ZB 0
Z8 0
Z9 14
SN 0925-8388
UT CCC:000327492600091
ER

PT J
AU Semiatin, S. L.
   Shank, J. M.
   Saurber, W. M.
   Pilchak, A. L.
   Ballard, D. L.
   Zhang, F.
   Gleeson, B.
TI Alloying-Element Loss During High-Temperature Processing of a
   Nickel-Base Superalloy
SO METALLURGICAL AND MATERIALS TRANSACTIONS A-PHYSICAL METALLURGY AND
   MATERIALS SCIENCE
VL 45A
IS 2
BP 962
EP 979
PD FEB 2014
PY 2014
AB The effect of exposure at temperatures commonly used for wrought
   processing/heat treatment of nickel-base superalloys on the loss of
   alloying elements at the free surface has been determined. For this
   purpose, LSHR superalloy samples were exposed at 1408 K (1135 degrees C)
   for 0.25 to 4 hours in a vacuum or air furnace. Samples heat treated in
   the air furnace were either bare or enclosed in quartz capsules that had
   been evacuated or backfilled with argon. Following heat treatment, the
   alloy composition as a function of depth below the surface was
   determined by wavelength dispersive spectroscopy. Samples that had been
   heat treated in the vacuum furnace exhibited significant depletion of
   only chromium, a behavior explained on the basis of its high activity in
   nickel solid solution and corresponding rapid rate of evaporation. By
   contrast, samples heat treated in air exhibited an irregular scale at
   the surface and an underlying grain-coarsened, gamma-prime-depleted
   metal layer lean in aluminum, titanium, and chromium. A yet different
   behavior characterized primarily by aluminum loss at the surface was
   noted for samples that had been heat treated in evacuated or
   argon-backfilled capsules. These observations were interpreted in the
   context of a reaction between the quartz capsule and the aluminum
   evaporant. (C) The Minerals, Metals & Materials Society and ASM
   International
RI SEMIATIN, SHELDON/E-7264-2017; Gleeson, Brian/
OI Gleeson, Brian/0000-0001-5531-7337
ZR 0
TC 6
ZS 0
Z8 0
ZB 0
Z9 6
SN 1073-5623
UT CCC:000331094100040
ER

PT J
AU Brossard, Maxime
   Bouchaud, Baptiste
   Bonnet, Gilles
   Rannou, Benoit
   Pedraza, Fernando
TI Early Stages of High Temperature Cyclic Oxidation of an Electrodeposited
   Ceria Coating on Nickel Superalloys Under Water-drop Tests
SO OXIDATION OF METALS
VL 81
IS 1-2
SI SI
BP 95
EP 104
PD FEB 2014
PY 2014
AB Ceria coatings having a well-defined cracks network were
   electrodeposited onto Ni-based Ren, N5 superalloys. After a subsequent
   annealing under argon for promoting the formation of a stable alpha
   alumina scale at the ceria layer/substrate interface, the samples were
   isothermally oxidized at 1,100 A degrees C for 50 h to thicken the oxide
   scale. They were then subjected to cyclic oxidation at 1,100 A degrees C
   for 1-h cycles. 10 mu L water drops were put down onto the surface of
   the samples during the cold stages to study the influence of water onto
   the mechanical integrity of the pre-oxidized system. The multi-cracked
   ceria microstructure exhibited a widening of the cracks as well as
   refinement of the oxide grains. However, no spallation was observed and
   the composition remained stable for both ceria and alumina. It was
   demonstrated that the crystallization of ceria into the CeO2 fluorite
   structure conferred to the coating chemical inertness towards water.
OI Pedraza, Fernando/0000-0002-9388-0822
ZS 0
TC 4
ZB 0
ZR 0
Z8 1
Z9 4
SN 0030-770X
UT CCC:000330174400009
ER

PT J
AU Sun, Shi-Hai
   Koizumi, Yuichiro
   Kurosu, Shingo
   Li, Yun-Ping
   Matsumoto, Hiroaki
   Chiba, Akihiko
TI Build direction dependence of microstructure and high-temperature
   tensile property of Co-Cr-Mo alloy fabricated by electron beam melting
SO ACTA MATERIALIA
VL 64
BP 154
EP 168
PD FEB 2014
PY 2014
AB The microstructures and high-temperature tensile properties of a
   Co-28Cr-6Mo-0.23C-0.17N alloy fabricated by electron beam melting (EBM)
   with cylindrical axes deviating from the build direction by 0 degrees,
   45 degrees, 55 degrees and 90 degrees were investigated. The preferred
   crystal orientations of the gamma phase in the as-EBM-built samples with
   angles of 0 degrees, 45 degrees, 55 degrees and 90 degrees were near [0
   0 1], [1 1 0], [1 1 1] and [1 0 0], respectively. M23C6 precipitates (M
   = Cr, Mo or Si) were observed to align along the build direction with
   intervals of around 3 mu m. The phase was completely transformed into a
   single epsilon-hexagonal close-packed (hcp) phase after aging treatment
   at 800 degrees C for 24 h, when lamellar colonies of M2N precipitates
   and the epsilon-hcp phase appeared in the matrix. Among the samples, the
   one built with 55 degrees deviation had the highest ultimate tensile
   strength of 806 MPa at 700 degrees C. The relationship between the
   microstructure and the build direction dependence of mechanical
   properties suggested that the conditions of heat treatment to homogenize
   the microstructure throughout the height of the EBM-built object should
   be determined by taking into account the thermal history during the
   post-melt period of the EBM process, especially when the solid solid
   transformation is sluggish. (C) 2013 Acta Materialia Inc. Published by
   Elsevier Ltd. All rights reserved.
RI Li, Yunping/A-8109-2011; Chiba, Akihiko/D-1326-2011; Koizumi, Yuichiro/C-2697-2011; Li, Yunping/M-2076-2016; Li, Yunping/
OI Li, Yunping/0000-0002-4657-2923; Koizumi, Yuichiro/0000-0001-7061-7135;
   Li, Yunping/0000-0002-4478-5327
ZS 0
ZB 1
TC 71
Z8 5
ZR 0
Z9 74
SN 1359-6454
UT CCC:000331017800016
ER

PT J
AU Han, Y. J.
   Ye, F. X.
   Lu, G. X.
   Liu, C.
   Hao, L. J.
TI Residual stress evolution of thermally grown oxide in thermal barrier
   coatings deposited onto nickel-base superalloy and iron-base alloy with
   thermal exposure ageing
SO JOURNAL OF ALLOYS AND COMPOUNDS
VL 584
BP 19
EP 27
PD JAN 25 2014
PY 2014
AB The objective of this work is to understand the influences of different
   chemical compositions of iron-based and nickel-based substrates on the
   TGO growth rate, the distribution of residual stress in TGO, the
   Quantity of the Spinel Cap Presence (QSCP) at the convex of undulated
   TGO, as well as the theta-Al2O3 to alpha-Al2O3 phase transformation. A
   thermal barrier coatings (TBCs) system consisting of the NiCrAlY bond
   coat and the 8YSZ topcoat (500 mu m thickness) were successfully
   produced onto the substrates of nickel-based superalloy and iron-based
   alloy by atmospheric plasma spraying (APS), respectively. The results
   suggest that, compared with the iron-based substrate, both the TGO
   growth rate and the aluminum depletion in the bond coat with the
   nickel-based substrate develop significantly slower as the thermal
   exposure proceeds. It is proposed that the Cr3+ and Al3+ with small
   radii may considerably influence the mechanisms of phase transformation
   in the TGO, and these small ions can promote the theta-Al2O3 to
   alpha-Al2O3 phase transformation. Furthermore, the TBCs system with
   iron-based substrate was prone to have much shorter stage of theta-Al2O3
   to alpha-Al2O3 phase transformation and a dramatic reduction of
   theta-Al2O3 content in the TGO, which had indirect effect on the
   thermo-dynamic behavior of TGO during the subsequent stage of isothermal
   oxidation. Furthermore, the apex of the convex of undulated TGO usually
   has the largest compressive residual stress. The spinel oxides can be
   inclined to form at the apex region of the convex of the undulated TGO
   with a lower value of b/a geometric parameter. However, only few spinel
   oxides appeared at the flank region of the convex. Nevertheless, the
   'spinel cap' feature usually formed at the area of the apex and the
   flank of the convex of undulated TGO with a higher value of b/a
   geometric parameter. Compared with the nickel-based substrate, the more
   presence of 'spinel cap' at the area of the convex of undulated TGO with
   a iron-based substrate can be found at the convex of undulated TGO, and
   its earlier end of the theta-Al2O3 to alpha-Al2O3 phase transformation
   may result in the lower value of compressive residual stress in average.
   (C) 2013 Elsevier B. V. All rights reserved.
ZS 0
TC 23
ZR 0
ZB 0
Z8 1
Z9 23
SN 0925-8388
UT CCC:000327135400004
ER

PT J
AU Qiu, Chunlei
   Wu, Xinhua
TI High cycle fatigue and fracture behaviour of a hot isostatically pressed
   nickel-based superalloy
SO PHILOSOPHICAL MAGAZINE
VL 94
IS 3
BP 242
EP 264
PD JAN 22 2014
PY 2014
AB Powder of a nickel-based superalloy, RR1000, has been hot isostatically
   pressed (HIPped) at a supersolvus temperature and post-HIP heat treated
   to produce different microstructures. Microstructures were investigated
   using a scanning electron microscope together with an energy dispersive
   X-ray spectrometer and a wave-length dispersive X-ray spectrometer. High
   cycle four-point bending fatigue and tension-tension fatigue tests have
   been performed on the fabricated samples. It was found that HIPped and
   aged samples showed the best four-point bending fatigue limit while
   HIPped and solution-treated and aged samples had the lowest fatigue
   limit. The four-point bending fatigue crack initiations all occurred
   from the sample surfaces either at the sites of inclusion clusters or by
   cleavage through large grains on the surfaces. The tension-tension
   fatigue crack initiation occurred mainly due to large hafnia inclusion
   clusters, with lower fatigue lives for samples where inclusions were
   closer to the surface. Crack initiation at the compact Al2O3 inclusion
   cluster led to a much higher fatigue life than found when cracks were
   initiated by large hafnia inclusion clusters. The tension-tension
   fatigue limits were shown to decrease with increased testing temperature
   (from room temperature to 700 degrees C).
ZB 0
ZR 0
ZS 0
TC 11
Z8 2
Z9 11
SN 1478-6435
UT CCC:000329199800012
ER

PT J
AU Cao, J.
   Wang, Y. F.
   Song, X. G.
   Li, C.
   Feng, J. C.
TI Effects of post-weld heat treatment on microstructure and mechanical
   properties of TLP bonded Incone1718 superalloy
SO MATERIALS SCIENCE AND ENGINEERING A-STRUCTURAL MATERIALS PROPERTIES
   MICROSTRUCTURE AND PROCESSING
VL 590
BP 1
EP 6
PD JAN 10 2014
PY 2014
AB Transient liquid phase bonding of Incone1718 superalloy was carried out
   using a commercial Ni-Cr-Si-B amorphous interlayer. The interfacial
   microstructure of Incone1718 joints was analyzed by a scanning electron
   microscope and a transmission electron microscope. In particular, the
   effects of post-weld heat treatment on the interfacial microstructure
   and joining properties of Incone1718 joints were investigated in detail.
   The results showed that the precipitation of second phases in joints
   induced by post-weld heat treatment were beneficial to the improvement
   of joint properties. A tensile strength of 1130 MPa with an elongation
   percentage of 7% was achieved for a sample bonded at 1050 degrees C/60
   min+1180 degrees C/60 min followed by the post-weld heat treatment. (C)
   2013 Elsevier B.V. All rights reserved.
RI Song, Xiaoguo/M-1422-2018
OI Song, Xiaoguo/0000-0002-6857-6714
ZB 0
ZS 0
ZR 0
Z8 7
TC 24
Z9 26
SN 0921-5093
UT CCC:000329888500001
ER

PT J
AU Fang, Bin
   Ji, Zhen
   Liu, Meng
   Tian, Gaofeng
   Jia, Chengchang
   Zeng, Tiantianx
   Hu, Benfu
   Wang, Congcong
TI Study on constitutive relationships and processing maps for FGH96 alloy
   during two-pass hot deformation
SO MATERIALS SCIENCE AND ENGINEERING A-STRUCTURAL MATERIALS PROPERTIES
   MICROSTRUCTURE AND PROCESSING
VL 590
BP 255
EP 261
PD JAN 10 2014
PY 2014
AB The processing maps of FGH96 alloy with different strains have been
   investigated by isothermal interrupted hot compression test within the
   temperature range of 1050-1125 degrees C, the strain rate of 0.001-0.1
   s(-1), and the strain was 45+45%. The constitutive relationships which
   include the strain, strain rate and temperature were established and the
   microstructures of the first-pass and second-pass hot deformation were
   observed. The result showed that the dynamic recrystallization has
   occurred under different conditions. The first-pass hot deformation had
   a great influence on the flow stress of the second-pass. The curves of
   true stress-true strain between mathematical models and measured value
   were preferably fitted. The mathematical models could reflect the flow
   stress precisely under different conditions. Two instability zones of
   flow behavior were respectively established as follows: T=1080-1125
   degrees C, epsilon'=0.01-0.1 s(-1), epsilon < 0.2 and T=1050-1125
   degrees C, epsilon'=0.001 s(-1), epsilon > 1, which should be avoided
   during hot deformation. When power dissipation rate decreased as strain
   increased, the recrystallization grain coarsening happened. Otherwise,
   the recrystallization grain would be refined. (C) 2013 Published by
   Elsevier B.V.
Z8 0
ZS 1
ZR 0
ZB 0
TC 1
Z9 1
SN 0921-5093
UT CCC:000329888500033
ER

PT J
AU Wen, Dong-Xu
   Lin, Y. C.
   Li, Hong-Bin
   Chen, Xiao-Min
   Deng, Jiao
   Li, Lei-Ting
TI Hot deformation behavior and processing map of a typical Ni-based
   superalloy
SO MATERIALS SCIENCE AND ENGINEERING A-STRUCTURAL MATERIALS PROPERTIES
   MICROSTRUCTURE AND PROCESSING
VL 591
BP 183
EP 192
PD JAN 3 2014
PY 2014
AB The hot compressive deformation behaviors of a typical Ni-based
   superalloy are investigated over wide ranges of forming temperature and
   strain rate. Based on the experimental data, the efficiencies of power
   dissipation and instability parameters are evaluated and processing maps
   are developed to optimize the hot working processing. The
   microstructures of the studied Ni-based superalloy are analyzed to
   correlate with the processing maps. It can be found that the flow stress
   is sensitive to the forming temperature and strain rate. With the
   increase of forming temperature or the decrease of strain rate, the flow
   stress significantly decreases. The changes of instability domains may
   be related to the adiabatic shear bands and the evolution of 6
   phase(Ni3Nb) during the hot formation. Three optimum hot deformation
   domains for different forming processes (ingot cogging, conventional die
   forging and isothermal die forging) are identified, which are validated
   by the microstructural features and adiabatic shear bands. The optimum
   window for the ingot cogging processing is identified as the temperature
   range of 1010-1040 degrees C and strain rate range of 0.1-1 s(-1). The
   temperature range of 980-1040 C and strain rate range of 0.01-0.1 scan
   be selected for the conventional die forging. Additionally, the optimum
   hot working domain for the isothermal die forging is 1010-1040 degrees C
   and near/below 0.001 (s-1). (c) 2013 Elsevier B.V. All rights reserved.
RI Wen, Dong-Xu/G-7648-2014
OI Wen, Dong-Xu/0000-0001-5501-2947
Z8 20
ZB 0
ZR 0
ZS 0
TC 130
Z9 134
SN 0921-5093
UT CCC:000332594100025
ER

PT J
AU Ola, O. T.
   Ojo, O. A.
   Chaturvedi, M. C.
TI On the development of a new pre-weld thermal treatment procedure for
   preventing heat-affected zone (HAZ) liquation cracking in nickel-base IN
   738 superalloy
SO PHILOSOPHICAL MAGAZINE
VL 94
IS 29
BP 3295
EP 3316
PD 2014
PY 2014
AB Hot cracking in the heat-affected zone (HAZ) of precipitation
   strengthened nickel-base superalloys, such as IN 738, during fusion
   welding remains a major factor limiting reparability of nickel-base gas
   turbine components. The problem of HAZ intergranular cracking can be
   addressed by modifying the microstructure of the pre-weld material
   through thermal treatment, which requires significant understanding of
   the critical factors controlling cracking behaviour. The decomposition
   of Mo-Cr-W- and Cr-rich borides in the alloy, among other factors, has
   been observed to contribute significantly to non-equilibrium
   intergranular liquation and, hence, intergranular liquation cracking
   during welding. Gleeble physical simulation of HAZ microstructure has
   also shown that non-equilibrium liquation is more severe in the vicinity
   of decomposed borides in the alloy and can occur at temperatures as low
   as 1,150 degrees C. Although currently existing pre-weld heat treatments
   for IN 738 superalloy minimize the contributions of dissolution of
   second phases, including borides, to HAZ intergranular liquation, these
   heat treatments are not industrially feasible due to process-related
   difficulties. Therefore, a new industrially feasible and effective
   pre-weld thermal treatment process, designated as FUMT, was developed
   during the present research by controlling both the formation of borides
   and the segregation of boron at the grain boundaries in the pre-weld
   heat-treated material. This thermal treatment was observed to very
   significantly reduce intergranular HAZ cracking in welded IN 738
   superalloy. The details of the development process and developed
   procedure are presented in this paper.
Z8 1
ZS 0
ZR 0
ZB 0
TC 7
Z9 8
SN 1478-6435
UT CCC:000342314800002
ER

PT J
AU Szczotok, Agnieszka
   Wierzbicka-Miernik, Anna
TI Study of phase transformations in CMSX-6 and CMSX-8 superalloys
SO PHASE TRANSITIONS
VL 87
IS 9
BP 844
EP 864
PD 2014
PY 2014
AB Nickel-based superalloys are extensively used mainly in the aircraft and
   aeronautic industry, particularly in the hottest parts of engines or
   turbo-reactors. The phase reactions occurring in these heat-resistant
   materials play a crucial role in many aspects of the processing and
   service of the highly alloyed materials. Cast Ni-based superalloys are
   obtained in a complex way and their structure is complicated.
   Differential scanning calorimetry (DSC) technique was applied for
   determination of temperature ranges of the phase transformations
   occurring in the CMSX-6 and CMSX-8 superalloys during heating/cooling
   processes. Thermophysical properties, including temperatures of the
   phase transformation, are the critical input parameters in mathematical
   models of solidification and casting of metallic materials. The
   literature data concerning phase transformations and performance of the
   heat treatment for CMSX-6 and CMSX-8 are incomplete and ambiguous. DSC
   results accompanied by scanning electron microscopy characterization of
   microstructure of CMSX-6 and CMSX-8 superalloy was applied. The present
   study will improve the understanding of the fundamental mechanisms of
   phase transformations of single-crystal nickel-based superalloys.
RI Szczotok, Agnieszka/N-7554-2014; Wierzbicka-Miernik, Anna/
OI Wierzbicka-Miernik, Anna/0000-0002-3343-2374
Z8 0
ZB 0
ZS 0
TC 0
ZR 0
Z9 0
SN 0141-1594
UT CCC:000342313500003
ER

PT J
AU Favre, Julien
   Fabregue, Damien
   Maire, Eric
   Chiba, Akihiko
TI Grain growth and static recrystallization kinetics in Co-20Cr-15W-10Ni
   (L-605) cobalt-base superalloy
SO PHILOSOPHICAL MAGAZINE
VL 94
IS 18
BP 1992
EP 2008
PN A
PD 2014
PY 2014
AB The grain size evolution of cold-rolled L-605 cobalt-base superalloy
   during ultra-rapid annealing is investigated in this paper. Cold-worked
   specimens undergo static recrystallization, leading to grain refinement
   or grain coarsening depending on the annealing time and temperature. The
   kinetics of grain growth is found to be independent of the initial
   deformation. The evolution of grain size can be simply described by a
   grain growth model for high temperatures and long annealing times, and
   the mobility of interfaces is estimated by modelling. Fast annealing
   treatment process is a very promising technique to customize grain size
   and enhance mechanical strength. In particular, the reduction of
   annealing time is an efficient method to produce a refined
   microstructure through static recrystallization.
RI Favre, Julien/J-8938-2014; , eric/
OI Favre, Julien/0000-0002-1878-2843; , eric/0000-0003-1952-2602
TC 8
ZR 0
ZS 0
Z8 1
ZB 0
Z9 9
SN 1478-6435
UT CCC:000337905400002
ER

PT J
AU Pouranvari, M.
   Ekrami, A.
   Kokabi, A. H.
TI Diffusion brazing of cast INCONEL 718 superalloy utilising standard heat
   treatment cycle
SO MATERIALS SCIENCE AND TECHNOLOGY
VL 30
IS 1
BP 109
EP 115
PD JAN 2014
PY 2014
AB The time required to ensure completion of the isothermal solidification
   process is the key in obtaining an intermetallic free and robust joint
   after diffusion brazing. In view of economic considerations, it is
   interesting to perform bonding process trials using standard heat
   treatment cycles. This paper addresses the effect of applying the
   standard heat treatment cycle including homogenisation, solution and
   double aging treatments on the microstructural and mechanical response
   of diffusion brazed IN718. A commercial Ni-7Cr-4.5Si-3.2B-3Fe (wt-%)
   brazing alloy was used as the interlayer. Results showed that bonds made
   with the standard homogenisation treatment, at 1100 degrees C, exhibited
   a eutectic free joint centreline. After applying the standard solution
   and double aging treatment, a bond with a joint efficiency of 82%
   relative to base metal was obtained in terms of shear strength. Room
   temperature tensile properties and stress rupture properties of the
   diffusion brazed joint were better than the minimum requirement of the
   AMS5383 acceptance standard.
OI Pouranvari, Majid/0000-0002-9603-447X
ZB 0
ZR 0
Z8 0
TC 13
ZS 0
Z9 13
SN 0267-0836
UT CCC:000336719900019
ER

PT J
AU Yilbas, B. S.
TI Characterization of laser-treated Rene 41 surface due to B4C and SiC
   particles at surface prior to laser treatment
SO SURFACE AND INTERFACE ANALYSIS
VL 46
IS 1
BP 30
EP 35
PD JAN 2014
PY 2014
AB Laser surface treatment of Rene 41 high-performance alloy is carried out
