Repository: MatInfoUB/NLP-Queries

File: Multicomponent_Co_alloys1.txt (part 5 of 35)
FN Clarivate Analytics Web of Science
   recorder and a quantitative evaluation was carried out. Results: Flow of
   the true lumen and pseudo lumen was divided with a thin membrane.
   Various amounts of the flow and pressure was observed and recorded.
   Membrane of the dissecting aortic aneurysm was simulated with rubber
   sheet. After the insertion of the aortic stent, the shapes of the flow
   and pressure pattern were altered. Animal experiments to develop the
   dissecting aneurysm were difficult. Firstly the aorta of the goats was
   removed, and then the dissecting aneurysm was to be constructed by the
   detachment of the tunica media of the aortic wall. Flow pattern of the
   experimental Aorta was recorded. Discussion: Quantitative evaluation of
   the Aortic Stent expanding performance and pressure and flow pattern in
   the true and pseudo lumen had been observed in the mock circulation
   loop. Furthermore, animal model of the dissecting aorta will be useful
   material for the development of the stent graft in the near future.
   Objectives: The aim of this work is to investigate the performance of
   the RealHeart (TM)psi total artificial heart (TAH) with a hybrid cardiac
   simulator (HCS). Methods: The HCS, developed at the Nalecz Institute of
   Biocybernetics and Biomedical Engineering, is a computational-hydraulic
   model of the cardiovascular system. Four hydro-numerical interfaces
   reproduced the pressure/flow profiles of atria, pulmonary artery, and
   aorta hydraulically, while the rest of the circulation was numerical.
   The TAH was connected accordingly. The TAH is a pulsatile 4-chamber
   device whose left and right sides can operate independently, by changing
   pulse rate (PR) and stroke length (SL). The TAH was tested on the HCS at
   low/medium operating points: PR 60/80/100/120 bpm; SL 20/22/24/26 mm;
   systole duration ratio 0.4 of the TAH cycle. Systemic resistance was
   changed between 0.8 and 1.2 mmHg/(ml/s), pulmonary resistance was
   changed between 0.1 and 0.2 mmHg/(ml/s). Systemic and pulmonary
   compliances were set to 1.4 ml/mmHg. Results: The independent tuning of
   PR and SL permits fine regulation the TAH flow on the left and right
   sides. As an example, for a peripheral resistance of 1.0 mmHg/(ml/s) the
   flow ranged from 2.7 l/min (PR=60,SL=20mm) to 7.0 l/min
   (PS=120,SL=26mm). For the investigated PRs and SLs, power consumption on
   the left pump ranged between 1.3 and 10.0 Watts and on the right pump
   between 0.9 and 6.0 Watts. The TAH provides a pulsatile flow, whose
   waveform depends on the SL and systole duration. This induced a pressure
   pulsatility ranging from 10mmHg (PR=60,SL=20mm) to 38 mmHg
   (PR=120,SL=26mm) in both the aorta and pulmonary artery. Discussion: The
   HCS is a flexible test bench to evaluate the TAH performance in
   different hemodynamic conditions. The tuning of PR and SL on the left
   and right side of the TAH, independently, offers flexibility in
   regulating cardiac output and in managing the left/right flow balance.
   Power consumption is in the range suitable for clinical applications.
   Objectives: In case of chronic mechanical circulatory support, it is
   highly desirable to fully understand the interaction between the beating
   left ventricle and the VAD in order to potentially reduce adverse
   events. Thus, we took the VAD's perspective and investigated the flow
   inside a VAD in an advanced development status during the time course of
   a heartbeat. Methods: The study is conducted with computational fluid
   dynamics (CFD) applying realistic pressure boundary conditions for left
   ventricular and arterial pressure and the results are compared to
   results produced with an established, active mock circulation loop. Due
   to the high resolution in time and space and the use of sliding mesh
   interfaces, local flow phenomena during different phases of systole and
   diastole are unmasked. The effects of inertia in the pump and cannulae
   become evident, which are not modeled in more traditional VAD flow
   simulations with steady-state boundary conditions. Results: The results
   show that hysteresis effects due to inertia are quantitatively of high
   importance. The hysteresis curves of the VAD operational point obtained
   experimentally and numerically correlate well. Moreover, the results
   show that a VAD design for a highly pulsed flow can lead to a situation,
   where almost no remaining stagnation zones, as quantified with a
   numerical stagnation index, exist during a heartbeat. Discussion:
   Despite increased computational costs, highly resolved CFD simulations
   in time and space with realistic time-varying boundary conditions are a
   powerful tool to increase understanding of the interaction of the
   mechanically supported circulation and the device itself. This enabled a
   verification of a VAD design with low to almost non-existing flow
   stagnation at constant rotational speed. This finding correlates well
   with the fact that the VAD does not require any anticoagulation in
   chronic animal trial testing lasting weeks to months.
   Objectives: The friction properties for the contact between contact
   lenses and the eyelid are the focus of current research in order to
   optimize the wearing comfort. The tribological system consisting of
   contact lense, eyelid and tear fluid should be considered. Suitable
   measurement conditions must be used for the examinations. Methods: In
   this research the nano- and microtribological friction properties of
   hard and soft (hydrogel) contact lenses were investigated. The friction
   conditions were investigated by nano scratch test; moreover, a
   nanotribometer was used to evaluate the frictional properties during
   sliding on the lenses. Contact lens fluid was applied as lubricant for
   both cases. Results: The friction coefficients of hard contact lenses
   and hydrogel lenses were detected for a range of speeds and loads. It
   was possible to examine the differences of the both contact lenses in
   detail. For the nano scratch and friction tests, there is a dependency
   of speed and normal force. Discussion: In case of nano-scratch tests,
   the frictional properties were investigated wile ploughing. This case
   shows the elastic- and plastic material properties besides the friction.
   In the case of the frictional tests, the measuring tip slides without
   ploughing. Due to the lubrication conditions, the soft hydrogel lenses
   feature a much lower friction coefficient. In case of the hard contact
   lenses, the coefficient of friction is comparable to the nano scratch
   test, as there is no lubrication film between both measuring tips and
   the contact lens. For further work it is mandatory to work under
   standazdized measurement conditions.
   Objectives: Patients suffering from chronic kidney disease (CKD) show an
   increased cardiovascular mortality and morbidity mainly due to the
   accumulation of protein-bound uremic retention solutes. Dialysis
   therapies have been optimized for the removal of low-molecular weight
   water-soluble and unbound uremic retention solutes, but not for
   protein-bound uremic retention solutes. Therefore, there is a strong
   need to increase the portion of unbound fractions in order to increase
   the clearance for these uremic toxins. Methods: We developed dialysis
   techniques where the protein-bound uremic retention solutes are removed
   more efficiently under high ionic strength or high-frequent electric
   fields. The protein integrity of proteins and enzymatic activities were
   analysed. Results: The protein-bound fraction of phenylacetic acid,
   indoxyl sulfate and p-cresyl sulfate was significantly decreased by
   using high ionic strength or high-frequent electric fields Discussion:
   Although protein-bound uremic retention solutes have a major impact on
   the morbidity and mortality of CKD patients, the clearance of these
   solutes by conventional extracorporeal therapies is low until now. These
   uremic toxins bind to plasma proteins with a molecular weight greater
   than the cut-off of dialysis membranes and therefore conventional
   dialysis therapies do not sufficiently remove protein-bound uremic
   toxins. Disruption of association with protein and uremic solute is one
   possibility to significantly improve the removal of protein-bound uremic
   toxins. Therefore, we developed approaches for an increased release
   protein-bound uremic retention solutes from their protein-binding
   resulting in an increased clearance. Conclusion: Improvements of
   therapies for CKD patients are essential. Especial the consideration of
   removing hydrophobic protein-bound uremic toxins via new methods like
   application of high-electric fields or increased ionic strength is a
   further progress
   Objectives: Tissue decellularization is one of the novel techniques in
   tissue engineering and regenerative medicine for obtaining extracellular
   matrix, which doesn't preserve mechanical properties of native tissue.
   Modified by the extracellular matrix, silk fibroin scaffolds can combine
   high biocompatibility and suitable mechanical properties. Methods:
   Wistar rats were used as liver donors. Decellularization of liver tissue
   was performed by sequential incubation with three solutions of 0,1% SDS
   containing Triton X-100 in the following concentrations: 1%, 2% and 3%.
   Livers were ground in liquid nitrogen and a certain fraction of
   microparticles was separated by precipitation and centrifugation. Silk
   fibroin scaffolds were prepared by a casting method using water as a
   solvent. Microparticle suspension was blended with fibroin solution
   before film preparation. Scaffold structure was investigated by scanning
   probe nanotomography (SPM) and scanning electron microscopy (SEM). The
   cytotoxicity of scaffolds, cell adhesion and proliferation were
   evaluated. Modified scaffolds were used as wound coatings in a
   full-thickness skin wound model. Results: Microparticles with a size
   less than 5 mu m were prepared from decellularized liver tissue.
   Modified silk fibroin scaffolds were obtained. Sinuous and rough
   topography of the obtained matrix was shown. The produced scaffolds did
   not show cytotoxic effect. The cells adhesion was significantly higher
   on scaffolds modified with decellularized liver tissue microparticles in
   comparison with non-modified scaffolds. Modified silk fibroin scaffolds
   promoted skin wound regeneration by 30% in comparison with non-modified
   scaffolds. Discussion: Regenerative potential of extracellular matrix as
   microparticles was shown. Decellularization of organs and tissues may be
   used in tissue engineering and regenerative medicine for increasing the
   biocompatibility of the artificial grafts.
   Hemodialysis is an important therapy for End Stage Renal Disease (ESRD)
   patients if a donor kidney is not available. During four hours of
   conventional therapy, three times a week, mainly small water-soluble
   toxins and a limited number of middle molecules are effectively removed
   from the patients' blood [1]. Besides, the therapy is non-continuous,
   causing large fluctuations in water balance and uremic waste, potassium
   and phosphate. Therefore, in recent years, many developments are
   focussed on longer treatment times, such as, nocturnal dialysis or
   application of a portable or wearable artificial kidney (PAK or WAK
   respectively). The continuous therapy outside the hospital requires
   application of membranes with long-term selectivity, fouling resistance
   and blood compatibility as well as demands reduced amount of water. In
   fact, for WAK, a small volume of spent dialysate should be continuously
   regenerated and reused. In this lecture, we will discuss all these
   important issues, including:
   Strategies for achieving endotoxin-free dialysate since the continuous
   recirculation of the dialysate for prolonged time demands additional
   efforts to avoid microbial contamination, without extra water
   consumption and without affecting the overall weight of the system.
   Strategies for achieving dialysate regeneration and especially urea
   removal since its daily molar production is higher than that of other
   waste solutes.
   Objectives: Ventricular assist devices are a commonly used therapy for
   end stage heart failure patients. Pump thrombosis is one of the most
   common problems in patients supported by an LVAD. Two types of thrombus
   can be distinguished: white thrombi and red thrombi. The only available
   option to combat a PT is a lysis therapy or a pump exchange. The
   objective of the presented study is to develop a relevant white pump
   thrombus model to promote development of these concepts. Methods: We
   developed an in vitro mock circulation system. The artificial blood
   circulation is provided by a HVAD. The HVAD pumps 80ml of human blood
   through the silicone loop. Parameters for inducing the white thrombus
   are high shear stress (4000 revolutions per minute), a rougher surface
   of the rotor, and an added activator of the intrinsic coagulation
   cascade. After two hours, the HVAD-system was checked for a white
   thrombus. Generated thrombi were stored for subsequent analysis
   (scanning electron microscopy and mechanical stability). Results:
   Thrombus generation was reproducible in number and geometry. After ten
   test runs, 23 thrombi were detected. All these generated thrombi had a
   minimal size of 12 mm(2). The developed thrombi are very similar in
   structure compared to white patient thrombi explanted in clinic. The
   scanning electron microscope showed a fibrin net on the surface of all
   tested thrombi (n=5). All tested thrombi samples (n=5) resist high
   strength (max. 1.029 MPa) in compression tests, which is typical for
   white PT. Discussion: The size of the thrombus should be increased for
   special investigational needs. A protocol was developed for reproducible
   and reliable production of white, shear induced thrombi for lysis
   therapy investigations. In addition, the similarity (biological
   structure, mechanical stability) to explanted patient thrombi was shown.
   However, additional analyses should be performed for further
   characterization of the artificial thrombi.
   Patient-specific anatomies can be reconstructed with a precision of
   approximately 0.5mm, using state of the art imaging modalities. This
   refers both to hard and soft tissues, hence with applications in
   clinical domains such as orthopedics, dentistry, cardiovascular surgery.
   Datamining techniques such as statistical shape modeling support the
   generation of biofidelic computer models. However, these models have to
   be fed with accurate data to reflect not only the geometry but also the
   material properties, the loading conditions and the interface between
   implants and bone in case of prosthetic reconstruction. The challenge is
   to optimize the interface between host tissue and implant in order to
   achieve maximum long-term functionality, but this optimization is also
   dependent on the optimization of the interfacing between the implant,
   the surgeon and the host tissue. Thus also the surgical technique will
   benefit from engineering support. Biomedical engineering is a key player
   to achieve this. A good geometric fit between implant and host tissue
   will ensure optimal initial stability. Patient-specific implants can
   ensure this stability, incorporating solid and porous structures where
   needed. Pre-operative computer assisted planning allows to optimize the
   surgical intervention, incorporating patient-specific biomechanical
   models to predict the functional outcome of the surgical intervention.
   And finally, in order to achieve that the pre-operative plan is
   accurately transferred into the surgical practice, computer assisted
   surgery enabled by e.g. navigation, robotics of patient-specific
   surgical instrumentation (guides and implants) can come into play. Key
   to all state of the art developments in computer assisted surgery is the
   engineering on anatomy, enabled by multifunctional softwares and 3D
   printing technologies. Biomechanical modeling allows for
   patient-specific outcome prediction after surgical interventions and
   should become a routine practice in patient treatment. Patient specific
   surgical instrumentation is able to assist in realising the plan with
   sub-millimeter precision. Finally, quantification of the uncertainties
   that are inherent to biomechanical modeling is an essential contribution
   to reliable patient-specific outcome prediction.
   Objectives: Hemodialysis (HD) is a lifesaving therapy in patients with
   end stage renal disease. Little is known about why life expectancy for
   these patients is reduced in Europe and USA as compared to Japan. The
   aim of this study was to evaluate the importance of the interdialytic
   weight gain (fluid retention in relation to estimated body weight in %,
   IDWG) in relation to the dialysis length (hours). Methods: 20
   hemodialysis patients performed besides their regular dialyses 1
   hemodialysis/week within the frame of the study during a 3 week period.
   The baseline values and the change during HD of NT-pro-BNP (ProBNP) and
   Troponin T (TnT) at 180 minutes and pentraxin 3 (PTX) at 30 and 180min
   were compared with the change in IDWG divided by the hours the patient
   performed the HD as a marker of speed of ultrafiltration. The PROOF
   formula used was: [100 x Weight gain between dialysis (kg)]/[estimated
   body dry weight (kg) x time of HD session (hours)]. Spearmans
   correlation analysis was used to adjust for eventual outliers. Results:
   There was a correlation between extent of removal of the IDWG/hours of
   HD: 1) the baseline values of ProBNP (rho=0.54, p<0.001), TnT (rho=0.37,
   p=0.004), PTX (rho=0.26, p=0.043) and 2) the change during HD at 30 min
   of PTX (rho=0.27, p=0.038) and at 180 minutes of ProBNP (rho=0.68,
   p<0.001) and TnT (rho=0.40, p=0.002). 3) a PROOF breakpoint < 0.63
   caused less release of ProBNP (p<0.001). Discussion: The increase in
   weight between dialyses should be related to the body weight. A larger
   IDWG gives worse conditions. An increased speed of fluid in relation to
   body weight removal causes a higher release of cardiac markers
   indicating a strain and damage to the heart by each HD in contrast to
   what would be expected. Patients should be advised to limit fluid intake
   in relation to their body weight and adjust the HD length.
   Objectives: Fish roe is a highly nutritional product with diverse
   beneficial effects for the human health. This work used sardine (Sardina
   pilchardus) roe to produce novel delivery systems presenting antioxidant
   and anti-inflammatory properties. Methods: Methyl-tert-butyl ether
   extraction method was used to obtain lipid- and water-soluble compound
   rich phases. The fatty acids profile was analyzed by GC/MS. The
   identification of the hydrophilic compounds was performed by LC-HRMS.
   Lipids were used to produce large unilamellar liposomes (LUVs). The
   hydration of the lipid film was performed with PBS or sardine
   roe-derived aqueous phase. LUVs were characterized by their size,
   surface potential and morphology. The cytotoxicity of the extracts was
   evaluated using L929 cells. Their antioxidant activity was evaluated
   against different radicals, and their anti-inflammatory activity was
   assessed in the presence of LPS-stimulated macrophages. Results: GC/MS
   analyses demonstrated the presence of several fatty acids, such as omega
   3 fatty acids. LC-HRMS analyses revealed the presence of numerous
   bioactive compounds (e.g. essential amino acids and gadusol). LUVs
   prepared with the aqueous phase presented a higher heterogeneity in
   terms of size than when they were prepared with buffer. Both LUVs
   formulations have a negative surface charge and a spherical shape. The
   extracts presented antioxidant activity against peroxyl, hydroxyl and
   nitric oxide radicals. Biological assays indicated that the extracts are
   cytocompatible for the lowest tested concentrations and that they can
   inhibit the production of proinflammatory cytokines, which reveals their
   anti-inflammatory effect. Discussion: Our sardine roe-derived delivery
   systems and compounds have both antioxidant and anti-inflammatory
   activities and thus they may be considered as a valid alternative for
   the treatment of inflammatory conditions.
   Objectives: Engineered skeletal muscle tissues in three-dimensional (3D)
   cell culture platforms that resemble the muscles complex native
   structure and organization can be used as in vitro models to study
   muscle physiology and metabolism. This project allows us to develop a
   new platform to model muscle diseases (such as myotonic dystrophy 1) in
   vitro in order to study its response to candidate therapeutics and to
   better understand disease mechanisms of pathogenesis. To this end, we
   monitor the secretion of disease-associated biomarker proteins and
   metabolites. Methods: Here, we present 3D skeletal muscle constructs,
   fabricated by encapsulating C2C12 cells and patient-derived
   transdifferentiated skin fibroblasts in a photocrosslinkable Gelatin
   Methacrylate and Carbolymethylcellulose Methacrylate (GelMA:CMCMA)
   hydrogel and cryogel scaffold. These scaffolds present a microgrooved
   topography that promotes cell alignment and differentiation. Electrical
   stimulation (ES) was then applied to the engineered tissues during cell
   culture to induce spontaneous contraction and maturation of the
   sarcomeres. Cell alignment differentiation, and the effect of ES were
   assessed by calculating the orientation angle and fusion index of
   immunostained myotubes expressing Myosin Heavy Chain (MHC). Results: We
   have obtained a new platform to study the evolution of congenital muscle
   diseases, specifically myotonic dystrophy 1 and evaluate the functional
   tissues by metabolic and gene expression analysis. Monitor the secretion
   of biomarkers proteins, metabolites, and the glycolysis pathway of
   muscle tissues for different drug candidates. Discussion: This platform
   has been tested with different drugs assays and represent a step toward
   the goal of producing in vitro drug testing systems for medical and
   pharmaceutical industry applications. Finally, such "muscle
   tissue-on-a-chip" devices can be fabricated using patient's own cells as
   a major step toward personalized medicine.
   Objectives: The aim of this work is the creation and research of
   properties of tissue-engineering structures by the method of laser
   structuring a nanocarbon framework in bioorganic matrices. Methods: For
   the formation of the framework fibers from single-walled carbon
   nanotubes were used. Aqueous dispersions of nanocarbon fibers and
   proteins of albumin, collagen and amino sugar of chitosan were used as
   the initial medium for printing tissue-engineering structures. Printing
   of structures was carried out using the laser device generating pulsed
   laser radiation. The radiation wavelength was 1064 nm (100 ns pulse
   duration, 100 kHz frequency). Laser radiation using the scanner system
   of the device was moved on the dispersion layer. A computer model
   regulated the trajectory of the movement of radiation. Results: We have
   demonstrated the effect of welding nanocarbon fibers into a framework
   under the action of laser irradiation. The functionalization of
   nanocarbon fibers by protein and amino sugar molecules were proven. It
   was found the diameter of nanocarbon fibers was increased by several
   tens of nanometers due to their wrapping with a bio-organic matrix.
   Tissue-engineering structures had a meshy frame. The mesh size was
   100x100 mu m. The electrical conductivity of the structures increased
   several times and amounted to 1 S/m with laser irradiation. The hardness
   of tissue-engineering structures was 150-370 MPa. The cytological
   compatibility of tissue-engineering structures with fibroblast cells and
   endothelial cells was tested. The density of proliferating cells on
   tissue-engineering structures was 33% more compared to the control type.
   In vivo investigations indicated the rate of biodegradation of
   tissue-engineering structures when implanted in laboratory animals for
   60-90 days. Discussion: The investigated structures are promising for
   use in medical practice. Such structures can act as cardiac
   tissue-engineering implants since they have physicomechanical and
   biological properties similar to the parameters of cardiac tissue.
   Objectives: A major part of developing rotary blood pumps requires the
   optimization of hemolytic properties of the entire pump. The aim of this
   project was to compare blood flow simulation in the first and second
   generations of the ventricular assist device Sputnik and to evaluate its
   effect. Methods: Studies of the flow field were conducted with
   commercial CFD software ANSYS FLUENT 16.0, which uses a finite-volume
   approach. Scalar shear stresses were calculated for both pumps. The
   pumps were compared in terms of volumes subjected to certain viscous
   shear stress thresholds, below which no trauma was assumed (von
   Willebrand factor cleavage: 9 Pa, platelet activation: 50 Pa, and
   hemolysis: 150 Pa), associated residence times and recirculation zones.
   Results: Volume fractions of shear stress above 9 Pa, 50 Pa, 150 Pa were
   received: Sputnik-1 had 7.69 ml, 2,58ml, 0.74 ml, Sputnik-2 - 3.41 ml,
   1.07 ml, 0.22 ml. The sum of the cell residence times at these shear
   stresses is 0.5095 s for the Sputnik-1 and 0.2019 s for the Sputnik-2.
   The volumes of recirculation zones were obtained, the value is 4.36 ml
   for the Sputnik-1 and 1.72 ml for the Sputnik-2. Discussion: The second
   generation of the VAD Sputnik have better flow characteristics than
   first. In the operating point, the volume fraction of the shear stresses
   is less, the residence time is less and the volume of recirculation
   zones is less.
   Objectives: End-stage renal disease is increasing dramatically in the
   western world and represents a major challenge for health care. Due to
   organ shortage transplantation can help only a few patients who
   otherwise require lifelong hemodialysis. Access for hemodialysis is an
   essential point and carries a high morbidity mainly due to occlusion of
   arterio-venous fistulas (AVF) and/or grafts (AVG). Therefore,
   alternative graft material has to be considered such as tissue
   engineered vascular grafts for access in hemodialysis. Methods: Besides
   patient characteristics and technical issues of surgical procedures the
   choice of the vascular graft is essential. Despite optimization over the
   last years, the clinical results are still sub-optimal due to early
   thrombosis and late intimal hyperplasia of the non-degradable synthetic
   vascular grafts such as Expanded-polytetrafluoroethylene (ePTFE), or,
   polyethylene terephthalate (Dacron). Results: New material developments
   and tissue engineering techniques have shown good pre-clinical and
   initial clinical results for AVG implantation in hemodialysis patients.
   These range from acellular and cell-based, stable or bio-degradable,
   synthetic scaffolds to biological (mandril-induced) or decellularized
   grafts as well as self-assembly technologies. Discussion: This symposium
   will review the clinical need and especially address new developments of
   vascular grafts based on tissue engineering.
   Modern heart failure therapy makes use of left ventricular assist
   devices for severe cases as well as other active implants. While these
   devices have come far from their beginnings with improved
   hemocompatibility, smaller size and less invasive implantation
   techniques, their advancement takes close cooperation of engineers and
   clinicians to face the challenges of further advancements. It is vital
   to ensure interdisciplinary communication and exchange to define the
   future of Mechanical Circulatory Support. On the engineering side,
   greater biocompatibility, patient-specificity and options for smart
   devices and telemedicine offer great potential. These developments go
   hand in hand with improved surgical technique and clinical expertise.
   This cooperation will allow us to work towards reduced mortality, less
   adverse clinical events and ultimately improved quality of life for the
   cardiac assist device patient of the future.
   Objectives: To elucidate the role of the solvent and pH in the
   conformational changes of human serum albumin (HSA) and its binding to
   fatty acids. Albumin is a key biomolecule, found in most fluids of the
   body. HSA functions as depot and carrier for many compounds like fatty
   acids and affects the pharmacokinetics of drugs. Importantly, HSA acts
   as a toxic waste handler, displays pseudo enzymatic properties and it is
   a valuable biomarker in many diseases. Structurally, HSA is a very
   soluble, extremely robust and usually monomeric protein, which features
   three alpha-helical homologous domains that fold into a characteristic
   heart shape. Despite its importance, the reversible pH-dependent
   conformational transitions of HSA in solution are not yet fully
   understood. Methods: To compute the stability differences between the
   different conformers of HSA, we combine molecular dynamics simulations
   (MD) with free energy calculations. We determine the conformational
   free-energy change between conformers of HSA obtained upon introducing
   perturbations in the surroundings (pH, solvent mixtures) and its
   physiologically native state. Extended constant-pH MDs followed by
   Gaussian accelerated molecular dynamics simulations allow us modelling
   these systems at different pH values. We perform free energy
   perturbation calculations to characterize the binding sites of fatty
   acids to HSA under different conditions. Results and Discussion: We
   elucidate, at the molecular level, the effects of the solvent and pH on
   the conformational transitions and functionality of HSA. Our work allows
   establishing ways to modulate such transitions by tuning key
   biomolecular interactions, with implications for biomedical research.
   Objectives: The metal ions can affect differentiation of stem cells,
   which makes them interesting for applications in tissue engineering and
   regenerative in medicine. The layer-by-layer (LbL) technique is based on
   the alternating adsorption of oppositely charged polyelectrolytes to
   form polyelectrolyte multilayers (PEM). Multilayer systems combined with
   metal ions of different concentration might be promising for making
   coatings on implants and scaffolds to regenerate tissues like bone,
   cartilage, and others. The purpose of this study is to investigate the
   influence of the concentration of metal ions on the physical properties
   of Polyelectrolyte multilayers (PEM), and evaluate the effect of metal
   ions on stem cell adhesion. Methods: Polyelectrolyte multilayers (PEM)
   prepared by layer-by-layer technique made of polysaccharides hyaluronan
   (HA) as polyanion and chitosan (Chi) as polycation were additionally
   cross-linked by metal ions (Cu2+, Co2+, Ca2+ and Fe3+). to modulate
   physical properties and bioactivity of multilayers to control adhesion
   and function of mesenchymal murine C3H10T1/2 embryonic fibroblasts.
   Characterization of multilayer formation and surface properties was
   performed by different analytical methods. Results: Changes of wetting,
   thickness and mechanical properties of multilayers depending on
   concentration and type of metal ion. Most interesting, however, was the
   finding that metal ions like Fe3+ promoted adhesion and spreading of
   C3H10T1/2 cell greatly on the less adhesive HA/Chi multilayer system
   Discussion: Multilayer systems combined with metal ions can be used to
   regenerate tissues like bone, cartilage and others
   Objectives: The aim of the study is to analyse and modify the gas
   transfer properties of a novel PMP fiber blood gas exchanger with a
   cylindrical shaped blood flow channel by improving the sweep gas flow
   profile through the fiber bundle while considering the fiber length in
   blood contact. Methods: A test set-up has been developed to visualize
   the gas flow through the fiber bundle by means of steam. In an in-vitro
   setting with porcine blood the gas transfer rate has been measured
   subsequently. The cylindrical blood flow geometry and the fact that the
   fibers are stacked with an offset of 90 degrees onto each other results
   in fibers with various effective lengths. For the study, various
   prototypes of gas inlets with different inlet geometries have been
   designed, manufactured and evaluated regarding their gas transfer rates.
   Results: The different designs resulted in the aimed flow profiles
   during the flow visualization. Selected prototypes have been tested with
   blood and the gas transfer rates have been determined. However, the
   modified designs with improved gas flow properties do not significantly
   impact the gas transfer rates measured with blood. Discussion: Two
   possible explanations can be derived from the results which may be
   tested in the course of further studies. Firstly, it is possible that
   the current gas inlet is already sufficiently adapted to the cylindrical
   blood flow geometry and fibers of different effective length. Secondly,
   it could be considered that side parameters such as the diffusive
   transfer of water vapour from the blood side to the gas side have a
   superseding influence on the gas flow profile. In conclusion, the gas
   transfer rates cannot be significantly increased by manipulating the gas
   flow profile through the fiber bundle. Nevertheless, the blood gas
   exchanger achieves already comparable transfer rates to products on the
   market but has reduced PMP membrane surface.
   Objectives: Throughout the history of medical devices, highly invasive
   systems underwent a series of generations prior a successful
   establishment as a widely accepted therapy. The only available THA today
   (SynCardia TAH) is successfully saving lives but comes with a
   significant restriction of the quality of life (QoL) and a
   stigmatization of the patients. According to surgeons this is an
   important factor contributing to the low number of implantations today.
   Methods: Next generation devices using an implanted drive promise a new
   level of QoL and are currently developed by several institutions
   worldwide. Reasons for the long time to market of the next TAH
   generation (>15 years) might be found in the enormous challenges of
   technological aspects together with a difficult marked situation from an
   investors point of view. However, a higher QoL and an increasing trust
   in the reliability of the next TAH generations will inherently lead to a
   higher number of implantations, and further the acceptance of these
   devices towards an established therapy option. Results: The approach of
   the ReinHeart TAH is to adopt the well-proven hydraulic features of the
   SynCardia TAH while improving its current limitations. The ReinHeart TAH
   features a passive filling during diastole, a principal that is also
   successfully applied by the SynCardia TAH. The simple and robust linear
   driving mechanism allows for a compact design, achieving fit in the vast
   majority of patients. Beyond that, the drive principle makes additional
   sensors unnecessary. The compact, smart and usability-driven design of
   the external components will lead to a broad acceptance by the patients.
   Discussion: The unique features of the ReinHeart TAH elevate TAH-therapy
   to the next evolutionary step with regards to robust long-term
   application, size, ease of use and quality of life.
   Objectives: Circulating endothelial cells can be used to diagnose
   cardiovascular diseases. However, their concentration in the blood is
   very low (<100 per ml). A large volume of blood is needed, which should
   not be drawn from the patient. Instead a probe is inserted into the
   bloodstream of the patient to isolate as many cells as possible. The
   geometry of the cell probe is one of the key factors affecting cell
   deposition because its shape influences the flow conditions along the
   cell probe. The aim of this combined in vitro and in silico study is to
   find out the optimal flow conditions for cell deposition aiming to
   develop in future novel optimal cell probe shape. Methods: In vitro
   experiments in a closed loop with endothelial cells from HUVEC cell line
   were carried out and the cell deposition as a function of the probe
   shape (4 probe types) and five different flow rates were investigated.
   The knowledge of the flow conditions at the cell probe was obtained by
   flow simulations by using CFD software STAR CCM+. By combining the
   experimental and simulation data with an iterative procedure, wall shear
   stresses, which seems to promote cell deposition, can be identified.
   Results: It could be shown that the geometry of the cell probe has a
   much greater influence on cell deposition than the flow rates in the
   blood vessel. Wall shear stress around 0.4 Pa seems to be responsible
   for the optimal deposition of endothelial cells. However, this flow
   condition does not correlate with all flow rate experiments. Discussion:
   The results of the combined in vitro - in silico study on deposition of
   endothelial cells on the existing cell probe design are promising.
   However, the used in vitro set up does not allow to extract maximal
   information from each test and should be redesigned.
   Objectives: The left ventricular assist device (LVAD) consists of the
   pump, driveline and peripherals, all of which are potentially subject to
   failure. According to the recent research only 13% of failures were due
   to the pump itself, while over 60% were due to batteries, controllers
   and peripheral cables. Taking into account usability factors we present
   a novel control unit for the rotary blood pumps aimed to decrease LVAD
   malfunction. Methods: The pump motor windings are leaded out by doubled
   wires (six total) via driveline to the extracorporeal splitter where the
   driveline is divided by two ways. Each way consists of three pump motor
   phase signals and three current sense signals from the other way. The
   two identical control units with integrated rechargeable batteries are
   connected to each way of the splitter simultaneously. This symmetrical
   peripherals architecture allows each control unit to drive the pump (in
   the active mode) or sense the parameters from the parallel way (in the
   passive mode). The control is based on the field oriented control method
   that allows the passive unit to continuously monitor the direction and
   magnitude of the magnetic field vector in the pump, which is created by
   the active unit and, upon loss of control, immediately begins to
   generate control signals with the necessary amplitude and phase. In case
   of mismatch of the parameters in any control units, alarms are to occur.
   Results: Novel Sputnik LVAD was developed according to the described
   philosophy. This LVAD system has a backup feature which covers almost
   all peripherals including driveline, control system and battery. In case
