Repository: MatInfoUB/NLP-Queries

File: Multicomponent_Co_alloys2.txt (part 5 of 6)
FN Clarivate Analytics Web of Science
AB To investigate the effects of multiple film components on the morphology
   of thin films, the growth of Co and Ag on Ru(0001) has been studied by
   scanning tunneling microscopy. Two types of growth have been identified.
   In the first, the Co from the vapor phase is directly incorporated into
   existing Ag islands. In the second, islands composed of a Co-Ag mixture
   are formed by etching of the existing pure Ag islands. These two
   mechanisms, which occur simultaneously, lead to dramatically different
   morphologies. In the second case, dendritic growth of the alloy is found
   despite the fact that neither of the component metals alone exhibit this
   behavior. We attribute the dendritic growth to chemically induced step
   edge diffusion barriers which must generally exist in multicomponent
   film growth.
Z8 0
ZR 0
ZB 0
ZS 0
TC 29
Z9 29
SN 0031-9007
UT WOS:A1996UR09500027
ER

PT J
AU Inoue, A
   Katsuya, A
TI Multicomponent Co-based amorphous alloys with wide supercooled liquid
   region
SO MATERIALS TRANSACTIONS JIM
VL 37
IS 6
BP 1332
EP 1336
DI 10.2320/matertrans1989.37.1332
PD JUN 1996
PY 1996
AB A ferromagnetic Go-based amorphous phase with a wide supercooled liquid
   region before crystallization was found to be formed in rapidly
   solidified Co(70)M(3)Al(5)Ga(2)P(15)B(4)C(1) (M=Cr or V) and
   Co67Cr3Fe3Al5Ga2P15B4C1 alloys. The glass transition temperature (T-g)
   and crystallization temperature (T-x) are in the ranges of 717 to 722 K
   and 766 to 768 K, respectively, and the temperature interval of the
   supercooled liquid region defined by the difference between T-g and T-x
   is 45 to 51 K. This is believed to be the first evidence on the
   appearance of Go-based amorphous alloys with the distinct glass
   transition and a wide supercooled liquid region. The crystallization
   takes place through a single stage resulting from the precipitation of
   four kinds of phases Co, Co2P, Co4B and Co3C. The crystallization
   process implies the necessity of a long-range rearrangement of
   constituent elements in the supercooled liquid. The necessity seems to
   be closely related to the increase in the thermal stability of the
   supercooled liquid through the retardation of the precipitation of the
   four crystalline phases. These Go-based amorphous alloys exhibit soft
   ferromagnetism with Curie temperatures ranging from 365 to 420 K. The
   saturation magnetization, coercivity and permeability at 1 kHz are in
   the range of 0.27 to 0.34 T, 4.5 to 8.0 A/m and 4600 to 5800,
   respectively. From the combination of the soft magnetic properties and a
   wide supercooled liquid region, we can expect future development of
   Go-based amorphous alloys as a new soft magnetic material with large
   glass-forming ability and good viscous deformability.
RI Inoue, Akihisa/E-5271-2015
ZR 0
ZS 0
TC 69
Z8 12
ZB 0
Z9 81
SN 0916-1821
UT WOS:A1996VB57400011
ER

PT J
AU Tomiska, J
   Neckel, A
TI The Margules concept: The basis of modern algebraic representations of
   thermodynamic excess properties
SO JOURNAL OF PHASE EQUILIBRIA
VL 17
IS 1
BP 11
EP 20
DI 10.1007/BF02648364
PD FEB 1996
PY 1996
AB A modern description of molar excess properties is reducible to the
   Margules concept of representing the partial pressure of the components
   of mixtures by power series, Unifying to a common parameter set for
   representing all component properties is possible, Generalization to
   multicomponent systems may be performed easily. The temperature
   dependence of the excess Gibbs energy, G(ex)(T,X), and of the enthalpy
   of mixing, Delta(mix)H(ex)(T,X), was incorporated, Application is
   illustrated with mass spectrometric data for liquid Au-Co alloys and
   with calorimetric data for liquid binary Sb-Sn and ternary Fe-Ni-Zr
   alloys, These three different application types demonstrate the
   usefulness, reliability, and powerfulness of the generalized Margules
   concept.
ZS 0
TC 10
ZB 0
Z8 0
ZR 0
Z9 10
SN 1054-9714
UT WOS:A1996TX28400004
ER

PT J
AU Kukushkin, SA
   Slyozov, VV
TI Theory of the Ostwald ripening in multicomponent systems under
   non-isothermal conditions
SO JOURNAL OF PHYSICS AND CHEMISTRY OF SOLIDS
VL 57
IS 2
BP 195
EP 204
DI 10.1016/0022-3697(95)00158-1
PD FEB 1996
PY 1996
AB The Ostwald ripening of a new phase during decomposition and
   crystallization in multicomponent and multiphase solutions and melts is
   investigated. Both conservative and open systems under non-isothermal
   conditions are considered. It is shown that heat of chemical reaction
   will be liberated during the Ostwald ripening of new phase nuclei, and
   the heat liberated will increase the temperature of the system, leading
   to a change in the equilibrium composition of the components. Under
   these conditions some of the nuclei of the new phase will be unstable,
   and the diffusion and thermal fields will become self-consistent. A set
   of equations describing the evolution of such systems is derived and
   solved. It is shown that the size distribution functions for nuclei of
   the new phases are universal; as for the types of phases, these are
   determined by the relation between the quantities of dissolved
   substances, temperature and chemical reaction constants. An algebraic
   set of equations determining the types of co-existing phases of chemical
   compounds is obtained, and for each phase the size distribution function
   at a given time interval is found. General equations are also derived
   defining the regions of phase coexistence in the space of concentration
   and temperature. The formation or removal of a substance, and cooling or
   heating of a system lead to a redistribution of the size and composition
   of nuclei of the new phase. It is shown that there is an opportunity to
   control the structure and composition of a decomposed multicomponent
   solid solution, and the crystallization of a multicomponent melt.
RI Kukushkin, Sergey A/P-4505-2016
OI Kukushkin, Sergey A/0000-0002-2973-8645
TC 10
Z8 0
ZR 0
ZB 0
ZS 0
Z9 10
SN 0022-3697
UT WOS:A1996TT38600008
ER

PT J
AU Kerr, HW
   Kurz, W
TI Solidification of peritectic alloys
SO INTERNATIONAL MATERIALS REVIEWS
VL 41
IS 4
BP 129
EP 164
DI 10.1179/imr.1996.41.4.129
PD 1996
PY 1996
AB The solidification of peritectic alloys is reviewed, including both
   nucleation and growth. The introduction defines various compositions
   associated with binary peritectic alloys, their 'equilibrium'
   solidification, multicomponent peritectic systems, and metastable phases
   in peritectic systems. Nucleation studies are reviewed according to the
   rate of cooling and the type of specimen. Some comparisons are made with
   observations in eutectic alloys. At fast cooling rates metastable events
   can occur, as reviewed for alloys based on the AI-Ti and other systems.
   Growth studies in peritectic alloys have identified three stages: the
   'reaction' (th ree phases in contact); the 'transformation' (the
   peritectic phase thickens by solid state diffusion); and 'direct
   solidification' of the peritectic phase. Models of the stages are
   outlined and compared with experiment for various binary alloys,
   followed by a summary of observations of peritectic solidification in
   multicomponent Fe-Cr-Ni and Fe-C-X alloys. Recent advances of single
   phase solidification are reviewed and applied to phase selection with
   increased velocity, in peritectic alloys such as in Fe-Cr-Ni, Co-Sm-Cu,
   and Fe-Nd-B alloys. independent growth of the two solid phases also is
   discussed, as illustrated by superconducting Y-Ba-Cu-O alloys. Attempts
   to produce coupled structures in peritectic alloys are reviewed,
   followed by a discussion of low velocity banding. Limitations in current
   experimental or theoretical work are pointed out to aid future work in
   this important area.
Z8 47
ZR 0
TC 249
ZB 7
ZS 2
Z9 273
SN 0950-6608
UT WOS:A1996WX17600001
ER

PT J
AU Ward, LP
   Strafford, KN
   Wilks, TP
   Subramanian, C
TI The role of refractory element based coatings on the tribological and
   biological behaviour of orthopaedic implants
SO JOURNAL OF MATERIALS PROCESSING TECHNOLOGY
VL 56
IS 1-4
BP 364
EP 374
DI 10.1016/0924-0136(95)01850-6
PD JAN 1996
PY 1996
AB In the area of orthopaedic implants, particularly hip joint
   replacements, only three groups of metals and alloys are considered
   suitable as load - bearing implant materials, namely Ti - Ti alloys, Co
   - Cr alloys and 316L stainless steel. As a result of problems, largely
   associated with failure of the anchoring poly methyl methacrylate (PMMA)
   bone cement, the survival of present-day load - bearing prostheses
   cannot be guaranteed beyond 10 to 12 years. This limited lifespan has
   essentially limited joint replacements to the elderly. However, the
   increased number of younger patients requiring replacements has
   accentuated the need for joint prostheses with improved performance and
   longevity.
   The introduction of joint prostheses however with significantly enhanced
   durability in rum accentuates problems associated with implant
   loosening, wear, corrosion and, in particular, biological
   incompatibility. At present, very few monolithic materials are capable
   of satisfying all service requirements, The solution may lie in the use
   of coating technology, creating new materials/surfaces with unique
   combinations of properties that cannot be achieved from the use of
   monolithic materials alone.
   The first part of this paper reviews the types of coatings that have
   been used, or are currently being considered as implant materials, to
   include porous metallic coatings, ''bio-active'' (hydroxyapatite,
   bioglasses) and ''bio-inert'' (alumina) ceramic coatings. Their
   advantages and limitations will be discussed. The second part will focus
   on recent developments in the use of refractory element based coatings,
   with specific reference to work conducted on sputtered niobium and
   tantalum. Possible avenues for research to include advanced coating
   (multilayered / multicomponent) systems, surface treatments and duplex
   engineering will be reviewed.
CT International Conference on Advances in Materials and Processing
   Technologies (AMPT 93)
CY 1993
CL DUBLIN CITY UNIV, DUBLIN, IRELAND
HO DUBLIN CITY UNIV
RI Ward, Liam/B-5033-2019
OI Ward, Liam/0000-0002-8025-7425
ZS 0
TC 14
ZR 0
Z8 3
ZB 1
Z9 15
SN 0924-0136
UT WOS:A1996UR41700037
ER

PT J
AU Inoue, A
   Gook, JS
TI Effect of additional elements (M) on the thermal stability of
   supercooled liquid in Fe(72-x)Al(5)Ga(2)P(11)C(6)B(4)M(x) glassy alloys
SO MATERIALS TRANSACTIONS JIM
VL 37
IS 1
BP 32
EP 38
DI 10.2320/matertrans1989.37.32
PD JAN 1996
PY 1996
AB The dissolution of 2 at%Nb, 5%Mo, 4%Cr or 6%Co for the
   Fe(72-x)Al(5)Ga(2)P(11)C(6)B(4)M(x) glassy alloys was found to be
   effective for the extension of the supercooled liquid region defined by
   the difference in the glass transition temperature (T-g) and
   crystallization temperature (T-x), Delta T-x(=T-x-T-g). The Delta T-x,
   value is 60 K for the Fe-Al-Ga-P-C-B alloy and increases to 66 K for
   M=2%Nb, 62 K for 4%Mo, 61 K for 4%Cr or 6%Co. The increase in Delta T-x
   is due to the increase in T-x exceeding the degree in the increase in
   T-g. The crystallization of the glassy alloys with Delta T-x above 60 K
   takes place through a single stage of amorphous
   (Am)-alpha-Fe+Fe3P+Fe3C+Fe3B and no appreciable change in the
   crystallized structure with M elements is seen. On the other hand, the
   addition of 2%Cu or 2%Ni causes the disappearance of the glass
   transition phenomenon before crystallization, accompanying the change in
   the crystallization process to the two stages of
   Am-->Am'+alpha-Fe-->alpha-Fe+Fe3P+Fe3C+Fe3B. It is therefore concluded
   that the appearance of the wide supercooled liquid region is due to the
   retardation of crystallization resulting from the redistribution of the
   constituent elements on a long range scale which is required for the
   simultaneous precipitation of the four crystalline phases. The
   effectiveness of additional Nb, Mo or Cr element is presumably because
   the redistribution of the constituent elements leading to the
   crystallization becomes difficult.
RI Inoue, Akihisa/E-5271-2015
ZR 0
Z8 12
TC 111
ZB 1
ZS 0
Z9 121
SN 0916-1821
UT WOS:A1996TZ16300003
ER

PT J
AU Tarasenko, LV
TI Effect of alloying elements on the formation of Laves phase, sigma
   phase, and R phase in multicomponent BCC Fe-based alloys .1. Experiment
SO RUSSIAN METALLURGY
IS 2
BP 37
EP 41
PD 1996
PY 1996
AB The experimental and calculation method fbr the determination of the
   mechanism of the effects of alloying elements on aging in the bcc
   Fe-based Cr-Mo-Co-Ni-W and Cr-Mo-Co-Ni alloys with the formation of
   multicomponent (Me(A), Me(i))(m) (Fe, Me(i))(n) intermetallic compounds
   is proposed. The method combines a physicochemical analysis of the
   determination of the amounts and compositions of phases and the
   calculation of the thermodynamic activity of a Me(A) element forming the
   phase and of the excessive Gibbs energy of binary compounds. The
   intermetallic phases with tetrahedral close-packed lattices are the
   subject of the study. The dependences of the minimal Me(A)
   concentrations necessary for the formation of binary Laves phases on the
   enthalpy of their formation. are constructed for the estimation of the
   effects of Me(A) elements on the Gibbs energy of the formation of
   multicomponent intermetallic compounds.
TC 0
ZB 0
Z8 0
ZR 0
ZS 0
Z9 0
SN 0036-0295
UT WOS:A1996VN67800008
ER

PT J
AU Tarasenko, AV
TI Effect of alloying elements on the formation of Laves phase, sigma phase
   and R phase upon aging of multicomponent iron-based alloys .2. Phase
   compositions and thermodynamic parameters of solid solutions
SO RUSSIAN METALLURGY
IS 2
BP 42
EP 46
PD 1996
PY 1996
AB The method combining experimental study and calculation of the effects
   of elements on aging leading to the formation of intermetallic phases is
   used for bcc iron-based Cr-Ni-Co-Mo-W-Nb and Cr-Ni-Co-Mo alloys.
   Titanium, niobium, tungsten, and chromium are shown to increase the
   amounts of lambda(1), sigma, and R phases formed during aging. The
   mechanism of the effect of elements on decrease in the Gibbs energy of
   aging is considered. It is suggested that the thermodynamic stability of
   the R, sigma, chi. and mu intermetallic compounds in multicomponent
   iron-based alloys containing Me(A) elements of IV-VI groups is higher
   than that is in binary alloys.
Z8 0
ZR 0
ZB 0
ZS 0
TC 0
Z9 0
SN 0036-0295
UT WOS:A1996VN67800009
ER

PT J
AU Lei, YQ
   Jiang, JJ
   Sun, DL
   Wu, J
   Wang, QD
TI Effect of rare earth composition on the electrochemical properties of
   multicomponent RENi(5-x)M(x) (M=Co,Mn,Ti) alloys
SO JOURNAL OF ALLOYS AND COMPOUNDS
VL 231
IS 1-2
BP 553
EP 557
DI 10.1016/0925-8388(95)01726-7
PD DEC 15 1995
PY 1995
AB The electrochemical properties of RENi(5-x)M(x) (M = Co, Mn, Ti)
   hydrogen storage alloys with different compositions of rare earth
   components (RE = La1-x-y-zCexNdyPrz) were systematically examined. The
   results showed that La, Ce, Nd and Pr all had big effects on the
   electrode performance. A mathematical-methodological approach to
   compositions was used and the results showed that all had the combined
   effect on the electrode properties. A computer program was adopted to
   draw out isographs including the isodischarge capacity, iso-high-rate
   dischargeability and isocycle life of multicomponent alloy electrodes
   vs. the composition of quasi-ternary rare earth elements.
CT International Symposium on Metal-Hydrogen Systems - Fundamentals and
   Applications
CY NOV 06-11, 1994
CL FUJIYOSHIDA SHI, JAPAN
ZS 1
Z8 12
TC 27
ZB 0
ZR 0
Z9 37
SN 0925-8388
UT WOS:A1995TQ53600103
ER

PT J
AU Guttmann, M
TI Thermochemical interactions versus site competition in grain boundary
   segregation and embrittlement in multicomponent systems
SO JOURNAL DE PHYSIQUE IV
VL 5
IS C7
BP 85
EP 96
DI 10.1051/jp4:1995707
PD NOV 1995
PY 1995
AB Several elementary mechanisms play a role in intergranular segregation
   and embrittlement in multicomponent systems : site competition,
   attractive and repulsive chemical interactions. The physical
   significance of these interactions, their thermodynamic modeling and
   validity, and the experimental evidence available for each of them are
   discussed with particular emphasis on Fe-base alloys with metallic and
   non-metallic segregating solutes.
CT 2nd Conference on Ultra-High Purity Base Metals (UHPM-95)
CY JUN 13-16, 1995
CL ECOLE MINES, ST ETIENNE, FRANCE
HO ECOLE MINES
SP EMSE; ERAI; PECHINEY; IRSID Usinor Sacilor; EDF; CEA; CNRS; SAINT
   ETIENNE CITY COUNCIL
ZS 0
ZR 1
ZB 0
TC 15
Z8 0
Z9 16
SN 1155-4339
UT WOS:A1995TV55200008
ER

PT J
AU Lemoisson, F
   Bienvenu, Y
   Ansara, I
   DurandCharre, M
   Oliveira, M
   Mascarenhas, J
   Wronski, AS
   Wright, CS
TI Computer-aided design of sinterable tool steels - Towards improved
   sinterability and improved mechanical properties starting from
   water-atomised powders
SO SCANDINAVIAN JOURNAL OF METALLURGY
VL 24
IS 5-6
BP 216
EP 221
PD OCT-DEC 1995
PY 1995
AB Background/aims: In a European Union supported project, the idea that
   the sintering window for a tool steel, i.e., temperature region where
   full density is reached with no distortion and a sound microstructure,
   corresponding to a 3-phase region, austenite + carbide + liquid, of the
   multicomponent phase diagram, has been validated and exploited. An
   additional objective was to achieve sintering to full density as close
   as possible to 1150 degrees C, the current limit for continuous
   sintering furnaces.
   Methods: Using thermodynamic calculations, novel alloys have been
   designated, based on tungsten or molybdenum bearing iron-base
   quaternaries. Alloys have been processed following the more economical
   route of water atomisation/cold pressing/vacuum sintering/heat treating.
   Property assessment, include bend testing, tribological testing and
   cutting tests. The sintering windows were extended up to 40 degrees C
   and densification was achieved in some alloys at 1170 degrees C.
   Results and conclusions: The grades that come closest to the objectives
   of the study include a carbon-enriched T1 and novel compositions: a
   quaternary Fe- 1.3 C- 3.5 Cr- 14.1 Mo and a quinary Fe- 1.4 C- 4.0 Cr-
   14.0 Mo- 8 Co. In correctly processed materials, grain size is typically
   10/15 mu m and carbide size does not exceed 15 mu m, slightly more than
   in conventional wrought high-speed steels. Hardness ranges from 810 to
   960 Hv. Friction wear resistance (pin on disc testing) was generally
   somewhat inferior to that of conventional grades, but vanadium-bearing
   grades behave better as the MC carbides are harder than the M(6)C.
   Initial single point turning trials show characteristics comparabale to
   or better than those of standard butt welded T1 and M2 tools at speeds
   up to 45 m/min.
RI Mascarenhas, Joao/L-3318-2014
OI Mascarenhas, Joao/0000-0003-0440-8057
ZB 0
ZR 0
TC 1
ZS 0
Z8 0
Z9 1
SN 0371-0459
UT WOS:A1995UH30900004
ER

PT J
AU HSU, YS
   PERNG, TP
TI HYDROGENATION OF MULTICOMPONENT ZR-BASE C15 TYPE ALLOYS
SO JOURNAL OF ALLOYS AND COMPOUNDS
VL 227
IS 2
BP 180
EP 185
DI 10.1016/0925-8388(95)01646-5
PD SEP 1 1995
PY 1995
AB A series of multicomponent Zr-base AB(2) alloys (Zr-Mn-Ni, Zr-Ti-Mn-Ni,
   Zr-Mn-V-Ni, and Zr-Mn-V-Co-Ni) were prepared. The major phase in the
   alloys had a C15-type structure with the lattice parameter varying with
   the atomic radii of A and B atoms. Absorption and desorption of hydrogen
   gas were performed in a Sievert's apparatus. The kinetics of the first
   few cycles of hydriding-dehydriding was collected. The P-C-T curves were
   also established for these alloys. It was found that these kinetic and
   thermodynamic properties were highly dependent on the solid solution in
   atomic site of A or B. The hydrogenation properties are explained based
   on the composition, the alloying element. and the free cell volume of
   the alloys.
ZS 0
ZB 0
TC 17
Z8 5
ZR 0
Z9 21
SN 0925-8388
UT WOS:A1995RU47400018
ER

PT J
AU WEIZHONG, T
   YINGXIN, G
   HAOYU, Z
TI ELECTRODE STABILITIES OF COPPER-CONTAINING MISCH METAL-NICKEL-BASED
   HYDRIDE FORMING ALLOYS
SO JOURNAL OF APPLIED ELECTROCHEMISTRY
VL 25
IS 9
BP 874
EP 880
DI 10.1007/BF00772208
PD SEP 1995
PY 1995
AB Electrochemical charge-discharge cycling measurements were conducted on
   electrode samples prepared from alloy powders of a series of
   Cu-containing Ce- and La-rich misch metal (Mm and Ml,
   respectively)-Ni-based stoichiometric multicomponent alloys. A severe
   decrease in the electrochemical capacity was observed for Mm-Ni-Al
   electrodes, which was believed to be related to the deterioration of
   electrical contact within the electrodes, in addition to the
   decomposition of the active materials. Although the addition of cobalt
   powders to these electrodes improved the electrical contact within the
   electrodes, it had no effect on retarding the decomposition of the
   active materials. The substitution of copper into the Mm-Ni-Al
   composition improved the stability of this electrode material, but
   brought about a decrease in its electrochemical capacity. As a
   compromise, partial substitutions of copper for cobalt in Mm-Ni-Co-Al,
   Mm-Ni-Co-Mn-Al as well as Ml-Ni-Co-Al alloys were proved to be possible
   without remarkable changes in electrode properties, but too much of this
   substitution brought about decreases in material stability, which was
   observed to be accompanied by an increase in tendency of the materials
   to pulverize during electrochemical cycling.
ZS 0
TC 10
ZB 0
ZR 0
Z8 0
Z9 10
SN 0021-891X
UT WOS:A1995RU78300011
ER

PT J
AU TANAKA, T
   AARONSON, HI
   ENOMOTO, M
TI CALCULATIONS OF ALPHA/GAMMA PHASE BOUNDARIES IN FE-C-X(1)-X(2) SYSTEMS
   FROM THE CENTRAL ATOMS MODEL
SO METALLURGICAL AND MATERIALS TRANSACTIONS A-PHYSICAL METALLURGY AND
   MATERIALS SCIENCE
VL 26
IS 3
BP 535
EP 545
DI 10.1007/BF02663904
PD MAR 1995
PY 1995
AB The alpha/gamma phase boundaries in Fe-C-X(1)-X(2) quaternary alloys
   (where X(1) = Mn and X(2) = Si, Ni, and Co, successively) are calculated
   from the Central Atoms model, as generalized to multicomponent systems
   by Foo and Lupis. The interaction parameters are evaluated from the
   Wagner interaction parameters in ternary iron alloys reported in the
   literature or estimated from the interaction parameters in binary
   alloys. Two equilibrium conditions, para- and orthoequilibrium, are
   utilized. In the Fe-C-Mn-Si system, a mixed state of equilibrium, in
   which orthoequilibrium is achieved with respect to C and Si while the
   other two substitutional elements (Fe and Mn) are assumed to be immobile
   (paraequilibrium), is also considered. The calculated phase boundaries
   are employed to evaluate the free energy change for the nucleation and
   the growth kinetics of proeutectoid ferrite in these alloys in companion
   articles.
ZR 0
ZB 0
ZS 0
TC 10
Z8 2
Z9 10
SN 1073-5623
UT WOS:A1995QH15500004
ER

PT J
AU TANAKA, T
   AARONSON, HI
   ENOMOTO, M
TI GROWTH-KINETICS OF GRAIN-BOUNDARY ALLOTRIOMORPHS OF PROEUTECTOID FERRITE
   IN FE-C-MN-X(2) ALLOYS
SO METALLURGICAL AND MATERIALS TRANSACTIONS A-PHYSICAL METALLURGY AND
   MATERIALS SCIENCE
VL 26
IS 3
BP 561
EP 580
DI 10.1007/BF02663906
PD MAR 1995
PY 1995
AB The parabolic rate constant for the thickening of grain boundary ferrite
   allotriomorphs at the faces of austenite grain boundaries was measured
   as a function of isothermal transformation temperature in three
   Fe-C-X(1)-X(2) alloys where X(1) is Mn and X(2) is successively Si, Ni,
   and Co. The results were compared with the predictions of the local
   equilibrium model for multicomponent systems and with those derived from
   the theory of growth under paraequilibrium conditions. The distribution
   of Mn and Si in ferrite and austenite in the Fe-C-Mn-Si alloy was also
   measured as a function of reaction temperature with transmission
   electron microscopy (TEM) and energy-dispersive X-ray spectroscopy
   (EDX). The observed temperature below which alloying element partition
   ceased was in good agreement with the local equilibrium model. Whereas
   the parabolic rate constant for thickening was considerably larger than
   the amount predicted by this theory in the alloying element
   diffusion-controlled regime, the opposite was true in the carbon
   diffusion-controlled regime. Similarly, the calculated paraequilibrium
   constant was usually considerably larger than that measured
   experimentally. Synergistic enhancements of the effects of Mn and X(2)
   in diminishing thickening kinetics were observed for each X(2). The
   time-temperature-transformation (TTT) curves for the beginning of
   transformation were calculated from a modified Cahn analysis for the
   overall kinetics of grain-boundary-nucleated reactions using values of
   the nucleation rate and the parabolic growth rate constant computed from
   various models and compared with experimentally determined TTT curves.
   Substantial discrepancies between the calculated and measured curves
   were ascribed to synergistic effects of Mn and X(2) upon nucleation and
   growth kinetics.
ZS 0
TC 29
ZB 0
Z8 4
ZR 0
Z9 29
SN 1073-5623
UT WOS:A1995QH15500006
ER

PT J
AU KIM, JK
TI COMPATIBILIZATION EFFECT OF A BLOCK-COPOLYMER IN 2 RANDOM COPOLYMER
   BLENDS
SO POLYMER
VL 36
IS 6
BP 1243
EP 1252
DI 10.1016/0032-3861(95)93927-E
PD MAR 1995
PY 1995
AB The stability limit and spinodal points of a multicomponent polymer
   system have been studied with the structure factors, S-ij(q), which were
   obtained using the random phase approximation and incompressibility
   constraint. Emphasis was placed on the effect of the volume fraction of
   component A,f(I), in a block copolymer, A-block-B, on the spinodal
   points for macrophase separation of an (A-block-B)(B-ran-C)/(A-ran-D)
   mixture. The behaviour of the spinodal point for macrophase separation,
   and thus the compatibilization effect, depends very much on f(I) for
   given weight fractions of the two homopolymers (or a homopolymer and a
   random copolymer). The spinodal points of microphase transitions in
   addition to those of macrophase separation are also discussed.
RI Kim, Jin Kon/R-7612-2019
Z8 1
ZS 0
TC 14
ZB 0
ZR 0
Z9 14
SN 0032-3861
UT WOS:A1995QP10300016
ER

PT J
AU GENG, MM
TI ELECTROCHEMICAL CHARACTERISTICS OF NI-PD-COATED MMNI(5)-BASED ALLOY
   POWDER FOR NICKEL METAL HYDRIDE BATTERIES
SO JOURNAL OF ALLOYS AND COMPOUNDS
VL 217
IS 1
BP 90
EP 93
DI 10.1016/0925-8388(94)01283-N
PD JAN 15 1995
PY 1995
AB Negative electrodes were made from a multicomponent alloy
   (Mm(0.9)Ti(0.1)Ni(3.9)Mn(0.4)Co(0.4)Al(0.3)) powder coated with 10 wt.%
   palladium and nickel. The capacity decay of the Ni-Pd-coated alloy
   electrode was only 3% after 200 cycles compared with its saturated value
   at 27 degrees C. Experimental Ni-MH batteries (AA size, 1 A h) using the
   Ni-Pd-coated and uncoated alloy powders were assembled to clarify the
   discharge characteristics. The average discharge voltage of the battery
   using the Ni-Pd-coated alloy powder was 1.27 V at 0.4 C rate and the
   discharge capacity at 3 C rate was 76% of the value at 0.4 C rate.
Z8 1
TC 20
ZS 0
ZB 0
ZR 0
Z9 21
SN 0925-8388
UT WOS:A1995QC38100015
ER

PT J
AU MANJAREKAR, SV
   ARGEKAR, AP
TI CATION-EXCHANGE CHROMATOGRAPHIC-SEPARATION OF ZINC IN MIXED-SOLVENTS AND
   NONAQUEOUS HYDROBROMIC ACID-MEDIA
SO ANALYTICAL LETTERS
VL 28
IS 9
BP 1711
EP 1727
DI 10.1080/00032719508002776
PD 1995
PY 1995
AB Cation exchange behaviour of Zn(II) on Dowex 50 W X 8 (H+ form) resin
   has been studied in mixed solvents and non-aqueous HBr system. 20-90%
   organic solvents like Acetone, Methanol, Tetrahydrofuran, 1,4-Dioxane,
   Ethanol in conjunction with 0.2M or 0.5M HBr were used as eluants.
   Separation of zinc from binary mixtures containing Ga(III), Th (IV),
   Ce(III), Fe(III), Ba(II), Co(II)-, Cu(II), Mn(II), Ni(II), Ca(II),
   Ti(IV), Li(II), Na(I), K(I) have been studied. Separation of zinc from
   multicomponent mixtures have been accomplished. The proposed method has
   been applied for the analysis of alloys, environmental and
   pharmaceutical samples.
ZB 0
ZR 0
ZS 0
Z8 0
TC 2
Z9 2
SN 0003-2719
UT WOS:A1995RJ11000013
ER

PT J
AU Vekilov, YK
   Ruban, AV
   Skorodumova, NV
TI Electronic spectrum of d impurities and phase stability in
   multicomponent solid solutions of transition metals
SO RUSSIAN METALLURGY
IS 5
BP 95
EP 99
PD 1995
PY 1995
AB The boundaries of phase stability were analysed for ternary solid
   solutions of transition metals by the position of d-peak of impurity
   element relative to the Fermi level (M(d) method). The calculation of
   impurity states was performed by a method of LMTO Green's function. The
   phase boundaries of ternary nickel-based solid solutions were
   constructed. The limits ui the applicability of the method were
   considered.
RI Ruban, Andrei/B-7457-2012
OI Ruban, Andrei/0000-0002-3880-0965
TC 0
ZB 0
Z8 0
ZR 0
ZS 0
Z9 0
SN 0036-0295
UT WOS:A1995UH04700016
ER

PT J
AU KOBA, ES
   MILMAN, YV
   TIMOFEEVA, II
TI STRENGTHENING OF METALLIC GLASSES AFTER HIGH-PRESSURE WORKING AND
   LOW-TEMPERATURE ANNEALING
SO JOURNAL OF ALLOYS AND COMPOUNDS
VL 215
IS 1-2
BP 77
EP 82
DI 10.1016/0925-8388(94)90821-4
PD NOV 1994
PY 1994
AB The effects of high pressure working and low temperature annealing on
   the structure and microhardness of Fe-, Fe-Ni- and Co-based metallic
   glasses have been investigated. The possibility of strengthening has
   been found for both binary and multicomponent metallic glasses. The
   behaviour of the microhardness dependence on the applied pressure, with
   a microhardness maximum at 3-5 GPa, and the behaviour of the
   microhardness dependence on the temperature of annealing, with two
   maxima, are discussed in terms of rearrangements of structural defects
   in metallic glasses. A certain similarity of high pressure working and
   low temperature annealing effects on the structure and microhardness of
   metallic glasses has been found.
OI Milman, Yuly/0000-0003-1889-7373
Z8 0
ZS 0
ZB 0
ZR 0
TC 0
Z9 0
SN 0925-8388
UT WOS:A1994PT40500011
ER

PT J
AU GHOSH, G
   OLSON, GB
TI KINETICS OF FCC-]BCC HETEROGENEOUS MARTENSITIC NUCLEATION .1. THE
   CRITICAL DRIVING-FORCE FOR ATHERMAL NUCLEATION
SO ACTA METALLURGICA ET MATERIALIA
VL 42
IS 10
BP 3361
EP 3370
DI 10.1016/0956-7151(94)90468-5
PD OCT 1994
PY 1994
AB Employing available experimental data for athermal f.c.c. --> b.c.c.
   martensitic transformation in binary, ternary and multicomponent Fe-base
   alloys, a model is developed and tested for the critical driving force
   at the M(s) temperature. Incorporating the theory of solid solution
   hardening, we describe the composition dependence of the athermal
   frictional work for martensitic interface motion governing the kinetics
   of barrierless heterogeneous nucleation. The available data suggests
   that the composition dependence of the athermal frictional work is of
   the same form as that for slip deformation. We have evaluated the
   athermal strengths of 14 alloying elements Al, C, Co, Cr, Cu, Mn, Mo, N,
   Nb, Ni, Si, Ti, V and W from the experimental data. Except for Al, Ni
   and Co, the athermal strengths of the common substitutional alloying
   elements are similar in magnitude, while the interstitial solutes C and
   N exert a stronger influence. Previously proposed superposition laws are
   used to account for the presence of multiple solutes having different
   athermal strengths. With an improved assessment of the magnetic
   parameters of alloy systems, the model predicts M(s) temperatures within
   +40K for M(s)>300 K where thermal contributions to the frictional work
   can be neglected.
RI Ghosh, Gautam/B-7517-2009; Olson, Gregory B/B-7529-2009
ZR 0
ZB 1
ZS 0
Z8 7
TC 173
Z9 175
SN 0956-7151
UT WOS:A1994PF50500012
ER

PT J
AU LIN, CS
   SEKHAR, JA
TI SOLIDIFICATION MORPHOLOGY AND SEMISOLID DEFORMATION IN SUPERALLOY
   RENE-108 .4. DIRECTIONALLY SOLIDIFIED MICROSTRUCTURES
SO JOURNAL OF MATERIALS SCIENCE
VL 29
IS 19
BP 5005
EP 5013
DI 10.1007/BF01151091
PD OCT 1 1994
PY 1994
AB A high temperature nickel-base superalloy (Rene 108) was directionally
   solidified by imposing various growth rates and thermal gradients using
   a modified Bridgeman apparatus. The scaling of the solidification
   structure was recorded as a function of the imposed growth variables. A
   special Gleeble testing procedure, developed previously where the
   solidified samples were quickly raised to a predetermined. temperature
   in the semi-solid zone and fractured, was used for the measurement of
   fracture conditions in the semi-solid region. The effect of the
   solidification process variables, namely, the temperature gradient and
   velocity, on the fracture stress in the transverse direction was to
   increase the fracture stress at a given temperature. The upper
   hot-tearing temperature was noted to be afunction of the solidification
   variables. The amount of Strain accommodation and the hot tearing
   resistance was found to be influenced by the solidification
   microstructure. Fracture maps, which include the temperature, transverse
   fracture stress and temperature gradient during solidification
   (T-sigma(T)-G), for the directionally solidified microstructures are
   presented. Castability maps are created from the microstructure and the
   fracture data and display the porosity and semi-solid strength as a
   function of the casting variables.
ZS 0
TC 13
ZB 0
Z8 0
ZR 0
Z9 13
SN 0022-2461
UT WOS:A1994PL02400010
ER

PT J
AU LU, F
   PERRY, CH
   NAMAVAR, F
TI OPTICAL-PROPERTIES OF BURIED COBALT DISILICIDE LAYERS IN SILICON
SO JOURNAL OF APPLIED PHYSICS
VL 75
IS 11
BP 7465
EP 7469
DI 10.1063/1.356616
PD JUN 1 1994
PY 1994
AB The optical reflectivity from highly conducting buried and exposed CoSi2
   layers produced by Co ion implantation of Si substrates has been
   measured over the energy range 0.012-6.2 eV (0.2-100 mum). Both
   as-implanted and high temperature annealed heteroepitaxial layers were
   investigated. The frequency dependant optical constants associated with
   the CoSi2 films were derived from the multicomponent reflectivity
   spectra; the analysis accounted for the contributions from the Si-CoSi2
   interfaces. A Drude term was used to describe the free carriers, and a
   classical oscillator model was included to simulate interband electronic
   transitions for the CoSi2. The plasma frequency and relaxation time of
   the free carriers were measured as a function of anneal conditions. A
   direct correlation between the effective carrier concentration and the
   measured channeling data from Rutherford backscattering was observed.
ZR 0
Z8 0
ZB 0
ZS 0
TC 3
Z9 3
SN 0021-8979
UT WOS:A1994NQ26700046
ER

PT J
AU INOUE, A
   NISHIYAMA, N
   AMIYA, K
   ZHANG, T
   MASUMOTO, T
TI TI-BASED AMORPHOUS-ALLOYS WITH A WIDE SUPERCOOLED LIQUID REGION
SO MATERIALS LETTERS
VL 19
IS 3-4
BP 131
EP 135
DI 10.1016/0167-577X(94)90057-4
PD APR 1994
PY 1994
AB Ti-Cu-Ni-Co quaternary amorphous alloys produced by melt spinning were
   found to have a wide supercooled liquid region before crystallization,
   though no glass transition was observed in Ti-Cu binary amorphous
   alloys. The largest temperature interval of the supercooled liquid
   region (DELTAT(x)) is as large as 90 K for Ti50Cu25Ni20Co5. There is a
   tendency for DELTAT(x) to increase with an increase in storage modulus
   and with a decrease in loss modulus. It is therefore presumed that the
   increase in DELTAT(x) for the multicomponent amorphous alloy is due to
   the suppression of crystallization for the supercooled liquid resulting
   from the increase in viscosity.
RI Amiya, Kenji/P-6132-2014; Zhang, Tao/O-4911-2014; Nishiyama, Nobuyuki/C-8228-2015; Inoue, Akihisa/E-5271-2015
ZR 0
Z8 30
ZS 0
TC 185
ZB 0
Z9 202
SN 0167-577X
UT WOS:A1994NH47700008
ER

PT J
AU MURAKAMI, H
   HARADA, H
   BHADESHIA, HKDH
TI THE LOCATION OF ATOMS IN RE-CONTAINING AND V-CONTAINING MULTICOMPONENT
   NICKEL-BASE SINGLE-CRYSTAL SUPERALLOYS
SO APPLIED SURFACE SCIENCE
VL 76
IS 1-4
BP 177
EP 183
DI 10.1016/0169-4332(94)90340-9
PD MAR 1994
PY 1994
AB The atomic structure of some Ni-base single-crystal superalloys has been
   investigated using atom-probe field ion microscopy (APFIM) and the
   results compared with numerical estimations obtained from the alloy
   design program (ADP) and the cluster variation method (CVM).
   Re-containing CMSX4 and V-containing RR2000 alloys, together with TMS63
   are the subjects of this study. It is found that Ti, Ta and Hf have a
   strong preference for the gamma' phase, whereas Cr, Co, W, Re and Mo
   tend to dissolve in the gamma phase. V has a very weak preference for
   the gamma phase. The results agree very well with both ADP and CVM. The
   APFIM analyses have also revealed that Re atoms in CMSX4 tend to
   preferentially occupy the sites normally designated for Al atoms in the
   gamma' phase. It is demonstrated that the site occupancy of other
   alloying elements such as Ta, W, Mo and Co can be estimated accurately
   using CVM, although there are some discrepancies for the distributions
   of Cr, Ti and Ni. The effect of solute atom distribution on creep
   properties is discussed briefly.
CT 40th International Field Emission Symposium
CY AUG 02-06, 1993
CL NAGOYA, JAPAN
SP INT FIELD EMISS SOC; AICHI PREFECTURAL GOVT; MINIST EDUC SCI & CULTURE
   JAPAN; COMMEMMORAT ASSOC JAPAN WORLD EXPOSIT; NAGOYA IND SCI RES INST;
   RES FDN MAT SCI; SHIMADZU SCI FDN; CITY NAGOYA; DAIKO FDN; JAPAN IRON &
   STEEL FEDERAT; KAJIMA FDN; MURATA SCI FDN; YOSHIDA FDN SCI & TECHNOL
Z8 0
ZB 1
TC 45
ZR 0
ZS 0
Z9 45
SN 0169-4332
UT WOS:A1994ND58700030
ER

PT J
AU MOHITE, BS
   ZAMBARE, DN
TI COLUMN CHROMATOGRAPHIC-SEPARATION OF MOLYBDENUM(VI) FROM HYDROBROMIC
   ACID-MEDIUM USING POLY-(DIBENZO-18-CROWN-6)
SO ANALYTICAL LETTERS
VL 27
IS 12
BP 2387
EP 2401
DI 10.1080/00032719408005991
PD 1994
PY 1994
AB A very simple method has been developed for the separation of
   molybdenum(VI) with poly-(dibenzo-18-crown-6) from hydrobromic acid
   medium using column chromatographic technique. The adsorption of
   molybdenum(VI) was quantitative from 5.5-8.0 M HBr. The capacity of
   poly-(dibenzo-l 8-crown-6) for Mo(VI) was found to be 10.423 m.mole/g.
   of crown polymer. Amongst various eluents, 0.1-8.0 M NH4OH, 0.1-4.5 M
   HClO4 and 2.0-7.0 M H2SO4 were found to be efficient eluents for Mo(VI).
   The separation of Mo(VI) was achieved from a number of elements in
   binary mixtures. Most of the elements showed higher tolerance limit. The
   separation of Mo(VI) was also achieved fi-om a number of elements such
   as Fe(lll), Ba, V(V), Cr(III), Mn(II), Co(II), Ni(II), Cu(II), Zn(II)
   etc. in multicomponent mixtures. The method was extended to the analysis
   of molybdenum in a number of alloy samples. The method is very simple,
   rapid, selective and reproducible. The recovery of Mo(VI) in all
   instances from duplicate determination is 100 +/- 2%. The
   reproducibility of the procedure is +/- 2%.
Z8 0
TC 4
ZR 0
ZS 0
ZB 0
Z9 4
SN 0003-2719
UT WOS:A1994PD60300016
ER

PT J
AU XU, C
   KOEL, BE
TI ADSORPTION-KINETICS ON CHEMICALLY-MODIFIED OR BIMETALLIC SURFACES
SO JOURNAL OF CHEMICAL PHYSICS
VL 100
IS 1
BP 664
EP 670
DI 10.1063/1.466931
PD JAN 1 1994
PY 1994
AB Surface adatom modifiers that act as promoters or poisons on transition
   metal catalysts can have a large influence on adsorption kinetics along
