Repository: MatInfoUB/NLP-Queries

File: Co_superalloy_cast.txt (part 6 of 6)
FN Clarivate Analytics Web of Science
AB Inclusions often play a dominant role in limiting fatigue life in both cast and wrought alloys under nominally elastic cyclic loading conditions. The hierarchical scales of fatigue crack formation and their correspondence to strain-life relations were considered for cast A356-T6 A1 in recent work by McDowell and co-workers using a microstructure-property framework that related cyclic plasticity near debonded silicon particle and large casting pores to formation and early growth of micro structurally and physically small fatigue cracks. In this paper, we turn our attention to the analogous role of carbides, oxides or other hard ceramic particles in fatigue crack formation in nickel-base superalloys. Cyclic plasticity of a directionally solidified (DS) nickel-base superalloy is evaluated in the [0 0 1] orientation. The effects of loading parameters (strain amplitude, R-ratio) and microstructural parameters (nonmetallic inclusion shape, spacing, etc.) on local cyclic plasticity at microstructure-scale notches are evaluated. The effect of neighboring grain orientation on intensification of plastic strain around inclusions is analyzed, and functions are determined for relating applied strain to cyclic plastic shear strain near the inclusion/matrix debond (micronotch) that contributes to LCF crack formation. Use of such a framework for predicting microstructure-dependence of fatigue crack initiation life and its variability are discussed, as are additional mechanisms of microfracture associated with cumulative plastic deformation. (C) 2004 Elsevier Ltd. All rights reserved.
SN 0142-1123
EI 1879-3452
PD FEB
PY 2005
VL 27
IS 2
BP 113
EP 127
DI 10.1016/j.ijfatigue.2004.06.008
UT WOS:000225637000002
ER

PT S
AU Lee, JS
   Lee, JH
   Choi, BG
   Jo, CY
   Paik, U
   Gang, SG
AF Lee, JS
   Lee, JH
   Choi, BG
   Jo, CY
   Paik, U
   Gang, SG
BE Kim, HS
   Park, SY
   Hur, BY
TI The solidification microstructure and carbide formation behaviors in the
   cobalt-based superalloy ECY768
SO ECO-MATERIALS PROCESSING & DESIGN VI
SE Materials Science Forum
CT 6th International Symposium on Eco-Materials Processing and Design
CY JAN 16-18, 2005
CL Jinju, SOUTH KOREA
SP Gyeongsand Natl Univ, Ultra Light Strength Foam Metal Lab-NRL, USA Technol Ctr, Korea Res Fdn, Korea Sci & & Engn Fdn, Japan Soc Promot Sci, New Univ Reg Innovat-MUGIGAI, Core Univ Program, Hanyang Univ, Osaka Univ, Informat Technol Res Ctr Gyeongsang Natl Univ
AB Co-base superalloys have been applied in the stationary compoents of gas turbine owing to their excellent high temperaure properties. The stationary Co-base alloy components are generally manufactured by casting. Solidification behavior of the alloy is an important factor in the selection of casting parameters. In the present study, solidification microstructure and carbide formation behaviors were studied by directional solidification. Directional solidification experiments were carried out at the solidification rates of 0.5 similar to 150 mu m/s with the Co-base superalloy ECY768. Between the dendrites just below the final freezing temperature, MC carbide and M23C6 carbide were found. It was identified that the script or blocky carbides were Ta or W-rich MC carbide, and the lamellar carbides were Cr-rich M23C6 eutectic carbides. The solid/liquid interface morphology clearly showed that freezing of the Cr-rich eutectic carbide occurred just after the script type MC carbide.
SN 0255-5476
BN 0-87849-966-0
PY 2005
VL 486-487
BP 374
EP 377
DI 10.4028/www.scientific.net/MSF.486-487.374
UT WOS:000230389400094
ER

PT J
AU Kearsey, RM
   Beddoes, JC
   Jones, P
   Au, P
AF Kearsey, RM
   Beddoes, JC
   Jones, P
   Au, P
TI Compositional design considerations for microsegregation in single
   crystal superalloy systems
SO INTERMETALLICS
CT International Symposium on Intermetallic and Advanced Materials
CY MAR 02-06, 2003
CL San Diego, CA
AB This paper investigates the role of varying refractory addition levels on the microsegregation behaviour of single crystal (SX) superalloys systems during solidification. Specifically, a series of six Ni-base alloy compositions are set in a controlled manner, such that the chemical effects of Re, W, and Ru can be independently assessed. Each experimental alloy is produced in the SX condition utilizing a modified Bridgman casting process, with subsequent compositional analysis of the solidification structures via standard electron microprobe analysis (EPMA) methods. Qualitative partitioning results indicate typical SX alloy segregation behavior with elements such as Cr, Co, Re, Mo, and W all segregating towards the dendrite core regions, while the gamma' forming elements of Al, Ti, and Ta show favorable partitioning to the interdendritic gamma-gamma' eutectic regions. Both Ni and Ru exhibit ideal segregation behaviour with no favorable partitioning to either phase. Quantitative EPMA results indicate that as the nominal Re level increases, the severity of microsegregation to the dendrite core regions rises dramatically for Mo, Cr, and Re. Remarkably, evidence is presented demonstrating the role that Ru plays in counteracting the microsegregation effects of both increased Re and higher overall total refractory levels. (C) 2004 Elsevier Ltd. All rights reserved.
SN 0966-9795
PD JUL-SEP
PY 2004
VL 12
IS 7-9
SI SI
BP 903
EP 910
DI 10.1016/j.intermet.2004.02.041
UT WOS:000223396900032
ER

PT J
AU Yin, FS
   Sun, XF
   Hou, GC
   Zheng, Q
   Guan, HR
   Hu, ZQ
AF Yin, FS
   Sun, XF
   Hou, GC
   Zheng, Q
   Guan, HR
   Hu, ZQ
TI Effect of melt overheating treatment on the solidification segregation
   of M963 cast Ni-base superalloy
SO RARE METAL MATERIALS AND ENGINEERING
AB The effect of melt overheating treatment on the solidification segregation of M963 cast Ni-base superalloy has been studied. The results show that the melt overheating treatment has little effect on the segregation of Al, Co and Ni; and the melt treatment at 1 923 K for 5 min caused an increase in segregation of Ti, Nb and W and a decrease in segregation of Mo and Cr obviously. It is suggested that the change of segregation is attributed to the change in the melt structure of the M963 superalloy.
RI Yin, Fengshi/N-2997-2015; Yin, Fengshi/I-8208-2012
SN 1002-185X
PD JUN
PY 2004
VL 33
IS 6
BP 659
EP 661
UT WOS:000222375800024
ER

PT J
AU Pascal, C
   Merlet, C
   Marin-Ayral, RM
   Tedenac, JC
   Boyer, B
AF Pascal, C
   Merlet, C
   Marin-Ayral, RM
   Tedenac, JC
   Boyer, B
TI Identification by electron probe microbeam analysis of submicron borides
   in joints of nickel base superalloys
SO MICROCHIMICA ACTA
CT 8th Workshop of the European-Microbeam-Analysis-Society
CY MAY 18-22, 2003
CL Chiclana de la Frontera, SPAIN
SP European Microbeam Anal Soc, Acerinox SA, Blackwell Publ Ltd, Cambridge Univ Press, Cameca SA, Edax Europe, European Commiss, JRC, Inst Transuranium Elements
AB The phases formed at the interface between an intermetallic (NiAl) and a nickel base superalloy joined by combustion synthesis were investigated, particularly the eutectic phases. Owing to their small size, the characterisation of these phases using a Castaing's electron microprobe encounters difficulties. The analysis volume size is generally too large to differentiate the phases from their surrounding matrix, even by using low accelerating voltage. Moreover, the eutectic phases contain boron, which is difficult to characterise by EPMA. Independently of the phases shape, the characterisation can be solved by viewing this complex system as a surrounding matrix and a multi layer system. The results of these simulations revealed the presence of two categories of borides: the eutectic boride MM'B-2(2) (M = Mo and M' = Co, Cr) and the solid solution boride [Cr1-x (Mo, W)(x)]B.
RI Tedenac, jean-Claude/L-5563-2017
OI Pascal, Celine/0000-0001-9803-1937
SN 0026-3672
EI 1436-5073
PD APR
PY 2004
VL 145
IS 1-4
BP 147
EP 151
DI 10.1007/s00604-003-0144-8
UT WOS:000221453500025
ER

PT J
AU Zheng, YR
   Zheng, L
   Zeng, Q
   Ruan, ZC
AF Zheng, YR
   Zheng, L
   Zeng, Q
   Ruan, ZC
TI Formation of primary M6C carbide and its effect on cast die superalloys
   with high content of tungsten
SO ACTA METALLURGICA SINICA
AB Nickel based superalloys with high content of tungsten (W) have been applied to cast the large size die. Because the formation of large amount of primary M6C phase embrittles the die, it is necessary to explore the forming condition of primary M6C. The experiments prove that the alloys containing carbon content higher than 0.15% (mass fraction) tend to precipitate primary M6C carbide and 10% Co can restrict the formation of M6C effectively. The primary M6C forms at 1375 V. The cooling rate between the solid and liquid temperature range can influence the precipitation of this phase sensitively. Rapid cooling retard the formation of M6C obviously. The section size effect of the formation of M6C exists in castings. For a heavy section possessing dendrite spacing higher than 150 mum, it is very easy to form M6C with a millimeter magnitude, which damages the high temperature strength of alloys. To prevent the precipitation of M6C in large size section die, the composition of alloy is recommended to maintain at the level of 0.04%-0.07% C and 10%-15% Co.
OI Zheng, Liang/0000-0001-7090-0635
SN 0412-1961
PD MAR
PY 2004
VL 40
IS 3
BP 285
EP 290
UT WOS:000220611700012
ER

PT J
AU Haynes, JA
   Pint, BA
   Porter, WD
   Wright, IG
AF Haynes, JA
   Pint, BA
   Porter, WD
   Wright, IG
TI Comparison of thermal expansion and oxidation behavior of various
   high-temperature coating materials and superalloys
SO MATERIALS AT HIGH TEMPERATURES
AB The thermal expansion mismatch between a metallic substrate and its external oxide scale generates a strain on cooling that is a primary cause of spallation of protective oxide scales. This study compares thermal expansion behavior and cyclic oxidation performance of the two major composition classes of high-temperature commercial coatings for protection of single-crystal superalloys. The thermal expansion of cast MCrAlY (M = Ni and/or Co) alloys and cast aluminides (NiAl, (Ni,Pt)Al and Ni(3)Al) was measured at temperatures up to 1300degreesC and compared to that of a single-crystal Ni-base superalloy. The tendency for scale spallation from each alloy was evaluated by cyclic oxidation testing at 1150degreesC. The coefficients of thermal expansion for the aluminides were lower than those of the MCrAlY-based alloys at all temperatures and scale adherence to the Hf-doped aluminides was generally superior. Scale adherence to the various compositions of MCrAlY-type alloys did not directly correlate to their thermal expansion behavior or substrate strength. For both types of materials, the presence of a reactive element (Y,Hf, etc.) had no detectable effect on thermal expansion but a major effect on scale adherence. There was no obvious influence of At content on the thermal expansion of beta phase Ni-Al compositions. The addition of Pt resulted in a lower average thermal expansion for hyperstoichiometric (Ni,Pt)AI at temperatures above 930degreesC, but this effect was not observed in hypostoichiometric (Ni,Pt)AI.
RI Pint, Bruce/A-8435-2008; Haynes, James Allen/AAE-9684-2019
OI Pint, Bruce/0000-0002-9165-3335; 
SN 0960-3409
PY 2004
VL 21
IS 2
BP 87
EP 94
DI 10.3184/096034004782749944
UT WOS:000222765300003
ER

PT J
AU Sun, XF
   Yin, FS
   Li, JG
   Hou, GC
   Zheng, Q
   Guan, HR
   Hu, ZQ
AF Sun, XF
   Yin, FS
   Li, JG
   Hou, GC
   Zheng, Q
   Guan, HR
   Hu, ZQ
TI Solidification behavior of a cast nickel-base superalloy
SO ACTA METALLURGICA SINICA
AB The solidification behavior and as-cast microstructure feature of a cast nickel-base superalloy M963 have been investigated by SEM (EDXS) and DTA. The results show that the solidification sequence of M963 superalloy is as follows: L-->L+gamma --> L+(gamma'+MC)+ gamma --> (gamma+gamma') + (gamma+MC)gamma --> (gamma + gamma') + (gamma + MC)+gamma + gamma'. The as-cast microstructure is dendritic and consists of gamma solid solution matrix, gamma' precipitate, the script-like MC carbide and (gamma + gamma') eutectic in the interdendritic region. Carbon causes a decrease in liquidus and (gamma + gamma') eutectic temperature, and an increase in MC carbide formation temperature, thus decreases the volume fraction of (gamma + gamma') eutectic and increases the volume fraction of MC carbide. The refractory element W and Co are rich in dendrite arm but Al, Ti, Nb, Cr and Mo rich in interdendritic region.
RI Yin, Fengshi/I-8208-2012; Yin, Fengshi/N-2997-2015
SN 0412-1961
PD JAN
PY 2003
VL 39
IS 1
BP 27
EP 29
UT WOS:000180699100007
ER

PT J
AU Beckermann, C
AF Beckermann, C
TI Modelling of future needs macrosegregation: applications and future
   needs
SO INTERNATIONAL MATERIALS REVIEWS
AB Modelling and simulation of macrosegregation has experienced explosive growth since the pioneering studies of Flemings and co-workers in the mid-1960s. This paper presents a review of recent macrosegregation models, with particular emphasis on their application to selected industrially relevant casting processes. The successes and shortfalls of the models in predicting measured macrosegregation patterns are noted. Although it is still early in their development, advanced macrosegregation models that include a detailed consideration of the solidification microstructure are also reviewed. Recent studies involving direct numerical simulation of macrosegregation related phenomena on a microscopic scale are highlighted. Important issues deserving future research attention are identified. (C) 2002 IoM Communications Ltd and ASM International. Published by Maney for the Institute of Materials, Minerals and Mining and ASM International.
RI Beckermann, Christoph/F-7158-2010
OI Beckermann, Christoph/0000-0002-9976-0995
SN 0950-6608
PD OCT
PY 2002
VL 47
IS 5
BP 243
EP 261
DI 10.1179/095066002225006557
UT WOS:000179073900003
ER

PT J
AU Liu, PS
   Liang, KM
   Zhou, HY
AF Liu, PS
   Liang, KM
   Zhou, HY
TI High-temperature protective coatings on superalloys
SO TRANSACTIONS OF NONFERROUS METALS SOCIETY OF CHINA
CT 4th International Workshop on Ordered Intermetallic Compounds and
   Advanced Materials
CY OCT 08-12, 2001
CL ZHANGJIAJIE, PEOPLES R CHINA
AB Protective coatings are essential for superalloys to serve as blades of gas turbines at high temperatures, and they primarily include aluminide coating, MCrAlY overlay coating, thermal barrier coating and microcrystalline coating. In this paper, all these high-temperature coatings are reviewed as well as their preparing techniques. Based on the most application and the main failure way, the importance is then presented for further deepgoing study on the high-temperature oxidation law of aluminide coatings.
SN 1003-6326
PD AUG
PY 2002
VL 12
IS 4
BP 798
EP 803
AR UNSP 1003-6326(2002)04-0798-06
UT WOS:000177317200048
ER

PT J
AU Itoh, Y
   Saitoh, M
   Takaki, K
   Fujiyama, K
AF Itoh, Y
   Saitoh, M
   Takaki, K
   Fujiyama, K
TI Effect of high-temperature protective coatings on fatigue lives of
   nickel-based superalloys
SO FATIGUE & FRACTURE OF ENGINEERING MATERIALS & STRUCTURES
AB This study concerns MCrAlY coatings (M is Ni, Co or both) sprayed by a vacuum plasma spraying process for protection against high-temperature corrosion and oxidation of gas turbine components, such as turbine blades and duct segments. The effect of high-temperature protective coatings on fatigue lives of nickel-based superalloys were investigated at high temperature under push-pull loading and rotary bending and then compared with uncoated superalloys, such as equiaxed IN738LC, unidirectional solidified CM247LC and single-crystal CMSX-2. The high-cycle fatigue lives of MCrAlY-coated superalloys at high temperature under push-pull loading showed an inferior performance when compared with the uncoated superalloys. This was because the crack initiation site was different. The high-cycle fatigue cracks of nickel-based superalloys initiated at casting cavities which were exposed on the specimen surface, whereas the high-cycle fatigue cracks of MCrAlY-coated specimens initiated at interface defects, such as small pores and grid residue, between the MCrAlY coating and the substrate and grew into the MCrAlY coating, and then into the substrate. Similarly, the rotary bending fatigue properties of MCrAlY-coated superalloys at high temperature showed an inferior performance when compared with the uncoated superalloys. This is because of a high stress due to the higher Young's modulus of the MCrAlY coating (in comparison with the substrate) being induced at the MCrAlY coating surface. The crack initiation site was on the specimen surface in both cases of the nickel-based superalloys and the MCrAlY-coated superalloys, respectively. As a result, it was considered that, for rotary bending tests, the fatigue life reduction was due to the high stress that originated from the difference of elastic constants between the MCrAlY coating and the superalloy. Consequently, in fatigue life design it is necessary to take account of the stress levels in a coating layer.
SN 8756-758X
PD DEC
PY 2001
VL 24
IS 12
BP 843
EP 854
DI 10.1046/j.1460-2695.2001.00453.x
UT WOS:000172805200007
ER

PT J
AU Starink, MJ
   Thomson, RC
AF Starink, MJ
   Thomson, RC
TI The effect of high temperature exposure on dendritic segregation in a
   conventionally cast Ni based superalloy
SO JOURNAL OF MATERIALS SCIENCE
AB Dendritic segregation in conventionally cast, commercially heat treated and exposed MarM002 turbine blades has been investigated using scanning electron microscopy (SEM) and energy dispersive X-ray spectroscopy (EDS). During casting Cr, Co and W segregate to the dendrites and Hf, Ti and Ta segregate to the eutectics. As a result of the dissolution of gamma' precipitates in the dendrites and coarsening of gamma' precipitates in the eutectics this segregation aggravates during exposure at 1000 degreesC. At this high exposure temperature homogenisation of dendritic segregation does not occur because it involves long diffusion distances and a low driving force compared with dissolution and coarsening of gamma' precipitates. (C) 2001 Kluwer Academic Publishers.
RI Thomson, Rachel C/B-4217-2011
OI Thomson, Rachel C/0000-0002-3681-0107
SN 0022-2461
PD DEC
PY 2001
VL 36
IS 23
BP 5603
EP 5608
DI 10.1023/A:1012513615622
UT WOS:000172012400013
ER

PT J
AU Kai, W
   Lee, CH
   Lee, TW
   Wu, CH
AF Kai, W
   Lee, CH
   Lee, TW
   Wu, CH
TI Sulfidation behavior of Inconel 738 superalloy at 500-900 degrees C
SO OXIDATION OF METALS
AB The high-temperature sulfidation behavior of the cast nickel-base superalloy Inconel 738 (IN-738) was studied over the temperature range 500-900 degreesC in pure sulfur vapor over the range 10(2)-10(4) Pa. The sulfidation kinetics followed the parabolic rate law in all cases. The sulfidation rates increased with increasing temperature and sulfur pressure. The scales formed were bilayered and temperature-dependent. At T less than or equal to 700 degreesC, the outer scale consisted of mostly NiS (with dissolved Co) and minor (CoS2 and NiCo2S4, while the inner layer was a heterophasic mixture of NiS, NiCo2S4, and minor amounts of Al2S3 and chromium sulfide (Cr2S3/Cr3S4) At T greater than or equal to 750 degreesC, the outer scale consisted of mostly Ni3S2 (With dissolved Ca) and minor amounts of Co3S4 and Cr2S3/ Cr3S4, while the inner layer was a complex, heterophasic mixture of Ni3S2, Cr2S3/Cr3S4, CoCr2S4, and minor Al2S3. Platinum markers were found to be located at the interface between the inner and outer scales, suggesting that the outer scale grew by the outward transport of cations and the inner scale grew by the inward transport of sulfur. The formation of Al2S3 and Cr2S3/Cr3S4 partly blocked the transport of cations through the inner scale and consequently reduced the sulfidation rates as compared to pure nickel.
SN 0030-770X
PD AUG
PY 2001
VL 56
IS 1-2
BP 51
EP 71
DI 10.1023/A:1010391319073
UT WOS:000169423500004
ER

PT J
AU Wang, ZK
   Ye, HQ
   Xu, DS
   Huang, SY
AF Wang, ZK
   Ye, HQ
   Xu, DS
   Huang, SY
TI Laser repairing surface crack of Ni-based superalloy components
SO TRANSACTIONS OF NONFERROUS METALS SOCIETY OF CHINA
AB Surface crack of components of the cast nickel-base superalloy was repaired with twin laser beams under proper technological conditions. One laser beam was used to melt the substrate material of crack, and the other to fill in powder material to the crack region. The experimental results show that the surface crack with the width of 0.1 similar to0.3 mm. could be repaired under the laser power of 3 kW and the scanning speed of 6 similar to8 mm/s. The repaired deepness of crack region is below 6.5 mm. The microstructure of repaired region is the cellular crystal, columnar crystal dendrite crystal from the transition region to the top filled layer. The phases in repaired region mainly consisted of supersaturated a-Co with plenty of Ni, some Cr and Al, Cr23C6, Co2B, Co-Ni-Mo, M4B3, TiSi and VSi. The hardness of filled layer in repaired region ranged from HV(0.2)450 to HV(0.2)500, and the hardness decreases gradually from the filled layer to joined zone.
SN 1003-6326
PD AUG
PY 2001
VL 11
IS 4
BP 572
EP 575
UT WOS:000170373600024
ER

PT J
AU Zeytin, HK
   Tekin, A
AF Zeytin, HK
   Tekin, A
TI SEM and TEM investigations on a Cr-Ni-Co superalloy
SO HIGH TEMPERATURE MATERIALS AND PROCESSES
AB Chromium (Cr)- nickel (Ni) - cobalt (Co)-based superalloys are used in structural parts of steel annealing furnaces. This application requires the alloy to be modified by silicon (Si) to enhance the service life. This investigation firstly attempts to identify the microstructural changes that occur following silicon modification of the Cr-Ni-Co superalloy in as cast and heat treated conditions and then goes on to study the structure-high temperature properties correlations.
SN 0334-6455
PD MAR
PY 2000
VL 19
IS 2
BP 135
EP 140
UT WOS:000086243900008
ER

PT J
AU Zeytin, HK
   Tekin, A
AF Zeytin, HK
   Tekin, A
TI Effect of microstructure on hardness and wear resistance of a silicon
   modified Cr-Ni-Co superalloy
SO HIGH TEMPERATURE MATERIALS AND PROCESSES
AB The secondary phases occurring in a Cr-Ni-Co superalloy, modified by silicon additions, have been identified. The microstructures of the alloy in the as cast and heat treated conditions have been examined and the effect of the silicon content on the resulting microstructure studied. The influence of the microstructure on the hardness and wear resistance of the alloy has also been investigated.
SN 0334-6455
PD JAN
PY 2000
VL 19
IS 1
BP 17
EP 23
UT WOS:000084848700003
ER

PT J
AU Kakehi, K
AF Kakehi, K
TI Influence of crystallographic orientation and stress waveforms on
   fatigue strength of single crystals of a Ni-base superalloy
SO JOURNAL OF THE JAPAN INSTITUTE OF METALS
AB The stress-controlled fatigue tests were performed at 700 degrees C. In this study, two kinds of fatigue testing procedures were adopted. One is the tension-compression triangle-waveform test (R = -1). The other is the tensile or compressive stress hold testing procedures. Cracks initiated at casting pores under tensile stress conditions. Only in compressive stress hold test, crack was initiated by stage I cracking (crystallographic cracking on the {111} slip plane). In [011] and [(1) over bar 11], the transition from mode I cracking (perpendicular to the principal stress axis) to mode II-type crystallographic cracking on the {111} slip plane was occurred easily because there were not enough non-co-planar slip systems in order to relax: the stress concentration near the crack-tip.
   The [001] crystals showed stable mode I crack growth because the stress concentration at crack-tip was relaxed by homogeneous multiple slip. The creep-fatigue damage mechanisms were found to be divided into two groups. In the case of the [001]-compressive and [011]-tensile stress hold waveforms, deformation occurred by mechanical-twin shear through gamma and gamma'. On the other hand, in the case of the [001]-tensile and [011]-compressive stress hold waveforms, each gamma' particle was sheared by superlattice partial with the fault bounded Shockley partial because the direction of shear stress on the (111) plane was opposite to that of microtwin formation. Fatigue lifetimes were decreased by the formation of deformation twinning.
SN 0021-4876
EI 1880-6880
PD JUL
PY 1998
VL 62
IS 7
BP 653
EP 661
DI 10.2320/jinstmet1952.62.7_653
UT WOS:000075171000009
ER

PT J
AU Wang, FH
   Young, DJ
AF Wang, FH
   Young, DJ
TI Effect of nanocrystallization on the corrosion resistance of K38G
   superalloy in CO+CO2 atmospheres
SO OXIDATION OF METALS
AB The corrosion resistance of the cast superalloy K38G and a sputtered nanocrystalline coating of the same material was investigated in pure CO in the temperature range 850-1000 degrees C and in CO-20 vol.% CO2 at 900 degrees C. The cast K38G alloy formed Cr2O3 and TiO2 scales, and a zone of internal Al2O3 precipitation. Weight-gain kinetics followed the parabolic rate law under all conditions investigated. The sputtered K38G nanocrystalline coating, however, formed a single-phase Al2O3 scale and no internal-oxidation zone. The parabolic rate constants for nanocrystalline coating oxidation were about one order of magnitude smaller than those of the cast alloy. The changes in reaction morphology and rate are attributed to the more vapid grain-boundary diffusion of aluminum in the nanocrystalline material.
RI Young, David J/G-5515-2011
OI Young, David/0000-0001-9947-6655
SN 0030-770X
PD DEC
PY 1997
VL 48
IS 5-6
BP 497
EP 509
DI 10.1007/BF02153462
UT WOS:000071615800007
ER

PT J
AU Yao, XX
   Fang, Y
   Kim, HT
   Choi, J
AF Yao, XX
   Fang, Y
   Kim, HT
   Choi, J
TI The microstructural characteristics in a newly developed nickel-base
   cast superalloy
SO MATERIALS CHARACTERIZATION
AB A new cast superalloy with composition of 8.48 Cr, 9.68 W, 1.76 Mo, 4.52 Al, 0.95 Ti, 9.55 Co, 1.02 Nb, 5.16 Ta, 0.07 Hf, 0.082 Zr, 0.013 B, 0.11 C, Ni bal. (wt.%) was prepared by the investment casting process. The alloy was solution annealed at 1553K for 2h and then air cooled, followed by a two-step aging treatment for 5h at 1293K and then air cooled, followed by 1143K and air cooled to room temperature. The microstructural characteristics were evaluated through optical and electron microscopic observations. Electro probe microanalysis and energy-dispersive analysis of X-rays were conducted to study the (W, Mo)-rich phase precipitated in the new alloy. The results showed that the alloy is coarse grained (similar to 5mm) with serrated grain boundaries and a relatively homogeneous composition. This alloy contains uniform gamma-gamma' microstructure and a fine, discrete W-Mo-containing phase together with discrete carbides M6C and M23C6, which coexist at grain boundaries. All of these microstructural features are thought to be beneficial to the superior creep rupture life of the newly developed nickel-base superalloy. (C) Elsevier Science Inc., 1997.
SN 1044-5803
PD FEB
PY 1997
VL 38
IS 2
BP 97
EP 102
DI 10.1016/S1044-5803(97)80029-0
UT WOS:A1997XG79700006
ER

PT J
AU LEYENS, C
   FRITSCHER, K
   PETERS, M
   KAYSSER, WA
AF LEYENS, C
   FRITSCHER, K
   PETERS, M
   KAYSSER, WA
TI PHASE-STABILITY, OXIDATION, AND INTERDIFFUSION OF A NOVEL NI-CR-AL-TI-SI
   BOND-COATING ALLOY BETWEEN 900-DEGREES-C AND 1100-DEGREES-C
SO OXIDATION OF METALS
AB A novel, low-expansion experimental Ni-Cr-Al-Ti-Si bond-coating alloy was investigated in the as-cast state concerning its phase stability, oxidation resistance in ail, and interdiffusion with single-crystal IN-100 at 900, 1000, and 1100 degrees C. Isothermal oxidative thermogravimetry was employed up to 500 hr. Interdiffusion was compared to a commercial Ni-Co-Cr-Al-Y alloy on IN-100. Oxidized Ni-Cl-Al-Ti-Si specimens and diffusion couples were characterized by metallography, SEM, EDX, XRD, and XRF. The Ni-Cr-Al-Ti-Si alloy provides good oxidation resistance in aii at least up to 1000 degrees C. The alloy is an alumina former. Due to its coarse microstructure, other oxides (e.g., rutile) may form and considerably nominate the oxidation behavior. The kinetics of oxidation were correlated with temperature, formation of phases, and morphology of oxides. Interdiffusion fluxes between Ni-Cr-Al-Ti-Si and IN-100 were mainly directed to the superalloy. They were faster than in Ni-Co-Cr-Al-Y/IN-100 diffusion couples.
RI Leyens, Christoph/J-8781-2017
OI Leyens, Christoph/0000-0002-1885-9054
SN 0030-770X
PD APR
PY 1995
VL 43
IS 3-4
BP 329
EP 352
DI 10.1007/BF01047034
UT WOS:A1995RB56100008
ER

PT J
AU OKAZAKI, Y
   ICHIKAWA, K
   MATSUO, M
AF OKAZAKI, Y
   ICHIKAWA, K
   MATSUO, M
TI SOLUTE ELEMENT DISTRIBUTION AND CARBIDE FORMATION IN NI-BASE SUPERALLOYS
   FABRICATED BY RHEOCASTING
SO MATERIALS TRANSACTIONS JIM
AB An investigation was made on the effect of rotational stirring on the microstructures, distribution of solute elements, carbide formation, phosphorus segregation, and distribution coefficients between solid and liquid phases in the Ni-base superalloy TMP-3 (Ni-11.15%Cr-6.74%Co-3.12%Mo-3.98%Al-2.74%Ti-3.93%Nb-3.25%W) by rheocasting with the rotation of a stirrer in the range of 20 to 70 rev / s. The main results obtained are summarized as follows: (1)  When the TMP-3 superalloy was sufficiently agitated at 70 s-1 from the start of solidification, the dendrite structure was broken up and an equiaxed grain structure with the average primary solid particle size of 65 +/- 15 mum was formed. (2) The distributions of Ni,Cr,Co,Al,Ti,Mo,Nb,W,P and C in the super alloy TMP-3 ingots rheocast at 70 s-1 and stationary cast were measured by using a computer-aided microanalyzer (CMA). The concentrations of main eight metallic elements in the center of equiaxed grains in the rheocast alloy were almost equal to those in the center of dendrites in the stationary cast alloy. (3) It was observed from the measurement on the distribution of Ti and Al that the size of gamma' phases in the rheocast alloy tend to decrease as compared with that in the stationary cast one. (4) It was observed that granular MC carbides containing mainly Nb, Ti and Mo precipitate uniformly along the grain boundary in the rheocast alloy, although the plate-like MC carbides precipitate in the grain boundary of the stationary cast alloy. (5) The distribution of P measured by CMA showed that P segregates considerably in the grain boundary, but the degree of phosphorous segregation in the rheocast alloy tend to decrease as compared with that in the stationary cast one. (6) The solid-liquid distribution coefficients estimated from the concentration of main eight elements in the center of primary crystals were almost consistent with the equilibrium distribution coefficients obtained by thermodynamic calculation including an additional consideration on solute interactions.
SN 0916-1821
PD DEC
PY 1992
VL 33
IS 12
BP 1093
EP 1104
DI 10.2320/matertrans1989.33.1093
UT WOS:A1992KJ18000003
ER

PT J
AU LIH, W
   CHANG, E
   CHAO, CH
   TSAI, ML
AF LIH, W
   CHANG, E
   CHAO, CH
   TSAI, ML
TI EFFECT OF PREALUMINIZATION ON THE PROPERTIES OF ZRO2-8 WT-PERCENT
   Y2O3/CO-29CR-6AL-1Y THERMAL-BARRIER COATINGS
SO OXIDATION OF METALS
AB Specimens of investment-cast Mar-M247 superalloy were vacuum-plasma sprayed with Co-29Cr-6Al-1Y bond coat, and part of the specimens were further pre-aluminized at 980-degrees-C for 2, 4, 6, 8, and 10 hours. All the specimens were then deposited with ZrO2-8 wt.% Y2O3 thermal-barrier coatings (TBCs) and thermally cycled at 1050-degrees-C to evaluate the effect of time of the prealuminizing treatment on the performance and failure mechanism of the modified system. Results showed that TBC specimens with pre-aluminized bond coatings exhibited lower oxidation rates and significantly higher cyclic life when compared with unaluminized specimens. The failure of bond-coat pre-aluminized TBC specimens was observed to propagate mainly along the lamellar splats of the top coat, whereas the failure of conventional TBC specimens occurred mainly along the top-coat/spinel oxides interface.
SN 0030-770X
PD AUG
PY 1992
VL 38
IS 1-2
BP 99
EP 124
DI 10.1007/BF00665047
UT WOS:A1992JN32500006
ER

PT J
AU OKAZAKI, Y
   ICHIKAWA, K
   MATSUO, M
AF OKAZAKI, Y
   ICHIKAWA, K
   MATSUO, M
TI SOLUTE ELEMENT DISTRIBUTION AND CARBIDE FORMATION IN NI-BASE SUPERALLOYS
   FABRICATED BY RHEOCASTING
SO JOURNAL OF THE JAPAN INSTITUTE OF METALS
AB An investigation was made on the effct of stirring on the microstructures, distribution of solute elements, carbide formation, phosphorus segregation and distribution coefficients between solid and liquid phases in the the Ni-base Superalloy TMP-3 (Ni-11.15%Cr-6.74%Co-3.12%Mo-3.98%Al-2.74%Ti-3.93%Nb-3.25%W) by rheocasting with the rotation of a stirrer at a speed in the range of 20 to 70 rev/s. The main results obtained are summarized as follows:
   (1) When the TMP-3 superalloy was sufficiently agitated at 70 s-1 from the start of solidification, the dendrite structure was broken up and equiaxed grain structure with the average primary solid particle size of 65 +/- 15-mu-m was formed.
   (2) The distributions of Ni, Cr, Co, Al, Ti, Mo, Nb, W, P and C in the superalloy TMP-3 ingots rheocast at 70 s-1 and stationarily cast were measured by using a computer-aided microanalyzer (CMA). The concentrations of main eight metallic elements in the center of equiaxed grains in the rheocast alloy were almost equal to those in the center of dendrites in the stationary cast alloy.
   (3) It was observed from the measurement of the distribution of Ti and Al that the size of gamma' phases in the rheocast alloy tend to decrease as compared with that in the stationarily cast one.
   (4) It was observed that granular MC carbides containing mainly Nb, Ti and Mo precipitate uniformly along the grain boundary in the rheocast alloy, although the plate-like MC carbides precipitate in the grain boundary of the stationary cast alloy.
   (5) The distribution of P measured by CMA showed that P segregates considerably in the grain boundary, but the degree of phosphorous segregation in the rheocast alloy tend to decrease as compared with that in the stationary cast one.
   (6) The solid-liquid distribution coefficients estimated from the concentration of main eight elements in the center of primaly crystals were almost consistent with the equilibrium distribution coefficients obtained by thermodynamic calculation including an additional consideration on solute interactions.
SN 0021-4876
EI 1880-6880
PD JUL
PY 1991
VL 55
IS 7
BP 729
EP 738
DI 10.2320/jinstmet1952.55.7_729
UT WOS:A1991FY75800001
ER

PT J
AU BARRETT, CA
AF BARRETT, CA
TI THE EFFECTS OF CR, CO, AL, MO AND TA ON THE CYCLIC OXIDATION BEHAVIOR OF
   A PROTOTYPE CAST NI-BASE SUPERALLOY BASED ON A 2(5) COMPOSITE
   STATISTICALLY DESIGNED EXPERIMENT
SO JOURNAL OF METALS
SN 0148-6608
PY 1984
VL 36
IS 7
BP 9
EP 9
UT WOS:A1984TB77400065
ER

EF
