Repository: MatInfoUB/NLP-Queries

File: Co_superalloy_comp(1).txt (part 6 of 22)
FN Clarivate Analytics Web of Science
AB It has been pointed out recently that the compositions of industrial alloys are originated from cluster-plus-glue-atom structure units in solid solutions. Specifically for nickel-based superalloys, after properly grouping the alloying elements into Al, Ni-like ((Ni) over bar, including Ni, Co, Fe, Re, Ru and Ir), gamma '- forming Cr-like ((Cr) over bar (gamma '), including Ta, Ti, V, Nb), and gamma-forming Cr-like ((Cr) over bar;(gamma), including Cr, Mo and W), the optimal formula for single-crystal superalloys has been established [Al-(Ni) over bar (12)] (Al-1(Cr) over bar (gamma ')(0.5)(Cr) over bar (gamma)(1.5)). In this work, the first generation single-crystal superalloys were investigated on the basis of the proposed formula, by using (Ni) over bar=(Ni and Co), (Cr) over bar (gamma ')=(Ta and Ti), and (Cr) over bar (gamma)=(Cr, Mo and W). Two series of alloys were designed, formulated respectively as group A: [Al-Ni11Co1] (Al1TaxTi0.5-xCr1W0.25Mo0.25), with x=0, 0.25 and 0.5 (the corresponding mass fractions of Ta and Ti are respectively 0Ta-2.65Ti, 4.82Ta-1.26Ti and 9,32Ta-0Ti), and group B: [Al-Ni12-yCo gamma](Al1Ta0.25Ti0.25Cr1W0.25MO0.25), with y=1.5, 1.75, 2 and 2.5 (the corresponding mass fractions of Co are respectively 9.43Co, 11Co, 12.57Co and 15.71Co). The single-crystal superalloys were prepared using selector technique. And then they underwent the following tests of incipient melting, standard heat treatment and 1000 h long term ageing at 900 degrees C. It is found that: (1) In group A, with increasing Ta content (decreasing Ti), all the incipient melting temperatures are increased to above 1330 degrees C, and to the highest value is between 1335 degrees C and 1340 degrees C for alloy 9.32Ta-0Ti; the gamma(')gamma(') lattice negative misfits after standard heat treatment are reduced from -0.262% (0Ta-2.65Ti) to -0.247% (9.32Ta-0Ti); the gamma(') coarsening tendency after long-term ageing is deduced, and alloy 9.32Ta-0Ti has the lowest coarsening rate (K=5.6x10(-5) mu(3)/h). (2) In group B, the Co content does not influence the incipient melting temperature (always above 1330 degrees C) and the coarsening rate of gamma(') after long-term ageing. The major role of Co is to increase the mean size of the gamma(') precipitates to about 0.55 pm and the gamma(') volume fraction to about 69% after the standard heat treatment. These two groups of alloys have their gamma(') coarsening rates approaching the level of third-generation single-crystal superalloys (K approximate to(2.08 similar to 3.82)*10(-5) mu m(3)/h).
SN 0412-1961
PD APR
PY 2018
VL 54
IS 4
BP 591
EP 602
DI 10.11900/0412.1961.2017.00334
UT WOS:000433006500013
ER

PT J
AU Kumar, VA
   Gupta, RK
   Kumar, V
   Venkitakrishnan, PV
AF Kumar, V. Anil
   Gupta, R. K.
   Kumar, Vinod
   Venkitakrishnan, P. V.
TI Effect of Prior Thermomechanical Treatment on Annealed Microstructure
   and Microhardness in Cobalt-Based Superalloy Co-20Cr-15W-10Ni
SO HIGH TEMPERATURE MATERIALS AND PROCESSES
AB Microstructure evolution in Co-20Cr-15W-10Ni alloy with hot deformation and subsequent annealing has been studied using hot isothermal compression at different temperatures and strain rates followed by annealing at 1,423 K for 1 h. In the as-deformed condition, optical microstructure reveals deformation bands in specimens deformed at low temperature (1,323 K) and high strain rate (10 s(-1)). In deformation beyond 1,423 K, very fine recrystallized grains are observed at all the strain rates, which is seen to be fully developed at 1,473 K onwards especially at lower strain rates (0.1 and 0.01 s(-1)). EBSD maps reveal recrystallized grains and presence of deformation twins. Grain growth is observed at strain rate lower than 0.1 s(-1) and temperature more than 1,473 K. After annealing of deformed samples, fully recrystallized grains and annealing twins have been observed. Samples subjected to prior deformation at higher strain rates showed mixed grains with small banding of recrystallized structure, whereas more uniform recrystallized microstructure is observed at slow strain rates. Microhardness decreases with increase in deformation temperature. However, annealed hardness is found to be increasing marginally with decreasing prior deformation temperature (especially for slower strain rates), attributing to relatively uniform and fine microstructure after annealing.
SN 0334-6455
EI 2191-0324
PD APR
PY 2018
VL 37
IS 4
DI 10.1515/htmp-2016-0158
UT WOS:000428674600005
ER

PT J
AU Hu, YB
   Cheng, CQ
   Zhang, L
   Cao, TS
   Guo, GP
   Meng, XM
   Zhao, J
AF Hu, Yebing
   Cheng, Congqian
   Zhang, Li
   Cao, Tieshan
   Guo, Guangping
   Meng, Xianming
   Zhao, Jie
TI Microstructural Evolution of Oxidation Film on a Single Crystal
   Nickel-Based Superalloy at 980 A degrees C
SO OXIDATION OF METALS
AB The isothermal oxidation behavior of a single crystal nickel-based superalloy was investigated at 980 A degrees C through XRD, SEM/EDX and EPMA. The mass gain process exhibited two periods: an initial stage followed by a steady-state stage. Based on the experimental results, the rapid formation of alumina and NiO was responsible for the initial stage of mass gain, and the formation of complex spinels phases may dramatically effect on the steady stage. The microstructure of oxidation film, from the top surface down to the base material, was clarified as Ni-rich oxides, Ni-Cr oxides, Cr-Ta-Co oxides, Ni-Al oxides and finally a continuous Al2O3. In addition, AlN formed in the gamma'-free zone. The effect of oxidation film evolution on the oxidation kinetics and mechanism were discussed.
SN 0030-770X
EI 1573-4889
PD APR
PY 2018
VL 89
IS 3-4
BP 303
EP 317
DI 10.1007/s11085-017-9787-4
UT WOS:000426942500001
ER

PT J
AU Pereira, JC
   Zambrano, JC
   Rayon, E
   Yanez, A
   Amigo, V
AF Pereira, J. C.
   Zambrano, J. C.
   Rayon, E.
   Yanez, A.
   Amigo, V.
TI Mechanical and microstructural characterization of MCrAlY coatings
   produced by laser cladding: The influence of the Ni, Co and Al content
SO SURFACE & COATINGS TECHNOLOGY
AB Laser metal deposition (LMD) and laser cladding (LC) are alternative methods to thermal spraying processes to produce dense, high-quality coatings. In this work, two MCrAlY coatings (M = Ni + Co) have been prepared onto stainless steel substrate using a coaxial LC technique under two different Ni/Co and Al proportions. The mechanical properties were then evaluated with microhardness, nanoindentation, and three-point bending tests. The microstructure and composition of coatings were characterized by X-ray Diffraction (XRD) analysis and Field Emission Electron Microscopy (FESEM) coupled to an Energy Dispersive Spectroscopy (EDS) detector. The study revealed that the gamma/beta phases formed in the MCrAIY coating microstructure result in a lower elastic modulus than the austenitic stainless steel substrate, while an inverse behavior for hardness was observed due the presence of the aluminum-rich beta-phase. Under flexural loads, the failure of coatings showed plasticity and anisotropy characteristics depending on the two laser tracks orientations evaluated.
RI Amigo, Vicente/K-6893-2014; Yanez, Armando/L-2957-2014; Falcon, Juan
   Carlos Pereira/G-7666-2016
OI Amigo, Vicente/0000-0002-2107-0273; Yanez, Armando/0000-0003-4626-7993;
   Falcon, Juan Carlos Pereira/0000-0002-4385-6197; Zambrano,
   Jenny/0000-0002-9737-7116
SN 0257-8972
PD MAR 25
PY 2018
VL 338
BP 22
EP 31
DI 10.1016/j.surfcoat.2018.01.073
UT WOS:000427340700003
ER

PT J
AU McCarley, J
   Tin, S
AF McCarley, Joshua
   Tin, Sammy
TI Utilization of hot deformation to trigger strain induced boundary
   migration (SIBM) in Ni-base superalloys
SO MATERIALS SCIENCE AND ENGINEERING A-STRUCTURAL MATERIALS PROPERTIES
   MICROSTRUCTURE AND PROCESSING
AB The effect of strain on the resultant microstructure of an experimental low stacking fault energy Nickel based superalloy containing 24 wt. pct. Co was investigated. Billets subjected to a preliminary heat treatment at 1110 degrees C were compressed to strain limits of 0.15 and 0.5 at strain rates ranging from 0.1/s to 0.01/s and temperatures at 1020 degrees C and 1060 degrees C. The as-deformed microstructures were assessed and characterized using electron backscatter diffraction, as were microstructures corresponding to a super-solvus anneal heat treatment at 1160 degrees C for one hour. This study sought to identify a critical strain limit at which conditions indicative of Strain induced boundary migration (SIBM) could be effectively triggered for the experimental Ni-based super alloy over a set range of thermal-mechanical parameters. Microstructures corresponding to SIBM were then compared to more extensively deformed billets which contained notable fractions of dynamically recrystallized grains to quantify differences in the length fraction and density of Sigma 3 twin boundaries of the respective microstructures. Though billet samples deformed to both 0.15 and 0.5 contained notable magnitudes of stored strain energy, microstructures deformed to 0.15 were noted as having maintained larger length fractions of Sigma 3 twins due to a predominant absence of dynamic recrystallization. Annealed samples originally deformed to 0.15 yielded annealing twin length fractions as high as 59% when compared a sample deformed to the 0.5 strain limit under equivalent thermal-mechanical conditions that resulted in a twin length fraction of 50%. Although samples deformed to the lower strain limit exhibited higher length fractions of annealing twins, samples deformed to the higher strain limit of 0.5 were noted to yield Sigma 3 densities as high as 0.65 mu m(-1), whereas the annealed sample deformed under equivalent thermal-mechanical parameters to the 0.15 strain limit produced Sigma 3 densities as low as 0.32 mu m(-1).
SN 0921-5093
EI 1873-4936
PD MAR 21
PY 2018
VL 720
BP 189
EP 202
DI 10.1016/j.msea.2018.02.062
UT WOS:000429755700020
ER

PT J
AU Li, YZ
   Pyczak, F
   Paul, J
   Oehring, M
   Lorenz, U
   Yao, ZK
   Ning, YQ
AF Li, Yuzhi
   Pyczak, Florian
   Paul, Jonathan
   Oehring, Michael
   Lorenz, Uwe
   Yao, Zekun
   Ning, Yongquan
TI Rafting of gamma' precipitates in a Co-9Al-9W superalloy during
   compressive creep
SO MATERIALS SCIENCE AND ENGINEERING A-STRUCTURAL MATERIALS PROPERTIES
   MICROSTRUCTURE AND PROCESSING
AB The rafting of gamma' precipitates was investigated in a single crystal of Co-9Al-9W(at%) superalloy after compression creep tests at 850 degrees C. Scanning electron micrographs show that the gamma' precipitates raft perpendicular to the compressive stress axis, due to their positive lattice parameter misfit. The rafting of gamma' precipitates occurred after the minimum strain rate was reached. The dislocation structure and stacking faults were investigated by transmission electron microscopy. Dislocations preferentially moved in the horizontal gamma matrix channels where they can relieve the coherency stress at horizontal gamma/gamma' interfaces. After extended periods of creep, rafting of the gamma' precipitates perpendicular to the external compressive stress axis occurred. The merging of gamma' precipitates during rafting initiated at the precipitates corners, leaving pockets of matrix phase in the vertical gamma channels between adjacent gamma' precipitates. The necessary diffusion of alloying elements during the rafting process between the two orientations of matrix channels should be decelerated as diffusion is slower in the ordered L1(2) gamma' phase than in the disordered gamma phase.
SN 0921-5093
EI 1873-4936
PD MAR 14
PY 2018
VL 719
BP 43
EP 48
DI 10.1016/j.msea.2018.02.017
UT WOS:000429390300005
ER

PT J
AU Karge, L
   Gilles, R
   Mukherji, D
   Stark, A
   Beran, P
   Schell, N
   Hofmann, M
   Strunz, P
   Hausler, J
   Rosler, J
AF Karge, Lukas
   Gilles, Ralph
   Mukherji, Debashis
   Stark, Andreas
   Beran, Premek
   Schell, Norbert
   Hofmann, Michael
   Strunz, Pavel
   Haeusler, Johannes
   Roesler, Joachim
TI Creep deformation of Co-Re-Ta-C alloys with varying C
   content-investigated in-situ by simultaneous synchrotron radiation
   diffraction
SO MATERIALS SCIENCE AND ENGINEERING A-STRUCTURAL MATERIALS PROPERTIES
   MICROSTRUCTURE AND PROCESSING
AB The creep deformation of precipitation hardened Co-Re-Ta-C alloys is investigated during in-situ synchrotron diffraction experiment at 1373 K. At room temperature, the alloys have a structure consisting of epsilon-Co (hcp) and metastably retained gamma-Co (fcc) and are strengthened by precipitates of the mono-carbide of Ta, which are finely dispersed in the alloy matrix. The alloy exhibits an allotropic epsilon -> gamma-Co phase transformation when heating to >1173 K. A lower C content in the alloy generally promotes this transformation. It is shown that this transformation is strongly influenced by application of compressive load. The transformation epsilon -> gamma-Co at high temperature under load leads to microstructure refinement and subsequently to dissolution of hardening precipitates. This results in a considerable acceleration of the creep rate. Further, the equilibrium ratio of gamma/epsilon-Co phase is significantly altered under compressive load. This behavior is attributed to a volume relaxation as the epsilon- and gamma-Co phase have different unit cell volumes.
RI Beran, Premysl/F-8855-2012; Hausler, Johannes/M-9138-2019; Strunz,
   Pavel/D-1610-2011; Mukherji, Debashis/M-1646-2019
OI Beran, Premysl/0000-0002-1217-3131; Hausler,
   Johannes/0000-0002-3506-7729; Strunz, Pavel/0000-0002-0829-4926;
   Mukherji, Debashis/0000-0001-6882-4709; Stark,
   Andreas/0000-0002-1249-7937
SN 0921-5093
EI 1873-4936
PD MAR 14
PY 2018
VL 719
BP 124
EP 131
DI 10.1016/j.msea.2018.02.009
UT WOS:000429390300013
ER

PT J
AU Liu, YH
   Kang, MD
   Wu, Y
   Wang, MM
   Li, M
   Yu, JW
   Gao, HY
   Wang, J
AF Liu, Yahui
   Kang, Maodong
   Wu, Yun
   Wang, Mengmeng
   Li, Min
   Yu, Junwei
   Gao, Haiyan
   Wang, Jun
TI Crack formation and microstructure-sensitive propagation in low cycle
   fatigue of a polycrystalline nickel-based superalloy with different heat
   treatments
SO INTERNATIONAL JOURNAL OF FATIGUE
AB Gas turbine engine materials demand high performance of fatigue life under alternative loading. In this paper, crack initiation and propagation in the low cycle fatigue (LCF) of a polycrystalline nickel based superalloys was studied via experimental and numerical methods. LCF experiments were conducted with the specimens subjected to different heat treatment regimes, including of standard heat treatment (SHT), heat isostatic pressing (HIP), and combined heat treatment (HIP + SHT). Simulations based on finite element method (FEM) were implemented with the 3D digital model obtained from synchrotron radiation X-ray computerized tomography (CT) to investigate the effect of microporosity. Results indicated that microporosity was a dominant factor of fatigue crack and the parameters of microporosity including of porosity, effective diameter, and distribution co-contributed to affect fatigue life. The delta stack and carbide were observed to be fatigue crack sites. The HIP specimen had long fatigue cycle life since casting pore and acicular delta were eliminated, while further SHT can reintroduce delta into matrix resulting in high strength and low fatigue life. LCF crack behaviors in HIP + SHT superalloy depended on surface quality, stress concentration, and the quantity of carbide.
RI Liu, Yahui/R-6219-2016
OI Liu, Yahui/0000-0002-5371-6091
SN 0142-1123
EI 1879-3452
PD MAR
PY 2018
VL 108
BP 79
EP 89
DI 10.1016/j.ijfatigue.2017.10.012
UT WOS:000424183300010
ER

PT J
AU Han, YJ
   Zhu, ZY
   Zhang, BS
   Chu, YJ
   Zhang, Y
   Fan, JK
AF Han, Yujun
   Zhu, Zhiying
   Zhang, Baosen
   Chu, Yajie
   Zhang, Yan
   Fan, Jinkai
TI Effects of process parameters of vacuum pre-oxidation on the
   microstructural evolution of CoCrAlY coating deposited by HVOF
SO JOURNAL OF ALLOYS AND COMPOUNDS
AB The CoCrAlY coatings deposited using the high velocity oxygen fuel process (HVOF) onto the Inconel 718 superalloy were employed by three different vacuum pre-oxidation heat treatments, and subsequently, the specimens were subjected to isothermal oxidation exposure testing in air at 1050 degrees C for up to 100 h. The spinel oxides were found in the CoCrAlY coatings during the high velocity oxygen fuel process, and subsequently, after isothermal oxidation exposure in air, both the spinel and CoO oxides were formed in the TGO of the NVHT specimen. The evolution of both the phase transformation and the thermally grown oxides' (TGO) growth rate could be significantly influenced by adjusting certain process parameters of vacuum pre-oxidation heat treatments. The TGO of the VHT specimen was predominantly composed of theta-Al2O3 and alpha-Al2O3; however, Co(Cr, Al)(2)O-4 and alumina were observed in the TGO of the VHT950 and VHT1000 specimens. The theta-Al2O3 to alpha-Al2O3 phase transformation in the TGO of the VHT specimen could be delayed after isothermal oxidation exposure. The TGO growth rate was significantly suppressed after the vacuum pre-oxidation heat treatments, and the order of the TGO growth rate was as follows: NVHT<VHT950<VHT<VHT1000. The tensile stress at the alumina area of the TGO in the VHT and VHT950 specimens reduced considerably compared to that in the NVHT specimen, and finally, for the VHT1000 specimen, the tensile stress turned to compressive stress. The elemental interdiffusion behaviour between the HVOF-coating and nickel-based superalloy was characterized, and the diffusion activation energy of cobalt, aluminium and chromium were attempted to be estimated. (C) 2017 Elsevier B.V. All rights reserved.
RI HAN, YUJUN/V-6270-2019
SN 0925-8388
EI 1873-4669
PD FEB 25
PY 2018
VL 735
BP 547
EP 559
DI 10.1016/j.jallcom.2017.11.165
UT WOS:000418518600064
ER

PT J
AU Hara, T
   Kobayashi, S
   Ueno, T
   Ueshima, N
   Oikawa, K
AF Hara, Takaaki
   Kobayashi, Shinichi
   Ueno, Tomonori
   Ueshima, Nobufumi
   Oikawa, Katsunari
TI Microstructure prediction of TMW-4M3 during heat treatment
SO COMPUTATIONAL MATERIALS SCIENCE
AB The calculation model on the basis of multi-phase-field model, coupled with the calculation of phase diagram (CALPHAD) approach and classical nucleation theory (CNT) model, was studied for the precipitation behavior of gamma' precipitates in Ni-Co base superalloy TMW-4M3 ("TMW" is a trademark of National Institute for Materials Science registered in Japan) during the heat treatment process. This alloy is precipitation strengthened by gamma', and thus the control of size and distribution of gamma' precipitates is very important for practical applications. Precipitation behavior of gamma' in TMW-4M3 is strongly influenced by heat treatment conditions. Therefore, numerical simulation is useful for finding the most appropriate manufacturing condition prior to experimental trial and error approach. Firstly, we investigated the gamma' solvus temperature and improved several thermodynamic parameters of the conventional database to obtain reasonable phase boundaries between gamma/eta (Ni3Ti) and gamma/gamma'. Based on the new thermodynamic description, the nucleation rates related to temperature histories were calculated by using the CNT with composition balance equation under subsolvus solution treatment. Finally, the multi-phase-field method coupled with the CALPHAD approach and CNT model was applied to the microstructure evolution of intragranular secondary gamma' particles. The experimental and simulated microstructures show good agreement with each other. This method might be useful for microstructure evolution prediction of gamma/gamma' dual phase during the heat-treatment. (C) 2017 Elsevier B.V. All rights reserved.
RI Oikawa, Katsunari/C-6660-2009
OI Oikawa, Katsunari/0000-0002-5269-8426
SN 0927-0256
EI 1879-0801
PD FEB 15
PY 2018
VL 143
BP 95
EP 102
DI 10.1016/j.commatsci.2017.10.042
UT WOS:000424900000011
ER

PT J
AU Azzam, A
   Philippe, T
   Hauet, A
   Danoix, F
   Locq, D
   Caron, P
   Blavette, D
AF Azzam, A.
   Philippe, T.
   Hauet, A.
   Danoix, F.
   Locq, D.
   Caron, P.
   Blavette, D.
TI Kinetics pathway of precipitation in model Co-Al-W superalloy
SO ACTA MATERIALIA
AB The early stages of precipitation of the gamma' phase in a model Co based superalloy (Co-9.1Al-7W (at.%)) have been investigated at 900 degrees C using electron microscopy and atom probe tomography. Nucleation, growth and coarsening stages have been studied with a focus on the temporal evolution of the precipitate composition in the light of recent theoretical developments on phase separation in multicomponent alloys. The experimental data have been confronted to the theories of nucleation and coarsening recently developed for such alloys, which are valid for non-ideal and non-dilute systems, and predict the temporal evolution of both the matrix and precipitate compositions. The rate constant for the mean size evolution of the particles, as derived from experiments, has been compared to the one predicted by the mentioned coarsening theory that accounts for a more accurate description of the thermodynamics of the phases, as compared with more classical approaches. From this comparison the gamma/gamma' interfacial energy was derived and found equal to similar to 48 mJ/m(2) The exponents for the temporal evolution of average particles size, number of particles per unit volume were found identical to those for binary alloys during the coarsening regime, as expected, and the temporal evolutions of compositions in both gamma and gamma' phases were found to evolve as predicted by theory. Indeed, the W content in the particles, measured from atom probe tomography (APT) experiments, was found to significantly decrease with time and the observed evolution is remarkably well described by the theory and therefore is shown to originate from the competition between diffusion and capillarity. (C) 2017 Published by Elsevier Ltd on behalf of Acta Materialia Inc.
SN 1359-6454
EI 1873-2453
PD FEB 15
PY 2018
VL 145
BP 377
EP 387
DI 10.1016/j.actamat.2017.12.032
UT WOS:000424726200038
ER

PT J
AU Saldana, JM
   Schulz, U
   Rodriguez, GCM
   Caceres-Diaz, LA
   Lau, H
AF Munoz Saldana, J.
   Schulz, U.
   Mondragon Rodriguez, G. C.
   Caceres-Diaz, L. A.
   Lau, H.
TI Microstructure and lifetime of Hf or Zr doped sputtered NiAlCr bond
   coat/7YSZ EB-PVD TBC systems
SO SURFACE & COATINGS TECHNOLOGY
AB NiAlCr-X overlay coatings deposited by magnetron sputtering on IN100 and CMSX-4 superalloys and thereafter top-coated with 7YSZ thermal barrier coatings by EB-PVD were investigated with emphasis on the effects of superalloy type and Hf or Zr doping. The sputtered films in the "as coated" condition (after EB-PVD deposition) showed strong diffusion effects of different elements from the superalloys. The measured phase content of beta and gamma' was in good agreement with calculated data obtained from experimental compositions normalized to a Ni-Al-Cr system following the guidelines of site preference of ternary alloying elements. Microstructure evolution and failure characteristics after furnace cyclic tests at 1100 degrees C were investigated as well. The lifetime of the coatings is equivalent to standard MCrAlY TBCs systems and is compared to PtAl and NiCoCrAlY coatings from literature. The effects of microstructure and elements diffusing from the substrates into the bond coat (Ti, Co, Mo and Ta) in combination with the effect of Hf- or Zr-doping is presented and discussed.
RI Saldana, Juan Munoz/AAD-1016-2019; Munoz-Saldana, Juan/A-6391-2008
OI Saldana, Juan Munoz/0000-0001-5188-6305; Munoz-Saldana,
   Juan/0000-0001-5188-6305; Mondragon Rodriguez, Guillermo
   Cesar/0000-0003-0328-1533
SN 0257-8972
PD FEB 15
PY 2018
VL 335
BP 41
EP 51
DI 10.1016/j.surfcoat.2017.12.017
UT WOS:000424720800005
ER

PT J
AU Fang, PJ
   Xu, Y
   Li, XG
   Chen, Y
AF Fang Pengjun
   Xu Yi
   Li Xinggang
   Chen Ya
TI Influence of Atomizing Gas and Cooling Rate on Solidification
   Characterization of Nickel-based Superalloy Powders
SO RARE METAL MATERIALS AND ENGINEERING
AB Nickel-based superalloy powders have been produced by high pressure argon gas and nitrogen gas atomization, separately. The microstructural characterization of nickel-based alloy powders has been performed by a scanning electron microscope equipped with an EDS microanalysis unit. Based on a Newtonian cooling model, the flight speed and the cooling rate of two kinds of alloy droplets were calculated. The results show that the droplet cooling rate, which depends on atomization medium and droplet size, has an effect on the solidification microstructure. For argon-gas atomized powders, the developed dendrite structure is predominant at a lower cooling rate and a mixed microstructure composed of dendrite structure and cellular structure is observed at a higher cooling rate. For nitrogen-gas atomized powders, the dendrite structure is predominant at a lower cooling rate and a full cellular structure can be observed at a higher cooling rate. According to calculation, the cooling rate of argon-gas atomized droplets is in a range from 1.0x10(5) K.s(-1) to 4.24x10(6) k.s(-1), while the cooling rate of nitrogen-gas atomized droplets is from 1.0x10(5) K.s(-1) to 4.8x10(6) K.s(-1). The cooling rate increases with decreasing of droplets diameter. Two kinds of atomizing gases have a slight influence on the cooling rate of droplets. The dendrite axis is rich in elements such as Cr, Co, W, Ni and Al while the inter-dendrite region is rich in Ti element.
RI Li, Xinggang/U-9554-2018
OI Li, Xinggang/0000-0001-8014-1150
SN 1002-185X
PD FEB
PY 2018
VL 47
IS 2
BP 423
EP 430
UT WOS:000429187900003
ER

PT J
AU Zhang, Y
   Wang, Q
   Dong, HG
   Dong, C
   Zhang, HY
   Sun, XF
AF Zhang, Yu
   Wang, Qing
   Dong, Hong-Gang
   Dong, Chuang
   Zhang, Hong-Yu
   Sun, Xiao-Feng
TI High-Temperature Structural Stabilities of Ni-Based Single-Crystal
   Superalloys Ni-Co-Cr-Mo-W-Al-Ti-Ta with Varying Co Contents
SO ACTA METALLURGICA SINICA-ENGLISH LETTERS
AB It has been recently pointed out that the compositions of industrial alloys are originated from cluster-plus-glueatom structure units in solid solutions. Specifically for Ni-based superalloys, after properly grouping the alloying elements into Al, Ni-like ((Ni) over bar), gamma'-forming Cr-like ((Cr) over tilde (gamma')) and gamma-forming Cr-like ((Cr) over bar (gamma)), the optimal formula for single-crystal superalloys is established [ Al-(Ni) over bar (12)](Al-1(Cr) over bar (gamma')(0.5) (Cr) over bar (gamma)(1.5)). The Co substitutions for Ni at the shell sites are conducted on the basis of the first-generation single-crystal superalloy AM3, formulated as [Al-Ni12-xCox](Al1Ti0.25Ta0.25Cr1W0.25Mo0.25), with x = 1.5, 1.75, 2 and 2.5 (the corresponding weight percents of Co are 9.43, 11.0, 12.57 and 15.71, respectively). The 900 degrees C long-term aging follows the Lifshitz-Slyozov-Wagner theory (LSW theory), and the Co content does not have noticeable influence on the coarsening rate of gamma'. The microstructure and creep behavior of the four (001) single-crystal alloys are investigated. The creep rupture lifetime is reduced as Co increases. The alloy with the lowest Co (9.43 Co) shows the longest lifetime of about 350 h at 1050 degrees C/120 MPa, and all the samples show N-type rafting after creep tests.
SN 1006-7191
EI 2194-1289
PD FEB
PY 2018
VL 31
IS 2
BP 127
EP 133
DI 10.1007/s40195-017-0678-0
UT WOS:000427710100002
ER

PT J
AU Wang, JH
   Lu, B
   Zhang, LX
   Li, T
   Yan, TT
   Li, MX
AF Wang, Junhai
   Lu, Bing
   Zhang, Lixiu
   Li, Ting
   Yan, Tingting
   Li, Mengxu
TI An investigation on the tribological properties of Co(ReO4)(2)/MoS2
   composite as potential lubricating additive at various temperatures
SO MATERIALS RESEARCH EXPRESS
AB The Co(ReO4)(2) powder was fabricated via the aqueous solution method, and mixed with MoS2 powder using ball milling technique. A certain concentration of Co(ReO4)(2)/MoS2 composite additive was dispersed into the poly alpha olefin base oil with the assistance of surface active agents. The loadcarrying property and lubricating behavior of base oil containing a certain content of Co(ReO4)(2)/MoS2 composite additive at various temperatures were evaluated by four-ball test and ball-on-disc sliding friction test. The physical properties and friction-reducing mechanism of synthesized composite were ascertained by a series of characterization techniques including X-ray diffraction, scanning electron microscopy-energy dispersive spectroscopy, X-ray photoelectron spectroscopy, and differential thermal analysis/thermogravimetry. The four-ball test results suggested the Co(ReO4)(2)/MoS2 composite additive could effectively promote the load-carrying capacity of base oil, and decrease the friction coefficient as well as wear scar diameter. Ball-on-disc sliding friction test results showed that the base oil with Co(ReO4)(2)/MoS2 composite additive possessed lower friction coefficients than that of base oil in the whole temperature range, particularly at high temperatures. The protective layer consisted of composite additive and native oxides from superalloy substrate formed on the worn surface to prevent the direct contact between friction pair. The Co(ReO4)(2)/MoS2 composite played a dominant role in friction-reducing function in the protective layer at elevated temperatures, and the reason for this was that MoS2 possessed layered structure and superior adsorption capacity, and Co(ReO4)(2) had experienced thermal softening with elevated temperatures and maintained shear-susceptible hexagonal structure.
SN 2053-1591
PD FEB
PY 2018
VL 5
IS 2
AR 026522
DI 10.1088/2053-1591/aaae4c
UT WOS:000426069900002
ER

PT J
AU Migas, D
   Moskal, G
   Niemiec, D
AF Migas, Damian
   Moskal, Grzegorz
   Niemiec, Dawid
TI Surface Condition of New gamma-gamma ' Co-Al-Mo-Nb and Co-Al-W
   Cobalt-Based Superalloys After Oxidation at 800 degrees C
SO JOURNAL OF MATERIALS ENGINEERING AND PERFORMANCE
AB A new type gamma-gamma' Co-Al-Mo-Nb Co-based superalloys were developed due to limitations of basic Co-Al-W superalloys, related to tungsten alloying. The present study aims to characterization of new gamma-gamma' Co-10Al-5Mo-2Nb (at.%) cobalt-based superalloy performance in terms of the high-temperature exposure under cyclic conditions, with particular regard to surface condition. Specimens were tested in cycles of high-temperature exposition (25, 50, 75, 100 and 150 h) in air environment at 800 A degrees C. Detailed analysis of oxidized surfaces by scanning electron microscopy, energy-dispersive spectroscopy and x-ray diffraction was made at various intervals during testing. The cyclic oxidation behavior of new alloy was compared to the basic Co-9Al-9W (at.%) Co-based superalloy.
RI Moskal, Grzegorz/AAC-9033-2019; Niemiec, Dawid/H-9467-2016
OI Moskal, Grzegorz/0000-0001-7396-6568; Niemiec,
   Dawid/0000-0002-2739-915X; Migas, Damian/0000-0003-0328-964X
SN 1059-9495
EI 1544-1024
PD FEB
PY 2018
VL 27
IS 2
BP 447
EP 456
DI 10.1007/s11665-018-3127-y
UT WOS:000424305800012
ER

PT J
AU Hadibeyk, S
   Beidokhti, B
   Sajjadi, SA
AF Hadibeyk, S.
   Beidokhti, B.
   Sajjadi, S. A.
TI Effect of bonding time and homogenization heat treatment on the
   microstructure and mechanical properties of the transient liquid phase
   bonded dissimilar GTD-111/FSX-414 TLP superalloys
SO JOURNAL OF ALLOYS AND COMPOUNDS
AB Dissimilar transient liquid phase joints were fabricated between Ni-based GTD-111 and Co-based FSX-414 superalloys using a 50 mu m thick amorphous Ni-Si-B interlayer. The athermally solidified zone in the middle of joint contained the ternary eutectic of gamma/Ni3B/Ni6Si2B and few amounts of Ni3Si. The amount of eutectic phase was decreased by increasing the bonding time. The complete isothermal solidification was obtained at the joining time of 100 min. The completion of isothermal solidification was controlled by several factors including the diffusion of Si and B from the bonding zone into the base metals, the diffusion of Ti, Al, Co and Cr from the base metals into the bonding zone and proportional re-distribution of them throughout the joint. The width of bonded zone (about 80 mm) was greater than the thickness of interlayer due to the coupled diffusion and dissolution phenomena. After the homogenization heat treatment, an increase of 34% in shear strength of the joint was observed due to the uniform distribution of strengthening precipitates across the bonding area. (C) 2017 Elsevier B.V. All rights reserved.
RI Sajjadi, Seyed Abdolkarim/G-4664-2017; Beidokhti, Behrooz/J-7430-2015
OI Sajjadi, Seyed Abdolkarim/0000-0002-3998-5703; Beidokhti,
   Behrooz/0000-0002-1551-7542
SN 0925-8388
EI 1873-4669
PD JAN 15
PY 2018
VL 731
BP 929
EP 935
DI 10.1016/j.jallcom.2017.10.105
UT WOS:000415930900120
ER

PT S
AU Shakhov, RV
   Ganeev, AA
   Mukhtarov, SK
   Logunov, AV
   Imayev, VM
   Imayev, RM
AF Shakhov, R. V.
   Ganeev, A. A.
   Mukhtarov, Sh Kh
   Logunov, A. V.
   Imayev, V. M.
   Imayev, R. M.
TI Microstructure and mechanical properties of a novel high Co plus W
   polycrystalline nickel-based blade superalloy
SO OPEN SCHOOL-CONFERENCE OF NIS COUNTRIES ULTRAFINE GRAINED AND
   NANOSTRUCTURED MATERIALS
SE IOP Conference Series-Materials Science and Engineering
CT Open School-Conference of NIS Countries Ultrafine Grained and
   Nanostructured Materials (UFGNM)
CY OCT 01-05, 2018
CL Ufa, RUSSIA
SP LLC Tescan, Russian Acad Sci, Inst Met Superplastic Problems, Bashkir State Univ
AB A novel polycrystalline nickel-based superalloy SLZhS-1R, heavily alloyed with Co+W and intended as a structural material for turbine blades in gas turbine engines, has been studied. The initial cast superalloy was prepared by vacuum induction melting in the form of an ingot with a size of empty set 100x180 mm. Compression and tensile tests were performed for the cast condition. Before compression testing, the superalloy was subjected to homogenization and heterogenization annealing, which led to an improvement of chemical homogeneity and coagulation of gamma' precipitates. As a result, the flow stresses during compression at elevated temperatures were reduced as compared to those obtained for the as-cast condition. Before the tensile testing, the superalloy was subjected to homogenization annealing (solution treatment) followed by air cooling and ageing. This improved the chemical homogeneity and led to the formation of fine gamma' precipitates with a size in the range of 0.1-0.2 mu m. The obtained mechanical properties in tension were compared with those of the typical cast superalloy ZhS6U.
RI Mukhtarov, Shamil/AAB-9435-2019
OI Mukhtarov, Shamil/0000-0003-0756-4418
SN 1757-8981
PY 2018
VL 447
AR 012045
DI 10.1088/1757-899X/447/1/012045
UT WOS:000473529900045
ER

PT S
AU Gonzalez-Hernandez, AG
   Ageorges, H
   Lopez, ME
AF Gonzalez-Hernandez, A. G.
   Ageorges, H.
   Lopez, M. E.
BE Morales, JAM
   Reyes, AMM
   Gutierrez, JAC
   Palma, RAT
TI Microstructural evaluation of YSZ/NiCrAlCo-Y2O3 coatings after
   isothermal oxidation at 1050 degrees C
SO III COLOMBIAN CONGRESS OF ELECTROCHEMISTRY
SE Journal of Physics Conference Series
CT 3rd Colombian Congress of Electrochemistry of the
   Colombian-Association-of-Electrochemistry
CY OCT 02-05, 2018
CL Cali, COLOMBIA
SP Colombian Assoc Electrochemistry, Santiago Cali Univ, Polco S A, Sistemas Automatizados Industriales Div Electro, Centro Colombiano Tecnologia, AMETEK, Nuevos Recursos S A, IKA, Consejo Profes Quim Colombia, Zimmer & Peacock Ltd, Int Soc Electrochemistry, Electrochem Soc, Asociac Colombiana Electroquimica, Univ Autonoma Campeche, CICORR, Sci Prod, Lanzetta Rengifo, Artilabs S A, Consejo Profes Ingn Quim Colombia, Consejo Profes Quim, Tecal Tecnologia Ambiental, Pine Res, Casa Grajales, Metrohm
AB In this study, the microstructure of the bond coat of the YSZ/NiCrAlCo-Y2O3 systems after isothermal oxidation was examined. The ceramic top coating (YSZ) and bond coat (NiCrAlCo-Y2O3) were manufactured by atmospheric plasma spraying (APS) process and were sprayed onto Inconel 718 superalloy. The thickness of the NiCrAlCo-Y2O3 bond coat was 140 +/- 10 mu m. Isothermal oxidation tests were performed at 1050 degrees C during 100 and 200 h in static air. The thermally grown oxide (TGO) layer was formed at the interface between the top coat and the bond coat as a consequence of the isothermal oxidation tests. Cross-section samples after isothermal oxidation were evaluated using scanning electron microscopy (SEM) and energy dispersive X-ray spectroscopy (EDS). The analysis of EDS was performed to the TGO and the lamellas of bond coat near to the TGO. The results showed that the TGO layer was composed mainly of chromium and oxygen as resulting from its diffusion and oxidation. The analysis of the lamellas near to the TGO showed elements such as Ni, Cr, and Co, which are related to the chemical composition of the bond coat. Additionally, Inconel 718 alloys constituents such as Fe and Nb were found in the same area as the result of the diffusion of these elements through the bond coat.
OI Gonzalez-Hernandez, Andres Giovanni/0000-0002-8946-3735
SN 1742-6588
EI 1742-6596
PY 2018
VL 1119
AR UNSP 012017
DI 10.1088/1742-6596/1119/1/012017
UT WOS:000467866300017
ER

PT J
AU Yuan, SY
   Jiang, ZH
   Liu, JZ
   Tang, Y
   Zhang, Y
AF Yuan, S. Y.
   Jiang, Z. H.
   Liu, J. Z.
   Tang, Y.
   Zhang, Y.
TI Nano-twinning in a precipitate strengthened Ni-based superalloy
SO MATERIALS RESEARCH LETTERS
AB Twinning has been found to be a dominate mechanism in the precipitate strengthened Ni-based superalloys during service at intermediate temperatures. Here, high-resolution transmission electron microscopy and atomistic simulations have been combined to show that the twin nucleation process can be facilitated by Co replacing a fraction of Al in the precipitates, due to the negative binding energy of Co-Co atoms. The study further reveals that the presence of Co promotes a new twinning pathway featured with nucleation of one complex stacking fault (CSF) on the middle plane in between two separated CSFs. IMPACT STATEMENTWe demonstrate that Co in the precipitates promotes a new twinning pathway featured with nucleation of one CSF on the middle plane between two separated CSFs.
SN 2166-3831
PY 2018
VL 6
IS 12
BP 683
EP 688
DI 10.1080/21663831.2018.1538021
UT WOS:000464273200006
ER

PT B
AU Dvorak, J
   Kral, P
   Kvapilova, M
   Hrbacek, K
   Sklenicka, V
AF Dvorak, Jiri
   Kral, Petr
   Kvapilova, Marie
   Hrbacek, Karel
   Sklenicka, Vaclav
GP TANGER Ltd
TI HIGH - TEMPERATURE CREEP BEHAVIOUR OF CAST COBALT-BASE SUPERALLOYS
SO 27TH INTERNATIONAL CONFERENCE ON METALLURGY AND MATERIALS (METAL 2018)
CT 27th International Conference on Metallurgy and Materials (METAL)
CY MAY 23-25, 2018
CL Brno, CZECH REPUBLIC
SP Techn Univ Ostrava, Czech Soc New Mat & Technologies, Engn Acad Czech Republ, Czech Met Soc, Mat Res Soc Serbia, Soc Portuguesa Mat, Austrian Soc Met & Mat, Norsk Materialteknisk Selskap, Assoc Italiana Metallurgia, Soc Francaise Metallurgie Materiaux
