Repository: MatInfoUB/NLP-Queries

File: Co_superalloy_comp2.txt (part 6 of 7)
FN Clarivate Analytics Web of Science
TI INCONEL (R) alloy 783: An oxidation-resistant, low expansion superalloy
   for gas turbine applications
SO JOURNAL OF ENGINEERING FOR GAS TURBINES AND POWER-TRANSACTIONS OF THE
   ASME
CT 41st International Gas Turbine and Aeroengine Congress and Exhibition
CY JUN 10-13, 1996
CL BIRMINGHAM, ENGLAND
AB INCONEL(R) alloy 783 is art oxidation-resistant low coefficient of thermal expansion (low CTE) superalloy developed for gas turbine applications. Turbine efficiency can be increased through the use of low-CTE shrouds and case components that maintain tight blade tip clearances at different turbine operating temperatures. To achieve low CTE, alloys based on Ni-Fe-Co compositions require Cr content be maintained at low levels. Added Cr lowers the Curie temperature and thereby increases thermal expansion rate over a wider temperature range. The necessary lack of Cr minimizes resistance to both general oxidation and stress-accelerated grain boundary oxygen enhanced cracking (SAGBO). Increased amounts of Al in alloys strengthened by y' alone also promotes SAGBO. Alloy 783 is the culmination in the development of an alloy system with very high aluminum content that, in addition to forming y', causes beta aluminide phase precipitation in the austenitic matrix. It was discovered that this type of structure can be processed to resist both SAGBO and general oxidation, while providing low thermal expansion and useful mechanical properties up to 700 degrees C. The high Al content also reduces density to 5 percent below that of superalloys such as INCONEL alloy 718. Key aspects of the alloy development are presented, including the assessment of SAGBO resistance by evaluating elevated temperature crack growth in air The alloy, now commercially available, has been successfully fabricated and welded into gas turbine engine components.
SN 0742-4795
PD APR
PY 1998
VL 120
IS 2
BP 363
EP 369
DI 10.1115/1.2818131
UT WOS:000073498700018
ER

PT J
AU Somani, MC
   Birla, NC
   Tekin, A
AF Somani, MC
   Birla, NC
   Tekin, A
TI Solid-state diffusion welding of wrought AISI 304 stainless steel to
   nimonic AP-1 superalloy powder by hot isostatic pressing
SO WELDING JOURNAL
AB The diffusion welding characteristics of wrought AISI 304 stainless steel to a superalloy powder Nimonic AP-1 were examined in this study. After encapsulation, evacuation and degassing, the welds were hot isostatically pressed (HIPed) in two different cycles, i.e., 1200 degrees C (2192 degrees F)/3 h/147 MPa and 1270 degrees C (2318 degrees F)/3 h/121 MPa. A variation in surface condition of slain less steel was also studied for its influence on properties of the joints. These diffusion welded joints were characterized for diffusion of alloying elements, microstructural features and tensile properties.
   Most specimens showed good weld strength for both the hot isostatic pressing (HIP) cycles, except specimens with sand blasted surfaces, which gave negligible ductility because of the presence of sand particles embedded on the surface. In general, the tensile properties of the diffusion welded specimens were limited by the mechanical properties of stainless steel and not the joint interface. The microstructural examination of a HIP welded joint showed a thin weld zone of 30 - 40 mu m. While the stainless steel region of the welded specimen showed a relatively clean structure, the Nimonic AP-1 region showed precipitation of dark particles near the interface extending over 20-60 mu m. Electron microprobe analysis of the diffusion welded zone revealed enrichment of titanium-rich particles along prior particle boundaries (PPBs) near the interface. Electron microprobe analysis further revealed extensive diffusion of Ni, Co and Al elements into stainless steel and that of Fe into Nimonic AP-1 superalloy indicating complex composition of the weld interlayer.
SN 0043-2296
PD FEB
PY 1998
VL 77
IS 2
BP 59S
EP 65S
UT WOS:000071872200021
ER

PT J
AU Kalidindi, SR
AF Kalidindi, SR
TI Modeling the strain hardening response of low SFE FCC alloys
SO INTERNATIONAL JOURNAL OF PLASTICITY
AB A mathematical description has been proposed to capture the complex four-stage strain hardening behavior of low stacking fault energy (SFE) polycrystalline fee metallic alloys that deform plastically by both slip and twinning mechanisms. Tt has been demonstrated that the proposed model is capable of predicting fairly accurately the measurements reported previously on the strain-hardening responses of several fee alloys, including brasses (varying Zn content), stainless steels, and a Co-Ni superalloy, deformed to large strains in simple compression tests. For a set of alloys with a wide range of SFEs but with roughly the same initial average grain size, it was demonstrated that only one material parameter in the proposed model was influenced by the stacking fault energy of the alloy; all other parameters normalized by the shear modulus of the alloy maintained approximately the same value. The parameters that are strongly influenced by the grain size have been identified for these alloys. A physical interpretation has been provided for the various material parameters in the proposed strain-hardening model. (C) 1998 Elsevier Science Ltd.. All rights reserved.
RI Kalidindi, Surya R./O-1484-2019; Kalidindi, Surya/A-1024-2007
OI Kalidindi, Surya R./0000-0001-6909-7507; 
SN 0749-6419
EI 1879-2154
PY 1998
VL 14
IS 12
BP 1265
EP 1277
DI 10.1016/S0749-6419(98)00054-0
UT WOS:000078190700005
ER

PT J
AU Wang, RM
   Li, CZ
   Ping, DH
   Yan, MG
AF Wang, RM
   Li, CZ
   Ping, DH
   Yan, MG
TI Microanalytical study of the hexagonal phase in an yttrium-containing
   low expansion superalloy
SO MATERIALS SCIENCE AND ENGINEERING A-STRUCTURAL MATERIALS PROPERTIES
   MICROSTRUCTURE AND PROCESSING
AB The resistance to stress-accelerated grain boundary oxygen embrittlement (SAGBO) in Fe-Ni-Co-Nb-Ti controlled low expansion superalloy has been improved by trace yttrium element addition. The platelet precipitates in the alloy have been studied by means of optical microscopy, transmission electron microscopy, convergent beam electron microscopy, high-resolution transmission electron microscopy and X-ray diffraction technique. The crystal structure and the chemical composition of the platelet phase have been determined. The phase has a CaCu5-type crystal structure (space group P6/mmm) with lattice parameters a = 0.498 nm and c = 0.408 nm. The crystallographic orientation relationship between the phase and the matrix is found to be (<(11)over bar>1)(gamma)/(0001)(H), [(1) over bar 10](gamma)/[11 (2) over bar 0](H). High-resolution images show that the interface between the platelet phase and the matrix is semicoherent and some stacking faults have been found in the platelet phase. (C) 1998 Elsevier Science S.A.
RI Wang, Rongming/B-2163-2010
OI Wang, Rongming/0000-0003-4075-6956
SN 0921-5093
PD JAN
PY 1998
VL 241
IS 1-2
BP 83
EP 89
DI 10.1016/S0921-5093(97)00472-3
UT WOS:000072046800009
ER

PT J
AU Ikeda, Y
AF Ikeda, Y
TI Molecular dynamics simulation of composition dependence of cohesive
   energy, lattice constants and elastic constants in nickel-based
   superalloys
SO MATERIALS TRANSACTIONS JIM
AB Molecular dynamics simulations were used to analyze lattice constant a, cohesive energy E-0, and elastic constants c(11) and c(12) of nickel-based superalloys with Al, Ti, V, Cr, Co, Ni, Nb, Mo, Hf, Ta, W, and Re additions. Interatomic potential parameters were evaluated for various additive elements, Ni, and Ni3Al so that lattice constant a, cohesive energy E-0 and elastic constants c(11) and c(12) could be reproduced. Changes of all physical quantities evaluated here were found to be proportional to the changes of concentration of additive elements. The dependencies were fitted by the linear least square method and the obtained parameters were saved as a database. The calculated slope parameters of the lattice constant were compared to measured slope parameters for various additives in the gamma phase. The measured slope parameters were reproduced very well.
SN 0916-1821
PD SEP
PY 1997
VL 38
IS 9
BP 761
EP 770
DI 10.2320/matertrans1989.38.761
UT WOS:A1997YC45000004
ER

PT J
AU Breuer, D
   Klimanek, P
   Muhle, U
   Martin, U
AF Breuer, D
   Klimanek, P
   Muhle, U
   Martin, U
TI Analysis of the dislocation content in a deformed Co-based superalloy by
   transmission electron microscopy and X-ray diffraction
SO ZEITSCHRIFT FUR METALLKUNDE
AB The present paper compares the dislocation densities as determined in a Go-based superalloy (CoNi22Cr22W14) after creep and tensile deformation by Transmission Electron Microscopy (TEM) and X-ray profile analysis (XRD). After creep tests the dislocation densities obtained by both methods are in good agreement, which is the result of ii nearly homogeneous dislocation distribution. The relationship between the dislocation density and the flow stress meets the Taylor equation. After tensile deformation the dislocation densities determined by TEM and XRD differ systematically from each other, but in both cases also a Taylor relationship can be obtained. The constant a of the dislocation interaction derived by TEM is much larger than in the creep tests and also than that of the XRD, which agrees well with the creep date. The difference between the TEM and the XRD results is the consequence of the dislocation cell structure much more developed in the tensile specimens, which leads to an underestimation of the dislocation density in TEM because of overweighting the cell interior. By fitting the Fourier coefficients of the X-ray diffraction line shapes with a bimodal distribution of the defect content (composite model), dislocation densities of the cell interior can be estimated that correspond well to the TEM data.
SN 0044-3093
PD SEP
PY 1997
VL 88
IS 9
BP 680
EP 686
UT WOS:A1997XY19500001
ER

PT J
AU Shanabarger, MR
AF Shanabarger, MR
TI Hydrogen transport parameters for a cobalt based alloy
SO JOURNAL OF ALLOYS AND COMPOUNDS
CT International Symposium on Metal Hydrogen Systems: Fundamentals and
   Applications
CY AUG 25-30, 1996
CL LES DIABLERETS, SWITZERLAND
AB Employing a basic, gas phase-permeation measurement procedure and modern, ultra-high vacuum technology, measurements were made of the hydrogen permeability and diffusivity in a commercially available Co based superalloy. The transport parameters were determined over a pressure range of 0.013-1.2x10(5) Pa and temperature range, 490-1150 K. The hydrogen solubility was estimated from the relationship between the permeability and diffusivity. The solubility obtained from these measurements is compared with published data for the equilibrium hydrogen solubility in pure Co. Similar anomalies are observed in both solubility measurements.
SN 0925-8388
PD MAY 20
PY 1997
VL 253
BP 381
EP 385
DI 10.1016/S0925-8388(96)03067-8
UT WOS:A1997XJ16900094
ER

PT J
AU Yao, XX
   Fang, Y
   Kim, HT
   Choi, J
AF Yao, XX
   Fang, Y
   Kim, HT
   Choi, J
TI The microstructural characteristics in a newly developed nickel-base
   cast superalloy
SO MATERIALS CHARACTERIZATION
AB A new cast superalloy with composition of 8.48 Cr, 9.68 W, 1.76 Mo, 4.52 Al, 0.95 Ti, 9.55 Co, 1.02 Nb, 5.16 Ta, 0.07 Hf, 0.082 Zr, 0.013 B, 0.11 C, Ni bal. (wt.%) was prepared by the investment casting process. The alloy was solution annealed at 1553K for 2h and then air cooled, followed by a two-step aging treatment for 5h at 1293K and then air cooled, followed by 1143K and air cooled to room temperature. The microstructural characteristics were evaluated through optical and electron microscopic observations. Electro probe microanalysis and energy-dispersive analysis of X-rays were conducted to study the (W, Mo)-rich phase precipitated in the new alloy. The results showed that the alloy is coarse grained (similar to 5mm) with serrated grain boundaries and a relatively homogeneous composition. This alloy contains uniform gamma-gamma' microstructure and a fine, discrete W-Mo-containing phase together with discrete carbides M6C and M23C6, which coexist at grain boundaries. All of these microstructural features are thought to be beneficial to the superior creep rupture life of the newly developed nickel-base superalloy. (C) Elsevier Science Inc., 1997.
SN 1044-5803
PD FEB
PY 1997
VL 38
IS 2
BP 97
EP 102
DI 10.1016/S1044-5803(97)80029-0
UT WOS:A1997XG79700006
ER

PT S
AU Bouhanek, K
   Oquab, D
   Pieraggi, B
AF Bouhanek, K
   Oquab, D
   Pieraggi, B
BE Streiff, R
   Stringer, J
   Krutenat, RC
   Caillet, M
   Rapp, RA
TI High temperature oxidation of single-crystal Ni-base superalloys
SO HIGH TEMPERATURE CORROSION AND PROTECTION OF MATERIALS 4, PTS 1 AND 2
SE MATERIALS SCIENCE FORUM
CT 4th International Symposium on High Temperature Corrosion and Protection
   of Materials
CY MAY 20-24, 1996
CL LES EMBIEZ, FRANCE
SP CEFRACOR, Paris, France, Univ Provence, Marseille, France, E P R I, Palo Alto, US, European Federat Corros Event No 207
AB The isothermal oxidation behavior at 900 and 1100 degrees C in pure oxygen of several commercial single-crystal Ni-base superalloys (CMSX2, CMSX4, CMSX6, AM3, MC2, SRR99) and modified versions of some of them has been investigated. Oxide scales formed at 900 degrees C are adherent and reveal the dendritic microstructure of the subjacent alloy. These scales are composed of three layers 1- (Ti,Co,Ni)-rich oxides, 2- Cr-rich oxides and 3- (Ta,W,Ti)-rich oxides. Al-internal oxidation zone and y' depleted zone are identified. Oxide scales formed at 1100 degrees C are not adherent and spall off extensively regardless of cooling rate. The critical temperature drop to initiate spallation (Delta T) depends on the oxide layer thickness (xi) and the interfacial rupture energy (y(F)). For a given oxide/metal couple (Delta T)(2) xi/y(F), is constant (EVANS and LOBB model). AM3 and CMSX4 alloys follow this model while AM3 and MC2 modified alloys have different behavior. Addition of Si and Hf and substitution of Mo by Re or Pt and Ti by Ta improve oxidation resistance at 900 degrees C and scale adherence at 1100 degrees C.
SN 0255-5476
BN 0-87849-774-9
PY 1997
VL 251-2
BP 33
EP 40
DI 10.4028/www.scientific.net/MSF.251-254.33
PN 1-2
UT WOS:000071768900003
ER

PT S
AU Baxter, DJ
   Gilliland, D
   Lanza, F
   Toledo, GP
   Bregani, F
AF Baxter, DJ
   Gilliland, D
   Lanza, F
   Toledo, GP
   Bregani, F
BE Streiff, R
   Stringer, J
   Krutenat, RC
   Caillet, M
   Rapp, RA
TI The oxidative and corrosive degradation of vacuum plasma sprayed
   coatings in industrial gas turbine environments
SO HIGH TEMPERATURE CORROSION AND PROTECTION OF MATERIALS 4, PTS 1 AND 2
SE Materials Science Forum
CT 4th International Symposium on High Temperature Corrosion and Protection
   of Materials
CY MAY 20-24, 1996
CL LES EMBIEZ, FRANCE
SP CEFRACOR, Paris, France, Univ Provence, Marseille, France, E P R I, Palo Alto, US, European Federat Corros Event No 207
AB The useful operating life of superalloy components operating in gas turbines is dependent to a large extent on the ability of applied surface coatings to resist corrosive degradation. Coatings have been fine-tuned over many years of use to give satisfactory performance in airborne applications, but the recent adoption of I:as turbines in the utility sector has placed renewed demand on the need to evaluate and develop existing and new coating systems. This paper describes the behaviour of a series of vacuum plasma sprayed MCrAlY(Si) and Al/Si coatings applied to the Ni-base IN738 and UD520 and Co-base FSX-414 and X45 superalloys. Test specimens have been exposed to both simple argon-O-2-SO2 gas mixtures and to simulated combustion gas mixtures in a low-velocity burner rig for times up to 1000 hours in the temperature range 800 to 1000 degrees C, The results obtained in the form of microstructural changes suggest an upper temperature limit below 900 degrees C for the application of high Al anti Si-containing coatings due to interdiffusion with the base alloy and a strong influence of combustion gas composition on corrosion rate.
SN 0255-5476
BN 0-87849-774-9
PY 1997
VL 251-2
BP 801
EP 808
DI 10.4028/www.scientific.net/MSF.251-254.801
PN 1-2
UT WOS:000071768900094
ER

PT J
AU DaCosta, W
   Gleeson, B
   Young, DJ
AF DaCosta, W
   Gleeson, B
   Young, DJ
TI Co-deposited chromium-aluminide coatings .3. Origins of nonequilibrium
   effects
SO SURFACE & COATINGS TECHNOLOGY
AB A detailed analysis of the time-dependent factors affecting the chromium-aluminization of the nickel-base superalloy Rene 80H in cementation packs at 1120 degrees C has been carried out. The packs contained a 4% NaCl+2% NH4Cl mixed activator and a Cr-5 wt.% Al master alloy. The analysis involved measuring the residual pack activator-mixture content and master alloy composition as functions of deposition time, and using the data to calculate equilibrium partial pressures in the pack as a function of time. It is shown that both activator-mixture content and master alloy composition change with time, consequently leading to changes in the pack gas phase composition. The changes in the pack environment are then used to explain the time-dependence of coating surface composition: a simplified mechanism involving a combined parabolic accumulation of beta-NiAl and two-stage linear accumulation of alpha-Cr is described.
RI Young, David J/G-5515-2011
OI Young, David/0000-0001-9947-6655; Gleeson, Brian/0000-0001-5531-7337
SN 0257-8972
PD JAN
PY 1997
VL 88
IS 1-3
BP 165
EP 171
UT WOS:A1997WB39400024
ER

PT J
AU Babu, SS
   David, SA
   Vitek, JM
   Miller, MK
AF Babu, SS
   David, SA
   Vitek, JM
   Miller, MK
TI Atom-probe field-ion microscopy investigation of CMSX-4 Ni-base
   superalloy laser beam welds
SO JOURNAL DE PHYSIQUE IV
CT 43rd International Field Emission Symposium (IFES96)
CY JUL 14-19, 1996
CL MOSCOW, RUSSIA
SP Assoc Ultramicroscopy Sci & Technol, Ctr Anal Subst, Moscow Govt, Moscow Phys Soc, US DOE, Oak Ridge Natl Lab, Basic Energy Sci, Russian Fund Fundamental Res
AB CMSX-4 superalloy laser beam welds were investigated by transmission electron microscopy and atom probe field-ion microscopy(APFIM). The weld microstructure consisted of fine (10- to 50-nm) irregularly shaped gamma' precipitates (0.65 to 0.75 volume fraction) within the gamma matrix. APFIM compositions of the gamma and gamma' phases were found to be different from those in the base metal. Concentration profiles across the gamma and gamma' phases showed extensive variations of Cr, Co and Al concentrations as a function of distance within the gamma phase. Calculated lattice misfits near the gamma/gamma' interface in the welds are positive values compared to the negative values for base metal.
RI Babu, Sudarsanam S/D-1694-2010
OI Babu, Sudarsanam S/0000-0002-3531-2579
SN 1155-4339
PD SEP
PY 1996
VL 6
IS C5
BP 253
EP 258
DI 10.1051/jp4:1996541
UT WOS:A1996WF80000044
ER

PT J
AU Shibata, T
   Shudo, Y
   Yoshino, Y
AF Shibata, T
   Shudo, Y
   Yoshino, Y
TI Precipitates in wrought Ni-Fe base superalloy 706
SO JOURNAL OF THE JAPAN INSTITUTE OF METALS
AB Ni-Fe-base wrought superalloy 706 is a relatively new alloy and has been used for high temperature services. However, the precipitation in this ahoy system has not been well understood, making it difficult to interpret its strengthening behavior. Therefore, an intensive TEM study was conducted in the present study to characterize the precipitates in Ahoy 706. Samples taken from a gas turbine disk forging were solution-treated at 1253 K for 3 h and stabilizing-treated in a range of 1053 to 1173 K for 1.5 h, followed by the double-aging at 993 K for 8 h and at 893 K for 8 h. Two types of y'-y '' co-precipitates, not reported previously for Alloy 706, were identified in the grain matrix together with fine y '' and large y' phases. One was fine y'-y '' co-precipitates having the core of y' being over-laid with y '' on its top and/or bottom, the other was large y'-y '' co-precipitates having the core of y' being completely covered with y ''. The eta phase was identified at the grain boundary and found to be accompanied by a serrated grain boundary and denuded zone. The fine overlaid y'-y '' co-precipitates and the fine y '' phase formed at the double-aging, whereas the relatively large cuboidal y'-y '' co-precipitates, large y' phase and inter-granular eta phase formed at the stabilizing treatment below 1113 K.
SN 0021-4876
EI 1880-6880
PD SEP
PY 1996
VL 60
IS 9
BP 802
EP 808
DI 10.2320/jinstmet1952.60.9_802
UT WOS:A1996VM54800003
ER

PT J
AU Shibata, T
   Shudo, Y
   Yoshino, Y
   Takahashi, T
   Ishiguro, T
AF Shibata, T
   Shudo, Y
   Yoshino, Y
   Takahashi, T
   Ishiguro, T
TI Relationship between precipitation behavior and creep property of
   stabilizing-treated alloy 706
SO TETSU TO HAGANE-JOURNAL OF THE IRON AND STEEL INSTITUTE OF JAPAN
AB For Mi-Fe-base superalloy 706, a stabilizing treatment between solution-annealing and age- hardening treatments has been proposed to improve its creep rupture life. The precipitation behavior of Alloy 706 was investigated in the present study and related with creep rupture properties. Samples taken from a gas turbine disk forging were solution-treated al 980 degrees C for 3 h and stabilizing-treated in a range of 780 to 900 degrees C for 1.5 h, followed by the double-aging at 720 degrees C for 8 h and at 620 degrees C for 8 h. Precipitation behavior of these samples was examined by SEM and TEM, and creep rupture tests were conducted at three conditions. Four kinds of intra-granular precipitates were identified: fine gamma'-gamma '' coprecipitates having the core of gamma' being overlaid with gamma '' on its top and/or bottom, large gamma'-gamma '' co-precipitates having the core of gamma' being completely covered with gamma '', large gamma' precipitates and fine gamma '' precipitates. At the grain boundary eta was identified and found to be accompanied by a serrated grain boundary and denuded zone. Such precipitation behavior was significantly affected by stabilizing temperature, especially below 840 degrees C, and so was creep rupture property accordingly. It is concluded that the best creep rupture properties are obtained when an optimum combination is established among intra-granular fine gamma'-gamma '' co-precipitates, intra-granular large gamma'-gamma '' co-precipitates, and the inter-granular eta phase.
SN 0021-1575
PD SEP
PY 1996
VL 82
IS 9
BP 765
EP 770
DI 10.2355/tetsutohagane1955.82.9_765
UT WOS:A1996VF55300009
ER

PT J
AU Valsan, M
   Sundararaman, D
   Ray, SK
   Mannan, SL
AF Valsan, M
   Sundararaman, D
   Ray, SK
   Mannan, SL
TI Low cycle fatigue deformation behaviour of a nimonic PE-16 superalloy in
   a double-aged microstructural condition
SO TRANSACTIONS OF THE INDIAN INSTITUTE OF METALS
CT Workshop on the Phenomena of Creep, Fatigue, and Creep-Fatigue
   Interactions
CY FEB 15-17, 1995
CL INDIRA GANDHI CTR ATOM RES, KALPAKKAM, INDIA
SP Board Res Nucl Sci, Dept Atom Energy India, Indian Inst Met, Met Sci Div, Indian Inst Met, Kalpakkam Chapter
HO INDIRA GANDHI CTR ATOM RES
AB The cyclic stress response behaviour of a gamma' hardened Nimonic PE-16 superalloy in a prior-aged microstructural condition showed hardening, softening and saturation regime's when tested at 823 K at a strain rate of 3 x 10(-3) s(.)(-1) Tests were performed at strain amplitudes in the range +/-0.25 to +/-1.0% in a servohydraulic system in total axial strain control mode. Transmission electron microscopy of samples fatigue tested to various fractions of life, representative of the three regimes, indicated that the dislocations get accumulated in slip bands; softening was caused by repeated shearing of gamma' by planar dislocations which led to a gradual reduction in their projected size in the slip plane. Finally precipitates were completely offset in the slip plane and in the saturation regime dislocations were piled up against the slip band intersections. An analysis of the work hardening behaviour of the alloy in the tensile portions of the successive hysteresis loops was performed using Estrin-Mecking's models. Linear variation of theta sigma with sigma(2) and agreement between the experimental and computed stress-strain curves indicated the applicability of the modified Estrin-Mecking model. From the dislocation mean free path computed from the model as a function of successive cycles, it is suggested that the reduction in the gamma' precipitate size due to repeated shearing causes cyclic softening. Further it is proposed that slip band intersections adas impediments to the dislocation motion in the saturation regime. The mean slip band spacing computed was found to agree well with the measured values.
SN 0019-493X
PD AUG
PY 1996
VL 49
IS 4
BP 471
EP 477
UT WOS:A1996WB60600025
ER

PT J
AU Babu, SS
   David, SA
   Miller, MK
AF Babu, SS
   David, SA
   Miller, MK
TI Microstructural development in PWA-1480 electron beam welds - An atom
   probe field ion microscopy study
SO APPLIED SURFACE SCIENCE
CT 42nd International Field Emission Symposium
CY AUG 07-11, 1995
CL MADISON, WI
AB The microstructural development in PWA-1480 superalloy electron beam welds (Ni-11.0at%Al-11.5%Cr-1.9%Ti-5.1%Co-4.0%Ta-1.3%W) was characterized. Optical microscopy revealed a branched dendritic structure in the weld metal. Transmission electron microscopy of these welds, in the as-welded condition, showed fine cuboidal (0.05-0.5 mu m) L1(2)-ordered gamma' precipitates within the gamma grains. The average volume percentage of the gamma' precipitates was found to be similar to 75%. Atom probe analyses revealed that the composition of the gamma matrix was Ni-4.6at%Al-25.5%Cr-0.4%Ti-9.4%Co-0.8%Ta-2.9%W and that of the gamma' precipitates was Ni-18.2at%Al-2.6%Cr-2.4%Ti-2.8%Co-7.1%Ta-1.5%W. These compositions were compared with the previous APFIM analyses of commercial PWA-1480 single crystals that had received conventional heat treatments. Small differences were found in the chromium and aluminum levels and these may be due to the nonequilibrium nature of phase transformations that occur during weld cooling. No solute segregation was detected at the gamma-gamma' interface. The APFIM results were also compared with the thermodynamic calculations of alloying element partitioning between the gamma and gamma' phases using the ThermoCalc(TM) program.
RI Babu, Sudarsanam S/D-1694-2010
OI Babu, Sudarsanam S/0000-0002-3531-2579
SN 0169-4332
PD MAR
PY 1996
VL 94-5
BP 280
EP 287
DI 10.1016/0169-4332(95)00387-8
UT WOS:A1996UT16900042
ER

PT J
AU Wanderka, N
   Glatzel, U
AF Wanderka, N
   Glatzel, U
TI Chemical composition measurements of a nickel-base superalloy by atom
   probe field ion microscopy
SO MATERIALS SCIENCE AND ENGINEERING A-STRUCTURAL MATERIALS PROPERTIES
   MICROSTRUCTURE AND PROCESSING
AB Single crystals of the rhenium-containing nickel-base superalloy CMSX-4 were investigated using a time of flight atom probe. The distribution of the alloying elements in the two phases, matrix (gamma phase) and precipitate (gamma' phase), was studied. The high spatial resolution of the atom probe allows to analyse the gamma-gamma' interface. The transition from matrix to gamma' phase takes place within one atomic layer. The boundary is enriched with titanium. Layer-by-layer analysis of (001) planes of the L1(2) ordered gamma' phase reveals alternating Ni- and Al-rich planes. The probability of site occupation by different elements could be evaluated. An approximate formula of the gamma' phase is given by (Ni-81 Ti-3 Ta-2 Cr-5 Co-7 W-2)(3) (Ni-20 Al-70 Ta-6 Co-2 W-2). Rhenium is found mainly in the matrix and has a tendency to build clusters.
SN 0921-5093
PD NOV 15
PY 1995
VL 203
IS 1-2
BP 69
EP 74
DI 10.1016/0921-5093(95)09825-9
UT WOS:A1995TM62800007
ER

PT J
AU KIM, YS
   PARK, JR
   MENTHE, E
   RIE, KT
AF KIM, YS
   PARK, JR
   MENTHE, E
   RIE, KT
TI PLASMA-DIFFUSION TREATMENT OF STELLITE
SO SURFACE & COATINGS TECHNOLOGY
CT 4th International Conference on Plasma Surface Engineering
CY SEP 19-23, 1994
CL GARMISCH PARTENKIR, GERMANY
AB Stellite, a Co-base superalloy, exhibits good resistance to wear and corrosion. However, this good resistance to wear is sometimes less pronounced in some industrial applications such as steel mill equipment. The present study was therefore conducted to improve this impoverishment of wear property of Stellite. The maximum hardness after plasma nitriding was measured as 1300 HK 0.01, which was facilitated by the formation of CrN. It was found that plasma nitriding at 823 K exhibited relatively higher hardness and a thinner compound layer than plasma nitriding at 973 K. However, the hardness decreased drastically at 1073 K. Plasma nitrocarburizing was also applied with the parameters of optimized conditions for plasma nitriding with the addition of methane gas to are 80%N-2-H-2 gas mixture. The maximum hardness after plasma nitrocarburizing was about 1200 HK 0.01 and the thickness of layer was about 30 mu m while it was 8 mu m after plasma nitriding. It was indicated that carbon was uniformly distributed in the diffusion layer while the distribution of nitrogen was rich only at the compound layer. Surface conditions after plasma diffusion treatment are also discussed.
SN 0257-8972
PD SEP
PY 1995
VL 74-5
IS 1-3
BP 425
EP 430
DI 10.1016/0257-8972(95)08341-3
UT WOS:A1995RT43900072
ER

PT J
AU SONI, KK
   TSENG, MW
   WILLIAMS, DB
   CHABALA, JM
   LI, JW
   LEVISETTI, R
   BAMPTON, CC
AF SONI, KK
   TSENG, MW
   WILLIAMS, DB
   CHABALA, JM
   LI, JW
   LEVISETTI, R
   BAMPTON, CC
TI AN ION MICROPROBE STUDY OF THE MICROCHEMISTRY OF NI-BASE
   SUPERALLOY-AL2O3 METAL-MATRIX COMPOSITES
SO JOURNAL OF MICROSCOPY-OXFORD
AB The chemical microstructure of Ni-base superalloy/Al2O3 metal-matrix composites (MMCs) has been studied by scanning ion microprobe microanalysis, using the secondary ion mass spectrometry (SIMS) technique. The MMCs were fabricated using the transient-liquid-phase bonding (TLP) process, with B-doped superalloy powder as an interlayer. Boron was found to diffuse rapidly throughout the matrix to form boride phases, mostly at the grain boundaries in the matrix. These borides contain excess Cr (also Mo, Si, W) in comparison with the Ni alloy-matrix, but are depleted in Ni (also in Al and Co). Carbides form at the grain boundaries as thin platelets and inside the grains as fine particles. Chemical reaction occurs between the sapphire fibre and the matrix; formation of NiAl2O4 spinel at the interface is suggested. This interface reaction layer is friable and parts of it peel off during consolidation to become inclusions in the matrix near the fibre/matrix interface.
SN 0022-2720
PD MAY
PY 1995
VL 178
BP 134
EP 145
DI 10.1111/j.1365-2818.1995.tb03589.x
PN 2
UT WOS:A1995RA02900006
ER

PT J
AU LEYENS, C
   FRITSCHER, K
   PETERS, M
   KAYSSER, WA
AF LEYENS, C
   FRITSCHER, K
   PETERS, M
   KAYSSER, WA
TI PHASE-STABILITY, OXIDATION, AND INTERDIFFUSION OF A NOVEL NI-CR-AL-TI-SI
   BOND-COATING ALLOY BETWEEN 900-DEGREES-C AND 1100-DEGREES-C
SO OXIDATION OF METALS
AB A novel, low-expansion experimental Ni-Cr-Al-Ti-Si bond-coating alloy was investigated in the as-cast state concerning its phase stability, oxidation resistance in ail, and interdiffusion with single-crystal IN-100 at 900, 1000, and 1100 degrees C. Isothermal oxidative thermogravimetry was employed up to 500 hr. Interdiffusion was compared to a commercial Ni-Co-Cr-Al-Y alloy on IN-100. Oxidized Ni-Cl-Al-Ti-Si specimens and diffusion couples were characterized by metallography, SEM, EDX, XRD, and XRF. The Ni-Cr-Al-Ti-Si alloy provides good oxidation resistance in aii at least up to 1000 degrees C. The alloy is an alumina former. Due to its coarse microstructure, other oxides (e.g., rutile) may form and considerably nominate the oxidation behavior. The kinetics of oxidation were correlated with temperature, formation of phases, and morphology of oxides. Interdiffusion fluxes between Ni-Cr-Al-Ti-Si and IN-100 were mainly directed to the superalloy. They were faster than in Ni-Co-Cr-Al-Y/IN-100 diffusion couples.
RI Leyens, Christoph/J-8781-2017
OI Leyens, Christoph/0000-0002-1885-9054
SN 0030-770X
PD APR
PY 1995
VL 43
IS 3-4
BP 329
EP 352
DI 10.1007/BF01047034
UT WOS:A1995RB56100008
ER

PT J
AU MIYAZAKI, S
   MURATA, Y
   MORINAGA, M
AF MIYAZAKI, S
   MURATA, Y
   MORINAGA, M
TI EVALUATION OF PARTITIONING RATIOS OF RE ATOMS IN
   NI-AL-RE-X(X-CR,MO,W,TI,TA,NB,CO) QUATERNARY ALLOYS
SO TETSU TO HAGANE-JOURNAL OF THE IRON AND STEEL INSTITUTE OF JAPAN
AB In order to examine alloying behaviour of rhenium (Re) and its effect on the properties of Ni-based superalloys, the partitioning ratio of Re atoms between the gamma and the gamma' phases and also the phase stability were investigated using Ni-Al-Re-X(X : Cr, Mo, W, Ti, Ta, Nb, Co) quaternary alloys. When those elements, X, which occupy preferably either Al sites or both Ni and Al sites in the Ni3Al(gamma') compound were added to the Ni-Al-Re ternary alloys, the trend of the partitioning of the Re atoms into the gamma phase became considerably high in these alloys. Also, the compositional limit of a gamma + gamma' two phase region in the phase diagram was found to be 3 similar to 4(mol%) for X(X : Mo, W, Ta, Nb) and 5 similar to 6(mol%) for Ti in Ni-Al-Re-X quaternary alloys. The results on the partitioning ratio were analyzed with the alloying vectors defined by two d-electrons parameters. As the result, it was shown that the partitioning behaviour of Re atoms in the Ni-Al-Re-X quaternary alloys were predictable using the alloying vectors.
SN 0021-1575
PD FEB
PY 1994
VL 80
IS 2
BP 166
EP 171
DI 10.2355/tetsutohagane1955.80.2_166
UT WOS:A1994MU21300014
ER

PT J
AU TOKUDA, K
   HAYASHI, K
AF TOKUDA, K
   HAYASHI, K
TI FABRICATION OF FULLY DENSIFIED NI3AL INTERMETALLIC COMPOUND AND NI+NI3AL
   2 PHASES ALLOY BY PRESSURELESS SINTERING OF NIAL+NI MIXED POWDER
   COMPACTS
SO JOURNAL OF THE JAPAN INSTITUTE OF METALS
AB The pressureless sintering densification characteristic of NiAl + Ni mixed powder, the composition of which was mainly in Ni3Al intermetallic compound and Ni + Ni3Al two phase alloy, was investigated. It was found that completely densified compacts of Ni3Al intermetallic compound and Ni + Ni3Al alloy with a large amount of Ni3Al could be obtained by controlling the powder particle size and the sintering condition, though the densification of Ni-rich (82-100 at%Ni) sintered compacts was incomplete. These results were thought to be explained by the authors' theory of ''Equilibrium gas pressure'', i.e., ''The densification in the final stage of solid phase sintering is affected by whether the equilibrium pressure of the gas (CO in this case) generated by the reduction of oxide is higher or lower than the surface stress (the driving force of the shrinkage) of the closed pores'', which have been reported in the previous papers. The bending strength and hardness of the completely densified Ni3Al intermetallic compound were 1.3 GPa and 330 H(V), respectively, and those of Ni+Ni3Al alloy were 2.9 GPa and 310 H(V), respectively.
SN 0021-4876
EI 1880-6880
PD JUL
PY 1993
VL 57
IS 7
BP 821
EP 826
DI 10.2320/jinstmet1952.57.7_821
UT WOS:A1993LP50900014
ER

PT J
AU LOUBRADOU, M
   PENISSON, JM
   BONNET, R
AF LOUBRADOU, M
   PENISSON, JM
   BONNET, R
TI STRUCTURAL LEDGES AT PRECIPITATE MATRIX INTERFACES IN A (NI, CO)
   SUPERALLOY - ATOMIC STRUCTURES AND ELASTIC FIELDS
SO ULTRAMICROSCOPY
CT 4TH CONF ON FRONTIERS OF ELECTRON MICROSCOPY IN MATERIALS SCIENCE
CY APR 21-24, 1992
CL OAKLAND, CA
SP LAWRENCE LIVERMORE NATL LAB, CHEM & MAT SCI DEPT, ARGONNE NATL LAB, ELECTRON MICROSCOPY CTR, ARGONNE NATL LAB, MAT SCI DIV, ARGONNE NATL LAB, DIV EDUC PROGRAMS, UOP RES CTR, OAK RIDGE NATL LAB, HIGHT TEMP MAT LAB, LAWRENCE BERKELEY LAB, NATL CTR ELECTRON MICROSCOPY, TMS AIME, NO CALIF SECT, TMS AIME, CHICAGO SECT
AB The broad faces of plate-like DO19 precipitates of a (Ni, Co) base superalloy are decorated with triangular networks of linear singularities (LS's) accomodating the 2.5% isotropic length misfit in the atomically dense planes (111)fcc parallel-to(0001)DO19. High-resolution electron microscopy images depict the detailed atomic cores of two of these LS's and show that they are associated with ledges of two (111) spacings in height. The elastic fields surrounding the IS's are analyzed by using both multislice computations and the Somigliana dislocation model in anisotropic elasticity theory. As a result, the Burgers-vector content of the observed ledges is found to be 1/6[112] vectors.
SN 0304-3991
PD JUN
PY 1993
VL 51
IS 1-4
BP 270
EP 281
DI 10.1016/0304-3991(93)90153-O
UT WOS:A1993LN79100025
ER

PT J
AU TAKEDA, K
   ITO, M
   TAKEUCHI, S
   SUDO, K
   KOGA, M
   KAZAMA, K
AF TAKEDA, K
   ITO, M
   TAKEUCHI, S
   SUDO, K
   KOGA, M
   KAZAMA, K
TI EROSION RESISTANT COATING BY LOW-PRESSURE PLASMA SPRAYING
SO ISIJ INTERNATIONAL
AB Cavitation erosion and drain erosion are major causes of failure of mechanical devices in fluid handling systems. The authors investigated the application of plasma spraying technique to the formation of coatings with high resistance against the cavitation and drain erosion damage. By using low pressure plasma spraying, some coatings of cermet and metallic alloy materials were prepared and tested for the cavitation erosion behavior. Cobalt base alloy coating shows much more excellent resistance to the erosion than that of Stellite-6, which has been widely used as the wrought product to shield a steam turbine blade from the damage. In spite of the similar chemical composition of the Co alloy to that of Stellite-6, the erosion-performance is different. Microscopic characterization of the deposite reveals that the superiority of the coating is caused by the extended solid solubility of carbon resulted from the rapid solidification of the sprayed droplets.
SN 0915-1559
PY 1993
VL 33
IS 9
BP 976
EP 981
DI 10.2355/isijinternational.33.976
UT WOS:A1993LX48600010
ER

PT J
AU SHULGA, AV
   NIKISHANOV, VV
   EREMENKO, VI
   VLASOVA, ON
AF SHULGA, AV
   NIKISHANOV, VV
   EREMENKO, VI
   VLASOVA, ON
TI CRATER STRUCTURE IN ATOMIZED NICKEL SUPERALLOY ELECTRODE
SO RUSSIAN METALLURGY
AB The structure formed in the crater of Nl-Al-Ti-Cr-Co-W-Mo-Nb-Hf-C-B nickel superalloy subjected to centrifugal atomization was studied. A marked difference was found in the behavior of boron and carbon in the subsurface layer of the crater caused by the significantly deeper zone of homogeneous solid solution distribution of boron (down to 1 mm) compared to that of carbon (0.1 mm).
   Cracks up to 10 mm deep were revealed, caused. apparently, by the thermal gradient on electrode atomization accompanied by the formation of liquation pores resulting from intense boron migration to cracks and, further along cracks to the surface. The composition of boride and carbide phases was determined. The mechanism of crater structure formation was suggested.
SN 0036-0295
PY 1993
IS 2
BP 69
EP 72
UT WOS:A1993MU62200014
ER

PT J
AU OKAZAKI, Y
   ICHIKAWA, K
   MATSUO, M
AF OKAZAKI, Y
   ICHIKAWA, K
   MATSUO, M
TI SOLUTE ELEMENT DISTRIBUTION AND CARBIDE FORMATION IN NI-BASE SUPERALLOYS
   FABRICATED BY RHEOCASTING
SO MATERIALS TRANSACTIONS JIM
