Repository: MatInfoUB/NLP-Queries

File: Co_superalloy_composition.txt (part 6 of 11)
FN Clarivate Analytics Web of Science
AU Webler, R
   Ziener, M
   Neumeier, S
   Terberger, PJ
   Vassen, R
   Goken, M
AF Webler, Ralf
   Ziener, Marco
   Neumeier, Steffen
   Terberger, Philipp J.
   Vassen, Robert
   Goeken, Mathias
TI Evolution of microstructure and mechanical properties of coated Co-base
   superalloys during heat treatment and thermal exposure
SO MATERIALS SCIENCE AND ENGINEERING A-STRUCTURAL MATERIALS PROPERTIES
   MICROSTRUCTURE AND PROCESSING
AB New gamma'-strengthened Co-base superalloys show an interesting potential for high temperature applications. However, protective coatings are needed as for Ni-base superalloys to ensure sufficient oxidation and corrosion resistance. Therefore the properties of a commercial coating on a multinary new gamma'-strengthened Co-base superalloy have been studied. Especially the influence of the coating process on the substrate also after long term annealing is discussed. It was found that the highly deformed areas at the coating-substrate interface indicated by a high local misorientation and caused by the sandblasting process led to a recrystallization of the interdiffusion zone during the age hardening heat treatment. A chemical gradient of gamma and gamma' promoting elements was found in the interdiffusion zone causing a change in hardness as measured by nanoindentation. Depending on the composition two separate recrystallized regions formed in the interdiffusion zone, one with single phase gamma-(Co,Ni) and the other with a cellular two phase microstructure of discontinuously grown gamma and gamma'. (C) 2015 Elsevier B.V. All rights reserved.
RI Neumeier, Steffen/F-7092-2017; Goken, Mathias/F-7940-2015
OI Neumeier, Steffen/0000-0001-7853-0368; Goken,
   Mathias/0000-0002-3226-0304
SN 0921-5093
EI 1873-4936
PD MAR 25
PY 2015
VL 628
BP 374
EP 381
DI 10.1016/j.msea.2015.01.060
UT WOS:000351965800047
ER

PT J
AU Makineni, SK
   Nithin, B
   Chattopadhyay, K
AF Makineni, S. K.
   Nithin, B.
   Chattopadhyay, K.
TI A new tungsten-free gamma-gamma ' Co-Al-Mo-Nb-based superalloy
SO SCRIPTA MATERIALIA
AB We present the first report of a tungsten-free cobalt-based superalloy having a composition Co-10Al-5Mo-2Nb. The alloy is strengthened by cuboidal precipitates of metastable Co-3(Al,Mo,Nb) distributed throughout the microstructure. The precipitates are coherent with the face-centred cubic gamma-Co matrix and possess ordered Ll(2) structure. The microstructure is identical to the popular gamma-gamma' type nickel-based superalloys and that of recently reported Co-Al-W-based alloys. Being tungsten free, the reported alloy has higher specific proof stress compared to existing cobalt-based superalloys. (C) 2014 Acta Materialia Inc. Published by Elsevier Ltd. All rights reserved.
OI Makineni, Surendra/0000-0002-4493-6498
SN 1359-6462
PD MAR 15
PY 2015
VL 98
BP 36
EP 39
DI 10.1016/j.scriptamat.2014.11.009
UT WOS:000348965500010
ER

PT J
AU Makineni, SK
   Nithin, B
   Chattopadhyay, K
AF Makineni, S. K.
   Nithin, B.
   Chattopadhyay, K.
TI Synthesis of a new tungsten-free gamma-gamma ' cobalt-based superalloy
   by tuning alloying additions
SO ACTA MATERIALIA
AB The paper presents the synthesis of a new class of gamma-gamma' cobalt-based superalloy that is free of tungsten as an alloying addition. It has much lower density and higher specific strength than the existing cobalt-based superalloys. The current superalloys have a base composition of Co-10Al and are further tuned by the addition of a binary combination of molybdenum and niobium, with the optimum composition of Co-10Al-5Mo-2Nb. The solvus temperature of the alloy (866 degrees C) can be further enhanced above 950 C by the addition of Ni to give the form Co-xNi-10Al-5Mo-2Nb, where x can be from 0 to 30 at.%. After heat treatment, these alloys exhibit a duplex microstructure with coherent cuboidal L1(2)-ordered precipitates (gamma') throughout the face-centred cubic matrix (gamma), yielding a microstructure that is very similar to nickel-based superalloys as well as recently developed Co-Al-W-based alloys. We show that the stability of the gamma' phase improves significantly with the nickel addition, which can be attributed to the increase in solvus temperature. A very high specific 0.2% proof stress of 94.3 MPa g(-1) cm(-3) at room temperature and 63.8 MPa g(-1) cm(-3) at 870 degrees C were obtained for alloy Co-30Ni-10Al-5Mo-2Nb. The remarkably high specific strength of these alloys makes this class of alloy a promising material for use at high temperature, including gas turbine applications. (C) 2014 Acta Materialia Inc. Published by Elsevier Ltd. All rights reserved.
OI Makineni, Surendra/0000-0002-4493-6498
SN 1359-6454
EI 1873-2453
PD FEB 15
PY 2015
VL 85
BP 85
EP 94
DI 10.1016/j.actamat.2014.11.016
UT WOS:000348956800009
ER

PT J
AU Chen, YQ
   Francis, E
   Robson, J
   Preuss, M
   Haigh, SJ
AF Chen, Y. Q.
   Francis, E.
   Robson, J.
   Preuss, M.
   Haigh, S. J.
TI Compositional variations for small-scale gamma prime (gamma ')
   precipitates formed at different cooling rates in an advanced Ni-based
   superalloy
SO ACTA MATERIALIA
AB Size-dependent compositional variations under different cooling regimes have been investigated for ordered L1(2)-structured gamma prime (gamma') precipitates in the commercial powder metallurgy Ni-based superalloy RR1000. Using scanning transmission electron microscope imaging combined with absorption-corrected energy-dispersive X-ray spectroscopy, we have discovered large differences in the Al, Ti and Co compositions for gamma' precipitates in the size range 10-300 nm. Our experimental results, coupled with complementary thermodynamic calculations, demonstrate the importance of kinetic factors on precipitate composition in Ni-based superalloys. In particular, these results provide new evidence for the role of elemental diffusion kinetics and aluminium antisite atoms on the low-temperature growth kinetics of fine-scale gamma' precipitates. Our findings have important implications for understanding the microstructure and precipitation behaviour of Ni-based superalloys, suggesting a transition in the mechanism of vacancy-mediated diffusion of Al from intrasublattice exchange at high temperatures to intersublattice antisite-assisted exchange at low temperatures. (C) 2014 Acta Materialia Inc. Published by Elsevier Ltd.
RI Haigh, Sarah/D-1309-2014; Preuss, Michael/D-5847-2016
OI Haigh, Sarah/0000-0001-5509-6706; Preuss, Michael/0000-0003-3806-0415;
   Robson, Joseph/0000-0001-6115-4239; Chen, Yiqiang/0000-0002-1477-0394
SN 1359-6454
EI 1873-2453
PD FEB 15
PY 2015
VL 85
BP 199
EP 206
DI 10.1016/j.actamat.2014.11.009
UT WOS:000348956800020
ER

PT J
AU Aghamiri, SMS
   Shahverdi, HR
   Ukai, S
   Oono, N
   Taya, K
   Miura, S
   Hayashi, S
   Okuda, T
AF Aghamiri, S. M. Seyyed
   Shahverdi, H. R.
   Ukai, S.
   Oono, N.
   Taya, K.
   Miura, S.
   Hayashi, S.
   Okuda, T.
TI Microstructural characterization of a new mechanically alloyed Ni-base
   ODS superalloy powder
SO MATERIALS CHARACTERIZATION
AB The microstructure of a new Ni-base oxide dispersion strengthened superalloy powder was studied for high temperature gas turbine.applications after the mechanical alloying process. In this study, an atomized powder with a composition similar to the CMSX-10 superalloy was mechanically alloyed with yttria and Hf powders. The mechanically alloyed powder included only the supersaturated solid solution gamma phase without gamma' and yttria provided by severe plastic deformation, while after the 3-step aging, the gamma' phase was precipitated due to the partitioning of Al and Ta to the gamma' and Co, Cr, Re, W, and Mo to the gamma phase. Mechanical alloying modified the morphology of gamma' to the new coherent gamma-gamma' nanoscale lamellar structure to minimize the elastic strain energy of the precipitation, which yielded a low lattice misfit of 0.16% at high temperature. The gamma' lamellae aligned preferentially along the elastically soft [100] direction. Also, the precipitated oxide particles were refined in the gamma phase by adding Hf from large incoherent YAlO3 to fine semi-coherent Y2Hf2O7 oxide particles with the average size of 7 nm and low interparticle spacing of 76 nm. (C) 2014 Elsevier Inc All rights reserved.
RI Miura, Seiji/A-6431-2012
OI Miura, Seiji/0000-0001-7545-2106
SN 1044-5803
EI 1873-4189
PD FEB
PY 2015
VL 100
BP 135
EP 142
DI 10.1016/j.matchar.2014.12.008
UT WOS:000350836700017
ER

PT J
AU Parsa, AB
   Wollgramm, P
   Buck, H
   Somsen, C
   Kostka, A
   Povstugar, I
   Choi, PP
   Raabe, D
   Dlouhy, A
   Muller, J
   Spiecker, E
   Demtroder, K
   Schreuer, J
   Neuking, K
   Eggeler, G
AF Parsa, Alireza B.
   Wollgramm, Philip
   Buck, Hinrich
   Somsen, Christoph
   Kostka, Aleksander
   Povstugar, Ivan
   Choi, Pyuck-Pa
   Raabe, Dierk
   Dlouhy, Antonin
   Mueller, Julian
   Spiecker, Erdmann
   Demtroder, Kathrin
   Schreuer, Juergen
   Neuking, Klaus
   Eggeler, Gunther
TI Advanced Scale Bridging Microstructure Analysis of Single Crystal
   Ni-Base Superalloys
SO ADVANCED ENGINEERING MATERIALS
AB In the present work, we show how conventional and advanced mechanical, chemical, and microstructural methods can be used to characterize cast single crystal Ni-base superalloy (SX) plates across multiple length scales. Two types of microstructural heterogeneities are important, associated with the castmicrostructure (dendrites (D) and interdendritic (ID) regions - large scale heterogeneity) and with the well-known gamma/gamma' microstructure (small scale heterogeneity). Using electron probe microanalysis (EPMA), we can show that elements such as Re, Co, and Cr partition to the dendrites while ID regions contain more Al, Ta, and Ti. Analytical transmission electron microscopy and atom probe tomography (APT) show that Al, Ta, and Ti partition to the gamma' cubes while gamma channels show higher concentrations of Co, Cr, Re, and W. We can combine large scale (EPMA) and small-scale analytical methods (APT) to obtain reasonable estimates for gamma' volume fractions in the dendrites and in the ID regions. The chemical and mechanical properties of the SX plates studied in the present work are homogeneous, when they are determined from gamma' volumes with dimensions, which are significantly larger than the dendrite spacing. For the SX plates (140 mm x 100 mm x 20 mm) studied in the present work this holds for the average chemical composition as well as for elastic behavior and local creep properties. We highlight the potential of HRTEM and APT to contribute to a better understanding of the role of dislocations during coarsening of the gamma' phase and the effect of cooling rates after high temperature exposure on the microstructure.
RI Eggeler, Gunther/R-9833-2016; Schreuer, Juergen/F-7843-2011; Choi,
   Pyuck-Pa/B-9012-2016; Raabe, Dierk/A-6470-2009; Spiecker,
   Erdmann/B-3902-2017; Dlouhy, Antonin/F-9721-2014
OI Eggeler, Gunther/0000-0002-6671-4618; Schreuer,
   Juergen/0000-0002-8611-6842; Choi, Pyuck-Pa/0000-0001-9920-0755; Raabe,
   Dierk/0000-0003-0194-6124; Somsen, Christoph/0000-0002-0724-9111; Basir
   Parsa, Alireza/0000-0001-9480-3151; Povstugar, Ivan/0000-0002-1409-6854
SN 1438-1656
EI 1527-2648
PD FEB
PY 2015
VL 17
IS 2
BP 216
EP 230
DI 10.1002/adem.201400136
UT WOS:000349312400014
ER

PT J
AU Roa, JJ
   Jimenez-Pique, E
   Tarrago, JM
   Zivcec, M
   Broeckmann, C
   Llanes, L
AF Roa, J. J.
   Jimenez-Pique, E.
   Tarrago, J. M.
   Zivcec, M.
   Broeckmann, C.
   Llanes, L.
TI Berkovich nanoindentation and deformation mechanisms in a hardmetal
   binder-like cobalt alloy
SO MATERIALS SCIENCE AND ENGINEERING A-STRUCTURAL MATERIALS PROPERTIES
   MICROSTRUCTURE AND PROCESSING
AB A cobalt-base solid solution is the most used binder for hardmetals (WC-Co cemented carbides) in a wide range of industrial applications. In the composite material such cobalt alloy is surrounded by hard carbides grains; thus, a direct evaluation of its intrinsic mechanical properties is not an easy task. In order to overcome this inconvenience, a model cobalt alloy with a composition similar to that exhibited by typical hardmetal binder (containing W and C in solid solution) was processed following a powder metallurgy route. Nanoindentation testing at different length scales has been performed to study the mechanical properties as well as to introduce plastic deformation in individual grains of the dilute face centered cubic (fcc) stabilized model Co-W-C alloy. It is found that it exhibits an isotropic mechanical response, without any evidence of indentation size effects. The main deformation mechanism activated during the indentation tests resulted to be deformation twinning, although combined with limited planar slip but with no evidence of stress-induced phase transformation. Such finding is related to the high W and C amounts dissolved in the model Co alloy studied, and its effect on stabilizing the fcc configuration and increasing the stacking fault energy. The effective use of small-length scale mechanical characterization protocols is finally discussed for understanding deformation response of binder-like alloys and optimizing microstructural design of hardmetals. (C) 2014 Elsevier B.V. All rights reserved.
RI ROA, JOAN JOSEP/K-1656-2015; Llanes, Luis/H-9761-2015
OI ROA, JOAN JOSEP/0000-0002-7440-0766; Llanes, Luis/0000-0003-1054-1073;
   Jimenez-Pique, Emilio/0000-0002-6950-611X
SN 0921-5093
EI 1873-4936
PD JAN 5
PY 2015
VL 621
BP 128
EP 132
DI 10.1016/j.msea.2014.10.064
UT WOS:000347590600016
ER

PT B
AU Kozlov, E
   Popova, N
   Nikonenko, E
   Sizonenko, N
   Zboykova, N
   Koneva, N
AF Kozlov, Edward
   Popova, Natalya
   Nikonenko, Elena
   Sizonenko, Nina
   Zboykova, Nadezhda
   Koneva, Nina
GP IEEE
TI Phase Composition and Structure of High Alloy Based on Ni - Al - Co
SO 2015 INTERNATIONAL CONFERENCE ON MECHANICAL ENGINEERING, AUTOMATION AND
   CONTROL SYSTEMS (MEACS)
CT International Conference on Mechanical Engineering, Automation and
   Control Systems (MEACS)
CY DEC 01-04, 2015
CL Tomsk Polytechn Univ, Tomsk, RUSSIA
SP Inst Elect & Elect Engineers, Russian Fdn Basic Res
HO Tomsk Polytechn Univ
AB The superalloy based on Ni - Al - Co was investigated using the translucent diffraction electron microscopy method and the X-ray diffraction analysis. The structure and phase composition of the superalloy were studied, the volume fractions of phases and their morphology were determined. The carried out investigations have a quantitative statistical property. The effect of high-temperature creep in the alloy structure was established.
BN 978-1-4673-8114-7
PY 2015
DI 10.1109/meacs.2015.7414952
UT WOS:000382390100099
ER

PT B
AU Suzuki, K
   Ochi, M
   Miura, H
AF Suzuki, Ken
   Ochi, Motoyuki
   Miura, Hideo
GP ASME
TI NANOTEXTURE CHANGE CAUSED BY STRAIN-INDUCED ANISOTROPIC DIFFUSION DURING
   CREEP OF NI-BASE SUPERALLOY
SO PROCEEDINGS OF THE ASME INTERNATIONAL MECHANICAL ENGINEERING CONGRESS
   AND EXPOSITION, 2014, VOL 9
CT ASME International Mechanical Engineering Congress and Exposition
   (IMECE)
CY NOV 14-20, 2014
CL Montreal, CANADA
SP ASME
AB In order to make clear the mechanism of the directional coarsening (rafting) of gamma' phases in Ni-base superalloys under uni-axial tensile strain, molecular dynamics (MD) analysis Was applied to investigate dominant factors of strain-induced anisotropic diffusion of Al atoms and nanotexture change of fine dispersed gamma' precipitates. In this study, a simple interface structure model corresponding to the gamma/gamma' interface, which consisted of Ni as gamma and Ni3Al as gamma' structure, was used to analyze the effect of alloying element on diffusion properties. The diffusion constants of Al atoms were changed drastically by the dopant elements and their contents. When the lattice constant of the gamma phase was increased and its melting point was decreased by the addition of Cr or Al atoms, the strain-induced anisotropic diffusion of Al atoms in the gamma' phase was accelerated. On the other hand, the addition of Co decreased the diffusion significantly. Therefore, changes of lattice constant and melting point depending on the chemical composition of the gamma/gamma' interface are the dominant factors controlling the strain-induced anisotropic diffusion of Al atoms in the Ni-base superalloy.
RI Suzuki, Ken/AAE-4339-2019
BN 978-0-7918-4958-3
PY 2015
AR UNSP V009T12A030
UT WOS:000375503500030
ER

PT J
AU Fan, QN
   Wang, CY
   Yu, T
   Du, JP
AF Fan, Qin-Na
   Wang, Chong-Yu
   Yu, Tao
   Du, Jun-Ping
TI A ternary Ni-Al-W EAM potential for Ni-based single crystal superalloys
SO PHYSICA B-CONDENSED MATTER
AB Based on experiments and first-principles calculations, a ternary Ni-Al-W embedded-atom-method (EAM) potential is constructed for the Ni-based single crystal superalloys. The potential predicts that W atoms do not tend to form clusters in gamma(Ni), which is consistent with experiments. The impurity diffusion of W in gamma(Ni) is investigated using the five-frequency model. The diffusion coefficients and the diffusion activation energy of W are in reasonable agreement with the data in literatures. By W doping, the lattice misfit between the two phases decreases and the elastic constants of gamma'(Ni3Al) increase. As for alloyed elements Co, Re and W, the pinning effect of solute atom on the gamma(Ni)/gamma'(Ni3Al) misfit dislocation increases with the increasing of the atomic radius. (C) 2014 Elsevier B.V. All rights reserved.
OI Du, Jun-Ping/0000-0003-4585-1573
SN 0921-4526
EI 1873-2135
PD JAN 1
PY 2015
VL 456
BP 283
EP 292
DI 10.1016/j.physb.2014.09.012
UT WOS:000346841200049
ER

PT J
AU Lass, EA
   Williams, ME
   Campbell, CE
   Moon, KW
   Kattner, UR
AF Lass, Eric A.
   Williams, Maureen E.
   Campbell, Carelyn E.
   Moon, Kil-Won
   Kattner, Ursula R.
TI gamma' Phase Stability and Phase Equilibrium in Ternary Co-Al-W at 900 A
   degrees C
SO JOURNAL OF PHASE EQUILIBRIA AND DIFFUSION
AB Phase equilibria at 900 A degrees C in the Co-rich Co-Al-W ternary system are investigated through isothermal annealing of six alloy compositions for times up to 8000 h. The volume fraction of the L1(2)-gamma' phase co-existing with disordered FCC-gamma, B2 and D0(19) phases is found to steadily decrease with increasing annealing time indicating that it is unstable at 900 A degrees C. Additional heat treatments at 850 and 1000 A degrees C further suggest it is a nonequilibrium phase at all temperatures in the ternary system. The L1(2)-gamma' phase dissolves slowly with significant amounts remaining in some alloys after 8000 h at 900 A degrees C. However, the present work clearly indicates the microstructure is moving toward a three-phase equilibrium between gamma, D0(19), and B2. The collected compositional and phase equilibria information provide much needed data for improving the available thermodynamic assessments of the ternary Co-Al-W alloy system.
RI Lass, Eric/AAE-9593-2019
OI Lass, Eric/0000-0003-1428-3585
SN 1547-7037
EI 1863-7345
PD DEC
PY 2014
VL 35
IS 6
BP 711
EP 723
DI 10.1007/s11669-014-0346-2
UT WOS:000345281500007
ER

PT J
AU Knop, M
   Mulvey, P
   Ismail, F
   Radecka, A
   Rahman, KM
   Lindley, TC
   Shollock, BA
   Hardy, MC
   Moody, MP
   Martin, TL
   Bagot, PAJ
   Dye, D
AF Knop, M.
   Mulvey, P.
   Ismail, F.
   Radecka, A.
   Rahman, K. M.
   Lindley, T. C.
   Shollock, B. A.
   Hardy, M. C.
   Moody, M. P.
   Martin, T. L.
   Bagot, P. A. J.
   Dye, D.
TI A New Polycrystalline Co-Ni Superalloy
SO JOM
AB In 2006, a new-ordered L1(2) phase, Co-3(Al,W), was discovered that can form coherently in a face-centered cubic (fcc) A1 Co matrix. Since then, a community has developed that is attempting to take these alloys forward into practical applications in gas turbines. A new candidate polycrystalline Co-Ni gamma/gamma' superalloy, V208C, is presented that has the nominal composition 36Co-35Ni-15Cr-10Al-3W-1Ta (at.%). The alloy was produced by conventional powder metallurgy superalloy methods. After forging, a gamma' fraction of similar to 56% and a secondary gamma' size of 88 nm were obtained, with a grain size of 2.5 mu m. The solvus temperature was 1000 degrees C. The density was found to be 8.52 g cm(-3), which is similar to existing Ni alloys with this level of gamma'. The alloy showed the flow stress anomaly and a yield strength of 920 MPa at room temperature and 820 MPa at 800 degrees C, similar to that of Mar-M247. These values are significantly higher than those found for either conventional solution and carbide-strengthened Co alloys or the gamma/gamma' Co superalloys presented in the literature thus far. The oxidation resistance, with a mass gain of 0.08 mg cm(-2) in 100 h at 800 degrees C, is also comparable with that of existing high-temperature Ni superalloys. These results suggest that Co-based and Co-Ni superalloys may hold some promise for the future in gas turbine applications.
RI Martin, Tomas L/O-7551-2015; Moody, Michael P/H-9377-2013; Dye,
   David/B-5603-2012
OI Martin, Tomas L/0000-0001-8621-7881; Moody, Michael
   P/0000-0002-9256-0966; Dye, David/0000-0002-8756-3513; Bagot,
   Paul/0000-0002-9102-6083
SN 1047-4838
EI 1543-1851
PD DEC
PY 2014
VL 66
IS 12
BP 2495
EP 2501
DI 10.1007/s11837-014-1175-9
UT WOS:000345397200016
ER

PT J
AU Rojhirunsakool, T
   Singh, ARP
   Nag, S
   Hwang, JY
   Tiley, J
   Banerjee, R
AF Rojhirunsakool, T.
   Singh, A. R. P.
   Nag, S.
   Hwang, J. Y.
   Tiley, J.
   Banerjee, R.
TI Temporal evolution of non-equilibrium gamma ' precipitates in a rapidly
   quenched nickel base superalloy
SO INTERMETALLICS
AB The temporal evolution of non-equilibrium gamma' precipitates in a rapidly quenched and isothermally annealed commercial nickel base superalloy has been investigated by coupling transmission electron microscopy and atom probe tomography. When subjected to rapid quenching from above the gamma' solvus temperature, the supersaturated single phase gamma matrix appears to undergo compositional phase separation possibly via spinodal decomposition to form solute-rich and solute-depleted regions. The regions that have a depletion in Cr and Co undergo an ordering process resulting in the gamma' domains which exhibit a far from equilibrium composition. Upon isothermal annealing, the gamma/gamma' interface sharpens and the compositions of both gamma and gamma' phases approach equilibrium. The influence of a non-classical mechanism of gamma' precipitation on the size distribution of precipitates as well as the precipitate and matrix compositions, and its subsequent evolution during isothermal annealing has been discussed. (C) 2014 Elsevier Ltd. All rights reserved.
SN 0966-9795
EI 1879-0216
PD NOV
PY 2014
VL 54
BP 218
EP 224
DI 10.1016/j.intermet.2014.06.011
UT WOS:000340983800031
ER

PT J
AU Rojhirunsakool, T
   Nag, S
   Banerjee, R
AF Rojhirunsakool, Tanaporn
   Nag, Soumya
   Banerjee, Rajarshi
TI Discontinuous Precipitation of gamma ' Phase in Ni-Co-Al Alloys
SO JOM
AB Decomposition of nickel-base alloys by precipitation of the gamma' phase occurs either continuously (homogeneously) or discontinuously. Under certain conditions of solute content and temperature, discontinuous precipitation is observed. Ni-Al-Co alloys have been characterized by coupling atom probe tomography with transmission electron microscopy studies. The primary focus was to investigate the discontinuous precipitation of gamma and gamma' phases. When subjected to fast quenching after solution treatment, the gamma' precipitates exhibit a near-spherical shape and monomodal size distribution with an average size of less than 5 nm. After early stage annealing at 600A degrees C for 10 min, discontinuous precipitation nucleated near the grain boundaries while some regions of homogeneous gamma' precipitates were observed. Discontinuous gamma + gamma' product was completely transformed throughout the grain after 600A degrees C/1 h. On long-term annealing (600A degrees C/256 h), coarser gamma + gamma' lamellae products replaced the fine discontinuous products that exhibited after 1 h annealing at 600A degrees C. Equilibrium compositions of the gamma and gamma' phases were achieved in this coarsening stage. The gamma' phase has an Al content of 25 at.%, which is consistent with the as-quenched condition where the (Ni + Co)(3)Al stoichiometry is maintained after 600A degrees C/256 h annealing.
SN 1047-4838
EI 1543-1851
PD AUG
PY 2014
VL 66
IS 8
BP 1465
EP 1470
DI 10.1007/s11837-014-0998-8
UT WOS:000339890500020
ER

PT J
AU Sidorov, VV
   Rigin, VE
   Goryunov, AV
   Min, PG
AF Sidorov, V. V.
   Rigin, V. E.
   Goryunov, A. V.
   Min, P. G.
TI Processing Superalloy Foundry Waste Generated at Engine Building and
   Repair Plants: Experience of the All-Russia Research Institute of
   Aviation Materials
SO METALLURGIST
AB Resource saving technology is developed for processing 100% nickel superalloy foundry waste providing cast billet quality with respect to impurity content, gases, and mechanical properties in accordance with technical specifications, and stable alloy chemical composition for the main alloying elements, with a reduction in alloy cost and consumption of scarce and expensive alloying metals (Ni, Co, Mo, W, Re, Ta, etc.).
RI Min, Pavel/E-8363-2019
SN 0026-0894
EI 1573-8892
PD MAY
PY 2014
VL 58
IS 1-2
BP 69
EP 74
DI 10.1007/s11015-014-9870-x
UT WOS:000337091400012
ER

PT J
AU Zhou, N
   Lv, DC
   Zhang, HL
   McAllister, D
   Zhang, F
   Mills, MJ
   Wang, Y
AF Zhou, N.
   Lv, D. C.
   Zhang, H. L.
   McAllister, D.
   Zhang, F.
   Mills, M. J.
   Wang, Y.
TI Computer simulation of phase transformation and plastic deformation in
   IN718 superalloy: Microstructural evolution during precipitation
SO ACTA MATERIALIA
AB Microstructural evolution during co-precipitation of gamma', gamma '' and delta phases from a supersaturated gamma matrix during aging of superalloy Inconel 718 (IN718) is investigated by computer simulation using the phase-field method. The precipitation model is quantitative, using as model inputs ab initio calculations of elastic constants, experimental data on lattice parameters, precipitate matrix orientation relationship, interfacial energy of each individual precipitate phase and interdiffusivities, and a Ni-Nb-Al pseudo-ternary thermodynamic database specifically developed for IN718. In order to simulate statistically representative multiphase microstructures observed in the alloy, the Kim-Kim-Suzuki treatment of interfaces is employed. Simulation results show how alloy composition, lattice misfit, external stress, temperature and time affect precipitate microstructure and variant selection during isothermal aging, without any a priori assumptions about key microstructural features including size, shape, volume fraction and spatial distribution of different types of precipitates and different variants of the same precipitate phase. The shapes of precipitates and their coarsening kinetics are analyzed based on the two-dimensional moment invariant. The various multiphase microstructures generated by the simulations have been used as model inputs in a study to investigate how precipitate microstructure (in particular shape and spatial distribution) influences the strength of IN718. (C) 2013 Acta Materialia Inc. Published by Elsevier Ltd. All rights reserved.
RI Mills, Michael/I-6413-2013; Wang, Yunzhi/B-2557-2010; Lv,
   Duchao/P-5692-2014; Zhang, Hualei/A-6461-2011
SN 1359-6454
EI 1873-2453
PD FEB 15
PY 2014
VL 65
BP 270
EP 286
DI 10.1016/j.actamat.2013.10.069
UT WOS:000331347600026
ER

PT J
AU Klein, L
   von Bartenwerffer, B
   Killian, MS
   Schmuki, P
   Virtanen, S
AF Klein, L.
   von Bartenwerffer, B.
   Killian, M. S.
   Schmuki, P.
   Virtanen, S.
TI The effect of grain boundaries on high temperature oxidation of new
   gamma '-strengthened Co-Al-W-B superalloys
SO CORROSION SCIENCE
AB Isothermal oxidation in air was carried out on a gamma'-strengthened single crystalline Co-Al-W-B superalloy at 800, 900, and 1000 degrees C. The absence of grain boundaries leads to inferior oxidation properties at 800 and 900 degrees C, and improved properties at 1000 degrees C, compared to a polycrystalline alloy of the same composition. At lower temperatures, grain boundary diffusion is dominant and assumed to be the reason for enhanced B-accumulation in the inner oxide layer and enhanced formation of the protective inner Al2O3 layer. However, at 1000 degrees C superior oxidation resistance of the single crystalline superalloy can be observed. (C) 2013 Elsevier Ltd. All rights reserved.
RI Schmuki, Patrik/B-9720-2008; Virtanen, Sannakaisa/N-3699-2015
OI Virtanen, Sannakaisa/0000-0002-7179-7593; Killian,
   Manuela/0000-0003-0892-4614
SN 0010-938X
EI 1879-0496
PD FEB
PY 2014
VL 79
BP 29
EP 33
DI 10.1016/j.corsci.2013.10.022
UT WOS:000331672900005
ER

PT J
AU Brady, MP
   Magee, J
   Yamamoto, Y
   Helmick, D
   Wang, L
AF Brady, M. P.
   Magee, J.
   Yamamoto, Y.
   Helmick, D.
   Wang, L.
TI Co-optimization of wrought alumina-forming austenitic stainless steel
   composition ranges for high-temperature creep and oxidation/corrosion
   resistance
SO MATERIALS SCIENCE AND ENGINEERING A-STRUCTURAL MATERIALS PROPERTIES
   MICROSTRUCTURE AND PROCESSING
AB A series of candidate alumina-forming austenitic (AFA) stainless steels designed to evaluate the effects of variation in Al, C, Cr, Mn, Nb, and Ni content on high-temperature tensile properties, creep, and oxidation/corrosion resistance were studied. The compositions assessed were based on medium Ni (20-25 wt%) and low Ni (12 wt%) AFA variations strengthened primarily by MC and/or M23C6 carbide precipitates, and a high Ni (32 wt%) AFA superalloy variation strengthened primarily by gamma '-Ni3Al intermetallic precipitates. Tensile and creep properties were measured at 650 and 750/760 degrees C, oxidation resistance from 650 to 900 C in air with water vapor and steam environments, and sulfidation-oxidation resistance in Ar-20%H-2-20%H-2(O)-5% H2S at 550 and 650 degrees C. Optimized composition ranges for different use temperatures ranges based on these evaluations are presented. (C) 2013 Elsevier B.V. All rights reserved.
RI Brady, Michael/A-8122-2008
OI Brady, Michael/0000-0003-1338-4747; Yamamoto,
   Yukinori/0000-0003-4574-4890
SN 0921-5093
EI 1873-4936
PD JAN 10
PY 2014
VL 590
BP 101
EP 115
DI 10.1016/j.msea.2013.10.014
UT WOS:000329888500015
ER

PT S
AU Kruk, A
   Dubiel, B
   Czyrska-Filemonowicz, A
AF Kruk, Adam
   Dubiel, Beata
   Czyrska-Filemonowicz, Aleksandra
BE Guedou, JY
   Chone, J
TI Examination of chemical elements partitioning between the gamma and
   gamma ' phases in CMSX-4 superalloy using EDS microanalysis and electron
   tomography
SO EUROSUPERALLOYS 2014 - 2ND EUROPEAN SYMPOSIUM ON SUPERALLOYS AND THEIR
   APPLICATIONS
SE MATEC Web of Conferences
CT 2nd European Symposium on Superalloys and their Applications
CY MAY 12-16, 2014
CL Giens, FRANCE
AB In the present study, the partition of chemical elements between gamma and gamma' phases in CMSX-4 was investigated using EDS microanalysis and electron tomography (FIB-SEM and STEM-EDS) methods. The investigation has been performed for the superalloy after standard heat treatment and the ex-service CMSX-4 turbine blade after operation for 12 700 hours and 200 starts in industrial gas turbine. The results have shown that Co, Cr and Re partition to the gamma matrix, Ni and W are present in both gamma and gamma' phases, while Al, Ti and Ta strongly partition to the gamma' phase. The results show the abilities of new analytical electron microscopy and electron tomography methods to characterize the microstructure and chemical composition of single crystal superalloys at the nanoscale.
RI Dubiel, Beata/A-2796-2013
OI Dubiel, Beata/0000-0003-4917-5437
SN 2261-236X
PY 2014
VL 14
AR 11004
DI 10.1051/matecconf/20141411004
UT WOS:000351930400036
ER

PT S
AU Cheng, JB
   Pang, SQ
   Wang, XB
   Yu, QX
AF Cheng, Jianbing
   Pang, Siqin
   Wang, Xibin
   Yu, Qixun
BE Hu, Z
TI Effect of grain refinement and composition on the wear of cemented
   carbide cutting tools
SO RESEARCH IN MECHANICAL ENGINEERING AND MATERIAL SCIENCE
SE Applied Mechanics and Materials
CT International Conference on Mechanical, Material Engineering (MME 2013)
CY NOV 23-24, 2013
CL Hubei Univ Automot Technol, Shiyan, PEOPLES R CHINA
SP Hubei Univ Automot Technol, Hubei Univ Mech Engn, Univ Teesside, Wuhan Univ, Wuhan Univ Technol, Hubei Univ Technol
HO Hubei Univ Automot Technol
AB Tool life tests of continuous cutting superalloy GH2132 were carried out by WC/Co cemented carbide cutting inserts of different grain size and cobalt content, and flank surface wear morphology of the cutting inserts were observed by ZEISS continuous zoom stereo microscope and microphotograph system. The results show that grain size and cobalt content strongly influence the cutting tool life and tool wear, grain refinement and proper cobalt content are help to improve the tool life and the wear resistance of WC/Co cemented carbide. The wear mechanisms of different grain size and cobalt content of ultrafine cemented carbide tools were adhesion and notch, among them, adhesive was the main wear mechanism at higher cutting speeds.
SN 1660-9336
BN 978-3-03785-928-5
PY 2014
VL 456
BP 507
EP +
DI 10.4028/www.scientific.net/AMM.456.507
UT WOS:000336692600108
ER

PT S
AU Tobar, MJ
   Amado, JM
   Yanez, A
   Pereira, JC
   Amigo, V
AF Tobar, M. J.
   Amado, J. M.
   Yanez, A.
   Pereira, J. C.
   Amigo, V.
BE Schmidt, M
   Vollertsen, F
   Merklein, M
TI Laser Cladding of MCrAlY coatings on stainless steel
SO 8TH INTERNATIONAL CONFERENCE ON LASER ASSISTED NET SHAPE ENGINEERING
   (LANE 2014)
SE Physics Procedia
CT 8th International Conference on Laser Assisted Net Shape Engineering
   (LANE)
CY SEP 08-11, 2014
CL Furth, GERMANY
SP Bayerisches Laserzentrum GmbH, Univ Erlangen Nurnberg, Inst Photon Technologies
AB MCrA1Y alloys (where M stands for Ni,Co or both) are commonly used as overlay protective coatings in gas turbine engine components against high temperature oxidation and corrosion. The protective effect of these alloys is due to the formation of a continuous thermally stable oxide layer on the coating surface. In this work several types of MCrA1Y alloys, differing in their elemental composition, have been deposited on austenitic stainless steel by means of laser cladding. The microstructure of the coatings have been characterized by SEM-EDS and XRD. As expected, elemental composition compatible with gamma Ni/gamma' Ni3A1, gamma Ni/beta-NiAl or gamma Co/beta-(Co,Ni)A1 phases are observed in hypoeutectic or hypereutectic microstructures depending on the alloy composition. The high temperature oxidation behavior of the coatings was evaluated by air furnace oxidation tests at 1100 degrees C for 200 h. The oxidized surface of the samples was examined by SEM-EDS and the oxides present identified by theoretical stoichiometric calculations. Results indicate the formation of a uniform A1(3)O(2) protective oxide scale with NiO, CoO, Y2O3/YA1O(3) and Cr2O3 oxide inclusions.
RI Amado, Jose/M-1468-2014; Vidal, Maria Jose Tobar/Q-5440-2019; Tobar
   Vidal, Maria Jose/L-2127-2014; Amigo, Vicente/K-6893-2014; Yanez,
   Armando/L-2957-2014; Amado, Jose/R-3385-2019; Falcon, Juan Carlos
   Pereira/G-7666-2016
OI Amado, Jose/0000-0002-1656-4631; Vidal, Maria Jose
   Tobar/0000-0001-7775-7165; Tobar Vidal, Maria Jose/0000-0001-7775-7165;
   Amigo, Vicente/0000-0002-2107-0273; Yanez, Armando/0000-0003-4626-7993;
   Falcon, Juan Carlos Pereira/0000-0002-4385-6197
SN 1875-3892
PY 2014
VL 56
BP 276
EP 283
DI 10.1016/j.phpro.2014.08.172
UT WOS:000396762900030
ER

PT J
AU Sunulahpasic, R
   Oruc, M
   Hadzalic, M
   Gigovic-Gekic, A
AF Sunulahpasic, R.
   Oruc, M.
   Hadzalic, M.
   Gigovic-Gekic, A.
TI ANALYSIS OF THE INFLUENCE OF CHEMICAL COMPOSITION AND TEMPERATURE ON
   MECHANICAL PROPERTIES OF SUPERALLOYS NIMONIC 80A
SO METALURGIJA
AB Superalloys Nimonic 80A is a wrought nickel base alloy (min. 65 % Ni) and chromium (20 %), with minor additions of carbon, cobalt and iron, as well as major alloying elements of aluminum (1 to 1,8%) and titanium (1,8 to 2,7 %). Chemical composition of the alloy Nimonic 80A has a dominant influence on its mechanical and technological properties. Increasing of the temperature also has a large influence on the mechanical properties of superalloy Nimonic 80A
   Investigations which were carried out have included chemical testing and testing of mechanical properties of superalloy Nimonic 80A at room and higher temperatures. Regression analysis was done on the base of chemical analyses and results of mechanical properties. The results of regression analysis are equations by which on the basis of known chemical composition, ie content of main alloying elements Al, Ti and Co, the mechanical properties of materials at room and higher temperatures can be predicted.
SN 0543-5846
PD JAN-MAR
PY 2014
VL 53
IS 1
BP 13
EP 16
UT WOS:000320481400003
ER

PT J
AU Unocic, KA
   Pint, BA
AF Unocic, Kinga A.
   Pint, Bruce A.
TI Oxidation behavior of co-doped NiCrAl alloys in dry and wet air
SO SURFACE & COATINGS TECHNOLOGY
CT 40th International Conference on Metallurgical Coatings and Thin Films
   (ICMCTF)
CY APR 29-MAY 03, 2013
CL San Diego, CA
SP Amer Vacuum Soc, Adv Surface Engn Div
AB Cast NiCrAl alloys with additions of Y, La, Hf and Ti were evaluated at 1100 degrees C in wet (10 and 50% H2O) and dry air (0% H2O) in order to optimize such dopants for superalloy bond coatings. The results suggest that the typical Y addition in most coatings could be replaced by La. Also, scale adhesion in cyclic testing was improved with the co-addition of Hf with La or Y. Ti was added to investigate its incorporation in coatings on superalloys containing significant Ti additions. Particularly with co-doped alloys, the addition of Ti had little effect on scale adhesion but did reduce the depth of internal oxidation. Water vapor increased spallation, especially for the least adherent alloys, such as Y,Ti-doped NiCrAl. For the co-doped compositions with Hf, water vapor had a limited effect on scale adhesion and on the alumina growth rate in isothermal exposures. In addition to specimen mass change, the extent of internal oxidation and the depletion of beta phase in the substrate were evaluated. Analytical transmission electron microscopy showed that Y, La and Hf co-segregated to the alumina scale grain boundaries and formed dopant-rich oxide precipitates in the scale. (C) 2013 Published by Elsevier B.V.
RI Pint, Bruce/A-8435-2008
OI Pint, Bruce/0000-0002-9165-3335
SN 0257-8972
PD DEC 25
PY 2013
VL 237
BP 8
EP 15
DI 10.1016/j.surfcoat.2013.07.068
UT WOS:000330488000003
ER

PT J
AU Palcut, M
   Priputen, P
   Kusy, M
   Janovec, J
AF Palcut, Marian
   Priputen, Pavol
   Kusy, Martin
   Janovec, Jozef
TI Corrosion behaviour of Al-29at%Co alloy in aqueous NaCl
SO CORROSION SCIENCE
AB Microstructure and corrosion behaviour of a binary Al-29 at%Co alloy have been studied. The alloy was prepared by arc-melting of Al and Co in high purity Ar and rapidly solidified on a water-cooled Cu mould. The alloy chemical composition and microstructure were characterized by scanning electron microscopy, energy dispersive X-ray spectroscopy and X-ray diffraction. Furthermore, the corrosion behaviour was studied by potentiodynamic polarization in aqueous NaCl (0.6 mol dm(-3)) at room temperature. The alloy was found to consist of three phases: hexagonal Al5Co2, Z-phase and AlCo (beta). The corrosion resistance of different intermetallic phases is characterized. The results are compared to previously published results of Al-TM (TM = transition metal) alloys. (C) 2013 Elsevier Ltd. All rights reserved.
RI Priputen, Pavol/N-2250-2016; Janovec, Jozef/C-6904-2018; Palcut,
   Marian/P-1660-2018; Kusy, Martin/I-9957-2016
