Repository: MatInfoUB/NLP-Queries

File: Co_superalloy_oxidation.txt (part 6 of 15)
FN Clarivate Analytics Web of Science
   Li, F
AF Hu, Yong-jun
   Cao, Dong
   Li, Xi-qiang
   Zheng, Hui-ting
   Cheng, Xiao-ling
   Xiao, Xiao-ting
   Zhang, Hai-yan
   Li, Feng
BE Bowen, CR
TI Phase Transformations and Magnetic Properties of electroplating Ni-Co on
   Aluminium
SO MECHANICAL STRUCTURES AND SMART MATERIALS
SE Applied Mechanics and Materials
CT International Conference on Mechanical Structures and Smart Materials
   (ICMSSM 2013)
CY NOV 16-17, 2013
CL Xiamen, PEOPLES R CHINA
AB In this paper, Ni-Co coatings on Al foil were prepared by electroplating to obtain Al/Ni-Co composite. Phase transformations and magnetic property of Al/Ni-Co composite heated at 823 K for 80 h were investigated. The results showed that obviously exchanged zone in Al matrix exited and the thickness was about 2.5 mu m. Ni diffused into the Al easilier than Co. beta phase (AlNi and AlCo) and (gamma) phase (Al(Ni, Co) solid solution) of Co-Ni-Al formed during the annealing. The Ms of was decreased significantly when Al diffused into the Ni Co alloy film and formed Ni-Al and Co-Al intermetallic compounds.
SN 1660-9336
BN 978-3-03785-989-6
PY 2014
VL 487
BP 80
EP +
DI 10.4028/www.scientific.net/AMM.487.80
UT WOS:000335710000019
ER

PT J
AU Wang, XG
   Li, JR
   Shi, ZX
   Liu, SZ
   Yue, XD
AF Wang Xiaoguang
   Li Jiarong
   Shi Zhenxue
   Liu Shizhong
   Yue Xiaodai
TI Effect of W Content on Oxidation Resistance of Experimental Third
   Generation Single Crystal Superalloys
SO RARE METAL MATERIALS AND ENGINEERING
AB The isothermal oxidation behaviors of three kinds of experimental third generation single crystal superalloys with different tungsten contents were investigated at 1100 degrees C in air by X-ray diffraction (XRD), scanning election microscopy (SEM) and energy disperse X-ray analysis (EDS). The results show that three kinds of alloys approximately obey subparabolic rate law during oxidation at 1100 degrees C for 100 h. The mass gain of 8 wt% W-containing alloy is higher than that of 6 wt% and 7 wt% W-containing alloys. The oxide scale exposed at 1100 degrees C consists of three layers: an outer Ni(Co)O layer, an intermediate layer mainly composed of oxides and spinels, and an inner Al2O3 layer. The gamma'-free layer is formed in the base alloy. In the current alloy system, the transition of oxidation mechanism happens with increasing W content at 1100 degrees C; therefore, it is found that the alloys with W content less than 7% exhibit relative balance between oxidation resistance and solution strength.
SN 1002-185X
PD SEP
PY 2017
VL 46
IS 9
BP 2493
EP 2498
UT WOS:000435226100028
ER

PT J
AU Pei, HQ
   Wen, ZX
   Zhang, YM
   Yue, ZF
AF Pei, Haiqing
   Wen, Zhixun
   Zhang, Yamin
   Yue, Zhufeng
TI Oxidation behavior and mechanism of a Ni-based single crystal superalloy
   with single alpha-Al2O3 film at 1000 degrees C
SO APPLIED SURFACE SCIENCE
AB Detailed long-term of 2000 h oxidation behavior of a Ni-based single crystal superalloy was investigated at 1000 degrees C. In the first oxidation stage, alpha-Al2O3 formed immediately, and then the mass gain curve obeys the parabolic law, which corresponds to the growth of alpha-Al2O3 film. A single alpha-Al2O3 film kept on the surface of the specimen before 750 h oxidation. The oxidation is controlled by the inward diffusion of oxygen anions to react with Al cations at the oxide/metal interface. The shape of the exfoliation region of single alpha-Al2O3 film is closed to an annulus, in which the (Ni, Co)O layer formed due to depletion of Al. The three-layer oxide scale formed rapidly after 750 h oxidation. With the continue consumption of Al, a discontinuous inner alpha-Al2O3 layer formed, making oxide scale spall seriously and gain mass rapidly. The states of alpha-Al2O3 film, the controlled film, are different in dendrite core and interdendritic region. (C) 2017 Elsevier B.V. All rights reserved.
RI wen, zhixun/S-3803-2018; Pei, Haiqing/R-5327-2018; Zhang,
   Yamin/R-5619-2018
OI wen, zhixun/0000-0002-7176-3465; Pei, Haiqing/0000-0003-1728-4778;
   Zhang, Yamin/0000-0003-2949-2304
SN 0169-4332
EI 1873-5584
PD JUL 31
PY 2017
VL 411
BP 124
EP 135
DI 10.1016/j.apsusc.2017.03.116
UT WOS:000401391900015
ER

PT J
AU Smialek, JL
   Morscher, GN
AF Smialek, JL
   Morscher, GN
TI Delayed alumina scale spallation on Rene'N5+Y: moisture effects and
   acoustic emission
SO MATERIALS SCIENCE AND ENGINEERING A-STRUCTURAL MATERIALS PROPERTIES
   MICROSTRUCTURE AND PROCESSING
AB The single crystal superalloy Rene'N5 (with or without Y-doping and hydrogen annealing) was cyclically oxidized at 1150 degreesC for 1000 h. After considerable scale growth (greater than or equal to 500 h), even the adherent alumina scales formed on Y-doped samples exhibited delayed interfacial spallation during subsequent water immersion tests. performed up to I year after oxidation. Spallation was characterized by weight loss, the amount of spalled area and acoustic emission response. Hydrogen annealing (prior to oxidation) reduced spallation both before and after immersion, but without measurably reducing the bulk sulfur content of the Y-doped alloys. The duration and frequency of sequential. co-located acoustic emission events implied an interfacial crack growth rate at least 10(-3) ms(-1). but possibly higher than 10(2) ms(-1). This is much greater than classic moisture-assisted slow crack growth rates in bulk alumina (10 (6) to 10 (-) (3) m s (- 1)), which may still have occurred undetected by acoustic emission. An alternative failure sequence is proposed: an incubation process for preferential moisture ingress leads to a local decrease in interfacial toughness, thus allowing fast fracture driven by stored strain energy. Crown Copyright (C) 2002 Published by Elsevier Science B.V. All rights reserved.
RI Smialek, James L./AAD-7588-2019
OI Smialek, James L./0000-0003-4310-5569
SN 0921-5093
PD JUL
PY 2002
VL 332
IS 1-2
BP 11
EP 24
AR PII S0921-5093(01)01712-9
DI 10.1016/S0921-5093(01)01712-9
UT WOS:000176260800002
ER

PT J
AU Lenz, M
   Wirth, J
   Englisch, S
   Rosiwal, J
   Buchinger, N
   Weiser, M
   Virtanen, S
   Zubiri, BA
   Spiecker, E
AF Lenz, Malte
   Wirth, Janis
   Englisch, Silvan
   Rosiwal, Jan
   Buchinger, Nadine
   Weiser, Martin
   Virtanen, Sannakaisa
   Zubiri, Benjamin Apeleo
   Spiecker, Erdmann
TI Correlative Nano-Computed Tomography and Focused Ion-Beam Sectioning: A
   Case Study on a Co-Base Superalloy Oxide Scale
SO ADVANCED ENGINEERING MATERIALS
AB Herein, the capabilities of a correlative tomography approach combining laboratory nano X-ray computed tomography, focused ion-beam sectioning, and energy-dispersive X-ray spectroscopy are utilized for the characterization of multilayered oxide scales of Co-base superalloys regarding their 3D morphology and chemical composition. The combination of complementary 3D imaging techniques allows for a precise and reliable segmentation of the pore space, oxide precipitates, and different phases of the initial material. Such information is instrumental to a microscopic understanding of oxidation in this new class of superalloys and key to improvement of oxidation resistance in the next-generation high-temperature materials.
SN 1438-1656
EI 1527-2648
AR 1900823
DI 10.1002/adem.201900823
EA NOV 2019
UT WOS:000495518800001
ER

PT J
AU Pint, BA
   Unocic, KA
AF Pint, Bruce A.
   Unocic, Kinga A.
TI Ionic segregation on grain boundaries in thermally grown alumina scales
SO MATERIALS AT HIGH TEMPERATURES
AB This study first examined segregation behaviour in the alumina scale formed after 100 h at 1100 degrees C on bare and MCrAlYHfSi-coated single-crystal superalloys with similar to 10 ppma La and Y. For the bare superalloy, Hf and Ti were detected on the grain boundaries of the inner columnar alumina layer. Increasing the oxidation temperature to 1200 degrees C for 2 h did not change the segregation behaviour. With the bond coating, both Y and Hf were segregated to the grain boundaries as expected. However, there was evidence of Ti-rich oxide particles near the gas interface suggesting that Ti diffused from the superalloy through the coating. To further understand these segregation observations with multiple dopants, other alumina-forming systems were examined. Alumina scale grain boundary co-segregation of Ti with Y is common for FeCrAl alloys. Co-segregation of Hf and Ti was observed in the scale formed on co-doped NiAl. No La segregation was detected in the scale formed on NiCrAl with only a 19 ppma La addition, however, the scale was adherent.
RI Pint, Bruce/A-8435-2008
OI Pint, Bruce/0000-0002-9165-3335
SN 0960-3409
EI 1878-6413
PD AUG
PY 2012
VL 29
IS 3
BP 257
EP 263
DI 10.3184/096034012X13343209167745
UT WOS:000306976700015
ER

PT J
AU XU, H
   HOCKING, MG
   SIDKY, PS
AF XU, H
   HOCKING, MG
   SIDKY, PS
TI SULFIDATION-OXIDATION BEHAVIOR OF A NI-CO-CR-SI ALLOY IN AN SO2+O2
   ATMOSPHERE
SO OXIDATION OF METALS
AB The high-temperature-corrosion behavior of a Ni-Co-Cr-Si superalloy (HAYNES Alloy HR-160) in an SO2+O2 (SO2:O2=2:1) has been studied at 625-degrees-C and 750-degrees-C. Alloy samples were corroded for 72 hr, followed by XRD, SEM, EDS, and XPS analysis on the surface and/or cross-section of the samples, It was found that the simultaneous nucleation of nickel and cobalt oxides and chromia at the initial stage lead to the subsequent formation of a sulphate layer on reaction with the gas phase. This eventually lead to the formation of a thick sulphide layer above the chromia scale. The stable phases for Cr, Ni, and Co in such an atmosphere are chromia as well as Ni and Co sulphates. The existence of a thin sulphate layer was suggested some time ago but could not be detected and was disputed. The XPS analysis in this work now provides evidence for the existence of this sulphate layer. The transport of sulphur through the oxide scale into the alloy substrate is discussed It was concluded that sulphur advanced into the substrate by the oxidation of sulphides, thus liberating the sulphur. The possibility of sulphur transport in the form of SO2 molecules was also discussed. Based on the results and discussion, a schematic corrosion mechanism is presented.
SN 0030-770X
PD JUN
PY 1993
VL 39
IS 5-6
BP 371
EP 388
DI 10.1007/BF00664662
UT WOS:A1993LX41700003
ER

PT J
AU Liang, JJ
   Wei, H
   Zhu, YL
   Sun, XF
   Jin, T
   Hu, ZQ
   Dargusch, MS
   Yao, X
AF Liang, J. J.
   Wei, H.
   Zhu, Y. L.
   Sun, X. F.
   Jin, T.
   Hu, Z. Q.
   Dargusch, M. S.
   Yao, X.
TI Influence of Co addition on constituent phases and performance of a
   NiCrAlYRe alloy system
SO SURFACE & COATINGS TECHNOLOGY
AB MCrAlY alloys can serve as stand-alone overlay coatings or bond coats in thermal barrier coating systems, and their phase constituents play a vital role in determining their performance. In the present investigation, the influence of Co addition on the constituent phases of a NiCrAlY alloy system containing 3 wt.% Re in the temperature range of 800 degrees C-1200 degrees C was predicted through thermodynamic modeling. Based on the modeling results, four NiCrAlY alloy systems with different levels of Co (0,10 wt.%, 20 wt.% and 30 wt.%) were prepared and evaluated experimentally. Scanning electron microscopy and transmission electron microscopy results show that the additions of Co increase the fractions of gamma-Ni and beta-NiAl at the expense of gamma'-Ni3Al and alpha-Cr, and thus change the depletion scheme from beta ->gamma' to beta ->gamma during 1100 degrees C oxidation. (C) 2011 Elsevier B.V. All rights reserved.
RI Yao, Xiangdong/E-1259-2013
OI Yao, Xiangdong/0000-0002-1235-5090; Dargusch,
   Matthew/0000-0003-4336-5811
SN 0257-8972
PD AUG 25
PY 2011
VL 205
IS 21-22
BP 4968
EP 4979
DI 10.1016/j.surfcoat.2011.04.084
UT WOS:000293119800014
ER

PT J
AU Peng, X
   Jiang, SM
   Duan, XH
   Gong, J
   Sun, C
AF Peng Xin
   Jiang Sumeng
   Duan Xuhai
   Gong Jun
   Sun Chao
TI HIGH TEMPERATURE OXIDATION BEHAVIOR OF A (MCrAlY plus AlSiY) COMPOSITE
   COATING
SO ACTA METALLURGICA SINICA
AB A composite coating (MCrAlY+AlSiY) was prepared on a Ni-based superalloy K465 by arc ion plating technique. The oxidation behaviors of the composite coating and the reference coating NiCoCrAlYSiB were investigated. The results show that the outer layer of composite coating consists of beta-(Ni, Co)Al and dispersed sigma-NiCoCr and Cr3Si, and the inner layer of composite coating consists of Cr-rich phases and minor beta-(Ni, Co)Al after vacuum annealing at 1050 degrees C. Because of the excessive consumption of Al, the spinels and NiO are formed on the surface of the reference coating. For the composite coating, the protective alumina scale is continuous and dense. The enhanced oxidation resistance of the composite coating is related to the gradient distributions of Al-enriched outer layer and Cr-enriched inner layer.
SN 0412-1961
PD MAR 11
PY 2009
VL 45
IS 3
BP 378
EP 384
UT WOS:000265157300021
ER

PT J
AU Jackson, RW
   Titus, MS
   Begley, MR
   Pollock, TM
AF Jackson, R. Wesley
   Titus, Michael S.
   Begley, Matthew R.
   Pollock, Tresa M.
TI Thermal expansion behavior of new Co-based alloys and implications for
   coatings
SO SURFACE & COATINGS TECHNOLOGY
AB The thermal expansion behavior of five gamma'-(L1(2)) containing Co-based superalloys was measured using push-rod dilatometry. These results were analyzed to determine the mean coefficient of thermal expansion (CTE), the instantaneous CTE, and gamma'-solvus temperature of the alloys. The CTE was found to depend strongly on the gamma'-solvus temperature.
   In turbine applications, these alloys will be part of a multilayer system that generates thermal stresses due to the CTE mismatch between the components. To investigate this phenomenon, the CTE data was incorporated into a thermo-mechanical model to calculate the energy release rate (ERR) for the delamination of coatings from these alloys. The ERR of a thermally grown oxide (TGO) formed on the bare and bond coated Co-based alloys was determined as a function of superalloy and bond coat CTE. The ERR of a thermal barrier coating (TBC) was evaluated as a function of temperature, superalloy LIE, and coating thickness. The ERR was found to be about 1.5 x greater in Co-based superalloys compared to Ni-based superalloys cooled from T = 1100 degrees C to ambient. Strategies for reducing the driving force for delamination are discussed. (C) 2016 Elsevier B.V. All rights reserved.
OI Jackson, R. Wesley/0000-0002-6103-5122
SN 0257-8972
PD MAR 15
PY 2016
VL 289
BP 61
EP 68
DI 10.1016/j.surfcoat.2015.12.083
UT WOS:000372761700008
ER

PT S
AU Wu, YN
   Suzuki, A
   Murakami, H
   Kuroda, S
AF Wu, Y. N.
   Suzuki, A.
   Murakami, H.
   Kuroda, S.
BE Taniguchi, S
   Maruyama, T
   Yoshiba, M
   Otsuka, N
   Kawahara, Y
TI Interdiffusion behavior of electroplated platinum-iridium alloys on
   nickel-base single crystal superalloy TMS-82+
SO HIGH-TEMPERATURE OXIDATION AND CORROSION 2005
SE Materials Science Forum
CT International Symposium on High-Temperature Oxidation and Corrosion 2005
   (ISHOC 2005)
CY NOV 30-DEC 02, 2005
CL Nara, JAPAN
SP Iron & Steel Inst Japan, Japan Soc Corros Engn
AB In the present study, platinum-iridium alloys (Ir = 15.8, 27.3, 36.1, 100at.%) were electroplated on a nickel-base single crystal superalloy TMS-82+ followed by a diffusion treatment at 1373K for 1 h. Interdiffusion behavior between the Pt-Ir films and substrates was investigated in terms of chemical composition, phase constitution and morphology. X-ray analysis revealed that annealed specimens consisted of several fcc solid solutioned phases with various lattice parameters, together with ordered intermetallic compounds (Ll(2)-(Pt,Ni)(3)Al and B2-(IrNi)Al), due to the inward diffusion of Pt and Ir from the electrodeposited films to the superalloy substrates, and the outward diffusion of solute elements (Ni, Al, Cr, Co) in the superalloy substrates into the films during annealing. The depth concentration analysis indicated that the Pt-36.1 Ir film effectively retarded the outward diffusion of solute elements, especially nickel, from the substrate.
SN 0255-5476
BN 0-87849-409-X
PY 2006
VL 522-523
BP 293
EP 300
DI 10.4028/www.scientific.net/MSF.522-523.293
UT WOS:000241416500034
ER

PT J
AU Hou, SJ
   Zhu, SL
   Zhang, T
   Wang, FH
AF Hou, Shaojun
   Zhu, Shenglong
   Zhang, Tao
   Wang, Fuhui
TI A magnetron sputtered microcrystalline beta-NiAl coating for SC
   superalloys. Part I. Characterization and comparison of isothermal
   oxidation behavior at 1100 degrees C with a NiCrAlY coating
SO APPLIED SURFACE SCIENCE
AB A microcrystalline beta-NiAl coating was prepared on a single-crystal (SC) superalloy substrate via magnetron sputtering and subsequent vacuum annealing. The grain sizes of the coating ranged from about 300 nm to 1 mu m. A reference NiCrAlY coating, which was mainly comprised of gamma'-Ni3Al and alpha-Cr, was prepared by means of vacuum arc evaporation (VAE). Isothermal oxidation tests were carried out at 1100 degrees C in air for 50 h. Both coatings formed thin and adherent alpha-Al2O3 scales during tests, while the oxide scales on the bare superalloy primarily consisted of spinel (Ni,Co)Al2O4 with underlying alpha-Al2O3 scale. The parabolic rate constant of the NiAl-coated specimens was about one order of magnitude lower than that of the NiCrAlY coated specimens. After oxidation tests, only a small amount of gamma' phase was detected at some columnar boundaries of the beta-NiAl coating, and about 2/3 parts of the NiCrAlY coating transformed into gamma phase which resolved the alpha-Cr precipitations, while an Al-depleted zone in thickness of about 10 mu m formed beneath the TGO of the bare superalloy. Inter-diffusion zones and secondary reaction zones were observed on the specimens coated by either beta-NiAl or NiCrAlY. The oxidation mechanism and microstructure evolvement of the specimens during high temperature exposures were discussed. (C) 2014 Elsevier B.V. All rights reserved.
SN 0169-4332
EI 1873-5584
PD JAN 1
PY 2015
VL 324
BP 1
EP 12
DI 10.1016/j.apsusc.2014.10.106
UT WOS:000346088500001
ER

PT J
AU Du, W
   Shi, Q
   Dai, MJ
   Yi, JH
   Lin, SS
   Hou, HJ
AF Du Wei
   Shi Qian
   Dai Ming-jiang
   Yi Jian-hong
   Lin Song-sheng
   Hou Hui-jun
TI High Temperature Oxidation Resistance of NiCrAlYSi Coating Deposited by
   Arc Ion Plating
SO CHINA SURFACE ENGINEERING
AB The high temperature oxidation resistance NiCrAlYSi coating was deposited on nickel-based superalloy DZ22B by arc ion plating. The microstructure, phase and element distribution of the coating were analyzed by SEM, XRD, EDS and electronic probe, respectively. The oxidation behavior of the coating and the substrate were separately investigated at 1 050 degrees C for 200 h. Results show that the coatings are dense and uniform without obvious holes and other defects. After heat treatment, the transition of beta-NiAl to gamma '-Ni3Al occurs and the main phases are gamma '-Ni3Al/gamma-Ni, alpha-Cr and beta-NiAl. The average oxidation rate of coated samples and the substrate alloy are 0.034 0g/(m(2).h) and 0.096 7g/(m(2).h) respectively after 200 h oxidation at a constant temperature of 1 050 degrees C, which indicates that the coatings significantly improve of high temperature oxidation resistance of the substrate. At the early stage of the oxidation, a uniform and dense alpha-Al2O3 protective layer is formed, preventing the diffusion of oxygen into the interior, thus, greatly improves the oxidation resistance. During the process of the oxidation, the element inter-diffusion occurs at the interface between the coating and the substrate, including the internal diffusion of Cr from the coating to the substrate, and the outward diffusion of Co, W and Y from the matrix to the coating.
SN 1007-9289
PD FEB
PY 2018
VL 31
IS 1
BP 81
EP 87
DI 10.11933/j.issn.1007-9289.20170704004
UT WOS:000429383700011
ER

PT J
AU Viskari, L
   Hornqvist, M
   Moore, KL
   Cao, Y
   Stiller, K
AF Viskari, L.
   Hornqvist, M.
   Moore, K. L.
   Cao, Y.
   Stiller, K.
TI Intergranular crack tip oxidation in a Ni-base superalloy
SO ACTA MATERIALIA
AB High-temperature intergranular crack tip oxidation under a single 600 s long sustained tensile load at 700 degrees C was studied for the Ni-base superalloy Allvac 718Plus. High-resolution analytical techniques showed oxidation to take place at and immediately ahead of the tip of an open crack, forming a closed but layered oxide structure about the prior (now oxidized) grain boundary. Near the prior grain boundary the oxide is Ni-rich, with a Co-enriched layer furthest away from the metal and a Fe-enriched region below this. A Cr-rich oxide is present below the outer Ni-rich oxides throughout the crack, also in the direction of crack growth. This is believed to have a hindering effect on oxidation ahead of the crack. Ni-3(Nb,Al) gamma' precipitates close to the grain boundaries were found to oxidize and form regions of near-stoichiometric NiO within the oxide layers. Remaining constituents of gamma' (e.g. Al and Nb) were found to be enriched in the surrounding oxidized matrix and also to produce thin oxide layers near the interface between the unoxidized metal and the Cr-rich oxide. The formation of the crack tip oxides is discussed with regard to thermodynamics, kinetics and the influence of applied mechanical load. (C) 2013 Acta Materialia Inc. Published by Elsevier Ltd. All rights reserved.
RI Moore, Katie L/D-3457-2011; Colliander, Magnus/U-7034-2018
OI Moore, Katie L/0000-0003-1615-7232; Colliander,
   Magnus/0000-0002-6277-4875; Viskari, Leif/0000-0002-7542-4276; Cao,
   Yu/0000-0002-1965-5854
SN 1359-6454
PD JUN
PY 2013
VL 61
IS 10
BP 3630
EP 3639
DI 10.1016/j.actamat.2013.02.050
UT WOS:000319304400009
ER

PT J
AU Liu, EL
   Wang, N
   Qi, J
   Xu, ZC
   Liu, X
   Zhang, HP
AF Liu, Erliang
   Wang, Ning
   Qi, Jin
   Xu, Zhichao
   Liu, Xia
   Zhang, Huiping
TI Experimental Study on the Oxidation and Diffusion Behavior of Inconel
   625 and Tool Materials
SO CRYSTALS
AB Oxidation and diffusion simulation experiments were conducted to choose the most suitable material for cutting the Inconel 625 superalloy. Three tool materials, WC/Co, coated carbide, and ceramic were used as tool materials in the oxidation simulation experiment. The three tool materials were heated for 30 min in a high-temperature furnace, and the high-temperature oxidation products were examined with scanning electron microscopy and X-ray diffraction (XRD). Tools were heated for 90 min in a vacuum tube furnace. The element diffusion behaviors of Inconel 625 and the tool materials were analysed with energy-dispersive X-ray spectroscopy and XRD. Some of the WC and Co in the WC/Co and coated carbide tool materials was oxidized to WO3, Co3O4, and CoWO4, and the oxidation reaction became more intense as the temperature increased. For the ceramic tool, only TiC was oxidized to TiO2, which indicates good oxidation resistance. In the diffusion couple experiments, the diffusion levels of the three tool materials increased with temperature, but the degree of influence differed. Diffusion of elements was hindered by the (Al, Ti) N coating of the coated carbide and effectively inhibited by the Al2O3 in the ceramic tool. In terms of oxidation and diffusion, the most suitable tool material for cutting Inconel 625 was the ceramic, followed by the coated carbide and then WC/Co.
OI liu, erliang/0000-0002-9883-768X
SN 2073-4352
PD DEC
PY 2018
VL 8
IS 12
AR 471
DI 10.3390/cryst8120471
UT WOS:000454708700032
ER

PT J
AU Nithin, HS
   Vijay, D
   Ramesh, MR
AF Nithin, H. S.
   Vijay, Desai
   Ramesh, M. R.
TI Cyclic Oxidation and Hot Corrosion Behavior of Plasma-Sprayed CoCrAlY
   plus WC-Co Coating on Turbine Alloys
SO JOURNAL OF FAILURE ANALYSIS AND PREVENTION
AB Components in energy-producing systems suffer a variety of degradation processes such as oxidation and molten salt-induced corrosion as a consequence of complex multi-component gaseous environment. Coatings provide a composition that will grow the protective scale at high temperatures having long-term stability. Plasma spraying was used to deposit CoCrAlY + WC-Co composite coatings on turbine alloys of Hastelloy X and AISI 321. The thermocyclic oxidation behavior of coated alloys was investigated in static air and in molten salt (Na2SO4-60%V2O5) environment at 700 degrees C. The thermogravimetric technique was used to approximate the kinetics of oxidation in 50 cycles, each cycle consisting of heating and cooling. X-ray diffraction and SEM/EDAX techniques are used to characterize the oxide scale formed. Coated alloys showed a lower corrosion rate as compared to uncoated alloys. The coatings subjected to oxidation and hot corrosion showed slow scale growth kinetics. Preferential oxidation of Co, Cr, W and its spinel blocks the transport of oxygen and corrosive species into the coating by providing a barrier, thereby making the oxidation rate to reach steady state. As compared to the substrate alloys, coatings show better hot corrosion resistance.
SN 1547-7029
EI 1864-1245
PD OCT
PY 2018
VL 18
IS 5
BP 1133
EP 1142
DI 10.1007/s11668-018-0499-0
UT WOS:000446401200008
ER

PT J
AU Wu, YS
   Qiu, WQ
   Yu, HY
   Zhong, XC
   Liu, ZW
   Zeng, DC
   Li, SZ
AF Wu, Y. S.
   Qiu, W. Q.
   Yu, H. Y.
   Zhong, X. C.
   Liu, Z. W.
   Zeng, D. C.
   Li, S. Z.
TI Cycle oxidation behavior of nanostructured Ni60-TiB2 composite coating
   sprayed by HVOF technique
SO APPLIED SURFACE SCIENCE
AB Cycle oxidation resistance at 800 degrees C in static air was investigated for a nanostructured Ni60-TiB2 composite coating sprayed by high velocity oxy-fuel (HVOF). For comparison, a Ni60-TiB2 conventional composite coating was also studied. The results indicate that, the oxidation processes of both composite coatings are controlled by diffusion mechanism, and the nanostructured composite coating has better cycle oxidation resistance than that of the conventional composite coating. The reasons for this improvement can be attributed to the formation of the intact SiO2 and Cr2O3 protective layer, and the enhanced adhesion between oxide film and nanostructure coating. (C) 2011 Elsevier B.V. All rights reserved.
RI Liu, Zhongwu/D-8015-2012
OI Liu, Zhongwu/0000-0002-2560-6282
SN 0169-4332
PD SEP 15
PY 2011
VL 257
IS 23
BP 10224
EP 10232
DI 10.1016/j.apsusc.2011.07.026
UT WOS:000293883400087
ER

PT J
AU Wang, RM
   Song, YG
   Han, YF
AF Wang, RM
   Song, YG
   Han, YF
TI Effect of rare earth on the microstructures and properties of a low
   expansion superalloy
SO MICRON
CT 6th International Conference on Advanced Materials of the
   International-Union-of-Materials-Research-Societies
CY JUL 23-26, 2000
CL CITY UNIV HONG KONG, KOWLOON, PEOPLES R CHINA
SP Int Union Mat Res Soc
HO CITY UNIV HONG KONG
AB A new Fe-Ni-Co-Nb-Ti-Si superalloy containing trace additions of selective rare earths and having good combination of very low thermal expansion coefficient, high-resistance to stress accelerated grain boundary oxygen ernbrittlement and fairly good notch-bar rupture strength has been successfully developed. The resistance to oxidation for long time exposure at high-temperatures and the stress rupture life has been improved significantly with trace yttrium addition. The microstructures of the alloys have been studied by means of analytical electron microscopy, chemical and X-ray analysis techniques. The results reveal that the trace Yttrium segregates in the strengthening phase with platelet morphology, and helps in transforming A(3)B type epsilon phase into A(5)B type H phase. The morphology and crystal structures of the grain boundary phases also change with selective additions of rare earth elements. Compared with those in the conventional alloy, the platelet precipitates in the yttrium-containing alloy densely segregate within the grains and along the grain boundaries with smaller size. The segregation of the platelet precipitates within the grains is helpful in improving the strength of the alloy. In addition, its precipitation along the grain boundaries can improve the resistance to stress accelerated grain boundary oxidation and stress rupture property of the alloy and thereby contribute to its temperature stability. (C) 2002 Elsevier Science Ltd. All rights reserved.
RI Wang, Rongming/B-2163-2010
OI Wang, Rongming/0000-0003-4075-6956
SN 0968-4328
PY 2002
VL 33
IS 6
BP 575
EP 580
AR PII S0968-4328(02)00015-X
DI 10.1016/S0968-4328(02)00015-X
UT WOS:000176250500011
PM 12020705
ER

PT S
AU Fan, F
   Sun, H
   Zhao, D
   Sha, JB
AF Fan, Fei
   Sun, Hao
   Zhao, Di
   Sha, Jiangbo
BE Han, YF
   Lin, JP
   Xiao, CB
   Zeng, XQ
TI Effect of Mo on the High Temperature Oxidation Behavior of Co-Al-W Based
   Alloys
SO HIGH PERFORMANCE STRUCTURE MATERIALS
SE Materials Science Forum
CT Chinese Materials Congress (CMC 2012)
CY JUL 13-18, 2012
CL Taiyuan, PEOPLES R CHINA
SP Chinese Mat Res Soc, Taiyuan Univ Sci & Technol, Minist Sci & Technol China, China Assoc Sci & Technol, Natl Nat Sci Fdn China (NSFC), Chinese Acad Sci (CAS), Chinese Acad Engn
AB 2 at.% and 4 at.% Mo were added to Co-9Al-9W-2Ta-0.02B alloy to replace W (hereafter referred to as the alloys of 2Mo and 4Mo, respectively; Mo-free alloy was referred to as the 0Mo alloy). The effects of Mo additions on the high temperature oxidation behavior of the alloys at 800 degrees C in air have been studied. The results indicated that, after oxidation in air at 800 degrees C for 100 h, the oxide film of the 0Mo alloy remained intact, but the cracking and spallation of the oxide film took place in the alloys of 2Mo and 4Mo. Oxidation kinetic curves revealed weight gain per unit area of the 0Mo alloy was 36.86 mg.cm(-2), which was lower than that of the alloys of 2Mo (65.16 mg.cm(-2)) and 4Mo (48.54mg.cm(-2)). These suggested that the 0Mo alloy displayed superior oxidation resistance compared to the alloys of 2Mo and 4Mo caused by the formation of volatile MoO3 oxide, and sharp compressive stress formed in the outer layer during the oxidation. The oxide layer was composed of three layers of the Co3O4 + CoO outer layer, middle complex oxide layer containing Co, Al and W (Mo), inner Al2O3 layer and y/Co3W zone adhere to the gamma/gamma' substrate.
SN 0255-5476
PY 2013
VL 747-748
BP 754
EP 759
DI 10.4028/www.scientific.net/MSF.747-748.754
UT WOS:000319022400115
ER

PT J
AU Ma, J
   Hu, R
   Chang, H
   Bai, GH
   Liu, J
   Zhou, L
AF Ma Jian
   Hu Rui
   Chang Hui
   Bai Guanghai
   Liu Jun
   Zhou Lian
TI Evolution of Oxidation Scale for a Ni-22Cr-20Co-18W Alloy at 1100
   degrees C
SO RARE METAL MATERIALS AND ENGINEERING
AB Evolution of oxidation scale for a Ni-22Cr-20Co-18W alloy at 1100 degrees C was investigated by means of XRD and SEM (EDS). The results show that at the initial stage of the oxidation, a oxide scale of the mixture of Cr2O3, NiO and (Ni, Co, Mn, Cr)(3)O-4, which is of M3O4 type, is formed on the surface. The single-layer oxide film changes into double layer one after long time oxidation, the sequential Cr2O3 scale forms at the inner layer, and the outer NiO scale could effectively retard the volatilization of the inner Cr2O3 scale; the voids are formed at the scale/alloy interface and inner oxidation of Al element is observed at the same time.
SN 1002-185X
PD MAR
PY 2012
VL 41
IS 3
BP 486
EP 489
UT WOS:000302969700022
ER

PT J
AU Yao, PP
   Fu, C
   Cao, GH
AF Yao Peipei
   Fu Chao
   Cao Guanghui
TI Investigation of Microstructures of Pt plus Hf Modified gamma-Ni plus
   gamma '-Ni3Al Coatings and Their Oxidation Resistance
SO RARE METAL MATERIALS AND ENGINEERING
AB The Pt and Hf modified gamma-Ni+gamma'-Ni3Al coatings were fabricated on the DZ417G superalloy substrates by combined aluminizing and hafnizing using a pack cementation. During the co-deposition process, the phase structure formed on the coating surface changes with the increasing of hafnium contents in packs. When the hafnium contents are 2 wt%, 6 wt% and 12 wt% the coatings consist of the gamma-Ni+gamma'-Ni3Al, beta-NiAl+Al16Hf6Ni7, and Al16Hf6Ni7, respectively. During post heat treatment the beta-NiAl+Al16Hf6Ni7 and Al16Hf6Ni7 coatings are transformed to gamma-Ni+gamma'-Ni3Al and gamma-Ni+gamma'-Ni3Al+Al3HfNi12. Isothermal oxidation tests at 1100 degrees C for 10 h show that there are a lot of spallation on the surface of the substrate without coating, while the Pt and Hf modified gamma-Ni+gamma'-Ni3Al coating formed in the packs with 2 wt% Hf remains to be integrated after being oxidized for 30 h. The addition of the reactive element hafnium makes a further improvement on the oxidation resistance of the Pt+gamma-Ni+gamma'-Ni3Al coatings.
SN 1002-185X
PD JAN
PY 2014
VL 43
IS 1
BP 224
EP 228
UT WOS:000331595900044
ER

PT S
AU Wu, YS
   Zhang, MC
   Xie, XS
AF Wu, Y. S.
   Zhang, M. C.
   Xie, X. S.
BE Tu, ST
   Chen, X
TI The Design and Research of a New Low Cobalt-Molybdenum
   Niobium-Containing Ni-Base Superalloy for 700 degrees C Advanced
   Ultra-Supercritical Power Plants
SO PRESSURE VESSEL TECHNOLOGY: PREPARING FOR THE FUTURE
SE Procedia Engineering
CT 14th International Conference on Pressure Vessel Technology (ICPVT)
CY SEP 23-26, 2015
CL Chinese Pressure Vessel Inst, Shanghai, PEOPLES R CHINA
SP Int Council Pressure Vessel Technol, Asian Ocean Reg Comm, E China Univ Sci & Technol, Hefei Gen Machinery Res Inst, China Special Equipment Inspect & Res Inst, Nanjing Tech Univ, Zhejiang Univ, Xian Jiaotong Univ, Zhejiang Jindun Holding Grp Co Ltd, Angang Steel Co Ltd, TUV Rheinland, Daming Int Holding Ltd, Ningbo Tiansheng Sealing Packing Co Ltd, Voestalpine Bohler Welding China
HO Chinese Pressure Vessel Inst
AB A new Ni-base Nb-containing supealloy of low Co-Mo, Ni-24Cr-16(Co+Mo+W)-4.5(Nb+Ti+A1)-0.03C (wt. %), was designed for 700 degrees C advanced ultra-super-critical power plant application, and the boiler superheater/reheater tubes were successfully manufactured. The alloy design was conducted by thermodynamics and dynamics calculation using Thermal-Calc and JmatPro commercial software. The microstructural stability of the new alloy was evaluated by FESEM and TEM. The mechanical properties, such as microhardness and impact toughness at room temperature, were also tested. The calculation results show that molybdenum promotes the formation of a and t phase obviously and cobalt promotes the formation of a, and t simultaneously. In addition, high molybdenum content will decrease the flue gas ash corrosion resistance and cobalt is a kind of strategic resource in the world. Therefore, the concept of "low Co-Mo Ni-base superalloy" was determined. The implementation of "Low Co-Mo" can reduce cost, restrain the formation of harmful phases as well as ensure good oxidation/corrosion resistance on the basis of high Cr content. To optimize the new alloy, both the combined solid solution strengthening of Cr-Co-Mo-W and the precipitation strengthening elements Nb, Ti and Al are adopted, because Nb is a good 7'-strengthening element in combination with Ti and Al for Ni-base superalloy. The experimental results of SEM and TEM show that no harmful phases precipitate after 1000 h-aging at 760 degrees C and 800 degrees C, and the 7' coarsening rate is low, which reveals a good microstructure stability of this new alloy. (C) 2015 The Authors. Published by Elsevier Ltd. This is an open access article under the CC BY license (hutp://creativecommons.orgilicenses/by-nc-nd/4.0f).
SN 1877-7058
PY 2015
VL 130
BP 617
EP 627
DI 10.1016/j.proeng.2015.12.280
UT WOS:000370818500061
ER

PT J
AU Moosa, A
   Ahmed, JK
   Hoobi, A
AF Moosa, Ahmed
   Ahmed, Jalil Karim
   Hoobi, Ali
TI Oxidation properties in CO(2) of Inconel alloy 600 coated by
   simultaneous aluminizing-chromizing process
SO CHINESE JOURNAL OF AERONAUTICS
AB IN 600 alloy was coated with two different types of coatings, Cr-modified aluminide coating this is called aluminizing-chromizing and Y-doped chromium modified aluminide coating this is called aluminizing-chromizing-yttriumizing. Diffusion coating was carried at 1050 degrees C for 8 h under Ar atmosphere by simultaneous aluminizing-chromizing process and by simultaneous aluminizing-chromizing-yttriumizing. Cyclic oxidation tests were conducted on the uncoated and on the coated Inconel 600 alloy in the temperature range 800-1000 degrees C in CO(2) for 100 h at 10 h cycle. The results showed that the oxidation kinetics for uncoated Inconel 600 alloy in CO(2) is parabolic and the phases present are NiO, (Fe, Cr)(2)O(3), NiFe(2)O(4) and NiCrO(4). The oxidation kinetics for both coated systems in CO(2) was found to be parabolic and the value of k(P) for both coated systems were found to be lower than that for uncoated Inconel 600 alloy. Oxide phases that formed on coated systems are Al(2)O(3) and NiCrO(4). The role of yttrium can be attributed to its ability to improve the adherence of the oxide scale.
SN 1000-9361
PD APR
PY 2007
VL 20
IS 2
BP 134
EP 139
DI 10.1016/S1000-9361(07)60020-X
UT WOS:000255391000008
ER

PT J
AU Izumi, T
   Mu, N
   Zhang, L
   Gleeson, B
AF Izumi, T.
   Mu, N.
   Zhang, L.
   Gleeson, B.
TI Effects of targeted gamma-Ni plus gamma '-Ni3Al-based coating
   compositions on oxidation behavior
SO SURFACE & COATINGS TECHNOLOGY
CT 34th International Conference on Metallurgical Coatings and Thin Films
CY APR 23-27, 2007
CL San Diego, CA
SP Amer Vacuum Soc, Adv Surf Engn Div
AB The 1150 degrees C oxidation behavior of gamma + gamma'-based alloys containing up to 20 at.% Pt and 15-22 at.% Al was investigated in an effort to further develop and optimize alternative bond coating compositions for advanced thermal barrier coating systems. It was found that the co-addition of Pt and Hf was extremely beneficial to oxidation resistance, to the extent that Ni-20Al-20Pt-Hf and Ni-20Al-10Pt-Hf alloys oxidized at significantly slower rates than a Ni-50Al-15Pt beta-NiAl alloy. Moreover it was found that there is an optimum Hf content that depends on Pt content in the alloy. A feasible method to deposit Pt + Hf-modified gamma + gamma' coatings having overall compositions closely approaching those targeted (Ni-Al15-20-Pt15-20-Hf) on the basis of the bulk-alloy study was subsequently developed. Cyclic oxidation testing of a representative gamma + gamma' coating at 1150 degrees C in air revealed the absence of surface rumpling and excellent compatibility with the superalloy substrate as major advantages compared to traditional Pt-modified beta-NiAl coatings. (c) 2007 Elsevier B.V. All rights reserved.
OI Gleeson, Brian/0000-0001-5531-7337
SN 0257-8972
PD DEC 15
PY 2007
VL 202
IS 4-7
BP 628
EP 631
DI 10.1016/j.surfcoat.2007.08.014
UT WOS:000251618900007
ER

PT J
AU Fan, QX
   Jiang, SM
   Yu, HJ
   Gong, J
   Sun, C
AF Fan, Q. X.
   Jiang, S. M.
   Yu, H. J.
   Gong, J.
   Sun, C.
TI Microstructure and hot corrosion behaviors of two Co modified aluminide
   coatings on a Ni-based superalloy at 700 degrees C
SO APPLIED SURFACE SCIENCE
