Repository: MatInfoUB/NLP-Queries

File: Co_superalloys2.txt (part 6 of 21)
FN Clarivate Analytics Web of Science
CY OCT 03-05, 2007
CL Marco Isl, FL
SP Elect Power Res Inst, ASM Everything Material, NETL, Energy Ind Ohio, US DOE
AB Recently, operating temperature of USC plants is getting higher and planned up to 700 degrees C. Austenitic superalloys are promising instead of ferritic heat resistant steels because of necessity of high strength at around 650-700 degrees C. In general, austenitic Ni base superalloys indicate higher creep rupture strength than ferritic heat resistant steels, however their thermal expansions are higher, creep rupture ductilities lower, and costs higher. Firstly, to obtain low thermal expansion we have noticed Mo containing superalloy, then investigated the effect of Mo and Co content, the amount of gamma prime phase, Al/Ti ratio in gamma prime phase on thermal expansion, tensile properties, and creep rupture properties, compared with conventional Mo containing alloy252 as a reference. As a result, a developed superalloy, although it contains no Co, combined with modified heat treatment, indicated much higher creep rupture elongation than Alloy252, keeping low thermal expansion and high creep rupture strength close to Alloy252.
   Furthermore, Creep-rupture properties at 700 degrees C up to about 20,000h were evaluated for long-term applications, and weldability and mechanical properties of weld joint at 750 degrees C were also investigated for boiler tube applications.
BN 978-0-87170-869-4
PY 2008
BP 377
EP +
DI 10.1361/cp2007epri0377
UT WOS:000282103000028
ER

PT J
AU Kim, HS
   Park, SJ
   Seo, SM
   Yoo, YS
   Jeong, HW
   Jang, H
AF Kim, Hee-Soo
   Park, Si-Jun
   Seo, Seong-Moon
   Yoo, Young-Soo
   Jeong, Hi-Won
   Jang, HeeJin
TI High Temperature Oxidation Resistance of Ni-(5 similar to 13)Co-(10
   similar to 16)Cr-(5 similar to 9)W-5Al-(1 similar to 1.5)Ti-(3 similar
   to 6)Ta Alloys
SO METALS AND MATERIALS INTERNATIONAL
AB The oxidation behavior of Ni-based superalloys was examined by cyclic oxidation tests at 850 and 1000 degrees C. The present study focused on the investigation of two newly developed and three commercial alloys (GTD-111, IN738LC, and CM247LC). The oxidation resistance of the superalloys were evaluated by the oxidation rate constants and the mass gains. The oxidation scales mainly consisted of outer Cr2O3 and inner Al2O3 layers at both temperatures, as well as oxides of minor elements such as TiO2, NiCr2O4, CrTaO4, HfO2, and TaO. The oxidation resistance of the alloys containing larger amounts of Al, W, and Ta and lower Mo and Ti concentrations was higher than those of the other alloys. The ranking of oxidation resistance for the alloys corresponded to the statistical prediction drawn from a response surface analysis. Furthermore, these alloys contained more Ta oxides, such as CrTaO4 and TaO, suggesting that Ta oxides had an active role in improving the oxidation resistance.
RI jianwei, xu/H-9798-2017
SN 1598-9623
EI 2005-4149
PD SEP
PY 2016
VL 22
IS 5
BP 789
EP 796
DI 10.1007/s12540-016-6305-1
UT WOS:000381929100006
ER

PT B
AU Yuan, Y
   Gu, YF
   Zhong, ZH
   Osada, T
   Yokokawa, T
   Harada, H
AF Yuan, Y.
   Gu, Y. F.
   Zhong, Z. H.
   Osada, T.
   Yokokawa, T.
   Harada, H.
BE Huron, ES
   Reed, RC
   Hardy, MC
   Mills, MJ
   Montero, RE
   Portella, PD
   Telesman, J
TI CONTROLLING THE DEFORMATION MECHANISM IN DISK SUPERALLOYS AT LOW AND
   INTERMEDIATE TEMPERATURES
SO SUPERALLOYS 2012
CT 12th International Symposium on Superalloys
CY SEP 09-13, 2012
CL Seven Springs, PA
SP TMS
AB The newly developed TMW (R) disk superalloy exhibits better overall mechanical properties in the intended service temperature region (650-750 degrees C) than the most advanced cast & wrought disk alloy U720Li. Clarification of the underlying mechanisms is beneficial for designing advanced superalloys. Among the TMW alloys, TMW-4M3 has the best tensile strength and creep resistance. In this study, tensile tests of U720Li and TMW-4M3 were conducted at temperatures ranging from 25 degrees C to 750 degrees C. The deformation microstructures have been investigated by transmission electron microscopy (TEM). Dislocation activity, involving anti-phase boundary (APB), was the dominant mechanism in U720Li up to 725 degrees C. However, the transition of deformation mechanisms from dislocation pairs cutting to stacking fault (SF) shearing and deformation twinning was observed in TMW-4M3. A concise model related to the increased surface energy is put forward to describe the competing mechanisms. It is found that APB energy, SF energy (SFE), and volume fraction of tertiary gamma' have important influence on the transition of deformation mechanisms. The controlling of deformation mechanism by alloy design is discussed.
OI Osada, Toshio/0000-0003-1539-9264
BN 978-0-470-94320-5
PY 2012
BP 35
EP 42
UT WOS:000324518300004
ER

PT J
AU MURAKAMI, H
   HARADA, H
   BHADESHIA, HKDH
AF MURAKAMI, H
   HARADA, H
   BHADESHIA, HKDH
TI THE LOCATION OF ATOMS IN RE-CONTAINING AND V-CONTAINING MULTICOMPONENT
   NICKEL-BASE SINGLE-CRYSTAL SUPERALLOYS
SO APPLIED SURFACE SCIENCE
CT 40th International Field Emission Symposium
CY AUG 02-06, 1993
CL NAGOYA, JAPAN
SP INT FIELD EMISS SOC, AICHI PREFECTURAL GOVT, MINIST EDUC SCI & CULTURE JAPAN, COMMEMMORAT ASSOC JAPAN WORLD EXPOSIT, NAGOYA IND SCI RES INST, RES FDN MAT SCI, SHIMADZU SCI FDN, CITY NAGOYA, DAIKO FDN, JAPAN IRON & STEEL FEDERAT, KAJIMA FDN, MURATA SCI FDN, YOSHIDA FDN SCI & TECHNOL
AB The atomic structure of some Ni-base single-crystal superalloys has been investigated using atom-probe field ion microscopy (APFIM) and the results compared with numerical estimations obtained from the alloy design program (ADP) and the cluster variation method (CVM). Re-containing CMSX4 and V-containing RR2000 alloys, together with TMS63 are the subjects of this study. It is found that Ti, Ta and Hf have a strong preference for the gamma' phase, whereas Cr, Co, W, Re and Mo tend to dissolve in the gamma phase. V has a very weak preference for the gamma phase. The results agree very well with both ADP and CVM. The APFIM analyses have also revealed that Re atoms in CMSX4 tend to preferentially occupy the sites normally designated for Al atoms in the gamma' phase. It is demonstrated that the site occupancy of other alloying elements such as Ta, W, Mo and Co can be estimated accurately using CVM, although there are some discrepancies for the distributions of Cr, Ti and Ni. The effect of solute atom distribution on creep properties is discussed briefly.
SN 0169-4332
PD MAR
PY 1994
VL 76
IS 1-4
BP 177
EP 183
DI 10.1016/0169-4332(94)90340-9
UT WOS:A1994ND58700030
ER

PT J
AU Zheng, YR
   Zheng, L
   Zeng, Q
   Ruan, ZC
AF Zheng, YR
   Zheng, L
   Zeng, Q
   Ruan, ZC
TI Formation of primary M6C carbide and its effect on cast die superalloys
   with high content of tungsten
SO ACTA METALLURGICA SINICA
AB Nickel based superalloys with high content of tungsten (W) have been applied to cast the large size die. Because the formation of large amount of primary M6C phase embrittles the die, it is necessary to explore the forming condition of primary M6C. The experiments prove that the alloys containing carbon content higher than 0.15% (mass fraction) tend to precipitate primary M6C carbide and 10% Co can restrict the formation of M6C effectively. The primary M6C forms at 1375 V. The cooling rate between the solid and liquid temperature range can influence the precipitation of this phase sensitively. Rapid cooling retard the formation of M6C obviously. The section size effect of the formation of M6C exists in castings. For a heavy section possessing dendrite spacing higher than 150 mum, it is very easy to form M6C with a millimeter magnitude, which damages the high temperature strength of alloys. To prevent the precipitation of M6C in large size section die, the composition of alloy is recommended to maintain at the level of 0.04%-0.07% C and 10%-15% Co.
OI Zheng, Liang/0000-0001-7090-0635
SN 0412-1961
PD MAR
PY 2004
VL 40
IS 3
BP 285
EP 290
UT WOS:000220611700012
ER

PT J
AU Li, YZ
   Pyczak, F
   Paul, J
   Oehring, M
   Lorenz, U
   Yao, ZK
   Ning, YQ
AF Li, Yuzhi
   Pyczak, Florian
   Paul, Jonathan
   Oehring, Michael
   Lorenz, Uwe
   Yao, Zekun
   Ning, Yongquan
TI Rafting of gamma' precipitates in a Co-9Al-9W superalloy during
   compressive creep
SO MATERIALS SCIENCE AND ENGINEERING A-STRUCTURAL MATERIALS PROPERTIES
   MICROSTRUCTURE AND PROCESSING
AB The rafting of gamma' precipitates was investigated in a single crystal of Co-9Al-9W(at%) superalloy after compression creep tests at 850 degrees C. Scanning electron micrographs show that the gamma' precipitates raft perpendicular to the compressive stress axis, due to their positive lattice parameter misfit. The rafting of gamma' precipitates occurred after the minimum strain rate was reached. The dislocation structure and stacking faults were investigated by transmission electron microscopy. Dislocations preferentially moved in the horizontal gamma matrix channels where they can relieve the coherency stress at horizontal gamma/gamma' interfaces. After extended periods of creep, rafting of the gamma' precipitates perpendicular to the external compressive stress axis occurred. The merging of gamma' precipitates during rafting initiated at the precipitates corners, leaving pockets of matrix phase in the vertical gamma channels between adjacent gamma' precipitates. The necessary diffusion of alloying elements during the rafting process between the two orientations of matrix channels should be decelerated as diffusion is slower in the ordered L1(2) gamma' phase than in the disordered gamma phase.
SN 0921-5093
EI 1873-4936
PD MAR 14
PY 2018
VL 719
BP 43
EP 48
DI 10.1016/j.msea.2018.02.017
UT WOS:000429390300005
ER

PT J
AU Gilles, R
   Mukherji, D
   Karge, L
   Strunz, P
   Beran, P
   Barbier, B
   Kriele, A
   Hofmann, M
   Eckerlebe, H
   Rosler, J
AF Gilles, Ralph
   Mukherji, Debashis
   Karge, Lukas
   Strunz, Pavel
   Beran, Premysl
   Barbier, Bruno
   Kriele, Armin
   Hofmann, Michael
   Eckerlebe, Helmut
   Roesler, Joachim
TI Stability of TaC precipitates in a Co-Re-based alloy being developed for
   ultra-high-temperature applications
SO JOURNAL OF APPLIED CRYSTALLOGRAPHY
AB Co-Re alloys are being developed for ultra-high-temperature applications to supplement Ni-based superalloys in future gas turbines. The main goal of the alloy development is to increase the maximum service temperature of the alloy beyond 1473 K, i.e. at least 100 K more than the present single-crystal Ni-based superalloy turbine blades. Co-Re alloys are strengthened by carbide phases, particularly the monocarbide of Ta. The binary TaC phase is stable at very high temperatures, much greater than the melting temperature of superalloys and Co-Re alloys. However, its stability within the Co-Re-Cr system has never been studied systematically. In this study an alloy with the composition Co-17Re-23Cr-1.2Ta-2.6C was investigated using complementary methods of small-angle neutron scattering (SANS), scanning electron microscopy, X-ray diffraction and neutron diffraction. Samples heat treated externally and samples heated in situ during diffraction experiments exhibited stable TaC precipitates at temperatures up to 1573 K. The size and volume fraction of fine TaC precipitates (up to 100 nm) were characterized at high temperatures with in situ SANS measurements. Moreover, SANS was used to monitor precipitate formation during cooling from high temperatures. When the alloy is heated the matrix undergoes an allotropic phase transformation from the "phase (hexagonal close-packed) to the gamma phase (face-centred cubic), and the influence on the strengthening TaC precipitates was also studied with in situ SANS. The results show that the TaC phase is stable and at these high temperatures the precipitates coarsen but still remain. This makes the TaC precipitates attractive and the Co-Re alloys a promising candidate for high-temperature application.
RI Beran, Premysl/F-8855-2012; Strunz, Pavel/D-1610-2011; Mukherji,
   Debashis/M-1646-2019
OI Beran, Premysl/0000-0002-1217-3131; Strunz, Pavel/0000-0002-0829-4926;
   Mukherji, Debashis/0000-0001-6882-4709
SN 1600-5767
PD AUG
PY 2016
VL 49
BP 1253
EP 1265
DI 10.1107/S1600576716009006
PN 4
UT WOS:000382755900016
ER

PT J
AU Ashworth, MA
   Bryar, JC
   Jacobs, MH
   Davies, S
AF Ashworth, MA
   Bryar, JC
   Jacobs, MH
   Davies, S
TI Microstructure and property relationships in hipped Stellite powders
SO POWDER METALLURGY
AB In the present paper the microstructure and properties of a range of hipped Stellite powders are investigated, the basic aim of the study being to generate a material/property database to facilitate alloy selection for potential applications involving net shape component manufacture. Particular attention is paid to the morphology, particle size distribution, and surface composition of the as atomised powders and their effect on subsequent consolidation. The consolidated powders are fully characterised in terms of microstructure and the composition and distribution of secondary phases. The effect of hipping temperature on the microstructure, hardness, and tensile properties of the powders are discussed in terms of the optimum processing temperature for the various alloys.
SN 0032-5899
PY 1999
VL 42
IS 3
BP 243
EP 249
DI 10.1179/003258999665585
UT WOS:000083460100028
ER

PT J
AU Saldana, JM
   Schulz, U
   Rodriguez, GCM
   Caceres-Diaz, LA
   Lau, H
AF Munoz Saldana, J.
   Schulz, U.
   Mondragon Rodriguez, G. C.
   Caceres-Diaz, L. A.
   Lau, H.
TI Microstructure and lifetime of Hf or Zr doped sputtered NiAlCr bond
   coat/7YSZ EB-PVD TBC systems
SO SURFACE & COATINGS TECHNOLOGY
AB NiAlCr-X overlay coatings deposited by magnetron sputtering on IN100 and CMSX-4 superalloys and thereafter top-coated with 7YSZ thermal barrier coatings by EB-PVD were investigated with emphasis on the effects of superalloy type and Hf or Zr doping. The sputtered films in the "as coated" condition (after EB-PVD deposition) showed strong diffusion effects of different elements from the superalloys. The measured phase content of beta and gamma' was in good agreement with calculated data obtained from experimental compositions normalized to a Ni-Al-Cr system following the guidelines of site preference of ternary alloying elements. Microstructure evolution and failure characteristics after furnace cyclic tests at 1100 degrees C were investigated as well. The lifetime of the coatings is equivalent to standard MCrAlY TBCs systems and is compared to PtAl and NiCoCrAlY coatings from literature. The effects of microstructure and elements diffusing from the substrates into the bond coat (Ti, Co, Mo and Ta) in combination with the effect of Hf- or Zr-doping is presented and discussed.
RI Munoz-Saldana, Juan/A-6391-2008; Saldana, Juan Munoz/AAD-1016-2019
OI Munoz-Saldana, Juan/0000-0001-5188-6305; Mondragon Rodriguez, Guillermo
   Cesar/0000-0003-0328-1533
SN 0257-8972
PD FEB 15
PY 2018
VL 335
BP 41
EP 51
DI 10.1016/j.surfcoat.2017.12.017
UT WOS:000424720800005
ER

PT S
AU Baxter, DJ
   Gilliland, D
   Lanza, F
   Toledo, GP
   Bregani, F
AF Baxter, DJ
   Gilliland, D
   Lanza, F
   Toledo, GP
   Bregani, F
BE Streiff, R
   Stringer, J
   Krutenat, RC
   Caillet, M
   Rapp, RA
TI The oxidative and corrosive degradation of vacuum plasma sprayed
   coatings in industrial gas turbine environments
SO HIGH TEMPERATURE CORROSION AND PROTECTION OF MATERIALS 4, PTS 1 AND 2
SE Materials Science Forum
CT 4th International Symposium on High Temperature Corrosion and Protection
   of Materials
CY MAY 20-24, 1996
CL LES EMBIEZ, FRANCE
SP CEFRACOR, Paris, France, Univ Provence, Marseille, France, E P R I, Palo Alto, US, European Federat Corros Event No 207
AB The useful operating life of superalloy components operating in gas turbines is dependent to a large extent on the ability of applied surface coatings to resist corrosive degradation. Coatings have been fine-tuned over many years of use to give satisfactory performance in airborne applications, but the recent adoption of I:as turbines in the utility sector has placed renewed demand on the need to evaluate and develop existing and new coating systems. This paper describes the behaviour of a series of vacuum plasma sprayed MCrAlY(Si) and Al/Si coatings applied to the Ni-base IN738 and UD520 and Co-base FSX-414 and X45 superalloys. Test specimens have been exposed to both simple argon-O-2-SO2 gas mixtures and to simulated combustion gas mixtures in a low-velocity burner rig for times up to 1000 hours in the temperature range 800 to 1000 degrees C, The results obtained in the form of microstructural changes suggest an upper temperature limit below 900 degrees C for the application of high Al anti Si-containing coatings due to interdiffusion with the base alloy and a strong influence of combustion gas composition on corrosion rate.
SN 0255-5476
BN 0-87849-774-9
PY 1997
VL 251-2
BP 801
EP 808
DI 10.4028/www.scientific.net/MSF.251-254.801
PN 1-2
UT WOS:000071768900094
ER

PT J
AU Lee, JW
   Kim, DJ
   Hong, HU
AF Lee, J. W.
   Kim, D. J.
   Hong, H. U.
TI A new approach to strengthen grain boundaries for creep improvement of a
   Ni-Cr-Co-Mo superalloy at 950 degrees C
SO MATERIALS SCIENCE AND ENGINEERING A-STRUCTURAL MATERIALS PROPERTIES
   MICROSTRUCTURE AND PROCESSING
AB Damage-tolerant microstructure containing serrated grain boundaries (GBs) has been developed in a solid-solution-strengthened Ni-Cr-Co-Mo superalloy by proprietary thermomechanical treatment. The creep life was found to be 2.8 times longer by mitigation of GB cavitational damage. The factors affecting creep properties at 950 degrees C are discussed in terms of GB strengthening. (C) 2014 Elsevier B.V. All rights reserved.
SN 0921-5093
EI 1873-4936
PD FEB 11
PY 2015
VL 625
BP 164
EP 168
DI 10.1016/j.msea.2014.12.010
UT WOS:000349579000020
ER

PT J
AU Savin, OV
   Stepanova, NN
   Rodionov, DP
   Akshentsev, YN
   Sazonova, VA
   Turkhan, YE
AF Savin, OV
   Stepanova, NN
   Rodionov, DP
   Akshentsev, YN
   Sazonova, VA
   Turkhan, YE
TI X-ray diffraction investigation of ordering kinetics in Ni3Al alloyed
   with a third element
SO PHYSICS OF METALS AND METALLOGRAPHY
AB The high-temperature X-ray diffraction methods were used to study the kinetics of ordering in stoichiometric Ni3Al alloyed with a third element (V,Ti, W, Nb, Cr, Co, Fe). Upon isothermal holdings at 1100, 1150, and 1200 degrees C, a "superstructure contraction" of the crystal lattice was observed. The degrees of long-range order at room temperature were determined for these alloys. Alloying with Nb, Ti, W, and V favors the retention of the high degree of long-range order in the alloy, whereas Cr, Co, and Fe added in Ni3Al decrease its value.
RI Stepanova, Natalia/J-9323-2013; Rodionov, Dmitry/K-3552-2013;
   Akshentsev, Yuriy/K-6623-2013
OI Stepanova, Natalia/0000-0003-1653-0594; Rodionov,
   Dmitry/0000-0002-8366-0279; Akshentsev, Yuriy/0000-0002-9517-1050
SN 0031-918X
PD AUG
PY 2000
VL 90
IS 2
BP 138
EP 144
UT WOS:000089393500009
ER

PT J
AU Carroll, LJ
   Feng, Q
   Mansfield, JF
   Pollock, TM
AF Carroll, L. J.
   Feng, Q.
   Mansfield, J. F.
   Pollock, T. M.
TI Elemental partitioning in Ru-containing nickel-base single crystal
   superalloys
SO MATERIALS SCIENCE AND ENGINEERING A-STRUCTURAL MATERIALS PROPERTIES
   MICROSTRUCTURE AND PROCESSING
AB Single crystal nickel-base superalloys with spherical, intermediately shaped and cuboidal gamma' precipitates have been observed in Ru-containing superalloys with substantial amounts of Re and W. The gamma' precipitates experienced stress-induced directional coarsening (rafting) during creep deformation at 950 degrees C and 290 MPa indicative of a wide range of gamma-gamma' lattice misfit, which vary from negative to near-zero to positive. The precipitate morphology, lattice misfit and compositions of the gamma and the gamma' phases are interrelated, and therefore, the elemental partitioning between the phases were investigated to determine the origin of the unusual microstructural features. TEM-based EDS analysis of the gamma and gamma' phases indicate that the combination of Ru and Cr influences the partitioning of Re, which displays a wide range of partitioning behavior within the investigated alloy compositions. In alloys containing 5.7-9.6 wt.% Ru and no Cr, Re partitioned to both the gamma and gamma' phases. With high levels of Cr (6.7 wt.%) the Re strongly partitioned to the gamma matrix, while in alloys with intermediate Cr and Ru levels, the Re displayed intermediate partitioning behavior. The Ru and Co partitioned nearly equally between the gamma and the gamma' phase in all of the experimental Ru-containing alloys investigated. The degree of Cr partitioning was also similar among the alloys investigated, however, it partitioned more strongly to the gamma phase. These investigations demonstrate that Ru and Cr control the lattice misfit and precipitate shape, through the associated changes in system thermodynamics that alter the gamma and gamma' phase compositions. (C) 2007 Elsevier B.V. All rights reserved.
SN 0921-5093
PD MAY 25
PY 2007
VL 457
IS 1-2
BP 292
EP 299
DI 10.1016/j.msea.2006.12.036
UT WOS:000246216900043
ER

PT J
AU Wu, RH
   Zaiser, M
   Sandfeld, S
AF Wu, Ronghai
   Zaiser, Michael
   Sandfeld, Stefan
TI A continuum approach to combined gamma/gamma ' evolution and dislocation
   plasticity in Nickel-based superalloys
SO INTERNATIONAL JOURNAL OF PLASTICITY
AB In single crystal Nickel-based superalloys subject to creep loading, the gamma/gamma' phase microstructure co-evolves with the system of dislocations under load. Computational modeling thus requires multiphysics approaches capable of describing and simulating both phase and defect microstructures within a common conceptual framework. To do so, we formulate a coupled continuum model of the evolution of phase and dislocation microstructures. The simulated gamma/gamma' phase microstructure accounts for concentration as well as crystallographic order parameters. Dislocation microstructure evolution is described in terms of dislocation densities and associated stress-driven dislocation fluxes. The creep strain curve is obtained as a natural by-product of the microstructure evolution equations. We perform simulations of gamma/gamma' evolution for different dislocation densities and establish the driving forces for microstructure evolution by analyzing in detail the changes in different contributions to the elastic energy and chemical free energy density, as well as the evolution of stress concentrations that may trigger the transition from dislocation flow in the gamma channels towards shearing of the gamma' precipitates. Our investigation reveals the mechanisms controlling the process of directional coarsening (rafting) and demonstrates that the kinetics of rafting significantly depends on characteristics of the dislocation microstructure. In addition to rafting under constant load, we investigate the effect of changes in loading conditions and explore the possibility of improving creep properties by pre-rafting along a different loading path. (C) 2017 Elsevier Ltd. All rights reserved.
OI Sandfeld, Stefan/0000-0001-9560-4728
SN 0749-6419
EI 1879-2154
PD AUG
PY 2017
VL 95
BP 142
EP 162
DI 10.1016/j.ijplas.2017.04.005
UT WOS:000403438800007
ER

PT J
AU Naujoks, D
   Weiser, M
   Salomon, S
   Stein, H
   Virtanen, S
   Ludwig, A
AF Naujoks, Dennis
   Weiser, Martin
   Salomon, Steffen
   Stein, Helge
   Virtanen, Sannakaisa
   Ludwig, Alfred
TI Combinatorial Study on Phase Formation and Oxidation in the Thin Film
   Superalloy Subsystems Co-Al-Cr and Co-Al-Cr-W
SO ACS COMBINATORIAL SCIENCE
AB Two Co-based superalloy subsystems, the ternary system Co-Al-Cr and the quasi-ternary system Co-Al-Cr-W with a constant amount of 10 at. % W, were deposited as thin-film materials libraries and analyzed in terms of phase formation and oxidation behavior at 500 degrees C in air. By combining energy-dispersive X-ray analysis and X-ray photoelectron spectroscopy high-throughput composition measurements, a detailed evaluation of the dependence between the initial multinary metal composition and the oxide scale composition which is forming upon oxidation on the surface of the thin film is established. Phase maps for both materials libraries are provided by high-throughput X-ray diffraction. In addition, the oxidation of a Co-Al-Cr-W bulk sample was analyzed and compared to a corresponding film in the library.
RI Stein, Helge Soren S/S-4031-2018; Ludwig, Alfred G/G-1111-2011; Stein,
   Helge/M-5595-2019; Virtanen, Sannakaisa/N-3699-2015
OI Stein, Helge Soren S/0000-0002-3461-0232; Ludwig, Alfred
   G/0000-0003-2802-6774; Stein, Helge/0000-0002-3461-0232; Weiser,
   Martin/0000-0002-9448-5787; Virtanen, Sannakaisa/0000-0002-7179-7593
SN 2156-8952
EI 2156-8944
PD NOV
PY 2018
VL 20
IS 11
BP 611
EP 620
DI 10.1021/acscombsci.8b00078
UT WOS:000450374200003
PM 30234964
ER

PT J
AU Cloots, M
   Kunze, K
   Uggowitzer, PJ
   Wegener, K
AF Cloots, Michael
   Kunze, Karsten
   Uggowitzer, Peter J.
   Wegener, Konrad
TI Microstructural characteristics of the nickel-based alloy IN738LC and
   the cobalt-based alloy Mar-M509 produced by selective laser melting
SO MATERIALS SCIENCE AND ENGINEERING A-STRUCTURAL MATERIALS PROPERTIES
   MICROSTRUCTURE AND PROCESSING
AB This study investigates selective laser melting (SLM) of the nickel based superalloy IN738LC and the cobalt based alloy Mar-M509, and identifies the influence of process and material parameters on the resulting microstructure. Comprehensive microstructural characterization was performed using electron backscattered diffraction analysis. Significant differences between IN738LC and Mar-M509 were observed with respect to grain size, grain shape and texture sharpness. Alloy IN738LC exhibits coarse and elongated grains with a sharp texture and thus a pronounced mechanical anisotropy. Alloy Mar-M509 shows smaller grains with only moderate structural and mechanical anisotropy. The different micro structural and mechanical characteristics are attributed to the different recovery and recrystallization behavior of IN738LC and Mar-M509. The high stacking fault energy (SFE) of IN738LC results in pronounced recovery of lattice defects without affecting the basic grain structure, whereas the low SFE in Mar-M509 favors recrystallization with the effect of significant grain refinement and weakening of the solidification texture. The effect of microstructure and the structural anisotropy on the orientation-dependent values of the Young's modulus and the mechanical properties are further discussed. (C) 2016 Elsevier B.V. All rights reserved.
RI Kunze, Karsten/B-8561-2013; Uggowitzer, Peter J/H-3581-2012
OI Kunze, Karsten/0000-0003-4682-8017; Uggowitzer, Peter
   J/0000-0002-9504-5652; Cloots, Michael/0000-0002-6303-6938
SN 0921-5093
EI 1873-4936
PD MAR 21
PY 2016
VL 658
BP 68
EP 76
DI 10.1016/j.msea.2016.01.058
UT WOS:000372560800009
ER

PT J
AU Zainullin, RI
   Ganeev, AA
   Shakhov, RV
   Logunov, AV
   Mukhtarov, SK
   Imayev, VM
AF Zainullin, R., I
   Ganeev, A. A.
   Shakhov, R., V
   Logunov, A., V
   Mukhtarov, Sh Kh
   Imayev, V. M.
TI Microstructure and mechanical behavior at elevated temperatures of a
   novel nickel base superalloy heavily alloyed with forming and
   substitution elements
SO LETTERS ON MATERIALS
AB A novel nickel base superalloy heavily alloyed with gamma' forming and substitution elements, particularly with rhenium and tungsten, has been proposed in the present work as a potential die material for die forging of the most hard-to-deform nickel base superalloys. The superalloy composition is Ni-13(Al, Ti, Nb, Ta)-27(Cr, Co, Mo, W, Re, Si, C, B) (wt.%). The superalloy ingot was manufactured by vacuum induction melting. Microstructure examination showed that the as-cast condition was characterized by a coarse grained dendritic structure consisted of coarse gamma grains containing gamma' precipitates with a size 0.3 -1 mu m and primary gamma' particles with a size 5 -100 mu m. A small amount of carbides and topologically close packed (TCP) phases was also detected. The microstructure examination suggests that the general solidification pathway was L ->gamma ->gamma', as it is in nickel base superalloys. At the same time, the primary gamma' particles were probably formed via the peritectic reaction L-noneq + gamma ->gamma', where L-noneq is the nonequilibrium liquid, which was retained at the peritectic temperature. The superalloy was subjected to heat treatment including solid solution treatment and ageing. The heat treatment led to coagulation of the primary gamma' phase and to a slight decrease in the volume fractions of carbides and TCP phases. The heat treated condition was used to prepare samples for compression tests, which were performed at 900-1200 degrees C up to the true strain e= 0.1. The yield strength of the novel superalloy was generally appreciably higher as compared with those of known nickel base superalloys and alloys based on the Ni3Al intermetallic phase.
SN 2218-5046
EI 2410-3535
PD DEC
PY 2019
VL 9
IS 4
BP 490
EP 493
DI 10.22226/2410-3535-2019-4-490-493
UT WOS:000501586400024
ER

PT J
AU Chen, ZHMT
   Okamoto, NL
   Demura, M
   Inui, H
AF Chen, Zhenghao M. T.
   Okamoto, Norihiko L.
   Demura, Masahiko
   Inui, Haruyuki
TI Micropillar compression deformation of single crystals of Co-3(Al,W)
   with the L1(2) structure
SO SCRIPTA MATERIALIA
AB The compression deformation behavior of single-crystal micropillars of L1(2)-Co-3(Al,W) has been investigated at room temperature as a function of pillar size and crystal orientation. The critical resolved shear stress (CRSS) obeys an inverse power-law scaling against pillar size and is independent of orientation. With the bulk CRSS value of Co-3(Al,W) at room temperature estimated by extrapolating the size dependence of CRSS for micropillars, comparison of high-temperature strength is made on the CRSS values for Co-3(Al,W) and Ni3Al-based compounds. Co-3(Al,W) has turned out not to be strong enough to provide excellent high-temperature strength for Co-based superalloys, at least for ternary composition. (C) 2016 Elsevier Ltd. All rights reserved.
RI Demura, Masahiko/T-3219-2019; Okamoto, Norihiko/A-7345-2010
OI Demura, Masahiko/0000-0002-7308-3041; Okamoto,
   Norihiko/0000-0003-0199-7271
SN 1359-6462
PD AUG
PY 2016
VL 121
BP 28
EP 31
DI 10.1016/j.scriptamat.2016.04.029
UT WOS:000378660900007
ER

PT J
AU WHITTENBERGER, JD
AF WHITTENBERGER, JD
TI EFFECT OF LONG-TERM 1093-K EXPOSURE TO AIR OR VACUUM ON THE STRUCTURE OF
   SEVERAL WROUGHT SUPERALLOYS
SO JOURNAL OF MATERIALS ENGINEERING AND PERFORMANCE
CT INTERNATIONAL AEROMAT 93 CONF : PROCESSING/SYNTHESIS OF MATERIALS
CY JUN 06-09, 1993
CL ANAHEIM, CA
SP AMER SOC MET INT
AB Long-term 1093 K heat treatments of three commercial superalloy sheet materials were undertaken in air and vacuum. With either exposure, significant precipitation of second phases occurred in the Co-base Haynes(R) Alloy 188 (HA 188) and the Ni-base Haynes(R) Alloy 230 (HA 230); however, much less precipitation was found in the exposed Ni-base alloy Inconel(R) 617 (IN 617). Although some grain growth occurred in HA 188, no changes in the grain size of either RA 230 or IN 617 were observed after 22,500 h at temperature. Oxidation during air heat treatments led to weight gain due to the formation of chromia + spinel scales and surface-connected grain boundary pits/oxides in all three superalloys. Both the weight gain and depth of intergranular attack were dependent on the square root of time, which is indicative of diffusion-controlled phenomena. Because many alloy samples had neighbors in close proximity, most vacuum heat treated specimens did not suffer significant loss of volatile elements. However, some exposed samples were subjected to unrestricted vacuum heat treatments, allowing estimates of volatilization to be made. Based on the data for HA 188, the weight loss during 1093 K vacuum exposure was diffusion controlled once the inhibiting effects of surface films on the as-received alloys were broken down.
SN 1059-9495
PD OCT
PY 1993
VL 2
IS 5
BP 745
EP 758
DI 10.1007/BF02650066
UT WOS:A1993MH53800016
ER

PT J
AU Aghaie-Khafri, M
   Farahany, S
AF Aghaie-Khafri, M.
   Farahany, S.
TI Creep Degradation of Thermally Exposed IN738C Superalloy
SO JOURNAL OF ENGINEERING FOR GAS TURBINES AND POWER-TRANSACTIONS OF THE
   ASME
AB Creep degradation of an IN738C superalloy after long-term thermal exposure in an atmospheric furnace was investigated by means of accelerated creep tests. Experimental observation showed that the minimum creep rate increased by increasing the exposure time or exposure temperature and is a key factor for predicting creep life during long time, high temperature service. Concerning the exposure temperature and time, an empirical equation has been presented to estimate the creep lives of the pre-exposed specimens. Furthermore, the accuracy of the Monkman-Grant (Proceedings of ASTM, Vol. 56, pp. 593-620) relationship has been verified by experimental results.
RI Aghaie-Khafri, Mehrdad/B-2317-2012; Farahany, Saeed/K-3795-2015
OI Farahany, Saeed/0000-0002-1532-0416
SN 0742-4795
EI 1528-8919
PD MAY
PY 2009
VL 131
IS 3
AR 034501
DI 10.1115/1.3019056
UT WOS:000263526800029
ER

PT J
AU Naghavi, SS
   Hegde, VI
   Wolverton, C
AF Naghavi, S. Shahab
   Hegde, Vinay I.
   Wolverton, C.
TI Diffusion coefficients of transition metals in fcc cobalt
SO ACTA MATERIALIA
AB Using first-principles density functional theory (DFT), we calculate the diffusivities of 32 different solute elements all transition metals, together with Al and Si in fcc cobalt within the formalism of the five frequency model. For self-diffusion in fcc cobalt, we compare the accuracy of various approximations to the exchange-correlation energy functional of DFT in estimating the activation energy, and find that only the Perdew-Burke-Ernzerhof (PBE) approximation agrees well with experimental reports and all other functionals largely overestimate it. Our calculations also show that an accurate estimation of the self diffusion coefficient requires explicit calculation of the effective jump frequency and vacancy formation entropy via phonons. Using accurate self-diffusion data and scaling all solute-related attempt frequencies with respect to the attempt frequency for self-diffusion using a simple relation involving the atomic mass and melting temperature of the solute yields solute diffusivities in excellent agreement with experiments, where such data is available. We find that large solutes spontaneously relax toward the nearest neighbor vacancy to relieve the misfit strain, and the extent of this relaxation correlates negatively with the migration energy. Thus, in general, larger solutes have lower migration energies and diffuse faster than smaller solutes in fcc cobalt. However, extremely large solutes, e.g., group III elements Sc, Y, Lu, tend to be trapped in an energy valley located halfway toward the vacancy, and monovacancy mediated diffusion may no longer be valid in such cases. Finally, for all the solutes considered, we systematically tabulate the diffusion-related quantities calculated-diffusion prefactors, migration and activation energies constructing an extensive and accurate first-principles database for solute diffusion in fcc cobalt. (C) 2017 Acta Materialia Inc. Published by Elsevier Ltd. All rights reserved.
RI Wolverton, Christopher/B-7542-2009; Ishwar Hegde, Vinay/I-4802-2012
OI Ishwar Hegde, Vinay/0000-0003-4786-823X
SN 1359-6454
EI 1873-2453
PD JUN 15
PY 2017
VL 132
BP 467
EP 478
DI 10.1016/j.actamat.2017.04.060
UT WOS:000405881500043
ER

PT J
AU Liu, PS
   Liang, KM
   Zhou, HY
   Gu, SR
   Sun, XF
   Guan, HR
   Jin, T
   Yang, KN
AF Liu, PS
   Liang, KM
   Zhou, HY
   Gu, SR
   Sun, XF
   Guan, HR
   Jin, T
   Yang, KN
TI Cyclic oxidation behavior of aluminide coatings on the Co-base
   superalloy DZ40M
SO SURFACE & COATINGS TECHNOLOGY
AB Aluminide coatings are prepared on a new Co-base superalloy DZ40M by low-pressure chemical vapor deposition (LP-CVD), and their cyclic oxidation behavior is investigated. The results show that the coating degradation primarily results from Al-depleting to heal the oxide scale on the outer surface during the cyclic oxidation, unlike that primarily from inward Al diffusion to the substrate during the isothermal process. The effect of Ti on the oxidation resistance is very different for various intermetallic alloys, and the addition of Ti will increase the degradation for the present coating during high-temperature oxidation. These experimental results are helpful to clarify the understanding of the Ti-modification effect on aluminide coatings for Co-based superalloys. (C) 2001 Elsevier Science B.V. All rights reserved.
SN 0257-8972
PD AUG 1
PY 2001
VL 145
IS 1-3
BP 75
EP 79
DI 10.1016/S0257-8972(01)01304-4
UT WOS:000171172600011
ER

PT J
AU Hu, XB
   Qin, XZ
   Hou, JS
   Zhou, LZ
   Ma, XL
AF Hu, X. B.
   Qin, X. Z.
   Hou, J. S.
   Zhou, L. Z.
   Ma, X. L.
TI Microstructural characterization of the M23C6 carbide in a long-term
   aged Ni-based superalloy
SO PHILOSOPHICAL MAGAZINE LETTERS
AB The microstructural features of M23C6 carbide in a long-term aged heat- and corrosion-resistant Ni-based superalloy have been investigated in detail using various kinds of transmission electron microscope (TEM) techniques. It is found that TEM contrast, which is related to structural and chemical inhomogeneities inside the grains, always exists in the interior of grains in the alloy. The structure of these inhomogeneous regions has been determined to be the same as that of the and t-M23C6 phases, where t-M23C6 indicates a transitional and metastable phase. Although possessing the same structure as the M23C6 phase, the chemical composition of the t-M23C6 is different from that of the M23C6 phase. Compared with M23C6, t-M23C6 is richer in Ni, Co, Al and Ti but poorer in W, Mo and Cr. This phenomenon of structural and chemical inhomogeneity demonstrates that pristine M23C6 carbide (p-M23C6) precipitated in standard heat-treated samples is unstable. Therefore, upon long-term ageing treatment, Ni, Co, Al and Ti may locally enrich inside the p-M23C6 phase, finally forming the phase, which can be described by the decomposition reaction p-M23C6M23C6+.
OI Hu, Xiaobing/0000-0002-9233-8118
SN 0950-0839
EI 1362-3036
PY 2017
VL 97
IS 2
BP 43
EP 49
DI 10.1080/09500839.2016.1273554
UT WOS:000395061900001
ER

PT B
AU Yoshinari, A
   Tamura, O
   Murata, Y
   Morinaga, M
AF Yoshinari, Akira
   Tamura, Osam
   Murata, Yoshinori
   Morinaga, Masahiko
BE Huron, ES
   Reed, RC
   Hardy, MC
   Mills, MJ
   Montero, RE
   Portella, PD
   Telesman, J
TI DEVELOPMENT OF NI-BASED DS SUPERALLOY WITH EXCELLENT OXIDATION
   RESISTANCE AND LCF PROPERTIES FOR POWER-GENERATION GAS TURBINES
SO SUPERALLOYS 2012
CT 12th International Symposium on Superalloys
CY SEP 09-13, 2012
CL Seven Springs, PA
SP TMS
