Repository: MatInfoUB/NLP-Queries

File: Co_superalloys3.txt (part 6 of 8)
FN Clarivate Analytics Web of Science
AB In this study, the growth and distribution of directional solidification (DS) dendrites in entire cross-sections of DS superalloy castings are simulated based on a modified shape function dendritic (MSFD) model coupled with the cellular automaton-finite difference (CA-FD) method. The macro-thermal transfer and columnar grain growth are calculated using CA-FD with a macro time-step, and then, the original and boundary conditions for the dendrite-growth simulation are determined via the interpolation of the macro temperature and the projection of the 3D preferential grain orientation using a matrix, M. The dendrite growth calculation cyclically proceeds based on the MSFD model. It is used to predict the growth of hundreds of dendrites throughout the cross-section of a DS casting by considering the macro-solidification parameters. The MSFD model is further applied to predict the competitive growth of DS dendrites and their distribution in the cross-sections of a spiral selector and a fake single crystal turbine blade. The results of the simulation correlate with the results of the DS experiment. Hence, the modified model coupled with the macro-simulation models can be used to predict the morphology and distribution of DS dendrites with respect to large-scale castings produced by the DS process. (C) 2017 WILEY-VCH Verlag GmbH & Co. KGaA, Weinheim
SN 0370-1972
EI 1521-3951
PD OCT
PY 2017
VL 254
IS 10
AR 1600860
DI 10.1002/pssb.201600860
UT WOS:000412897900002
ER

PT J
AU Put, AV
   Lafont, MC
   Oquab, D
   Raffaitin, A
   Monceau, D
AF Put, Aurelie Vande
   Lafont, Marie-Christine
   Oquab, Djar
   Raffaitin, Aymeric
   Monceau, Daniel
TI Effect of modification by Pt and manufacturing processes on the
   microstructure of two NiCoCrAlYTa bond coatings intended for thermal
   barrier system applications
SO SURFACE & COATINGS TECHNOLOGY
AB Few studies have already shown that Pt influences the diffusion of aluminium and therefore the microstructure of beta-NiAl or gamma-Ni/gamma'-Ni(3)Al materials. Besides, several works have revealed that the addition of Pt to MCrAlY (M = Ni and/or Co) improves the oxidation/corrosion behavior of the material. Nevertheless, very few data have been published on the microstructure of such modified MCrAlYs. Then, the present work deals with the addition of Pt to two NiCoCrAlYTa coatings that differ by their manufacturing process. Characterization is carried out in order to understand the influence of Pt diffusion but also the effect of the manufacturing process on the final microstructure. The collected data from XRD, SEM. EDS and TEM analyses reveal that an Al uphill diffusion occurs during heat treatment due to the presence of the Pt layer. The Al diffusion from the NiCoCrAlYTa bulk to the Pt-rich surface is so extensive that no more beta-phase remains within the core of the coating. Pt may also dissolve TaC, precipitates largely present in the non-modified NiCoCrAlYTa coatings. In addition to Pt, the microstructure of the NiCoCrAlYTa prior to Pt deposition and heat treatment, dependent on the NiCoCrAlYTa manufacturing process, greatly influences the final microstructure. (C) 2010 Elsevier B.V. All rights reserved.
SN 0257-8972
PD OCT 25
PY 2010
VL 205
IS 3
BP 717
EP 727
DI 10.1016/j.surfcoat.2010.07.064
UT WOS:000282997400005
ER

PT J
AU Qin, XZ
   Guo, JT
   Yuan, C
   Chen, CL
   Ye, HQ
AF Qin, X. Z.
   Guo, J. T.
   Yuan, C.
   Chen, C. L.
   Ye, H. Q.
TI Effects of long-term thermal exposure on the microstructure and
   properties of a cast Ni-base superalloy
SO METALLURGICAL AND MATERIALS TRANSACTIONS A-PHYSICAL METALLURGY AND
   MATERIALS SCIENCE
AB Microstructural stability and microstructure-property relationship during long-term thermal exposure in K452 alloy (a new Ni-base cast superalloy with similar to 21 pct Cr, 11 pct Co, 3.5 pct W, 2.5 pct Al, 3.5 pct Ti, and others) are investigated. It is found that exposure temperature and time have significant effects on the microstructure and properties of the alloy. During exposure, the microstructure is degraded by gamma' coarsening, MC carbide (M mainly represents Ti. W, and Nb) degeneration, precipitation and evolution of grain interior (GI) M23C6 carbide, evolution of grain boundary (GB) microstructure, and precipitation of eta phase. Among them, the gamma' coarsening is the leading reason for the decrease of strength of the alloy. The GI M23C6 and the eta phase have negligible influence on the properties due to their relatively small populations. Blocky, closely spaced GB M23C6 particles engulfed in gamma' increase the stress-rupture life, whereas the formation of a continuous GB M23C6 chain has an opposite effect. A life peak occurs when the M23C6/gamma' structure at the GBs is in an optimal form. The degenerated MC is the preferred initiation site of microcracks. Its presence at the GBs promotes the onset of intergranular fracture; and leads to the decrease in mechanical properties.
RI Chen, ChunLin/N-4611-2013
OI Chen, ChunLin/0000-0003-1985-1940
SN 1073-5623
EI 1543-1940
PD DEC
PY 2007
VL 38A
IS 12
BP 3014
EP 3022
DI 10.1007/s11661-007-9381-5
UT WOS:000251422700019
ER

PT J
AU Seraffon, M
   Simms, NJ
   Sumner, J
   Nicholls, JR
AF Seraffon, M.
   Simms, N. J.
   Sumner, J.
   Nicholls, J. R.
TI The development of new bond coat compositions for thermal barrier
   coating systems operating under industrial gas turbine conditions
SO SURFACE & COATINGS TECHNOLOGY
AB Environmental and economic issues are driving the development of increasingly efficient gas turbines. An important step in achieving this is to engineer components which can operate with longer lifetimes and at higher metal temperatures. Inlet temperatures for gas turbines now exceed the melting temperatures of nickel-based superalloys (i.e. 1300-1350 degrees C). The use of advanced air cooling systems coupled with thermal barrier coatings (TBCs) reduces the temperature of the underlying superalloy substrate. The bond coating, an important part of the TBC system, oxidizes to form a slow growing protective oxide layer, while also providing adhesion between the ceramic topcoat and the substrate. NiCoCrAlY overlay coatings are some of the most commonly used bond coatings for industrial gas turbines and extensive research has been undertaken over many years to find the best bond coating composition.
   This paper reports upon the production of new, model bond coatings with a wide range of different compositions. The focus is on their oxidation behavior at a temperature typically experienced by bond coatings on industrial turbine blades (950 degrees C). A physical vapor deposition technique, magnetron sputtering, has been used to deposit a range of Ni-Co-Cr-Al coatings onto 10 mm diameter sapphire substrates. This was achieved through co-sputtering two targets: a Ni-10%Cr, Ni-20%Cr, Ni-50%Cr, Ni-20%Co-40%Cr or Ni-40%Co-20%Cr target and a pure Al target. About a hundred samples with varying compositions were produced by this method. The coatings were then oxidized in air for 500 h at 950 degrees C.
   All samples were assessed by measuring the change in coating thickness, using pre- and post-exposure metrology only, and also the change in specimen weight. This approach has shown that magnetron sputtering successfully deposited 20 to 30 mu m thick coatings and allowed the calculation of oxide growth rates. Energy dispersive X-ray (EDX) analysis was used to characterize the exact composition of each sample. Additionally, Xray diffraction (XRD) has been used to identify the major oxides formed during exposure. The selective growth of protective Cr2O3 or Al2O3 or other less protective mixed oxides (depending on the initial coating composition) was observed. This influenced the oxide scale growth rate, indicating which coatings produced more protective oxides and allowing future optimization of the bond coating composition, for service within the turbine section of industrial gas turbines to be planned. (C) 2011 Elsevier B.V. All rights reserved.
RI Sumner, Joy/C-1945-2012
OI Sumner, Joy/0000-0001-5435-200X; Nicholls, John/0000-0002-0295-2609
SN 0257-8972
PD DEC 25
PY 2011
VL 206
IS 7
BP 1529
EP 1537
DI 10.1016/j.surfcoat.2011.06.023
UT WOS:000298711500004
ER

PT J
AU Ogunbiyi, OF
   Jamiru, T
   Sadiku, ER
   Beneke, LW
   Adesina, OT
   Adegbola, TA
AF Ogunbiyi, O. F.
   Jamiru, T.
   Sadiku, E. R.
   Beneke, L. W.
   Adesina, O. T.
   Adegbola, T. A.
TI Microstructural characteristics and thermophysical properties of spark
   plasma sintered Inconel 738LC
SO INTERNATIONAL JOURNAL OF ADVANCED MANUFACTURING TECHNOLOGY
AB Nickel-based superalloys are used for turbine component parts in the power industry, aircraft engines, and in the marine sector. One such alloy that is available for these purposes is Inconel 738LC (IN738LC) nickel-based superalloy. Therefore, it is pertinent to have good structural and thermal stabilities for high-temperature applications, since these characteristics are important for its performance. In this study, spark plasma sintering technology was used to fabricate IN738LC nickel-based superalloy by using sintering temperature in the range of between 900 and 1200 degrees C. The fabricated products were characterized by using the scanning electron microscope and X-ray diffraction. There was the formation of the gamma '(Ni-3(Ti, Al)) intermetallic phase in the microstructure, which contributed to the material (Inconel 738LC) property. The solid solution elements present are chromium, cobalt, tungsten, and tantalum; these equally contribute to the structural stability of IN738LC. The density, hardness, and the predicted yield strength increased with increasing sintering temperature, while the porosity decreased with increasing sintering temperature. The thermal conductivity, which is an important thermophysical property of IN738LC, enables the evaluation of the usefulness and service life of IN738LC superalloy at high-temperature applications, was also examined. The thermal conductivity was measured by using a laser flash method in the temperature range of 100-600 degrees C. For the sintered alloy, the thermal conductivity was determined as a function of the thermal diffusivity, specific heat capacity, and density. Analysis showed inflection pattern with increase in temperature on the sample fabricated at 900, 1000, and 1100 degrees C, ; a monotonic increase with increase in temperature was observed on the sample fabricated at 1200 degrees C, ; the inflections are associated with the gamma ' precipitates dissolution and redistribution.
OI Sadiku, Rotimi/0000-0002-8504-1041
SN 0268-3768
EI 1433-3015
PD SEP
PY 2019
VL 104
IS 1-4
BP 1425
EP 1436
DI 10.1007/s00170-019-03983-w
UT WOS:000483808200103
ER

PT J
AU Chen, Y
   Zhao, XF
   Xiao, P
AF Chen, Ying
   Zhao, Xiaofeng
   Xiao, Ping
TI Effect of microstructure on early oxidation of MCrAlY coatings
SO ACTA MATERIALIA
AB Two MCrAlY coatings with the same nominal composition, but different microstructures are deposited onto Hastelloy (R) X superalloy substrates by low-pressure plasma spraying (LPPS) and high velocity oxygen fuel (HVOF) spraying, respectively. The early oxidation behaviour of the coatings at 1150 degrees C is studied. For the LPPS coating with relative coarse grains, the gamma and beta-phase show different oxidation behaviours: the oxide on the gamma-phase shows a multi-layer structure, consisting of outer (Ni,Co) (Cr,Al)(2)O-4, intermediate (Cr,Al)(2)O-3 and inner alpha-Al2O3; the oxidation of the beta-phase, however, is characterised by selective oxidation of aluminium and the oxide is composed of a mixture of theta and alpha-Al2O3. a For the nanocrystalline HVOF coating, it does not show site-specific oxidation and the oxidation is characterised by formation of an exclusive alpha-Al2O3 scale over the surface. The microstructure-dependent oxidation is quantitatively described from the perspective of oxidation kinetics, with contribution from both lattice and grain boundary diffusion taken into consideration. A critical grain size of the gamma-phase, below which formation of an exclusive Al2O3 scale can be achieved, is predicted and verified. The study gives new insights into oxidation of MCrAlY coatings. (C) 2018 Published by Elsevier Ltd on behalf of Acta Materialia Inc.
RI Zhao, Xiaofeng/M-5905-2019
OI Zhao, Xiaofeng/0000-0001-8390-4301; Chen, Ying/0000-0002-1074-6071
SN 1359-6454
EI 1873-2453
PD OCT 15
PY 2018
VL 159
BP 150
EP 162
DI 10.1016/j.actamat.2018.08.018
UT WOS:000445986300014
ER

PT J
AU Zhang, H
   Liu, Y
   Chen, X
   Zhang, HW
   Li, YX
AF Zhang, Heng
   Liu, Yuan
   Chen, Xiang
   Zhang, Huawei
   Li, Yanxiang
TI Microstructural homogenization and high-temperature cyclic oxidation
   behavior of a Ni-based super alloywith high-Cr content
SO JOURNAL OF ALLOYS AND COMPOUNDS
AB A new Ni-based superalloy with high-Cr content was designed for industrial gas turbines application. The microstructural homogenization and high-temperature cyclic oxidation behavior was investigated systematically. The results showed that the optimum heat treatment condition was 1563 K (1290 degrees C)/4 h + 1573 K (1300 degrees C)/6 h, A. C. (air cooling) + 1393 K (1120 degrees C)/2 h, A. C. + 1143 K (870 degrees C)/24 h, A. C., which can completely dissolve the gamma/gamma' eutectic and the Ni-3(TiTa) phase in the interdendritic region. The cyclic oxidation results showed that a multilayer of continuous and dense oxide-rich regions formed and the kinetic curves followed a parabolic law. The mass gain at 1323 K (1050 degrees C) and 1343 K (1070 degrees C) was 4.02 mg/cm(2) and 4.23 mg/cm(2), respectively. No severe spallation of the oxide-rich region was observed. The outer layer of the oxide-rich region mainly consisted of Cr2O3, TiO2, and (Ni, Co) Cr2O4 spinels, while the layer at the substrate-oxide interface was found to be Al2O3. The results show that this new superalloy has a better cyclic oxidation resistance at 1343 K (1070 degrees C) than the commonly used IN738 and GTD-111 superalloys. (C) 2017 Elsevier B.V. All rights reserved.
RI Chen, Xiang/Y-9942-2019
SN 0925-8388
EI 1873-4669
PD DEC 15
PY 2017
VL 727
BP 410
EP 418
DI 10.1016/j.jallcom.2017.08.137
UT WOS:000412712900052
ER

PT J
AU Fan, XF
   Zhou, J
   Qiu, CJ
   He, B
   Ye, J
   Yuan, B
   Pi, ZQ
AF Fan, Xiang Fang
   Zhou, Ju
   Qiu, Chang Jun
   He, Bin
   Ye, Jiang
   Yuan, Bo
   Pi, Zhengqing
TI Experimental Study on Surface Characteristics of Laser Cladding Layer
   Regulated by High-Frequency Microforging
SO JOURNAL OF THERMAL SPRAY TECHNOLOGY
AB High-frequency microforging technology is used to produce micrometer-scale plastic deformation on the surface of material out of the vibration impact of a forging punch, and the cumulative effect of its various frequencies on micrometer-scale plastic deformation can cause changes of surface microstructure and mechanical properties. This study used (1) a self-made machine to treat NiCrBSi alloy, (2) a mechanical comparator and optical microscopy (OM) to study the geometric characteristics of plastic deformation, (3) OM and scanning electric microscopy (SEM) to observe influence on surface microstructure and cracking behavior of the laser cladding layer under microforging, (4) x-ray diffractometer (XRD) to measure the surface residual stress of laser cladding layer before and after forging, and (5) microhardness tester and wearing experimental machine to study changes of microhardness, friction coefficient, and wear characteristics of laser cladding layer after microforging. The results have shown that high-frequency microforging could produce plastic deformation about 150 mu m deep on the surface of NiCrBSi alloy clad by laser. Regular dendrite and eutectic crystallization microstructure, which is a peculiar characteristic of the laser cladding layer, was broken into pieces and formed residual compression residual stress on the surface. Resistance to cracking of laser cladding layer improved greatly, microhardness and wearability increased, and the friction coefficient did not under go a noticeable change.
SN 1059-9630
PD MAR
PY 2011
VL 20
IS 3
BP 456
EP 464
DI 10.1007/s11666-010-9534-8
UT WOS:000289850400008
ER

PT J
AU Hsu, CY
   Juan, CC
   Wang, WR
   Sheu, TS
   Yeh, JW
   Chen, SK
AF Hsu, Chin-You
   Juan, Chien-Chang
   Wang, Woei-Ren
   Sheu, Tsing-Shien
   Yeh, Jien-Wei
   Chen, Swe-Kai
TI On the superior hot hardness and softening resistance of
   AlCoCrxFeMo0.5Ni high-entropy alloys
SO MATERIALS SCIENCE AND ENGINEERING A-STRUCTURAL MATERIALS PROPERTIES
   MICROSTRUCTURE AND PROCESSING
AB Effects of Cr content on microstructures and hot hardness of AlCoCrxFeMo0.5Ni high-entropy alloys (x = 0-2.0) were investigated. The cast microstructure of AlCoCrxFeMo0.5Ni consists of B2 and if phases, both being multi-element solid solutions. Increasing Cr content increases the volume fraction of if phase and causes the matrix phase of the dendrite to change from B2 phase to if phase. The alloy hardness increases from Hv 601 at x = 0 to Hv 867 at x = 2.0 as a result of increasing amount of hard sigma phase. A phase diagram for the AlCoCrxFeMo0.5Ni alloy system is constructed based on SEM, HTXRD and DTA analyses, providing useful information for understanding and designing high-entropy alloys. All the AlCoCrxFeMo0.5Ni alloys possess higher hot-hardness level than that of Ni-based superalloys, In 718 and In 718 H, from room temperature to 1273 K. Cr-1.5 and Cr-2.0 alloys exhibit a transition temperature higher than that of Co-based alloy T-800 by about 200 K and have respective hardness values. Hv 374 and Hv 450 at 1273 K, being much higher than those, around Hv 127, of In 718 and In 718 H. The mechanism of larger strengthening and softening resistance is related with B2 and sigma phases, both having multi-principal-element effect. The AlCoCrxFeMo0.5Ni alloy system has a potential in high-temperature applications. (C) 2011 Elsevier B.V. All rights reserved.
SN 0921-5093
PD APR 25
PY 2011
VL 528
IS 10-11
BP 3581
EP 3588
DI 10.1016/j.msea.2011.01.072
UT WOS:000288973800008
ER

PT J
AU Zhang, Y
   Li, JS
   Wang, WY
   Li, PX
   Tang, B
   Wang, J
   Kou, HC
   Shang, SL
   Wang, Y
   Kecskes, LJ
   Hui, XD
   Feng, Q
   Liu, ZK
AF Zhang, Ying
   Li, Jinshan
   Wang, William Yi
   Li, Peixuan
   Tang, Bin
   Wang, Jun
   Kou, Hongchao
   Shang, Shunli
   Wang, Yi
   Kecskes, Laszlo J.
   Hui, Xidong
   Feng, Qiang
   Liu, Zi-Kui
TI When a defect is a pathway to improve stability: a case study of the
   L1(2) Co3TM superlattice intrinsic stacking fault
SO JOURNAL OF MATERIALS SCIENCE
AB Effect of solutes of transition metals (TM = Cr, Fe, Hf, Mn, Mo, Nb, Ni, Pt, Rh, Ru, Re, Ta, Ti, V, W, Y and Zr) on the local phase transition between the L1(2) and D0(19) structures in superlattice intrinsic stacking fault (SISF) of Co3TM has been investigated. All the models employed herein, i.e. (1) the SISF-containing supercell, (2) the axial nearest-neighbor Ising (ANNI) model, and (3) both the L1(2)- and D0(19)-containing (L1(2) + D0(19)) supercell, yield the same result regarding the stability of SISF in L1(2)-type Co3TM. In the view of bonding charge density, the atomic and electronic basis of local D0(19) phase transition in the SISF fault layers of Co3TM are revealed. Especially, the negative SISF energy predicted by the L1(2) + D0(19) model suggests that both the SISF fault layers (i.e. the local D0(19) structure) and the L12 phase of Co3TM can be stabilized through a coupling interaction between the fault layers and the solutes, paving a pathway to stabilize Co-base superalloys via Co3TM precipitate. Moreover, the consist results of E-SISF via the ANNI model with the classical SISF-supercell method utilized in first-principles calculations supports the approach to efficiently distinguish various planar faults and predict their corresponding energies, such as SISF, superlattice intrinsic stacking fault, anti-phase boundaries, and so on.
RI Shang, Shun-Li/A-6564-2009; Liu, Zi-Kui/A-8196-2009; Wang, William
   Yi/F-8212-2011; Liu, Zi-Kui/A-8626-2012
OI Shang, Shun-Li/0000-0002-6524-8897; Liu, Zi-Kui/0000-0003-3346-3696;
   Wang, William Yi/0000-0002-8814-525X; 
SN 0022-2461
EI 1573-4803
PD NOV
PY 2019
VL 54
IS 21
BP 13609
EP 13618
DI 10.1007/s10853-019-03884-z
UT WOS:000482115200012
ER

PT S
AU Fenech, J
   Viazzi, C
   Ansart, F
   Bonino, JP
AF Fenech, Justine
   Viazzi, Celine
   Ansart, Florence
   Bonino, Jean-Pierre
BE Chandra, T
   Wanderka, N
   Reimers, W
   Ionescu, M
TI Elaboration of sol-gel coatings from aerogels and xerogels of doped
   zirconia for TBC applications
SO THERMEC 2009 SUPPLEMENT: 6TH INTERNATIONAL CONFERENCE ON PROCESSING &
   MANUFACTURING OF ADVANCED MATERIALS
SE Advanced Materials Research
CT 6th International Conference on Processing and Manufacturing of Advanced
   Materials (THERMEC)/2nd Symposium Session on Multiscale Mechanical
   Modelling of Complex Materials and Engineering Applications
CY AUG 25-29, 2009
CL Berlin, GERMANY
SP Minerals, Met & Mat Soc (TMS)
AB Thermal Barrier Coatings (TBCs) are used as insulators on hot section components to reduce operating temperatures in aircraft engines and industrial gas turbine. The TBC system consists of two layers: the ceramic top coat traditionally Yttria Stabilized Zirconia (YSZ) with a low conductivity, and the bond coat generally MCrAlY, M=Ni and/or Cr or Co or Pd or Pt modified aluminides. In the industry, two dry-route processes used to deposit TBCs give quite different microstructures of coatings. In one hand, coatings resulted by plasma spraying (PS) present a lamellar microstruture with a low thermal conductivity in the range from 0.7 to 0.9 Wm(-1)K(-1). In the other hand, Electron Beam Physical Vapour Deposition (EBPVD) coatings with columnar microstruture coatings present the best mechanical performances but perpendicular orientation of the columns makes their thermal conductivity twice higher compared to PS coatings. The present study proposes the elaboration of zirconia coatings via the sol-gel route combined with dip-coating process. It is a versatile process able to produce either thin ceramic coatings or thick deposits. The main advantage of this method is to decrease the crystallization temperature, much lower than conventional processes. Moreover, the sol-gel process is a nondirectional deposition technique, which is very different to the physical methods described above. Doped zirconia have been chosen to constitute isolating multilayers coatings. Sol formulation, slurries stability but also dip-coating conditions have been optimized in order to obtain homogeneous layers on nickel based superalloys substrates.
SN 1022-6680
BN 978-0-87849-293-0
PY 2010
VL 89-91
BP 184
EP +
DI 10.4028/www.scientific.net/AMR.89-91.184
UT WOS:000307888500032
ER

PT J
AU Kainuma, R
   Ohnuma, I
   Ishida, K
AF Kainuma, R
   Ohnuma, I
   Ishida, K
TI Partition of alloying elements between gamma(L1(2)), eta(DO24), beta(B2)
   and H(L2(1)) phases in the Ni-Al-Ti base systems
SO JOURNAL DE CHIMIE PHYSIQUE ET DE PHYSICO-CHIMIE BIOLOGIQUE
CT Conference on Thermodynamics of Alloys 1996
CY SEP 02-05, 1996
CL MARSEILLE, FRANCE
AB Partitioning behaviour of alloying elements (V, Nb, Ta, Cr, Mo, W, Hf, Zr, Mn, Fe, Co, Cu, Al, Si) between the gamma' (L1(2):Ni3Al), eta(DO24:Ni3Ti), beta(1)(B2: NiAl), beta(2)(B2: NiTi) and H(L2(1):Ni2AlTi) phases in the Ni-Al-Ti base systems at 1100 degrees C has been studied mainly by the diffusion couple method. It is confirmed that (1) in the cases of equilibria between the phases H and beta(1) and H and beta(2), the elements with large atomic size such as Ta, Nb and Hf prefer to partition to the Ti-rich H phase and, (2) in the cases of equilibria between the H, gamma' and eta phases, the bcc elements such as Zr, V and Cr prefer to concentrate into the H phase rather than into the gamma' or eta phases, and (3) in the case of equilibrium between the gamma' and the eta phases, the elements with a large atomic size such as Ta, Zr, W, Hf, Nb and Mo prefer to partition to the eta phase rather than to the gamma' phase. It is suggested that the size factor and the lattice stability of the component elements have a significant effect on the relative stability of these intermetallic phases. These data on the partition behaviour of alloying elements in the Ni-Al-Ti base system are likely to prove useful for alloy design involving Ni-base superalloys.
RI Kainuma, Ryosuke/I-6482-2013; OHNUMA, Ikuo/J-4253-2015
SN 0021-7689
PD MAY
PY 1997
VL 94
IS 5
BP 978
EP 985
DI 10.1051/jcp/1997940978
UT WOS:A1997XE47000017
ER

PT J
AU Ren, X
   Wang, FH
   Wang, X
AF Ren, X
   Wang, FH
   Wang, X
TI High-temperature oxidation and hot corrosion behaviors of the NiCr-CrAl
   coating on a nickel-based superalloy
SO SURFACE & COATINGS TECHNOLOGY
CT 2nd International Conference on Advances of Thin Films and Coating
   Technology
CY JUL 13-17, 2004
CL Singapore, SINGAPORE
AB The hot-section components in commercial aerogas turbines were typically made of nickel-based superalloys and were protected by coatings. Two kinds of diffusion aluminide coatings, including simple aluminide coating and NiCr-CrAl coating, were prepared on a nickel-based cast superalloy by LP-VCD and pack cementation techniques, respectively. The isothermal oxidation behavior of the cast alloy and the coatings at 1000 and 1100 degrees C and their hot corrosion behaviors in the presence of 75 wt.% Na2SO4+K2SO4 film at 900 degrees C were studied using TGA, scanning electron microscopy (SEM)/energy-dispersive spectrometry (EDS), X-ray diffraction (XRD) and electron probe microanalysis (EPMA), respectively. The results showed that NiCr-CrAl coating, not only held a very excellent oxidation resistance due to the alpha-Al2O3 formation on the coating surface during the isothermal process at 1000 and 1100 degrees C, but also possessed excellent hot corrosion resistance in sulphate melt. Internal oxidation and nitridation were found in the cast alloy during the oxidation process. Moreover, the cast alloy suffered from catastrophic hot corrosion, resulting in the serious internal oxidation and sulfidation. The oxidation resistance of the simple aluminide coating was superior to the cast alloy; the simple aluminide coating was damaged completely and lost its protective effect after the hot corrosion test. In addition, the mechanisms for oxidation and corrosion of the cast alloy and the coatings are discussed simultaneously. (c) 2004 Elsevier B.V. All rights reserved.
SN 0257-8972
PD AUG 1
PY 2005
VL 198
IS 1-3
BP 425
EP 431
DI 10.1016/j.surfcoat.2004.10.108
UT WOS:000230419400087
ER

PT J
AU Karabela, A
   Zhao, LG
   Tong, J
   Simms, NJ
   Nicholls, JR
   Hardy, MC
AF Karabela, A.
   Zhao, L. G.
   Tong, J.
   Simms, N. J.
   Nicholls, J. R.
   Hardy, M. C.
TI Effects of cyclic stress and temperature on oxidation damage of a
   nickel-based superalloy
SO MATERIALS SCIENCE AND ENGINEERING A-STRUCTURAL MATERIALS PROPERTIES
   MICROSTRUCTURE AND PROCESSING
AB Oxidation damage, combined with fatigue, is a concern for nickel-based superalloys utilised as disc rotors in high pressure compressor and turbine of aero-engines. A study has been carried out for a nickel-based alloy RR1000, which includes cyclic experiments at selected temperatures (700-800 degrees C) and microscopy examination using focused ion beam (FIB). The results suggest that the major mechanism of oxidation damage consists of the formation of surface oxide scales and internal micro-voids and oxide particles beneath the oxide scales, which become more severe with the increase of temperature. Applying a cyclic stress does not change the nature of oxidation damage but tends to enhance the extent of oxidation damage for temperatures at 750 degrees C and 800 degrees C. The influence of cyclic stress on oxidation damage appears to be insignificant at 700 degrees C, indicating a combined effect of cyclic stress and temperature. Further energy-dispersive X-ray spectrometry (EDXS) analyses show the enrichment of Cr and Ti, together with lower Ni and Co levels, in the surface oxide scales, suggesting the formation of brittle Cr2O3, TiO2, NiO and Co3O4 oxides on the specimen surface. Penetration of oxygen into the material and associated internal oxidation, which leads to further material embrittlement and associated failure, are evidenced from both secondary ion imaging and EDXS analyses. (C) 2011 Elsevier B.V. All rights reserved.
OI Zhao, Liguo/0000-0003-1265-0468; Nicholls, John/0000-0002-0295-2609; ,
   Jie/0000-0003-1038-6691
SN 0921-5093
EI 1873-4936
PD JUL 25
PY 2011
VL 528
IS 19-20
BP 6194
EP 6202
DI 10.1016/j.msea.2011.04.029
UT WOS:000292432500014
ER

PT J
AU Tsai, MT
   Huang, JC
   Lin, PH
   Liu, TY
   Liao, YC
   Jang, JSC
   Song, SX
   Nieh, TG
AF Tsai, M. T.
   Huang, J. C.
   Lin, P. H.
   Liu, T. Y.
   Liao, Y. C.
   Jang, Jason S. C.
   Song, S. X.
   Nieh, T. G.
TI Creep of face-centered-cubic {111} and {100} grains in FeCoNiCrMn and
   FeCoNiCrMn-Al alloys: Orientation and solid solution effects
SO INTERMETALLICS
AB In this study, creep behavior of the face-centered-cubic (FCC) {111} and (1001 grains in single-phase Fe20Co20Ni20Cr20Mn20 and dual-phase Fe(18)Co(18)Ni(20)Cr(18)Mn(18)A(18) high-entropy alloys (HEAs) was evaluated using a nanoindentation method over temperatures range of 300-600 degrees C. We measured the creep response of the two different grain orientations in the two alloys in order to study the orientation and solid-solution effects. Creep stress exponent (similar to 3.8-5.0) and activation energy (240-260 kJ/mol) were extracted and analyzed from stain rate-stress and stain rate-temperature data to provide information on the creep mechanism. The results indicated that creep was controlled by dislocation climb in both alloys at both orientations. However, we pointed out that, based upon activation energy value alone, it was difficult to identify which elemental constituent would be the dominant diffusing species responsible for vacancy diffusion during the climb. It was found that creep activation volume for the current two HEAs (140 angstrom(3) or similar to 12 Omega, where Omega is the atomic volume) at 600 degrees C is larger than that reported for the Ni-based superalloys (similar to 50-100 angstrom(3) or less) within a similar temperature range. The significance of this larger activation volume is also discussed.
SN 0966-9795
EI 1879-0216
PD DEC
PY 2018
VL 103
BP 88
EP 96
DI 10.1016/j.intermet.2018.10.006
UT WOS:000450380700011
ER

PT J
AU Sidhu, TS
   Prakash, S
   Agrawal, RD
AF Sidhu, TS
   Prakash, S
   Agrawal, RD
TI Performance of high-velocity oxyfuel-sprayed coatings on an Fe-based
   superalloy in Na2SO4-60%V2O5 environment at 900 degrees C - Part I:
   Characterization of the coatings
SO JOURNAL OF MATERIALS ENGINEERING AND PERFORMANCE
AB This article demonstrates the successful formulation of NiCrBSi, Cr3C2-NiCr, Ni-20Cr, and Stellite-6 coatings on an Fe-based superalloy by a high-velocity oxyfuel (HVOF) process for hot corrosion applications. The microstructure, porosity, coating thickness, phase formation, and microhardness properties of the coatings have been characterized using the combined techniques of optical microscopy, x-ray diffraction, scanning electron microscopy/energy-dispersive x-ray analysis. A microhardness tester was used to determine the hardness of the coatings. The coatings in general exhibit characteristic splat-like, layered morphologies due to the deposition and resolidification of successive molten or semimolten powder particles. The NiCrBSi, Cr3C2-NiCr, and Ni-20Cr coatings have shown a nickel-base face-centered cubic (fcc) structure as a principal phase, whereas Stellite-6 coating has an fcc Co-rich metallic matrix. Oxides/spinel oxides are formed in small fraction as intersplat lamellae or globules oriented parallel to the substrate surface. Coatings possess some unmelted/partially melted particles, inclusions, and porosity less than 2%. The microhardness of the coatings is found to be higher than the superalloys. The Cr3C2-NiCr coating has indicated a maximum microhardness of 990 Hv, while a Ni-20Cr coating has shown a minimum value of about 600 Hv. This article is focused on the characterization of HVOF coatings. The hot corrosion behavior of these coatings in a molten salt (Na2SO4-60%V2O5) environment at 900 degrees C under cyclic conditions is being presented as part II included in this issue.
SN 1059-9495
PD FEB
PY 2006
VL 15
IS 1
BP 122
EP 129
DI 10.1361/105994906X83402
UT WOS:000235177300020
ER

PT J
AU Singh, V
   Goyal, K
   Goyal, R
AF Singh, Vikramjit
   Goyal, Khushdeep
   Goyal, Rakesh
TI Improving the hot corrosion resistance of boiler tube steels by
   detonation gun sprayed coatings in actual boiler of thermal power plant
SO ANTI-CORROSION METHODS AND MATERIALS
AB Purpose This paper aims to investigate the hot corrosion behavior of Ni-Cr and Cr3C2-NiCr coatings, deposited on T11, P91 boiler steels by detonation gun spray coating (D-Gun) process to enhance high temperature corrosion resistance. Design/methodology/approach Hot corrosion studies were conducted in secondary super heater zone of boiler at 900 degrees C for 10 cycles on bare and D-Gun coated steel specimens. The microhardness and porosity values of as-sprayed coatings were measured before exposing the specimens in the boiler environment. Each cycle consisted 100 h of heating in the boiler environment followed by 20 min of cooling in air. The weight change measurements were performed after each cycle to establish the kinetics of corrosion using thermogravimetric technique. X-ray diffraction, SEM techniques were used to analyze the corroded specimens. Findings Uncoated boiler steel experienced higher weight loss. The Cr3C2-NiCr coating was found to be more protective than Ni-Cr coating. The phases revealed the formation of oxide scale on coated specimens, mainly consist of nickel and chromium, which are reported to be protective against the hot corrosion. Originality/value There is very limited reported literature on hot corrosion behavior of Ni-Cr and Cr3C2-NiCr coatings deposited on the T11 and P91 substrates by detonation gun (D-gun) spray technique. T11 and P91 alloy steels have been chosen for this study because these two alloys are used to manufacture boiler tubes used in Indian thermal power plants.
SN 0003-5599
EI 1758-4221
PD JUL 1
PY 2019
VL 66
IS 4
BP 394
EP 402
DI 10.1108/ACMM-10-2018-2009
UT WOS:000480604900004
ER

PT J
AU Zhou, WX
   Zhou, KS
   Deng, CM
   Zeng, KL
   Li, YX
AF Zhou, Wuxi
   Zhou, Kesong
   Deng, Chunming
   Zeng, Keli
   Li, Yuxi
TI Hot corrosion behavior of HVOF-sprayed Cr3C2-WC-NiCoCrMo coating
SO CERAMICS INTERNATIONAL
AB A novel binary carbide-based sprayed powder, consisting of hard phases (Cr3C2, WC) and matrix phase (NiCoCrMo), was designed to ensure the harsh environments (corrosion, wear, and high temperature) of power plant boilers. A Cr3C2-WC-NiCoCrMo coating was deposited by high-velocity oxygen-fuel (HVOF) process using an agglomerated and sintered Cr3C2-WC-NiCoCrMo powder with a particle size of -45+15 mu m. Hot-corrosion tests were performed under cyclic conditions using a NaCl-KCI-Na2SO4 salt environment, at temperatures up to 500 degrees C. High-temperature oxidation was performed at 500 degrees C. For comparison, corrosion and oxidation tests were also performed on a commercial Cr3C2-25(NiCr) coating, and the corrosion resistance was evaluated by measuring the thickness of the corrosion scale. The properties of the specimens were characterized using X-ray diffraction, X-ray photoelectron spectroscopy, and scanning electron microscopy with energy dispersive spectroscopy. The Cr3C2-WC-NiCoCrMo and Cr3C2-25(NiCr) coatings exhibited similar oxidation-resistance properties. The Cr3C2-WC-NiCoCrMo coating exhibited superior corrosion resistance to that of the Cr3C2-25(NiCr) coating. In the case of the Cr3C2-WC-NiCoCrMo coating, the thickness of the corrosion scale was approximately one-third that of the Cr3C2-25(NiCr) coating. The hot-corrosion resistance imparted by the Cr3C2-WC-NiCoCrMo coating may be attributed to the formation of alloy phases during the powder and coating manufacturing process, as well as to the formation of Cr, W, Ni, Co and Mo oxides, and Ni and Cr spinels.
SN 0272-8842
EI 1873-3956
PD AUG 15
PY 2017
VL 43
IS 12
BP 9390
EP 9400
DI 10.1016/j.ceramint.2017.04.109
UT WOS:000402584900122
ER

PT J
AU Fu, C
   Ren, ZM
   Cao, GH
AF Fu Chao
   Ren Zhongming
   Cao Guanghui
TI Preparation and Structure of Al plus Si Codeposited Coatings on.
   Ni-based Superalloys
SO RARE METAL MATERIALS AND ENGINEERING
AB The Al+Si codeposited coatings were prepared on DZ417G superalloy substrates by aluminization and siliconization using pack cementation. XRD, SEM and EDS were used to study the microstructure and morphology of coatings. The results show that during the co-deposition process, the structure formed on the coating surface changes with the change of Al and Si contents. In addition, the post heat-treatment also has an effect on the structure of coatings. When the composition (in wt%) of the packs is XAl-4NH(4)Cl-4Si-(92-X)Al2O3 (X= I, 4 and 6), the corresponding structures of the coatings are NiSi and Ni2Al3 after pack cementation, respectively. When Si content increases to 6 wt% and 10 wt%, the structure of the coatings is also NiSi or Ni2Al3. After post heat-treatment, because of Ni, Cr and Mo diffusion from the substrate, NiSi transforms to AlNi6Si3 or S-Ni2Si, while Ni2Al3 transforms to beta-NiAl. The Si level in the beta-NiAl coatings is very small. Cr or Mo dissolves into AlNi6Si3, delta-Ni2Si and beta-NiAl. Al content plays a role in the formations of coatings. When Al content is low in the pack, the structure of coatings is NiSi after Al + Si codeposition. However, when the Al content is above 4 wt%, the structures of coatings are Ni2Al3 after pack cementation. Cr-rich AlNi6Si3, Cr- and Mo-rich delta-Ni2Si as well as beta-NiAl coatings are formed after Al + Si codeposition followed by post heat-treatment.
SN 1002-185X
PD JUN
PY 2017
VL 46
IS 6
BP 1612
EP 1619
UT WOS:000405146400027
ER

PT J
AU Pinsky, DA
AF Pinsky, David A.
TI The role of dissolved hydrogen and other trace impurities on propensity
   of tin deposits to grow whiskers
SO MICROELECTRONICS RELIABILITY
