Repository: MatInfoUB/NLP-Queries

File: Co_superalloys_comp1.txt (part 6 of 20)
FN Clarivate Analytics Web of Science
AB The temporal evolution of a gamma(f.c.c.)/gamma' (L1(2)) Co-8.8Al-73 W superalloy aged at 650 degrees C (10 min-4096 h) and 750 degrees C (10 min-256 h) is studied utilizing atom-probe tomography (APT), scanning electron microscopy, and Vickers microhardness testing. The evolution of the phase compositions, gamma' (L1(2)) volume fraction, and mean precipitate radius, <R2-D(t)>, are determined. Coarsening rate constants and temporal exponents are calculated for <R-D(t)> of the gamma' (L1(2))-nanoprecipitates. The temporal exponents are found to be generally close to 1/p = 1/3 as required for diffusion-limited coarsening. Tungsten solid-solubility is significantly reduced in the gamma(f.c.c.)-matrix at 650 degrees C (0.54 +/- 0.04 at. %) and 750 degrees C (1.35 +/- 0.06 at. %) when compared with aging at 900 degrees C (5.5 at. %). The value of <R-2D(t)> of the gamma' (L1(2))-nanoprecipitates increases with increasing aging time corresponding to an increase in the Vickers microhardness; the peak strength was not, however, achieved for the aging times investigated. The morphology of the gamma' (L1(2))-nanoprecipitates begins as spheroids but transitions to cuboids at longer aging times, with final the gamma' (L1(2)) volume fractions for aging at 650 degrees C and 750 degrees C being phi = 53% and 54%, respectively. The effect of quench-rate (either furnace-cooled, air-cooled, oil quenched, or water quenched) from a supersolvus temperature of 1050 degrees C on the microstructure of the alloy is also investigated. Slow cooling (furnace and air-cooling) is shown to result in a uniform distribution of nanometer sized gamma' (L1(2))-nanoprecipitates, unlike Ni-based superalloys in which the gamma' (L1(2))-nanoprecipitates form in a non-uniform or multimodal distribution. (C) 2018 Acta Materialia Inc. Published by Elsevier Ltd. All rights reserved.
RI Seidman, David/B-6697-2009
SN 1359-6454
EI 1873-2453
PD OCT 15
PY 2018
VL 159
BP 197
EP 208
DI 10.1016/j.actamat.2018.08.014
UT WOS:000445986300018
ER

PT J
AU Meher, S
   Nag, S
   Tiley, J
   Goel, A
   Banerjee, R
AF Meher, S.
   Nag, S.
   Tiley, J.
   Goel, A.
   Banerjee, R.
TI Coarsening kinetics of gamma ' precipitates in cobalt-base alloys
SO ACTA MATERIALIA
AB The expeditious development of novel cobalt-base gamma-gamma' alloys as possible next generation superalloys critically depends on achieving a comprehensive understanding of the coarsening kinetics of ordered gamma' precipitates. This paper discusses the coarsening of Ll(2) ordered Co-3(W, Al) precipitates in a model ternary Co-10Al-10W (at.%) alloy during isothermal annealing at 800 and 900 C. The experimentally determined temporal evolution of average size of the gamma' precipitates suggests classical matrix diffusion limited Lifshitz-Slyozov-Wagner coarsening at both temperatures. The gamma' coarsening rate constants have been determined using a modified coarsening rate equation for non-dilute solutions. Furthermore, using the Cahn Hilliard formulation for interfacial energy, the gamma/gamma' interfacial energies at the respective annealing temperatures have been correlated to the concentration profile across the interface that has been experimentally determined using atom probe tomography. The calculated interfacial energies are in comparable range with those observed in nickel-base superalloys. Additionally, this analysis has permitted, for the first time, the determination of the gradient energy coefficient for gamma/gamma' interfaces in Co-base alloys, a critical input for phase-field and other simulation models for microstructural evolution. (C) 2013 Acta Materialia Inc. Published by Elsevier Ltd. All rights reserved.
RI Meher, Subhashish/B-9701-2017
OI Meher, Subhashish/0000-0003-1599-4346
SN 1359-6454
EI 1873-2453
PD JUN
PY 2013
VL 61
IS 11
BP 4266
EP 4276
DI 10.1016/j.actamat.2013.03.052
UT WOS:000320296300034
ER

PT S
AU Mukherji, D
   Rosler, J
AF Mukherji, D.
   Roesler, J.
BE Skrotzki, W
   Oertel, CG
   Biermann, H
   Heilmaier, M
TI Co-Re-based alloys for high temperature applications: Design
   considerations and strengthening mechanisms
SO 15TH INTERNATIONAL CONFERENCE ON THE STRENGTH OF MATERIALS (ICSMA-15)
SE Journal of Physics Conference Series
CT 15th International Conference on the Strength of Materials (ICSMA 15)
CY AUG 16-21, 2009
CL Dresden, GERMANY
AB Cobalt-Rhenium base alloys are being developed for applications at temperatures beyond Ni-base superalloys. The high melting refractory element Re readily dissolves in Co and thereby changes the character of a Co-based alloy to a high melting point material. So far Co-Re system has not been investigated from the point of view of strengthening and oxidation and therefore different possibilities of strengthening mechanisms have been explored for our alloy development. Cr, a common element for oxidation resistance in many systems, is added along with Si in Co-Re alloys to improve oxidation behaviour at high temperatures.
RI Mukherji, Debashis/M-1646-2019
OI Mukherji, Debashis/0000-0001-6882-4709
SN 1742-6588
PY 2010
VL 240
AR 012066
DI 10.1088/1742-6596/240/1/012066
UT WOS:000286515800066
ER

PT J
AU Shi, QY
   An, N
   Huo, JJ
   Ding, XF
   Zheng, YR
   Feng, Q
AF Shi, Qianying
   An, Ning
   Huo, Jiajie
   Ding, Xianfei
   Zheng, Yunrong
   Feng, Qiang
TI Different Effect of Co on the Formation of Topologically Close-Packed
   Phases in Ni-Cr-Mo and Ni-Cr-Re Alloys
SO METALLURGICAL AND MATERIALS TRANSACTIONS A-PHYSICAL METALLURGY AND
   MATERIALS SCIENCE
AB In current study, two sets of Ni-based alloys (Ni-Cr-Mo and Ni-Cr-Re series) containing 0 to 15 at. pct of Co addition were investigated to understand the formation behavior of TCP phases. Significant difference on the formation behavior of TCP phases and corresponding Co effect was found in two series alloys. TCP precipitates (P and mu phase) were observed in both grain interiors and boundaries in Ni-Cr-Mo series alloys. Higher levels of Co addition increased the supersaturation of Mo in the gamma matrix, which explained that Co addition promoted mu phase formation. In contrast, the TCP precipitates (sigma phase) formed by the manner of discontinuous precipitation transformation in the grain boundaries in Ni-Cr-Re series alloys. More Co additions suppressed the formation of sigma phase, which was mainly attributed to the decreased supersaturation of Re in thermodynamically metastable gamma matrix. The information obtained from simplified alloy systems in this study is helpful for the design of multicomponent Ni-based superalloys. (C) The Minerals, Metals & Materials Society and ASM International 2017
SN 1073-5623
EI 1543-1940
PD NOV
PY 2017
VL 48A
IS 11
BP 5639
EP 5648
DI 10.1007/s11661-017-4312-6
UT WOS:000412849400045
ER

PT J
AU Suzuki, T
   Yokokawa, T
   Kobayashi, T
   Koizumi, Y
   Harada, H
   Imai, H
AF Suzuki, Takanobu
   Yokokawa, Tadaharu
   Kobayashi, Toshiharu
   Koizumi, Yutaka
   Harada, Hiroshi
   Imai, Hachiro
TI Effect of alloying elements for designing of advanced co-free ni-base
   superalloys
SO JOURNAL OF THE JAPAN INSTITUTE OF METALS
AB A second-generation Co-free Ni base single crystal superalloy, TMS-82C (Ni-0Co-4.9Cr-1.0Mo-8.7W-5.3Al-6.0Ta-2.4Re-0.1Hf, in mass%) was derived from its base alloy, TMS-82+ (Ni-7.8Co-4.9Cr-1.9Mo-8.7W-5.3Al-6.0Ta-2.4Re-0.1Hf, in mass%), which had been successfully engine tested. The absent of Co can eliminate the product of isotope Co-60 from radioactive decay, and it can improve the maintainability of the gas turbine engine. However, the removal of Co had decreased the creep strength of TMS-82C. To further improve its creep strength, five additional alloys were designed with the addition of 0.5 mass% Mo, W, Ti, Ta and Re to TMS-82C, respectively. Results indicated that creep properties of all five alloys performed better than that of TMS-82C under 900 degrees C/392 MPa and 1000 degrees C/245 MPa conditions. W-bearing alloy exhibits similar creep property comparing to that of TMS-82+ under the 900 degrees C/392 MPa condition.
SN 0021-4876
EI 1880-6880
PD JAN
PY 2008
VL 72
IS 1
BP 8
EP 11
DI 10.2320/jinstmet.72.8
UT WOS:000253435700002
ER

PT J
AU Berthod, P
   Conrath, E
AF Berthod, Patrice
   Conrath, Elodie
TI As-cast microstructures and behavior at high temperature of
   chromium-rich cobalt-based alloys containing hafnium carbides
SO MATERIALS CHEMISTRY AND PHYSICS
AB Hafnium is often used to improve the high temperature oxidation resistance of superalloys but not to form carbides for strengthen them against creep. In this work hafnium was added in cobalt-based alloys for verifying that HfC can be obtained in cobalt-based alloys and for characterizing their behavior at a very temperature. Three Co-25Cr-0.25 and 0.50C alloys containing 3.7 and 7.4 Hf to promote HfC carbides, and four Co-25Cr-0 to 1C alloys for comparison (all contents in wt.%), were cast and exposed at 1200 degrees C for 50 h in synthetic air. The HfC carbides formed instead chromium carbides during solidification, in eutectic with matrix and as dispersed compact particles. During the stage at 1200 degrees C the HfC carbides did not significantly evolve, even near the oxidation front despite oxidation early become very fast and generalized. At the same time the chromium carbides present in the Co-Cr-C alloys totally disappeared in the same conditions. Such HfC-alloys potentially bring efficient and sustainable mechanical strengthening at high temperature, but their hot oxidation resistance must be significantly improved. (C) 2013 Elsevier B.V. All rights reserved.
OI BERTHOD, Patrice/0000-0002-8035-927X
SN 0254-0584
EI 1879-3312
PD FEB 14
PY 2014
VL 143
IS 3
BP 1139
EP 1148
DI 10.1016/j.matchemphys.2013.11.014
UT WOS:000331347500034
ER

PT J
AU Berthod, P
   Corona, L
AF Berthod, P.
   Corona, L.
TI Thermodynamic and experimental study of 30 wt-%Cr-containing {Co, Fe or
   Ni}-based alloys with very high contents in Ta and C
SO CANADIAN METALLURGICAL QUARTERLY
AB TaC carbides are among the most efficient particles for reinforcing cast refractory alloys and superalloys against mechanical stresses at temperature as high as 1000 degrees C and over. The most common TaC-strengthened superalloys contain less than 0.5 wt-%C and 5 wt-%Ta. Enriching alloys in C and Ta may lead to higher fractions in TaC and therefore possibly to higher mechanical properties for service in hot conditions. The present work explores the microstructures achievable in a cobalt alloy, a nickel one and an iron one, by the introduction of 1 wt-%C and 15 wt-%Ta, first using thermodynamic calculations and second by real elaboration. High fractions in TaC were effectively obtained, script-like eutectic ones, but also blocky preeutectic ones less efficient for reinforcement. These blocky TaC, the formation of which was explained by thermodynamic calculations, tend to aggregate together in some locations, with an overconsumption of Ta. However, some disagreements were noticed between predictions with thermodynamic calculations and as-cast microstructures.
OI BERTHOD, Patrice/0000-0002-8035-927X
SN 0008-4433
EI 1879-1395
PY 2017
VL 56
IS 1
BP 113
EP 122
DI 10.1080/00084433.2016.1267298
UT WOS:000396702300013
ER

PT J
AU Isobe, N
   Sakurai, S
AF Isobe, N
   Sakurai, S
TI Compressive strain hold effect on high temperature low-cycle fatigue
   crack growth in superalloys
SO MATERIALS SCIENCE RESEARCH INTERNATIONAL
AB Crack growth mechanisms taking into account the oxidation and mean stress effect in nickel- and cobalt-based superalloys were determined by crack growth tests using a strain waveform including compressive strain hold. Cracks were found to propagate on the dendrite boundary in both superalloys. Crack growth rates were increased by increasing the compressive hold time. Oxidation around the crack tip was detected by electron probe micro analysis (EPMA) and was found to accelerate the fatigue crack growth. The oxidation component in the normalized crack growth rate by oxidation is proportional to about the 1/3 power of loading frequency for Ni-based superalloy, whereas the power for Co-based superalloy is about 1/2. Furthermore, mean stresses in the nickel-based superalloy, which has a high proof strength even at high temperature, were increased by the compressive strain hold. It was also found that increasing the mean stress accelerates the crack growth. A crack growth model that considers effects of both oxidation at crack the tip and mean stress was discussed from these test results.
SN 1341-1683
PD MAR
PY 2003
VL 9
IS 1
BP 29
EP 33
UT WOS:000185236300006
ER

PT B
AU Titus, MS
   Suzuki, A
   Pollock, TM
AF Titus, Michael S.
   Suzuki, Akane
   Pollock, Tresa M.
BE Huron, ES
   Reed, RC
   Hardy, MC
   Mills, MJ
   Montero, RE
   Portella, PD
   Telesman, J
TI High Temperature Creep of New L1(2)-containing Cobalt-base Superalloys
SO SUPERALLOYS 2012
CT 12th International Symposium on Superalloys
CY SEP 09-13, 2012
CL Seven Springs, PA
SP TMS
AB High temperature deformation in single crystal Co-Al-W-base gamma-gamma' alloys containing Ti, Ta, and Cr has been investigated. The alloys contain a initial two phase microstructure consisting of ordered (L1(2)) precipitates embedded in a solid-solution FCC matrix, similar to Ni-base alloys. Tension creep tests of single crystal Co-base alloys have been conducted in vacuum at 900 degrees C at stresses between 275 and 379 MPa. Minimum creep rates of these Co-Al-W-base alloys are comparable to commercial Ni-base superalloy Rene N4. Directional coarsening and the formation of W-rich phases are observed during creep. Implications for future design of the Co-base alloys are discussed.
BN 978-0-470-94320-5
PY 2012
BP 823
EP 832
UT WOS:000324518300091
ER

PT J
AU Berthod, P
   Himeur, Z
AF Berthod, Patrice
   Himeur, Zohra
TI Experimental and thermodynamic investigations regarding the effect of
   chromium on the carbides population in cast {Ni(bal.)-0.4C-6Ta-xCr}
   alloys with x varying from 0 to 50 wt%
SO CALPHAD-COMPUTER COUPLING OF PHASE DIAGRAMS AND THERMOCHEMISTRY
AB Involving a particularly strong carbide-former metallic element, the tantalum carbides are potentially very stable at elevated temperatures in term of volume fraction and morphology. The TaC phase represents a major strengthening way to allow cast chromium-rich superalloys resisting mechanical stresses at elevated temperatures. They are exploited in recent high performance cobalt-based superalloys but seemingly not in nickelchromium refractory alloys. Earlier studies showed that the stability of TaC in Ni-Cr alloys is not so good as in the Co-Cr ones, and they evidenced that chromium carbides may compete with TaC in the formation of the carbides population. A possible way to optimize the presence of TaC in Ni-Cr alloy may consist in rating the chromium content to an ideal value but preliminary knowledge about the TaC dependence on the Cr content is compulsory. The aim of this work is precisely the investigation of the effect of the content in chromium on the appearance and stability of the TaC phase in Ni-Cr alloys, by the means of thermodynamic calculations and real experiments in parallel. A global system Ni(bal.)-xCr-0.4C-6Ta compositions (with x varying from 0 to 50 wt%) was chosen. Thermodynamic calculations were performed to know the theoretic metallurgical states inside the considered x range. These theoretic results being dependent on the suitability of the used database, real experiments of verifications were also carried out for a selection of six alloys (x = 0, 10, 20, 30, 40 and 50 wt%). The alloys prepared by respecting these compositions were cast and isothermally exposed at high temperature (1400 and 1510 K), then subjected to metallographic characterization. For the used database the calculated results showed that no TaC should never appear whatever their Cr content, while TaC were really observed in the as-cast and aged versions of the alloys containing 20 wt%Cr and more, but never alone since chromium carbides were systematically also present. When the Cr content in the alloy is too low, the TaC are rare or even no present. This allowed concluding first that the database used for the calculations needs serious improvements, followed by tests with, as first criteria of quality, a good correspondence with the present experimental results. Second, the presence of Cr in quantity high enough is surprisingly compulsory to obtain TaC carbides in quantity high enough, but it is no possible to avoid the appearance of chromium carbides. Obviously, other ways than Cr adjustments must be found to obtain TaC in nickel-based alloys as the single carbide phase and in quantity high enough to achieve high mechanical properties at high temperature.
SN 0364-5916
EI 1873-2984
PD SEP
PY 2018
VL 62
BP 30
EP 41
DI 10.1016/j.calphad.2018.05.003
UT WOS:000444666200003
ER

PT J
AU Oikawa, K
   Kattner, UR
   Sato, J
   Omori, T
   Jiang, M
   Anzai, K
   Ishida, K
AF Oikawa, K.
   Kattner, U. R.
   Sato, J.
   Omori, T.
   Jiang, M.
   Anzai, K.
   Ishida, K.
TI Experimental Determination and Thermodynamic Assessment of Phase
   Equilibria in the Co-Mo System
SO MATERIALS TRANSACTIONS
AB Phase equilibria of the solid phases including the magnetic and martensitic transformation temperatures in the Co-Mo system were investigated using two-phase alloys, the diffusion couple technique, differential scanning calorimetry, and vibrating sample magnetometry. Furthermore, ab initio calculations of D0(19)-Co3Mo and several fcc-base ordered structures, including metastable compounds, were carried out to estimate the formation energy. Based on these results, a thermodynamic assessment using the CALPHAD method was performed. A four-sublattice model was used for the fcc-base phase to describe the order-disorder phase transformation. For the mu phase, both a three and a four-sublattice model were applied. The set of thermodynamic values describing the Gibbs energy of the Co-Mo system reproduces the experimental phase diagram well. The four-sublattice model for the mu phase reproduces the site fractions as well as the phase boundaries better than the three-sublattice model. The calculated metastable fcc-base phase diagram considering chemical and magnetic ordering is also reasonable. This is important for estimating the phase stability of the L1(2) phase in Co-base gamma/gamma' superalloys. [doi:10.2320/matertrans.M2012149]
RI Oikawa, Katsunari/C-6660-2009; Omori, Toshihiro/A-4478-2017
OI Oikawa, Katsunari/0000-0002-5269-8426; Omori,
   Toshihiro/0000-0001-9174-0239
SN 1345-9678
EI 1347-5320
PD AUG
PY 2012
VL 53
IS 8
BP 1425
EP 1435
DI 10.2320/matertrans.M2012149
UT WOS:000309194900012
ER

PT J
AU Zhou, HJ
   Xue, F
   Chang, H
   Feng, Q
AF Zhou, H. J.
   Xue, F.
   Chang, H.
   Feng, Q.
TI Effect of Mo on microstructural characteristics and coarsening kinetics
   of gamma' precipitates in Co-Al-W-Ta-Ti alloys
SO JOURNAL OF MATERIALS SCIENCE & TECHNOLOGY
AB The solvus temperature, volume fraction, coarsening behavior of gamma' precipitates and the partitioning behavior of alloying elements as well as lattice misfit of gamma/gamma' phases influence the creep behavior of Ni and Co-base superalloys. However, few investigations about the microstructural characteristics and the coarsening behavior of gamma' precipitates were reported in multicomponent novel Co-base superalloys during thermal exposure. Two alloys containing different contents of molybdenum and tungsten have been investigated to explore the effect of molybdenum on gamma' solvus temperature, gamma+gamma' microstructure and gamma' coarsening in Co-Al-W-Ta-Ti-base alloys. The results showed that the gamma' solvus temperature decreases with the addition of Mo. Mo addition reduces the gamma' volume fractions after aging above 1000 degrees C, but results in negligible influence on the gamma' volume fractions aging at 900 degrees C. Meanwhile, gamma' coarsening is controlled by diffusion in experimental alloys after aging at 900 degrees C and 1000 degrees C, and the kinetics of gamma' growth in experimental alloys are consistent with the predictions of LSW theory. (C) 2017 Published by Elsevier Ltd on behalf of The editorial office of Journal of Materials Science & Technology.
SN 1005-0302
PD MAY
PY 2018
VL 34
IS 5
BP 799
EP 805
DI 10.1016/j.jmst.2017.04.012
UT WOS:000430310900009
ER

PT J
AU Yokokawa, T
   Gu, YF
   Cui, CY
   Koizumi, Y
   Fujioka, J
   Harada, H
   Fukuda, T
   Mitsuhashi, A
AF Yokokawa, Tadaharu
   Gu, Yuefeng
   Cui, Chuanyong
   Koizumi, Yutaka
   Fujioka, Junzo
   Harada, Hiroshi
   Fukuda, Tadashi
   Mitsuhashi, Akira
TI Mechanical Properties of Cast & Wrought Pancakes Using New Ni-Co Base
   Disk Superalloys
SO JOURNAL OF THE JAPAN INSTITUTE OF METALS
AB New kinds of cast and wrought (C & W) Ni-Co base superalloys (TMW alloys) have been developed based on the innovative concept of combining two kinds of gamma-gamma' two phase alloys, Ni-base and Co-base alloys, for the applications of turbine disks and high pressure compressor blades. The results based on testing 20 kg ingots indicate that TMW alloys show excellent high temperature strength and formability, may provide 50 degrees C temperature advantage in 630 MPa/100 h creep performance over C & W alloy U720Li.
   In this paper, we report our new results on the full scale pancakes manufactured through the C & W process for real components. The results indicate that TMW alloys had good process ability in the ingot making and forging into disk pancakes. Pancake disks with fine grain size of about 10 mu m were successfully obtained for TMW alloys. TMW alloys provide 58 degrees C to 76 degrees C temperature advantages in 0.2% creep strain life under the 630 MPa condition, over alloy U720Li.
SN 0021-4876
EI 1880-6880
PD MAR
PY 2010
VL 74
IS 3
BP 221
EP 225
DI 10.2320/jinstmet.74.221
UT WOS:000276959400015
ER

PT J
AU Povstugar, I
   Choi, PP
   Neumeier, S
   Bauer, A
   Zenk, CH
   Goken, M
   Raabe, D
AF Povstugar, Ivan
   Choi, Pyuck-Pa
   Neumeier, Steffen
   Bauer, Alexander
   Zenk, Christopher H.
   Goeken, Mathias
   Raabe, Dierk
TI Elemental partitioning and mechanical properties of Ti- and
   Ta-containing Co-Al-W-base superalloys studied by atom probe tomography
   and nanoindentation
SO ACTA MATERIALIA
AB Elemental partitioning and hardness in Ti- and Ta-containing Co-base superalloys, strengthened by gamma'-Co-3(Al, W) precipitates, have been studied by local measurements. Using atom probe tomography, we detect strong partitioning of W (partitioning coefficients from 2.4 to 3.4) and only slight partitioning of Al (partitioning coefficients <= 1.1) to the gamma'-Co-3(Al, W) phase. Al segregates to the gamma/gamma' phase boundaries, whereas W is depleted at the gamma side of the boundaries after aging at 900 degrees C and slow air cooling. This kind of Al segregation and W depletion is much less pronounced when water quenching is applied. As a result, these effects are considered to be absent at high temperatures and therefore should not influence the creep properties. Ti and Ta additions are found to strongly partition to the gamma' phase and greatly increase the gamma' volume fraction. Our results indicate that the alloying elements Al, W, Ti and Ta all occupy the B sublattice of the A(3)B structure (L1(2) type) and affect the partitioning behavior of each other. Nanoindentation measurements show that Ta also increases the hardness of the gamma' phase, while the hardness of the gamma channels remains nearly constant in all alloys. The change in hardness of the gamma' phase can be ascribed to the substitution of Al and W atoms by Ti and/or Ta. (C) 2014 Acta Materialia Inc. Published by Elsevier Ltd. All rights reserved.
RI Neumeier, Steffen/F-7092-2017; Goken, Mathias/F-7940-2015; Raabe,
   Dierk/A-6470-2009; Choi, Pyuck-Pa/B-9012-2016
OI Neumeier, Steffen/0000-0001-7853-0368; Goken,
   Mathias/0000-0002-3226-0304; Raabe, Dierk/0000-0003-0194-6124; Choi,
   Pyuck-Pa/0000-0001-9920-0755; Zenk, Christopher/0000-0002-0690-4276;
   Povstugar, Ivan/0000-0002-1409-6854
SN 1359-6454
EI 1873-2453
PD OCT 1
PY 2014
VL 78
BP 78
EP 85
DI 10.1016/j.actamat.2014.06.020
UT WOS:000341559400008
ER

PT J
AU Fukuda, T
   Gu, YF
   Cui, CY
   Harada, H
AF Fukuda, Tadashi
   Gu, Yuefeng
   Cui, Chuanyong
   Harada, Hiroshi
TI Effect of heat treatment conditions on microstructures of new Ni-Co
   based superalloys for turbine disks
SO JOURNAL OF THE JAPAN INSTITUTE OF METALS
AB New Ni-Co based superalloys (TMW alloys) for gas turbine disks have been recently developed. These new alloys are designed to have higher temperature capability than that of U720Li disk alloy by 50 degrees C. The concept behind alloy design is to combine two kinds of gamma-gamma' structure alloys, U720Li (Ni-Ni3Al) and Co-Ti (CO-CO3Ti) alloys. In this article, we describe the effect of solution heat-treatment conditions on the microstructures of TMW disk alloys (TMW1, 2, 4, and 2 + 4Co), such as the grain size and volume fraction of the primary gamma' phases and the hardness. Microstructural observation results showed that the average grain size and volume fraction of the primary gamma' phases are strongly influenced by the solution temperatures. For each TMW alloy, we identified the relationship among the solution temperature, volume fraction of the primary gamma' phases, and grain size that is necessary to achieve optimum properties. Vickers hardness testing results showed that the addition of a Co-Ti alloy has a positive effect on alloy strengthening at room and elevated temperatures. These results can help determine the optimum heat-treatment condition.
SN 0021-4876
EI 1880-6880
PD SEP
PY 2007
VL 71
IS 9
BP 667
EP 671
DI 10.2320/jinstmet.71.667
UT WOS:000250179900001
ER

PT J
AU Yu, JX
   Guo, S
   Chen, YC
   Han, JJ
   Lu, Y
   Jiang, QS
   Wang, CP
   Li, XJ
AF Yu, Jinxin
   Guo, Shun
   Chen, Yuechao
   Han, Jiajia
   Lu, Yong
   Jiang, Qingshan
   Wang, Cuiping
   Li, Xingjun
TI A two-stage predicting model for gamma ' solvus temperature of
   L1(2)-strengthened Co-base superalloys based on machine learning
SO INTERMETALLICS
AB As one of the candidate materials of the next generation aircraft engines, L1(2)-strengthened Co-base superalloys have drawn lots of attentions. However, Co-base superalloys have some disadvantages, such as gamma ' precipitates in the superalloys are metastable. Moreover, improving this superalloy through traditional experimental approaches is extremely costly and inefficient. Thus, it is necessary to develop a new approach that could make rapid and accurate predictions of the properties of the L1(2)-strengthened Co-base superalloys. In this study, the gamma ' solvus temperature, which is the basic property of L1(2)-strengthened Co-base superalloys, is predicted based on our two-stage approach. Firstly, the existence of the gamma ' precipitates are predicted. And then, the solvus temperatures of the candidates which are predicted to have gamma ' precipitates are calculated by our models. A new superalloy with high gamma ' precipitates solvus temperature is designed successfully with the help of our approach. The time cost of this approach is less than that of the traditional experimental approach. This approach could also be used to discover L1(2)-strengthened Co-base superalloys with other desired properties.
OI Han, Jiajia/0000-0002-2642-0252
SN 0966-9795
EI 1879-0216
PD JUL
PY 2019
VL 110
AR UNSP 106466
DI 10.1016/j.intermet.2019.04.009
UT WOS:000471355400010
ER

PT J
AU Fan, ZD
   Wang, CC
   Zhang, C
   Yu, YH
   Chen, H
   Yang, ZG
AF Fan, Zhongding
   Wang, Chenchong
   Zhang, Chi
   Yu, Yunhe
   Chen, Hao
   Yang, Zhigang
TI The temperature dependence of high-temperature strength and deformation
   mechanism in a single crystal CoNi-base superalloy
SO MATERIALS SCIENCE AND ENGINEERING A-STRUCTURAL MATERIALS PROPERTIES
   MICROSTRUCTURE AND PROCESSING
AB The thermal stability and high-temperature strength of single crystal CoNi-base superalloys, Co-30Ni-10Al-7W (at%) and Co-30Ni-10Al-7W-2Ta-3Ti (at%), containing gamma'(L1(2)) phase have been investigated. The investigated CoNi-base superalloy with alloying additions of Ti and Ta exhibits excellent gamma' solves temperature, 1236 degrees C, and high-temperature strength, 622 MPa at 900 degrees C, compared to reported gamma'-strengthening Co-base superalloys. Detailed analyses of the deformation mechanisms for the investigated alloys were carried out by using the transmission electron microscopy (TEM) characterization. Two different transitions of deformation mechanisms for the gamma' phase, from superpartial dislocation shearing to dislocation bypassing and to stacking fault shear, occurred in the investigated alloys as the deformation temperature increased above the peak temperatures. Meanwhile, the high-temperature strength of the investigated alloys largely decreased as the transitions of deformation mechanism took place. The influence of alloying effects on energies of faults and the relationship between high-temperature strength and deformation mechanisms were discussed.
SN 0921-5093
EI 1873-4936
PD SEP 26
PY 2018
VL 735
BP 114
EP 120
DI 10.1016/j.msea.2018.07.106
UT WOS:000447117300013
ER

PT J
AU Neumeier, S
   Rehman, HU
   Neuner, J
   Zenk, CH
   Michel, S
   Schuwalow, S
   Rogal, J
   Drautz, R
   Goken, M
AF Neumeier, S.
   Rehman, H. U.
   Neuner, J.
   Zenk, C. H.
   Michel, S.
   Schuwalow, S.
   Rogal, J.
   Drautz, R.
   Goeken, M.
TI Diffusion of solutes in fcc Cobalt investigated by diffusion couples and
   first principles kinetic Monte Carlo
SO ACTA MATERIALIA
AB The interdiffusivity of Al and the transition metal solutes Ti, V, Cr, Mn, Fe, Nb, Mo, Ru, Ta, W, and Re in fcc Co is characterized at 1373 K, 1473 K and 1573 K by binary diffusion couples. The experimental results are complemented by first-principles calculations in combination with kinetic Monte Carlo simulations to investigate the diffusion of Re, W, Mo and Ta in fcc Co. The interdiffusion coefficients of alloying elements in fcc Co are generally smaller than in fcc Ni, but the correlation between interdiffusion coefficients and the atomic number of metal solutes is comparable in Co and Ni. With increasing atomic number and decreasing atomic radii the interdiffusion coefficients of the investigated elements, except for Mn and Fe, decrease strongly. The trends in the diffusivity determined by experiment and simulation are in excellent agreement. Re is the slowest diffusing element in fcc Co among the investigated elements. The electronic structure calculations indicate that this is caused by strong directional bonds between Re and neigh-boring Co atoms. The overall lower diffusivity of solute atoms in Co as compared to Ni suggests that diffusion controlled processes could be slower in Co-base superalloys. (C) 2016 Acta Materialia Inc. Published by Elsevier Ltd. All rights reserved.
RI Drautz, Ralf/A-2938-2017; Rogal, Jutta/A-2976-2019; Neumeier,
   Steffen/F-7092-2017; Goken, Mathias/F-7940-2015
OI Drautz, Ralf/0000-0001-7101-8804; Rogal, Jutta/0000-0002-6268-380X;
   Neumeier, Steffen/0000-0001-7853-0368; Goken,
   Mathias/0000-0002-3226-0304; Zenk, Christopher/0000-0002-0690-4276
SN 1359-6454
EI 1873-2453
PD MAR
PY 2016
VL 106
BP 304
EP 312
DI 10.1016/j.actamat.2016.01.028
UT WOS:000371650300032
ER

PT J
AU Tarasova, TV
   Nazarov, AP
   Prokof'ev, MV
AF Tarasova, T. V.
   Nazarov, A. P.
   Prokof'ev, M. V.
TI Effect of the regimes of selective laser melting on the structure and
   physicomechanical properties of cobalt-base superalloys
SO PHYSICS OF METALS AND METALLOGRAPHY
AB In this article, we give a preferential regime of selective laser melting for the production of parts from a cobalt superalloy using a PTK-PS domestic machine, which can find application upon the production of components from various superalloys in the aviation and atomic industry and in the automobile industry. We have investigated the phase composition and determined the physicomechanical properties of the samples prepared under the preferential regime of selective laser melting. It has been established that the structure of the alloy obtained by selective laser melting consists of two supersaturated solid solutions based on the low-temperature hexagonal and high-temperature cubic cobalt modifications, which leads to an increase in the strength characteristics of the samples in comparison with the cast samples.
SN 0031-918X
EI 1555-6190
PD JUN
PY 2015
VL 116
IS 6
BP 601
EP 605
DI 10.1134/S0031918X15060101
UT WOS:000356378600010
ER

PT J
AU Bangari, RS
   Sahu, S
   YadaV, PC
AF Bangari, Raghubeer Singh
   Sahu, Sandeep
   YadaV, Prabhat Chand
TI Comparative evaluation of hot corrosion resistance of nanostructured
   AlCrN and TiAlN coatings on cobalt-based superalloys
SO JOURNAL OF MATERIALS RESEARCH
AB Molten vanadate-induced hot corrosion is the major cause of failure of superalloys which are generally used at higher temperatures (such as in internal combustion engines, gas turbines, high temperature tooling and dies, and petrochemical industries and marines). This effect can be minimized by applying thermally stable coatings over the superalloy. In this aspect, the current work investigates the effect of nanostructured aluminum chromium nitride (AlCrN) and titanium aluminum nitride (TiAlN) coatings on the hot corrosion behavior of Co-based superalloy, Superco-605, in an aggressive environment of Na2SO4-60% V2O5 (ratio by weight) at 700 degrees C up to 80 cycles. Each cycle consisted of 1 h heating at 700 degrees C followed by 20 min cooling in an ambient temperature. Hot corrosion kinetics was studied using the thermogravimetric technique and found to follow the parabolic rate law. The corrosion surface morphology and phases formed during hot corrosion were studied using field emission scanning electron microscopy equipped with energy dispersive spectroscopy and X-ray diffraction techniques. It was found that AlCrN coating had a better hot corrosion resistance than TiAlN coating.
RI Sahu, Sandeep/E-5128-2013; Yadav, Prabhat Chand/N-5359-2018; Sahu,
   Sandeep/P-7635-2018
OI Yadav, Prabhat Chand/0000-0002-6609-9213; Sahu,
   Sandeep/0000-0002-9429-0445; Bangari, Raghubeer
   Singh/0000-0001-6828-7456
SN 0884-2914
EI 2044-5326
PD APR 27
PY 2018
VL 33
IS 8
BP 1023
EP 1031
DI 10.1557/jmr.2018.53
UT WOS:000435838600014
ER

PT J
AU Berthod, P
   Raude, S
   Chiaravalle, A
   Renck, AS
   Rapin, C
   Podor, R
AF Berthod, P
   Raude, S
   Chiaravalle, A
   Renck, AS
   Rapin, C
   Podor, R
TI Influence of the microstructure texture of nickel base and cobalt base
   cast superalloys on their oxidation behaviour at high temperature
SO REVUE DE METALLURGIE-CAHIERS D INFORMATIONS TECHNIQUES
AB The high temperature oxidation behaviour of cast superalloys strengthened by carbides has been studied as a function of their grain fineness and their dendritic orientation near the surface. These microstructural features have both a significant influence on the oxidation kinetics. The effect depends on the nature of the base metal of the superalloy, on the overall chemical composition or on the types of carbides.
RI Podor, Renaud/N-3746-2019
OI Podor, Renaud/0000-0002-8103-1743
SN 0035-1563
PD DEC
PY 2004
VL 101
IS 12
BP 1031
EP +
UT WOS:000226943300004
ER

PT J
AU Yan, GZ
   Peng, ZF
AF Yan, GZ
   Peng, ZF
TI An optimization method for estimating phase compositions and amounts in
   two-phase nickel base superalloys
SO ACTA METALLURGICA SINICA
AB An optimization method was established to predict phase compositions and amounts in two-phase nickel base superalloys. Based on the compositions of alloys and their gamma' phase, gamma phase compositions and gamma' phase amounts were calculated with the use of the layered multi objective optimization algorithmic approach with tolerance. The optimization process was realized by establishing two relating objective functions and the corresponding constrained conditions. The results verified the feasibility and the accuracy of the present method.
SN 0412-1961
PD APR 11
PY 2005
VL 41
IS 4
BP 363
EP 368
UT WOS:000228756900006
ER

PT J
AU Zhu, LL
   Wei, CD
   Qi, HY
   Jiang, LA
   Jin, ZP
   Zhao, JC
AF Zhu, Lilong
   Wei, Changdong
   Qi, Haiying
   Jiang, Liang
   Jin, Zhanpeng
   Zhao, Ji-Cheng
TI Experimental investigation of phase equilibria in the Co-rich part of
   the Co-Al-X (X = W, Mo, Nb, Ni, Ta) ternary systems using diffusion
   multiples
SO JOURNAL OF ALLOYS AND COMPOUNDS
AB Insight in phase equilibria is very valuable for the design of Co-based superalloys that have the potential of 50 degrees C higher temperature capability than Ni-based superalloys. The Co-rich part of the Co-Al-X (X = W, Mo, Nb, Ni, Ta) ternary systems is especially important and was thus investigated using two sets of diffusion multiples (Ni-Co-CoAl-Cr-Mo-Nb-Ta-Wand Ni-Co-NiAl-Si-Zr). Isothermal sections of the Co-Al-W and Co-Al-Nb systems at 900 degrees C as well as the Co-Al-Mo, Co-Al-Ni and Co-Al-Ta systems at both 900 degrees C and 800 degrees C were constructed from the results of scanning electron microscopy (SEM) and electron probe microanalysis (EPMA). The data can be used as experimental input to future thermodynamic assessments of the Co-Al-X ternary systems in order to improve the relevant thermodynamic databases for the design and development of Co-based superalloys. (C) 2016 Elsevier B.V. All rights reserved.
RI Zhao, Ji-Cheng (JC)/H-4387-2012; Zhao, Ji-Cheng/O-7563-2019
OI Zhao, Ji-Cheng (JC)/0000-0002-4426-1080; Zhao,
   Ji-Cheng/0000-0002-4426-1080
SN 0925-8388
EI 1873-4669
PD JAN 15
PY 2017
VL 691
BP 110
EP 118
DI 10.1016/j.jallcom.2016.08.210
UT WOS:000386227900015
ER

PT J
AU Wang, W
   Hou, ZY
   Lizarraga, R
   Tian, Y
   Babu, RP
   Holmstrom, E
   Mao, HH
   Larsson, H
AF Wang, Wei
   Hou, Ziyong
   Lizarraga, Raquel
   Tian, Ye
   Babu, R. Prasath
   Holmstrom, Erik
   Mao, Huahai
   Larsson, Henrik
TI An experimental and theoretical study of duplex fcc plus hcp cobalt
   based entropic alloys
SO ACTA MATERIALIA
AB Martensitically formed duplex fcc + hcp Co-based entropic alloys have been investigated both experimentally and theoretically. Theoretical predictions are in good agreement with experimental observations. A fair correlation is found between calculated driving forces for a partitionless fcc -> hcp transformation and experimentally obtained phase fractions. (C) 2019 Acta Materialia Inc. Published by Elsevier Ltd. This is an open access article under the CC BY license (http://creativecommons.org/licenses/by/4.0/).
RI ; Revathy Rajan, Prasath Babu/A-3337-2014
OI Tian, Ye/0000-0002-1810-1921; Lizarraga, Raquel/0000-0002-6794-6744;
   Mao, Huahai/0000-0002-8493-9802; hou, ziyong/0000-0003-4825-7430;
   Larsson, Henrik/0000-0001-8797-4585; Revathy Rajan, Prasath
   Babu/0000-0003-4351-3132
SN 1359-6454
EI 1873-2453
PD SEP 1
PY 2019
VL 176
BP 11
EP 18
DI 10.1016/j.actamat.2019.06.041
UT WOS:000482247800002
ER

PT S
AU Sakurai, S
   Mabruri, E
   Murata, Y
   Koyama, T
   Morinaga, M
AF Sakurai, Shingo
   Mabruri, Efendi
   Murata, Yoshinori
   Koyama, Toshiyuki
   Morinaga, Masahiko
BE Ochsner, A
   Murch, GE
TI Diffusion of refractory elements in Ni-X-Y (X, Y : Co, Re, Ru, W)
   ternary alloys
SO DIFFUSION IN SOLIDS AND LIQUIDS III
SE Defect and Diffusion Forum
CT 3rd International Conference on Diffusion in Solids and Liquids
CY JUL 04-06, 2007
CL Algarve, PORTUGAL
