Repository: MatInfoUB/NLP-Queries

File: Co_superalloys_comp2.txt (part 6 of 21)
FN Clarivate Analytics Web of Science
EI 1873-4197
PD OCT 15
PY 2017
VL 132
BP 198
EP 207
DI 10.1016/j.matdes.2017.06.069
UT WOS:000408688300021
ER

PT J
AU Goto, T
AF Goto, Takashi
TI A Review: Structural Oxide Coatings by Laser Chemical Vapor Deposition
SO JOURNAL OF WUHAN UNIVERSITY OF TECHNOLOGY-MATERIALS SCIENCE EDITION
AB Yttria-stabilized zirconia and alpha-alumina films were prepared by laser chemical vapor deposition at deposition rates of several hundred micrometers per hour. Moreover, the structural oxide coatings by laser chemical vapor deposition are reviewed. The laser can significantly accelerate the chemical reaction and grain growth in CVD, yielding high deposition rates. The films contain large amounts of nanopores that act as thermal insulation and are thus promising as coating materials for gas turbine blades of Ni-based superalloys and WC-Co cutting tools.
RI GOTO, TAKASHI/C-2470-2011
SN 1000-2413
EI 1993-0437
PD FEB
PY 2016
VL 31
IS 1
BP 1
EP 5
DI 10.1007/s11595-016-1319-6
UT WOS:000377016700001
ER

PT J
AU Walbruhl, M
   Blomqvist, A
   Korzhavyi, PA
AF Walbruhl, Martin
   Blomqvist, Andreas
   Korzhavyi, Pavel A.
TI Atomic diffusion in liquid nickel: First-principles modeling
SO JOURNAL OF CHEMICAL PHYSICS
AB Self- and impurity diffusion coefficients are assessed in the liquid nickel system by the fundamental ab initio molecular dynamics approach. The impurity diffusion coefficients in the Ni-X systems (X=C, Co, N, Nb, Ta, Ti, W) are mostly not available in the current literature. The simulations are performed at four temperatures, in the range from 1903 to 2303 K, which allows to extract activation energies and frequency factors for the temperature dependent diffusion coefficient assuming an Arrhenius-type behavior in the liquid. In addition to the temperature dependence, the concentration-dependent impurity diffusion was investigated for the Ni-Co system. The data are of relevance for the development of the state-of-the art Ni-based superalloys and alternative binder systems in cemented carbides. The obtained theoretical results are in very good agreement with the limited experimental data for the diffusion in liquid Ni systems. Published by AIP Publishing.
RI Blomqvist, Andreas/D-5345-2012
OI Blomqvist, Andreas/0000-0002-9583-9372
SN 0021-9606
EI 1089-7690
PD JUN 28
PY 2018
VL 148
IS 24
AR 244503
DI 10.1063/1.5026348
UT WOS:000437190300069
PM 29960348
ER

PT J
AU Mottura, A
   Janotti, A
   Pollock, TM
AF Mottura, Alessandro
   Janotti, Anderson
   Pollock, Tresa M.
TI A first-principles study of the effect of Ta on the superlattice
   intrinsic stacking fault energy of L1(2)-Co-3(Al,W)
SO INTERMETALLICS
AB New Co-based alloys containing a L1(2) reinforcement phase display exceptional high-temperature properties. Early research has shown that the quaternary alloy Co-8.8Al-9.8W-2Ta (at.%) has a high-temperature strength comparable to single-crystal Ni-based superalloys above 1200 K. Associated With high strength is an unusual high density of intrinsic stacking faults within the gamma' precipitates. In this work, Density Functional Theory, the Axial Next Nearest Neighbor Ising model and Special Quasi-random Structures have been used to calculate the stacking fault energy of L1(2)-Co-3(ALW) and the effect of small Ta additions on the stacking fault energy. The model predicts a superlattice intrinsic stacking fault energy of 90-93 mJ/m(2), which increases up to 30% when one Ta atom is substituted on the AIM/ sub-lattice. This effect can be explained by considering d-band effects resulting from the addition of Ta. (C) 2012 Elsevier Ltd. All rights reserved.
RI Janotti, Anderson/F-1773-2011; Janotti, Anderson/H-8630-2018; Mottura,
   Alessandro/D-6204-2016
OI Janotti, Anderson/0000-0001-5028-8338; Mottura,
   Alessandro/0000-0002-6020-8597; Janotti, Anderson/0000-0002-0358-2101
SN 0966-9795
EI 1879-0216
PD SEP
PY 2012
VL 28
BP 138
EP 143
DI 10.1016/j.intermet.2012.04.020
UT WOS:000307038700019
ER

PT J
AU Coakley, J
   Dye, D
AF Coakley, James
   Dye, David
TI Lattice strain evolution in a high volume fraction polycrystal nickel
   superalloy
SO SCRIPTA MATERIALIA
AB Lattice strain evolution is measured by neutron diffractrometry during tensile testing of a high volume fraction polycrystal nickel superalloy. The intergranular strains reveal anisotropic deformation, with the {200} plane being least stiff and the {111} being the stiffest. Initial plasticity is due to yielding of the {220}. Deconvolution of the {200} and {220} doublets reveals co-deformation of gamma and gamma' phases during plasticity. Comparisons are drawn with low and medium volume fraction superalloys. (C) 2012 Acta Materialia Inc. Published by Elsevier Ltd. All rights reserved.
RI Dye, David/B-5603-2012
OI Dye, David/0000-0002-8756-3513; Coakley, James/0000-0001-8721-0438
SN 1359-6462
PD SEP
PY 2012
VL 67
IS 5
BP 435
EP 438
DI 10.1016/j.scriptamat.2012.05.015
UT WOS:000307434000004
ER

PT J
AU Chen, YQ
   Babu, RP
   Slater, TJA
   Bai, MW
   Mitchell, R
   Ciuca, O
   Preuss, M
   Haigh, SJ
AF Chen, Yiqiang
   Babu, R. Prasath
   Slater, Thomas J. A.
   Bai, Mingwen
   Mitchell, Robert
   Ciuca, Octav
   Preuss, Michael
   Haigh, Sarah J.
TI An investigation of diffusion-mediated cyclic coarsening and reversal
   coarsening in an advanced Ni-based superalloy
SO ACTA MATERIALIA
AB The anomalous cyclic coarsening behaviour of gamma' precipitates after ageing at 1073 K has been investigated for the low misfit commercial powder metallurgy (PM) Ni-based superalloy RR1000. Using scanning transmission electron microscope (STEM) imaging combined with absorption-corrected energy-dispersive X-ray (EDX) spectroscopy, the elemental segregation as a function of coarsening behaviour has been experimentally observed for secondary gamma' precipitates. Elemental EDX spectrum imaging has revealed nanoscale enrichment of Co and Cr and a depletion of Al and Ti within the gamma matrix close to the gamma-gamma' interface. Our experimental results, coupled with complementary modelling and synchrotron X-ray diffraction analysis, demonstrate the importance of elastic strain energy resulting from local compositional variations for influencing precipitate morphology. In particular, elemental inhomogeneities, as a result of complex diffusive interactions within both matrix and precipitates, play a crucial role in determining the rate of coarsening. Our findings provide important new evidence for understanding the microstructural evolution observed for advanced superalloys when they are exposed to different heat treatment regimes. (C) 2016 Acta Materialia Inc. Published by Elsevier Ltd.
RI Rajan, Prasath Babu Revathy/A-3337-2014; Slater, Thomas/Z-1699-2019;
   Slater, Thomas/B-8482-2013; Haigh, Sarah/D-1309-2014
OI Rajan, Prasath Babu Revathy/0000-0003-4351-3132; Slater,
   Thomas/0000-0003-0372-1551; Chen, Yiqiang/0000-0002-1477-0394; Ciuca,
   Octav Paul/0000-0002-7065-6035; Haigh, Sarah/0000-0001-5509-6706; Bai,
   Mingwen/0000-0002-6267-9771
SN 1359-6454
EI 1873-2453
PD MAY 15
PY 2016
VL 110
BP 295
EP 305
DI 10.1016/j.actamat.2016.02.067
UT WOS:000374810400031
ER

PT J
AU Zhang, XM
   Deng, HQ
   Xiao, SF
   Li, XF
   Hu, WY
AF Zhang, Xingming
   Deng, Huiqiu
   Xiao, Shifang
   Li, Xiaofan
   Hu, Wangyu
TI Atomistic simulations of solid solution strengthening in Ni-based
   superalloy
SO COMPUTATIONAL MATERIALS SCIENCE
AB The interaction between an edge dislocation and the solid solution elements (Co, Ru and Re) of different concentration in Ni is investigated by means of molecular dynamics simulation. It is figured out that Ru atoms hinder dislocation movement more effectively than Co atoms under the same concentration. The solid solution strengthening of Re atoms being introduced to Ni crystal is obviously stronger than that of Co and Ru atoms addition. With first-principles density functional theory approach, it is found that one of the leading factors of solid solution strengthening can be attributed to the interaction between host atoms and solid solution elements located in the slip plane, which leads to the stacking-fault energy increasing. Crown Copyright (C) 2012 Published by Elsevier B.V. All rights reserved.
RI Deng, Huiqiu/A-9530-2009; Hu, Wangyu/B-5762-2009; Deng,
   Huiqiu/L-7456-2019
OI Deng, Huiqiu/0000-0001-8986-104X; Hu, Wangyu/0000-0001-7416-3994; Deng,
   Huiqiu/0000-0001-8986-104X; Zhang, Xingming/0000-0002-0733-7410
SN 0927-0256
PD FEB
PY 2013
VL 68
BP 132
EP 137
DI 10.1016/j.commatsci.2012.10.002
UT WOS:000313561600019
ER

PT J
AU RATZERSCHEIBE, HJ
   WINSTONE, MR
AF RATZERSCHEIBE, HJ
   WINSTONE, MR
TI HOT CORROSION-RESISTANCE OF COATED SINGLE-CRYSTAL SUPERALLOYS UNDER
   MARINE CONDITIONS
SO MATERIALS SCIENCE AND TECHNOLOGY
AB Uncoated and coated nickel base superalloys designed for use in gas turbine blades and vanes were tested at 900-degrees-C in a high velocity burner rig. Diesel fuel, with an injection of 5 ppm sea salt, was used to simulate marine engine conditions. The uncoated alloys, namely, single crystal SRR99, CMSX-2, SX60A, and MMT143 and polycrystalline MAR-M002, IN 738 LC, and IN-100, were all severely attacked by oxidation and corrosion after only 100 h of the cyclic test. A high chromium level in the alloy improved the hot corrosion resistance, whereas high molybdenum and tungsten contents were detrimental. The degradation in the 900-degrees-C tests was much greater than that experienced in previous tests at 1100-degrees-C using aviation kerosene fuel. Simple diffusion aluminide, platinum aluminide RT22, and four overlay coatings (air plasma sprayed LCO22, LCO22 plus aluminising, sputter ion plated Ni-Cr-Al-Si, and electron beam physical vapour deposited Ni-Co-Cr-Al-Y) all protected the alloys. The Ni-Co-Cr-Al-Y coating failed after 400 h but the other coatings were still protective after 1000 h. A rank order for the coatings has been obtained via metallographic studies. (C) 1993 The Institute of Materials.  Manuscript received 9 June 1992.  Dr Ratzer-Scheibe is at the German Aerospace Research Establishment (DLR) Institute for Materials Research, Cologne, Germany.  Dr Winstone is with the Defence Research Agency, Aerospace Division, Farnborough, Hampshire.
SN 0267-0836
PD MAR
PY 1993
VL 9
IS 3
BP 253
EP 258
UT WOS:A1993LL04900008
ER

PT J
AU Zschau, HE
   Schutze, M
   Galetz, MC
   Gleeson, BM
   Neve, S
   Lorenz, M
   Grundmann, M
AF Zschau, H. -E.
   Schuetze, M.
   Galetz, M. C.
   Gleeson, B. M.
   Neve, S.
   Lorenz, M.
   Grundmann, M.
TI Surface chemistry evolution of F-doped Ni-base superalloy upon heat
   treatment
SO MATERIALS AND CORROSION-WERKSTOFFE UND KORROSION
AB Ni-based superalloys with Al-contents between 3 and 5wt% exhibit insufficient oxidation resistance at temperatures above 900 degrees C. A change of the oxidation mechanism has been achieved after doping surface-near regions with fluorine by ion implantation and subsequent heat treatment. With that, the formation of a protective alumina scale was observed. This study is dedicated to the nature of the kinetic bias for the alumina scale formation. The samples of alloy IN738 (3.5wt% Al) were implanted with F-ions (10(17)F/cm(2) at 38keV). The depth profiles of O, Ni, Cr, Co, Ti, and Al were determined using secondary neutrals mass spectrometry (SNMS), whereas the F-depth profiles were measured by non-destructive proton-induced gamma-ray emission (PIGE). Directly after F-implantation no Al-enrichment near the surface was observed. After heating up to temperatures between 400 and 800 degrees C, no distinct alumina scale formation was observed. At 1000 and 1050 degrees C, a distinct Al-rich region has formed. Extending the oxidation time up to 12h leads to a pronounced Al-profile, suggesting the growth of a pure alumina scale near the surface.
RI Schutze, Michael/Z-3655-2019; Grundmann, Marius/P-9732-2019; Grundmann,
   Marius/D-4229-2012; Lorenz, Prof. Dr. Michael/A-1914-2010
OI Grundmann, Marius/0000-0001-7554-182X; Grundmann,
   Marius/0000-0001-7554-182X; Lorenz, Prof. Dr.
   Michael/0000-0003-2774-6040; Gleeson, Brian/0000-0001-5531-7337
SN 0947-5117
EI 1521-4176
PD FEB
PY 2017
VL 68
IS 2
BP 220
EP 227
DI 10.1002/maco.201609024
UT WOS:000394663600012
ER

PT J
AU Yuan, K
   Eriksson, R
   Peng, RL
   Li, XH
   Johansson, S
   Wang, YD
AF Yuan, Kang
   Eriksson, Robert
   Peng, Ru Lin
   Li, Xin-Hai
   Johansson, Sten
   Wang, Yan-Dong
TI MCrAlY coating design based on oxidation-diffusion modelling. Part I:
   Microstructural evolution
SO SURFACE & COATINGS TECHNOLOGY
AB To improve the efficiency of modern gas turbines, it is highly desired to develop durable MCrAlY alloys, to be used as protective coatings against oxidation and corrosion for superalloys which are the base materials for some hot components like turbine blades and vanes. In this paper, an oxidation-diffusion model was used to simulate the diffusion of alloying elements and the corresponding microstructural changes in different superalloy-coating systems at high temperature. Two important processes are considered in this model: oxidation of the coating and interdiffusion between the superalloy and the coating. The model showed an accurate predictability of the diffusion and microstructural evolution in real superalloy-coating diffusion couples studied at high-temperature exposure. The model was further applied to investigate the elemental effects of Ni, Co, Cr and Al on the microstructural evolution, considering the development of two important phases in superalloys and coatings, i.e. FCC-gamma' and BCC-beta, at different temperatures. The results in this paper deepen the knowledge of the MCrAlY coating design for superalloy-coating systems in high-temperature applications. (C) 2014 Elsevier B.V. All rights reserved.
RI wang, yandong/G-9404-2013; Peng, Ru L/T-6244-2018
OI Peng, Ru L/0000-0001-5358-9937
SN 0257-8972
PD SEP 15
PY 2014
VL 254
BP 79
EP 96
DI 10.1016/j.surfcoat.2014.05.067
UT WOS:000340977300011
ER

PT J
AU Cui, CY
   Gu, YF
   Harada, H
   Sato, A
AF Cui, CY
   Gu, YF
   Harada, H
   Sato, A
TI Microstructure and yield strength of UDIMET 720LI alloyed with co-16.9
   Wt Pct Ti
SO METALLURGICAL AND MATERIALS TRANSACTIONS A-PHYSICAL METALLURGY AND
   MATERIALS SCIENCE
AB We proposed a new method for developing Ni-base turbine disc alloy for application at temperatures above 700 degrees C by mixing a Ni-base superalloy U720LI with a two-phase alloy Co-16.9 wt pet Ti in various contents. The microstructure and phase stability of the alloys were analyzed using an optical microscope, a scanning electron microscope, energy-dispersive spectroscopy, and an X-ray diffractometer. The yield strength was studied by compression tests at temperatures ranging from 25 degrees C to 1200 degrees C. The results show that all the alloys had a dendritic structure. Ni3Ti (eta) phase was formed in the interdendritic region in the alloys with the addition of Co-16.9 wt pet Ti, and its volume fraction increased with the increase in the addition of Co-16.9 wt pet Ti. The results of exposure at 750 degrees C show that the addition of Co-16.9 wt pet Ti to U720LI had a great effect on suppressing the formation of a phase due to the reduced Cr content in the gamma matrix. Compared to U720LI, the alloys with the addition of Co-16.9 wt pet Ti possessed higher yield strength. The solid-solution strengthening of gamma and gamma' and higher volume fraction of gamma' were assumed to cause this strength increase.
SN 1073-5623
PD NOV
PY 2005
VL 36A
IS 11
BP 2921
EP 2927
UT WOS:000232678100005
ER

PT J
AU Drozdov, AA
   Povarova, KB
   Morozov, AE
   Antonova, AV
   Bulakhtina, MA
   Alad'ev, NA
AF Drozdov, A. A.
   Povarova, K. B.
   Morozov, A. E.
   Antonova, A. V.
   Bulakhtina, M. A.
   Alad'ev, N. A.
TI Dendrite Segregation in Ni3Al-Based Intermetallic Single Crystals
   Alloyed with Cr, Mo, W, Ti, Co, and Re
SO RUSSIAN METALLURGY
AB The character of dendrite segregation in Ni3Al-based intermetallic VKNA-type alloy single crystals with a dendritic-cellular structure is studied. Distribution coefficient k(d) of an alloying element (AE) in the alloy during solidification k(d) = c(d.a.I)/c(0) (c(0) is the AE content in the alloy (liquid phase composition), c(d.a.I) is the AE content in primary dendrite arms of the alloy (in the solid phase)) and segregation coefficient k(s) = c(d.a.I)/c(i.d) (c(i.d) is the AE content in the interdendritic space) have been found. A comparative study of the dendrite segregation parameters in VKNA-nype Ni3Al-based intermetallic alloys and the well-known ZhS36type nickel superalloy shows that the intermetallic alloys satisfy to the rule deduced for two- and three-component nickel-based superalloys: if an introduced AE increases the melting temperature of the basic metal, we have k(d) > 1 (Co, W, Re); if it decreases the melting temperature, we have k(d) < 1 (Al, Ti, Cr, Mo). Dendrite segregation coefficients k(s) are dependent on the proportion of the AE contents in the alloys. In nickel superalloys, the dendrite segregation of aluminum, tungsten, and rhenium is higher than that in the intermetallic alloys. The dendrite segregation coefficients of tungsten and rhenium is higher by a factor of 1.5-2 than that in the VKNA-type intermetallic alloys with a low content of refractory metals. This can be due to the retardation of diffusion of refractory metals in the solid phase of a nickel superalloy highly alloyed with these elements.
SN 0036-0295
EI 1555-6255
PD JUL
PY 2015
IS 7
BP 551
EP 557
DI 10.1134/S0036029515070058
UT WOS:000443405300009
ER

PT J
AU Divya, VD
   Ramamurty, U
   Paul, A
AF Divya, V. D.
   Ramamurty, U.
   Paul, A.
TI Topological close packed mu phase formation and the determination of
   diffusion parameters in the Co-Mo system
SO INTERMETALLICS
AB The study on the formation and growth of topological close packed (TCP) compounds is important to understand the performance of turbine blades in jet engine applications. These deleterious phases grow mainly by diffusion process in the superalloy substrate. Significant volume change was found because of growth of the p phase in Co-Mo system. Growth kinetics of this phase and different diffusion parameters, like interdiffusion, intrinsic and tracer diffusion coefficients are calculated. Further the activation energy, which provides an idea about the mechanism, is determined. Moreover, the interdiffusion coefficient in Co(Mo) solid solution and impurity diffusion coefficient of Mo in Co are determined. (C) 2009 Elsevier Ltd. All rights reserved.
RI Ramamurty, Upadrasta/E-5623-2011
SN 0966-9795
EI 1879-0216
PD FEB
PY 2010
VL 18
IS 2
BP 259
EP 266
DI 10.1016/j.intermet.2009.07.019
UT WOS:000272413800008
ER

PT J
AU Esleben, K
   Gorr, B
   Christ, HJ
   Pritzel, C
   Mukherji, D
   Rosler, J
   Beran, P
   Strunz, P
   Hoelzel, M
   Gilles, R
AF Esleben, Katharina
   Gorr, Bronislava
   Christ, Hans-Juergen
   Pritzel, Christian
   Mukherji, Debashis
   Roesler, Joachim
   Beran, Premysl
   Strunz, Pavel
   Hoelzel, Markus
   Gilles, Ralph
TI Effect of Cr and Ni on the microstructural evolution in Co-Re-Cr-Ni
   alloys
SO INTERNATIONAL JOURNAL OF MATERIALS RESEARCH
CT 1st International Conference on Processing and Characterization of
   Materials (ICPCM)
CY DEC 06-08, 2018
CL Natl Inst Technol, Rourkela, INDIA
HO Natl Inst Technol
AB The present study focuses on the microstructural evolution in Co-Re-Cr-Ni alloys at high temperatures. Four alloys with different Cr and Ni contents were studied. The microstructural examinations were performed using complementary methods of scanning electron microscopy, transmission electron microscopy, differential scanning calorimetry and neutron diffraction. Based on the experimental results and assisted by thermodynamic calculations, the effect of Cr and Ni on the microstructure could be identified. While both Ni and Cr, but Cr only if Ni is also present in the alloy, stabilize the fcc phase, the impacts of these elements on the sigma phase formation are different. It was found that the temperature stability of the sigma phase enhances with increasing Cr content, whereas Ni reduces the required Cr concentration for the sigma phase formation. The evaluation of the Cr and Ni effects on the microstructural evolution contributes to a fundamental understanding of the alloy behaviour and, thus, is a key aspect for successful alloy development.
SN 1862-5282
EI 2195-8556
PD DEC
PY 2019
VL 110
IS 12
BP 1092
EP 1104
DI 10.3139/146.111855
UT WOS:000502081400002
ER

PT J
AU Llewelyn, SCH
   Christofidou, KA
   Araullo-Peters, VJ
   Jones, NG
   Hardy, MC
   Marquis, EA
   Stone, HJ
AF Llewelyn, S. C. H.
   Christofidou, K. A.
   Araullo-Peters, V. J.
   Jones, N. G.
   Hardy, M. C.
   Marquis, E. A.
   Stone, H. J.
TI The effect of Ni:Co ratio on the elemental phase partitioning in
   gamma-gamma ' Ni-Co-Al-Ti-Cr alloys
SO ACTA MATERIALIA
AB Atom probe tomography has been used to characterise the effect of varying Ni:Co ratio on elemental phase partitioning at 800 degrees C in gamma-gamma' alloys derived from the Ni-Co-Al-Ti-Cr system. In all alloys tested, Al and Ti were found to partition preferentially to the gamma' phase, whereas Co and Cr partitioned preferentially to the y phase. However, above a critical Co content (-19 at.%), the extent of partitioning of Al and Ti to the gamma' phase reduced. Conversely, Cr partitioned more strongly to the y phase with Co additions of up to 19 at.%, above which this preferential segregation was less pronounced. This non-monotonic trend of elemental partitioning behaviour with increasing Co concentration was attributed to a transition in the chemistry of the L1(2) gamma' phase from Ni-3(Ti, Al) to (Ni, Co)(3)(Ti, Al) and thus to a change in its solute solubility. (C) 2017 Acta Materialia Inc. Published by Elsevier Ltd. This is an open access article under the CC BY license.
RI Marquis, Emmanuelle/AAC-5892-2019; Marquis, Emmanuelle A/O-5647-2014
OI Marquis, Emmanuelle/0000-0002-6476-2835; Marquis, Emmanuelle
   A/0000-0002-6476-2835; Stone, Howard/0000-0002-9753-4441; Christofidou,
   Katerina/0000-0002-8064-5874
SN 1359-6454
EI 1873-2453
PD JUN 1
PY 2017
VL 131
BP 296
EP 304
DI 10.1016/j.actamat.2017.03.067
UT WOS:000402343400027
ER

PT J
AU Singh, AK
   Kumar, S
   Singh, VP
AF Singh, Anoop Kumar
   Kumar, Sanjeev
   Singh, V. P.
TI Optimization of Parameters Using Conductive Powder in Dielectric for EDM
   of Super Co 605 with Multiple Quality Characteristics
SO MATERIALS AND MANUFACTURING PROCESSES
AB Experiments were performed using conductive powder-mixed dielectric in electrical discharge machining of Super Co 605 and optimization is carried out by means of Taguchi method. The process input parameters selected are flushing pressure, discharge voltage, pulse on-time, polarity, peak current, and pulse off-time to study the performance characteristics in the form of surface roughness, tool wear, and material removal rate. Experiments based on appropriate orthogonal array are conducted and significant parameters are identified. The optimum process conditions simultaneously leading to a better surface roughness, lower tool wear, and higher material removal rate are then demonstrated by confirmation testing. The experimental results confirm an improvement in surface roughness, tool wear, and material removal rate when Taguchi method is used.
SN 1042-6914
EI 1532-2475
PD MAR 4
PY 2014
VL 29
IS 3
BP 267
EP 273
DI 10.1080/10426914.2013.864397
UT WOS:000333997400004
ER

PT J
AU Liu, ZJ
   Zhou, CG
AF Liu, Zongjie
   Zhou, Chungen
TI Hot Corrosion Behavior of Si-Y-Co-Modified Aluminide Coating Exposed to
   NaCl + Na2SO4 Salt at 1173 K
SO OXIDATION OF METALS
CT 4th International Symposium on High-Temperature Oxidation and Corrosion
   (ISHOC)
CY JUL 23-27, 2014
CL Hakodate, JAPAN
AB The microstructure and hot corrosion behavior of a Si-Y-Co-modified aluminide coating prepared on a nickel base superalloy DZ125 by the pack cementation process was studied. The Co-Al-Si-Y coated specimen had a mass gain of only 0.25 mg/cm(2) after being exposed to NaCl + Na2SO4 salt for 100 h at 1173 K. Thus the addition of Si to a Y-Co-modified aluminide coating increased its hot corrosion resistance by 40 %. The improved hot corrosion resistance of the Co-Al-Si-Y coating was mainly attributed to the formation of an Al2O3 scale with SiO2 on the surface of the coating during the hot corrosion test. SiO2 can prohibit the high fluxing rate of dissolution of the protective Al2O3 scale and prevent rapid corrosion attack owing to its low solubility over a wide range of salt acidity and its weak oxygen permeability.
   Graphical Abstract
   The Co-Al-Si-Y coated specimen had a mass gain of only 0.25 mg/cm(2) after being exposed to NaCl + Na2SO4 salt for 100 h at 1173 K. The addition of Si to a Y-Co-modified aluminide coating improved its hot corrosion resistance.
   [GRAPHICS]
SN 0030-770X
EI 1573-4889
PD FEB
PY 2016
VL 85
IS 1-2
SI SI
BP 205
EP 217
DI 10.1007/s11085-015-9599-3
UT WOS:000369016900015
ER

PT J
AU Seiser, B
   Drautz, R
   Pettifor, DG
AF Seiser, B.
   Drautz, R.
   Pettifor, D. G.
TI TCP phase predictions in Ni-based superalloys: Structure maps revisited
SO ACTA MATERIALIA
AB The traditional methods for predicting the occurrence of deleterious topologically close-packed (TCP) phases in Ni-based superalloys have been based on the PHACOMP and newPHACOMP methodologies. These schemes use the average number of holes (N) over bar (h) or the centre of gravity of the elemental d-bands (M) over bard to predict whether or not a given multicomponent alloy will be prone to TCP formation. However, as both these one-dimensional methodologies are well-known to fail with respect to new generations of alloys, a novel two-dimensional structure map ((N) over bar, (Delta V/V) over bar) is introduced where N is the average electron concentration and (Delta V/V) over bar is a composition-dependent size-factor difference. This map is found to separate the experimental data on the TCP phases of binary A-B transition metal alloys into well-defined but sometimes overlapping regions corresponding to different structure types such as A15, sigma, chi, R, P, delta, mu, M and Laves. Detailed investigations of ternary phase diagrams and multicomponent systems show that TCP phases, regardless of the number of constituents, are located in the same regions of the structure map that are favoured by the binary compounds of the same structure type. The structure map is then used in conjunction with CALPHAD computations of sigma phase stability to show that the predictive power of newPHACOMP for the seven component Ni-Co-Cr-Ta-W-Re-Al system studied recently by Reed et al. [24] is indeed poor. This supports a growing consensus that robust methods of TCP phase prediction in multicomponent alloys will require the inclusion of reliable first-principles thermodynamic databases within the semi-empirical CALPHAD scheme. (C) 2010 Acta Materialia Inc. Published by Elsevier Ltd. All rights reserved.
RI Drautz, Ralf/A-2938-2017
OI Drautz, Ralf/0000-0001-7101-8804
SN 1359-6454
PD JAN
PY 2011
VL 59
IS 2
BP 749
EP 763
DI 10.1016/j.actamat.2010.10.013
UT WOS:000285486300035
ER

PT J
AU Gwalani, B
   Soni, V
   Choudhuri, D
   Lee, M
   Hwang, JY
   Nam, SJ
   Ryu, H
   Hong, SH
   Banerjee, R
AF Gwalani, B.
   Soni, V.
   Choudhuri, D.
   Lee, M.
   Hwang, J. Y.
   Nam, S. J.
   Ryu, H.
   Hong, S. H.
   Banerjee, R.
TI Stability of ordered L1(2) and B-2 precipitates in face centered cubic
   based high entropy alloys - Al0.3CoFeCrNi and Al0.3CuFeCrNi2
SO SCRIPTA MATERIALIA
AB Adding a small amount of Al to the well-known high entropy alloy (HEA), Al0.1CoCrFeNi, to form Al0.3CoCrFeNi, leads to the precipitation of highly refined ordered L1(2) precipitates, which are stable at 550 C. However, the L12 precipitates (stoichiometry of (Ni,Cr)(3)(Al,Fe,Co)) are de-stabilized and replaced by coarser B2 precipitates on annealing at 700 C. Contrastingly, in the Co-free, Al0.3CuCrFeNi2 high entropy alloy, the L1(2) precipitates are stable at both 550 degrees C (similar to 5 nm) and 700 degrees C (similar to 50 nm), and exhibit a stoichiometry of (NLCu)(3)(ALFe,Cr). These results lead to interesting insights into the stability of ordered phases in HEAs as a function of composition and temperature. (C) 2016 Elsevier Ltd. All rights reserved.
RI Ryu, Ho Jin/O-4989-2019; RYU, HO JIN/J-2764-2013; Choudhuri,
   Deep/M-5843-2016; Hong, Soon Hyung/C-1943-2011; Gwalani,
   Bharat/J-7085-2019
OI Ryu, Ho Jin/0000-0002-3387-7381; RYU, HO JIN/0000-0002-3387-7381;
   Choudhuri, Deep/0000-0001-9590-9855; Gwalani,
   Bharat/0000-0002-3021-6676; Hong, Soon Hyung/0000-0001-7358-3989
SN 1359-6462
PD OCT
PY 2016
VL 123
BP 130
EP 134
DI 10.1016/j.scriptamat.2016.06.019
UT WOS:000381538300031
ER

PT J
AU Sotelo-Mazon, O
   Porcayo-Calderon, J
   Cuevas-Arteaga, C
   Salinas-Solano, G
   Ramos-Hernandez, JJ
   Vazquez-Velez, E
   Martinez-Gomez, L
AF Sotelo-Mazon, O.
   Porcayo-Calderon, J.
   Cuevas-Arteaga, C.
   Salinas-Solano, G.
   Ramos-Hernandez, J. J.
   Vazquez-Velez, E.
   Martinez-Gomez, L.
TI Corrosion Performance of Ni-Based Alloys in Sodium Metavanadate
SO INTERNATIONAL JOURNAL OF ELECTROCHEMICAL SCIENCE
AB Hot corrosion or molten salt corrosion is a form of corrosion which consumes materials to high corrosion rates, because it destroys the protective oxide layer formed on the metal surface. Therefore, it has been developed more resistant materials such as superalloys which have been manufactured for high temperature applications. A study of the corrosion performance of Ni-based alloys (Inconel 600, 601, 617 and 625) in NaVO3 molten salt at 700 degrees C was realized. In order to determine the corrosion resistance of the alloys, electrochemical techniques and weight loss tests were used. Electrochemical techniques applied were polarization potentiodynamic curves, open circuit potential and the linear polarization resistance. Analyses were conducted by scanning electron microscopy and X-ray diffraction to analyze the products of corrosion. It was observed that Inconel 600 and 601 showed the best corrosion resistance, however the Inconel 617 and 625 showed a low performance. It is known that Cr is responsible for the corrosion resistance; this due to the formation of the protective layer of Cr2O3, however, the Ni content plays an important role in the performance of this type of materials, as well as the other alloying elements (Al, Ti, Nd, Co and Mo).
SN 1452-3981
PD MAR
PY 2016
VL 11
IS 3
BP 1868
EP 1882
UT WOS:000372195300006
ER

PT J
AU Wang, L
   Guo, YF
   Zhang, GW
AF Wang, Li
   Guo, Yongfeng
   Zhang, Guowei
TI Investigation on Conductive Layer, Delamination, and Recast Layer
   Characteristics of Electro-discharge Machined Holes in TBCs
SO JOURNAL OF MATERIALS ENGINEERING AND PERFORMANCE
AB In this study, electrical discharge machining (EDM) is used to directly drill normal effusion cooling holes in thermal-barrier-coated nickel-based superalloys (TBCs) via the assisting electrode method. The formation of the conductive layer was studied using scanning electron microscopy and energy-dispersive spectroscopy. The effects of the EDM process parameters including peak current, pulse duration, and duty cycle on delamination and recast layer characteristics were investigated. The analysis results indicate that the conductive layer possesses a feature of bilayer structure for the EDM of TBCs. The bottom layer is generated first due to the deposition of carbon-based products and molten brass debris, and its composition primarily contains C, Cu, Zr, and Zn; the surface layer is the result of the overlying of subsequently molten superalloy debris and carbon-based products, and its composition primarily consists of Ni, C, Cr, Nb, Co, Al, Fe, Cu, and Zr. The microcracks of the superalloy substrate only reside in the recast layer during the EDM of TBCs. The thickness of recast layer sharply increases with increasing peak current, pulse duration, and duty cycle, respectively. The delamination occurs at the ceramic coating/bond coating interface for the EDM of drilling normal holes in TBCs, and it can be eliminated by the selection of low discharge energy and appropriate duty cycle. Additionally, the length of delamination increases with increasing peak current, pulse duration, and duty cycle, respectively. The spalling of ceramic coating appears at the entrance of the hole due to the thermal-shock brittle fracture if excessive peak current, pulse duration, or duty cycle is selected.
SN 1059-9495
EI 1544-1024
PD MAY
PY 2017
VL 26
IS 5
BP 2394
EP 2403
DI 10.1007/s11665-017-2654-2
UT WOS:000400278100046
ER

PT J
AU Berthod, P
   Himeur, Z
AF Berthod, Patrice
   Himeur, Zohra
TI Experimental and thermodynamic study of the influence of the base
   elements on the carbides natures in {Ni,Co}-based {25Cr, 0.4C,
   6Ta}-containing alloys
SO CALPHAD-COMPUTER COUPLING OF PHASE DIAGRAMS AND THERMOCHEMISTRY
AB Primary carbides may be important for the high temperature strength of polycrystalline Cr-rich cast alloys. TaC are among the best carbides for this role. Their presence depends on the base elements of the alloys. This dependence is here studied in the case of a series of Cr-rich alloys based on Ni and/or Co and containing Ta and C in equal molar fractions. Real alloys were cast and exposed at 1400 K and 1510 K, and their as-cast and aged microstructures were characterized. In parallel thermodynamic calculations using Thermo-Calc and a home-made database were carried out. It appears that TaC is the single carbide present in the alloy stabilized at high temperature only if the Co content is higher than the Ni one. Discrepancies appeared between calculations and the experimental results, showing that the used database must be improved. The experimental part of this work provides microstructures data which can be used to test databases and to enrich them if necessary.
SN 0364-5916
EI 1873-2984
PD MAR
PY 2018
VL 60
BP 156
EP 162
DI 10.1016/j.calphad.2018.01.001
UT WOS:000428000100017
ER

PT J
AU Bruna, AA
   Alba, JA
   Villanueva, FJGD
   Gonzalez, PV
AF Bruna, AA
   Alba, JA
   Villanueva, FJGD
   Gonzalez, PV
TI Protective coatings for aeronautic and power generation turbines
   components deposited by plasma spray
SO BOLETIN DE LA SOCIEDAD ESPANOLA DE CERAMICA Y VIDRIO
AB Coatings produced by aluminium diffusion, called aluminide are employed to increase the oxidation and corrosion resistance, increasing the life of Ni and Co base superalloys components at temperatures comprised between 900 and 1050 degrees C. Consequently these coatings are frequently employed in aeronautic and Fewer generation turbines as well as in the chemical industry. Aluminides are industrially produced by pack cementation or CVD and recently it has been demonstrated that its resistance significantly increases when Cr is added (chrome-aluminides). During this work, a feasibility study has been carried out in order to determine if plasma spray can be employed for depositing this type of coatings on turbine blades. Therefore, aluminium and aluminium/chromium layers were deposited on Ni base IN100 superalloy specimens that were subsequently subjected to a diffusion heat treatment under Ar flow Characterisation and analysis of the coatings were carried out by metallography, SEM and EDS. Cyclic oxidation tests were carried out at 1050 degrees C while molten sulphate hot corrosion was performed at 900 degrees C. The results of this preliminary study are promising and indicate that plasma spray can be developed as an industrial process for production of aluminide and chrome-aluminide coatings.
SN 0366-3175
PD JUL-AUG
PY 2000
VL 39
IS 4
BP 540
EP 547
UT WOS:000088543200030
ER

PT J
AU POUND, BG
   BECKER, CH
AF POUND, BG
   BECKER, CH
TI COMPOSITION OF SURFACE-FILMS ON NICKEL-BASE SUPERALLOYS
SO JOURNAL OF THE ELECTROCHEMICAL SOCIETY
AB The composition and thickness of the passive film formed on three nickel base superalloys (Inconel 718, Incoloy 925, and MP35N) in an acetate buffer (1 mol 1-1 acetic acid/1 mol 1-1 sodium acetate) was investigated using the technique of surface analysis by laser ionization (SALI).  The thickness of the films was found to be similar for the three alloys and was estimated to be 1.5 +/- 0.5 nm.  The films were all enriched in Cr but were depleted in Ni and Fe (where relevant).  Mo enrichment occurs with the Inconel, but only slightly with the Incoloy and MP35N.  The degree of Mo segregation appears to be related to the Ni content of the alloy.  The film is basically a Ni-Cr-Fe oxide on Inconel 718, a Ni-Cr-Fe-Cu oxide on Incoloy 925, and a Ni-Cr-Co oxide on MP35N.  The high Cr content of the oxides accounts in large part for the high corrosion resistance of these alloys.  MP35N further benefits from a relatively high level of Mo in the film.  The smaller amounts of Mo in the oxides on the Inconel and Incoloy are compensated to some extent by enriched levels of Nb and Cu, respectively.
SN 0013-4651
PD MAR
PY 1991
VL 138
IS 3
BP 696
EP 700
DI 10.1149/1.2085660
UT WOS:A1991FA23600007
ER

PT J
AU Ren, NN
   Zhang, JX
AF Ren, Nannan
   Zhang, Jianxin
TI Site preference and alloying effect of tungsten in the mu phase of
   Co7Mo6
SO PHILOSOPHICAL MAGAZINE LETTERS
AB The electronic structures of the phase of Co7Mo6 were investigated by means of first-principles calculation based on the density functional theory. The calculated equilibrium lattice parameters of Co7Mo6 are in good agreement with the experimental results. The results of calculation reveal that the addition of tungsten (W) promotes the stability of the phase of Co7Mo6 and W tends to participate in its formation. Through analysing the calculated electronic structure (partial density of states and charge density difference), it can be noted that a strong interaction exists due to d-d hybridization. Also, the majority of the atoms may contribute their valence electrons to the formation of metallic bonds in binary and ternary systems. Furthermore, the calculated results show that the doped W atom prefers to occupy the Co site in Co7Mo6 phase.
SN 0950-0839
EI 1362-3036
PD JAN 2
PY 2016
VL 96
IS 1
BP 1
EP 8
DI 10.1080/09500839.2015.1125539
UT WOS:000372088900001
ER

PT J
AU Giese, S
   Neumeier, S
   Amberger-Matschkal, D
   Bergholz, J
   Vassen, R
   Goken, M
AF Giese, Sven
   Neumeier, Steffen
   Amberger-Matschkal, Doris
   Bergholz, Jan
   Vassen, Robert
   Goeken, Mathias
TI Microtensile creep testing of freestanding MCrAlY bond coats
SO JOURNAL OF MATERIALS RESEARCH
AB Bond coats are essential in gas turbine technology for oxidation protection. Freestanding MCrAlY ( M = Ni, Co) bond coats were investigated with respect to their creep strength at elevated temperatures. Three types of MCrAlY, a Ni- based bond coat Amdry 386, a Co- based bond coat Amdry 9954 and Amdry 9954 + 2 wt% Al2O3 ( ODS = oxide dispersion strengthened) produced by low pressure plasma spraying, were analyzed. The two phase microstructure of the bond coats consists of a fcc c- Ni solid solution and a B2 b- NiAl phase. Constant load experiments were performed in a thermomechanical analyzer at temperatures between 900 and 950 degrees C. Microtensile test specimens with a diameter of 450 lm were produced by a high- precision grinding and polishing process. Creep rupture was mainly due to void nucleation along the b- c interfaces and grain boundaries. The time to failure is larger in Ni- based Amdry 386 compared to that in Co- based Amdry 9954 due to a higher fraction of the high- strength b- NiAl phase at test temperatures. The addition of ODS- particles in the Co- based bond coat Amdry 9954 resulted in a better creep resistance but lower ductility in comparison to ODSparticle- free Amdry 9954.
SN 0884-2914
EI 2044-5326
PD AUG 14
PY 2019
VL 34
IS 15
BP 2643
EP 2652
