Repository: MatInfoUB/NLP-Queries

File: Co_superalloys_comp3.txt (part 6 of 7)
FN Clarivate Analytics Web of Science
   Baker, Brian A.
BE Viswanathan, R
   Gandy, D
   Coleman, K
TI WELDABILITY INVESTIGATION OF INCONEL (R) ALLOY 740 FOR
   ULTRASUPERCRITICAL BOILER APPLICATIONS
SO ADVANCES IN MATERIALS TECHNOLOGY FOR FOSSIL POWER PLANTS
CT 5th International Conference on Advances in Materials Technology for
   Fossil Power Plants
CY OCT 03-05, 2007
CL Marco Isl, FL
SP Elect Power Res Inst, ASM Everything Material, NETL, Energy Ind Ohio, US DOE
AB INCONEL1 alloy 740 has been identified as a prime candidate for the severe operating conditions of USC boilers. It exhibits the highest stress rupture strength and corrosion resistance at projected operating temperatures approaching 760 degrees Centigrade. Alloy 740 is a precipitation-hardenable nickel-chromium-cobalt alloy with a niobium addition. In general, the issues of welding precipitation-hardenable alloys include heat-affected zone (HAZ) liquation cracking, ductility-dip cracking (DDC), and PWHT cracking. Alloy 740 is a new alloy with no fabrication history that was derived from NIMONIC (R)(1) alloy 263. The base chemistry of alloy 740 is different enough to require study of its weldability. This paper describes the weldability investigation now underway for this alloy. Tomorrow's USC boiler will require the use of thin section superalloys previously used in aerospace applications. Lessons learned from that industry are being applied and expanded to boiler applications up to three inches in thickness. The workscope of this project includes basic material characterization studies to determine cracking sensitivity relative to other well known aerospace alloys such as Waspalloy and INCONEL alloy 718. This information is being used in welding trials to determine acceptable welding processes and techniques which will result in sound thick section, crack free welds. Several weld processes were evaluated relative to welding the INCONEL alloy 740. Gas tungsten arc welding and pulsed Gas Metal Arc welding have emerged as the two most favorable processes.
BN 978-0-87170-869-4
PY 2008
BP 818
EP +
DI 10.1361/cp2007epri0818
UT WOS:000282103000060
ER

PT B
AU Shendye, SB
   Gilles, DJ
AF Shendye, S. B.
   Gilles, D. J.
GP American Foundry Society
TI Counter-Gravity Investment Casting Processes
SO TRANSACTIONS OF THE AMERICAN FOUNDRY SOCIETY, VOL 117
SE Transactions of the American Foundry Society
CT 113th Metalcasting Congress
CY APR 07-10, 2009
CL Las Vegas, NV
SP Amer Foundry Soc
AB Investment cast components are typically gravity-cast by induction melting and pouring molten alloy into a ceramic mold. Some of the more reactive alloys, such as the superalloys, are melted and cast under vacuum to reduce the formation of inclusions in the casting that can adversely affect their properties. Counter-gravity casting processes developed and patented by Hitchiner Manufacturing Co., Inc. Milford, NH utilize unique methods of melting and casting that fill the mold cavity from the bottom through a single-use ceramic fill pipe.
   Use of the fill pipe ensures that clean alloy enters the mold cavity by excluding the low density oxides that often float on top of the molten metal and are pushed to the walls of the melting crucible due to the eddy currents set up in the molten alloy. In addition, the rate at which the mold cavity is filled can be controlled in the counter-gravity casting processes, which enables casting of components with wall thickness as low as 375 mu m.
   This paper will describe the various counter-gravity casting processes that are currently in production. Results of chemical composition testing, mechanical properties and microstructure of some alloys cast using the various processes will be discussed.
BN 978-0-87433-340-4
PY 2009
VL 117
BP 305
EP 311
UT WOS:000271639500027
ER

PT J
AU Zeng, YZ
   Bai, KW
AF Zeng, Yingzhi
   Bai, Kewu
TI High-throughput prediction of activation energy for impurity diffusion
   in fcc metals of Group I and VIII
SO JOURNAL OF ALLOYS AND COMPOUNDS
AB We develop a high-throughput calculation method that rigorously mines correlations embodied within experimental data and use it to direct quantum mechanical techniques efficiently toward the diffusion activation predictions and assessments. The new diffusion activation energies data of 298 binary systems, covering six faced-centered cubic (fcc) host metals of Group I (Cu, Ag, Au) and Group VIII (Fe, Co, Ni) and 76 elements of periods of 3, 4, 5 and 6, are predicted in this work. Furthermore, a new analytic expression, derived from data-mining, has been developed, which sheds light on the delicate relationship between diffusion activation energy and materials fundamental properties. The present approach can be extended to study the impurity diffusion in metal alloys of other complex structures where diffusion activation energies are difficult to obtain from first-principles calculation due to the complex diffusion mechanism. The present results could be used to provide useful data for other material simulation techniques such as CALPHAD or facilitate the choice of materials for technological applications. (C) 2014 Elsevier B. V. All rights reserved.
SN 0925-8388
EI 1873-4669
PD MAR 5
PY 2015
VL 624
BP 201
EP 209
DI 10.1016/j.jallcom.2014.11.091
UT WOS:000346830300028
ER

PT J
AU Cho, SH
   Seo, CS
   Yoon, JS
   Park, HS
   Park, SW
AF Cho, Soo-Haeng
   Seo, Chung-Seok
   Yoon, Ji-Sup
   Park, Hyun-Soo
   Park, Seong-Won
TI Corrosion behavior of superalloys in a hot lithium molten salt
SO JOURNAL OF INDUSTRIAL AND ENGINEERING CHEMISTRY
AB The electrolytic reduction of a spent oxide fuel involves a liberation of the oxygen in a molten LiCl electrolyte, which is a chemically aggressive environment that is too corrosive for typical structural materials. So, it is essential to choose the optimum material for the process equipment for handling a molten salt. In this study, corrosion behaviors of Haynes 263, Inconel 718, Nimonic 80 A and Incoloy 800 H in a molten LiCl-Li2O salt under an oxidizing atmosphere were investigated at 650 C for 72-216 h. Haynes 263 alloy showed the highest corrosion resistance among the examined alloys. Corrosion products of Haynes 263 were Li(Ni,Co)O-2 and Li((Cr,Al)TiO4), and those of Inconel 718 were Cr2O3, NiFe2O4, and CrNbO4, while Cr2O3, LiFeO2, (Cr,Ti)(2)O-3, and Li2Ni8O10 were identified as the corrosion products of Nimonic 80 A. Incoloy 800 H showed Cr2O3 and FeCr2O4 as its corrosion products. Haynes 263 showed a localized corrosion behavior while Inconel 718, Nimonic 80 A and Incoloy 800 H showed a uniform corrosion behavior.
SN 1226-086X
EI 1876-794X
PD SEP
PY 2007
VL 13
IS 5
BP 729
EP 734
UT WOS:000249796000009
ER

PT J
AU Balachander, MA
   Vishwakarma, K
   Richards, NL
AF Balachander, M. A.
   Vishwakarma, K.
   Richards, N. L.
TI Overaged metallography of alloy 909, a low coefficient of expansion
   superalloy
SO MATERIALS SCIENCE AND TECHNOLOGY
AB The microstructure of alloy 909, a low coefficient of thermal expansion Fe-Co-Ni superalloy was examined in the solution treated and over aged condition, following a previous communication by the authors on the solution treated and commercially aged alloys. In the commercially aged alloy, only the Laves and the gamma' phases were observed. With some indication, however, of alignment of the gamma' phase along crystallograpic directions in the austenitic matrix. This alignment of the gamma' phase has been previously reported as a precursor to the growth of the e phase from the gamma' phase. Analysis by TEM showed that the platelet phase was hexagonal (NiFeCo)(2)(TiNb) with some variations in the stoichiometry about 2: 1 ratio. Tensile and hardness testing indicated that the presence of the platelet shaped epsilon phase in the solution treated and overaged condition was not as effective in the strengthening of the alloys as the spherical gamma' in the commercially aged and solution treated condition. In addition to the presence of e phase, blocky A(2)B Laves phase was abundant, which prevents excessive grain growth up to similar to 1040 degrees C
SN 0267-0836
EI 1743-2847
PD MAR
PY 2012
VL 28
IS 3
BP 380
EP 384
DI 10.1179/1743284710Y.0000000015
UT WOS:000298667200017
ER

PT J
AU Wang, WY
   Xue, F
   Zhang, Y
   Shang, SL
   Wang, Y
   Darling, KA
   Kecskes, LJ
   Li, JS
   Hui, XD
   Feng, Q
   Liu, ZK
AF Wang, William Yi
   Xue, Fei
   Zhang, Ying
   Shang, Shun-Li
   Wang, Yi
   Darling, Kristopher A.
   Kecskes, Laszlo J.
   Li, Jinshan
   Hui, Xidong
   Feng, Qiang
   Liu, Zi-Kui
TI Atomic and electronic basis for solutes strengthened (010) anti-phase
   boundary of L1(2) Co-3(Al, TM): A comprehensive first-principles study
SO ACTA MATERIALIA
AB The crystallographic and electronic structures of (010) APB of L1(2) Co3Al0.75TM0.25 are studied by high resolution transmission electron microscopy and first-principles calculations. Effects of solute atoms (TM = Cr, Hf, Mo, Ni, Re, Ru, Ta, Ti, W and Y) on the formation energy, lattice parameters/distortion, magnetism, and bonding strength of the (010) APB in Co3Al0.75TM0.25 are obtained from first-principles calculations. Comparing to the equilibrium volume of Co3Al, it is found that the volume change of the Co3Al0.75TM0.25 with and without the presence of APB increases linearly with the volume of the corresponding FCC elements, indicating the contribution of the solute atoms on lattice distortion of bulk and (010) APB. Particularly, the strong dependence of the APB energy on the composition is comprehensively discussed together with the available experimental and theoretical data in the literature. The negative (010) APB energy indicates that the formation of (010) APB could stabilize the ordered L1(2) (or the FCC lattice) Co3Al, and the local L1(2) -> D0(22) phase transformation can occur. The physical natures of lattice distortions caused by the fault layers of APB and the solute atoms are characterized by bonding charge density. It is found that the solute atoms, occupying Al site of L1(2) phase and its (010) APB, increase the local bonding strength along (010) through the electron redistribution during forming the chemical bonds with Co, revealing an intrinsic solid-solution strengthening mechanism. This work provides an insight into the atomic and electronic basis for solid-solution strengthening mechanism of L1(2) Co3Al0.75TM0.25. (C) 2017 Acta Materialia Inc. Published by Elsevier Ltd. All rights reserved.
RI Shang, Shun-Li/A-6564-2009; Liu, Zi-Kui/A-8196-2009; Wang, William
   Yi/F-8212-2011; Liu, Zi-Kui/A-8626-2012
OI Shang, Shun-Li/0000-0002-6524-8897; Liu, Zi-Kui/0000-0003-3346-3696;
   Wang, William Yi/0000-0002-8814-525X; Zhang, Ying/0000-0001-8635-1095
SN 1359-6454
EI 1873-2453
PD FEB 15
PY 2018
VL 145
BP 30
EP 40
DI 10.1016/j.actamat.2017.10.041
UT WOS:000424726200004
ER

PT B
AU Trexler, MD
   Singh, PM
   Sanders, TH
AF Trexler, Matthew D.
   Singh, Preet M.
   Sanders, Thomas H., Jr.
BE Reed, RC
   Green, KA
   Caron, P
   Gabb, TP
   Fahrmann, MG
   Huron, ES
TI High temperature corrosion behavior of DS GTD-111 in oxidizing and
   sulfidizing environments
SO SUPERALLOYS 2008
CT 11th International Symposium on Superalloys
CY SEP 14-18, 2008
CL Champion, PA
SP TMS, ASM Int, TMS High Temperature Alloys Comm
AB Recent advances in coal combustion have made coal a cleaner, more viable source for power generation. Integrated Gasification Combined Cycle (IGCC) plants pair conventional steam turbines and coal gas turbines. The overall efficiency of each system is largely dependent on the maximum operating temperature of the system, which is limited by the available materials. Superalloys have long been used as a turbine material due to their high temperature strength and general resistance to oxidation. Superalloy GTD-111 DS is currently being used as components in steam turbine engine such as turbine blades and discs and is now being introduced to the syngas environment, which consists of H-2, CO, CH4, and H2S in addition to H2O. H2S is highly corrosive and complicates the corrosion process. The high temperature corrosion behavior of a directionally solidified superalloy, GTD-111 DS has been studied using thermogravimtric analysis coupled with metallographic studies. Parabolic oxidation behavior was observed for test environments including dry and wet air. Simulated syngas environments show aggressive sulfidization that leads to massive sample damage. In the case of wet syngas environments, a protective oxide layer was observed which seem to increase the samples ability to resist further corrosion.
BN 978-0-87339-728-5
PY 2008
BP 699
EP 708
UT WOS:000259400800077
ER

PT J
AU Ren, P
   Zhu, SL
   Wang, FH
AF Ren, Pan
   Zhu, Shenglong
   Wang, Fuhui
TI TEM study of the evolution of sputtered Ni plus CrAlYSiHfN nanocomposite
   coating with an AlN diffusion barrier at high temperature
SO SURFACE & COATINGS TECHNOLOGY
AB MCrAlY (M denotes Ni and/or Co) coatings are widely used on the turbine blades to protect the aeroengine at high temperature. However, the interdiffusion between coating/substrate and the coefficient of thermal expansion (CTE) mismatch between protective oxides layer/coating are the main factors that limit the service lifetime of MCrAlY coatings. In this work, a Ni+CrAlYSiHfN/AlN nanocomposite duplex coating system was designed to improve the weakness of conventional MCrAlY coatings. The nanocomposite coating system exhibited a low oxidation rate in the 1000 degrees C isothermal oxidation test and the oxidation rate constant of the coating system was 633 * 10(-13) g(2) cm(-4) s(-1) at the first 20 h, and then the TGO grew at a low constant of 1.49 * 10(-13) g(2) cm(-4) s(-1) until 200 h. Besides, the AlN diffusion barrier effectively inhibited the interdiffusion between coating/substrate. The evolution of coating microstructures and thermal growth oxides (TGO) at high temperature were studied with the aid of transmission electron microscopy. (C) 2015 Elsevier B.V. All rights reserved.
SN 0257-8972
PD JAN 25
PY 2016
VL 286
BP 262
EP 267
DI 10.1016/j.surfcoat.2015.12.046
UT WOS:000368965300033
ER

PT J
AU Aykut, S
   Demetgul, M
   Tansel, IN
AF Aykut, Seref
   Demetgul, Mustafa
   Tansel, Ibrahim N.
TI Selection of optimum cutting condition of cobalt-based superalloy with
   GONNS
SO INTERNATIONAL JOURNAL OF ADVANCED MANUFACTURING TECHNOLOGY
AB Machining of new superalloys is challenging. Automated software environments for determining the optimal cutting conditions after reviewing a set of experimental results are very beneficial to obtain the desired surface quality and to use the machine tools effectively. The genetically optimized neural network system (GONNS) is proposed for the selection of optimal cutting conditions from the experimental data with minimal operator involvement. Genetic algorithm (GA) obtains the optimal operational condition by using the neural networks. A feed-forward backpropagation-type neural network was trained to represent the relationship between surface roughness, cutting force, and machining parameters of face-milling operation. Training data were collected at the symmetric and asymmetric milling operations by using different cutting speeds (V(c)), feed rates (f), and depth of cuts (a(p)) without using coolant. The surface roughness (Ra(asymt), Ra(symt)) and cutting force (Fx(asymt), Fy(asymt), Fz(asymt), Fx(symt), Fy(symt), Fz(symt)) were measured for each cutting condition. The surface roughness estimation accuracy of the neural network was better for the asymmetric milling operation with 0.4% and 5% for training and testing data, respectively. For the symmetric milling operations, slightly higher estimation errors were observed around 0.5% and 7% for the training and testing. One parameter was optimized by using the GONNS while all the other parameters, including the cutting forces and the surface roughness, were kept in the desired range.
SN 0268-3768
PD FEB
PY 2010
VL 46
IS 9-12
BP 957
EP 967
DI 10.1007/s00170-009-2165-x
UT WOS:000274327700012
ER

PT J
AU Zhou, MQ
   Wang, JT
   Chen, MH
   Yang, LL
   Wu, CJ
   Zheng, CY
   Xie, DB
   Zhu, SL
   Wang, FH
AF Zhou, Meiqi
   Wang, Jiantao
   Chen, Minghui
   Yang, Lanlan
   Wu, Changjun
   Zheng, Chengyue
   Xie, Dongbai
   Zhu, Shenglong
   Wang, Fuhui
TI Preparation of a Duplex Nanocrystalline Coating by Magnetron Sputtering
   and Its Oxidation Performance
SO JOURNAL OF NANOSCIENCE AND NANOTECHNOLOGY
AB A duplex nanocrystalline coating was prepared in this study by magnetron sputtering on N5 single-crystal super alloy (Ni: Bal, Co: 7.5, Cr: 7.0, Al: 6.2, Ta: 6.5, Re: 3.0, Mo: 1.5 and W: 5.0, wt%). The novel nanocrystalline coating consists of two layers, the inner layer having the same composition with the alloy substrate for avoiding elements inter diffusion while the outer layer has 7.6 wt% higher Al to quickly ensure the formation of a protective Al2O3 layer. Both two layers were deposited within one magnetron sputtering apparatus that contained two targets. The main target was having the same alloy substrate in composition and secondary target with pure Al. The difference in Al content between the two layers was achieved by controlling the secondary target during sputtering. This study revealed a way for preparing a series of similar coatings with varying compositions and improving performance. After oxidation at 1050 degrees C, a protective Al2O3 layer was quickly formed on the duplex nanocrystalline coating and no TCP phases were detected in the alloy substrate.
SN 1533-4880
EI 1533-4899
PD JAN
PY 2019
VL 19
IS 1
BP 181
EP 187
DI 10.1166/jnn.2019.16454
UT WOS:000447641700024
PM 30327020
ER

PT J
AU Koneva, NA
   Potekaev, AI
   Nikonenko, EL
   Popova, NA
   Klopotov, AA
   Klopotov, VD
AF Koneva, N. A.
   Potekaev, A. I.
   Nikonenko, E. L.
   Popova, N. A.
   Klopotov, A. A.
   Klopotov, V. D.
TI Structure and Phase Composition of Heat-Resistant Ni-Al-Co Alloy After
   Annealing and Creep
SO RUSSIAN PHYSICS JOURNAL
AB The paper presents research into the structure and phase composition of Ni-Al-Co alloy modified by rhenium (similar to 3 at.%) alloying. Observations are carried out using the transmission electron microscopy. The initial state of the alloy is the state after the directional crystallization. The alloy is further subjected to 900 degrees C annealing during 1143 h. Creep tests are additionally carried out for this alloy at the same temperature and time and 400 MPa load. It is shown that FCC disordered - and ordered -phases are major in all alloy states. Secondary phases are found to be sigma-phase, -phase, Laves and AlRe2 phases. Experiments show that the high temperature annealing changes the phase composition of the alloy. Thus, the amount of the ordered -phase increases, while that of disordered -phase decreases. During the creep process, the amount of the former reduces and the amount of the latter increases. The annealing process modifies the phase composition in secondary phases. It is found that the structural modification caused by the creep process differs from that caused by the annealing process. Thus, the creep-induced modification of the cuboid structure in -phase is stronger than due to annealing. Dislocations are observed in - and -phases in all states of the alloy. During the annealing process, the dislocation density in -phase is higher than in -phase, and vice versa during the creep process. The experiments show that the behavior of the dislocation structures is different during the annealing and creep processes.
RI Starostenkov, Mikhail D/A-7496-2014; Potekaev, Aleksandr I./O-6667-2014
SN 1064-8887
EI 1573-9228
PD APR
PY 2019
VL 61
IS 12
BP 2218
EP 2224
DI 10.1007/s11182-019-01658-3
UT WOS:000469509400009
ER

PT J
AU Sidhu, VPS
   Goyal, K
   Goyal, R
AF Sidhu, Varinder Pal Singh
   Goyal, Khushdeep
   Goyal, Rakesh
TI Comparative Evaluation of Hot Corrosion Resistance of 83WC-17CO and
   86WC-10CO-4Cr Coatings on Some Boiler Steels in Actual Boiler in Thermal
   Power Plant
SO METALLOGRAPHY MICROSTRUCTURE AND ANALYSIS
AB This research work was focused on the performance of HVOF-sprayed 83WC-17CO and 86WC-10CO-4Cr coatings on boiler steel alloys ASME SA213 T22 and ASME SA213 T91 in a coal-fired boiler environment. Both coated and bare steel alloys were subjected to cyclic exposures, in the superheater zone of a coal-fired boiler for 10 cycles at 900 A degrees C to compare the effect of the coatings in actual boiler environment. During the study, each cycle consisted of 100-h heating followed by 1-h cooling at ambient conditions and thereafter thermogravimetric method was used to establish the kinetics of corrosion. Corrosion products were examined by x-ray diffraction, scanning electron microscopy/energy-dispersive spectroscopy techniques. The hot corrosion resistance of both the coatings 83WC-17CO and 86WC-10CO-4Cr coating was found better on ASME SA213 T22, whereas 86WC-10CO-4Cr coating showed the higher corrosion resistance on ASME SA213 T22 as compared to 83WC-17CO coating.
RI Goyal, Khushdeep/P-3782-2019
OI goyal, khushdeep/0000-0001-5269-8744
SN 2192-9262
EI 2192-9270
PD DEC
PY 2017
VL 6
IS 6
BP 512
EP 518
DI 10.1007/s13632-017-0392-3
UT WOS:000416901200006
ER

PT J
AU Quadling, A
   Vandeperre, L
   Parkes, M
   Lee, WE
AF Quadling, Amanda
   Vandeperre, Luc
   Parkes, Maria
   Lee, William E.
TI Second Phase-Induced Degradation of Fused MgO Partially Stabilized
   Zirconia Aggregates
SO JOURNAL OF THE AMERICAN CERAMIC SOCIETY
AB Magnesia-partially stabilized zirconia (Mg-PSZ) fired refractory crucibles used under vacuum induction melting (VIM) furnaces, are routinely cycled above 1500 degrees C in service, sometimes experiencing failure in under a dozen cycles. This has negative financial implications, given the high value Ni-Co superalloys melted in them. To evaluate aggregate response to cycling, the microstructural evolution of two commercial varieties of fused Mg-PSZ aggregate has been studied within their host refractories, over eight cycles to 1700 degrees C. The aggregates contain 0.1-0.2wt% alumina and silica impurities and at 1700 degrees C, these generate a liquid phase which on cooling, crystallizes segregated secondary phases of spinel, forsterite, and cordierite. These minerals have thermal expansion coefficients that are markedly different to zirconia and the mismatch in volume change rates between adjacent phases leads to aggregate breakdown. Micro-Raman mapping reveals internal boundaries within the aggregates which are attributed to retention of original surface concentrations of alumina and silica on zircon sand particles at the time of conversion into zirconia and which act as the main location for secondary phase development. Crucibles made with aggregates containing higher concentrations of stabilizer (>2wt% MgO) and MgO fines in their matrix phase, show significantly greater aggregate breakdown.
SN 0002-7820
EI 1551-2916
PD APR
PY 2015
VL 98
IS 4
BP 1364
EP 1371
DI 10.1111/jace.13458
UT WOS:000352635100048
ER

PT J
AU Aguero, A
AF Aguero, A.
TI High temperature corrosion resistant coatings for gas turbine components
SO REVISTA DE METALURGIA
AB Hot section gas turbine components are made of superalloys, developed to withstand high temperatures in conditions in which mechanical stresses are high and that require high surface stability. However, during the 50s it became evident that compositions resulting in high mechanical strength for these materials were not compatible with those offering optimal protection from the working environments. The idea of employing protective coatings over materials with high mechanical strength resulted therefore from this situation. Presently, both aeronautic and power generation turbines operate at temperatures within the 900-1400 degrees C, thanks to these coatings, indispensable for their correct operation. In this work, the principal degradation mechanisms in these operating conditions and the different type of coatings presently employed by the industrial sector are described, beginning by the oldest Ni or Co aluminides, following with the addition of other metals such as Pt, Cr, etc. to the former coatings in order to increase their useful life, continuing with the overlay MCrAlY coatings and finishing with the thermal barrier coating systems. Moreover, the corresponding deposition techniques industrially employed to deposit these coatings are described, and finally, an insight of the latest research lines currently being developed is also included.
RI Aguero, Alina/C-9305-2015
OI Aguero, Alina/0000-0002-3373-4532
SN 0034-8570
PD SEP-OCT
PY 2007
VL 43
IS 5
BP 384
EP 398
UT WOS:000251922100006
ER

PT J
AU SENGUPTA, A
   PUTATUNDA, SK
AF SENGUPTA, A
   PUTATUNDA, SK
TI DYNAMIC STRAIN-AGING IN A NEW SINGLE-CRYSTAL NICKEL-BASED SUPERALLOY
   (CMSX-4)
SO JOURNAL OF TESTING AND EVALUATION
AB Tensile behavior of a new single crystal nickel-based superalloy with rhenium (CMSX-4) was studied at both room and elevated temperatures in two different hear-treated conditions. Detailed fractographic studies were carried out to determine the micromechanism of crack growth in tensile loading. Round cylindrical tension specimens were prepared from the single crystal nickel-based superalloy CMSX-4 in [001] orientation. The test specimens had the [001] growth direction parallel to the loading axis in tension. The specimens were given two different heat treatments to produce two different gamma' precipitate sizes, i.e., 0.3 mu m and 0.5 mu m, respectively. The tensile properties of these materials were evaluated at room and elevated temperatures in ambient atmosphere as per ASTM E 21, Test Methods for Elevated Temperature Tension Tests of Metallic Materials.
   The results of this investigation indicate that CMSX-4 undergoes dynamic strain aging in the temperature range of 260 degrees to 875 degrees C. This dynamic strain aging appears to take place by the trapping of moving dislocations by the substitutional solute atoms (like rhenium, tantalum, tungsten, cobalt, and molybdenum) during the high-temperature deformation process. Fractographs at lower temperatures (T less than or equal to 800 degrees C) exhibit an unusual type of cleavage fracture with several operative slip systems, while at higher temperatures (T greater than or equal to 1094 degrees C) the crack growth process is characterized by a relatively smooth fracture surface, with the presence of dimples created by ductile failure (typical of many nickel-based superalloys).
SN 0090-3973
PD MAR
PY 1995
VL 23
IS 2
BP 87
EP 94
UT WOS:A1995QL67300003
ER

PT J
AU Nour, A
   Lecheb, S
   Chikh, N
   Si-Chaib, MO
AF Nour, Abdelkader
   Lecheb, Samir
   Chikh, Nouredine
   Si-Chaib, M. Ouali
TI Thermomechanical material parameters characterization of the superalloy
   PN 3601669-7 under low-velocity impacts
SO JOURNAL OF MECHANICAL SCIENCE AND TECHNOLOGY
AB This work concerns the characterization of the thermodynamic behavior of the superalloy Airsist 215 (PN 3601669-7) containing cobalt. Such superalloys are used in aeronautical construction, in the hot parts of the turbine. They are frequently used for the production of the paddles. The parts in service are subjected to dynamic solicitations and thermal fluctuations over the course of time. They are responsible for modification and degradation of material properties. This can lead to the appearance of cracks and, in the long term, to the rupture of these parts. In this paper, a preliminary physical study is made on the appearance of the cracks, followed by experiments using shocks at ambient temperature and under a heating situation which simulates combustion. It is found that these dynamic loads have a significant impact on the development of the cracks that appear on the segments of the turbine nozzle. The study is devoted to the elastic shock of Hertz-Boussinesq extended to viscoelastic bodies by direct convolution of Riemann-Stielges. The interest resides in the local convolution and the distribution of stresses in the contact zone. The shock excitation method includes a deduced force in the load and disload phases. This force is an impulse which approaches a Dirac function. The sample can be modeled approximately by a system of one degree of freedom for natural frequency, damping and transfer function. The spectral response of the specified shock allows calculation of the damping. Every point of this spectrum gives the response for the linear system of the transfer function. Then, viscoelastic shock parameters are deduced.
OI Lecheb, Samir/0000-0003-1237-0220
SN 1738-494X
EI 1976-3824
PD JUL
PY 2011
VL 25
IS 7
BP 1629
EP 1636
DI 10.1007/s12206-011-0426-8
UT WOS:000292785300001
ER

PT J
AU Puetz, P
   Huang, XA
   Lima, RS
   Yang, Q
   Zhao, L
AF Puetz, Philipp
   Huang, Xiao
   Lima, R. S.
   Yang, Q.
   Zhao, L.
TI Characterization of transient oxide formation on CoNiCrAlY after heat
   treatment in vacuum and air
SO SURFACE & COATINGS TECHNOLOGY
AB The application of thin film sensors on hot section components of gas turbine engines requires the formation a specific and complex layered structure that is functional, reliable, and durable. In the case of conducting substrates, such as the nickel- or cobalt-based superalloys, an electrically-insulating layer (typically aluminum oxide) is required between the sensing layer elements and the substrate. In order to achieve suitable bonding of alumina to the substrate, a MCrAlY type bond coat is commonly applied to the metallic substrate and the subsequent formation of dense, adherent oxide(s) on the MCrAlY coating surface can ultimately determine the durability of the layered structure In this work, test specimens consisting of a high-velocity oxy-fuel (HVOF) CoNiCrAlY coated nickel-base substrate were subjected to selected vacuum and air furnace heat treatments in order to observe the effects of the heat treatments on the transient oxide formation on the CoNiCrAlY surface. The surfaces and cross-sectional features of the test specimens were examined using scanning electron microscope (SEM) and energy dispersive spectrometry analysis (EDS). together with the X-ray diffraction (XRD) analysis Of the heat treatment conditions examined, the vacuum heat treated CoNiCrAlY specimens exhibited the formation of a denser alumina layer while the air furnace heat treatments resulted in a more ridge-like alumina formation on the surface Increasing heat treatment temperature and time reduced the amount of transition metal oxide and encouraged more uniform alumina formation. (C) 2010 Elsevier B.V. All rights reserved
RI Huang, Xiao/Q-2906-2018
OI Huang, Xiao/0000-0001-8055-3745
SN 0257-8972
PD OCT 15
PY 2010
VL 205
IS 2
BP 647
EP 657
DI 10.1016/j.surfcoat.2010.07.079
UT WOS:000282542300061
ER

PT J
AU LI, XP
AF LI, XP
TI A FREE-ABRASIVE MACHINING APPROACH TO DRESSING OF RESIN-BONDED CBN
   GRINDING WHEELS
SO JOURNAL OF MATERIALS PROCESSING TECHNOLOGY
CT 2nd Asia Pacific Conference on Materials Processing
CY NOV 16-18, 1994
CL SINGAPORE, SINGAPORE
SP NANYANG TECHNOL UNIV, NATL UNIV SINGAPORE, APPL RES CORP
AB There are increasing demands placed on manufacturing engineers to improve quality and reduce total cost in their grinding operations. Grinding using CBN (Cubic Boron Nitride) wheels has been well documented in reducing total grinding costs (wheel plus labour plus overhead) on tool and die steels with Re hardness greater than 50 and nickel- and cobalt-based superalloys with HRc hardness greater than 35. Resin-bonded CBN wheels are commonly used in CBN grinding due to their advantages in high speed grinding. However, dressing of resin-bonded CBN wheels is usually a difficulty. In this paper, a free-abrasive machining approach to dressing of CBN grinding wheels is presented. The basis of this method is to indent and drive free abrasive grains on the wheel surface to excavate the binder material between the CBN grains and uncoat the exposed portion of the grains. It is shown that by using the present dressing method CBN wheels can be dressed precisely and efficiently as expected. Experimental results are presented to show the advantages of the present dressing method over other dressing methods in the dressed wheel topography and grinding performance such as the wheel wear, grinding forces, ground workpiece surface roughness and thermal damage. The main parameters in the present dressing method are also considered. It is shown that the wheel topography can be controlled with the average size of the free-abrasive grains used for dressing. There is an optimum value in the grain size, from which the dressed wheel grinds at the lowest forces and highest G ratio. It is also shown that the pressure applied on the dressing plate has a saturation point at which the highest dressing efficiency, and optimum wheel topography and grinding performance can be achieved.
SN 0924-0136
PD JAN 15
PY 1995
VL 48
IS 1-4
BP 223
EP 230
DI 10.1016/0924-0136(94)01653-I
UT WOS:A1995QJ33500028
ER

PT J
AU Bagci, E
   Aykut, S
AF Bagci, Eyup
   Aykut, Seref
TI The Effects of Tool Position, Coating and Cutting Parameters on Forces,
   Power, MRR and Wear in Face Milling of Stellite 6
SO ARABIAN JOURNAL FOR SCIENCE AND ENGINEERING
AB High-speed milling is known to be an advanced machining process increasingly used for modern materials such as nickel- or cobalt-based superalloys. In this paper, the effect of machining parameters including cutting velocity, feed rate and depth of cut on tool wear, material removal rate, cutting forces and power in symmetric and asymmetric face milling of Stellite 6 with coated and uncoated inserts has been studied. One hundred and eighty experiments were carried out with different machining conditions. The settings of milling parameters were determined by using general full factorial design method. The analysis of variance was employed to analyze the effect of machining parameters on the cutting forces. Cutting speeds' effect on cutting forces has not been observed. The depth of cut has greater influence on the resultant cutting forces. Experiments show that the milling forces on Z-axis direction (F (z) ) are the highest for symmetric face milling in the table system of cutting forces. The depth of cut and feed rate have greater influence on the resultant cutting forces in the symmetric and asymmetric face milling processes for PVD-coated and uncoated inserts. It is found that if feed rate and depth of cut are increased, the cutting power would increase and the asymmetric milling strategy becomes superior when compared to symmetric milling with more cutting power. Additionally, the end of tool life is more frequently caused by chipping and breakage of the edge rather than regular tool wear because face milling is an interrupted cutting operation.
SN 1319-8025
EI 2191-4281
PD NOV
PY 2014
VL 39
IS 11
BP 8135
EP 8146
DI 10.1007/s13369-014-1354-6
UT WOS:000344322900055
ER

PT J
AU Berthod, P
AF Berthod, Patrice
TI Microstructures and Surface Stabilities of {Ni-0.4C-6Ta-xCr, 0 <= x <=
   50 Wt Pct} Cast Alloys at High Temperature
SO METALLURGICAL AND MATERIALS TRANSACTIONS A-PHYSICAL METALLURGY AND
   MATERIALS SCIENCE
AB Nickel-based cast alloys rich in chromium and reinforced by TaC carbides are potentially very interesting alloys for applications at elevated temperatures. Unfortunately, unlike cobalt-chromium and iron-chromium alloys, it is difficult to obtain exclusively TaC as primary carbides in Ni-Cr alloys. In alloys containing 30 wt pct Cr tantalum, carbides coexist with chromium carbides. The latter tend to weaken the alloy at elevated temperatures because they become rapidly spherical and then quickly lose their reinforcing effect. In this work, we attempted to stabilize TaC as a single carbide phase by testing different chromium contents in the [0, 50 wt pct] range. Six alloys containing 0.4C and 6Ta, weight contents corresponding to equivalent molar contents, were elaborated by foundry, and their as-cast microstructures were characterized. Samples of all alloys were exposed to 1127 degrees C and 1237 degrees C for 24 hours to characterize their stabilized microstructures. The surface fractions of chromium carbides and tantalum carbides were measured by image analysis, and their evolutions vs the chromium content were studied. For the chosen C and Ta contents, it appears that obtaining TaC only is possible by decreasing the chromium content to 10 wt pct. At the same time, TaC fractions are unfortunately too low because a large portion of tantalum integrates into the solid solution in the matrix. A second consequence is a critical decrease in oxidation resistance. Other possible methods to stabilize TaC as a single carbide are evocated, such as the simultaneous increase in Ta and decrease in chromium from 30 wt pct Cr. (C) The Minerals, Metals & Materials Society and ASM International 2018
SN 1073-5623
EI 1543-1940
PD JUN
PY 2018
VL 49A
IS 6
BP 2311
EP 2323
DI 10.1007/s11661-018-4574-7
UT WOS:000431267700031
ER

PT J
AU Yin, B
   Liu, G
   Zhou, HD
   Chen, JM
   Yan, FY
AF Yin, Bin
   Liu, Guang
   Zhou, Huidi
   Chen, Jianmin
   Yan, Fengyuan
TI Sliding Wear Behavior of HVOF-sprayed Cr3C2-NiCr/CeO2 Composite Coatings
   at Elevated Temperature up to 800 A degrees C
SO TRIBOLOGY LETTERS
AB Four types of Cr3C2-NiCr coatings containing different fractions of CeO2 additive were deposited using high velocity oxy-fuel spraying. Hardness tester, X-ray diffractometer, contact surface profiler, and scanning electron microscope equipped with energy dispersive spectrometer were employed to characterize the microhardness, phase composition, surface roughness, and microstructure of as-sprayed coatings. At the same time, the friction and wear behavior of the as-sprayed coatings sliding against Si3N4 ball at room temperature and elevated temperature of 400 or 800 A degrees C under unlubricated condition was evaluated using an oscillating friction and wear tester. The worn surfaces of the composite coatings and Si3N4 counterpart balls were analyzed by means of scanning electron microscopy, X-ray diffraction, and three dimensional non-contact surface profiler. The friction and wear mechanisms of the coatings with and without CeO2 additive were comparatively discussed. Results show that the composite coatings doped with CeO2 had better wear-resistance than that without CeO2, and the coating containing 4 wt% CeO2 showed the best wear-resistant property. The improved wear-resistant properties of the composite coatings doped with CeO2 were attributed to the refined microstructure and improved mechanical properties induced by CeO2.
SN 1023-8883
PD FEB
PY 2010
VL 37
IS 2
BP 463
EP 475
DI 10.1007/s11249-009-9540-5
UT WOS:000274222300038
ER

PT J
AU Kaur, M
   Singh, H
   Prakash, S
AF Kaur, Manpreet
   Singh, Harpreet
   Prakash, Satya
TI Surface engineering analysis of detonation-gun sprayed Cr3C2-NiCr
   coating under high-temperature oxidation and oxidation-erosion
   environments
SO SURFACE & COATINGS TECHNOLOGY
