Repository: MatInfoUB/NLP-Queries

File: Cobalt_superalloys_thermomechanical_processing1.txt (part 6 of 22)
FN Clarivate Analytics Web of Science
AB The high-temperature flow characteristics and microstructural changes of
   alloys are usually investigated by isothermal compressive experiments at
   constant strain rates. However, during the practice industrial
   production of components, the strain rate is varying. In the present
   work, the microstructure changes and high-temperature flow
   characteristics of a Ni-based superalloy containing delta phases were
   researched by isothermal two-stage high-temperature compression
   experiments with stepped strain rates. It is revealed that the true
   stress of the later stage distinctly increases when the true
   strain/strain rate of the former stage or the strain rate of the later
   stage are raised. Meanwhile, the dynamic recrystallization (DRX) grains
   become finer, and the dissolution of delta phase is weakened. But, the
   coarsening of DRX grains and the dissolution of delta phase are enhanced
   as the deformation temperature is raised. The primary DRX nucleation
   mechanism is the discontinuous DRX. Based on the measured flow stress,
   an e-insensitive support vector regression (e-SVR) model is established
   for depicting the flow behavior of the researched alloy. The measured
   results are consistent with the forecasted ones, which illustrating that
   the developed e-SVR model is feasible to accurately describe the flow
   behaviors of the researched alloy during two-stage high-temperature
   deformation with stepped strain rates. (c) 2018 Elsevier Ltd. All rights
   reserved.
RI Chen, DongDong/K-3420-2019; Chen, Dongdong/M-9516-2019
OI Chen, Dongdong/0000-0001-5892-6891
ZB 0
Z8 4
ZS 0
TC 58
ZR 0
Z9 58
SN 0264-1275
UT CCC:000436434900006
ER

PT J
AU Kang, Dong Soo
   Koizumi, Yuichiro
   Yamanaka, Kenta
   Aoyagi, Kenta
   Bian, Huakang
   Chiba, Akihiko
TI Significant impact of yttrium microaddition on high temperature tensile
   properties of Inconel 713C superalloy
SO MATERIALS LETTERS
VL 227
BP 40
EP 43
PD SEP 15 2018
PY 2018
AB High temperature tensile properties of Inconel 713C without and with
   Yttrium microaddition have been investigated. Yttrium addition affected
   the solidification structure with promotion of equiaxed grain formation
   in the center of mold. Ultimate tensile strength increased from
   approximately 892 to 1006 MPa while the elongation increased from
   approximately 13% to 21% by 0.05 mass% Yttrium addition. 0.05 mass%
   Yttrium addition in Inconel 713C alloy showed optimum high temperature
   tensile property. (C) 2018 Elsevier B.V. All rights reserved.
RI Koizumi, Yuichiro/C-2697-2011; Yamanaka, Kenta/G-4745-2014; Aoyagi, Kenta/E-8847-2014; Huakang, Bian/E-2588-2019
OI Koizumi, Yuichiro/0000-0001-7061-7135; Yamanaka,
   Kenta/0000-0003-1675-4731; Aoyagi, Kenta/0000-0002-3371-1795; Huakang,
   Bian/0000-0002-9814-4613
ZB 0
ZR 0
TC 3
ZS 0
Z8 0
Z9 3
SN 0167-577X
UT CCC:000436420200011
ER

PT J
AU Carton-Cordero, Marta
   Campos, Monica
   Freund, Lisa P.
   Kolb, Markus
   Neumeier, Steffen
   Goeken, Mathias
   Torralba, Jose M.
TI Microstructure and compression strength of Co-based superalloys hardened
   by gamma ' and carbide precipitation
SO MATERIALS SCIENCE AND ENGINEERING A-STRUCTURAL MATERIALS PROPERTIES
   MICROSTRUCTURE AND PROCESSING
VL 734
BP 437
EP 444
PD SEP 12 2018
PY 2018
AB A Co-based superalloy, Co-9Al-9W (at%), was processed by mechanical
   alloying by high-energy milling of elemental powders and consolidated by
   field assisted hot pressing (FAHP). The milled powder particles mainly
   consist of undissolved bcc-W as well as WC and an Al and W rich
   fcc-gamma Co solid solution. After consolidation and heat treatment a
   fine grained microstructure with a high fraction of carbides and a
   gamma/gamma' microstructure was obtained. The compressive yield strength
   at room temperature was found to be 45% higher than that of previously
   reported results for Co-based superalloys. A similar level of strength
   was found at 700 degrees C. These extraordinary properties can be
   explained due to the multitude of hardening mechanisms that sintered
   Co-based superalloys possess: gamma' precipitation, carbide formation
   and the ultra-fine se-grain size promoted by the fast consolidation
   technique.
RI Campos, Monica/B-5213-2012; Torralba, Jose M/A-9033-2012; Neumeier, Steffen/F-7092-2017
OI Campos, Monica/0000-0002-8360-9561; Torralba, Jose
   M/0000-0003-2032-4144; Neumeier, Steffen/0000-0001-7853-0368
ZR 0
ZS 1
ZB 0
Z8 0
TC 4
Z9 4
SN 0921-5093
UT CCC:000445993900048
ER

PT J
AU Xia Min
   Wang Peng
   Zhang Xiao-Hu
   Ge Chang-Chun
TI Computational fluid dynamic investigation of the primary and secondary
   atomization of the free-fall atomizer in electrode induction melting gas
   atomization process
SO ACTA PHYSICA SINICA
VL 67
IS 17
BP 70201
EP 70201
PD SEP 5 2018
PY 2018
AB Nickel-based superalloy is mainly used for fabricating the important
   high temperature parts including the turbine disk, turbine baffle,
   compressor disk, and other critical components. Ceramic inclusions in
   powder metallurgy (PM) superalloy could promote fatigue crack
   initiation, and thus accelerating the crack propagation under certain
   conditions. In this case, the ultra-clean nickel-based superalloy powder
   is critical for PM superalloy components. Generally, there are two
   well-known methods of fabricating superalloy powders, i.e., argon gas
   atomization (AA) and plasma rotating electrode process (PREP). Electrode
   induction melting gas atomization (EIGA) process is a newly developed
   method of preparing ultra-clean metal powders. The EIGA process is a
   completely crucible-free melting and atomization process developed by
   ALD vacuum technologies. In this process, a slowly rotating prealloyed
   bar is fed into a conical induction coil. The end of the bar is
   inductively heated and molten alloys falls into an atomizer where the
   liquid alloy is atomized with a high-pressure inert gas. The EIGA
   prepared powders possess the advantages of AA (more fine powders) and
   PREP (ultra-clean powders) processes. Generally, there are two key
   issues in EIGA process, and the free-fall gas atomizer design is one of
   the critical issues for the powder yield and quality. Free-fall gas
   atomizers are some of the first two fluid atomizer designs to be used
   for molten metal atomization. In a simple open (unconfined stream)
   design a melt stream falls from a tundish exit via gravity into the
   convergence of focused atomization gas jets where it is disintegrated.
   The gas-melt interaction is complex, and it is difficult to characterize
   the interaction process directly. To have a good understanding of the
   atomisation technology, the physical break-up process instead of
   correlating the gas dynamics with droplet fragmentation indirectly must
   be able to be examined. And it will be desirable, if we input the
   atomization parameters, we can obtain the particles' distributions
   directly. In this work, a computational fluid dynamic approach to
   simulating the primary and secondary atomization processes is developed
   by using the volume of fluid method and discrete phase model. By
   integrating the metal stream break-up (in primary atomization) with the
   flow field and particles distribution simulation (in second
   atomization), this numerical simulation method is able to provide the
   direct assessment for the atomisation process. To verify the method
   performance, the melt stream is initialized into a 4 mm-diameter stream,
   which is then injected into the gas flow field for further
   fragmentation. The experimental results show that the simulated
   particles' diameter distribution is consistent with the experimental
   results in the same conditions.
ZR 0
ZB 0
ZS 0
TC 1
Z8 0
Z9 1
SN 1000-3290
UT CCC:000443944600001
ER

PT J
AU Jiang, R.
   Bull, D. J.
   Evangelou, A.
   Harte, A.
   Pierron, F.
   Sinclair, I.
   Preuss, M.
   Hu, X. T.
   Reed, P. A. S.
TI Strain accumulation and fatigue crack initiation at pores and carbides
   in a SX superalloy at room temperature
SO INTERNATIONAL JOURNAL OF FATIGUE
VL 114
BP 22
EP 33
PD SEP 2018
PY 2018
AB Pores and carbides inherited from SX superalloy manufacturing processes
   usually act as stress concentrators and are preferential sites for
   fatigue crack initiation. In this study, pore & carbide size, morphology
   and distribution in a SX superalloy MD2 has been evaluated by X-ray CT.
   Strain accumulation and fatigue cracking behaviour in MD2, particularly
   around the pores and carbides, has been investigated by ex-situ SEM-DIC
   at room temperature along with image-based modelling of the observed MD2
   defect populations obtained through X-ray CT imaging. The deformation
   structures have also been examined by electron channelling contrast
   imaging under controlled diffraction conditions. The results indicate
   that the pores & carbides with complicated three-dimensional features
   are the dominant fatigue crack initiation sites. Deformation is
   concentrated within intense slip bands and an enhanced strain
   accumulation around pores is captured by SEM-DIC. Dislocation motion is
   mainly confined to the gamma matrix channels with some dislocation shear
   cutting of gamma' precipitates also observed ahead of the crack tip. As
   the crack propagates, strain band density and dislocation density at the
   crack tip increases correspondingly. Image-based modelling using the
   observed defect populations in MD2 (micro)structure can effectively
   predict the stress concentrations and the resultant hot spot for
   subsequent fatigue crack initiation, which is consistent with the
   experimental observations.
RI Pierron, Fabrice/D-2332-2011; Jiang, Rong/D-5038-2017; Preuss, Michael/D-5847-2016; Reed, Philippa/; Bull, Daniel/; Jiang, Rong/
OI Pierron, Fabrice/0000-0003-2813-4994; Jiang, Rong/0000-0002-9881-3055;
   Preuss, Michael/0000-0003-3806-0415; Reed, Philippa/0000-0002-2258-0347;
   Bull, Daniel/0000-0001-6711-6153; Jiang, Rong/0000-0002-5126-3922
ZB 0
ZS 0
Z8 1
TC 6
ZR 0
Z9 6
SN 0142-1123
UT CCC:000441487100003
ER

PT J
AU Pradhan, Dhananjay
   Mahobia, Girija Shankar
   Chattopadhyay, Kausik
   Singh, Vakil
TI Effect of pre hot corrosion on high cycle fatigue behavior of the
   superalloy IN718 at 600 degrees C
SO INTERNATIONAL JOURNAL OF FATIGUE
VL 114
BP 120
EP 129
PD SEP 2018
PY 2018
AB High cycle fatigue behavior of the superalloy IN718 was studied in the
   air at 600 degrees C in fully reversed stress controlled mode (R = -1),
   in the as heat treated condition as well as pre hot corroded in the salt
   mixture of 75Na(2)SO(4) + 15NaCl + 10V(2)O(5) (wt.%) at 600 degrees C
   for 100 h. Fatigue life of the pre hot corroded specimens was
   drastically reduced at all the stress amplitudes studied. The variation
   of fatigue life with stress amplitude followed the Basquin relationship.
   The endurance limit of pre hot corroded specimens was reduced by 100 MPa
   in respect of that of the as heat treated sample. The reduction in
   fatigue life was found to be associated with pits formed on the surface
   due to evaporation of chlorides, from the prior hot corrosion in the
   above salt mixture, which led to early fatigue crack initiation and
   rapid crack propagation.
ZB 0
ZS 0
Z8 0
ZR 0
TC 3
Z9 3
SN 0142-1123
UT CCC:000441487100012
ER

PT J
AU Simoes, Sonia
   Tavares, Carlos Jose
   Guedes, Anibal
TI Joining of -TiAl Alloy to Ni-Based Superalloy Using Ag-Cu Sputtered
   Coated Ti Brazing Filler Foil
SO METALS
VL 8
IS 9
BP 723
EP 723
PD SEP 2018
PY 2018
AB Joining -TiAl alloy to Ni-based superalloy Hastelloy using Ag-Cu
   sputtered coated Ti foil as brazing filler was investigated in this
   study. Brazing experiments were performed at 900, 950, and 980 degrees C
   with a dwelling stage of 10 min in vacuum. The microstructure and the
   chemical composition of the resulting interfaces were analyzed by
   scanning electron microscopy (SEM) and by energy dispersive X-ray
   spectroscopy (EDS), respectively. Sound joints were produced after
   brazing at 980 degrees C, presenting a multilayered interface,
   consisting mainly of Ti-Al and Ti-Ni-Al intermetallics close to the
   -TiAl alloy, and of Ti-rich, Ti-Ni, and Cr-Ni-Mo rich phases near
   Hastelloy. The hardness of the interface, ranging from around 300 to
   1100 HV0.01, is higher than both base materials, but no segregation of
   either Ag solid solution or coarse intermetallic particles was observed.
   Therefore, the developed brazing filler also avoids the need to perform
   post-brazing heat treatments that aim to eliminate detrimental extensive
   segregation of either soft phases or of hard and brittle compounds.
RI Tavares, Carlos Jose Macedo/A-4388-2008; Simoes, Sonia/K-1985-2016
OI Tavares, Carlos Jose Macedo/0000-0001-5757-0096; Simoes,
   Sonia/0000-0003-4670-4516
TC 1
ZB 0
ZS 0
ZR 0
Z8 0
Z9 1
UT CCC:000448144400070
ER

PT J
AU Fang, X. Y.
   Li, H. Q.
   Wang, M.
   Li, C.
   Guo, Y. B.
TI Characterization of texture and grain boundary character distributions
   of selective laser melted Inconel 625 alloy
SO MATERIALS CHARACTERIZATION
VL 143
SI SI
BP 182
EP 190
PD SEP 2018
PY 2018
AB Select laser melting (SLM) is one of the practical metal additive
   manufacturing processes to fabricate complex structures. The
   inhomogeneous microstructure and high residual stress are typically
   resulted from a non-uniform melting and rapid solidification during a
   SLM process, which has the significant impact on part dimensional
   instability, corrosion resistance, and mechanical properties. The bulk
   of current research is limited to the general characterization of grain
   size, texture, and mechanical properties. However, grain boundary
   character distribution (GBCD) and its relationship with texture are yet
   to be understood. This study has shown that the preferred <110> along
   building direction and <100> along laser scanning direction were
   produced. The high density of low angle grain boundary (LAGB) can be an
   indicator of residual stress levels in the as-SLMed samples. The
   newly-developed Sigma 3, Sigma 9 and Sigma 27 grain boundaries were
   heavily populated, and the cluster of grains interfaced by Sigma 3(n) (n
   = 0, 1, 2...) was introduced at the expense of LAGB only at high
   recrystallization annealing (1150 degrees C or over). The research
   results suggest that GBCD optimization be possible in the SLMed Inconel
   625 alloy via suitable post annealing, which allows improving
   intergranular corrosion resistance and enhancing mechanical properties.
Z8 1
ZR 0
ZS 0
ZB 0
TC 6
Z9 6
SN 1044-5803
UT CCC:000448099000021
ER

PT J
AU Manzoni, Anna Maria
   Haas, Sebastian
   Daoud, Haneen
   Glatzel, Uwe
   Foerster, Christiane
   Wanderka, Nelia
TI Tensile Behavior and Evolution of the Phases in the
   Al10Co25Cr8Fe15Ni36Ti6 Compositionally Complex/High Entropy Alloy
SO ENTROPY
VL 20
IS 9
BP 646
EP 646
PD SEP 2018
PY 2018
AB Compositionally complex alloys, or high entropy alloys, are good
   candidates for applications at higher temperatures in gas turbines.
   After their introduction, the equiatomic Al17Co17Cr17Cu17Fe17Ni17 (at.%)
   served as a starting material and a long optimization road finally led
   to the recently optimized Al10Co25Cr8Fe15Ni36Ti6 (at.%) alloy, which
   shows promising mechanical properties. Investigations of the as-cast
   state and after different heat treatments focus on the evolution of the
   microstructure and provide an overview of some mechanical properties.
   The dendritic solidification provides two phases in the dendritic cores
   and two different ones in the interdendritic regions. Three of the four
   phases remain after heat treatments. Homogenization and subsequent
   annealing produce a -' based microstructure, similar to Ni-based
   superalloys. The phase is Co-Cr-Fe rich and the ' phase is Al-Ni-Ti
   rich. The understanding of the mechanical behavior of the investigated
   alloy is supported and enhanced by the study of the different phases and
   their nanohardness measurements. The observations are compared with
   mechanical and microstructural data from commercial Ni-based
   superalloys, Co-based alloys, and Co-Ni-based alloys at the desired
   application temperature of similar to 800 degrees C.
OI Manzoni, Anna/0000-0001-7252-9286; Glatzel, Uwe/0000-0002-9637-2727
Z8 0
ZR 0
ZS 0
ZB 0
TC 5
Z9 5
SN 1099-4300
UT CCC:000448333000024
ER

PT J
AU Theska, F.
   Stanojevic, A.
   Oberwinkler, B.
   Ringer, S. P.
   Primig, S.
TI On conventional versus direct ageing of Alloy 718
SO ACTA MATERIALIA
VL 156
BP 116
EP 124
PD SEP 1 2018
PY 2018
AB Alloy 718 is a Ni-based superalloy commonly used for parts of aircraft
   engines and power plants where very high demands on high-temperature
   yield strength, creep and corrosion resistance must be met.
   Polycrystalline parts such as turbine discs are industrially
   manufactured via hot-forging followed by solution annealing and dual
   ageing to form nanoscale gamma' and gamma '' precipitates. However,
   through the alternative process of 'direct ageing', increased yield
   strength contributions of similar to 10% can be achieved while
   maintaining sufficient creep resistance. In addition to this so-called
   'direct ageing effect', the omission of solution annealing between
   forging and ageing is economically attractive. Therefore, to date,
   direct ageing is widely implemented in the production of forged
   aerospace parts. However, the detailed mechanisms behind the direct
   ageing effect yet remain unclear. We present a correlative microscopy
   approach to identify the detailed microstructural evolution during
   conventional versus direct ageing. Our results confirm higher
   dislocation densities, lower delta-phase volume fractions and the
   absence of selected gamma-matrix grain growth, as suggested in previous
   research. However, a key finding reported here via the use of atom probe
   microscopy is a remarkable structuring within and between the nanoscale
   gamma' and gamma '' precipitation. Not only do we find an increase in
   both the volume fraction and size of the gamma '' precipitates after
   direct ageing, we report a prevalence of stacked co-precipitation in
   various sequences depending on the nucleation condition. The findings
   are summarized in a microstructural model for conventional and direct
   ageing. (C) 2018 Acta Materialia Inc. Published by Elsevier Ltd. All
   rights reserved.
RI Primig, Sophie/AAG-2278-2019; Ringer, Simon/E-3487-2012; Primig, Sophie/; Theska, Felix/
OI Ringer, Simon/0000-0002-1559-330X; Primig, Sophie/0000-0002-7682-5899;
   Theska, Felix/0000-0001-6241-205X
ZS 0
ZR 0
ZB 0
TC 9
Z8 1
Z9 9
SN 1359-6454
UT CCC:000442062800012
ER

PT J
AU Anderson, Magnus J.
   Panwisawas, Chinnapat
   Sovani, Yogesh
   Turner, Richard P.
   Brooks, Jeffery W.
   Basoalto, Hector C.
TI Mean-field modelling of the intermetallic precipitate phases during heat
   treatment and additive manufacture of Inconel 718
SO ACTA MATERIALIA
VL 156
BP 432
EP 445
PD SEP 1 2018
PY 2018
AB A multi-phase, multi-component mean-field model has been developed for
   simulating the intermetallic precipitation kinetics in Inconel 718. The
   aim of this work is to develop predictive capability to aid in process
   optimisation and explore precipitation kinetics during additive
   manufacturing (AM). The model has been calibrated to available
   experimental data, and then applied to predict precipitation kinetics
   during typical solid solution treatment and aging operations, and during
   AM. It is shown that a Computer Coupling of Phase Diagrams and
   Thermochemistry (CALPHAD) based modelling approach provides a unified
   particle growth rate which can capture the growth, coarsening and
   dissolution of gamma', gamma* and delta precipitates under relevant heat
   treatment conditions. To apply the model to AM, finite element
   simulations of a simple rectangular build have been carried out, using a
   property switching method to simulate the material deposition. The
   component level simulation provides the thermal fields to calculate
   precipitation kinetics during deposition, also allowing for the
   examination of the heat affected zone in the substrate. The modelling
   approach can capture the repeated nucleation and dissolution of
   precipitates that occurs during AM. The model shows good agreement with
   experimental data when applied to predicting precipitation kinetics
   during heat treatment. (C) 2018 Acta Materialia Inc. Published by
   Elsevier Ltd. All rights reserved.
RI Turner, Richard/; Panwisawas, Chinnapat/C-5524-2017
OI Turner, Richard/0000-0003-1751-0448; Panwisawas,
   Chinnapat/0000-0003-2141-5865
ZS 0
TC 4
ZR 0
Z8 0
ZB 0
Z9 4
SN 1359-6454
UT CCC:000442062800040
ER

PT J
AU Krawczyk, Jacek
   Bogdanowicz, Wlodzimierz
   Hanc-Kuczkowska, Aneta
   Tondos, Anna
   Sieniawski, Jan
TI Influence of Heat Treatment on Defect Structures in Single-Crystalline
   Blade Roots Studied by X-ray Topography and Positron Annihilation
   Lifetime Spectroscopy
SO METALLURGICAL AND MATERIALS TRANSACTIONS A-PHYSICAL METALLURGY AND
   MATERIALS SCIENCE
VL 49A
IS 9
SI SI
BP 4353
EP 4361
PD SEP 2018
PY 2018
AB Single-crystalline superalloy CMSX-4 is studied in the as-cast state and
   after heat treatment, with material being taken from turbine blade
   castings. The effect of the heat treatment on the defect structure of
   the root area near the selector/root connection is emphasized.
   Multiscale analysis is performed to correlate results obtained by X-ray
   topography and positron annihilation lifetime spectroscopy (PALS).
   Electron microscopy observations were also carried out to characterize
   the inhomogeneity in dendritic structure. The X-ray topography was used
   to compare defects of the misorientation nature, occurring in as-cast
   and treated states. The type and concentration of defects before and
   after heat treatment in different root areas were determined using the
   PALS method, which enables voids, mono-vacancies, and dislocations to be
   taken into account. In this way, differences in the concentration of
   defects caused by heat treatment are rationalized.
RI Krawczyk, Jacek/L-5401-2019; Bogdanowicz, Wlodzimierz/; Sieniawski, Jan/
OI Krawczyk, Jacek/0000-0001-6656-1204; Bogdanowicz,
   Wlodzimierz/0000-0002-9836-072X; Sieniawski, Jan/0000-0002-5118-2743
Z8 0
ZR 0
ZS 0
TC 3
ZB 0
Z9 3
SN 1073-5623
UT CCC:000440714700048
ER

PT J
AU Wang, Jiaqi
   Shin, Seungha
   Hu, Anming
   Wilt, Jackson K.
TI Diffusion kinetics of transient liquid phase bonding of Ni-based
   superalloy with Ni nanoparticles: A molecular dynamics perspective
SO COMPUTATIONAL MATERIALS SCIENCE
VL 152
BP 228
EP 235
PD SEP 2018
PY 2018
AB Transient liquid phase (TLP) bonding has been broadly utilized to join
   and repair Ni-based superalloy components; however, the understanding of
   its diffusion kinetics is still in infancy due to challenges in in situ
   experimental characterization under high operating temperatures. In this
   research, we examine detailed diffusion kinetics of Ni-based superalloy
   bonding with Ni nanoparticles employing molecular dynamics (MD), aiming
   to advance TLP bonding by achieving a desirable diffusion-induced joint
   microstructure. Diffusion kinetics of TLP bonding is compared with
   traditional constant heating method (CHM) bonding, by examining
   diffusion behaviors and microstructure. Self-diffusivity of each
   specific element is firstly calculated using MD, demonstrating a good
   agreement with the reported experimental values. The nanoscale size of
   Ni fillers and high operating temperature induce a large mobility, thus
   less porosity, while a slower diffusion in TLP bonding than CHM leads to
   a more crystallized microstructure with nano-sized grains. In addition,
   non-uniform diffusivity distribution of the surrounding elements
   influences diffusion pathway and joint microstructure. Therefore,
   desirable bonding properties can be achieved through Ni nano-filler,
   optimal temperature, as well as effective composition of atomic
   surroundings.
RI Shin, Seungha/X-1737-2019
OI Shin, Seungha/0000-0002-0971-9797
ZR 0
ZS 0
TC 5
Z8 0
ZB 0
Z9 5
SN 0927-0256
UT CCC:000439718700031
ER

PT J
AU Koerner, C.
   Ramsperger, M.
   Meid, C.
   Buerger, D.
   Wollgramm, P.
   Bartsch, M.
   Eggeler, G.
TI Microstructure and Mechanical Properties of CMSX-4 Single Crystals
   Prepared by Additive Manufacturing
SO METALLURGICAL AND MATERIALS TRANSACTIONS A-PHYSICAL METALLURGY AND
   MATERIALS SCIENCE
VL 49A
IS 9
SI SI
BP 3781
EP 3792
PD SEP 2018
PY 2018
AB Currently, additive manufacturing (AM) experiences significant attention
   in nearly all industrial sectors. AM is already well established in
   fields such as medicine or spare part production. Nevertheless,
   processing of high-performance nickel-based superalloys and especially
   single crystalline alloys such as CMSX-4 (R) is challenging due to the
   difficulty of intense crack formation. Selective electron beam melting
   (SEBM) takes place at high process temperatures (similar to 1000 A
   degrees C) and under vacuum conditions. Current work has demonstrated
   processing of CMSX-4 (R) without crack formation. In addition, by using
   appropriate AM scan strategies, even single crystals (SX SEBM CMSX-4
   (R)) develop directly from the powder bed. In this contribution, we
   investigate the mechanical properties of SX SEBM CMSX-4 (R) prepared by
   SEBM in the as-built condition and after heat treatment. The focus is on
   hardness, strength, low cycle fatigue, and creep properties. These
   properties are compared with conventional cast and heat-treated
   material.
ZR 0
ZS 0
TC 6
Z8 1
ZB 0
Z9 6
SN 1073-5623
UT CCC:000440714700003
ER

PT J
AU Kuo, Yen-Ling
   Kamigaichi, Azusa
   Kakehi, Koji
TI Characterization of Ni-Based Superalloy Built by Selective Laser Melting
   and Electron Beam Melting
SO METALLURGICAL AND MATERIALS TRANSACTIONS A-PHYSICAL METALLURGY AND
   MATERIALS SCIENCE
VL 49A
IS 9
SI SI
BP 3831
EP 3837
PD SEP 2018
PY 2018
AB Alloy718 specimens built by selective laser melting (SLM) and electron
   beam melting (EBM) were comparatively examined. The higher cooling rate
   resulted in a high dislocation density and interdendritic precipitates,
   which brought about inferior creep properties in SLM alloys. However, a
   low dislocation density, distributed delta precipitates and a strong 
   001  texture were observed in the EBM material. As a result, the creep
   life of the direct-aged EBM specimen approached 1100 hours and was
   comparable to that of conventional cast-and-wrought alloys at 650
   degrees C.
TC 4
ZB 0
Z8 0
ZR 0
ZS 0
Z9 4
SN 1073-5623
UT CCC:000440714700006
ER

PT J
AU Locq, D.
   Martin, M.
   Ramusat, C.
   Fossard, F.
   Perrut, M.
TI gamma' Precipitation Study of a Co-Ni-Based Alloy
SO METALLURGICAL AND MATERIALS TRANSACTIONS A-PHYSICAL METALLURGY AND
   MATERIALS SCIENCE
VL 49A
IS 9
SI SI
BP 3854
EP 3864
PD SEP 2018
PY 2018
AB A Co-Ni-based alloy strengthened by gamma'-(L1(2)) precipitates was
   utilized to investigate the precipitation evolution after various
   cooling rates and several aging conditions. In this study, the
   precipitate size and volume fraction have been studied via scanning
   electron microscopy and transmission electron microscopy. The influence
   of the precipitation evolution was measured via microhardness tests. The
   cooling rate study shows a more sluggish gamma' precipitation reaction
   compared to that observed in a Ni-based superalloy. Following a rapid
   cooling rate, the application of appropriate double aging treatments
   allows for the increase of the gamma' volume fraction as well as the
   control of the size and distribution of the precipitates. The highest
   hardness values reach those measured on supersolvus cast and wrought
   Ni-based superalloys. The observed gamma' precipitation behavior should
   have implications for the production, the heat treatment, the welding,
   or the additive manufacturing of this new class of high-temperature
   materials.
OI Fossard, Frederic/0000-0002-7886-5309
TC 0
Z8 0
ZS 0
ZR 0
ZB 0
Z9 0
SN 1073-5623
UT CCC:000440714700008
ER

PT J
AU Cervellon, A.
   Cormier, J.
   Mauget, F.
   Hervier, Z.
   Nadot, Y.
TI Very High Cycle Fatigue of Ni-Based Single-Crystal Superalloys at High
   Temperature
SO METALLURGICAL AND MATERIALS TRANSACTIONS A-PHYSICAL METALLURGY AND
   MATERIALS SCIENCE
VL 49A
IS 9
SI SI
BP 3938
EP 3950
PD SEP 2018
PY 2018
AB Very high cycle fatigue (VHCF) properties at high temperature of
   Ni-based single-crystal (SX) superalloys and of a directionally
   solidified (DS) superalloy have been investigated at 20 kHz and a
   temperature of 1000 degrees C. Under fully reversed conditions (R = -
   1), no noticeable difference in VHCF lifetimes between all investigated
   alloys has been observed. Internal casting pores size is the main VHCF
   lifetime-controlling factor whatever the chemical composition of the
   alloys. Other types of microstructural defects (eutectics, carbides), if
   present, may act as stress concentration sites when the number of cycles
   exceed 10(9) cycles or when porosity is absent by applying a prior hot
   isostatic pressing treatment. For longer tests (> 30 hours), oxidation
   also controls the main crack initiation sites leading to a mode I crack
   initiation from oxidized layer. Under such conditions, alloy's
   resistance to oxidation has a prominent role in controlling the VHCF.
   When creep damage is present at high ratios (R >= 0.8), creep resistance
   of SX/DS alloys governs VHCF lifetime. Under such high mean stress
   conditions, SX alloys developed to retard the initiation and creep
   propagation of mode I micro-cracks from pores have better VHCF
   lifetimes.
ZR 0
ZS 0
ZB 0
Z8 0
TC 2
Z9 2
SN 1073-5623
UT CCC:000440714700015
ER

PT J
AU Utada, Satoshi
   Joh, Yuichiro
   Osawa, Makoto
   Yokokawa, Tadaharu
   Sugiyama, Takuya
   Kobayashi, Toshiharu
   Kawagishi, Kyoko
   Suzuki, Shinsuke
   Harada, Hiroshi
TI Creep Property and Phase Stability of Sulfur-Doped Ni-Base
   Single-Crystal Superalloys and Effectiveness of CaO Desulfurization
SO METALLURGICAL AND MATERIALS TRANSACTIONS A-PHYSICAL METALLURGY AND
   MATERIALS SCIENCE
VL 49A
IS 9
SI SI
BP 4029
EP 4041
PD SEP 2018
PY 2018
AB The direct and complete recycling method for Ni-base superalloy is being
   developed and studied to reduce the material cost for cost-effective
   operation of gas turbine systems. Understanding the effect of sulfur
   contamination is important to determine allowable sulfur content after
   the recycling. However, in the case of single-crystal superalloys, this
   effect on material properties is not well known except for the
   detrimental effect on the oxidation resistance. In the present study,
   creep tests, aging tests, and cyclic oxidation tests have been performed
   on PWA1484 with varying sulfur content. The increasing sulfur content
   has been found to correlate with degradation of properties evaluated
   here. It is observed that the decrease in creep life in PWA1484 due to
   sulfur doping is primarily due to coarsening of the gamma/gamma'
   interfacial dislocation network, increase in precipitation kinetics of
   topologically closed-packed phase, and decrease in oxidation resistance.
   For recycling purposes, a CaO crucible was used in the casting process,
   which successfully decreased the sulfur level in the alloy, and the
   resulting material showed comparable or even better properties in
   comparison to the low sulfur content material.
Z8 0
ZR 0
ZB 0
TC 4
ZS 0
Z9 4
SN 1073-5623
UT CCC:000440714700022
ER

PT J
AU Schulz, F.
   Li, H. Y.
   Kitaguchi, H.
   Child, D.
   Williams, S.
   Bowen, P.
TI Influence of Tertiary Gamma Prime (gamma') Size Evolution on Dwell
   Fatigue Crack Growth Behavior in CG RR1000
SO METALLURGICAL AND MATERIALS TRANSACTIONS A-PHYSICAL METALLURGY AND
   MATERIALS SCIENCE
VL 49A
IS 9
SI SI
BP 3874
EP 3884
PD SEP 2018
PY 2018
AB This work investigates coarsening behavior of strengthening precipitates
   (gamma') in coarse-grained RR1000 after isothermal exposure for various
   times (50 to 500 hours) at 700 degrees C and 750 degrees C. The impact
   of these isothermal treatments is then studied by carrying out dwell (1
   hour) fatigue crack growth tests at 700 degrees C in air. Such dwell
   periods can increase crack growth rates by nearly two orders of
   magnitude compared with baseline (0.25 Hz trapezoidal waveform) fatigue
   crack growth tests. Predominantly, scanning electron microscopy was used
   for gamma' analysis. Transmission electron microscopy was also utilized
   when necessary. Overaging as a thermodynamically driven and
   diffusion-controlled process strongly affects tertiary gamma'
   precipitates for the temperatures and treatment times investigated here.
   No influence of overaging on baseline fatigue behavior is observed.
   However, after overaging at 750 degrees C for 500 hours (which increases
   the mean tertiary gamma' size by a factor of two from 17 to 37 nm),
   dwell crack growth rates at 700 degrees C are reduced by one order of
   magnitude. Increased dwell fatigue crack growth resistance is also
   measured after overaging for 100 hours at 700 degrees C. The potential
   influence of gamma' distributions on dwell fatigue crack growth
   resistance is discussed in terms of stress relaxation behavior during
   dwell periods.
RI Williams, Steve C/D-6979-2011
OI Williams, Steve C/0000-0003-4299-1941
Z8 0
ZR 0
TC 0
ZS 0
ZB 0
Z9 0
SN 1073-5623
UT CCC:000440714700010
ER

PT J
AU Christofidou, Katerina A.
   Hardy, Mark C.
   Li, Hang-Yue
   Argyrakis, Christos
   Kitaguchi, Hiroto
   Jones, Nicholas G.
   Mignanelli, Paul M.
   Wilson, Alison S.
   Messe, Olivier M. D. M.
   Pickering, Ed J.
   Gilbert, Robert J.
   Rae, Cathie M. F.
   Yu, Suyang
   Evans, Alex
   Child, Daniel
   Bowen, Paul
   Stone, Howard J.
TI On the Effect of Nb on the Microstructure and Properties of Next
   Generation Polycrystalline Powder Metallurgy Ni-Based Superalloys
SO METALLURGICAL AND MATERIALS TRANSACTIONS A-PHYSICAL METALLURGY AND
   MATERIALS SCIENCE
VL 49A
IS 9
SI SI
BP 3896
EP 3907
PD SEP 2018
PY 2018
AB The effect of Nb on the properties and microstructure of two novel
   powder metallurgy (P/M) Ni-based superalloys was evaluated, and the
   results critically compared with the Rolls-Royce alloy RR1000. The
   Nb-containing alloy was found to exhibit improved tensile and creep
   properties as well as superior oxidation resistance compared with both
   RR1000 and the Nb-free variant tested. The beneficial effect of Nb on
   the tensile and creep properties was due to the microstructures obtained
   following the post-solution heat treatments, which led to a higher
   gamma' volume fraction and a finer tertiary gamma' distribution. In
   addition, an increase in the anti-phase-boundary energy of the gamma'
   phase is also expected with the addition of Nb, further contributing to
   the strength of the material. However, these modifications in the gamma'
   distribution detrimentally affect the dwell fatigue crack-growth
   behavior of the material, although this behavior can be improved through
   modified heat treatments. The oxidation resistance of the Nb-containing
   alloy was also enhanced as Nb is believed to accelerate the formation of
   a defect-free Cr2O3 scale. Overall, both developmental alloys, with and
   without the addition of Nb, were found to exhibit superior properties
   than RR1000.
OI Christofidou, Katerina/0000-0002-8064-5874; Pickering,
   Ed/0000-0002-7516-868X
Z8 1
ZS 0
ZR 0
ZB 0
TC 1
Z9 2
SN 1073-5623
UT CCC:000440714700012
ER

PT J
AU Panwisawas, Chinnapat
   D'Souza, Neil
   Collins, David M.
   Bhowmik, Ayan
   Roebuck, Bryan
TI History Dependence of the Microstructure on Time-Dependent Deformation
   During In-Situ Cooling of a Nickel-Based Single-Crystal Superalloy
SO METALLURGICAL AND MATERIALS TRANSACTIONS A-PHYSICAL METALLURGY AND
   MATERIALS SCIENCE
VL 49A
IS 9
SI SI
BP 3963
EP 3972
PD SEP 2018
PY 2018
AB Time-dependent plastic deformation through stress relaxation and creep
   deformation during in-situ cooling of the as-cast single-crystal
   superalloy CMSX-4((R)) has been studied via neutron diffraction,
   transmission electron microscopy, electro-thermal miniature testing, and
   analytical modeling across two temperature regimes. Between 1000 degrees
   C and 900 degrees C, stress relaxation prevails and gives rise to
   softening as evidenced by a decreased dislocation density and the
   presence of long segment stacking faults in gamma phase. Lattice strains
   decrease in both the gamma matrix and gamma' precipitate phases. A
   constitutive viscoplastic law derived from in-situ isothermal relaxation
   test under-estimates the equivalent plastic strain in the prediction of
   the stress and strain evolution during cooling in this case. It is
   thereby shown that the history dependence of the microstructure needs to
   be taken into account while deriving a constitutive law and which
   becomes even more relevant at high temperatures approaching the solvus.
   Higher temperature cooling experiments have also been carried out
   between 1300 degrees C and 1150 degrees C to measure the evolution of
   stress and plastic strain close to the gamma' solvus temperature.
   In-situ cooling of samples using ETMT shows that creep dominates during
   high-temperature deformation between 1300 degrees C and 1220 degrees C,
   but below a threshold temperature, typically 1220 degrees C work
   hardening begins to prevail from increasing gamma' fraction and
   resulting in a rapid increase in stress. The history dependence of prior
   accumulated deformation is also confirmed in the flow stress
   measurements using a single sample while cooling. The saturation
   stresses in the flow stress experiments show very good agreement with
   the stresses measured in the cooling experiments when viscoplastic
   deformation is dominant. This study demonstrates that experimentation
   during high-temperature deformation as well as the history dependence of
   the microstructure during cooling plays a key role in deriving an
   accurate viscoplastic constitutive law for the thermo-mechanical process
   during cooling from solidification.
RI Panwisawas, Chinnapat/C-5524-2017; Collins, David/
OI Panwisawas, Chinnapat/0000-0003-2141-5865; Collins,
   David/0000-0003-2458-9713
ZB 0
Z8 0
ZR 0
TC 0
ZS 0
Z9 0
SN 1073-5623
UT CCC:000440714700017
ER

PT J
AU Hamadi, Sarah
   Hamon, Florence
   Delautre, Joel
   Cormier, Jonathan
   Villechaise, Patrick
   Utada, Satoshi
   Kontis, Paraskevas
   Bozzolo, Nathalie
TI Consequences of a Room-Temperature Plastic Deformation During Processing
   on Creep Durability of a Ni-Based SX Superalloy
SO METALLURGICAL AND MATERIALS TRANSACTIONS A-PHYSICAL METALLURGY AND
   MATERIALS SCIENCE
VL 49A
IS 9
SI SI
BP 4246
EP 4261
PD SEP 2018
PY 2018
AB Ni-based single crystalline superalloys are used for high-pressure parts
   of aero-engines due to their superior mechanical properties and very
   good oxidation resistance at high temperature. However, shocks or
   unexpected mismatch in thermal contraction between molds and castings
   can occur during casting process and subsequent heat treatments,
   inducing plastic deformation of the alloy at low temperature. To mimic
   such events, a tensile plastic deformation is applied at room
   temperature on solutioned AM1 specimens and followed by standard aging
