Repository: MatInfoUB/NLP-Queries

File: Cobalt_superalloys_thermomechanical_processing3.txt (part 6 of 21)
FN Clarivate Analytics Web of Science
   with the presence of hard particles at the surface. B4C and SiC
   particles are uniformly distributed within 40 mu m carbon film at the
   workpiece surface prior to laser treatment process. The effect of hard
   particles on residual stress and microhardness variations is
   investigated at the treated surface. Morphological and metallurgical
   changes in the treated layer are examined by using electron microscopy,
   energy dispersive spectroscopy, and X-ray diffraction. Residual stress
   formed at the surface is determined from the X-ray data. It is found
   that the treated surface is free from asperities such as large size
   voids and cracks. A dense layer is formed in the surface region, which
   causes volume shrinkage while contributing to microhardness and residual
   stress enhancement at the surface. B4C hard particles result in the
   highest residual stress and microhardness at the surface, which is
   attributed to its high thermal expansion coefficient. Copyright (c) 2013
   John Wiley & Sons, Ltd.
RI Yilbas, Bekir Sami/C-8882-2015
ZR 0
TC 3
ZS 0
Z8 0
ZB 0
Z9 3
SN 0142-2421
UT CCC:000328071600005
ER

PT J
AU Damodaram, R.
   Raman, S. Ganesh Sundara
   Rao, K. Prasad
TI Effect of post-weld heat treatments on microstructure and mechanical
   properties of friction welded alloy 718 joints
SO MATERIALS & DESIGN
VL 53
BP 954
EP 961
PD JAN 2014
PY 2014
AB The effect of post-weld heat treatments on the microstructure and
   mechanical properties of friction welded joints of alloy 718 was studied
   in the present work. Alloy 718 rods were friction welded with two prior
   heat treatments - solution treatment and solution treatment and aging.
   Solution treatment was done at 995 degrees C for 1 h. Aging was done at
   720 degrees C for 8 h followed by furnace cooling to 620 degrees C and
   holding at 620 degrees C for 8 h followed by air cooling. After friction
   welding, the joint samples were subjected to two types of post-weld heat
   treatments - direct aging (aging after welding, the same aging treatment
   mentioned above) and solution treatment and aging. Electron back
   scattered diffraction technique and transmission electron microscopy
   were used to study the development of microstructure. Hardness and
   tensile properties of the weld joints were evaluated. In the as-welded
   condition, samples welded with prior solution treatment and aging
   condition exhibited lower hardness at the weld zone and inferior tensile
   properties compared to the base material due to the dissolution of
   strengthening precipitates in the weld zone. On the other hand,
   formation of fine grains due to dynamic recrystallization led to higher
   hardness at the weld zone compared to the base material welded with
   prior solution treatment condition. Solution treatment and aging
   post-weld heat treatment resulted in an abnormal grain growth in the
   weld zone and thermomechanically affected zone. Owing to the formation
   of strengthening precipitates, solution treatment and aging post-weld
   heat treatment resulted in a significant increase in tensile strength of
   joint samples compared to that of as-welded friction weld joints.
   However, solution treatment and aging post-weld heat treatment done on
   friction weld joint samples with prior solution treatment or solution
   treatment and aging heat treatment condition resulted in inferior
   tensile properties compared to those of samples subjected to direct
   aging post-weld heat treatment. This may be attributed to grain
   coarsening that occurred during the post-weld solution treatment.
   Therefore, direct aging after welding is the recommended post-weld heat
   treatment for friction welded alloy 718 joints as compared to solution
   treatment and aging after welding. (C) 2013 Elsevier Ltd. All rights
   reserved.
RI R, Damodaram/L-5367-2019; Raman, Subramanian Ganesh Sundara/F-1630-2016
OI Raman, Subramanian Ganesh Sundara/0000-0003-1934-7824
Z8 4
ZB 0
ZS 0
TC 20
ZR 0
Z9 23
SN 0261-3069
UT CCC:000326805500118
ER

PT J
AU Wang, Di
   Peng, Hui
   Gong, Shengkai
   Guo, Hongbo
TI NiAlHf/Ru: Promising bond coat materials in thermal barrier coatings for
   advanced single crystal superalloys
SO CORROSION SCIENCE
VL 78
BP 304
EP 312
PD JAN 2014
PY 2014
AB NiAl and NiAlHf/Ru coatings were produced onto nickel-based single
   crystal superalloy to investigate the interdiffusion behaviour and
   cyclic oxidation resistance at 1100 degrees C. A similar to 30 mu m
   thick layer, mainly consisting of needle-like topologically close-packed
   phases (TCP) and secondary reaction zone (SRZ), was formed in the NiAl
   coated superalloy after annealing at 1100 degrees C for 100 h, whereas
   the precipitates of TCP and SRZ were effectively constrained in the
   NiAlHf/Ru coated alloy. The NiAlHf/Ru coating exhibited superior cyclic
   oxidation resistance as compared to the NiAl coating. The roles of Ru
   and Hf in affecting interdiffusion and cyclic oxidation were discussed.
   (C) 2013 Elsevier Ltd. All rights reserved.
ZB 0
TC 24
ZR 0
Z8 3
ZS 0
Z9 26
SN 0010-938X
UT CCC:000329420900035
ER

PT J
AU Swadzba, Radoslaw
   Wiedermann, Jerzy
   Hetmanczyk, Marek
   Swadzba, Lucjan
   Mendala, Boguslaw
   Witala, Bartosz
   Komendera, Lukasz
TI Microstructure degradation of EB-PVD TBCs on Pd-Pt-modified aluminide
   coatings under cyclic oxidation conditions
SO SURFACE & COATINGS TECHNOLOGY
VL 237
BP 16
EP 22
PD DEC 25 2013
PY 2013
AB The study concerns Pd/Pt-modified aluminide bond coatings for EB-PVD
   TBCs on N5 superalloy in terms of microstructural evolution during
   cyclic oxidation tests.
   The coating was deposited by Pd + Pt electroplating, followed by high
   activity vapor phase aluminizing at 1050 degrees C and pre-oxidation
   heat treatment in order to form an alpha-alumina TGO. The 7 wt% yttria
   stabilized zirconia TBC was deposited using electron beam physical vapor
   deposition. Cyclic oxidation tests of the coating were performed at 1100
   degrees C in 1 h cycles in laboratory air. The microstructure of the
   coatings in the as-deposited state as well as after cyclic oxidation
   test was studied using SEM. The evolution and phenomena occurring at the
   interface between the bond coating, thermally grown oxide and TBC during
   high temperature exposure were studied in detail using high resolution
   FEG-S/TEM. The samples for S/TEM analysis were prepared using FIB
   (Focused Ion Beam). The study is mostly focused on the growth of TGO
   during high temperature exposure and the overall performance of the
   Pd/Pt-modified aluminide coatings as a cost effective alternative to
   Pt-modified aluminide coatings commonly used as EB-PVD bond coats. (C)
   2013 Elsevier B.V. All rights reserved.
OI Witala, Bartosz/0000-0003-0460-6555; Swadzba,
   Radoslaw/0000-0002-9189-6396
TC 7
ZS 0
ZR 0
ZB 1
Z8 0
Z9 7
SN 0257-8972
UT CCC:000330488000004
ER

PT J
AU Kanagarajah, P.
   Brenne, F.
   Niendorf, T.
   Maier, H. J.
TI Inconel 939 processed by selective laser melting: Effect of
   microstructure and temperature on the mechanical properties under static
   and cyclic loading
SO MATERIALS SCIENCE AND ENGINEERING A-STRUCTURAL MATERIALS PROPERTIES
   MICROSTRUCTURE AND PROCESSING
VL 588
BP 188
EP 195
PD DEC 20 2013
PY 2013
AB Nickel-based superalloys, such as Inconel 939, are a long-established
   construction material for high-temperature applications and profound
   knowledge of the mechanical properties for this alloy produced by
   conventional techniques exists. However, many applications demand for
   highly complex geometries, e.g. in order to optimize the cooling
   capability of thermally loaded parts. Thus, additive manufacturing (AM)
   techniques have recently attracted substantial interest as they provide
   for an increased freedom of design. However, the microstructural
   features after AM processing are different from those after conventional
   processing. Thus, further research is vital for understanding the
   microstructure-processing relationship and its impact on the resulting
   mechanical properties. The aim of the present study was to investigate
   Inconel 939 processed by selective laser melting (SLM) and to reveal the
   differences to the conventional cast alloy. Thorough examinations were
   conducted using electron backscatter diffraction, transmission electron
   microscopy, optical microscopy and mechanical testing.
   It is demonstrated that the microstructure of the SLM-material is highly
   influenced by the heat flux during layer-wise manufacturing and
   consequently anisotropic microstructural features prevail. An epitaxial
   grain growth accounts for strong bonding between the single layers
   resulting in good mechanical properties already in the as-built
   condition. A heat treatment following SLM leads to microstructural
   features different to those obtained after the same heat treatment of
   the cast alloy. Still, the mechanical performance of the latter is met
   underlining the potential of this technique for producing complex parts
   for high temperature applications. (C) 2013 Elsevier B.V. All rights
   reserved.
OI Maier, Hans J./0000-0003-2119-824X; Niendorf, Thomas/0000-0003-2622-5817
ZS 0
Z8 6
ZR 0
TC 91
ZB 1
Z9 94
SN 0921-5093
UT CCC:000328176900024
ER

PT J
AU Salam, S.
   Hou, P. Y.
   Zhang, Y. -D.
   Zhang, X. -H.
   Wang, H. -F.
   Zhang, C.
   Yang, Z. -G.
TI Microstructural modelling solution for complex Co based alloys and
   coatings
SO SURFACE & COATINGS TECHNOLOGY
VL 236
BP 510
EP 517
PD DEC 15 2013
PY 2013
AB Microstructural changes following oxidation at high temperatures of a
   complex coating or alloy can significantly influence its properties.
   This paper investigates possible solutions that can accurately model
   alloy microstructures that result from such a process in a cobalt-rich
   CoNiCrAIReY bond coat alloy system. Four different alloys with varying
   aluminum content were studied after heat treatments at 1000 degrees C or
   1150 degrees C. SEM, EPMA and XRD were used to characterize the alloy
   microstructure, and hardness testing was performed to determine the role
   of microstructure on mechanical properties. Experimental microstructures
   were modeled using two databases of Thermo-Calc, namely TTNI8 and SSOL5.
   Effects of Al content on phase changes and materials properties were
   quantitatively investigated. Data showed that a 1 wt. % increase of Al
   in the alloy caused an 8% increase in the beta phase, and a Cr and Re
   rich sigma phase precipitated preferentially at high Al concentrations.
   In addition, alloy hardness was found to increase by 4 and 81%,
   respectively, with a 10% increase in the beta and sigma phases. Modeled
   results using the TTNI8 database showed excellent agreement with
   experimental observations, but the SSOL5 database produced erroneous
   information. (C) 2013 Elsevier B.V. All rights reserved.
OI Salam, Shahzad/0000-0002-6710-2947
ZS 0
ZR 0
Z8 0
ZB 0
TC 7
Z9 7
SN 0257-8972
UT CCC:000329884300069
ER

PT J
AU Zhang, L. N.
   Wang, P.
   Dong, J. X.
   Zhang, M. C.
TI Microstructures' effects on high temperature fatigue failure behavior of
   typical superalloys
SO MATERIALS SCIENCE AND ENGINEERING A-STRUCTURAL MATERIALS PROPERTIES
   MICROSTRUCTURE AND PROCESSING
VL 587
BP 168
EP 178
PD DEC 10 2013
PY 2013
AB This work examines the influence of microstructures on the fatigue
   failure behavior of the typical superalloys, GH864 and FGH96. A series
   of heat treatments were carried out to vary the grain size, the
   precipitation of carbide, and the gamma' phase. The fatigue failure
   behavior at 650 degrees C is demonstrated by crack growth tests, both
   allowing a 90 s dwell time and omitting any dwell time. Results from the
   as-received materials reveal four periods in the whole failure process:
   incubation, initiation, propagation, and instant fracture. The
   resistance of each period can be evaluated according to its proportion
   of the whole fatigue failure process. The alloy GH864, for example,
   shows an intersection of crack initiation and propagation when the
   solution temperature is around 1046 degrees C or the carbide continuous
   coefficient (f(c)) is close to 0.56. An optimum point should exist where
   the strengthening effects of grain size and carbide precipitation
   achieve perfect matching for a normal alloy. The smaller sizes of
   secondary gamma' (gamma(II)') and tertiary gamma' (gamma(III)') phases
   do present better crack growth resistance in their fatigue tests
   conducted without dwell time. The superior crack growth resistance of
   butterfly-shaped gamma(II)', as compared to octagonally shaped
   gamma(II)', indicates the influence of morphology on crack growth
   behavior. Moreover, the comprehensive parameter sigma(s)/(1-psi) offers
   a helpful evaluation tool for determining crack growth resistance; its
   application is confirmed by experiments. All of these results produce
   not only a method for evaluating the life of engineering metals, but
   also provide a standard for designing highly damage-tolerant
   superalloys. (C) 2013 Elsevier B.V. All rights reserved.
TC 11
ZB 0
Z8 4
ZR 0
ZS 0
Z9 13
SN 0921-5093
UT CCC:000327279500019
ER

PT J
AU Amiri, A.
   Sadeghi, M. H.
   Ebrahimi, G. R.
TI Characterization of Hot Deformation Behavior of AMS 5708 Nickel-Based
   Superalloy Using Processing Map
SO JOURNAL OF MATERIALS ENGINEERING AND PERFORMANCE
VL 22
IS 12
BP 3940
EP 3945
PD DEC 2013
PY 2013
AB The hot deformation behavior of AMS 5708 nickel-based superalloy was
   investigated by means of hot compression tests and a processing map in
   the temperature range of 950-1200 degrees C and a strain rate range of
   0.01-1 s(-1) was constructed. The true stress-true strain curves showed
   that the maximum flow stress decreases with the increase of temperature
   and decrease of strain rate. The developed processing map based on
   experimental data, showed variations of efficiency of power dissipation
   relating to temperature and strain rate at constant strain.
   Interpretation of the processing map showed one stable domain, in which
   dynamic recrystallization was the dominant microstructural phenomenon,
   and one instability domain with flow localization. The results of
   interpretation of flow stress curves and processing map were verified by
   the microstructure observations. There are two optimum conditions for
   hot working of this alloy with efficiency peak of 0.36: the first is at
   1150 degrees C for a strain rate of 1 s(-1) that produces a fine grained
   microstructure. The second is at 1200 degrees C for a strain rate of
   0.01 s(-1) that produces a coarse grained microstructure.
OI Amiri, Amir/0000-0002-3605-5420; ebrahimi,
   gholamreza/0000-0003-2549-3246
Z8 3
ZR 0
ZB 0
ZS 0
TC 11
Z9 12
SN 1059-9495
UT CCC:000328207300044
ER

PT J
AU Montero, X.
   Galetz, M. C.
   Schuetze, M.
TI Sulphidation Behavior of a Non Harmful Water-Based Al and Al-Si Slurry
   Coating on CM247 Superalloy
SO OXIDATION OF METALS
VL 80
IS 5-6
BP 635
EP 649
PD DEC 2013
PY 2013
AB Slurry aluminide coatings are widely applied to protect metallic
   surfaces from oxidation and corrosion. They are frequently used in gas
   turbine engine nozzles because of economical advantages and a
   straight-forward manufacturing route. A variety of commercial slurries
   are available to aluminize the surfaces of nickel-based superalloys,
   however, they have two main disadvantages. First, the phosphates and
   chromates or halides used as binders and to activate the diffusion
   species are environmentally harmful; second, the conventional systems
   have to be heat-treated in an inert atmosphere. As an outcome of the
   PARTICOAT project the variety of slurry derived coatings has been
   extended by tailoring the particle size of the metallic source. By doing
   that, environmentally friendly water-based slurries were developed to
   produce in a one-step process und atmospheric conditions, a thermal
   barrier system based on an aluminum diffusion layer and an alumina foam
   layer which serves as bond coat as well as top coat (TC). CM 247 nickel
   base superalloy was coated and heat-treated in air using newly developed
   Al and Al-Si slurries. The oxidation behavior was investigated at 1,000
   A degrees C and then compared to pack-cemented aluminide coatings. The
   sulphidation behavior was investigated at 1,000 A degrees C in an
   atmosphere of 1.5 vol% SO2 in synthetic air for Al and Al-Si slurry
   coated samples with and without the alumina foam TC layer. PARTICOAT
   Al-based slurries,, after the initial stabilization of the TC, showed
   similar oxidation kinetics as pack cemented aluminides when exposed to
   air. When the coatings were exposed to sulphide-containing atmospheres,
   their oxidation rates increased, producing typical type I corrosion
   damage. Coatings without TC produced more protective oxide scales. The
   weight gain and coating area affected by corrosion were slightly lower
   for the Al-based slurries after 1,000 h of exposure than for the Al-Si
   based ones. The new coating presented here offers unique advantages in
   comparison to state-of-the-art slurry and pack cemented coatings by
   opening a potential way to manufacture a complete thermal barrier
   coating system by a simple, inexpensive and environmentally safe
   deposition and heat-treatment in air.
RI Schutze, Michael/Z-3655-2019; Galetz, Mathias/
OI Galetz, Mathias/0000-0001-6847-2053
Z8 0
TC 8
ZS 0
ZR 0
ZB 0
Z9 8
SN 0030-770X
UT CCC:000327081200017
ER

PT J
AU Ardell, Alan J.
TI Trans-interface-diffusion-controlled coarsening of gamma ' precipitates
   in ternary Ni-Al-Cr alloys
SO ACTA MATERIALIA
VL 61
IS 20
BP 7828
EP 7840
PD DEC 2013
PY 2013
AB Published data on the coarsening behavior of gamma' precipitates in
   three ternary Ni-Al-Cr alloys are examined in light of the theory of
   trans-interface-diffusion-controlled (TIDC) coarsening, in which the
   kinetics is controlled by diffusion through the coherent
   precipitate-matrix interface. The experimental data are independent of
   the equilibrium gamma' volume fraction, as expected for TIDC coarsening.
   Kinetics of the type < r >(n) proportional to t for the growth of
   precipitates of average radius < r >, and X-infinity Al and X-infinity
   Cr proportional to t(-1/n) for the variations of the far-field matrix
   solute concentrations, X-infinity Al,X-Cr, with aging time, t, are
   characteristic of TIDC coarsening. The temporal exponent n approximate
   to 2.4 was obtained from the fitting of published particle size
   distributions. Based on correlation coefficients, the dependencies of <
   r >(n) on t and X-infinity Al,X-Cr on t(-1/n) were comparable for n =
   2.4 and n = 3 (the temporal exponent for matrix-diffusion-controlled
   coarsening). The dependencies of volume fraction, f, and number density,
   N-nu, on t are also compared with theoretical predictions. Using a
   thermodynamic model of the Ni-Al-Cr phase diagram, the interfacial free
   energy, sigma, was estimated from analysis of the data; sigma varies
   from similar to 14.5 to 19 mJ m(-2) in the three alloys. Interfacial
   diffusion coefficients, also obtained from analysis of the data, are
   greater than those in the gamma' phase but smaller than those in the
   gamma phase, which is consistent with the demands of the TIDC theory.
   Comparisons with the results from previously published work are noted
   and all discrepancies are discussed. (C) 2013 Acta Materialia Inc.
   Published by Elsevier Ltd. All rights reserved.
ZB 0
ZR 0
ZS 0
TC 20
Z8 0
Z9 20
SN 1359-6454
UT CCC:000328179700029
ER

PT J
AU Chamanfar, A.
   Sarrat, L.
   Jahazi, M.
   Asadi, M.
   Weck, A.
   Koul, A. K.
TI Microstructural characteristics of forged and heat treated Inconel-718
   disks
SO MATERIALS & DESIGN
VL 52
BP 791
EP 800
PD DEC 2013
PY 2013
AB Microstructure evolution from center to edge of the as-forged and heat
   treated Inconel-718 disks was investigated. Specifically, the evolution
   of primary carbides, grain size, gamma '', gamma', delta, and secondary
   carbide particles was the focus of the current study. In fact,
   characterization of these microstructure features is essential for
   models predicting the creep and fatigue lives of the alloy. Accurate and
   reliable revealing of the grain boundaries in as-forged and heat treated
   Inconel-718 was made possible in this study by development of a new
   method. From microstructure investigations, nonuniformities in grain
   size, volume fraction, size and inter particle spacing of precipitates
   from center to edge were observed in both as-forged and heat treated
   disks. The microstructure nonuniformities resulted in significant
   variation in hardness from center to edge of the disks. (C) 2013
   Elsevier Ltd. All rights reserved.
RI Weck, Arnaud/K-1009-2014
OI Weck, Arnaud/0000-0001-8768-4449
ZR 1
TC 73
ZS 2
Z8 2
ZB 1
Z9 75
SN 0261-3069
UT CCC:000323832200093
ER

PT J
AU Nie, Longfei
   Zhang, Liwen
   Zhu, Zhi
   Xu, Wei
TI Constitutive Modeling of Dynamic Recrystallization Kinetics and
   Processing Maps of Solution and Aging FGH96 Superalloy
SO JOURNAL OF MATERIALS ENGINEERING AND PERFORMANCE
VL 22
IS 12
BP 3728
EP 3734
PD DEC 2013
PY 2013
AB The hot deformation behavior of solution and aging FGH96 superalloy were
   investigated in the deformation temperature range of 1000-1175 degrees C
   and strain rate range of 0.001-5.0/s on a Gleeble-1500 thermo-mechanical
   simulator. The results show that the true stress-strain curves are
   typical of the occurrence of dynamic recrystallization (DRX). The value
   of the activation energy and materials constants of A and n was obtained
   through the hyperbolic sine function between the peak stress and
   Zener-Hollomon parameter. Optical microscopy observations of the grains
   showed that Zener-Hollomon parameter affected the DRX grain size
   obviously. In addition, the constitutive equations and DRX kinetics
   model were also built. The processing maps with the strain of 0.3 and
   0.6 were obtained on the basis of dynamic materials model. The results
   predicted that there existed instability regions at around 1050 degrees
   C when the strain rate exceeds 0.01/s.
Z8 3
TC 6
ZR 0
ZS 0
ZB 0
Z9 8
SN 1059-9495
UT CCC:000328207300017
ER

PT J
AU Qiu, Chunlei
   Wu, Xinhua
   Mei, Junfa
   Andrews, Paul
   Voice, Wayne
TI Influence of heat treatment on microstructure and tensile behavior of a
   hot isostatically pressed nickel-based superalloy
SO JOURNAL OF ALLOYS AND COMPOUNDS
VL 578
BP 454
EP 464
PD NOV 25 2013
PY 2013
AB A nickel-based superalloy powder RR1000 has been hot isostatically
   pressed (HIPed) and heat treated to produce different microstructures.
   Microstructures were investigated using a scanning electron microscope
   (SEM). Tensile testing was performed at room temperature and 700 degrees
   C and the deformed samples were examined using SEM and transmission
   electron microscope (TEM). It was found that in the as-HIPed condition
   the microstructure consisted of coarse and irregular-shaped primary and
   secondary gamma' together with a low volume fraction of fine gamma' (<50
   nm in diameter). Solution treatment below the gamma' solvus followed by
   air cooling resulted in the formation of finer cuboidal secondary gamma'
   (350-750 nm) and medium-sized spherical tertiary gamma' (100-200 nm).
   This led to an improvement of both the 0.2% yield strength and ultimate
   tensile strength. Ageing of the solution-treated or of the as-HIPed
   samples at 760 degrees C resulted in the precipitation of a high
   population of fine gamma' (around 50 nm) which further increased the
   strength. Within the resolution limit of the current TEM analysis,
   deformation at room temperature seemed to occur mainly by dislocations
   cutting through secondary gamma' and very fine gamma', accompanied by
   the formation of stacking faults within these precipitates; most of the
   medium-sized tertiary gamma' precipitates in solution-treated and aged
   samples were not cut through but were surrounded by dislocations.
   Deformation at 700 degrees C happened by dislocations cutting through
   gamma' precipitates and c matrix, leading to the formation of extended
   stacking faults across both c and gamma'. It is suggested that the
   optimum treatment of the current powder superalloy is to solution-treat
   and age after HIPing; this results in properties which are comparable
   with those of thermomechanically processed samples. Crown Copyright (c)
   2013 Published by Elsevier B.V. All rights reserved.
OI Mei, Junfa/0000-0003-3245-3461
Z8 12
TC 43
ZS 0
ZR 0
ZB 0
Z9 48
SN 0925-8388
UT CCC:000324316400073
ER

PT J
AU Ola, O. T.
   Ojo, O. A.
   Chaturvedi, M. C.
TI Effect of deformation mode on hot ductility of a gamma ' precipitation
   strengthened nickel-base superalloy
SO MATERIALS SCIENCE AND ENGINEERING A-STRUCTURAL MATERIALS PROPERTIES
   MICROSTRUCTURE AND PROCESSING
VL 585
BP 319
EP 325
PD NOV 15 2013
PY 2013
AB Disparity in hot ductility of a gamma' precipitation strengthened
   nickel-base superalloy, IN 738 LC, subjected to non-equilibrium heating
   and compressive and tensile stresses, was investigated. The alloy, which
   shows considerable hot ductility at temperatures ranging from 1160
   degrees C to 1250 degrees C under compressive loading, exhibits zero
   ductility under tensile loading within this temperature range. The
   difference is attributed to the fact that while compressive loading
   permits plastic deformation in spite of non-equilibrium liquid phase
   dissolution of gamma' precipitates in the alloy, the occurrence of the
   liquation reaction results in inhibition of plastic deformation under
   tensile loading. Accordingly, while grain refinement through
   strain-induced dynamic recrystallization occurred under compressive
   loading, within the same temperature range, the formation of new grains
   was prevented under tensile loading. This behavior is crucial during
   high temperature processing of gamma precipitation strengthened
   nickel-base superalloys. (C) 2013 Elsevier B.V. All rights reserved.
Z8 0
TC 5
ZB 0
ZR 0
ZS 0
Z9 5
SN 0921-5093
UT CCC:000326143300039
ER

PT J
AU Ozgun, Ozgur
   Gulsoy, H. Ozkan
   Yilmaz, Ramazan
   Findik, Fehim
TI Microstructural and mechanical characterization of injection molded 718
   superalloy powders
SO JOURNAL OF ALLOYS AND COMPOUNDS
VL 576
BP 140
EP 153
PD NOV 5 2013
PY 2013
AB This study concerns with the determination of optimum production
   parameters for injection molding 718 superalloy parts. And at the same
   time, microstructural and mechanical characterization of these produced
   parts was also carried out. At the initial stage, 718 superalloy powders
   were mixed with a multi-component binder system for preparing feedstock.
   Then the prepared feedstock was granulated and shaped by injection
   molding. Following this operation, the shaped samples were subjected to
   the debinding process. These samples were sintered at different
   temperatures for various times. Samples sintered under the condition
   that gave way to the highest relative density (3 h at 1290 degrees C)
   were solution treated and aged respectively. Sintered, solution treated
   and aged samples were separately subjected to microstructural and
   mechanical characterization. Microstructural characterization operations
   such as X-ray diffraction, optical microscope (OM), scanning electron
   microscope (SEM), transmission electron microscope (TEM) and elemental
   analysis showed that using polymeric binder system led to plentiful
   carbide precipitates to be occurred in the injection molded samples. It
   is also observed that the volume fractions of the intermetallic phases
   (gamma' and gamma '') obtained by aging treatment were decreased due to
   the plentiful carbide precipitation in the samples. Mechanical
   characterization was performed by hardness measurements and tensile
   tests. (C) 2013 Elsevier B.V. All rights reserved.
OI Findik, Fehim/0000-0003-2537-1951
ZS 0
ZR 0
ZB 0
Z8 1
TC 65
Z9 65
SN 0925-8388
UT CCC:000323462500025
ER

PT J
AU Wang, L.
   Xie, G.
   Lou, L. H.
TI Effect of carbon content on the recrystallization of a single crystal
   nickel-based superalloy
SO MATERIALS LETTERS
VL 109
BP 154
EP 157
PD OCT 15 2013
PY 2013
AB Carbon has recently been reintroduced to single crystal (SX) superalloys
   because of its beneficial effects, such as reducing the occurrence of
   casting defects and enhancing the tolerance of low angle grain
   boundaries. Meanwhile, the addition of carbon leads to changes in the
   carbide morphology and volume fraction and may subsequently affect the
   recrystallization (RX) behavior. The purpose of this paper was to
   identify the effect of the carbon content on RX in an SX nickel-based
   superalloy. The SX specimens were prepared with an identical crystal
   orientation but different carbon contents. It was found that with the
   increase of the carbon content from 0.012 wt% to 0.17 wt%, the volume
   fraction of carbides increased linearly, while the average size of the
   carbides was nearly unchanged. After shot peening and heat treatment, a
   layer of RX grains was generated on the surface. As the carbon content
   was increased, the RX depth increased at first and later decreased.
   These changes were interpreted as the combined effect of the carbides on
   the stored energy during deformation and the pinning force during RX
   grain growth. (C) 2013 Elsevier B.V. All rights reserved.
ZB 0
ZS 0
Z8 5
TC 16
ZR 0
Z9 16
SN 0167-577X
UT CCC:000324902000040
ER

PT J
AU Li, H. Y.
   Kong, Y. H.
   Chen, G. S.
   Xie, L. X.
   Zhu, S. G.
   Sheng, X.
TI Effect of different processing technologies and heat treatments on the
   microstructure and creep behavior of GH4169 superalloy
SO MATERIALS SCIENCE AND ENGINEERING A-STRUCTURAL MATERIALS PROPERTIES
   MICROSTRUCTURE AND PROCESSING
VL 582
BP 368
EP 373
PD OCT 10 2013
PY 2013
AB By the measurement of creep property and microstructure observation, the
   influence of different processing technologies and different heat
   treatments on the creep property of GH4169 superalloy has been
   investigated. It was found that the processing technologies of GH4169
   superalloy can considerably affect the creep life. As compared to the
   hot continuous rolled alloy after standard heat treatment (abbreviated
   as HCR-ST), the radial forged alloy after the same treatment
   (abbreviated as RF-ST) precipitated more delta phase and led to shorter
   creep life. Besides, different heat treatments also resulted in
   different creep properties. Two specimens, both were taken from the hot
   continuous rolled alloy, were exposed to standard heat treatment (ST)
   and direct-aged treatment (DA), respectively. They are abbreviated as
   HCR-ST and HCR-DA. The results indicate that the HCR-DA specimen with
   clean grain boundaries and with no delta precipitates on them obtained
   much longer creep life. Without delta phase, the stress rupture life of
   the HCR-DA specimen is double of the RF-ST specimen whose amount of
   delta phase was largest. (C) 2013 Elsevier B.V. All rights reserved.
ZS 0
Z8 5
ZR 0
TC 25
ZB 0
Z9 28
SN 0921-5093
UT CCC:000324566100049
ER

PT J
AU Murray, D. C.
   Richards, N. L.
   Caley, W. F.
TI On the oxidation resistance of a powder metallurgy nickel-based
   superalloy
SO CANADIAN METALLURGICAL QUARTERLY
VL 52
IS 4
BP 439
EP 448
PD OCT 2013
PY 2013
AB To evaluate the influence of reactive minor elements on oxidation
   resistance of a nickel-based superalloy, 0.5w/o Si, and/or 0.1w/o Y were
   added in various combinations to a quaternary powder metallurgy alloy
   that consisted of a ternary master alloy, Ni-12Cr-9Fez6w/o Al (w/o). The
   processing included production of transverse rupture strength (TRS) bars
   by uniaxial pressing followed by sintering to 1300 degrees C and Gleeble
   thermo-mechanical deformation to reduce porosity. Sectioned TRS bars
   were then oxidised (static) at 900 degrees C in air for times up to 1000
   h and the influence of the Si/Y additions on oxidation resistance was
   determined via a combination of weight gain data and microstructural
   examination. It was found that the addition of 0.5w/o Si to the
   quaternary Ni-Cr-Fe-Al powder metallurgy system provided a measureable
   improvement in oxidation resistance both in terms of thickness of oxide
   layer and in overall weight gain. Conversely, 0.1w/o Y provided little
   benefit when added with the Si and was shown to be detrimental in the
   absence of Si. Interestingly, little difference was noted in final
   microstructures. Specifically, variation in %gamma' between samples was
   minimal (58.3-61.7 v/o) and a distinct precipitate free zone was always
   present between the oxide and the gamma+gamma' matrix.
ZS 0
Z8 0
ZR 0
ZB 0
TC 2
Z9 2
SN 0008-4433
UT CCC:000328259600014
ER

PT J
AU Jalilvand, V.
   Omidvar, H.
   Shakeri, H. R.
   Rahimipour, M. R.
TI A Study on the Effect of Process Parameters on the Properties of Joint
   in TLP-Bonded Inconel 738LC Superalloy
SO METALLURGICAL AND MATERIALS TRANSACTIONS B-PROCESS METALLURGY AND
   MATERIALS PROCESSING SCIENCE
VL 44
IS 5
BP 1222
EP 1231
PD OCT 2013
PY 2013
AB Optimization of transient liquid phase (TLP)-bonding variables is
   essential to achieve a joint free from deleterious intermetallic
   constituents and with appropriate mechanical properties. In this study,
   TLP bonding of IN-738LC superalloy was performed using AMS 4777 filler
   metal. The influence of gap size and bonding parameters (temperature and
   time) was investigated on the joint microstructure and its properties.
   In cases where the holding time was insufficient for complete isothermal
   solidification, the residual liquid transformed to non-equilibrium
   eutectic microconstituents consisting of nickel-rich boride,
   chromium-rich boride, and gamma solid solution phases. The eutectic
   width decreased with the increase of holding time and the increase in
   initial gap size resulted in thicker eutectic width in the samples
   bonded at the same temperature and for equivalent holding times. The
   time of complete isothermal solidification decreased with the increase
   in bonding temperature to 1100A degrees C, which was consistent with the
   models based on the diffusion-induced solid/liquid interface motion.
   Microhardness and shear strength tests were used to investigate the
   mechanical properties of the bonds. In the bonding condition in which
   isothermal solidification was not accomplished completely, the eutectic
   constituent with the highest hardness in the bond region was the
   preferential failure source. The results showed that homogenized joints
   had the highest shear strength. (C) The Minerals, Metals & Materials
   Society and ASM International 2013
RI Rahimipour, MohammadReza/S-4432-2017
OI Rahimipour, MohammadReza/0000-0001-5840-0339
TC 10
ZR 0
Z8 2
ZB 0
ZS 0
Z9 10
SN 1073-5615
UT CCC:000325431900020
ER

PT J
AU Kersey, R. K.
   Staroselsky, A.
   Dudzinski, D. C.
   Genest, M.
TI Thermomechanical fatigue crack growth from laser drilled holes in single
   crystal nickel based superalloy
SO INTERNATIONAL JOURNAL OF FATIGUE
VL 55
BP 183
EP 193
PD OCT 2013
PY 2013
AB The test results undergoing thermomechanical fatigue of single crystal
   PWA1484 crack growth showed that the life of TMF specimens with notches
   (in this case laser drilled holes) is 4 times shorter than the number of
   cycles to failure observed on smooth gage section specimens (without
   holes) under the same loading conditions. Such a significant change in
   number of cycles to failure must be accounted in any damage tolerant
   turbine airfoil design system. The detailed fractographic analysis
   demonstrated that all cracks start crystallographically along the {111}
   octahedral crystallographic planes and later change to mixed mode
   fracture. Most of the crack propagation takes place at the low
   temperature portion of the cycle in the out-of-phase test; however there
   is noticeable damage accumulation during the high temperature
   compressive load portion of the cycle. Crack propagation under TMF
   loading conditions is considerably faster than corresponding isothermal
   LCF crack growth tested at the temperature and similar loading
   conditions of the tensile part of the TMF cycle. As results show, the
   applicability of the LEFM methods for single crystal TMF crack growth
   prediction is limited and at least should consist of mixed mode crack
   analysis.
   A new method for detecting cracks during a TMF test using induction
   thermography was employed. This method, coined the Active Inferred Crack
   Detection System (AICD), demonstrated high effectiveness in following
   crack progression under cyclic loading making it well suited to perform
   TMF crack growth testing. Using this experimental technique we also
   investigated the effect of secondary crystallographic orientation on
   crack propagation. (C) 2013 Elsevier Ltd. All rights reserved.
OI Genest, Marc/0000-0001-6301-6235
ZR 0
Z8 3
TC 21
ZB 0
ZS 0
Z9 24
SN 0142-1123
UT CCC:000324283200019
ER

PT J
AU Chang, Shih-Hsien
   Ko, Chih-Chien
TI Characterization of the MC Carbides and Mechanical Properties in a TiC
   Particles-Strengthened Cobalt-Based Alloy through HIP, Solid-Solution
   and Aging Treatments
SO MATERIALS TRANSACTIONS
VL 54
IS 10
BP 2049
EP 2054
PD OCT 2013
PY 2013
AB In previous studies, we mixed and added different amounts of TiC powders
   (0, 10, 15 and 20 mass%) to the cobalt-based alloy powders. The results
   showed that adding 15 mass% TiC powder to the cobalt-based alloy and
   sintering at 1280 degrees C for 1 h was the optimal process. The aim of
   this paper is continue exploring a series of HIPing processes and
   various heat treatments for TO and T15 composite materials, and
   examining the effects on the microstructure and mechanical properties of
   TiC particles-strengthened cobalt-based alloy. The experimental results
   showed that the highest TRS value of 1566.7 MPa was obtained by the 15
   mass% TiC additive powders, which was sintered at 1280 degrees C for 1
   h, followed by HIP plus solid-solution heat treatment. The experiment
   proved that the closed pores can be effectively eliminated (1.34% ->
   0.69%) by HIP treatment. In addition, the more uniform precipitation of
   M6C carbides appeared in the grain-boundary and matrix after aging
   treatment. Moreover, the added amounts of TiC powder play an important
   role in improving the mechanical properties of cobalt-based alloy.
ZS 0
Z8 0
ZR 0
TC 2
ZB 0
Z9 2
SN 1345-9678
UT CCC:000327687800029
ER

PT J
AU Mo, Kun
   Lovicu, Gianfranco
   Chen, Xiang
   Tung, Hsiao-Ming
   Hansen, Jon B.
   Stubbins, James F.
TI Mechanism of plastic deformation of a Ni-based superalloy for VHTR
   applications
SO JOURNAL OF NUCLEAR MATERIALS
VL 441
IS 1-3
BP 695
EP 703
PD OCT 2013
PY 2013
AB Alloy 617 is considered a leading structural material for next
   generation nuclear power plants due to its good corrosion resistance and
   exceptional strength at high-temperatures. In the present work, a
   complementary study of deformation mechanisms in Alloy 617 was performed
   via tensile testing at temperatures up to 1000 degrees C. Dynamic strain
   aging characterized by serrated flow leading to temperature independent
   yield strength was observed at intermediate temperatures. At
   temperatures higher than 700 degrees C, the material's strength reduced
