Repository: MatInfoUB/NLP-Queries

File: Multicomponent_Co_alloys1.txt (part 6 of 35)
FN Clarivate Analytics Web of Science
   of the single fault condition in the peripherals the system continues to
   drive the pump with pause in the control less than 4 ms. Discussion:
   Developed peripherals integrated in the LVAD allow reducing the risk of
   the device malfunction and improving usability.
   Objectives: Polysaccharides belong to the most abundant biomaterials on
   earth. They form structural elements of plant and animal tissues, but
   many of them have also important regulatory functions towards cells,
   tissues and organs. Glycosaminoglycans (GAG) and other carboxylated and
   sulfated polysaccharides possess a bioactivity that is due to their high
   affinity to a plethora of proteins forming insoluble and soluble
   components of cell environments, but also direct interaction with cell
   receptors. Methods: Making surface coatings for implants from natural or
   semisynthetic GAG that guide cell behavior requires different strategies
   of covalent or physical attachment. Simple covalent binding mechanisms
   can be based on oxidation of pendant hydroxyl groups of monosaccharide
   subunits or introduction of reactive side groups like thiols that permit
   direct coupling to surfaces. Results: Physical can exploit the inherent
   charge of these molecules that permits formation of multilayers kept
   together by ion pairing, but also intrinsic cross-linking of activated
   GAG. Both mechanism can be also used to form 3D structures as
   biocompatible in situ gelling hydrogels that permit embedding of growth
   factors and cells. Discussion: These 2D and 3D systems are instructive
   controlling cell spreading, growth and differentiation, which will be
   shown with examples on chondrogenic and osteogenic differentiation of
   mesenchymal stem and other cells.
   Objectives: A successful creation and adequate maturation of
   arteriovenous fistula (AVF) provides efficient treatment and long term
   patient survival. The aim of the study was to determine the predictors
   for primary failure of AVF, such as gender, age, AVF site of creation,
   and primary renal disease, in patients with chronic kidney disease (CKD)
   stage 4/5. Methods: The medical records of 178 created arteriovenous
   fistulae in patients with CKD stage 4/5, in a single center for the year
   2018, were retrospectively studied. Primary failure of AVF was defined
   as thrombosis or inability for cannulation of the fistula within 3
   months of creation. Early thrombosis of AVF was defined as an immediate
   failure due to thrombosis of the fistula within 24 hours of creation.
   Adequate maturation of AVF was defined as successful cannulation of AVF
   for efficient HD. Results: The mean age of the patients was 59.75 +/-
   14.65 years, and 65.16% (116/178) were men. Adequate maturation of
   fistulae was achieved in 83.71% (149/178). Primary failure of AVF
   occurred in 16.29% (29/178) of the created fistulae, while 10.11%
   (18/178) had early thrombosis. Distal AVF (radio-cephalic) was the
   dominant site with 38.76% (69/178) of the created fistulae, followed by
   middle-arm AVF (radio-cephalic) site in 32.02% (57/178) and proximal AVF
   (brachio-basilic) site in 29.22% (52/178) of the created fistulae. The
   distal fistulae were significantly more frequently created in male
   patients (51 vs 18; p=0,015). The female patients were significantly
   older than the male patients (63.27 vs 57.86 years; p=0,018). The
   patients with diabetes mellitus (DM) were significantly older than the
   non-DM patients (63.65 vs 58.05 years; p=0,018). Discussion: Hospital
   strategy for creation of a permanent vascular access for hemodialysis is
   an "Arteriovenous fistula first". The female gender was more frequently
   associated with primary failure of AVF, while age, AVF creation site,
   and primary renal disease were not.
   Objectives: Polyvinylidene fluoride (PVDF) and its co-polymer with
   trifluoroethylene (PVDF-TrFE) demonstrating biocompatibility and
   piezoelectric property are among the most promising biomaterials for
   nerve regeneration. Their blends with polydiphenylene phthalide (PDP)
   can improve nerve tissue regeneration due to combined electrical
   switching effect of PDP. Methods: Electrospinning and film casting were
   used to produce porous electrospun fibre mats and thin films,
   respectively. SEM, DSC, RAMAN and FTIR spectroscopy, as well as
   piezoelectric measurements were performed to analyse morphology and
   physical-chemical properties of initial and final materials. A special
   measuring cell was designed to conduct dielectric spectroscopy
   measurements on samples with both deposited and pressed contacts.
   Results: Electrospun PVDF-TrFE and PVDF-TrFE+PDP fibre mats and casted
   PVDF-TrFE, PVDF, PVDF-TrFE+PDP film samples were produced. The range of
   fibre diameter of 0.5-1.2 mu m was obtained from SEM images. RAMAN
   (500-3500 cm(-1)) and FTIR (600-2000 cm(-1)) spectra were obtained for
   initial and final materials. The dependence of the samples capacity on
   the uniaxial pressure was measured. The frequency dependence of the
   capacitance and tangent of the dielectric loss angle tg(delta) at a
   constant uniaxial pressure has also been analysed. Discussion: RAMAN
   spectrum of PDP+PVDF-TrFE fibre mats contains peaks from PDP and
   PVDF-TrFE, indicating that electrospinning method is suitable to produce
   PDP-containing PVDF-TrFE materials. Results of dielectric measurements
   showed that the presence of TrFE in co-polymer significantly reduces the
   value of the samples' capacitance. The capacitance of fibrous samples is
   much lower than that of films due to high porosity of fibre mats (>90%).
   TrFE-containing samples demonstrate high dielectric losses at low
   frequencies. The combined analysis of dielectric and piezoelectric
   properties is ongoing.
   Objectives: The objective of this study is the development of a magnetic
   levitation system of a new type of blood pump. A fully magnetically
   levitated plate is oscillating in a trapezoidal shaped pump housing to
   create a relatively blood gentle flow. The oscillating movement of the
   plate is realized with a combination of a driven harmonic oscillator and
   a 1-degree-of-freedom magnetic levitation system. Methods: Multiple
   design concepts utilizing different electromagnetic principles were 3D
   modelled with Solid Works and imported into Ansys Mawell 3D to execute
   electromagnetic FEM simulations. Based on the results, the most suitable
   concept was selected by means of electromagnetic performance, stability,
   use of space and general feasibility. A PID-controller was implemented
   using Matlab/Simulink. The feasibility and stability of the concept was
   tested on a full-scale prototype. Results: The prototype demonstrates
   the feasibility and stability of the concept. The stabilization of the
   plate can be realized with an electric current that is about 7 times
   lower than bearable for the electromagnetic coils of the first
   prototype, allowing further miniaturization of future prototypes.
   Discussion: Though the general feasibility of the concept could be
   demonstrated, tests of the pumping performances are still pending to
   evaluate the suitability of the pump as an implantable blood pump.
   Objectives: Long term survival rate after the resection for the
   esophageal carcinoma has not been satisfactory. One of the most
   important topics in the area of the esophageal cancer is the
   reconstruction of the esophageal tract. If the artificial esophagus can
   be constructed, this technology will be beneficial for patients with
   esophageal cancer in the advanced stage. Methods: In the previous
   reports, artificial esophagus with shape memory (SMA) alloy actuator had
   been reported. However, total occlusion of the esophageal tract had been
   difficult. In this study, Origami engineering technology had been used
   for the peristaltic motion. Triangle shape of the Origami structure had
   been designed in this study for the total occlusion of the esophageal
   tracts to prevent the gastroesophageal reflux. The corner of the
   triangle had been pulled by SMA actuators following the diagonal lines
   for the folding power. Results: In the design concept of this artificial
   esophagus, the artificial esophageal tracts will be sutured to the
   human's esophagus. In this stage, the artificial esophageal tracts were
   consisted by the artificial vessel's material, and in the next stage
   regenerative esophagus will be the candidates. Esophageal tracts will be
   covered with triangle shape tracts with SMA actuator to embody the
   peristalsis. In the results in this study, total occlusion of the
   artificial esophageal tracts had been embodied by the use of the Origami
   structure. Through the arrangement of the triangle shape origami
   structures, co-driving will be embodied for the peristalsis function.
   Discussion: Until now, there had been no success in achieving
   peristalsis motion of the artificial esophagus. For the application of
   the human esophageal tracts, more study is necessary. This study was the
   first step for the application of the new artificial esophagus in the
   world for the achievement of the totally occluded peristalsis.
   Objectives: The transplantation of human induced pluripotent stem cell
   (hiPSC)-derived grafts represents an alternative treatment option for
   post-myocardial infarction patients. So far, myocardial tissue
   engineering mainly focused on the generation of ventricular-like tissues
   providing sufficient contractile function. Atrial- and pacemaker-like
   cardiomyocytes (CMs) are hypothesized to have a negative effect on
   tissue function, as they could lead to a lower force development and to
   arrhythmias after transplantation, respectively. Therefore, we aim to
   characterize subtype composition in the differentiated CM cultures, as
   well as in generated tissues thereof and analyze tissue functionality.
   Methods: The hiPSC-CMs are then mixed with human fibroblasts and a
   matrix to generate bioartifical cardiac tissues (BCTs) using our
   established bioreactor technology. In order to assess the ratio of
   individual iPSC-derived CM subtypes, flow cytometry and
   immunofluorescence (IF) stainings with antibodies targeting
   subtype-specific markers (MLC2v, COUPTF-2, and MLC2a) were performed.
   Results: First results revealed a high percentage (80-90%) of MLC2v
   positive cells in differentiated CM populations. The remaining cells
   stained positive for atrial markers (COUPTF-2, MLC2a). Functional
   measurements mainly focused on BCT contractility and showed forces
   similar to the native myocardium (6.5 mN/mm2). In addition, we observed
   that a higher proportion of ventricular-like CMs leads to higher
   contractile BCT function. Discussion: Taken together, these molecular
   and functional results reveal that our differentiation protocol led to
   the formation of mainly ventricular-like CMs and that BCTs generated
   thereof show typical characteristics of myocardial tissues. For future
   ventricular-like tissue replacement therapy, we aim to perform a risk
   assessment for "contaminating" cardiac cell types with respect to both
   BCT function and arrhythmias.
   Objectives: Standardized hemolysis tests according to ASTM F1841-97
   (2017) are the current gold standard for hemolysis evaluation. As part
   of the standard flow loop, a screw clamp is used to regulate the flow
   resistance in the circulations. Especially with extracorporeal pumps
   used for lung support, cardiopulmonary bypass application, or
   C0(2)-Removal, resistance has to maintain a pressure gradient of more
   than 500 mmHg. As a consequence, the screw clamp itself turns into a
   critical hemolysis hotspot, possibly overlying and biasing the hemolysis
   caused by the tested pump. Therefore, we present an alternative
   resistance causing only low hemolysis and at the same time maintaining
   ASTM testing specifications. Methods: We developed one novel resistance
   and evaluated the hemolysis potential of the novel and one alternative
   in flow loops. The flow loops were set up according to the ASTM standard
   with three identical pumps (Deltastream (R) DP3, Medos AG), two with the
   novel and alternative resistances each and one with the state-of-the art
   resistance, the screw clamp. The loops were set to high pressure
   conditions present in cardiopulmonary bypass applications, ECMO or
   C0(2)-Removal. The loops operated for 6 hours with porcine blood (n =
   6). Blood samples were drawn hourly and free plasma hemoglobin was
   evaluated by means of photometric measurement. Results: A new resistance
   for ASTM pump evaluation at high pressure regimes with little impact on
   hemolysis was developed. The resistance is easy to integrate into the
   recirculation loop and can be adjusted continuously. In-vitro blood
   trials revealed lower hemolysis for the new resistance compared to the
   current gold standard. Discussion: Extracorporeal continuous flow blood
   pumps with transfemoral cannulation work against high pressure at low
   flow. Up to now, hemolysis evaluation of the pumps is biased by
   hemolysis caused by the flow loop resistance. Our newly designed
   resistance causes less hemolysis, thus allowing for more meaningful and
   reliable hemolysis test results.
   Objectives: To characterize the biological background of prothrombotic
   platelet function in the setting of durable Mechanical Circulatory
   Support (MCS) with Left Ventricular Assist Devices (LVADs) and to
   evaluate influence of different antithrombotic regimens dictated by
   specific clinical needs. Methods: Platelet thrombin generation was
   quantified in 75 LVAD patients implanted with the HeartMate II (n=10,
   13%), HeartMate 3 (n=27, 36%), or HeartWare HVAD (n=38, 51%) using the
   Platelet Activity State (PAS) Assay and the Thrombin Generation Test
   (TGT). Data was compared in patients managed with i) oral
   anticoagulation plus aspirin (n=46, 61%) or ii) anticoagulation alone
   (n=29, 39%) due to significant bleeding risk. Coagulation parameters
   (platelet count, International Normalized Ratio [INR], activated Partial
   Thromboplastin Time [aPTT], Fibrinogen and D-Dimers levels) and
   hemolysis index (lactate dehydrogenase levels, LDH) were also recorded
   to comprehensively characterize hemostatic profiles and actual
   prothrombotic risk in the two groups. Results: The PAS assay revealed
   low-intensity increase in platelet prothrombinase activity in patients
   without aspirin (1.13-fold higher; p=0.04). Similarly, the TGT revealed
   moderate higher platelet reactivity in patients not on aspirin,
   consistent with reduction of lag time (0.87-fold lower; p<0.001),
   increase in peak of thrombin generation (1.5-fold higher; p=0.002) and
   thrombin generation rate (2-fold higher; p=0.01), but comparable
   endogenous thrombin potential (p>0.05). Coagulation parameters and LDH
   levels were not different in these two groups (p>0.05). Discussion: In
   patients with a durable MCS, aspirin minimally modulates the biochemical
   pathway of platelet thrombin generation. Re-evaluation of antithrombotic
   management criteria in selected patients stratified according to
   bleeding risk might significantly reduce LVAD hemcompatibility-related
   adverse events.
   Objectives: To determine the value of post-reperfusion kidney biopsyin
   predicting renal function and the incidence rate of DGF in deceased
   donor renal transplant recipients within 1 year after the surgery.
   Methods: We retrospectively included 461 patients who accepted the
   donation after the death of citizen at our center. According to the
   Remuzzi criteria, we compared the pathological biopsy and graft outcome
   between right and left donor kidneys from the same donor.Remuzzi score 
   pound 3 was divided into low group, 4-6 middle group, > 6 high group.
   The incidence of delayed graft function (DGF), acute rejection (AR) and
   renal function within 1 year after surgery was observed. A multivariate
   analysis was conducted on the risk factors of kidney function and DGF
   incidence. Results: Of the 461 recipients,458 recipients have good graft
   function and 3 grafts failed. The reperfusion kidney biopsy, the
   incidence of graft DGF and renal function at each time point after
   transplantation between the left and right kidneys from the same donor
   were same (p>0.05). 88.1% was in low group, 10.4% in middle group, and
   1.5% in high group. The incidence of DGF and the eGFR in different time
   points after transplantation were different (p<0.05). Multivariate
   analysis revealed that last creatinine before acquisition and Remuzzi
   score were independent predictors of DGF after transplantation (p<0.05).
   Vascular scores were independent risk factors affecting renal function
   at 1 year after transplantation(p<0.05) Discussion: The reperfusion
   renal allograft biopsy can reflect the donor's baseline data and predict
   early renal function after transplantation. Renal vascular disease may
   be an independent predictor of poor prognosis of the graft.
   The ongoing development of modern manufacturing processes, as well as
   the automation and cross-linking of production facilities opens up new
   freedoms for the individualized manufacturing of medical devices. The
   patient-specific design of these highly loaded devices is associated
   with a high degree of experience on the part of the designer. The
   assessment of the safety and performance of these " lot size 1 products"
   cannot be carried out economically by mechanical testing. This results
   in a verification gap in the product life cycle of patient-specific
   medical devices. A verification of the design and thus the evaluation of
   the function and safety of the products can only be carried out
   economically with the help of automated numerical simulations. A
   software to perform virtual strength assessment of custom implants was
   developed. The lecture shows how the verification process of
   patient-individual designs with numerical methods, can contribute to the
   increase of patient safety. In addition, the integration and
   documentation of numerical simulations within the product life cycle
   will be presented using industrial examples.
   Objectives: One of the most pressing issues of regenerative medicine is
   the fabrication of constructs with defined parameters in order to create
   conditions for proper cell adhesion and proliferation that will be close
   to native tissue conditions. An application utilizing the
   electrospinning method may potentially solve this problem. The main goal
   of this study was to fabricate electrospun scaffolds based on silk
   fibroin and to characterize their properties. Methods: Silk fibroin
   scaffolds were obtained by electrospinning method. There were two types
   of scaffolds: 1) silk fibroin scaffolds, 2) silk fibroin scaffolds with
   addition of 30 per cent of gelatin by mass. Scaffold structure was
   investigated by scanning electron microscopy and scanning probe
   nanotomography. Cell adhesion and proliferation were investigated in
   mice fibroblasts 3T3 model. The regenerative potential of scaffolds was
   estimated in a model of Wistar rat full-thickness skin wound
   regeneration. Results: The electrospun scaffolds have fibrous porous
   structure with an average fiber thickness 300-600 nm. Both types of
   scaffolds are biocompatible in vitro. Presence of gelatin in scaffold
   composition improves cell proliferation. Scaffolds promote skin wound
   regeneration and restore native skin structure. Histological analysis
   did not evolve inflammatory process. Discussion: Electrospinning is a
   promising method to obtain fibrous biomimetic constructs with defined
   properties. The biocompatibility of produced constructs was shown in
   vitro and in vivo. Both types of scaffolds have a significant
   regenerative potential and are prospects for different fields of
   regenerative medicine.
   Objectives: Biodegradable PCL-based electrospun scaffolds are often used
   in TE. However, such scaffolds lack biocompatibility, wettability and
   chemical accessibility for tendon replacement applications. Here, we
   propose a new method to overcome those shortcomings by using
   PCL:Chitosan-graft-PCL (PCL:CS-g-PCL) blends instead of post-process
   coatings. Methods: Blended solutions of PCL (175 mg/ml in 2,2,2-TFE) and
   CS-g-PCL (1200 mg/ml in chloroform) were electrospun into scaffolds with
   CS-g-PCL from 0 to 90 wt% (10 ratios). SEM based measurements were
   carried out to investigate fiber diameter and morphology. Chitosan amino
   groups within the fibers were quantified by nuclear magnetic resonance
   spectroscopy (H-1-NMR) and x-ray photoelectron spectroscopy (XPS). DSC
   measurements were conducted to assess thermal properties and
   crystallinity. Subsequently, metabolic activity of human mesenchymal
   stromal cells (hMSC) seeded on the scaffolds, was determined over 7
   days. Results: Blends with CS-g-PCL contents < 90 wt% led to fiber
   diameter of 1 +/- 0.35 mu m and to 2 +/- 0.38 mu m for 90 wt%. XPS
   measurements showed an enrichment of chitosan amino groups at the
   surface of the fibers. The enthalpy of fusion increased by up to 40 J/g
   for CS-g-PCL contents from 0 to 90 wt%, indicating a significant
   increase in crystallinity. hMSCs had maximum metabolic activity on
   samples with CS-g-PCL contents between 10 and 30 wt%. Discussion:
   Electrospinning of blended PCL:CS-g-PCL solutions resulted in higher
   crystallinity while preserving mechanical properties. Furthermore,
   increased wettability improved biocompatibility and chemical
   accessibility, which ultimately influenced the metabolic activity of the
   hMSCs positively. This promising novel approach will increase the
   biocompatibility of PCL-based scaffolds with simultaneous reduction in
   production complexity.
   Objectives: Biventricular assist device (BVAD) is reported to be used in
   3-5% of continuous-flow VAD (cf-VAD). Our recent strategy is to
   stabilize INTERMACS profile 1 or unstable profile 2 patients by
   paracorporeal VAD, central ECMO or IABP before proceeding to cf-VAD.
   Patients with RV failure are also aggressively treated by PDE-5
   inhibitors or endothelin receptor antagonist at the outpatient clinic
   after implant. We examined validity of this strategy by analyzing BVAD
   necessity and patient survival. All cf-VAD was used for bridge to
   transplantation. Average waiting time for heart transplantation is
   nearly 3.5 years in our country. Methods: 166 consecutive patients were
   implanted with cf-VAD. DCM was seen in 113, ICM in 14, dHCM in 12,
   post-myocarditis CM in 6, ARVC in 3, RCM in 3 and others in 15. 130
   patients underwent primary cf-LVAD implantation. Pre-implant profiles of
   those patients were 2 in 62, 3 in 62 and 4 in 6. 36 patients were
   converted from another type of mechanical circulatory support (MCS).
   Actuarial survival was calculated by Kaplan-Meier analysis and
   comparisons were made using Log-rank method. Results: No patient
   required RVAD at the time of implantation nor late after implantation.
   Average support duration was 787 days, and 53 patients were on the
   support longer than 3 years. During follow-up 56 patients reached
   transplantation, 9 weaned from VAD due to functional recovery and 80
   on-going support. 1-, 2-, 3-year survival of 166 patients was 92.8%,
   89.5% and 85.9%. There were no statistical differences between
   subgroups, such as sex, pre-implant profile, body size and primary/redo
   sternotomy. Discussion: We successfully implanted cf-LVAD and managed in
   the outpatient clinic without RVAD support in 166 consecutive patients,
   including those who were severely ill in the pre-implant stage. Our
   strategy for stabilizing profile 1 and unstable profile 2 patients by
   other types of MCS and aggressive use of PDE-5 inhibitors or endothelin
   receptor antagonist seemed to be safe and effective.
   Objectives: Recently, composite bionanomaterials containing biological
   materials and carbon nanotubes (CNTs) have been actively studied. CNTs
   may contain catalytic ferromagnetic nanoparticles and they can affect
   the properties of the composite bionanomaterial. To the study of this
   issue, we paid attention. The object of the study was a composite
   nanomaterial consisting of bovine serum albumin (BSA - matrix) and
   single-walled CNT (SWCNT - filler). Methods: Aqueous dispersion in the
   composition of 20 wt.% BSA and 0.01 wt.%. SWCNTs were prepared using
   traditional nanotechnology methods (thorough mixing, ultrasonic
   homogenization, decanting, etc.). The optical density of dispersion was
   measured after a magnetic field gradient ( 1 T/m) was applied to it for
   100 hours. The obtained values were compared with the optical dispersion
   density in the absence of a magnetic field. Recent samples were
   considered control. Results: It was found that under the action of a
   magnetic field, the optical density of the water dispersion of BSA/SWCNT
   in the region of 300 divided by 800 nm decreases by > 10% relative to
   control samples. Additionally, it was found that under the action of a
   magnetic field, the optical density of the aqueous dispersion of
   BSA/SWCNT decreases by > 10% relative to control samples. Discussion:
   The decrease in the optical dispersion density of BSA/SWCNT is caused by
   the deposition of nanotubes on the cell surface under the action of a
   magnetic field gradient. It is assumed that the single walled carbon
   nanotubes contain catalytic ferromagnetic nanoparticles. Estimates
   showed that in bionanomaterial at a level with concentrations > 0.0001
   wt.% CNT nanotubes can be fixed with modern sensors of a weak magnetic
   field with a threshold sensitivity of <= 1 pT. It was concluded that
   changes in implants in the BSA/SWCNT composite bionanomaterials can be
   observed non-invasively with the help of weak magnetic field sensors
   (for example, SQUID or CMFS).
   Objectives: Recent developments in imaging technology have enabled
   cryobiologists to reveal some mechanisms employed by nature to cope with
   freezing stress. The systematic study of these mechanisms may prove
   useful for developing ultimately novel and efficient cryopreservation
   protocols. In this work, we examine the potential advantages of using
   infrared video thermography (IVT) for monitoring latent heat release and
   freeze-thaw events in 3D porous collagen-hydroxyapatite scaffolds used
   as a model system. In this context, we present ongoing results on the
   identification of warm ice-nucleating agents (INA) from Hippophae
   rhamnoides with potential use in cryopreservation of tissue-engineered
   constructs (TECs). Methods: The scaffolds were prepared by freeze-drying
   of mineralized collagen suspensions and characterized by Raman
   microscopy, X-ray microcomputed tomography and differential scanning
   calorimetry. Visualization of freezing/thawing events in scaffolds
   frozen with and without cryoprotective solutions based on leaf
   homogenate from Hippophae rhamnoides was performed using the
   thermography-based platform developed at the University of Thessaly.
   Results: Scaffolds presented 3D porous architecture and characteristic
   RAMAN peaks of collagen type I and hydroxyapatite (HAP). Presence of HAP
   decreased the specific heat capacity of collagen scaffolds. The
   probability of ice nucleation was higher in cryoptotective solutions
   with scaffolds than in solutions without. The ice nucleation temperature
   within scaffolds using INA was determined to be around -1.5 degrees C.
   Discussion: IVT proved to be a very effective approach for visualizing
   latent heat release and freeze-thaw events within scaffolds frozen in
   cell culture plates. INA from Hippophae rhamnoides may potentially be
   used for prevention of supercoiling in cryopreservation. The results
   obtained could serve as a basis for further development of efficient
   cryopreservation protocols for 3D TECs.
   Objectives: In the development process of heart assist devices,
   numerical simulations become more and more essential. The variety of
   applications comprises different types of cannulas or flow geometries of
   ventricular assist devices (VADs). The analysis of the flow field inside
   VADs by means of Computational Fluid Dynamics (CFD) is extremely useful.
   Numerical parameter studies allow the treatment of several device
   related problems in conjunction with a well-balanced cost-benefit ratio.
   Methods: Results obtained from properly performed CFD calculations
   permit the determination of flow induced blood damage of new flow
   designs in VADs and enable the prediction of the risk of harmful
   hemolysis for the patient. The literature provides different models for
   blood cell damages. In application, a proper definition of acceptable
   thresholds is required, in order to optimize blood guiding geometries as
   rotor blades or diffusor shapes in VADs. Another application of CFD can
   be found in the field of flow path optimization of new cannula designs.
   Corresponding results can lead to various design changes and can
   significantly contribute to a comprehensive risk analysis for regulatory
   assessment. Results: Based on the numerical results, geometrical design
   iterations can considerably improve the flow design of blood pumps and
   cannulas. Thoroughly optimized designs exert reduced shear stresses to
   the cells and create less damage to the patient's blood. Furthermore,
   CFD studies can provide valuable information in the process of risk
   analysis during the regulatory assessment of heart assist devices and
   support the interpretation of experimental in-vitro investigations.
   Discussion: Although numerical simulations represent a commonly used
   tool during research and development in the field of heart assist
   devices, the introduction of strict requirements and well-defined
   guidelines would considerably simplify the implementation of numerical
   studies for regulatory approval and enhance the comparability of
   independently gained results.
   Objectives: Current standards in cryopreservation for biomedical
   technology are still based on slow freezing processes inducing
   crystallization within the sample. In preparation for this
   cryopreservation regime, cells and tissues are detached from growth
   surfaces and dissociated into single cell suspensions. Existing
   infrastructures like freezing devices, lab ware, and liquid nitrogen
   tanks for long-term storage, are designed for the handling of suspended
   cells and tissues and for stock keeping purposes, these procedures
   usually are efficient enough. Through the addition of cryoprotective
   agents, the sample can cope with the emerging damaging mechanism
   resulting from ice crystal formation. However, diagnostically and
   therapeutically relevant cell systems, e.g. human induced pluripotent
   stem cells (hiPSCs) or their derivates like neuronal cells, depend on
   cell-cell and cell-surface interactions mediated by cytoskeletal
   proteins. Their structures are disordered, either due to these
   preparatory dissociating steps or due to crystallization, resulting in
   loss of functionality or cell loss in general. Methods: A second
   cryopreservation regime, the vitrification, avoids crystallization
   within the sample and thus avoids the occurring damaging mechanisms
   (e.g. shear forces, osmotic shock). Thereby, the structure of cells and
   tissues is preserved, leading to viable and functional cells even in
   their adherent state (with cell-cell and cell-surface contacts) after
   thawing. However, vitrification requires a skilled handling and so far,
   the infrastructure has not been established to enable routine
   vitrification workflows for large cell numbers. Results and Discussion:
   Our work shows the potential and capacity of vitrification on different
   cell types (e.g. hiPSCs, dopaminergic neurons). We demonstrate that
   vitrification is superior to slow freezing regarding cell loss and
   functionality and holds the possibility to cryopreserve scalable and
   ready-to-use cell products for a broad range of biomedical research.
   Objectives: The aim of this work is to characterize the decellularized
   human chorion membrane (dHCM) and to study its suitability as a
   substrate to model biological barriers. Methods: HCMs were submitted to
   a chemical and physical decellularization process. The decellularization
   protocol was optimized by quantifying and analyzing the presence and
   distribution of cell nuclei and dsDNA by DAPI staining, PicoGreen and
   electrophoresis. The dHCM was characterized by scanning electron
   microscopy (SEM), immunohistochemistry, Dot-Blot, SDS-PAGE, and GAGs and
   Collagen quantification. Moreover, dHCM's mechanical properties were
   assessed and biocompatibility tests (metabolic and proliferation assays)
   with an endothelial human cell line (EA.hy.926) were performed. Results:
   The decellularization process of the HCM was successful, since the
   presence of nuclei was not observed, the amount of dsDNA was around 10
   ng/mg of dry tissue, and the DNA fragments had less than 200 bp. A
   compact membrane that preserved the HCM's reticular layer and basement
   membrane was obtained. SEM images revealed that dHCM is a substrate with
   two different surfaces: one composed by nanofibers and the other (in
   trophoblast layer's side) covered by a thin compact layer (basement
   membrane). In tissue sections it was possible to verify the presence of
   collagen type I and IV, fibronectin and laminin in both dHCM and native
   tissue. Corroborating these results higher molecular weight species were
   preserved in dHCM (SDS-PAGE). Additionally, dHCM's mechanical properties
   were determined: young's modulus of 5.9 MPa and ultimate tensile
   strength of 5.3 MPa. Differences in metabolic activity and cell
   proliferation were observed between both sides of the dHCM. Discussion:
   dHCM retained the main proteins of the extracellular matrix. Cell
   proliferation and viability were higher in the side of dHCM that
   preserved the basement membrane. dHCM's physical and mechanical
   properties make it a suitable substrate to mimic biological barriers.
   Objectives: Cryogels with improved non-fouling and cell adhesive surface
   properties were investigated as potential cell scaffold for BAL purpose.
   Cryogel monolith columns were used by other groups to fill the
   bioreactor chamber. However, device performance was not maintained for
   more than a few hours. Fluid dynamic measurements using a purpose-built
   mu PIV setup with video post-processing were conducted in order to
   extrapolate the effect of flow inside the cryogel matrix to improve cell
   viability and avoid blood cell activation. Starting from PIV results, a
   multi-layered bioreactor composed of spaced cryogel discs was developed
   to maximise blood/hepatocyte mass-exchange. This study aimed to
   investigate whether the multi-layered design results in improved
   performance compared to the column version in terms of hepatocytes
   viability and functionality. Methods: p(HEMA-co-MBA) cryogels were
   synthesised by cryogelation technique. Cryogels were then functionalised
   with alginate and RGD peptide and synthesised by solid phase method.
   Porous structure was analysed with SEM, confocal imaging and mu CT.
   Non-fouling properties were investigated by protein absorption studies.
   Cell viability was assessed by MTT/ATP activity and live/dead imaging.
   Hepatocyte functionality in bioreactors was investigated by
   quantification of albumin and urea production using ELISA and
   colorimetric assay, respectively, over time. Results: Synthesised
   cryogels possessed an open porosity with pore sizes of up to 100 mu m
   and an interconnected network of pores. Alginate helped preventing
   protein absorption from plasma. RGD peptide enhanced hepatocyte
   functionality. Cryogel perfused bioreactors maintained hepatocytes
   viability and functionality for up to 1 week. Discussion: Multi-layered
   bioreactor design showed a significantly higher production of albumin
   and urea compared to the column version, suggesting an improved mass
   exchange between medium and cells. Also cell colonization and
   proliferation through the device were improved.
   Objectives: Placental complex, including placental tissues, foetal
   membranes, and umbilical cord, is one of the most promising sources of a
   range of tissues and cells for clinical and experimental application in
   regenerative medicine and tissue engineering. Certain components of
   placental material are already applied in medicine since decades, while
   others undergo intensive research and pre-clinical trials. Since
   placenta is a temporary organ, it provides the unique opportunity to
   obtain large amounts of tissues, including autologous, without the
   adverse effects to the donor. Moreover, great potential of placental
   multipotent stromal cells is recognized in generation of tissue
   engineered multicellular constructs. At the same time, clinical use and
   research proceedings are significantly restricted due to imperfections
   in storage technologies. Application of low-temperature preservation
   methods is especially challenging for 3-D multicellular structures, such
   as organs, tissues, and tissue engineered constructs. Methods: Here we
   aim to analyze the variety of cryoinjuries in a range of placental
   tissues and tissue engineered multicellular placental constructs, as
   well as support the cellular viability after low temperature storage. A
   range of cell and tissue culture as well as tissue engineering methods,
   cryomicroscopic analysis, evaluation of phenotypic and metabolic
   characteristics have been applied in this study. Results: Results have
   shown that the mechanisms of damage caused by cryopreservation
   procedures depend on particular structure of the studied object,
   peculiarities of intercellular bonds, as well as interaction with
   cryoprotective agents. At the same time, developed protocols allowed us
   to efficiently isolate viable cells after thawing of the studied
   tissues. Discussion: Conclusions of this study may lead to progress in
   improvement of biobanking technologies for tissues and tissue engineered
   multicellular constructs.
   Extracorporeal therapies, such as hemodialysis, apheresis or blood
   oxygenation, are only possible when recurrent blood access is feasible.
   Both, artificial grafts, e.g. made of polyethylene-terephthalate (Dacron
   (R)) or a fistula are not ideal models for that purpose and are commonly
   considered to represent the Achilles` Heel of extracorporeal blood
   circuits. A stable, implantable biologic vascular graft would be an
   ideal solution for the benefit of patients and many bioengineers are
   working on this dream to come true. When considering such a vascular
   graft to be used clinically and as a product to be sold in the medical
   device market, a series of problems with regard to approval have to be
   solved and some fundamental questions be answered. Regarding approval,
   current EU regulations refer to either the Medical Device Regulation
   (MDR) from 2017 or to Advanced Therapy Medicinal Products Regulation
