Repository: MatInfoUB/NLP-Queries

File: Multicomponent_Co_alloys2.txt (part 6 of 6)
FN Clarivate Analytics Web of Science
   with their influence on adsorption energetics. Accounting for this
   effect requires recognition of the role of a new kind of intrinsic
   precursor -the modifier precursor state. A mathematical description of
   the adsorption kinetics of molecules on chemically modified or
   bimetallic surfaces incorporating this state has been derived based on
   Kisliuk's statistical model [P. Kisliuk, J. Phys. Chem. Solids 3, 95
   (1957)]. The resulting equation can be used to explain satisfactorily
   data on CO adsorption kinetics on chemically modified (Cl-, P-, S-, H-,
   O-, and K-precovered) Pt(111) surfaces. This concept should have broad
   implications for many systems in heterogeneous catalysis, such as
   bimetallic and alloy surfaces and coadsorbed layers, and for the
   multicomponent surfaces that are involved in materials growth and
   processing.
RI Koel, Bruce/H-3857-2013
OI Koel, Bruce/0000-0002-0032-4991
ZB 0
Z8 0
ZS 0
TC 22
ZR 0
Z9 22
SN 0021-9606
UT WOS:A1994MN42600075
ER

PT J
AU RAO, GH
   WU, S
   YAN, XH
   ZHANG, YL
   TANG, WH
   LIANG, JK
TI ENTHALPIES OF FORMATION OF RARE-EARTH 3D METAL-ALLOYS AND INTERMETALLIC
   COMPOUNDS
SO JOURNAL OF ALLOYS AND COMPOUNDS
VL 202
BP 101
EP 106
DI 10.1016/0925-8388(93)90525-R
PD DEC 10 1993
PY 1993
AB The enthalpies of formation of rare earth-3d metal alloys and
   intermetallic compounds have been calculated by Miedema's semiempirical
   method. The calculations agree well with experimental enthalpy data and
   with phase diagram information. A brief comment on Miedema's model is
   given and the possibility of predicting the enthalpies of formation of
   multicomponent alloys and intermetallic compounds is discussed.
ZS 0
Z8 3
ZR 0
TC 15
ZB 0
Z9 17
SN 0925-8388
UT WOS:A1993MK67800026
ER

PT J
AU FRENK, A
   HENCHOZ, N
   KURZ, W
TI LASER CLADDING OF A COBALT-BASED ALLOY - PROCESSING PARAMETERS AND
   MICROSTRUCTURE
SO ZEITSCHRIFT FUR METALLKUNDE
VL 84
IS 12
BP 886
EP 892
PD DEC 1993
PY 1993
AB Laser cladding experiments with a hypoeutectic Stellite 6 alloy were
   carried out with a low (1.67 mm/s), an intermediate (13.3 mm/s) and a
   very high (167 mm/s) scanning speed in order to examine the influence of
   the processing conditions on the type, size and fraction of phases
   present. Altering the scanning speed over two orders of magnitude led to
   a marked decrease in the microstructural size. With the fast processing
   conditions, the fraction of interdendritic eutectic was also decreased.
   The results are discussed based on a recent dendritic growth model for
   multicomponent alloys, using the solidification conditions deduced from
   a two-dimensional (2D) heat flux model and the phase diagram parameters
   determined with numerical calculations of the quaternary Co Cr-C-W phase
   diagram.
TC 32
ZS 0
Z8 1
ZB 0
ZR 0
Z9 32
SN 0044-3093
UT WOS:A1993MN76000011
ER

PT J
AU WANG, H
   LUCK, R
   PREDEL, B
TI MIXING ENTHALPY OF LIQUID FE-CO-TI ALLOYS
SO JOURNAL OF NON-CRYSTALLINE SOLIDS
VL 156
BP 388
EP 392
DI 10.1016/0022-3093(93)90203-A
PN 1
PD MAY 1993
PY 1993
AB The enthalpies of mixing of liquid Fe-Co-Ti alloys have been measured
   calorimetrically for the section Fe0.9Co0.1-Ti at a temperature of
   1600-degrees-C. The liquid Fe0.9Co0.1-Ti alloys show negative mixing
   enthalpies, which are more negative than those of liquid binary Fe-Ti
   alloys because of the strong interaction between the Co and Ti atoms.
   The enthalpy data have been fitted by a least-squares method to a
   modified power series. Comparing the results from the calorimetric
   measurements with those from calculation by means of different
   algorithms of extrapolation from the binary boundary systems, the
   so-called Hillert-2 geometry turned out to the most suitable geometry
   for interpolation of the ternary Fe-Co-Ti system. In consequence, by use
   of this geometry the mixing enthalpy of liquid Fe-Co-Ti alloys has been
   calculated in the entire ternary system. Beyond the concentration range
   where experiments could be performed, the results of the calculation
   could be taken as a good approximation.
CT 8TH INTERNATIONAL CONF ON LIQUID AND AMORPHOUS METALS
CY AUG 31-SEP 04, 1992
CL VIENNA, AUSTRIA
SP INT UNION PURE & APPL PHYS; EUROPEAN PHYS SOC; AUSTRIAN ACAD SCI;
   AUSTRIAN MINIST SCI & RES; FONDS CHEM IND; CREDITANSTALT BANKVEREIN;
   WIENER FREMDENVEKEHRSVERBAND
Z8 0
ZB 0
TC 7
ZS 0
ZR 0
Z9 7
SN 0022-3093
UT WOS:A1993LC96400085
ER

PT J
AU BLACHER, S
   BROUERS, F
   FAYT, R
   TEYSSIE, P
TI MULTIFRACTAL ANALYSIS - A NEW METHOD FOR THE CHARACTERIZATION OF THE
   MORPHOLOGY OF MULTICOMPONENT POLYMER SYSTEMS
SO JOURNAL OF POLYMER SCIENCE PART B-POLYMER PHYSICS
VL 31
IS 6
BP 655
EP 662
DI 10.1002/polb.1993.090310605
PD MAY 1993
PY 1993
AB It has been demonstrated that use of polymeric emulsifiers under usual
   processing conditions in the melt state is a powerful technique for
   preparing polymer alloys. Digitized representation of optical
   micrographs of thin sections of blends of a low-density polyethylene and
   polystyrene (20 wt % PE-80 wt % PS) containing 2 and 5 wt % of two
   hydrogenated polybutadiene-polystyrene block copolymers exhibit
   different degrees of homogeneity as well as different morphological
   structures which can be studied by a multifractal analysis. We show how
   these differences are reflected in the f (alpha) spectrum of
   singularities which can be obtained by a box counting method in the
   canonical approximation. We have found a correlation between the f
   (alpha) curves and the mechanical properties of the corresponding
   samples: the samples which area the less multifractals have the best
   mechanical properties.
ZR 0
TC 18
ZS 0
Z8 0
ZB 0
Z9 18
SN 0887-6266
UT WOS:A1993KY51900005
ER

PT J
AU WILLIAMS, DB
   SONI, KK
   TSENG, MW
   CHABALA, JM
   LEVISETTI, R
TI SCANNING ION MICROPROBE ANALYSIS OF COMPOSITE-MATERIALS
SO JOURNAL OF MICROSCOPY
VL 169
BP 163
EP 172
DI 10.1111/j.1365-2818.1993.tb03291.x
PN 2
PD FEB 1993
PY 1993
AB Applications of scanning ion imaging with high lateral resolution in the
   microchemical investigation of metal- and ceramic-matrix composites are
   described. The technique, which combines a scanning ion microprobe with
   secondary ion mass spectrometry (SIMS), is ideally suited to the study
   of complex, multicomponent composite structures. Most elements can be
   detected with good sensitivity, enabling the determination of spatial
   distributions for major and minor elements. Analytical images obtained
   with this technique reveal unprecedented chemical information about
   interfacial segregation and interdiffusion phenomena. As examples, the
   characterization of both ceramic-matrix (Al borate-SiC) and metal-matrix
   (Ni alloy-Al2O3) composite materials is described.
ZB 0
Z8 0
TC 8
ZS 0
ZR 0
Z9 8
SN 0022-2720
EI 1365-2818
UT WOS:A1993KR18000007
ER

PT J
AU PETOTERVAS, G
   PETOT, C
   MONCEAU, D
   LOUDJANI, M
TI CATION REDISTRIBUTION IN OXIDES UNDER OXYGEN POTENTIAL GRADIENTS -
   INFLUENCE ON THE CORROSION KINETICS
SO SOLID STATE IONICS
VL 53
BP 270
EP 279
DI 10.1016/0167-2738(92)90390-B
PN 1
PD JUL-AUG 1992
PY 1992
AB A formal analysis is given of the kinetic demixing effects in
   multicomponent semiconducting oxides within their range of stability. We
   have shown that the relative diffusion coefficient values of the
   cationic species control the shift velocity of the oxidation or
   reduction front in the material. Calculated kinetic demixing profiles
   are given for (Co,Mg)O and (Fe,Cr)O solid solutions. From the
   theoretical and experimental results obtained it has been possible to
   analyse the behavior of chromium in oxide layers formed on transition
   metal alloys independently of all other transport processes occuring
   during scale thickening.
ZR 0
ZB 0
Z8 0
ZS 0
TC 11
Z9 11
SN 0167-2738
UT WOS:A1992JP96800033
ER

PT J
AU LUTSKAYA, NV
   ALISOVA, SP
TI PHASE-DIAGRAM OF THE TICU-TICO-TINI SYSTEM
SO RUSSIAN METALLURGY
IS 5
BP 119
EP 121
PD 1992
PY 1992
ZS 0
TC 1
Z8 0
ZB 0
ZR 0
Z9 1
SN 0036-0295
UT WOS:A1992KY18800022
ER

PT J
AU LEE, HM
   ALLEN, SM
   GRUJICIC, M
TI COARSENING RESISTANCE OF M2C CARBIDES IN SECONDARY HARDENING STEELS .1.
   THEORETICAL-MODEL FOR MULTICOMPONENT COARSENING KINETICS
SO METALLURGICAL TRANSACTIONS A-PHYSICAL METALLURGY AND MATERIALS SCIENCE
VL 22
IS 12
BP 2863
EP 2868
DI 10.1007/BF02650247
PD DEC 1991
PY 1991
AB The development of very high-strength levels in many alloy steels is
   achieved by a secondary hardening reaction.  In high Co-Ni steels
   containing the strong carbide-forming elements Mo, Cr, and W, secondary
   hardening is accomplished by the precipitation of fine-scale M2C alloy
   carbides.  Coarsening resistance of the M2C precipitates depends on the
   alloy content of these elements, and there should be an addition to the
   alloy of these carbide-forming elements which optimizes the M2C
   coarsening resistance.  Current Lifshitz-Slyozov-Wagner (LSW)
   theory[2,3] cannot properly be used to describe the coarsening behavior
   of multicomponent carbides, which involves concentrations and
   diffusivities of two or more solutes and nonspherical carbide
   morphologies.  A model is introduced for the coarsening resistance of
   multicomponent carbides.  This model treats the coarsening of
   shape-preserving particle and is applicable to rodlike particles.
RI Lee, Hyuck Mo/C-1994-2011
ZS 0
Z8 4
TC 31
ZR 0
ZB 0
Z9 32
SN 0360-2133
UT WOS:A1991GU03500004
ER

PT J
AU LEE, HM
   ALLEN, SM
   GRUJICIC, M
TI COARSENING RESISTANCE OF M2C CARBIDES IN SECONDARY HARDENING STEELS .2.
   ALLOY DESIGN AIDED BY A THERMOCHEMICAL DATABASE
SO METALLURGICAL TRANSACTIONS A-PHYSICAL METALLURGY AND MATERIALS SCIENCE
VL 22
IS 12
BP 2869
EP 2876
DI 10.1007/BF02650248
PD DEC 1991
PY 1991
AB In high Co-Ni steels containing the strong carbide-forming elements Mo,
   Cr, and W, secondary hardening is accomplished by the precipitation of
   fine-scale M2C alloy carbides.  Thermodynamic stability and coarsening
   resistance of these carbides depend on the alloy content of these
   elements.  A model for the M2C coarsening kinetics in multicomponent
   alloys has been used to identify the optimum alloying addition for
   maximum coarsening resistance and as a basis for selection of four
   experimental alloy steels.  Necessary information pertaining to the
   equilibrium in these steels was obtained using the Thermo-Calc software
   and database developed at the Royal Institute of Technology, Stockholm,
   Sweden.
RI Lee, Hyuck Mo/C-1994-2011
ZR 0
ZB 0
Z8 1
TC 26
ZS 0
Z9 27
SN 0360-2133
UT WOS:A1991GU03500005
ER

PT J
AU WAKAO, S
   SAWA, H
TI ELECTROCHEMICAL PROPERTIES OF MULTICOMPONENT HYDROGEN-ABSORBING ALLOY
   ELECTRODES BASED ON ZR-V-NI SYSTEM PSEUDOBINARY LAVES-PHASE - EN,JA
SO DENKI KAGAKU
VL 59
IS 11
BP 950
EP 957
PD NOV 1991
PY 1991
AB In order to develop a high capacity hydrogen-absorbing alloy electrode
   based on the Zr-V-Ni system pseudobinary Laves-phase, a partial
   substitution of Ti for Zr and/or partial substitutions of Co, Fe, Mn for
   Ni were attempted.  It was found that Mn is the hydrogen content
   enlarging element and Ti, Co, Fe are the hydrogen instabilizing
   elements.  By the appropriate combinations of these substitutions, the
   larger discharge capacities up to 400 mAh g-1 were successfully
   exhibited.  These effects of the substitutions were discussed in terms
   of the electronegativity of each substituent and the lattice expansion
   or contract effect.  The results of charge/discharge cycling tests
   indicated that the large amount of Ti-substitution is undesirable in
   cycle-life.  On the other hand, the Co-substitution and an addition of
   cobalt powder into the electrodes were effective for a long cycle-life. 
   These effects of cobalt were discussed in terms of the cobalt-ion
   reduction on the alloy surface in charge process.  Furthermore, it was
   also found that long time grinding of the alloy powder with nickel or
   copper powder was effective for the electrode activation.
ZB 0
Z8 0
ZR 0
ZS 0
TC 6
Z9 6
SN 0366-9297
UT WOS:A1991GQ13300006
ER

PT J
AU ZDUNEK, K
TI MECHANISM OF CRYSTALLIZATION OF MULTICOMPONENT METALLIC COATINGS USING
   THE IMPULSE PLASMA METHOD
SO JOURNAL OF MATERIALS SCIENCE
VL 26
IS 16
BP 4433
EP 4438
DI 10.1007/BF00543664
PD AUG 15 1991
PY 1991
AB The impulse plasma method was used to obtain complex metallic coatings.
   Taking into account the way of the central electrode of an impulse
   plasma accelerator is worn, and the features of the coatings, a
   mechanism for crystallization of metallic coatings from impulse plasma
   is proposed.
TC 40
Z8 1
ZS 0
ZR 0
ZB 0
Z9 40
SN 0022-2461
UT WOS:A1991GB97900031
ER

PT J
AU HIRSCHMANN, M
TI THERMODYNAMICS OF MULTICOMPONENT OLIVINES AND THE SOLUTION PROPERTIES OF
   (NI,MG,FE)2SIO4 AND (CA,MG,FE)2SIO4 OLIVINES
SO AMERICAN MINERALOGIST
VL 76
IS 7-8
BP 1232
EP 1248
PD JUL-AUG 1991
PY 1991
AB A general thermodynamic model is developed that describes the mixing
   properties of minor and trace divalent cations (Ni, Ca, Mn, Co) in
   ferromagnesian olivines in terms of octahedral site order-disorder and
   symmetric enthalpies of mixing.  Two cases of this model are presented. 
   The first is applicable to true ternary solutions, where minor
   components (e.g., Ni, Mn, Co) substitute on both octahedral sites, and
   the second is appropriate for quadrilateral solutions, where
   substitution is limited to a single site (e.g., Ca on M2).  The ternary
   model is calibrated for Ni-bearing olivines from consideration of site
   occupancy determinations and heterogeneous exchange equilibria. 
   Ca-bearing olivines are calibrated from consideration of miscibility
   gaps.  Both the models for (Ni,Mg,Fe)2SiO4 and (Ca,Mg,Fe)2SiO4 olivines
   are internally consistent with Sack and Ghiorso's (1989) analysis of
   ferromagnesian olivines and with the standard state data base of Berman
   (1988).
   The resulting analysis of the mixing properties of nickel magnesium iron
   olivines indicates small negative deviations from ideality in Fe-free
   olivines and greater negative deviations in ferromagnesian olivines. 
   Predictions of Ni-Fe exchange between olivines and FeNi alloys agree
   with experimentally determined distributions.  Predicted mixing
   properties of calcian olivines on the Ca-poor side of the solvus are
   similar to those calculated from the formulation of Davidson and
   Lindsley (1989), but small differences arise from adoption here of a
   larger Fe-Mg interaction energy.
RI Hirschmann, marc/B-9455-2016
OI Hirschmann, marc/0000-0003-1213-6645
ZS 0
Z8 0
TC 75
ZR 0
ZB 0
Z9 75
SN 0003-004X
UT WOS:A1991GC65900015
ER

PT J
AU GRUJICIC, M
TI DESIGN OF M2C CARBIDES FOR COARSENING RESISTANCE
SO CALPHAD-COMPUTER COUPLING OF PHASE DIAGRAMS AND THERMOCHEMISTRY
VL 15
IS 2
BP 179
EP 184
DI 10.1016/0364-5916(91)90016-D
PD APR-JUN 1991
PY 1991
AB A model has been developed for coarsening kinetics of M2C carbides and
   subsequently applied to optimize the composition of high Co-Ni steels
   with respect to the overaging resistance during secondary hardening. 
   The model accounts for both effects of multicomponent diffusion and
   precipitate shape anisotropy.  It is found that W additions to high
   Co-Ni steels significantly reduces the coarsening rate constant. 
   Calculations for two W-free 14Co-10Ni steels at a typical tempering
   temperature of 783K reveals a beneficial effect of the Cr substitution
   with Mo, in a good agreement with available experimental data.
TC 1
ZS 0
Z8 0
ZB 0
ZR 0
Z9 1
SN 0364-5916
UT WOS:A1991FV23400007
ER

PT J
AU VIJAYAKUMAR, M
   TEWARI, SN
   LEE, JE
   CURRERI, PA
TI DENDRITE SPACINGS IN DIRECTIONALLY SOLIDIFIED SUPERALLOY PWA-1480
SO MATERIALS SCIENCE AND ENGINEERING A-STRUCTURAL MATERIALS PROPERTIES
   MICROSTRUCTURE AND PROCESSING
VL 132
BP 195
EP 201
DI 10.1016/0921-5093(91)90375-W
PD FEB 1991
PY 1991
AB Primary dendrite spacings and side-branch coarsening kinetics were
   examined in specimens of the single-crystal multicomponent commercial
   superalloy PWA-1480, which were directionally solidified in a positive
   thermal gradient.  The experimentally observed dependence of primary
   dendrite spacings and side-branch coarsening kinetics on growth rate and
   thermal gradient were in agreement with the behavior predicted by
   analytical models developed for binary alloys.
TC 23
Z8 3
ZS 0
ZR 0
ZB 0
Z9 24
SN 0921-5093
UT WOS:A1991FC38100021
ER

PT J
AU PRIKHODKO, EV
   GARMASH, LI
TI EFFECT OF THE CHARGED STATE OF THE COMPONENTS ON THE THERMODYNAMIC
   PROPERTIES OF METALLIC MELTS
SO RUSSIAN METALLURGY
IS 6
BP 209
EP 213
PD 1991
PY 1991
ZB 0
ZR 0
TC 0
Z8 0
ZS 0
Z9 0
SN 0036-0295
UT WOS:A1991JX39800036
ER

PT J
AU KAGAWA, A
   HIRATA, M
   SAKAMOTO, Y
TI SOLUTE PARTITIONING ON SOLIDIFICATION OF NICKEL-BASE TERNARY ALLOYS
SO JOURNAL OF MATERIALS SCIENCE
VL 25
IS 12
BP 5063
EP 5069
DI 10.1007/BF00580130
PD DEC 1990
PY 1990
TC 10
ZB 0
ZS 0
ZR 0
Z8 1
Z9 10
SN 0022-2461
UT WOS:A1990EL99200021
ER

PT J
AU NAGAMINE, LCCM
   RECHENBERG, HR
   RAY, AE
TI FE SITE POPULATIONS IN SM2(CO,FE)17 AND SM(CO, FE, CU, ZR)8.35 ALLOYS
SO JOURNAL OF MAGNETISM AND MAGNETIC MATERIALS
VL 89
IS 3
BP L270
EP L272
DI 10.1016/0304-8853(90)90736-A
PD OCT 1990
PY 1990
RI Nagamine, Luiz Carlos C M/B-3528-2015; Camargo Miranda Nagamine, Luiz Carlos/
OI Camargo Miranda Nagamine, Luiz Carlos/0000-0001-6907-9579
Z8 1
TC 8
ZB 1
ZR 0
ZS 0
Z9 8
SN 0304-8853
UT WOS:A1990EH92300002
ER

PT J
AU SHARMA, SK
   MUKHOPADHYAY, P
   CHAUHAN, PK
   KULKARNI, SK
TI STUDIES ON THE CORROSION OF 2 MULTICOMPONENT IRON BASE METALLIC GLASSES
   IN POTASSIUM-SULFATE SOLUTION
SO CORROSION SCIENCE
VL 30
IS 2-3
BP 313
EP 324
DI 10.1016/0010-938X(90)90082-G
PD 1990
PY 1990
ZR 0
ZS 0
ZB 0
TC 6
Z8 1
Z9 6
SN 0010-938X
UT WOS:A1990CR51400016
ER

PT J
AU WASEDA, Y
   UENO, S
   HAGIWARA, M
   AUST, KT
TI FORMATION AND MECHANICAL-PROPERTIES OF FE-BASE AND CO-BASE AMORPHOUS
   ALLOY WIRES PRODUCED BY IN-ROTATING-WATER SPINNING METHOD
SO PROGRESS IN MATERIALS SCIENCE
VL 34
IS 2-3
BP 149
EP 260
DI 10.1016/0079-6425(90)90006-U
PD 1990
PY 1990
TC 46
Z8 4
ZS 0
ZB 0
ZR 0
Z9 49
SN 0079-6425
UT WOS:A1990FC29800001
ER

PT J
AU DAYANANDA, MA
TI MULTICOMPONENT DIFFUSION STUDIES IN SELECTED HIGH-TEMPERATURE ALLOY
   SYSTEMS
SO MATERIALS SCIENCE AND ENGINEERING A-STRUCTURAL MATERIALS PROPERTIES
   MICROSTRUCTURE AND PROCESSING
VL 120
BP 351
EP 359
DI 10.1016/0921-5093(89)90787-9
PN 2
PD DEC 1 1989
PY 1989
CT 2ND INTERNATIONAL SYMP ON HIGH TEMPERATURE CORROSION OF ADVANCED
   MATERIALS AND COATINGS
CY MAY 22-26, 1989
CL LES EMBIEZ, FRANCE
Z8 1
ZS 0
ZR 0
TC 8
ZB 0
Z9 8
SN 0921-5093
UT WOS:A1989CM52600002
ER

PT J
AU GHOSH, DK
   MAJUMDAR, J
   RAY, US
TI REVERSED PHASE EXTRACTION CHROMATROGRAPHIC STUDY OF COPPER(II) WITH A
   HIGH MOLECULAR-WEIGHT CARBOXYLIC-ACID AND ITS ANALYTICAL APPLICATIONS
SO INDIAN JOURNAL OF CHEMISTRY SECTION A-INORGANIC BIO-INORGANIC PHYSICAL
   THEORETICAL & ANALYTICAL CHEMISTRY
VL 28
IS 9
BP 814
EP 816
PD SEP 1989
PY 1989
ZR 0
TC 0
ZS 0
ZB 0
Z8 0
Z9 0
SN 0376-4710
UT WOS:A1989AW62000023
ER

PT J
AU DUNAEV, SF
   ZVERKOV, SA
TI INFLUENCE OF HIGH-PRESSURE ON THE FORMATION OF PERIODIC REGULAR
   STRUCTURES IN MULTICOMPONENT DIFFUSION ZONES
SO JOURNAL OF THE LESS-COMMON METALS
VL 153
IS 1
BP 143
EP 150
DI 10.1016/0022-5088(89)90540-7
PD JUL 15 1989
PY 1989
Z8 6
ZS 0
ZB 1
ZR 0
TC 38
Z9 39
SN 0022-5088
UT WOS:A1989AH00300015
ER

PT J
AU CARINCI, GM
   HETHERINGTON, MG
   OLSON, GB
TI M2 C CARBIDE PRECIPITATION IN AF1410 STEEL
SO JOURNAL DE PHYSIQUE
VL 49
IS C-6
BP 311
EP 316
DI 10.1051/jphyscol:1988654
PD NOV 1988
PY 1988
RI Olson, Gregory B/B-7529-2009
ZS 0
ZR 0
Z8 0
TC 7
ZB 0
Z9 7
SN 0302-0738
UT WOS:A1988T922600053
ER

PT J
AU POURARIAN, F
   SANKAR, SG
   WALLACE, WE
TI INTRINSIC MAGNETIC-PROPERTIES OF MULTICOMPONENT
   PR2-X-YRXR'YFE11.6CO2AL0.4B (R = TB OR DY, R' = ND AND X = 0.0, 0.2, Y =
   0.0, 0.5) COMPOUNDS
SO JOURNAL OF MAGNETISM AND MAGNETIC MATERIALS
VL 74
IS 2
BP 177
EP 180
DI 10.1016/0304-8853(88)90065-0
PD SEP 1988
PY 1988
ZR 0
TC 6
Z8 1
ZB 0
ZS 0
Z9 7
SN 0304-8853
UT WOS:A1988Q401100009
ER

PT J
AU SAUNDERS, N
   MIODOWNIK, AP
TI EVALUATION OF GLASS FORMING ABILITY IN BINARY AND TERNARY METALLIC ALLOY
   SYSTEMS - AN APPLICATION OF THERMODYNAMIC PHASE-DIAGRAM CALCULATIONS
SO MATERIALS SCIENCE AND TECHNOLOGY
VL 4
IS 9
BP 768
EP 777
DI 10.1179/mst.1988.4.9.768
PD SEP 1988
PY 1988
Z8 3
ZB 0
TC 51
ZR 0
ZS 0
Z9 51
SN 0267-0836
EI 1743-2847
UT WOS:A1988Q585200002
ER

PT J
AU YANG, CJ
   RAY, R
   OHANDLEY, RC
TI MAGNETIC HARDENING IN MELT-SPUN FE-R-B ALLOYS
SO MATERIALS SCIENCE AND ENGINEERING
VL 99
BP 137
EP 141
DI 10.1016/0025-5416(88)90309-6
PD MAR 1988
PY 1988
Z8 0
TC 4
ZS 0
ZR 0
ZB 0
Z9 4
SN 0025-5416
UT WOS:A1988N970700033
ER

PT J
AU SAPELKINA, YF
   YAGLO, GI
   PAVLYUKOV, AA
   TULCHINSKII, LN
TI MAGNETIZATION OF POWDER PARTICLES OF HIGHLY COERCIVE MULTICOMPONENT
   SAMARIUM COBALT BASE ALLOYS
SO SOVIET POWDER METALLURGY AND METAL CERAMICS
VL 26
IS 6
BP 466
EP 470
PD JUN 1987
PY 1987
Z8 0
ZS 0
ZR 0
TC 0
ZB 0
Z9 0
SN 0038-5735
UT WOS:A1987L536700008
ER

PT J
AU SCHURMANN, E
   SITTARD, M
   VOLKER, R
TI EQUIVALENT INFLUENCE OF ALLOYING ELEMENTS ON THE NITROGEN SOLUBILITY IN
   LIQUID TERNARY AND MULTICOMPONENT COBALT-BASE ALLOYS
SO ZEITSCHRIFT FUR METALLKUNDE
VL 77
IS 8
BP 497
EP 502
PD AUG 1986
PY 1986
TC 4
ZS 0
Z8 0
ZR 0
ZB 0
Z9 4
SN 0044-3093
UT WOS:A1986D901900003
ER

PT J
AU SCHURMANN, E
   SITTARD, M
TI EVALUATION OF LITERATURE DATA OF THE HYDROGEN SOLUBILITY IN LIQUID
   TERNARY AND MULTICOMPONENT COBALT-BASE ALLOYS
SO ZEITSCHRIFT FUR METALLKUNDE
VL 77
IS 8
BP 503
EP 509
PD AUG 1986
PY 1986
ZB 0
Z8 0
ZS 0
ZR 0
TC 3
Z9 3
SN 0044-3093
UT WOS:A1986D901900006
ER

PT J
AU TURNER, NH
TI MULTICOMPONENT QUANTITATIVE-ANALYSIS BY AUGER-ELECTRON SPECTROSCOPY
SO JOURNAL OF VACUUM SCIENCE & TECHNOLOGY A-VACUUM SURFACES AND FILMS
VL 4
IS 3
BP 1565
EP 1567
DI 10.1116/1.573507
PN 2
PD MAY-JUN 1986
PY 1986
Z8 0
ZR 0
ZS 0
ZB 0
TC 5
Z9 5
SN 0734-2101
UT WOS:A1986C819300142
ER

PT J
AU SCHURMANN, E
   SITTARD, M
   VOLKER, R
TI SYSTEMATIC OF THE EQUIVALENT INFLUENCE OF ALLOYING ELEMENTS ON THE
   NITROGEN AND HYDROGEN SOLUBILITY IN IRON, COBALT, AND NICKEL-BASE ALLOYS
SO STEEL RESEARCH
VL 57
IS 11
BP 546
EP 551
DI 10.1002/srin.198600822
PD 1986
PY 1986
TC 3
Z8 0
ZB 0
ZR 1
ZS 0
Z9 4
SN 0177-4832
UT WOS:A1986E927600002
ER

PT J
AU ENOMOTO, M
   AARONSON, HI
TI CALCULATION OF ALPHA+GAMMA-PHASE BOUNDARIES IN FE-C-X SYSTEMS FROM THE
   CENTRAL ATOMS MODEL
SO CALPHAD-COMPUTER COUPLING OF PHASE DIAGRAMS AND THERMOCHEMISTRY
VL 9
IS 1
BP 43
EP 58
DI 10.1016/0364-5916(85)90030-6
PD 1985
PY 1985
Z8 2
TC 22
ZS 0
ZB 0
ZR 0
Z9 22
SN 0364-5916
UT WOS:A1985ACP6100005
ER

PT J
AU KIRCHMAYR, HR
TI DEVELOPMENTS IN RARE-EARTH INTERMETALLICS
SO IEEE TRANSACTIONS ON MAGNETICS
VL 20
IS 5
BP 1645
EP 1650
DI 10.1109/TMAG.1984.1063216
PD 1984
PY 1984
TC 2
ZR 0
ZS 0
Z8 0
ZB 0
Z9 2
SN 0018-9464
UT WOS:A1984TP44600090
ER

PT J
AU RAY, AE
TI METALLURGICAL BEHAVIOR OF SM (CO,FE,CU,ZR)Z ALLOYS
SO JOURNAL OF APPLIED PHYSICS
VL 55
IS 6
BP 2094
EP 2096
DI 10.1063/1.333575
PD 1984
PY 1984
ZS 0
TC 91
ZR 1
ZB 1
Z8 6
Z9 96
SN 0021-8979
UT WOS:A1984SJ01600152
ER

PT J
AU ERIKSSON, G
   HACK, K
TI CALCULATION OF PHASE-EQUILIBRIA IN MULTICOMPONENT ALLOY SYSTEMS USING A
   SPECIALLY ADAPTED VERSION OF THE PROGRAM SOLGASMIX
SO CALPHAD-COMPUTER COUPLING OF PHASE DIAGRAMS AND THERMOCHEMISTRY
VL 8
IS 1
BP 15
EP 24
DI 10.1016/0364-5916(84)90025-7
PD 1984
PY 1984
ZR 0
Z8 0
ZB 0
TC 20
ZS 0
Z9 20
SN 0364-5916
UT WOS:A1984SF66800002
ER

PT J
AU NCIRI, B
   VANDENBULCKE, L
TI THERMODYNAMIC STUDY OF THE ALUMINIZATION OF IRON AND STEELS BY THE
   THERMOCHEMICAL METHOD
SO JOURNAL OF THE LESS-COMMON METALS
VL 95
IS 1
BP 55
EP 72
DI 10.1016/0022-5088(83)90384-3
PD 1983
PY 1983
ZS 0
Z8 1
TC 22
ZR 0
ZB 0
Z9 23
SN 0022-5088
UT WOS:A1983RS35600006
ER

PT J
AU BLEILER, RJ
   DIEBOLD, AC
   WINOGRAD, N
TI ANGLE-RESOLVED SIMS STUDIES OF O-2 AND CO CHEMISORPTION ON NI3FE(111)
SO JOURNAL OF VACUUM SCIENCE & TECHNOLOGY A-VACUUM SURFACES AND FILMS
VL 1
IS 2
BP 1230
EP 1231
DI 10.1116/1.572291
PD 1983
PY 1983
TC 3
Z8 0
ZS 0
ZB 0
ZR 0
Z9 3
SN 0734-2101
UT WOS:A1983QS53200126
ER

PT J
AU YOSHIDA, H
   KONISHI, S
   NARUSE, Y
TI EFFECTS OF IMPURITIES ON HYDROGEN PERMEABILITY THROUGH PALLADIUM ALLOY
   MEMBRANES AT COMPARATIVELY HIGH-PRESSURES AND TEMPERATURES
SO JOURNAL OF THE LESS-COMMON METALS
VL 89
IS 2
BP 429
EP 436
DI 10.1016/0022-5088(83)90353-3
PD 1983
PY 1983
RI Way, James Douglas/A-9408-2010
OI Way, James Douglas/0000-0001-9612-8508
ZS 0
Z8 1
ZB 1
TC 56
ZR 0
Z9 56
SN 0022-5088
UT WOS:A1983QJ14900017
ER

PT J
AU GAMO, T
   MORIWAKI, Y
   YANAGIHARA, N
   IWAKI, T
TI LIFE PROPERTIES OF TI-MN ALLOY HYDRIDES AND THEIR HYDROGEN PURIFICATION
   EFFECT
SO JOURNAL OF THE LESS-COMMON METALS
VL 89
IS 2
BP 495
EP 504
DI 10.1016/0022-5088(83)90361-2
PD 1983
PY 1983
ZS 0
ZR 0
ZB 0
TC 74
Z8 4
Z9 77
SN 0022-5088
UT WOS:A1983QJ14900025
ER

PT J
AU OSUMI, Y
   SUZUKI, H
   KATO, A
   OGURO, K
   KAWAI, S
   KANEKO, M
TI HYDROGEN ABSORPTION DESORPTION CHARACTERISTICS OF MM-NI-AL-M AND
   MM-NI-MN-M ALLOYS (MM=MISCH METAL)
SO JOURNAL OF THE LESS-COMMON METALS
VL 89
IS 1
BP 287
EP 292
DI 10.1016/0022-5088(83)90282-5
PD 1983
PY 1983
TC 79
ZR 0
ZB 0
ZS 0
Z8 3
Z9 81
SN 0022-5088
UT WOS:A1983QE43500040
ER

PT J
AU TRETYACHENKO, GN
   VOLOSHCHENKO, AP
   GETSOV, LB
   ZINCHENKO, BM
TI THERMAL-SHOCK RESISTANCE OF BLADES WITH PROTECTIVE COATINGS IN A
   CORROSIVE ATMOSPHERE
SO STRENGTH OF MATERIALS
VL 15
IS 1
BP 74
EP 80
DI 10.1007/BF01523410
PD 1983
PY 1983
OI Getsov, Leonid/0000-0001-8311-0405
Z8 0
ZR 0
ZB 0
ZS 0
TC 0
Z9 0
SN 0039-2316
UT WOS:A1983RM14300014
ER

PT J
AU BEAVIS, L
TI THERMAL-DESORPTION MEASUREMENTS FOR ESTIMATING BAKEOUT CHARACTERISTICS
   OF VACUUM DEVICES
SO JOURNAL OF VACUUM SCIENCE & TECHNOLOGY
VL 20
IS 4
BP 972
EP 977
DI 10.1116/1.571656
PD 1982
PY 1982
Z8 0
ZS 0
ZB 0
TC 3
ZR 0
Z9 3
SN 0022-5355
UT WOS:A1982NL38200013
ER

PT J
AU MISHIN, DD
   LUKIN, AA
   GRIGORYEV, SN
   PASTUSHENKOV, AG
   SUPONEV, NP
   LEVANDOVSKIY, VV
TI METALLO-PLASTIC PERMANENT-MAGNETS BASED ON MULTICOMPONENT SM-ZR-CO-CU-FE
   ALLOYS
SO RUSSIAN METALLURGY
IS 3
BP 124
EP 125
PD 1981
PY 1981
RI Lukin, Aleksandr/U-6271-2018
Z8 0
ZS 0
ZB 0
TC 0
ZR 0
Z9 0
SN 0036-0295
UT WOS:A1981PG11200034
ER

PT J
AU MISHIN, DD
   LUKIN, AA
   SUPONEV, NP
   PASTUSHENKOV, AG
   LEVANDOVSKIY, VV
   LYAKHOVA, MB
TI REMAGNETIZATION PHENOMENA IN MULTICOMPONENT RARE-EARTH-COBALT ALLOYS
   WITH INCREASED TEMPERATURE STABILITY
SO RUSSIAN METALLURGY
IS 6
BP 179
EP 181
PD 1981
PY 1981
RI Lukin, Aleksandr/U-6271-2018; Suponev, Nikolay/B-7936-2014
OI Suponev, Nikolay/0000-0001-5293-3169
Z8 0
ZR 0
TC 1
ZS 0
ZB 0
Z9 1
SN 0036-0295
UT WOS:A1981QG34300035
ER

PT J
AU LANGE, KW
   MITRA, M
TI DETERMINATION OF THE ACTIVITIES OF THE COMPONENTS OF A TERNARY METALLIC
   SYSTEM FROM THE KNOWLEDGE OF ITS GAS SOLUBILITY
SO ARCHIV FUR DAS EISENHUTTENWESEN
VL 51
IS 6
BP 217
EP 220
DI 10.1002/srin.198004832
PD 1980
PY 1980
TC 3
ZR 0
ZS 0
Z8 0
ZB 0
Z9 3
SN 0003-8962
UT WOS:A1980JW64400003
ER

PT J
AU PONEC, V
TI SURFACE-COMPOSITION AND CATALYSIS BY ALLOYS - RELEVANCE OF SURFACE
   SCIENCE TO CATALYSIS
SO MATERIALS SCIENCE AND ENGINEERING
VL 42
IS 1-2
BP 135
EP 140
DI 10.1016/0025-5416(80)90021-X
PD 1980
PY 1980
ZB 0
TC 11
Z8 0
ZS 0
ZR 0
Z9 11
SN 0025-5416
UT WOS:A1980JK45600020
ER

PT J
AU PIGROVA, GD
   YEFIMOVA, MN
   GRIGORASH, YF
TI PHASE COMPOSITION OF CAST COMPLEX ALLOYED NICKEL-BASE ALLOYS
SO FIZIKA METALLOV I METALLOVEDENIE
VL 45
IS 6
BP 1292
EP 1295
PD 1978
PY 1978
ZB 0
Z8 0
ZS 0
ZR 0
TC 0
Z9 0
SN 0015-3230
UT WOS:A1978FG20600022
ER

PT J
AU DANIELEWSKI, M
   NATESAN, K
TI OXIDATION-SULFIDATION BEHAVIOR OF IRON-CHROMIUM-NICKEL ALLOYS
SO OXIDATION OF METALS
VL 12
IS 3
BP 227
EP 245
DI 10.1007/BF00616098
PD 1978
PY 1978
ZS 0
ZR 0
ZB 0
TC 18
Z8 0
Z9 18
SN 0030-770X
UT WOS:A1978FJ31100003
ER

PT J
AU CUOMO, JJ
   GAMBINO, RJ
TI INFLUENCE OF SPUTTERING PARAMETERS ON COMPOSITION OF MULTICOMPONENT
   FILMS
SO JOURNAL OF VACUUM SCIENCE & TECHNOLOGY
VL 12
IS 1
BP 79
EP 83
DI 10.1116/1.568626
PD 1975
PY 1975
TC 57
Z8 1
ZB 0
ZR 0
ZS 0
Z9 58
SN 0022-5355
UT WOS:A1975V890400017
ER

PT J
AU BELOLIPTSEVA, GG
   POVOLOTSKII, EG
TI DISINTEGRATION OF MULTICOMPONENT METALLIC SOLID-SOLUTION
SO FIZIKA METALLOV I METALLOVEDENIE
VL 36
IS 5
BP 1116
EP 1118
PD 1973
PY 1973
ZS 0
Z8 0
ZB 0
ZR 0
TC 0
Z9 0
SN 0015-3230
UT WOS:A1973R525100037
ER

PT J
AU KHAN, Y
   FELDMANN, D
TI INTERMETALLIC COMPOUND CE5CO19 AND INFLUENCE OF LA ON ITS EXISTENCE
SO JOURNAL OF THE LESS-COMMON METALS
VL 33
IS 2
BP 305
EP 310
DI 10.1016/0022-5088(73)90049-0
PD 1973
PY 1973
Z8 0
ZB 0
TC 8
ZS 0
ZR 0
Z9 8
SN 0022-5088
UT WOS:A1973R397700013
ER

PT J
AU PELTON, AD
   SCHMALZRIED, H
TI GEOMETRICAL REPRESENTATION OF PHASE EQUILIBRIA
SO METALLURGICAL TRANSACTIONS
VL 4
IS 5
BP 1395
EP 1404
DI 10.1007/BF02644538
PD 1973
PY 1973
ZB 0
ZR 0
ZS 0
Z8 0
TC 45
Z9 45
SN 0026-086X
UT WOS:A1973Q081700028
ER

PT J
AU AREND, H
TI MODIFIED THERMOANALYTICAL TECHNIQUE FOR STUDY OF CARBON-CONTAINING
   MULTICOMPONENT SYSTEMS
SO MATERIALS RESEARCH BULLETIN
VL 7
IS 12
BP 1453
EP 1459
DI 10.1016/0025-5408(72)90182-1
PD 1972
PY 1972
TC 0
Z8 0
ZR 0
ZB 0
ZS 0
Z9 0
SN 0025-5408
UT WOS:A1972O310600011
ER

PT J
AU HANAK, JJ
TI MULTIPLE-SAMPLE-CONCEPT IN MATERIALS RESEARCH - SYNTHESIS, COMPOSITIONAL
   ANALYSIS AND TESTING OF ENTIRE MULTICOMPONENT SYSTEMS
SO JOURNAL OF MATERIALS SCIENCE
VL 5
IS 11
BP 964
EP &
DI 10.1007/BF00558177
PD 1970
PY 1970
ZB 25
Z8 11
ZS 0
TC 309
ZR 0
Z9 313
SN 0022-2461
UT WOS:A1970H868800007
ER

EF
