Repository: MatInfoUB/NLP-Queries

File: Co_superalloy_comp(1).txt (part 7 of 22)
FN Clarivate Analytics Web of Science
AB Two cast and heat-treated NbC and TaC - strengthened cobalt superalloys have been developed for an investment casting of spinner discs for glass wool industry. In this work constant load creep tests in tension were carried out in argon atmosphere at three testing temperature 900, 950 and 1000 degrees C and at the initial applied stresses ranging from 40 to 200 MPa. All the tests were continued until the final fracture. The results of creep testing were combined with microstructural and fractographic examinations by means of light and scanning electron microscopy. A mutual comparison of creep characteristics of the investigated superalloys under comparable creep loading conditions showed that NbC-strengthened superalloy exhibited longer creep life than TaC-strengthened one. Further, it was found that carbide precipitation is the primary strengthening mechanism in both cobalt-base superalloys under investigation and the amount, morphology and type of carbides have the decisive effect on the creep properties including creep damage and fracture processes. By contrast, CoNb superalloy exhibited a more brittle character of creep fracture mode than CoTa superalloy due to a premature fracture. This study was initiated to investigate in more details operating creep deformation processes and the effect of the creep microstructure and damage evolution on both investigated superalloys. The different behaviour and properties of studied superalloys were explained based on the received results of this study.
RI Kral, Petr/F-9777-2014
OI Kral, Petr/0000-0003-3838-1278
BN 978-80-87294-84-0
PY 2018
BP 530
EP 535
UT WOS:000461832200080
ER

PT B
AU Yu, M
   Cai, KH
   Li, ZR
   Xie, DH
AF Yu, Min
   Cai, Kaihong
   Li, Zhenrui
   Xie, Donghui
BE Han, Y
TI Hot Deformation Behavior of NiCr19Co6W10Ti3AlB Superalloy
SO HIGH PERFORMANCE STRUCTURAL MATERIALS
CT Chinese Materials Conference (CMC)
CY JUL 06-12, 2017
CL Yinchuan, PEOPLES R CHINA
AB NiCr19Co6W10Ti3AlB alloy is a kind of precipitation hardening nickel-base superalloy, also is a kind of high temperature and high elasticity alloy. The chemical elements of the alloy composition is very complex, it includes more than 4.5% aging strengthening elements of Al and Ti, and nearly 37% solid solution strengthening elements of Cr, W, Co etc. Because of composition segregation in the alloy ingot, the difficulty of hot working is faced. In this paper, the composition segregation and homogenization annealing process of cast NiCr19Co6W10Ti3AlB alloy were studied. The dendrite segregation and its elimination method were investigated by homogenization annealing experiment. High temperature plastic deformation behavior of NiCr19Co6W10Ti3AlB alloy was also studied in this paper. By thermal simulation compression test, the thermal deformation behavior and microstructure change under different deformation conditions were analyzed, which provides a good reference for practical production.
BN 978-981-13-0104-9; 978-981-13-0103-2
PY 2018
BP 631
EP 641
DI 10.1007/978-981-13-0104-9_66
UT WOS:000455647600066
ER

PT S
AU Muslimin, AN
   Sugiarti, E
   Aritonang, T
   Purawiardi, RI
   Desiati, RD
AF Muslimin, A. N.
   Sugiarti, E.
   Aritonang, T.
   Purawiardi, R., I
   Desiati, R. D.
BE Khaerudini, DS
   Febriani, F
   Oemry, F
   Sugihartono, I
   Setiawan, R
   Syuhada
   Widayatno, WB
   Sugiarti, E
   Ma, Y
   Isnaeni
   Izzuddin, H
   Susila, IP
   Sudiro, T
   Herbani, Y
TI Structural and crystal orientation analysis of Al-Si coating on Ni-based
   superalloy by means of EBSD technique
SO 3RD INTERNATIONAL SYMPOSIUM ON FRONTIER OF APPLIED PHYSICS (ISFAP 2017)
SE Journal of Physics Conference Series
CT 3rd International Symposium on Frontier of Applied Physics (ISFAP) part
   of Indonesian Science Expo
CY OCT 23-24, 2017
CL Jakarta, INDONESIA
SP Res Ctr Phys Indonesian Inst Sci
AB Ni-based superalloy is widely used for high performance components in power generation turbine due to its excellent mechanical properties. However, Ni-based superalloy has low oxidation resistantance. Therefore, surface coating is required to improve oxidation resistance at high temperatures. Al-Si as a coting material was successfully co-deposited on Nibased substrate by pack cementation method at 900 degrees C for about 4 hours. The oxidation test was carried out at high temperature of 1000 degrees C for 100 hours. Micro structural characterization and analysis on crystal orientation were perfomed by using Field Emission Scanning Electron Microscope (FE-SEM) and Electron Back Scatter Diffraction (EBSD) technique, respectively. The results showed that the coating layer with a homogenous layer and had a thickness of 53 mu m consisting of beta-NiAl with cubic structure and Ni2Al3 with hexagonal structure. TGO layer was developed after oxidation and had a thickness of about 5 mu m consisting of alpha-Al2O3 and spinel NiCr2O4. The phase composition map and crystal orientation acquired by EBSD technique was also discussed both in TGO and coating layers.
SN 1742-6588
EI 1742-6596
PY 2018
VL 985
AR UNSP 012020
DI 10.1088/1742-6596/985/1/012020
UT WOS:000454422400020
ER

PT B
AU Slavik, A
   Mihalikova, I
   Friak, M
   Vsianska, M
   Sob, M
AF Slavik, Anton
   Mihalikova, Ivana
   Friak, Martin
   Vsianska, Monika
   Sob, Mojmir
GP TANGER Ltd
TI QUANTUM-MECHANICAL STUDY OF MAGNETIC PROPERTIES OF SUPERALLOY
   NANOCOMPOSITE PHASE Fe2AlTi
SO 9TH INTERNATIONAL CONFERENCE ON NANOMATERIALS - RESEARCH & APPLICATION
   (NANOCON 2017)
CT 9th International Conference on Nanomaterials - Research and Application
   (NANOCON)
CY OCT 18-20, 2017
CL Brno, CZECH REPUBLIC
SP Tanger Ltd, Czech Soc New Mat & Technologies, Reg Ctr Adv Technologies & Mat, CS Clean Solut, Nicolet cz, NenoVision, PTIK Instruments, TESCAN, Amer Elements, ABL&E JASCO, Measurement Techn Moravia, Delong Instruments, Exakt, Schaefer, Zeiss, Renishaw, ChromSpec Spol S R O, RAITH, Testo, Analyt & Measuring & Testing
AB The L21-structure Fe2AlTi intermetallic compound is one of the two phases identified in Fe-Al-Ti superalloy nanocomposites. Experimental data related to low-temperature magnetic properties of this Heusler compound indicate that magnetic moment is about 0.1 Bohr magneton per formula unit. In contrast, previous quantum-mechanical calculations predicted Fe2AlTi to have much higher magnetic moment, 0.9 Bohr magneton per formula unit. In order to solve this discrepancy between the theory and experiment we have performed a series of quantum-mechanical fix-spin-moment calculations and compared our results with those for non-magnetic state. It turns out that the total energy of the non-magnetic state is only by 10.73 meV/atom higher than that of the magnetic state. When applying Boltzmann statistics to this very small energy difference we predict that the non-magnetic state appears at non-zero temperatures with significant probabilities (for instance, 22.36 % at T = 100 K) and reduces the overall magnetic moment. As another mechanism lowering the magnetization we studied selected shape deformations, in particular trigonal shearing. Fe2AlTi exhibits a compression-tension asymmetry with respect to these strains and, for example, the strain epsilon=-0.08 destabilizes the spin-polarized state, leaving the non-magnetic state as the only stable one.
RI Sob, Mojmir/G-6865-2011; Vsianska, Monika/O-7454-2015
OI Sob, Mojmir/0000-0002-5724-890X; 
BN 978-80-87294-81-9
PY 2018
BP 63
EP 68
UT WOS:000452823300009
ER

PT J
AU Zhu, ZL
   Xu, H
   Khan, HI
   Zhang, NQ
AF Zhu, Zhongliang
   Xu, Hong
   Khan, Hasan Izhar
   Zhang, Naiqiang
TI Oxidation behaviour of Nimonic 263 in high-temperature supercritical
   water
SO CORROSION ENGINEERING SCIENCE AND TECHNOLOGY
AB The oxidation tests of the Nimonic 263 alloy exposed to deaerated supercritical water at 600-700 degrees C under 25 MPa were carried out for up to 1000 h. Oxidation rate increased with an increase in temperature. The microstructure and phase composition of oxide scale were analysed by scanning electron microscopy/energy dispersive X-ray spectroscopy, X-ray diffraction and X-ray photoelectron spectroscopy. It can be seen that a complex oxide structure formed on the surface of Nimonic 263 including an outer layer of Ni-Fe/Ni-Cr spinel oxide, Ni/Co hydroxide and TiO2 and an inner layer of a mixture of NiCr2O4 and Cr2O3 while the innermost layer is made up of Cr2O3. The MoO3 can be observed at 600 degrees C but disappeared with the increasing temperature. The growth mechanism of oxide scale was discussed.
OI Khan, Hasan Izhar/0000-0002-1755-3635
SN 1478-422X
EI 1743-2782
PY 2018
VL 53
IS 8
BP 617
EP 624
DI 10.1080/1478422X.2018.1519102
UT WOS:000446959900009
ER

PT J
AU Ruan, JJ
   Liu, XJ
   Yang, SY
   Xu, WW
   Omori, T
   Yang, T
   Deng, B
   Jiang, HX
   Wang, CP
   Kainurna, R
   Ishida, K
AF Ruan, J. J.
   Liu, X. J.
   Yang, S. Y.
   Xu, W. W.
   Omori, T.
   Yang, T.
   Deng, B.
   Jiang, H. X.
   Wang, C. P.
   Kainurna, R.
   Ishida, K.
TI Novel Co-Ti-V-base superalloys reinforced by L1(2)-ordered gamma' phase
SO INTERMETALLICS
AB The influences of alloying elements Al and Ni to a Co-Ti-V master alloy on microstructures, phase stabilities and high-temperature mechanical properties have been investigated. A two-phase microstructure gamma/gamma' with ultrahigh gamma' volume fraction was designed in the Co-Ti-V (master alloy), Co-Ti-V-Al (Al-modified) and Co-Ti-V-Ni (Ni-modified) alloys. Al shows a slight tendency to partition into gamma', while Ni exhibits almost equal distribution between the gamma and gamma' phases. Al is found to increase the volume fraction and solvus temperature of gamma'. The solvus temperatures of gamma' in the master alloy, Al-modified and Ni-modified alloys exceed that of Co-9Al-9W alloy (1000 degrees C) by 91, 112 and 82 degrees C, respectively. The flow stresses of the designed alloys exhibit an anomalous positive dependence on temperature rising from 600 to 750 degrees C. The strengths of the master alloy and Ni-modified alloys are not only higher than that of traditional Co-base superalloy MAR-M 302 at the temperature ranging from 700 to 1000 degrees C, but also comparable with that of the commercial Ni-base superalloy IN-939 between 850 and 1000 degrees C. In conclusion, the present Co-Ti-V-base alloys reinforced by gamma' are suggested as potential candidates for high-temperature utilizations.
RI Omori, Toshihiro/A-4478-2017
OI Omori, Toshihiro/0000-0001-9174-0239
SN 0966-9795
EI 1879-0216
PD JAN
PY 2018
VL 92
BP 126
EP 132
DI 10.1016/j.intermet.2017.09.015
UT WOS:000414824000019
ER

PT J
AU Jalowicka, A
   Naumenko, D
   Ernsberger, M
   Herzog, R
   Quadakkers, WJ
AF Jalowicka, A.
   Naumenko, D.
   Ernsberger, M.
   Herzog, R.
   Quadakkers, W. J.
TI Alumina formation and microstructural changes of aluminized CoNiCrAlY
   coating during high temperature exposure in the temperature range 925
   degrees C-1075 degrees C
SO MATERIALS AT HIGH TEMPERATURES
AB MCrAlY (M = Ni, Co) coatings are commonly used on gas-turbine components as oxidation resistant overlay coatings and bondcoats for thermal barrier systems. In the present work the microstructural features and oxidation behavior of an aluminized Co-base MCrAlY-coating on a Ni-based superalloy have been investigated in the temperature range 925-1075 degrees C. Microstructural studies of the oxidized coatings by SEM/EBSD were complemented with numerical thermodynamic calculations using the software package ThermoCalc. In the as-received condition the outer part of the coating consisted mostly of beta-(Ni,Co)Al. Formation of sigma-CoCr was observed at the interface between the beta-layer and the inner initial CoNiCrAlY. During high-temperature air exposure alumina based surface scales were formed but the oxidation induced Al depletion of the aluminized coating did not result in formation of the gamma'-(Ni3Al) phase. Rather, the subscale formation of Co/Cr-rich phases was observed and a direct transformation of beta- into gamma-Ni phase after longer times. It is expected that these subscale microstructural changes thus affect the alumina formation and growth as well as the critical aluminum depletion in a different manner as in the case of corresponding beta-NiAl coatings, although a direct comparison between various coating systems was not possible on the basis of the present results.
RI Quadakkers, Willem J/B-5117-2015
OI Quadakkers, Willem J/0000-0002-0644-0192
SN 0960-3409
EI 1878-6413
PY 2018
VL 35
IS 1-3
BP 66
EP 77
DI 10.1080/09603409.2017.1392114
UT WOS:000435483900009
ER

PT J
AU Demler, E
   Gerstein, G
   Dalinger, A
   Epishin, A
   Heidenblut, T
   Nurnberger, F
   Maier, HJ
AF Demler, Eugen
   Gerstein, Gregory
   Dalinger, Andrej
   Epishin, Alexander
   Heidenblut, Torsten
   Nuernberger, Florian
   Maier, Hans Juergen
TI Influence of High Current-Density Impulses on the Stress-Strain Response
   and Microstructural Evolution of the Single Crystal Superalloy CMSX-4
SO MATERIALS RESEARCH-IBERO-AMERICAN JOURNAL OF MATERIALS
AB Owing to the low formability of single-crystal nickel-based materials, single-crystal components are typically cast. Subsequently, a multi-stage heat treatment is carried out in order to partially compensate the dendrite segregation and to stabilize the precipitated gamma'-phase. Such components possess a high resistance to creep at elevated temperatures. Since it is known that electrical impulses can be used to increase the formability of various materials, the potential of an electrical high current-density impulse treatment was evaluated for forming of the high strength nickel-based superalloy CMSX-4. Heat treated and pre-deformed specimens were loaded in compression and subjected to short pulses with a high-current density of 2.3 kA/mm(2). Depending on the microstructural state, the material demonstrated work hardening or softening as a consequence of the impulse treatment. In addition, experiments were carried out on crept specimens to test whether the current-impulse treatment can be used to reverse creep-related segregation of alloying elements (raft formation). It was possible to observe a change in the concentration of the elements in the gamma/ gamma'-phase transition following the current-impulse treatment. In particular, a local increase in the gamma-forming elements Cr, Co and a decrease in the gamma'-forming elements Ta, Ti was observed after the impulse treatment.
RI Epishin, Alexander Igorevich/H-8735-2013; Nurnberger,
   Florian/A-8164-2010
OI Nurnberger, Florian/0000-0002-7824-0675
SN 1516-1439
EI 1980-5373
PY 2018
VL 21
IS 6
AR UNSP e20180428
DI 10.1590/1980-5373-MR-2018-0428
UT WOS:000448853300001
ER

PT J
AU Jadav, J
   Rajulapati, KRV
   Eswaraprasad, N
   Rao, KBS
AF Jadav, Jhansi
   Rajulapati, Koteswara Rao. V.
   Eswaraprasad, N.
   Rao, K. Bhanu Sankara
TI Effect of Temperature on Tensile flow behaviour of Nimonic C-263 alloy
SO MATERIALS TODAY-PROCEEDINGS
CT 7th International Conference of Materials Processing and
   Characterization (ICMPC)
CY MAR 17-19, 2017
CL Gokaraju Rangaraju Inst Engn & Technol, Hyderabad, INDIA
HO Gokaraju Rangaraju Inst Engn & Technol
AB Tensile properties, deformation and flow behaviour of Ni base superalloy, Nimonic C-263, was studied at modified solutionizing and aging condition, in the temperature range of 25-650 degrees C and at a strain rate of 1.3x10(-3)S(-1). The presence of Dynamic strain aging (DSA) behaviour was observed at a wide temperature regime of 200 degrees C to 600 degrees C. Also an anomalous variation in tensile properties was observed in the temperature ranges between 400 degrees C to 650 degrees C. The yield strength (Y.S) was decreased slightly with temperature up to 300 degrees C and from there, there is a peak in YS at 400 degrees C with minimum(%) of elongation and strain hardening rate is maximum at 400 degrees C. An attempt has been done in this paper, to Co-relate the mechanical properties and flow behaviour of the alloy with microstructral studies and flow equations at different temperatures. It is observed that Ludwigson equation provides the best fit at high temperature, at 650 degrees C, compared to Hollomon and Ludwik equations. (C) 2017 Elsevier Ltd. All rights reserved.
SN 2214-7853
PY 2018
VL 5
IS 2
BP 5475
EP 5480
PN 1
UT WOS:000428728000271
ER

PT S
AU Zhang, F
   Cao, WS
   Zhang, C
   Chen, SL
   Zhu, J
   Lv, D
AF Zhang, Fan
   Cao, Weisheng
   Zhang, Chuan
   Chen, Shuanglin
   Zhu, Jun
   Lv, Duchao
BE Ott, E
   Liu, X
   Andersson, J
   Bi, Z
   Bockenstedt, K
   Dempster, I
   Groh, J
   Heck, K
   Jablonski, P
   Kaplan, M
   Nagahama, D
   Sudbrack, C
TI Simulation of Co-precipitation Kinetics of gamma ' and gamma '' in
   Superalloy 718
SO PROCEEDINGS OF THE 9TH INTERNATIONAL SYMPOSIUM ON SUPERALLOY 718 &
   DERIVATIVES: ENERGY, AEROSPACE, AND INDUSTRIAL APPLICATIONS
SE Minerals Metals & Materials Series
CT 9th International Symposium on Superalloy 718 and Derivatives - Energy,
   Aerospace, and Industrial Applications
CY SEP 17-21, 2000
CL Champion, PA
AB In this paper, we will study the co-precipitation kinetics of phases in Superalloy 718 using the simulation tool we have developed using the CALPHAD approach. This tool considers concurrent nucleation, growth and coarsening of these precipitates. Furthermore, it is directly integrated with thermodynamic calculation engine to obtain instant update of phase information, such as the composition of the matrix and the nucleation driving force for each precipitate. In addition to the average particle size, the more advanced KWN (Kampmann and Wagner Numerical) model was implemented to allow for predication of the full evolution of the particle size distribution (PSD). In this paper, we will perform virtual experiments using this tool to simulate the co-precipitation of the gamma ' and gamma '' phases under different heat treatment conditions. Simulation results, such as temporal evolution of volume fraction, number density, and mean size of the precipitates, as well as the final particle size distribution will be presented and discussed. The impact of delta precipitate and the initial microstructure will also be briefly discussed. These virtual experimental results can be used to understand the microstructural features of Superalloy 718 and serve as guidance for further optimization of heat treatment schedule.
SN 2367-1181
BN 978-3-319-89480-5; 978-3-319-89479-9
PY 2018
BP 147
EP 161
DI 10.1007/978-3-319-89480-5_8
UT WOS:000445800500008
ER

PT S
AU Bergner, M
   Rosler, J
   Gehrmann, B
   Klower, J
AF Bergner, M.
   Roesler, J.
   Gehrmann, B.
   Kloewer, J.
BE Ott, E
   Liu, X
   Andersson, J
   Bi, Z
   Bockenstedt, K
   Dempster, I
   Groh, J
   Heck, K
   Jablonski, P
   Kaplan, M
   Nagahama, D
   Sudbrack, C
TI Effect of Heat Treatment on Microstructure and Mechanical Properties of
   VDM Alloy 780 Premium
SO PROCEEDINGS OF THE 9TH INTERNATIONAL SYMPOSIUM ON SUPERALLOY 718 &
   DERIVATIVES: ENERGY, AEROSPACE, AND INDUSTRIAL APPLICATIONS
SE Minerals Metals & Materials Series
CT 9th International Symposium on Superalloy 718 and Derivatives - Energy,
   Aerospace, and Industrial Applications
CY SEP 17-21, 2000
CL Champion, PA
AB VDM Alloy 780 Premium is a new 718-type superalloy recently developed in a cooperation between Technical University Braunschweig and VDM Metals GmbH [1, 2]. It contains the gamma'-phase for strengthening in addition to a second phase, in the following referred to as delta-phase (Note that determination of the crystal structure is pending. It may not have the same DOa structure as the delta-phase in Alloy 718.). As in Alloy 718, the delta-phase may be used for grain refinement and strengthening of grain boundaries at elevated temperatures. Most important differences in chemical composition compared to Alloy 718 are the essential replacement of Fe by about 25% Co and a higher Al-content (about 2%) in combination with a lower Ti-content (about 0.2%). Firstly, these measures stabilize the strengthening phase and allow for application temperatures of up to 750 degrees C. Secondly, the delta-phase is preserved despite the relatively high aluminum content. To make best use of Alloy 780, the precipitation kinetics of both phases along with the concurrent evolution of microstructure and mechanical properties must be understood. Consequently, this article deals with the influence of heat treatments on the phase kinetics, microstructure evolution and mechanical properties. Firstly, it will be demonstrated that proper control of the heat treatment parameters allows for a distribution of the delta-phase as in Alloy 718. Secondly, Vickers hardness testing along with creep rupture experiments will be presented, revealing interdependencies between heat treatment strategies and mechanical properties. At ambient temperature, the strength of the new alloy meets or exceeds that of Alloy 718 despite absence of the gamma ''-phase, while its creep strength is far superior.
SN 2367-1181
BN 978-3-319-89480-5; 978-3-319-89479-9
PY 2018
BP 489
EP 499
DI 10.1007/978-3-319-89480-5_31
UT WOS:000445800500031
ER

PT J
AU Yang, X
   Zhang, J
   Li, G
AF Yang, X.
   Zhang, J.
   Li, G.
TI Cavitation erosion behaviour and mechanism of HVOF-sprayed
   NiCrBSi-(Cr3C2-NiCr) composite coatings
SO SURFACE ENGINEERING
AB NiCrBSi-(Cr3C2-NiCr) coatings were prepared by high velocity oxy-fuel (HVOF) thermal spraying technique, and their cavitation erosion behaviour was investigated by a magnetostrictive cavitation method. It was observed that in the initial 8 h, cavitation occurred at higher rate, and cumulative mass loss of the two coatings was apparently higher than that of the substrate. Conversely, beyond 12 h, the former was lower than the later, indicating that the coatings depressed the cavitation erosion effectively. This study verified that the cavitation is due to mechanical shock, turbulence of liquid with bubbles and residual stresses, and therefore the formation of cracks and the delamination of coating are induced. Furthermore, an increase in the number of pores results in an increase in damage to the coatings, taking this into account distributions of pores can be termed as a key factor in determining the resistance of cavitation damage.
SN 0267-0844
EI 1743-2944
PY 2018
VL 34
IS 3
BP 211
EP 219
DI 10.1080/02670844.2016.1258770
UT WOS:000428130800006
ER

PT J
AU Shen, L
   Zhou, J
   Xiong, YB
   Zhang, JS
   Meng, Y
AF Shen, Li
   Zhou, Jie
   Xiong, Yi-Bo
   Zhang, Jian-Sheng
   Meng, Yi
TI Analysis of service condition of large hot forging die and refabrication
   of die by bimetal-layer weld surfacing technology with a cobalt-based
   superalloy and a ferrous alloy
SO JOURNAL OF MANUFACTURING PROCESSES
AB Large forming load at high temperature causes the occurrences of plastic deformation, wear, mechanical fatigue, and thermal fatigue in the large hot forging dies and resulted in their short service lives. In this study, temperature field, stress field, and wear condition of large hot forging die were predicted and evaluated by finite element modelling (FEM) analysis. Corroborated by the experimental results, analysis results demonstrated that failures mainly occurred in bridge, boss, and groove regions of the large hot forging dies. According to the analysis and experimental results, the failed large hot forging dies were refabricated by bimetal-layer weld surfacing technology with a cobalt-based superalloy (Co03) and a ferrous alloy (JXHC15). No failure was observed on these refabricated dies, after production of 25 pieces. In comparison with the conventional fabrication or prefabrication methods, this bimetal-layer weld surfacing technology reduced the fabrication cost, shortened the fabrication cycle, and elongated the service lives of large hot forging die effectively. (C) 2018 The Society of Manufacturing Engineers. Published by Elsevier Ltd. All rights reserved.
RI MENG, YI/I-5258-2013
OI MENG, YI/0000-0003-1863-9884
SN 1526-6125
PD JAN
PY 2018
VL 31
BP 731
EP 743
DI 10.1016/j.jmapro.2018.01.005
UT WOS:000427310300064
ER

PT J
AU Akino, K
   Kakehi, K
AF Akino, Kazuki
   Kakehi, Koji
TI Strengths and Microstructure of SUS316L Fabricated by Selective Laser
   Melting
SO MATERIALS TRANSACTIONS
AB The additive manufacturing (AM) process, which can produce highly complex components, has been getting significant attention in both industry and academic research. Ti-based alloys, Ni-based superalloys, and Co-Cr-based alloys have been widely investigated. However, as Ni-based superalloys have precipitated phases such as the gamma' and gamma '' phases, and Ti-based alloys and Co-Cr-based alloys are multiphase alloys which have phase transformation, it is difficult to clarify the factors in the AM process that in fluence the strength of these alloys. In this study, SUS316L stainless steel, which is a single-phase solid-solution alloy and does not have precipitated phases, was used to investigate the effect of specific factors in the AM process on anisotropy or mechanical properties, and the strengthening mechanism in the AM process in comparison with SUS316L plastic-forming (PF) material. The AM SUS316L was fabricated by selective laser melting using an ytterbium fiber laser from fine metallic powder. We found that the coarse columnar grains grew up along the built direction and the dislocation cell structures which were induced during the AM process into the AM material. During the solution heat treatment, dislocation recovery was observed. The AM specimens showed higher tensile and creep strength compared with the conventional material (the PF material) because of the high dislocation density. The ductility of the AM specimens was lower than that of the conventional material because of defects caused by a lack of fusion at the molten pool boundaries. Furthermore, the specimens whose loading direction corresponds to the built direction showed lower strength and elongation than the specimens whose loading direction was perpendicular to the built direction due to the oriented defects.
SN 1345-9678
EI 1347-5320
PY 2018
VL 59
IS 3
BP 482
EP 487
DI 10.2320/matertrans.M2017163
UT WOS:000426039700025
ER

PT J
AU Fan, QX
   Yu, HJ
   Wang, TG
   Wu, ZH
   Liu, YM
AF Fan, Qixiang
   Yu, Haojun
   Wang, Tie-Gang
   Wu, Zhenghuan
   Liu, Yanmei
TI Preparation and Isothermal Oxidation Behavior of Zr-Doped, Pt-Modified
   Aluminide Coating Prepared by a Hybrid Process
SO COATINGS
AB To take advantage of the synergistic effects of Pt and Zr, a kind of Zr-doped, Pt-modified aluminide coating has been prepared by a hybrid process, first electroplating a Pt layer and then co-depositing Zr and Al elements by an above-the-pack process. The microstructure and isothermal oxidation behavior of the coating has been studied, using a Pt-modified aluminide coating as a reference. Results showed that the Zr-doped, Pt-modified aluminide coating was primarily composed of beta-(Ni,Pt)Al phase, with small amounts of PtAl2- and Zr-rich phases dispersed in it. The addition of Zr diminished voids on the coating surface since Zr could hinder the growth of beta-NiAl grains. It also helped to increase the spalling resistance of the oxide scale and reduce the oxidation rate, which made the Zr-doped, Pt-modified aluminide coating possess better oxidation resistance than the reference Pt-modified aluminide coating at the temperature of 1100 degrees C.
SN 2079-6412
PD JAN
PY 2018
VL 8
IS 1
AR 1
DI 10.3390/coatings8010001
UT WOS:000424107200001
ER

PT J
AU Antonov, S
   Detrois, M
   Tin, S
AF Antonov, Stoichko
   Detrois, Martin
   Tin, Sammy
TI Design of Novel Precipitate-Strengthened Al-Co-Cr-Fe-Nb-Ni High-Entropy
   Superalloys
SO METALLURGICAL AND MATERIALS TRANSACTIONS A-PHYSICAL METALLURGY AND
   MATERIALS SCIENCE
AB A series of non-equiatomic Al-Co-Cr-Fe-Nb-Ni high-entropy alloys, with varying levels of Co, Nb and Fe, were investigated in an effort to obtain microstructures similar to conventional Ni-based superalloys. Elevated levels of Co were observed to significantly decrease the solvus temperature of the gamma' precipitates. Both Nb and Co in excessive concentrations promoted the formation of Laves and NiAl phases that formed either during solidification and remained undissolved during homogenization or upon high-temperature aging. Lowering the content of Nb, Co, or Fe prevented the formation of the eutectic type Laves. In addition, lowering the Co content resulted in a higher number density and volume fraction of the gamma' precipitates, while increasing the Fe content led to the destabilization of the gamma' precipitates. Various aging treatments were performed which led to different size distributions of the strengthening phase. Results from the microstructural characterization and hardness property assessments of these high-entropy alloys were compared to a commercial, high-strength Ni-based superalloy RR1000. Potentially, precipitation-strengthened high-entropy alloys could find applications replacing Ni-based superalloys as structural materials in power generation applications.
OI Detrois, Martin/0000-0002-5677-2478; /0000-0001-8886-2040
SN 1073-5623
EI 1543-1940
PD JAN
PY 2018
VL 49A
IS 1
BP 305
EP 320
DI 10.1007/s11661-017-4399-9
UT WOS:000422654700029
ER

PT J
AU Xue, F
   Zenk, CH
   Freund, LP
   Hoelzel, M
   Neumeier, S
   Goken, M
AF Xue, F.
   Zenk, C. H.
   Freund, L. P.
   Hoelzel, M.
   Neumeier, S.
   Goeken, M.
TI Double minimum creep in the rafting regime of a single-crystal Co-base
   superalloy
SO SCRIPTA MATERIALIA
AB To investigate whether the formation of rafts in Co-base superalloys has a hardening or softening effect, the single crystal deformation behavior was studied in the high temperature/low stress creep regime. The large positive lattice misfit of the investigated Co-base superalloy led to a pronounced directional coarsening of the microstructure normal to the stress axis during compressive creep at 950 degrees C/150 MPa. Two creep minima were observed similar to Ni-base superalloys under tensile creep. Rafting was accompanied by a decreasing creep rate indicating a hardening effect, although cutting of gamma' rafts by partial dislocations under the formation of stacking faults occurred. (C) 2017 Acta Materialia Inc. Published by Elsevier Ltd. All rights reserved.
RI Neumeier, Steffen/F-7092-2017
OI Neumeier, Steffen/0000-0001-7853-0368
SN 1359-6462
PD JAN 1
PY 2018
VL 142
BP 129
EP 132
DI 10.1016/j.scriptamat.2017.08.039
UT WOS:000413281100029
ER

PT J
AU Zhang, PM
   Yuan, K
   Peng, RL
   Li, XH
   Johansson, S
AF Zhang, Pimin
   Yuan, Kang
   Peng, Ru Lin
   Li, Xin-Hai
   Johansson, Sten
TI Long-term oxidation of MCrAlY coatings at 1000 degrees C and an
   Al-activity based coating life criterion
SO SURFACE & COATINGS TECHNOLOGY
CT 44th International Conference on Metallurgical Coatings and Thin Films
   (ICMCTF)
CY APR 24-28, 2017
CL San Diego, CA
SP Amer Vacuum Soc, Sci & Technol Mat, Interfaces, & Proc, Adv Surface Engn Div
AB MCrAlY type (M = Ni and/or Co) coatings are widely used for the protection of components in the hot sections of gas turbines at high service temperatures by forming a continuous alpha-alumina. A reliable criterion to estimate the capability of coating to form alpha-alumina is of great importance to accurately evaluate coating lifetime. However, some coatings retain the ability to form a continuous alpha-alumina scale when the concentration of Al in coatings decreases to a critical level, therefore, the empirical Al-concentration based criterion is inadequate to properly predict the formation of a continuous alpha-alumina. Thus, a new life criterion, namely the critical Al-activity criterion, is proposed.
   In this work, the critical Al-activity to form a continuous a-alumina was validated by Al-activity calculation using Thermo-Calc software based on survey of research results of critical Al-concentration to form alpha-alumina on binary Ni-Al and ternary Ni-Cr-Al systems. Long-term oxidation tests were performed to support the criterion: three different MCrAlY coatings coated on IN-792 superalloy substrates were oxidized at 1000 degrees C for various periods of time up to 10,000 h. The microstructural evolution of MCrAlY coatings was investigated using Scanning Electron Microscope. The near-surface Al concentration and interdiffusion behaviour between substrate and coating were measured using Energy Dispersive X-ray Spectroscopy. The new critical Al-activity criterion has been successfully adopted in alpha-alumina formation prediction, showing a good agreement with experiment results. Therefore, it can be concluded that the extrapolation of new criterion from binary and ternary systems to multi-alloyed MCrAlY system is reasonable. Furthermore, the partial pressure of oxygen (P-O2) in atmosphere has been taken into consideration by combination with Al-activity to calculate the critical chemical reaction constant (K) of formation of a-alumina. The potential applicability of the methodology to predict MCrAlY life is also discussed.
RI Peng, Ru L/T-6244-2018
OI Peng, Ru L/0000-0001-5358-9937; Zhang, Pimin/0000-0001-5674-6723
SN 0257-8972
PD DEC 15
PY 2017
VL 332
BP 12
EP 21
DI 10.1016/j.surfcoat.2017.09.086
UT WOS:000418968100003
ER

PT J
AU Zhang, H
   Liu, Y
   Chen, X
   Zhang, HW
   Li, YX
AF Zhang, Heng
   Liu, Yuan
   Chen, Xiang
   Zhang, Huawei
   Li, Yanxiang
TI Microstructural homogenization and high-temperature cyclic oxidation
   behavior of a Ni-based super alloywith high-Cr content
SO JOURNAL OF ALLOYS AND COMPOUNDS
AB A new Ni-based superalloy with high-Cr content was designed for industrial gas turbines application. The microstructural homogenization and high-temperature cyclic oxidation behavior was investigated systematically. The results showed that the optimum heat treatment condition was 1563 K (1290 degrees C)/4 h + 1573 K (1300 degrees C)/6 h, A. C. (air cooling) + 1393 K (1120 degrees C)/2 h, A. C. + 1143 K (870 degrees C)/24 h, A. C., which can completely dissolve the gamma/gamma' eutectic and the Ni-3(TiTa) phase in the interdendritic region. The cyclic oxidation results showed that a multilayer of continuous and dense oxide-rich regions formed and the kinetic curves followed a parabolic law. The mass gain at 1323 K (1050 degrees C) and 1343 K (1070 degrees C) was 4.02 mg/cm(2) and 4.23 mg/cm(2), respectively. No severe spallation of the oxide-rich region was observed. The outer layer of the oxide-rich region mainly consisted of Cr2O3, TiO2, and (Ni, Co) Cr2O4 spinels, while the layer at the substrate-oxide interface was found to be Al2O3. The results show that this new superalloy has a better cyclic oxidation resistance at 1343 K (1070 degrees C) than the commonly used IN738 and GTD-111 superalloys. (C) 2017 Elsevier B.V. All rights reserved.
RI Chen, Xiang/Y-9942-2019
SN 0925-8388
EI 1873-4669
PD DEC 15
PY 2017
VL 727
BP 410
EP 418
DI 10.1016/j.jallcom.2017.08.137
UT WOS:000412712900052
ER

PT J
AU Chen, YH
   Xue, F
   Mao, SC
   Long, HB
   Zhang, B
   Deng, QS
   Chen, B
   Liu, YN
   Maguire, P
   Zhang, HZ
   Han, XD
   Feng, Q
AF Chen, Yanhui
   Xue, Fei
   Mao, Shengcheng
   Long, Haibo
   Zhang, Bin
   Deng, Qingsong
   Chen, Bin
   Liu, Yinong
   Maguire, Pierce
   Zhang, Hongzhou
   Han, Xiaodong
   Feng, Qiang
TI Elemental preference and atomic scale site recognition in a Co-Al-W-base
   superalloy
SO SCIENTIFIC REPORTS
AB Using state-of-the-art atomic scale super energy dispersive X-ray spectroscopy and high angle annular dark field imaging this study reveals the elemental partitioning preference between the gamma' and gamma phases in a Co-Al-W-Ti-Ta superalloy and the site preference of its alloying elements in the ordered L1(2) gamma' phase. A semi-quantitative analysis of atomic column compositions in the ordered L1(2) gamma' structure is provided. Co atoms were found to occupy the {1/2, 1/2, 0} face-center positions whereas Al, W, Ti and Ta atoms prefer to occupy the {0, 0, 0} cube corner positions in the L1(2) gamma phase. These findings agree well with predictions from first principles simulations in the literature.
RI Maguire, Pierce/P-6947-2019; Zhang, Hongzhou/B-6883-2009; Mao,
   Shengcheng/I-2619-2012; Liu, Yinong/G-6637-2011
OI Maguire, Pierce/0000-0002-5117-4233; Zhang,
   Hongzhou/0000-0002-1188-7810; Liu, Yinong/0000-0002-8784-8543; Chen,
   Bin/0000-0002-1219-2877; Mao, Shengcheng/0000-0002-1505-5165
SN 2045-2322
PD DEC 8
PY 2017
VL 7
AR 17240
DI 10.1038/s41598-017-17456-1
UT WOS:000417463500039
PM 29222467
ER

PT J
AU Smith, TM
   Rao, Y
   Wang, Y
   Ghazisaeidi, M
   Mills, MJ
AF Smith, T. M.
   Rao, Y.
   Wang, Y.
   Ghazisaeidi, M.
   Mills, M. J.
TI Diffusion processes during creep at intermediate temperatures in a
   Ni-based superalloy
SO ACTA MATERIALIA
AB The local compositional changes associated with stacking fault and microtwin formation during creep at intermediate temperatures in a commercial Ni-base disk superalloy are explored. In order to investigate microtwin formation, an [001] single crystal of ME3 was tested in compression at 760 degrees C under a stress of 414 MPa - a stress-temperature regime found to promote microtwinning. Atomic resolution scanning transmission electron microscopy combined with state-of-the-art energy dispersive X-ray (EDX) spectroscopy analysis reveals the presence of Co and Cr rich Cottrell atmospheres around leading dislocations responsible for the creation of SISFs, SESFs, and microtwins. This analysis also highlights the role that tertiary gamma particles inside gamma ' precipitates have on gamma ' shearing deformation mechanisms. Through the use of CALPHAD calculations, combined with new experimental observations, new insights into the rate controlling processes during creep deformation are discussed. Published by Elsevier Ltd on behalf of Acta Materialia Inc.
RI Wang, Yunzhi/B-2557-2010
SN 1359-6454
EI 1873-2453
PD DEC
PY 2017
VL 141
BP 261
EP 272
DI 10.1016/j.actamat.2017.09.027
UT WOS:000415768100026
ER

PT J
AU Song, G
   Lee, C
   Hong, SH
   Kim, KB
   Chen, SY
   Ma, D
   An, K
   Liaw, PK
AF Song, Gian
   Lee, Chanho
   Hong, Sung Hwan
   Kim, Ki Buem
   Chen, Shuying
   Ma, Dong
   An, Ke
   Liaw, Peter K.
TI Martensitic transformation in a B2-containing CuZr-based BMG composite
   revealed by in situ neutron diffraction
SO JOURNAL OF ALLOYS AND COMPOUNDS
AB CuZr-based bulk-metallic-glass (BMG) composites reinforced by a B2-type CuZr crystalline-phase (CP) have been widely studied, and exhibit that the plastic deformation of the CP induces martensitic transformation from the B2 to B190, which plays a dominant role in the deformation behavior and mechanical properties. In the present study, 2.0% Co containing CuZr-based BMG composites were investigated using in-situ neutron-diffraction technique. The in-situ neutron-diffraction results reveal the continuous load transfer from the glass matrix to B2 CP and martensitic transformation from the B2 CP to B190 during the deformation of the composite. Moreover, it was found that the martensitic transformation is initiated at the applied stress higher than 1500 MPa, and is significantly suppressed during the deformation, as compared to other 0.5% Co-containing CuZr-based BMG composites. Based on these in-situ neutron-diffraction results, the martensitic transformation is strongly affected by the amount of the addition of Co, which determines the mechanical properties of CP-reinforced BMG composites, such as ductility and hardening capability. (C) 2017 Elsevier B.V. All rights reserved.
RI Song, Gian/F-8880-2016; An, Ke/G-5226-2011; Ma, Dong/G-5198-2011
OI Song, Gian/0000-0001-7462-384X; An, Ke/0000-0002-6093-429X; Ma,
   Dong/0000-0003-3154-2454
SN 0925-8388
EI 1873-4669
PD NOV 5
PY 2017
VL 723
BP 714
EP 721
DI 10.1016/j.jallcom.2017.06.270
UT WOS:000407009400090
ER
