Repository: MatInfoUB/NLP-Queries

File: Co_superalloy_comp2.txt (part 7 of 7)
FN Clarivate Analytics Web of Science
AB An investigation was made on the effect of rotational stirring on the microstructures, distribution of solute elements, carbide formation, phosphorus segregation, and distribution coefficients between solid and liquid phases in the Ni-base superalloy TMP-3 (Ni-11.15%Cr-6.74%Co-3.12%Mo-3.98%Al-2.74%Ti-3.93%Nb-3.25%W) by rheocasting with the rotation of a stirrer in the range of 20 to 70 rev / s. The main results obtained are summarized as follows: (1)  When the TMP-3 superalloy was sufficiently agitated at 70 s-1 from the start of solidification, the dendrite structure was broken up and an equiaxed grain structure with the average primary solid particle size of 65 +/- 15 mum was formed. (2) The distributions of Ni,Cr,Co,Al,Ti,Mo,Nb,W,P and C in the super alloy TMP-3 ingots rheocast at 70 s-1 and stationary cast were measured by using a computer-aided microanalyzer (CMA). The concentrations of main eight metallic elements in the center of equiaxed grains in the rheocast alloy were almost equal to those in the center of dendrites in the stationary cast alloy. (3) It was observed from the measurement on the distribution of Ti and Al that the size of gamma' phases in the rheocast alloy tend to decrease as compared with that in the stationary cast one. (4) It was observed that granular MC carbides containing mainly Nb, Ti and Mo precipitate uniformly along the grain boundary in the rheocast alloy, although the plate-like MC carbides precipitate in the grain boundary of the stationary cast alloy. (5) The distribution of P measured by CMA showed that P segregates considerably in the grain boundary, but the degree of phosphorous segregation in the rheocast alloy tend to decrease as compared with that in the stationary cast one. (6) The solid-liquid distribution coefficients estimated from the concentration of main eight elements in the center of primary crystals were almost consistent with the equilibrium distribution coefficients obtained by thermodynamic calculation including an additional consideration on solute interactions.
SN 0916-1821
PD DEC
PY 1992
VL 33
IS 12
BP 1093
EP 1104
DI 10.2320/matertrans1989.33.1093
UT WOS:A1992KJ18000003
ER

PT J
AU GLEESON, B
   CHEUNG, WH
   DACOSTA, W
   YOUNG, DJ
AF GLEESON, B
   CHEUNG, WH
   DACOSTA, W
   YOUNG, DJ
TI THE HOT-CORROSION BEHAVIOR OF NOVEL CO-DEPOSITED CHROMIUM-MODIFIED
   ALUMINIDE COATINGS
SO OXIDATION OF METALS
AB This paper reports the successful co-deposition of inclusion-free chromium-modified aluminide coatings using a pack-cementation process. The substrate used was the nickel-base superalloy, Rene 80H. The coatings were of the outward-diffusion type; however, unlike the usual outward-diffusion coatings, the present coatings were relatively free of pack inclusions. The coatings consisted of alpha-Cr precipitates in a matrix of beta-NiAl. The morphology and distribution of the alpha- Cr precipitates could be adjusted to the extent that two types of coating structures could be obtained. The Type I coating structure contained lamellar alpha- Cr precipitates situated in the surface region of the coating, whereas the Type II coating structure contained small, spheroidal alpha-Cr precipitates distributed throughout the outer of a two-layered coating. Both coating types exhibited significantly improved hot-corrosion resistance in a 0.1% SO2-O2 environment at 900-degrees-C compared to a commercial aluminide coalting. A study of the corrosion behavior of Type I coatings containing pack inclusions showed that the inclusions were deleterious to the corrosion resistance of the coatings. The corrosion behavior of chromium-aluminide coatings was dependent on both the distribution and amount of alpha-Cr precipitates in the coating.
RI Young, David J/G-5515-2011
OI Young, David/0000-0001-9947-6655; Gleeson, Brian/0000-0001-5531-7337
SN 0030-770X
PD DEC
PY 1992
VL 38
IS 5-6
BP 407
EP 424
DI 10.1007/BF00665662
UT WOS:A1992KE90800005
ER

PT J
AU JAMARANI, F
   KOROTKIN, M
   LANG, RV
   OUELLETTE, MF
   YAN, KL
   BERTRAM, RW
   PARAMESWARAN, VR
AF JAMARANI, F
   KOROTKIN, M
   LANG, RV
   OUELLETTE, MF
   YAN, KL
   BERTRAM, RW
   PARAMESWARAN, VR
TI COMPOSITIONALLY GRADED THERMAL BARRIER COATINGS FOR HIGH-TEMPERATURE
   AERO GAS-TURBINE COMPONENTS
SO SURFACE & COATINGS TECHNOLOGY
CT 19TH INTERNATIONAL CONF ON METALLURGICAL COATINGS AND THIN FILMS
CY APR 06-10, 1992
CL SAN DIEGO, CA
SP AMER VACUUM SOC, DIV VACUUM MET & THIN FILM
AB A new type of compositionally graded thermal barrier coating is being developed for the hot-end components of aero gas turbine engines. An electron beam physical vapour deposition process has been employed to co-deposit MCrAlY and partially stabilised zirconia on superalloy substrates. The compositional profile, across the thickness of the coating, is designed by an in-house computer program. The program takes into account the physical properties of the substrate and coating materials, as well as the most important performance requirements. The resulting graded coating is therefore tailored to match the properties of the substrate at the coating-substrate interface and those of the external environment at its outer surface. One advantage of such coatings is that problems associated with interfaces in conventional multi-layered coatings are eliminated. Fabricated coatings were subjected to a number of tests and characterisation studies, including thermal cycling and thermal shock tests, and microanalyses. Effects of process parameters such as substrate temperature and ion-assisted deposition on the microstructure and properties of the coatings, in particular their thermal stability, were investigated. It was found that the thermal stability of the coatings largely depends on their density and microstructure, and that by controlling the density across the thickness a corrosion resistant and strain tolerant coating can be produced.
SN 0257-8972
PD NOV 16
PY 1992
VL 54
IS 1-3
BP 58
EP 63
DI 10.1016/0257-8972(92)90140-6
UT WOS:A1992KA58500011
ER

PT J
AU SWADZBA, L
   MACIEJNY, A
   FORMANEK, B
   BIEDRON, J
AF SWADZBA, L
   MACIEJNY, A
   FORMANEK, B
   BIEDRON, J
TI MICROSTRUCTURE AND RESISTANCE TO CRACKING OF MODIFIED AL-SI AND AL-CR
   DIFFUSION COATINGS ON ZS6K NICKEL-BASED SUPERALLOYS
SO SURFACE & COATINGS TECHNOLOGY
AB The subject of the investigations was a superalloy with the following chemical composition: 0.14 wt.% C, 10.2 wt.% Cr, 5.3 wt.% Al, 2.8 wt.% Ti, 3.7 wt.% Mo, 5.2 wt.% W, 4.7 wt.% Co, 1.5 wt.% Fe and the balance nickel. A pack cementation technique of coating was applied. Acoustic emission signals were recorded as a function of specimen elongation (SIGMAN-epsilon). The values of elongation (epsilon0) at the moment of the first crack appearance and at the beginning of rapid fracture were measured.
   The crack resistances of the aluminide, silicoaluminide and chromoaluminide diffusion coatings were the main subject of the studies performed. If we take the co parameter as a crack resistance criterion it was found that, when compared with the aluminide coatings, Al-Si and Al-Cr coatings are less resistant. The crack morphologies of aluminium and Al-Cr coatings were similar in character. Among the typical features were cracks that did not spread through the entire layer thickness and discontinuous cracks with branches. In the depleted zone of the coatings, cracks developed along the NiAl phase grain boundaries.
SN 0257-8972
PD NOV 16
PY 1992
VL 54
IS 1-3
BP 84
EP 90
DI 10.1016/0257-8972(92)90144-Y
UT WOS:A1992KA58500015
ER

PT J
AU FELTHAM, P
   KAUSER, N
AF FELTHAM, P
   KAUSER, N
TI NUCLEATION AND DYNAMIC GLIDE OF DISLOCATIONS AS CO-DETERMINANTS OF THE
   LOW-TEMPERATURE FLOW-STRESS ANOMALY AND THE STRESS-RELAXATION RATE IN
   COPPER AND DILUTE BRASSES BETWEEN 15 AND 300-K
SO PHYSICA STATUS SOLIDI A-APPLIED RESEARCH
AB The dependences of the logarithmic stress-relaxation rate s = -dsigma/d ln (1 + t/t0) of coarse-grained high-purity copper and brasses (c = 0.03 to 1.0 at% Zn) on the initial level of the compressive stress, sigma0, and on temperature are determined, following incremental pre-strains of 1/2 to 1% in the near-linear work-hardening stage, at total strains of 2 to 5%. The results are correctly encompassed by the relation s is similar to sigma0T(T + T(d))-1, representing a stochastic process of "slip nucleation and dynamic glide", the latter occurring by percolation of dislocations through accessible zones of the glide planes. T outside the bracket refers to the temperature dependence of the nucleation rate, and (T + T(d))-1 to the post-nucleation slip distance. Its length is assumed to be limited by the frictional resistance to the movement of the dislocations, due to phonon scattering (T inside the bracket), and that arising from forest dislocations, solute atoms, etc. (T(d)). The theory facilitates derivation of the hitherto empirical "stress-concentration factor" used in descriptions of the low-temperature flow-stress anomaly, which is manifest also in the present materials, and provides a clear indication of its origin.
SN 0031-8965
PD OCT 16
PY 1992
VL 133
IS 2
BP 349
EP 362
DI 10.1002/pssa.2211330218
UT WOS:A1992JX66000017
ER

PT J
AU NAKKALIL, R
   RICHARDS, NL
   CHATURVEDI, MC
AF NAKKALIL, R
   RICHARDS, NL
   CHATURVEDI, MC
TI A STUDY OF PRECIPITATES AND INSOLUBLES IN AN NI-FE-BASED SUPERALLOY BY
   ANALYTICAL ELECTRON-MICROSCOPY
SO MATERIALS SCIENCE AND ENGINEERING A-STRUCTURAL MATERIALS PROPERTIES
   MICROSTRUCTURE AND PROCESSING
AB This contribution discusses the results of an analytical electron microscopy study of precipitates and insolubles in the Ni-Fe-based superalloy Incoloy 903. The large insolubles in the alloy are observed to be carbides and/or carbonitrides of niobium and titanium. During thermomechanical processing, fine carbides are observed to precipitate on grain boundaries and prior grain boundaries. Also observed to precipitate along the grain boundaries and prior grain boundaries are MN-type (M - Nb, Ti; N = Ni, Co, Fe) phosphides, a phase rich in niobium. The relative proportion of carbides to phosphides is observed to increase with an increase in the final solution treatment temperature, with complete phosphide dissolution at 975-degrees-C/1 h. The phosphides are observed to have an orthorhombic crystal structure with cell dimensions a = 5.99 angstrom, b = 3.35 angstrom and c = 7.06 angstrom. The chemical composition of the coarse carbides, fine carbides and phosphides has been determined. The chemical composition and lattice parameter indicates the phosphides to be based on NbCoP with iron and nickel substituting for some of the cobalt sites.
SN 0921-5093
PD SEP 1
PY 1992
VL 157
IS 1
BP 89
EP 100
DI 10.1016/0921-5093(92)90102-7
UT WOS:A1992JM83000012
ER

PT J
AU LIH, W
   CHANG, E
   CHAO, CH
   TSAI, ML
AF LIH, W
   CHANG, E
   CHAO, CH
   TSAI, ML
TI EFFECT OF PREALUMINIZATION ON THE PROPERTIES OF ZRO2-8 WT-PERCENT
   Y2O3/CO-29CR-6AL-1Y THERMAL-BARRIER COATINGS
SO OXIDATION OF METALS
AB Specimens of investment-cast Mar-M247 superalloy were vacuum-plasma sprayed with Co-29Cr-6Al-1Y bond coat, and part of the specimens were further pre-aluminized at 980-degrees-C for 2, 4, 6, 8, and 10 hours. All the specimens were then deposited with ZrO2-8 wt.% Y2O3 thermal-barrier coatings (TBCs) and thermally cycled at 1050-degrees-C to evaluate the effect of time of the prealuminizing treatment on the performance and failure mechanism of the modified system. Results showed that TBC specimens with pre-aluminized bond coatings exhibited lower oxidation rates and significantly higher cyclic life when compared with unaluminized specimens. The failure of bond-coat pre-aluminized TBC specimens was observed to propagate mainly along the lamellar splats of the top coat, whereas the failure of conventional TBC specimens occurred mainly along the top-coat/spinel oxides interface.
SN 0030-770X
PD AUG
PY 1992
VL 38
IS 1-2
BP 99
EP 124
DI 10.1007/BF00665047
UT WOS:A1992JN32500006
ER

PT J
AU SUNDARARAMAN, M
   CHEN, W
   WAHI, RP
   WIEDENMANN, A
   WAGNER, W
   PETRY, W
AF SUNDARARAMAN, M
   CHEN, W
   WAHI, RP
   WIEDENMANN, A
   WAGNER, W
   PETRY, W
TI TEM AND SANS INVESTIGATION OF AGE HARDENED NIMONIC PE16 AFTER CYCLIC
   LOADING AT ROOM-TEMPERATURE
SO ACTA METALLURGICA ET MATERIALIA
AB A nickelbase superalloy Nimonic PE16 shows softening when subjected to low cycle fatigue (LCF) at room temperature. Controversy exists in literature over the mechanisms of such softening observed in many precipitation hardened alloys. Small angle neutron scattering (SANS) and transmission electron microscopy (TEM) have been used to study the morphology of gamma'-precipitates in the Nimonic PE16 after LCF at room temperature. In TEM dark field images using superlattice reflections, deformation bands free of gamma'-precipitates are observed. SANS measurements allowed the characterization of the disappeared precipitates with regard to their average size, size distribution and volume fraction by comparing the scattered intensities of loaded and unloaded specimens. An analysis of the results shows that the gamma'-precipitates within the deformation bands have completely dissolved and not just disordered or cut to sizes smaller than the TEM resolution limit.
RI Petry, Winfried/K-4998-2016
OI Petry, Winfried/0000-0001-5208-7070
SN 0956-7151
PD MAY
PY 1992
VL 40
IS 5
BP 1023
EP 1028
DI 10.1016/0956-7151(92)90079-T
UT WOS:A1992HP05500015
ER

PT J
AU GUETAZ, L
   PENISSON, JM
AF GUETAZ, L
   PENISSON, JM
TI ATOMIC-STRUCTURE OF STACKING-FAULTS IN A D0(19) INTERMETALLIC COMPOUND
SO PHILOSOPHICAL MAGAZINE LETTERS
AB The precipitates which develop during annealing in a Co-Ni-Cr-Nb superalloy are faulted. The nature of these faults has been investigated using high-resolution electron microscopy. The precipitates have an hexagonal ordered structure and several types of stacking fault can theoretically be present. Only one type of fault is observed which corresponds to the less energetical fault.
SN 0950-0839
PD MAY
PY 1992
VL 65
IS 5
BP 273
EP 277
DI 10.1080/09500839208207547
UT WOS:A1992HX87500009
ER

PT J
AU SCHMIDT, R
   FELLERKNIEPMEIER, M
AF SCHMIDT, R
   FELLERKNIEPMEIER, M
TI EFFECT OF HEAT-TREATMENTS ON PHASE CHEMISTRY OF THE NICKEL-BASE
   SUPERALLOY SRR-99
SO METALLURGICAL TRANSACTIONS A-PHYSICAL METALLURGY AND MATERIALS SCIENCE
AB The average phase composition of the single-crystal nickel-base alloy SRR 99 after solution treatment, single and double stage annealing, and overaging has been determined by energy dispersive X-ray spectrometry (EDX) (HPGe detector) in a transmission electron microscope (TEM).  Calculations of hypothetical nominal compositions for the alloy, using measured compositions of gamma' phase and matrix as a function of the volume fraction of gamma' phase, allow determination of the volume fraction of gamma' phase at the minimum error between nominal composition and hypothetical nominal composition.  After single-stage annealing, the gamma' concentrations of W, Al, and Co are higher, and those of Cr, Ta, Ti, and Ni are lower near the phase boundary compared to the average concentration of a precipitate.  These concentration gradients and the integral concentrations of element in the gamma' phase are interpreted by the temperature-dependent solubility of elements in the gamma' phase.
SN 0360-2133
PD MAR
PY 1992
VL 23
IS 3
BP 745
EP 757
DI 10.1007/BF02675552
UT WOS:A1992HG83400003
ER

PT J
AU OKAZAKI, Y
   ICHIKAWA, K
   MATSUO, M
AF OKAZAKI, Y
   ICHIKAWA, K
   MATSUO, M
TI SOLUTE ELEMENT DISTRIBUTION AND CARBIDE FORMATION IN NI-BASE SUPERALLOYS
   FABRICATED BY RHEOCASTING
SO JOURNAL OF THE JAPAN INSTITUTE OF METALS
AB An investigation was made on the effct of stirring on the microstructures, distribution of solute elements, carbide formation, phosphorus segregation and distribution coefficients between solid and liquid phases in the the Ni-base Superalloy TMP-3 (Ni-11.15%Cr-6.74%Co-3.12%Mo-3.98%Al-2.74%Ti-3.93%Nb-3.25%W) by rheocasting with the rotation of a stirrer at a speed in the range of 20 to 70 rev/s. The main results obtained are summarized as follows:
   (1) When the TMP-3 superalloy was sufficiently agitated at 70 s-1 from the start of solidification, the dendrite structure was broken up and equiaxed grain structure with the average primary solid particle size of 65 +/- 15-mu-m was formed.
   (2) The distributions of Ni, Cr, Co, Al, Ti, Mo, Nb, W, P and C in the superalloy TMP-3 ingots rheocast at 70 s-1 and stationarily cast were measured by using a computer-aided microanalyzer (CMA). The concentrations of main eight metallic elements in the center of equiaxed grains in the rheocast alloy were almost equal to those in the center of dendrites in the stationary cast alloy.
   (3) It was observed from the measurement of the distribution of Ti and Al that the size of gamma' phases in the rheocast alloy tend to decrease as compared with that in the stationarily cast one.
   (4) It was observed that granular MC carbides containing mainly Nb, Ti and Mo precipitate uniformly along the grain boundary in the rheocast alloy, although the plate-like MC carbides precipitate in the grain boundary of the stationary cast alloy.
   (5) The distribution of P measured by CMA showed that P segregates considerably in the grain boundary, but the degree of phosphorous segregation in the rheocast alloy tend to decrease as compared with that in the stationary cast one.
   (6) The solid-liquid distribution coefficients estimated from the concentration of main eight elements in the center of primaly crystals were almost consistent with the equilibrium distribution coefficients obtained by thermodynamic calculation including an additional consideration on solute interactions.
SN 0021-4876
EI 1880-6880
PD JUL
PY 1991
VL 55
IS 7
BP 729
EP 738
DI 10.2320/jinstmet1952.55.7_729
UT WOS:A1991FY75800001
ER

PT J
AU PENISSON, JM
AF PENISSON, JM
TI HREM STUDY OF THE MATRIX-PRECIPITATE INTERFACE STRUCTURE AND DEFORMATION
   MECHANISMS IN A COBALT BASED SUPERALLOY
SO JOURNAL DE PHYSIQUE III
AB The structure of a Co-Ni-Cr-Nb superalloy has been studied using high resolution electron microscopy.  An ordered hexagonal phase precipitates during annealing at temperatures from 700 to 850-degrees-C.  The compact planes and compact directions of the fcc matrix and precipitates are mutually parallel.  The matrix precipitate interface is constituted by 3 sets of edge dislocations in a triangular distribution.  The dislocation strain field has been calculated using the formalism of the Somigliana dislocations.  Traction experiments were performed at room temperature and deformed samples were observed using HREM.  The deformation mechanisms and gliding dislocations have been identified.
SN 1155-4320
PD JUN
PY 1991
VL 1
IS 6
BP 1015
EP 1024
UT WOS:A1991FP51000013
ER

PT J
AU SHING, CC
   DOUGLASS, DL
   GESMUNDO, F
AF SHING, CC
   DOUGLASS, DL
   GESMUNDO, F
TI SULFIDATION BEHAVIOR OF AL-MODIFIED MP35N ALLOYS
SO OXIDATION OF METALS
AB A commercial superalloy, MP35N, which was modified by adding various amounts of Al up to 10 wt.%, has been studied over the temperature range of 600-900-degrees-C in 0.01 atm sulfur vapor.  The Al-modified alloys contained a second phase whose amount increased with increasing Al.  The sulfidation rate followed the parabolic rate law and decreased with increasing Al content.  An activation energy of 46 kcal/mol was obtained for MP35N, MP35N-5Al, and MP35N-7Al, while a value of 56 kcal/mol was found for MP35N-10Al at 700-800-degrees-C.  Triplex sulfide scales formed on MP35N, consisting of an outer layer of solid solution (Co, Ni)3S4, an intermediate layer of Cr2S3, and a complex, heterophasic inner layer of mostly MoS2.  The Al-modified alloys also formed an outer scale of (Co, Ni)3S4, and an inner layer containing a mixture of CoCr2S4 and Al2S3.  An internal-sulfidation zone containing an Al-rich sulfide was formed in the subtrate.  Only a moderate beneficial effect of Al additions to MP35N was observed at 600-degrees-C.  The observation of the location of platinum markers suggests that cobalt, nickel, chromium, and aluminum diffuse outward to form the major part of scale, and sulfur diffuses inward to produce an internal-sulfidation zone.  Transport processes in the internal-sulfidation zone governed the sulfidation rate of the alloys.
SN 0030-770X
PD APR
PY 1991
VL 35
IS 3-4
BP 295
EP 315
DI 10.1007/BF00738291
UT WOS:A1991FH44600007
ER

PT J
AU TSUJI, I
   OKADA, K
AF TSUJI, I
   OKADA, K
TI DEVELOPMENT OF A NEW NI-BASE SUPERALLOY FOR INDUSTRIAL GAS-TURBINE
   COMBUSTOR BY STATISTICAL ALLOY DESIGN METHOD
SO TETSU TO HAGANE-JOURNAL OF THE IRON AND STEEL INSTITUTE OF JAPAN
AB A new Ni-base superalloy has been developed for gas turbine combustor.  In the first stage, multiple regression analysis was conducted on the published material data of superalloys.  The eatimation equations were established to estimate the mechanical properties such as stress rupture strength and tensile properties, and physical properties such as density and thermal conductivity.  Alloy design program by statistical method was made to select the alloy chemical compositions which will satisfy the requirements of structural design.  By means of this alloy design method, 22%Cr-8%Co-9%Mo-3%W-1%Al-0.3%Ti-Ni base alloy (%:mass%) was set up for combustor superalloy.  The superalloy plates using these alloy elements were manufactured by vacuum induction and remelting process weighing 2000 kg.
   The mechanical and physical properties were examined on those plates, and it is confirmed that these estimated values by alloy design coincide with the testing measured values.  As above test results, it is considered that the statistical alloy design is useful for developing new superalloys.  The new Ni-base superalloy also has good workability, good mechanical and physical properties for industrial gas turbine combustor.
SN 0021-1575
PD APR
PY 1991
VL 77
IS 4
BP 574
EP 581
DI 10.2355/tetsutohagane1955.77.4_574
UT WOS:A1991FF00600014
ER

PT J
AU RODRIGUEZ, A
   CAULFIELD, T
   TIEN, JK
   PETRASEK, DW
AF RODRIGUEZ, A
   CAULFIELD, T
   TIEN, JK
   PETRASEK, DW
TI THE EFFECT OF CO ALLOYING CONTENT ON THE KINETICS OF REACTION ZONE
   GROWTH IN TUNGSTEN FIBER REINFORCED SUPERALLOY COMPOSITES
SO SCRIPTA METALLURGICA
SN 0036-9748
PD OCT
PY 1988
VL 22
IS 10
BP 1617
EP 1622
DI 10.1016/S0036-9748(88)80253-9
UT WOS:A1988Q311800008
ER

PT J
AU BARRETT, CA
AF BARRETT, CA
TI THE EFFECTS OF CR, CO, AL, MO AND TA ON THE CYCLIC OXIDATION BEHAVIOR OF
   A PROTOTYPE CAST NI-BASE SUPERALLOY BASED ON A 2(5) COMPOSITE
   STATISTICALLY DESIGNED EXPERIMENT
SO JOURNAL OF METALS
SN 0148-6608
PY 1984
VL 36
IS 7
BP 9
EP 9
UT WOS:A1984TB77400065
ER

EF
