Repository: MatInfoUB/NLP-Queries

File: Co_superalloy_composition.txt (part 7 of 11)
FN Clarivate Analytics Web of Science
OI Priputen, Pavol/0000-0002-6259-5711; Janovec, Jozef/0000-0001-7526-0083;
   Palcut, Marian/0000-0002-6241-0801; Kusy, Martin/0000-0002-5553-1680
SN 0010-938X
PD OCT
PY 2013
VL 75
BP 461
EP 466
DI 10.1016/j.corsci.2013.06.031
UT WOS:000323469800050
ER

PT J
AU Cao, GH
   Yao, PP
   Fu, C
   Russell, AM
AF Cao, G. H.
   Yao, P. P.
   Fu, C.
   Russell, A. M.
TI Microstructure and oxidation behavior of Al and Hf co-deposition
   coatings on nickel-based superalloys
SO SURFACE & COATINGS TECHNOLOGY
AB This study focuses on investigating the microstructure and oxidation behavior of Al and Hf co-deposition diffusion coatings deposited by Pt electroplating followed by combined aluminizing and hafnizing using the pack cementation technique. The composition (in wt.%) of the packs was 2NiAl-2NH(4)Cl-xHf-(96 - x)Al2O3 with different Hf levels (x = 2, 6, 12 and 16), and the corresponding microstructure of the coatings was gamma-Ni + gamma'-Ni3Al, NiAl + Al16Hf6Ni7, Al16Hf6Ni7 and Al1.65HfNi0.35, respectively. In the post heat-treatment process, with Hf and Al diffusing towards the superalloy substrate and Ni diffusing in the opposite direction, Al16Hf6Ni7 and Al1.65HfNi0.35 were transformed into Ni3Al + Al3HfNi12 and NiAl + Al3HfNi12, respectively. The isothermal oxidation tests at 1000 degrees C in air indicated that the coating formed in the packs containing 2 wt.% Hf had the lowest weight gain, while the weight gain of the coating formed in the packs having 6 wt.% Hf was the largest. The mechanisms of Hf-rich phase formation and their effects on oxidation resistance of the coatings were discussed. (C) 2013 Elsevier B.V. All rights reserved.
OI Russell, Alan/0000-0001-5264-0104
SN 0257-8972
PD JUN 15
PY 2013
VL 224
BP 57
EP 61
DI 10.1016/j.surfcoat.2013.02.049
UT WOS:000319367000008
ER

PT J
AU Lu, HR
   Wang, CA
   Zhang, CG
AF Lu Haoran
   Wang Chang-An
   Zhang Chenguang
TI Influence of Ln3+and B3+Ions Co-Substitution on Thermophysical
   Properties of LnMB11O19-type Magnetoplumbite LaMgAl11O19 for Advanced
   Thermal Barrier Coatings
SO JOURNAL OF THE AMERICAN CERAMIC SOCIETY
AB Lanthanum hexaaluminate is a promising competitor to establish yttria partially stabilized zirconia as a thermal barrier coating material for Ni-based superalloy due to its relative low intrinsic thermal conductivity and low sinterability at temperatures exceeding 1100 degrees C. Sr2+ and Ti4+ were selected as two dopants to partially substitute the La3+ and Al3+ in LaMgAl11O19, respectively. The variation in thermal conductivity with Sr2+ and Ti4+ fractions was analyzed based on structure information provided by X-ray diffraction and Raman spectroscopy. The average crystal size of LaMgAl11O19 sintered at 1600 degrees C for 10min by spark plasma sintering is in nanoscale. The fully dense La1xSrxMgAl11xTixO19 solid solution showed a minimum thermal conductivity value (=1.12W/(mK)1,T=1273K) at the composition of La0.5Sr0.5MgAl10.5Ti0.5O19,which possibly reduces from the enhanced phonon scattering due to mass and strain fluctuations at the Ln3+ and B3+ sites.
RI Wang, Changan/I-4260-2012
SN 0002-7820
PD APR
PY 2013
VL 96
IS 4
BP 1063
EP 1066
DI 10.1111/jace.12290
UT WOS:000317407600013
ER

PT J
AU Bocchini, PJ
   Lass, EA
   Moon, KW
   Williams, ME
   Campbell, CE
   Kattner, UR
   Dunand, DC
   Seidman, DN
AF Bocchini, Peter J.
   Lass, Eric A.
   Moon, Kil-Won
   Williams, Maureen E.
   Campbell, Carelyn E.
   Kattner, Ursula R.
   Dunand, David C.
   Seidman, David N.
TI Atom-probe tomographic study of gamma/gamma ' interfaces and
   compositions in an aged Co-Al-W superalloy
SO SCRIPTA MATERIALIA
AB Atom-probe tomography (APT) is utilized to investigate, in a Co-9.7Al-10.8W at.% alloy aged at 900 degrees C for similar to 1000 h, the phase compositions and partitioning behavior of the two-phase gamma(face-centered cubic)/gamma'(L1(2)) microstructure. The APT composition of the gamma-matrix (Co-8.97Al-5.69W at.%) agrees well with a previously reported measurement made by energy-dispersive X-ray spectroscopy; however, the composition of the gamma'(L1(2)) precipitates (Co-10.03Al-12.48W at.%) is slightly richer in W and Al, and leaner in Co. Partitioning coefficients and Al interfacial excesses are also calculated. (c) 2012 Acta Materialia Inc. Published by Elsevier Ltd. All rights reserved.
RI Lass, Eric A/B-4586-2014; Lass, Eric/AAE-9593-2019; Seidman,
   David/B-6697-2009; Dunand, David C/B-7515-2009
OI Lass, Eric A/0000-0003-1428-3585; Lass, Eric/0000-0003-1428-3585;
   Dunand, David/0000-0001-5476-7379
SN 1359-6462
PD APR
PY 2013
VL 68
IS 8
BP 563
EP 566
DI 10.1016/j.scriptamat.2012.11.035
UT WOS:000316042100005
ER

PT J
AU Pang, Q
   Xiu, ZY
   Wu, GH
   Jiang, LT
   Sun, DL
   Hu, ZL
AF Pang, Q.
   Xiu, Z. Y.
   Wu, G. H.
   Jiang, L. T.
   Sun, D. L.
   Hu, Z. L.
TI Synthesis and properties of open-cell Ni-Cr-Fe-Al alloy foams by pack
   co-deposition process
SO JOURNAL OF MATERIALS PROCESSING TECHNOLOGY
AB A pack cementation process for the co-deposition of Cr, Fe and Al onto open-cell nickel foam was developed. The reticulated open-cell Ni-Cr-Fe-Al foams were annealed to homogenize the material with 18.8 wt.% Cr, 11.3 wt.% Fe and 7.7 wt.% Al. The microstructure and phase composition of the Ni-Cr-Fe-Al foams were examined by scanning electron microscopy (SEM). X-ray diffraction (XRD) and energy dispersive analysis (EDS). The results show that the coating is uniform and dense along the perimeter of the Ni strut, and consists of three layers: a Cr-Fe outer layer, an inner layer containing mostly Al and a transition zone. After homogenization annealing, the alloyed foams retain the hollow struts structure of the original pure nickel foams and the low relative densities. The Ni-Cr-Fe-Al alloy foams exhibit enhancement in absolute strength as compared to the pure nickel and Ni-35.2Cr foams. Furthermore, the Ni-Cr-Fe-Al alloy foams show excellent oxidation resistance and outperform the chromia-forming Ni-35.2Cr alloy foam after oxidation,it 900 and 1000 degrees C, which is mainly due to its high aluminum and chromium content leading to the formation of a continuous and adherent duplex oxide layer. (C) 2012 Elsevier B.V. All rights reserved.
SN 0924-0136
PD NOV
PY 2012
VL 212
IS 11
BP 2219
EP 2227
DI 10.1016/j.jmatprotec.2012.06.017
UT WOS:000309569400007
ER

PT J
AU Zhang, L
   Qu, XH
   He, XB
   Din, RU
   Liu, HS
   Qin, ML
   Zhu, HM
AF Zhang, Lin
   Qu, Xuanhui
   He, Xinbo
   Din, Rafi-ud
   Liu, Hengsan
   Qin, Mingli
   Zhu, Hongmin
TI Microstructural Characterization of Co-Based ODS Alloys
SO JOURNAL OF MATERIALS ENGINEERING AND PERFORMANCE
AB Co-based ODS alloys, strengthened by nanosized oxide dispersion and gamma' precipitates, are potential high-temperature structural materials. The characteristics of the mechanically alloyed powder and the microstructural evolution of the Co-based ODS alloys were investigated. The results revealed that mechanical alloying had induced the formation of supersaturated solid solution in immiscible Co-Al-W-based alloys, originating mainly from extensive grain boundary region, high dislocation density, and ample point defect. Chemical compositions of mechanically alloyed Co-Al-W-based ODS alloys easily deviate from the gamma/gamma' two-phase region, leading to the existence of Al (x) Co, Co3W, Co7W6, and W phases in addition to the gamma and gamma' phases. Nonuniform distribution of alloying elements brings about the differences in morphologies and sizes of gamma' precipitates. Microstructural formation process is impelled by spinodal decomposition mode, and spinodal decomposition behavior has been accelerated in the fine-grained alloy because of the presence of short-circuited diffusion paths for atomic movement.
SN 1059-9495
PD NOV
PY 2012
VL 21
IS 11
BP 2487
EP 2494
DI 10.1007/s11665-012-0206-3
UT WOS:000310085800034
ER

PT J
AU Liang, TQ
   Guo, HB
   Peng, H
   Gong, SK
AF Liang Tianquan
   Guo Hongbo
   Peng Hui
   Gong Shengkai
TI Cyclic Oxidation Behavior of an EB-PVD CoCrAlY Coating Influenced by
   Substrate/coating Interdiffusion
SO CHINESE JOURNAL OF AERONAUTICS
AB To reveal the influence of substrate/coating interdiffusion on the cyclic oxidation property of a metallic coating, cyclic oxidation behavior of an EB-PVD CoCrAlY coating on directionally solidified Ni-based superalloy DZ125 at 1 050 degrees C is investigated. The 40 mu m thick CoCrAlY coating has a cyclic oxidation life of around 160 h, and the oxidation constant is 1.915x10(-7) mg(4).cm(-8).s(-1). However, severe spallation of the oxides containing Co, Cr, Ni, Ta and Ti occurs with longer cyclic oxidation. The degradation in oxidation resistance for the coating is related to the depletion of Al due to the oxide spallation and interdiffusion. Severe interdiffusion between the coating and underlying substrate occurs at 1 050 degrees C. The composition of the substrate has an important effect on the thermal cycling lifetime of the coating. The influencing mechanism is discussed.
SN 1000-9361
PD OCT
PY 2012
VL 25
IS 5
BP 796
EP 803
DI 10.1016/S1000-9361(11)60447-0
UT WOS:000310570600016
ER

PT J
AU Klein, L
   Virtanen, S
AF Klein, L.
   Virtanen, S.
TI Electrochemical characterisation of novel gamma/gamma '-strengthened
   Co-base superalloys
SO ELECTROCHIMICA ACTA
AB Electrochemical behaviour of a new gamma/gamma'-strengthened Co-base superalloy with the composition Co-9Al-9W-0.12B (in at%) was studied in comparison with pure Co at room temperature in 1 M Na2SO4 (pH 5.9) and 0.1 M NaOH (pH 12.8) aqueous solutions. Pure Co and the Co-base superalloy show passive behaviour in both solutions. Impedance spectra measured at the corrosion potential indicate comparable impedance values for the alloy and pure Co in neutral solution, but in alkaline solution the alloy shows a lower corrosion rate. Polarisation curves indicate a limited range of passivity for both materials in neutral solution. In alkaline solution, the alloy and pure Co show similar (albeit not identical) primary and secondary ranges of passivity, as previously described in the literature for pure Co. Furthermore, lower passive current densities are observed for the superalloy in the primary range of passivity. As the superalloy studied in this work is a promising material for high temperature applications, we moreover compared the corrosion behaviour of oxidised alloy surfaces with the bare alloy surface. For this, isothermal oxidation of the gamma/gamma'-strengthened Co-base superalloy was carried out in air at 800 degrees C and 900 degrees C for 24 h and 500 h. Compared to unoxidised Co-Al-W-B alloys and pure Co samples, the high temperature oxide scales provide orders of magnitude higher protection with good barrier properties in a potential range between -1 and +2V (vs. Ag/AgCl). In general, longer oxidation times and a higher oxidation temperature result in the formation of more protective oxide layers. The protective effect of the high temperature oxide layers is discussed in view of their thickness and chemical composition. (C) 2012 Elsevier Ltd. All rights reserved.
RI Virtanen, Sannakaisa/N-3699-2015
OI Virtanen, Sannakaisa/0000-0002-7179-7593
SN 0013-4686
PD AUG 1
PY 2012
VL 76
BP 275
EP 281
DI 10.1016/j.electacta.2012.05.016
UT WOS:000306621200036
ER

PT J
AU MacKay, RA
   Gabb, TP
   Garg, A
   Rogers, RB
   Nathal, MV
AF MacKay, R. A.
   Gabb, T. P.
   Garg, A.
   Rogers, R. B.
   Nathal, M. V.
TI Influence of composition on microstructural parameters of single crystal
   nickel-base superalloys
SO MATERIALS CHARACTERIZATION
AB Fourteen nickel-base superalloy single crystals containing a range of chromium (Cr), cobalt (Co), molybdenum (Mo), and rhenium (Re) levels, and fixed amounts of aluminum (Al) and tantalum (Ta), were examined to determine the effect of bulk composition on basic microstructural parameters, including gamma' solvus, gamma' volume fraction, topologically close-packed (TCP) phases, gamma and gamma' phase chemistries, and gamma-gamma' lattice mismatch. Regression models describing the influence of bulk alloy composition on each of the microstructural parameters were developed and compared to predictions by a commercially-available software tool that used computational thermodynamics Co produced the largest change in gamma' solvus over the wide compositional range explored and Mo produced the biggest effect on the gamma lattice parameter over its range, although Re had a very potent influence on all naicrostructural parameters investigated. Changing the Cr, Co, Mo, and Re contents in the bulk alloy had an impact on their concentrations in they gamma matrix and to a smaller extent in the gamma' phase. The software tool under-predicted gamma' solvus temperatures and gamma' volume fractions, and over-predicted TCP phase volume fractions at 982 degrees C. However, the statistical regression models provided excellent estimations of the microstructural parameters and demonstrated the usefulness of such fummlas. (C) 2012 Elsevier Inc. All rights reserved.
SN 1044-5803
EI 1873-4189
PD AUG
PY 2012
VL 70
BP 83
EP 100
DI 10.1016/j.matchar.2012.05.001
UT WOS:000306766000013
ER

PT J
AU Feng, SB
   Zhang, NN
   Luo, XH
AF Feng Shaobo
   Zhang Nannan
   Luo Xinghong
TI INFLUENCE OF SEGREGATION ON LIQUID DENSITY IN THE MUSHY ZONE OF DZ483
   Ni-BASED SUPERALLOY
SO ACTA METALLURGICA SINICA
AB Ni-based superalloys have been widely applied in advanced aeroengine as gas turbine blades and vanes. The freckles in superalloys formed during directional solidification have deleterious influence on the properties of the alloys. The generation of freckles is associated with the local liquid density gradient in the mushy zone, which is obviously influenced by microsegregation of alloy elements. However, the individual contributions of the various elements to the total density variation are still not well known. Therefore, the effect of microsegregation on the liquid density variation in DZ483 Ni-based superalloy was investigated by isothermal solidification together with liquid quench method. Solidification microstructures were observed by optical microscope and SEM, and the compositions of the solids and the residual liquid were determined by EDS. Based on the compositions of residual liquids; the densities of liquids at different temperatures were calculated. The results show that the onset solidification temperature of DZ483 alloy is a little bit below 1335 degrees C; and MC, which is enriched with Ta and Ti, formed at about 1325 degrees C. The segregation coefficients of different elements show that W and Co are negative segregation elements, Ta and Ti positive segregation elements, while Al and Cr show little segregation. The density of the residual liquid generally decreases as the decrease of temperature, with the exception that it increases somewhat from 1325 to 1315 degrees C. Calculation results show that temperature has insignificant influence on liquid density, and variation of density is mainly due to rnicrosegregation. Segregations of Mo and Ta lead to the increase of density, but segregations of Ti and W present opposite effect. Contribution of each element to the variation of the liquid density is analyzed. The sequence of contributions of alloy elements to the variation of total liquid density is Ti>Ta>W>Cr>Mo>Al>Co. The formation of MC consumes an abundant of Ti and Ta, resulting in the increase of liquid density from 1325 to 1315 degrees C.
RI Xinghong, Luo/I-8395-2012
SN 0412-1961
PD MAY 11
PY 2012
VL 48
IS 5
BP 541
EP 546
DI 10.3724/SP.J.1037.2012.00037
UT WOS:000304515600005
ER

PT J
AU Sunulahpasic, R
   Oruc, M
   Hadzalic, M
   Rimac, M
AF Sunulahpasic, Raza
   Oruc, Mirsada
   Hadzalic, Mustafa
   Rimac, Milenko
TI OPTIMIZATION OF THE MECHANICAL PROPERTIES OF THE SUPERALLOY NIMONIC 80A
SO MATERIALI IN TEHNOLOGIJE
AB The superalloy Nimonic 80A has found its major application in the production of the parts for the vehicle and airplane industries. It is a relatively expensive material and it is very important to reduce its production costs to acceptable levels. The aim of this research was to produce the superalloys with varying supplements of alloying elements.
   The investigations carried out included chemical testing and the testing of the mechanical properties of the superalloy Nimonic 80A, followed by a regression analysis of the obtained data to show the influence of certain alloying elements that can significantly affect the improvement of the mechanical properties of Nimonic 80A.
   The results of the regression analysis are the equations with which, on the basis of the known chemical composition, i.e., the content of the main alloying elements - Al, Ti and Co - the mechanical properties of the materials at increased temperatures can be predicted. On the basis of the obtained squared regression equations, an optimization of the chemical composition for the selected values of the mechanical properties was carried out.
SN 1580-2949
PD MAY-JUN
PY 2012
VL 46
IS 3
BP 263
EP 267
UT WOS:000305657100013
ER

PT J
AU Divya, VD
   Ramamurty, U
   Paul, A
AF Divya, V. D.
   Ramamurty, U.
   Paul, A.
TI Interdiffusion and Growth of the Phases in CoNi/Mo and CoNi/W Systems
SO METALLURGICAL AND MATERIALS TRANSACTIONS A-PHYSICAL METALLURGY AND
   MATERIALS SCIENCE
AB Deleterious topological-closed-packed (tcp) phases grow in the interdiffusion zone in turbine blades mainly because of the addition of refractory elements such as Mo and W in the Ni- and Co-based superalloys. CoNi/Mo and CoNi/W diffusion couples are prepared to understand the growth mechanism of the phases in the interdiffusion zone. Instead of determining the main and cross-interdiffusion coefficients following the conventional method, we preferred to determine the average effective interdiffusion coefficients of two elements after fixing the composition of one element more or less the same in the interdiffusion zone. These parameters can be directly related to the growth kinetics of the phases and shed light on the atomic mechanism of diffusion. In both systems, the diffusion rate of elements and the phase layer thickness increased because of the addition of Ni in the solid solution phase, probably because of an increase in driving force. On the other hand, the growth rate of the mu phase and the diffusion coefficient of the species decreased because of the addition of Ni. This indicates the change in defect concentration, which assists diffusion. Further, we revisited the previously published Co-Ni-Mo and Co-Ni-W ternary phase diagrams and compared them with the composition range of the phases developed in the interdiffusion zone. Different composition ranges of the tcp phases are found, and corrected phase diagrams are shown. The outcome of this study will help to optimize the concentration of elements in superalloys to control the growth of the tcp phases.
RI Ramamurty, Upadrasta/E-5623-2011
SN 1073-5623
EI 1543-1940
PD MAY
PY 2012
VL 43A
IS 5
BP 1564
EP 1577
DI 10.1007/s11661-011-0990-7
UT WOS:000302097400023
ER

PT J
AU Zhang, YW
   Wang, FM
   Hu, BF
AF Zhang Yiwen
   Wang Fuming
   Hu Benfu
TI PARTITION OF Hf AMONG THE PHASES AND ITS EFFECTS ON PRECIPITATES IN PM
   Ni-BASED SUPERALLOY FGH97
SO ACTA METALLURGICA SINICA
AB The partition behavior of hafnium among different phases in FGH97 PM (powder metallurgy) superalloy and its effects on the precipitation behaviors of MC carbide and gamma' phase were studied by means of 3DAP, SEM, TEM and physiochemical phase analysis. The results showed that element Hf mainly exists in gamma' phase and MC carbide, which makes gamma' composition transform to (Ni,Co)(3)(Al, Ti, Nb, Hf), also makes MC transform to (Nb, Ti, Hf)C. With Hf addition increasing, the proportion of Hf in gamma' maintains constant, but in MC carbide increases and in gamma decreases, which means that partition ratio (R-1) between gamma' phase and MC carbide is decreased, while partition ratio (R-2) between gamma' phase and gamma matrix is increased, the average partition ratio between gamma' phase and MC carbide is about 1 : 0.1, and the average partition ratio between gamma' phase and gamma matrix is about 1 : 0.05. Hf is helpful to the precipitations of gamma' phase and MC carbide, the morphology and size of gamma' phase are influenced more by Hf than these of MC carbide.
SN 0412-1961
PD FEB 11
PY 2012
VL 48
IS 2
BP 187
EP 193
DI 10.3724/SP.J.1037.2011.00558
UT WOS:000303099100010
ER

PT B
AU Yoshinari, A
   Tamura, O
   Murata, Y
   Morinaga, M
AF Yoshinari, Akira
   Tamura, Osam
   Murata, Yoshinori
   Morinaga, Masahiko
BE Huron, ES
   Reed, RC
   Hardy, MC
   Mills, MJ
   Montero, RE
   Portella, PD
   Telesman, J
TI DEVELOPMENT OF NI-BASED DS SUPERALLOY WITH EXCELLENT OXIDATION
   RESISTANCE AND LCF PROPERTIES FOR POWER-GENERATION GAS TURBINES
SO SUPERALLOYS 2012
CT 12th International Symposium on Superalloys
CY SEP 09-13, 2012
CL Seven Springs, PA
SP TMS
AB In advanced industrial gas-turbine systems, there is a great demand for a new, excellent superalloy which can be used for large gas-turbine blades. Because it is very difficult to produce a large-scale Ni-based Single Crystal (SC) blade, we have developed new Directionally Solidified (DS) superalloys with an excellent combination of high-temperature creep strength, low-cycle-fatigue strength, good oxidation resistance, castability and hot-corrosion resistance. In this study, three kinds of Ni-based DS superalloys were designed with the aid of the d-electrons concept. The chemical compositions of these alloys were in the range of 1.4%Ti, 8.2%Cr, 11%Co, (0-1.0)%Ru, 3.6%Ta, 9.2%W, 1.0%Re, 5.2%Al, 1.40%Hf and balanced Ni in weight percent (wt%). Creep rupture tests, hot-corrosion burner-rig tests, low-cyclefatigue tests and oxidation tests were conducted with heat-treated DS specimens of these alloys. Two of the designed alloys showed the same level of creep rupture life as those of the 2nd generation DS superalloys currently in wide use. Oxidation tests at 1313K proved that the oxidation resistance of all the designed alloys was superior to that of all the reference alloys. The results of the hot-corrosion burner-rig tests showed that all the designed alloys had better corrosion resistance than the 2nd generation DS superalloys. As for Low-Cycle-Fatigue (LCF) strength, it was found that even 0.6%Ru addition greatly improved LCF strength, and the 0.6%Ru containing Alloy-B showed better LCF strength than any commercially used reference DS superalloys. A casting test was accomplished in a model bucket of a first stage blade of a 25MW-class gas turbine.
   Alloy-B is potentially a suitable alloy for making gas turbine blades with prolonged lifetimes and low maintenance costs in recent 1500 degrees C-class or even higher class gas turbines for power generation.
BN 978-0-470-94320-5
PY 2012
BP 255
EP 263
UT WOS:000324518300028
ER

PT B
AU Celko, L
   Klakurkova, L
   Slamecka, K
   Pospisilova, S
   Julis, M
   Nemec, K
   Podrabsky, T
   Svejcar, J
AF Celko, Ladislav
   Klakurkova, Lenka
   Slamecka, Karel
   Pospisilova, Simona
   Julis, Martin
   Nemec, Karel
   Podrabsky, Tomas
   Svejcar, Jiri
GP TANGER LTD
TI STRUCTURAL STABILITY OF THERMAL BARRIER COATINGS PRODUCED BY THERMAL
   SPRAYING
SO 21ST INTERNATIONAL CONFERENCE ON METALLURGY AND MATERIALS (METAL 2012)
CT 21st International Conference on Metallurgy and Materials
CY MAY 23-25, 2012
CL Brno, CZECH REPUBLIC
SP TANGER, VSB - TU OSTRAVA, ASM Int, Czech Soc New Mat & Technologies (CSNMT)
AB One type of functionally graded coating system is thermal barrier coating (TBC), where the combination of ceramic and metallic coating is used both to reduce the temperature and to increase oxidation and corrosion resistance of the substrate. TBCs usually consist of the top ceramic coating based on YSZ (ZrO2+Y2O3) and the metallic bond coating of M-CrAlY type, where M means Ni, Co or their appropriate combination. Electron beam physical vapour deposition (EB-PVD) or vacuum (VPS), low pressure (LPPS) or atmospheric (APS) plasma spraying techniques are most frequently used as a deposition method. Despite some requirements on the product shape simplicity, the air plasma spraying offers high productivity, sufficient quality and much lower production costs in comparison with the EB-PVD technology. The contribution deals with high temperature structural stability of TBCs of YSZ + NiCrAlY and YSZ + CoNiCrAlY types that were produced by air plasma spraying on the INCONEL 713LC polycrystalline nickel based superalloy substrate. Immediately after deposition, the specimens were exposed to temperature of 1000 C for 5-500 hours in the common ambient atmosphere. The changes in both microstructure and chemical composition were studied by means of scanning electron microscopy, energy dispersive microanalysis and image analysis methods.
RI Svejcar, Jiri/D-8833-2012; Celko, Ladislav/D-6870-2012; Slamecka,
   Karel/D-9475-2012; Julis, Martin/D-9461-2012; Klakurkova,
   Lenka/E-2040-2012; Nemec, Karel/G-9795-2014
OI Svejcar, Jiri/0000-0002-5263-8327; Celko, Ladislav/0000-0003-0264-3483;
   Slamecka, Karel/0000-0001-8847-075X; Julis, Martin/0000-0002-0728-534X; 
BN 978-80-87294-31-4
PY 2012
BP 998
EP 1004
UT WOS:000318506500154
ER

PT S
AU Balam, SSK
   Ravi, R
   Paul, A
AF Balam, S. S. K.
   Ravi, R.
   Paul, A.
BE Bezverkhyy, I
   Chevalier, S
   Politano, O
TI Diffusion mechanism in the mu phase in Nb-X (X = Ni, Co, Fe) systems
SO DIFFUSION IN MATERIALS - DIMAT 2011
SE Defect and Diffusion Forum
CT International Conference on Diffusion in Materials (DIMAT 2011)
CY JUL 03-08, 2011
CL ICB Lab, Dijon, FRANCE
SP CNRS, Univ Bourgogne, Lab Interdisciplinaire Carnet Bourgogne, Dijon, Bourgogne Conseil reg, Grand DIJON Communaute Agglomerat, VEOLIA Environm, Rech Innovat, Pole Nucleaire BOURGOGNE, Cea, Ecole Ingenieurs InfoTronique Materiaux
HO ICB Lab
AB Nb is one of the common refractory elements added in Ni, Co and Fe based superalloys. This lead to the formation of brittle topological close packed (tcp) mu phase, which is deleterious to the structure. It mainly grows by interdiffusion and in the present article, the interdiffusion process in different Nb-X (X=Ni, Co, Fe) systems is discussed. The activation energy for interdiffusion is lower in the Co-Nb system (173 kJ/mol) than Fe-Nb system (233 kJ/mol), which is again lower than the value found in the Ni-Nb system (319.7 kJ/mol). The mole fraction of Nb in this phase is less than Fe or Co at stoichiometric compositions in the Nb-Fe (that is Fe7Nb6) and Nb-Co (that is Co7Nb6) systems. On the other hand, the mole fraction of Nb is higher than Ni in the same phase (Ni6Nb2) in Ni-Nb system. However, in all the phases, Nb has lower diffusion rate. Possible diffusion mechanism in this phase is discussed with respect to the crystal structure.
SN 1012-0386
PY 2012
VL 323-325
BP 497
EP 501
DI 10.4028/www.scientific.net/DDF.323-325.497
UT WOS:000308047600075
ER

PT S
AU Lu, XD
   Yang, JB
   Yan, M
   Guo, CA
   Wang, J
   Ma, SW
AF Lu, Xudong
   Yang, Junbao
   Yan, Ming
   Guo, Cean
   Wang, Jie
   Ma, Shuwu
GP Chinese Mat Res Soc
TI Isothermal oxidation behavior of Ni-Al-Co-Cr-Mo-Ti alloy at 850 degrees
   C and 950 degrees C
SO 2011 CHINESE MATERIALS CONFERENCE
SE Procedia Engineering
CT Chinese Materials Conference
CY 2011
CL PEOPLES R CHINA
AB The oxidation behavior of a superalloy with the chemical composition (wt.%) of Al 5.5-Ti 2.6-Co 4.8-Mo 3.9-W 5.0-Cr 11.0-Ni bal at 850 degrees C and 950 degrees C in air has been investigated. The kinetics curves of the oxidation were measured by thermal gravimtric analysis (TGA), and the microstructure and the elements distribution in the different regions of the specimens after oxidation were analysed by XRD and SEM/EDAX. The experimental results showed that the oxidation rate in the primary stage was high, then the mass gaining rate decreased gradually with the oxidation time, and the oxidation kinetics obeys parabolic law. A small amount of oxide scale spallation happened during the oxidation at 950 degrees C. The analysis of the specimens after oxidized at 950 degrees C revealed that three oxide layers formed, including the outer layer consisting of TiO2 and CrTiO3, the middle layer consisting of Cr2O3, Ni(Cr2O4) and TiO2 phases, and internal oxidizing layers identified as Al2O3 phase (C) 2011 Published Elsevier Ltd.
SN 1877-7058
PY 2012
VL 27
BP 932
EP 938
DI 10.1016/j.proeng.2011.12.540
UT WOS:000393154000124
ER

PT S
AU Wu, K
   Liu, GQ
   Hu, BF
   Ma, WB
   Zhang, YW
   Tao, Y
   Liu, JT
AF Wu, Kai
   Liu, Guoquan
   Hu, Benfu
   Ma, Wenbin
   Zhang, Yiwen
   Tao, Yu
   Liu, Jiantao
GP Chinese Mat Res Soc
TI Alloy design of a new type high-performance P/M turbine disk superalloy
SO 2011 CHINESE MATERIALS CONFERENCE
SE Procedia Engineering
CT Chinese Materials Conference
CY 2011
CL PEOPLES R CHINA
AB The effects of alloy elements on the precipitation behaviours of TCP and gamma' phases in new type powder metallurgy (P/M) turbine disk superalloy Rene104 at the aging temperature of 815 degrees C were studied systematically by a thermodynamic calculation method. The chemical compositions of new type nickel-based P/M superalloy were designed combining with d-electron theory. The results show that the contents of Cr, Co, Mo and W mainly influence the precipitation temperature and amount of TCP and gamma' phases in Rene104. The suggested contents of Cr and Co are 13% and 20.6% respectively, and the suggested content of Mo is higher than W. The results also show that the content ratios of Al/Ti and Nb/Ta affect the precipitation behaviours of TCP and gamma' phases. The balance values of Al/Ti and Nb/Ta are suggested in order to make the alloy having desired microstructural stability and strengthening effect. In addition, Hf also influenced the precipitation behaviours of TCP and gamma' phases and the suggested content of Hf is 0.2%. The main precipitates of the new type P/M turbine disk superalloy FGH98I are gamma', MC, M23C6 and M3B2, and no any TCP phases precipitate. After the exposure at 750 degrees C, 815 degrees C and 850 degrees C for 1000 h, the new alloy still shows good microstructural stability.(C) 2011 Published Elsevier Ltd.
SN 1877-7058
PY 2012
VL 27
BP 939
EP 953
DI 10.1016/j.proeng.2011.12.541
UT WOS:000393154000125
ER

PT S
AU Sun, J
   Zhao, DA
AF Sun, Jie
   Zhao, Dan
GP Chinese Mat Res Soc
TI Thermal corrosion behavior of NiCoCrAlTaY coating for a Ni base
   superalloy prepared by low pressure plasma spraying
SO 2011 CHINESE MATERIALS CONFERENCE
SE Procedia Engineering
CT Chinese Materials Conference
CY 2011
CL PEOPLES R CHINA
AB The low pressure plasma spraying (LPPS) method was used to prepare NiCoCrAlTaY bond coating on a nickel base superalloy with the composition(wt, %) of C 0.13-0.22, Cr 8.50-9.50, Co 9.0-11.0, Mo 2.50-3.50, Al 4.80-5.70, Ti 4.10-4.70, Fe <= 1.0, V 0.60-0.90, and Ni in balance. The thermal corrosion tests, including Isothermal and cycle oxidation, were conducted for the specimens of the base alloy and the alloy with coatings. The experimental results showed that the thermal spraying NiCoCrAlTaY bond coating improved the thermal corrosion resistance of the alloy significantly. It has been found that the base alloy had high weight gain of 68.91 g/m(2) at the test condition of 1100 degrees C for 100 hrs, while the weightl gain of the specimens of the alloy with NiCoCrAlTaY bond coating, was only 0.76 similar to 5.72 g/m(2). And the slight weight loss appeared when the specimen with with NiCoCrAlTaY bond coating was treated for 40 hrs at1100 degrees C The results also showed that the addition of tantalum element in the coating was beneficial for the thermal oxidation resistance. It has been found that after oxidation at 1100 degrees C for 100 hrs, the continued Al2O3 film nuderneath the outside layer mixture oxides of Cr, Ni, Al and Co, was formed on the substrate surface after both the isothermal oxidation and cycling oxidation. The coating has a good combination with the nickel base superalloy substrate. (C) 2011 Published Elsevier Ltd.
SN 1877-7058
PY 2012
VL 27
BP 983
EP 988
DI 10.1016/j.proeng.2011.12.545
UT WOS:000393154000129
ER

PT J
AU Mukherji, D
   Rosler, J
   Kruger, M
   Heilmaier, M
   Bolitz, MC
   Volkl, R
   Glatzel, U
   Szentmiklosi, L
AF Mukherji, D.
   Roesler, J.
   Krueger, M.
   Heilmaier, M.
   Boelitz, M. -C.
   Voelkl, R.
   Glatzel, U.
   Szentmiklosi, L.
TI The effects of boron addition on the microstructure and mechanical
   properties of Co-Re-based high-temperature alloys
SO SCRIPTA MATERIALIA
AB High-melting-point Co-Re-base alloys show promise as a new class of high-temperature material. However, polycrystalline alloys fracture intergranularly. The addition of boron changes the fracture mode and dramatically improves the strength and ductility. Cr(2)B-type borides form at grain boundaries even with 200 ppm B addition in a Co-17Re-23Cr alloy. Borides are not, however, present at all grain boundaries, and electron energy loss spectroscopy could not detect elemental B segregation at grain boundaries. Measurements of boron mapping by neutron-induced radiography indicates that segregation of B to grain boundaries occurs, though only in some Co-Re alloy compositions. (C) 2011 Acta Materialia Inc. Published by Elsevier Ltd. All rights reserved.
RI Szentmiklosi, Laszlo/F-5362-2015; Mukherji, Debashis/M-1646-2019;
   Szentmiklosi, Laszlo/AAG-2831-2019
OI Szentmiklosi, Laszlo/0000-0001-7747-8545; Mukherji,
   Debashis/0000-0001-6882-4709; Szentmiklosi, Laszlo/0000-0001-7747-8545;
   Kruger, Manja/0000-0002-1122-7142
SN 1359-6462
PD JAN
PY 2012
VL 66
IS 1
BP 60
EP 63
DI 10.1016/j.scriptamat.2011.10.007
UT WOS:000297879000016
ER

PT J
AU Seraffon, M
   Simms, NJ
   Sumner, J
   Nicholls, JR
AF Seraffon, M.
   Simms, N. J.
   Sumner, J.
   Nicholls, J. R.
TI The development of new bond coat compositions for thermal barrier
   coating systems operating under industrial gas turbine conditions
SO SURFACE & COATINGS TECHNOLOGY
AB Environmental and economic issues are driving the development of increasingly efficient gas turbines. An important step in achieving this is to engineer components which can operate with longer lifetimes and at higher metal temperatures. Inlet temperatures for gas turbines now exceed the melting temperatures of nickel-based superalloys (i.e. 1300-1350 degrees C). The use of advanced air cooling systems coupled with thermal barrier coatings (TBCs) reduces the temperature of the underlying superalloy substrate. The bond coating, an important part of the TBC system, oxidizes to form a slow growing protective oxide layer, while also providing adhesion between the ceramic topcoat and the substrate. NiCoCrAlY overlay coatings are some of the most commonly used bond coatings for industrial gas turbines and extensive research has been undertaken over many years to find the best bond coating composition.
   This paper reports upon the production of new, model bond coatings with a wide range of different compositions. The focus is on their oxidation behavior at a temperature typically experienced by bond coatings on industrial turbine blades (950 degrees C). A physical vapor deposition technique, magnetron sputtering, has been used to deposit a range of Ni-Co-Cr-Al coatings onto 10 mm diameter sapphire substrates. This was achieved through co-sputtering two targets: a Ni-10%Cr, Ni-20%Cr, Ni-50%Cr, Ni-20%Co-40%Cr or Ni-40%Co-20%Cr target and a pure Al target. About a hundred samples with varying compositions were produced by this method. The coatings were then oxidized in air for 500 h at 950 degrees C.
   All samples were assessed by measuring the change in coating thickness, using pre- and post-exposure metrology only, and also the change in specimen weight. This approach has shown that magnetron sputtering successfully deposited 20 to 30 mu m thick coatings and allowed the calculation of oxide growth rates. Energy dispersive X-ray (EDX) analysis was used to characterize the exact composition of each sample. Additionally, Xray diffraction (XRD) has been used to identify the major oxides formed during exposure. The selective growth of protective Cr2O3 or Al2O3 or other less protective mixed oxides (depending on the initial coating composition) was observed. This influenced the oxide scale growth rate, indicating which coatings produced more protective oxides and allowing future optimization of the bond coating composition, for service within the turbine section of industrial gas turbines to be planned. (C) 2011 Elsevier B.V. All rights reserved.
RI Sumner, Joy/C-1945-2012
OI Sumner, Joy/0000-0001-5435-200X; Nicholls, John/0000-0002-0295-2609
SN 0257-8972
PD DEC 25
PY 2011
VL 206
IS 7
BP 1529
EP 1537
DI 10.1016/j.surfcoat.2011.06.023
UT WOS:000298711500004
ER

PT J
AU Singh, ARP
   Nag, S
   Hwang, JY
   Viswanathan, GB
   Tiley, J
   Srinivasan, R
   Fraser, HL
   Banerjee, R
AF Singh, A. R. P.
   Nag, S.
   Hwang, J. Y.
   Viswanathan, G. B.
   Tiley, J.
   Srinivasan, R.
   Fraser, H. L.
   Banerjee, R.
TI Influence of cooling rate on the development of multiple generations of
   gamma ' precipitates in a commercial nickel base superalloy
SO MATERIALS CHARACTERIZATION
AB The compositional and microstructural evolution of different generations of gamma' precipitates during the continuous cooling of a commercial nickel base superalloy, Rene88DT, has been characterized by three dimensional atom probe tomography coupled with energy-filtered transmission electron microscopy studies. After solutionizing in the single gamma phase field, continuous cooling at a very high rate results in a monomodal size distribution of gamma' precipitates with a high nucleation density and non-equilibrium compositions. In contrast, a relatively slower cooling rate (similar to 24 degrees C/min) results in a multi-modal size distribution of gamma' precipitates with he larger first generation primary precipitates exhibiting close to equilibrium composition, along with the smaller scale secondary gamma' precipitates, exhibiting non-equilibrium composition (excess of Co and Cr, depleted in Al and Ti). The composition of the gamma matrix near these precipitates also exhibits similar trends with the composition being closer to equilibrium near the primary precipitates as compared to the secondary precipitates. (c) 2011 Elsevier Inc. All rights reserved.
SN 1044-5803
EI 1873-4189
PD SEP
PY 2011
VL 62
IS 9
BP 878
EP 886
DI 10.1016/j.matchar.2011.06.002
UT WOS:000294881900008
ER

PT J
AU Wang, J
   Zhang, LT
   Chen, K
   Sun, NR
   Shan, AD
AF Wang Jing
   Zhang Lan-ting
   Chen Ke
   Sun Nai-rong
   Shan Ai-dang
TI Morphology and chemical composition of gamma/gamma ' phases in
   Re-containing Ni-based single crystal superalloy during two-step aging
SO TRANSACTIONS OF NONFERROUS METALS SOCIETY OF CHINA
AB The gamma/gamma' microstructure of a Re-containing Ni-based single crystal super alloy after a two-step aging was studied using scanning electron microscopy (SEM), transmission electron microscopy (TEM) and scanning transmission electron microscopy (STEM). The crystals were grown by the floating zone (FZ) method. Both cuboidal and spherical gamma' precipitates were formed after a two-step aging. The size of the cuboidal gamma' phases first increased and then decreased with the extension of the second-step aging time. Re, Co and Cr strongly concentrated in the gamma phase whereas Ni and Al enriched in the gamma' phase. Thermodynamic calculation by JMatPro was performed to explain the experimental observations.
RI Chen, Ke/G-1999-2012
SN 1003-6326
PD JUL
PY 2011
VL 21
IS 7
BP 1513
EP 1517
DI 10.1016/S1003-6326(11)60889-3
UT WOS:000295934900011
ER

PT J
AU Tanaka, M
   Mercer, C
   Kagawa, Y
   Evans, AG
AF Tanaka, Makoto
   Mercer, Christopher
   Kagawa, Yutaka
