Repository: MatInfoUB/NLP-Queries

File: Co_superalloy_oxidation.txt (part 7 of 15)
FN Clarivate Analytics Web of Science
AB Two Co modified aluminide coatings with different Co contents were prepared by pack cementation process and above-the-pack process. The hot corrosion tests of the two coatings were performed in mixed salts of 75 wt.% Na2SO4 + 25 wt.% K2SO4 and 75 wt.% Na2SO4 +25 wt.% NaCI at 700 degrees C, with a simple aluminide coating as the reference coating. X-Ray diffraction (XRD), scanning electron microscopy (SEM) and transmission electron microscope (TEM) with energy dispersive X-ray spectrometer (EDS) were used to characterize the coatings and the corrosion scales. Results indicate that the addition of Co improves the hot corrosion resistance of the simple aluminide coating in the mixed sulfate salts, for the sulfide as well as its eutectic of cobalt are more stable, and possess higher melting points than those of nickel. While in the mixed salt containing chloride, the coating with medium Co content possesses the best corrosion resistance, primarily because the nitrides formed in the deposition process deteriorate the corrosion resistance of the coating with highest Co content. (C) 2014 Elsevier B.V. All rights reserved.
SN 0169-4332
EI 1873-5584
PD AUG 30
PY 2014
VL 311
BP 214
EP 223
DI 10.1016/j.apsusc.2014.05.043
UT WOS:000339037200032
ER

PT J
AU LIH, W
   CHANG, E
   CHAO, CH
   TSAI, ML
AF LIH, W
   CHANG, E
   CHAO, CH
   TSAI, ML
TI EFFECT OF PREALUMINIZATION ON THE PROPERTIES OF ZRO2-8 WT-PERCENT
   Y2O3/CO-29CR-6AL-1Y THERMAL-BARRIER COATINGS
SO OXIDATION OF METALS
AB Specimens of investment-cast Mar-M247 superalloy were vacuum-plasma sprayed with Co-29Cr-6Al-1Y bond coat, and part of the specimens were further pre-aluminized at 980-degrees-C for 2, 4, 6, 8, and 10 hours. All the specimens were then deposited with ZrO2-8 wt.% Y2O3 thermal-barrier coatings (TBCs) and thermally cycled at 1050-degrees-C to evaluate the effect of time of the prealuminizing treatment on the performance and failure mechanism of the modified system. Results showed that TBC specimens with pre-aluminized bond coatings exhibited lower oxidation rates and significantly higher cyclic life when compared with unaluminized specimens. The failure of bond-coat pre-aluminized TBC specimens was observed to propagate mainly along the lamellar splats of the top coat, whereas the failure of conventional TBC specimens occurred mainly along the top-coat/spinel oxides interface.
SN 0030-770X
PD AUG
PY 1992
VL 38
IS 1-2
BP 99
EP 124
DI 10.1007/BF00665047
UT WOS:A1992JN32500006
ER

PT J
AU Xu, ZH
   Dai, JW
   Niu, J
   He, LM
   Mu, RD
   Wang, ZK
AF Xu, Zhenhua
   Dai, Jianwei
   Niu, Jing
   He, Limin
   Mu, Rende
   Wang, Zhankao
TI Isothermal oxidation and hot corrosion behaviors of diffusion aluminide
   coatings deposited by chemical vapor deposition
SO JOURNAL OF ALLOYS AND COMPOUNDS
AB Aluminization has been employed on superalloys to form dense and adhesive alumina surface layers to prolong their service life at high temperature. A chemical vapor deposited aluminizing process had been employed to deposit nickel aluminide coatings on the nickel-based single-crystal superalloys. The kinetics behavior, phase evaluation, microstructure and chemical composition of the aluminide coatings after oxidation and hot corrosion tests were studied in detail. After isothermal oxidation test, a dense and protective alpha-Al2O3 surface layer is formed on the aluminized superalloy and phase transformation reactions occur in the aluminide layer and interdiffusion zone. The inward diffusion of Al element toward the substrate and formation of micro-pores in the interdiffusion zone are probably the main degradation modes of the aluminide coating. Corrosive medium including of mixed of aviation fuels and artificial seawater has not serious deterioration of aluminide coating after hot corrosion at 1123 K, although large of micro-pores and few of microcracks are observed within the aluminide layer, and the typical morphology of the aluminide layer becomes corse and disorder to a certain extent. (C) 2015 Elsevier B.V. All rights reserved.
SN 0925-8388
EI 1873-4669
PD JUL 15
PY 2015
VL 637
BP 343
EP 349
DI 10.1016/j.jallcom.2015.01.227
UT WOS:000353377200054
ER

PT J
AU Wang, RM
   Song, YG
   Han, YF
AF Wang, RM
   Song, YG
   Han, YF
TI Effect of rare earth on the microstructures and properties of a low
   expansion superalloy
SO JOURNAL OF ALLOYS AND COMPOUNDS
AB A new Fe-Ni-Co-Nb-Ti-Si superalloy containing trace additions of selective rare earths and having with combination of very low thermal expansion coefficient, high resistance to stress accelerated grain boundary oxygen embrittlement and fairly good notch-bar rupture strength has been successfully developed. The resistance to oxidation for long time exposure at high temperatures and the stress rupture life improves significantly with trace yttrium additions. The microstructures of the alloy have been studied by means of analytical electron microscopy and chemical analysis techniques. The results reveal that the rare earth element segregates in the strengthening phase of platelet morphology. Further it helps in transforming A(3)B type epsilon phase into A(5)B type H phase. The morphology and crystal structures of the grain boundary phases also change with selective additions of rare earth elements. The platelet precipitates become smaller and denser, and forms within the grains and along the grain boundaries with the additions of rare earth elements. The segregation of the platelet precipitates within the grains is helpful in improving the strength of the alloy. In addition its precipitation along the grain boundaries can improve the resistance to stress accelerated grain boundary oxidation and stress rupture property of the alloy and thereby contributed to its excellent elevated temperature stability. (C) 2000 Elsevier Science S.A. All rights reserved.
RI Wang, Rongming/B-2163-2010
OI Wang, Rongming/0000-0003-4075-6956
SN 0925-8388
PD OCT 12
PY 2000
VL 311
IS 1
BP 60
EP 64
DI 10.1016/S0925-8388(00)00862-8
UT WOS:000089579600012
ER

PT J
AU Sun, YR
   Sun, WR
   Sun, XF
   Yu, LX
   Guo, SR
   Hu, ZQ
AF Sun Yaru
   Sun Wenru
   Sun Xiaofeng
   Yu Lianxu
   Guo Shouren
   Hu Zhuangqi
TI Oxidation Behavior of Modified Low Thermal Expansion Thermo-Span
   Superalloy at 650 degrees C
SO RARE METAL MATERIALS AND ENGINEERING
AB Modified Thermo-Span superalloys of low thermal expansion have high comprehensive tensile and low thermal expansion coefficient. Compare to standard alloy, their Cr element content was decreased and Al element was increased. By means of thermogravimetry (TG), scanning electron microscopy equipped with electron probe (EPMA), the distribution of trace element B in Thermo-Span alloy and its influence on oxidation behavior at 650 degrees C for 100 h have been investigated. The results show that B element in modified Thermo-Span alloy can accelerate precipitation on grain boundaries, and boride precipitation in grain boundaries. The oxidization behavior follows the parabolic curve rule. During the oxidation process, Fe and Co diffuse from the matrix to the outside oxidation layer, and Al, Cr and Ti diffuse from the transition layer towards the matrix. Fe, Co and 0 elements enrich on surface oxidation layer, which forms oxides of Fe and Co, and oxides of Fe in standard alloy. At the same time, Al and Cr are leaning to enrich in the layer between the surface layer and matrix, and there is no Fe and Co element in this middle layer. Boride resists the diffusion of iron from the matrix to the oxidation layer, decreasing the Fe element diffuses outside, the surface oxides of Fe decreasing, and forming the oxides of Fe and Co, hence decreasing the oxide rate of modification Thermo-Span alloy at 650 degrees C for 100 h, and increasing its oxidation resistance.
SN 1002-185X
PD SEP
PY 2012
VL 41
SU 2
BP 361
EP 364
UT WOS:000312353300086
ER

PT J
AU Das, SM
   Singh, MP
   Chattopadhyay, K
AF Das, Saurabh Mohan
   Singh, Mahander Pratap
   Chattopadhyay, Kamanio
TI Evolution of oxides and their microstructures at 800 degrees C in a
   gamma-gamma ' stabilised Co-Ni-Al-Mo-Ta superalloy
SO CORROSION SCIENCE
AB The paper reports mechanism of high temperature oxidation of the new gamma'-strengthened Co-30Ni-10Al-5Mo-2Ta (at%) alloy. The plots of mass gain vs. time show a parabolic growth behaviour at a temperature range of 650-800 degrees C. The cross-sections of the oxidised samples reveal formation of a complex multilayer of oxides. The top layer comprises of Co3O4 followed by a solid solution of (Co1-xNix)O (x varying from 0-0.2). A middle layer evolves with time comprising hexagonal molybdate Co2Mo3O8, metastable TaO and amorphous Al2O3. The gamma' dissolve near the interface exposing the gamma solid solution with growth of amorphous Al2O3 along the grain boundary.
SN 0010-938X
EI 1879-0496
PD JUL 15
PY 2019
VL 155
BP 46
EP 54
DI 10.1016/j.corsci.2019.02.013
UT WOS:000471086500004
ER

PT J
AU Yang, YF
   Jiang, CY
   Yao, HR
   Bao, ZB
   Zhu, SL
   Wang, FH
AF Yang, Y. F.
   Jiang, C. Y.
   Yao, H. R.
   Bao, Z. B.
   Zhu, S. L.
   Wang, F. H.
TI Preparation and enhanced oxidation performance of a Hf-doped
   single-phase Pt-modified aluminide coating
SO CORROSION SCIENCE
AB A Hf-doped beta-(Ni,Pt)Al coating was prepared by co-deposition of a Pt-Hf composite plating and successive aluminisation. Then, a distinct Hf-rich belt was formed internally between the outer additive (Ni,Pt)Al coating and interdiffusion zone. An isothermal oxidation test at 1100 degrees C revealed a relatively lower oxidation rate constant and decreased oxide scale rumpling tendency for the Hf-doped coating during which the Hf-rich belt partly acted as an effective diffusion barrier. The unique addition of Hf into a beta-(NLPt)Al coating can delay the transitional oxidation period from transient alumina to stable one and postpone the degradation from beta to gamma'. (C) 2016 Elsevier Ltd. All rights reserved.
SN 0010-938X
EI 1879-0496
PD DEC
PY 2016
VL 113
BP 17
EP 25
DI 10.1016/j.corsci.2016.09.014
UT WOS:000388155700002
ER

PT J
AU Ren, X
   Wang, FH
   Wang, X
AF Ren, X
   Wang, FH
   Wang, X
TI High-temperature oxidation and hot corrosion behaviors of the NiCr-CrAl
   coating on a nickel-based superalloy
SO SURFACE & COATINGS TECHNOLOGY
CT 2nd International Conference on Advances of Thin Films and Coating
   Technology
CY JUL 13-17, 2004
CL Singapore, SINGAPORE
AB The hot-section components in commercial aerogas turbines were typically made of nickel-based superalloys and were protected by coatings. Two kinds of diffusion aluminide coatings, including simple aluminide coating and NiCr-CrAl coating, were prepared on a nickel-based cast superalloy by LP-VCD and pack cementation techniques, respectively. The isothermal oxidation behavior of the cast alloy and the coatings at 1000 and 1100 degrees C and their hot corrosion behaviors in the presence of 75 wt.% Na2SO4+K2SO4 film at 900 degrees C were studied using TGA, scanning electron microscopy (SEM)/energy-dispersive spectrometry (EDS), X-ray diffraction (XRD) and electron probe microanalysis (EPMA), respectively. The results showed that NiCr-CrAl coating, not only held a very excellent oxidation resistance due to the alpha-Al2O3 formation on the coating surface during the isothermal process at 1000 and 1100 degrees C, but also possessed excellent hot corrosion resistance in sulphate melt. Internal oxidation and nitridation were found in the cast alloy during the oxidation process. Moreover, the cast alloy suffered from catastrophic hot corrosion, resulting in the serious internal oxidation and sulfidation. The oxidation resistance of the simple aluminide coating was superior to the cast alloy; the simple aluminide coating was damaged completely and lost its protective effect after the hot corrosion test. In addition, the mechanisms for oxidation and corrosion of the cast alloy and the coatings are discussed simultaneously. (c) 2004 Elsevier B.V. All rights reserved.
SN 0257-8972
PD AUG 1
PY 2005
VL 198
IS 1-3
BP 425
EP 431
DI 10.1016/j.surfcoat.2004.10.108
UT WOS:000230419400087
ER

PT J
AU Zhang, YH
   Withers, PJ
   Fox, MD
   Knowles, DM
AF Zhang, YH
   Withers, PJ
   Fox, MD
   Knowles, DM
TI Damage mechanisms of coated systems under thermomechanical fatigue
SO MATERIALS SCIENCE AND TECHNOLOGY
AB The damage mechanisms of several kinds of coatings on a single crystal nickel base superalloy under thermomechanical fatigue (TMF) are described. The systems investigated were diffusion platinum aluminide coatings, Co-Ni-Cr-Al-Y overlay coatings, and thermal barrier coatings (TBCs). The TMF experiments were carried out on hollow specimens over a temperature range from 300 to 1050 degrees C, at strain ranges Delta epsilon = 0.5 and 0.7%, and at a strain ratio R = -infinity. No coating cracking was found for the platinum aluminide coating. Instead, specimens failed owing to oxidation induced crack initiation from the uncoated inner surface of the hollow testpieces, although coating surface roughening caused by non-homogeneous oxidation was observed. For the overlay coating, roughening in terms of coating rumpling and coating cracking occurred, resulting in reduced TMF life, For TBC-specimens with a thin ceramic coating processed by electron beam-physical vapour deposition (EB-PVD), TMF life was compatible with that of specimens with the overlay coating. Failure once again occurred owing to Co-Ni-Cr-Al-Y bond coat cracking and propagation into the substrate. In this system, some bond coat cracks penetrated through the top ceramic coat although others did not. In contrast with specimens coated with the overlay alone, no significant rumpling on the bond coat surface was observed and the crack density was low. MST/4233.
RI Withers, Phil/A-6760-2009
OI Withers, Phil/0000-0002-1946-5647
SN 0267-0836
EI 1743-2847
PD SEP
PY 1999
VL 15
IS 9
BP 1031
EP 1036
DI 10.1179/026708399101506896
UT WOS:000082720800009
ER

PT J
AU Bangari, RS
   Sahu, S
   YadaV, PC
AF Bangari, Raghubeer Singh
   Sahu, Sandeep
   YadaV, Prabhat Chand
TI Comparative evaluation of hot corrosion resistance of nanostructured
   AlCrN and TiAlN coatings on cobalt-based superalloys
SO JOURNAL OF MATERIALS RESEARCH
AB Molten vanadate-induced hot corrosion is the major cause of failure of superalloys which are generally used at higher temperatures (such as in internal combustion engines, gas turbines, high temperature tooling and dies, and petrochemical industries and marines). This effect can be minimized by applying thermally stable coatings over the superalloy. In this aspect, the current work investigates the effect of nanostructured aluminum chromium nitride (AlCrN) and titanium aluminum nitride (TiAlN) coatings on the hot corrosion behavior of Co-based superalloy, Superco-605, in an aggressive environment of Na2SO4-60% V2O5 (ratio by weight) at 700 degrees C up to 80 cycles. Each cycle consisted of 1 h heating at 700 degrees C followed by 20 min cooling in an ambient temperature. Hot corrosion kinetics was studied using the thermogravimetric technique and found to follow the parabolic rate law. The corrosion surface morphology and phases formed during hot corrosion were studied using field emission scanning electron microscopy equipped with energy dispersive spectroscopy and X-ray diffraction techniques. It was found that AlCrN coating had a better hot corrosion resistance than TiAlN coating.
RI Yadav, Prabhat Chand/N-5359-2018; Sahu, Sandeep/E-5128-2013; Sahu,
   Sandeep/P-7635-2018
OI Yadav, Prabhat Chand/0000-0002-6609-9213; Sahu,
   Sandeep/0000-0002-9429-0445; Bangari, Raghubeer
   Singh/0000-0001-6828-7456
SN 0884-2914
EI 2044-5326
PD APR 27
PY 2018
VL 33
IS 8
BP 1023
EP 1031
DI 10.1557/jmr.2018.53
UT WOS:000435838600014
ER

PT J
AU Zhong, ZH
   Gu, YF
   Yuan, Y
   Cui, CY
   Yokokawa, T
   Harada, H
AF Zhong, Zhihong
   Gu, Yuefeng
   Yuan, Yong
   Cui, Chuanyong
   Yokokawa, Tadaharu
   Harada, Hiroshi
TI Fatigue crack growth behavior of a newly developed Ni-Co-base superalloy
   TMW-2 at elevated temperatures
SO MATERIALS SCIENCE AND ENGINEERING A-STRUCTURAL MATERIALS PROPERTIES
   MICROSTRUCTURE AND PROCESSING
AB Fatigue crack growth (FCG) rates of a new superalloy TMW-2 in air was studied by a fracture mechanics test method. Compact tension specimens were tested under load control with a triangular wave form to investigate the effects of temperature (400, 650, and 725 degrees C) and load ratio (0.05 and 0.5) on FCG rates. The results showed that the FCG rates increased significantly with increasing the temperature. Compared with the creep effects, the results showed that the degradation of mechanical properties and the oxidation assisted crack growth may dominate the FCG rates of TMW-2 at elevated temperatures. Load ratio had a little (at 400 degrees C) or moderate (at 650 and 725 degrees C) influence on the FCG rates, which increased as the load ratio increased. The load ratio effects were successfully accounted for by applying the Walker model. The fractographic observations showed that the fracture mode was transgranular at 400 degrees C and was mixed transgranular and intergranular at 650 and 725 degrees C. (c) 2012 Elsevier B.V. All rights reserved.
SN 0921-5093
PD AUG 30
PY 2012
VL 552
BP 464
EP 471
DI 10.1016/j.msea.2012.05.071
UT WOS:000307025700063
ER

PT J
AU Smolenska, H
AF Smolenska, Hanna
TI EFFECT OF TEMPERATURE AND GASEOUS MEDIUM ON THE STRUCTURE AND
   MICROHARDNESS OF THE COBALT BASE CLAD LAYERS
SO CHEMICKE LISTY
AB The influence of oxidation temperature on the hardness and microstructure of Co-base alloy coatings were investigated. Coatings were manufactured by PTA cladding on a valve steel X40CrSiMo10-2 substrate. The cobalt alloy was exposed to high temperatures in air from 750 degrees C to 1100 degrees C and in exhaust gases at 750 degrees C. As a result of oxidation treatment the changes in microhardness for cobalt layers were observed. In the outer surface sublayer with thickness of about 0,3 mm a significant decrease of hardness was found. The higher temperature was applied, the bigger decrease of hardness was observed. The hardness measurement presents more sensitive reaction on material changes during the heat treatment than microstructural analyzes.
SN 0009-2770
EI 1213-7103
PY 2010
VL 104
SI 3
BP S371
EP S374
UT WOS:000286413700028
ER

PT J
AU Zhong, ZH
   Gu, YF
   Yuan, Y
   Yokokawa, T
   Harada, H
AF Zhong, Zhihong
   Gu, Yuefeng
   Yuan, Yong
   Yokokawa, Tadaharu
   Harada, Hiroshi
TI Mechanical properties and fracture modes of an advanced Ni-Co-base disk
   superalloy at elevated temperatures
SO MATERIALS CHARACTERIZATION
AB The successful development of an advanced cast and wrought disk alloy, TMW-4M3, was initiated in the NEDO program supported by the Japanese government in cooperation with Mitsubishi Materials Corporation. This paper reports the mechanical properties and fracture modes of TMW-4M3 disk alloy, in order to support its high temperature uses and to understand prospective failure scenarios. The mechanical properties and fracture modes of tensile, creep, low cycle fatigue, and fatigue crack growth were evaluated up to 760 degrees C on specimens machined from the full-scale pancake-shaped disk. The excellent overall mechanical properties of TMW-4M3 alloy were demonstrated. Fracture modes were compared with different testing conditions and fractographic examinations indicated that the fracture modes shifted with changing test conditions. Surface crack initiation was the main failure mode at elevated temperatures. Crack propagation rate was accelerated above 650 degrees C due primarily to oxidation and degradation of mechanical strength. The results indicated that the TMW-4M3 alloy has at least 650 degrees C general capabilities and is promising for 700 degrees C or more applications. (C) 2012 Elsevier Inc. All rights reserved.
SN 1044-5803
EI 1873-4189
PD MAY
PY 2012
VL 67
BP 101
EP 111
DI 10.1016/j.matchar.2012.02.021
UT WOS:000303642600012
ER

PT J
AU LEYENS, C
   FRITSCHER, K
   PETERS, M
   KAYSSER, WA
AF LEYENS, C
   FRITSCHER, K
   PETERS, M
   KAYSSER, WA
TI PHASE-STABILITY, OXIDATION, AND INTERDIFFUSION OF A NOVEL NI-CR-AL-TI-SI
   BOND-COATING ALLOY BETWEEN 900-DEGREES-C AND 1100-DEGREES-C
SO OXIDATION OF METALS
AB A novel, low-expansion experimental Ni-Cr-Al-Ti-Si bond-coating alloy was investigated in the as-cast state concerning its phase stability, oxidation resistance in ail, and interdiffusion with single-crystal IN-100 at 900, 1000, and 1100 degrees C. Isothermal oxidative thermogravimetry was employed up to 500 hr. Interdiffusion was compared to a commercial Ni-Co-Cr-Al-Y alloy on IN-100. Oxidized Ni-Cl-Al-Ti-Si specimens and diffusion couples were characterized by metallography, SEM, EDX, XRD, and XRF. The Ni-Cr-Al-Ti-Si alloy provides good oxidation resistance in aii at least up to 1000 degrees C. The alloy is an alumina former. Due to its coarse microstructure, other oxides (e.g., rutile) may form and considerably nominate the oxidation behavior. The kinetics of oxidation were correlated with temperature, formation of phases, and morphology of oxides. Interdiffusion fluxes between Ni-Cr-Al-Ti-Si and IN-100 were mainly directed to the superalloy. They were faster than in Ni-Co-Cr-Al-Y/IN-100 diffusion couples.
RI Leyens, Christoph/J-8781-2017
OI Leyens, Christoph/0000-0002-1885-9054
SN 0030-770X
PD APR
PY 1995
VL 43
IS 3-4
BP 329
EP 352
DI 10.1007/BF01047034
UT WOS:A1995RB56100008
ER

PT J
AU Cao, GH
   Ou, TP
   Jiang, H
   Russell, AM
AF Cao, Guanghui
   Ou, Taoping
   Jiang, Hua
   Russell, Alan M.
TI Microstructure investigations of Pt-modified gamma '-Ni3Al + gamma-Ni
   coatings on Ni-based superalloys
SO JOURNAL OF MATERIALS RESEARCH
AB The microstructure of Pt-modified gamma'-Ni3Al + gamma-Ni coating on CMSX-4 single-crystal superalloy has been investigated by transmission electron microscopy (TEM). Cross-sectional TEM analyses showed the presence of precipitates in the coating. This precipitate was identified as the hexagonal topologically close-packed (TCP) mu phase with lattice parameters a = 0.473 nm and c = 2.565 nm. The energy-dispersive x-ray (EDX) spectrum of the mu phase suggested a refractory element rich compound comprising the elements Re, W, and Co. Twin domains parallel to (001) were found in the mu phase. The mechanisms of the mu phase and twinning formation were discussed.
OI Russell, Alan/0000-0001-5264-0104
SN 0884-2914
PD JUN
PY 2010
VL 25
IS 6
BP 1191
EP 1195
DI 10.1557/JMR.2010.0148
UT WOS:000278161900025
ER

PT J
AU Pfennig, A
   Fedelich, B
AF Pfennig, A.
   Fedelich, B.
TI Oxidation of single crystal PWA 1483 at 950 degrees C in flowing air
SO CORROSION SCIENCE
AB The oxidation behaviour of single crystal PWA 1483 at 950 degrees C was investigated by means of XRD, SEM and EDS. The Parabolic oxidation behaviour, as defined by mass gain and the respective oxide layer thicknesses, is characterized by a parabolic rate constant of about 4 x 10(-6) mg(2)/(cm(4) x s) and the formation of a multi-layered oxide scale. An outer scale contains a Ti-bearing thin film composed of TiO2 and NiTiO3 but mostly Cr in Cr2O3 and (Ni/Co)Cr2O4 besides NiTaO4. This outer scale is connected to a discontinuous layer of Al2O3 and an area of gamma'-depletion within the base material. (c) 2008 Elsevier Ltd. All rights reserved.
SN 0010-938X
PD SEP
PY 2008
VL 50
IS 9
BP 2484
EP 2492
DI 10.1016/j.corsci.2008.06.033
UT WOS:000260358900008
ER

PT J
AU Zhang, YD
   Yang, ZG
   Zhang, C
   Lan, H
AF Zhang Yuduo
   Yang Zhigang
   Zhang Chi
   Lan Hao
TI Effect of Rhenium Addition on Isothermal Oxidation Behavior of Tribaloy
   T-800 Alloy
SO CHINESE JOURNAL OF AERONAUTICS
AB The effects of 4 wt% rhenium (Re) addition on isothermal oxidation behavior of Tribaloy T-800 alloy have been studied at 800 degrees C and 1 000 degrees C in air. At 800 degrees C, T-800 shows nonuniform oxidation between dendritic and eutectic areas. Re addition clearly promotes the nonuniform oxidation, leading to considerably higher mass gains than that of T-800 at this temperature. At 1 000 degrees C exposure, the thickness of scale on T-800 increases significantly, accompanied by severe scale spallation during cooling to room temperature. On the contrary, T-800Re shows a marked decrease of oxide growth rate compared to the linear one of T-800 at 1 000 degrees C. The scale adhesion is also improved with Re addition at this higher temperature. Therefore, the role of Re depends on the exposure temperature. Re addition gives high oxidation rate at 800 degrees C, however, the excellent oxidation resistance is obtained by the addition of Re at a higher temperature of 1 000 degrees C.
SN 1000-9361
PD JUN
PY 2010
VL 23
IS 3
BP 370
EP 376
DI 10.1016/S1000-9361(09)60229-6
UT WOS:000285143500013
ER

PT J
AU Wang, YQ
   Sayre, G
AF Wang, Y. Q.
   Sayre, G.
TI Synthesis of simple and platinum-modified aluminide coatings on cobalt
   (Co)-base superalloys via a vapor phase aluminizing process
SO SURFACE & COATINGS TECHNOLOGY
AB An investigation was conducted to synthesize simple beta-CoAl or beta-(Co,Ni)Al coatings and platinum (Pt)-modified aluminide coatings on cobalt-base superalloys via an industrial vapor phase aluminizing process. Surface morphology and cross-section microstructure of the developed coatings were studied and compared by using optical microscope, scanning electron microscope (SEM) equipped with energy dispersive spectroscopy (EDS). Experimental results showed that Al increase in Al-Cr nuggets increases the coating thickness; substrate elements influence the formation of coatings; the increase of the electrodeposited Pt thickness increases the amount of xi PtAl(2) phase after aluminizing process; and the transformation of xi PtAl(2) phase into beta-(Co,Ni,Pt)Al phase can be obtained via a heat treatment process. (C) 2008 Elsevier B.V. All rights reserved.
SN 0257-8972
PD NOV 25
PY 2008
VL 203
IS 3-4
BP 256
EP 263
DI 10.1016/j.surfcoat.2008.08.072
UT WOS:000261360600011
ER

PT J
AU Poza, P
   Grant, PS
AF Poza, P.
   Grant, P. S.
TI Microstructure evolution of vacuum plasma sprayed CoNiCrAlY coatings
   after heat treatment and isothermal oxidation
SO SURFACE & COATINGS TECHNOLOGY
AB The microstructure of a CoNiCrAlY coating vacuum plasma sprayed onto an aluminized MARM002 Ni-base superalloy was investigated in the as-deposited condition, after heat treatment to promote adhesion, and after oxidation in air for 100 h at 1100 degrees C. The as-sprayed coating comprised three main phases: the solid solution gamma-(Ni, Co), the intermetallic compound p-(Ni, Co)Al and the intermetallic compound gamma'-(Ni, CO)(3)Al that grew as small precipitates inside gamma grains. gamma' phase was present even in the as-sprayed condition because of Al diffusion into the coating from the aluminized substrate during manufacture at temperatures of 800-1000 degrees C. The microstructure was fine-scale and complex with beta phase within gamma grains, at gamma grain boundaries and large beta grains surrounded by gamma matrix. After heat treatment, the microstructure comprised p grains typically of 3-mu m diameter randomly distributed throughout the gamma matrix. There was little or no Al depletion of the coating because of Al diffusion from the substrate aluminized layer. Diffusion of C from the substrate induced the formation of Cr23C6 and M5Y (where M was predominantly Ni and Co) in the assprayed coating; with M5Y transforming to Y2O3 during heat treatment due to internal oxidation. After oxidation, there was a loss of Al despite the aluminized layer, because of the formation of a thermally grown oxide (TGO) layer on the upper surface of the coating, mainly comprising Al2O3 with some Cr2O3. There was a corresponding reduction in p phase fraction and a substantial reduction in the substrate aluminized layer thickness. Some grains persisted close to the TGO at grain boundaries, together with Y2O3 and Cr23C6 particles. (c) 2006 Elsevier B.V. All rights reserved.
RI Poza, Pedro/F-2428-2016; Grant, Patrick/F-5169-2013
OI Poza, Pedro/0000-0002-0496-4902; Grant, Patrick/0000-0002-7942-7837
SN 0257-8972
PD DEC 4
PY 2006
VL 201
IS 6
BP 2887
EP 2896
DI 10.1016/j.surfcoat.2006.06.001
UT WOS:000244831800107
ER

PT J
AU Molins, R
   Hou, PY
AF Molins, Regine
   Hou, Peggy Y.
TI Characterization of chemical and microstructural evolutions of a NiPtAl
   bondcoat during high temperature oxidation
SO SURFACE & COATINGS TECHNOLOGY
CT 33rd International Conference on Metallurgical Coatings and Thin Films
CY MAY 01-05, 2006
CL San Diego, CA
SP Amer Vacuum Soc, Adv Surface Engn Div
AB Bondcoats used to protect turbine blades, such as platinum modified NiAl alloys, are designed to develop a protective alumina scale during exposure conditions at high temperatures. However, during high temperature oxidation, the system is subjected to chemical and microstructural changes that arise from the consumption of aluminium to ensure alumina growth and interdiffusion between the underlying nickel-based superalloy and the bondcoat.
   The aim of the present work is to report experimental results concerning the chemical and microstructural evolutions of a NiPtAl bondcoat, deposited on a single crystal nickel-based superalloy, during isothermal oxidation tests at 1100 degrees C, up to 50 h.
   Analytical STEM studies were carried out, in conjunction with Auger experiments, in order to follow the various changes that occur in the bondcoat and at the Al2O3/bondcoat interface. Efforts were concentrated on the effect of interfacial sulfur segregation (at both intact interface and void surface) as a function of the oxidation time, as well as its dependence on phase transformations in the external layer of the bondcoat. Strong S segregation at some bondcoat NiPtAl/Al2O3 interface, especially at gamma '/Al2O3, was found in co-segregation with Cr, which has diffused from the substrate. (c) 2006 Elsevier B.V. All rights reserved.
SN 0257-8972
PD DEC 20
PY 2006
VL 201
IS 7
BP 3841
EP 3845
DI 10.1016/j.surfcoat.2006.07.251
UT WOS:000243149700006
ER

PT B
AU Trexler, MD
   Singh, PM
   Sanders, TH
AF Trexler, Matthew D.
   Singh, Preet M.
   Sanders, Thomas H., Jr.
BE Reed, RC
   Green, KA
   Caron, P
   Gabb, TP
   Fahrmann, MG
   Huron, ES
TI High temperature corrosion behavior of DS GTD-111 in oxidizing and
   sulfidizing environments
SO SUPERALLOYS 2008
CT 11th International Symposium on Superalloys
CY SEP 14-18, 2008
CL Champion, PA
SP TMS, ASM Int, TMS High Temperature Alloys Comm
AB Recent advances in coal combustion have made coal a cleaner, more viable source for power generation. Integrated Gasification Combined Cycle (IGCC) plants pair conventional steam turbines and coal gas turbines. The overall efficiency of each system is largely dependent on the maximum operating temperature of the system, which is limited by the available materials. Superalloys have long been used as a turbine material due to their high temperature strength and general resistance to oxidation. Superalloy GTD-111 DS is currently being used as components in steam turbine engine such as turbine blades and discs and is now being introduced to the syngas environment, which consists of H-2, CO, CH4, and H2S in addition to H2O. H2S is highly corrosive and complicates the corrosion process. The high temperature corrosion behavior of a directionally solidified superalloy, GTD-111 DS has been studied using thermogravimtric analysis coupled with metallographic studies. Parabolic oxidation behavior was observed for test environments including dry and wet air. Simulated syngas environments show aggressive sulfidization that leads to massive sample damage. In the case of wet syngas environments, a protective oxide layer was observed which seem to increase the samples ability to resist further corrosion.
BN 978-0-87339-728-5
PY 2008
BP 699
EP 708
UT WOS:000259400800077
ER

PT J
AU Berthod, P
   Himeur, Z
   Panteix, PJ
AF Berthod, Patrice
   Himeur, Zohra
   Panteix, Pierre-Jean
TI Influences of the Co content and of the level of high temperature on the
   microstructure and oxidation of cast {Ni, Co}-based Cr-rich
   TaC-containing cast alloys
SO JOURNAL OF ALLOYS AND COMPOUNDS
AB A series of six alloys derived from a Ni-25Cr-0.4C-6Ta (wt.%) base one was developed by substituting nickel by cobalt. They were synthesized by casting and exposed to oxidative environment at two high temperatures. Their bulk microstructures were studied in as-cast condition and in two high temperature aged states. Their surfaces after oxidation during aging were characterized. The cobalt enrichment succeeded in avoiding chromium carbides formation and in stabilizing the TaC carbides at high temperature. As the high temperature morphologic stability of TaC was not perfect, it was much better than the one of the chromium carbides, but can be improved by the total removal of nickel. Unfortunately, at the same time, the oxidation behavior, initially good, shows increased rate of the oxides formation. The room temperature hardness was also significantly increased by the substitution of Ni by Co, and decreased after aging when carbides became rounder or fragmented. (c) 2017 Elsevier B.V. All rights reserved.
OI BERTHOD, Patrice/0000-0002-8035-927X
SN 0925-8388
EI 1873-4669
PD MAR 30
PY 2018
VL 739
BP 447
EP 456
DI 10.1016/j.jallcom.2017.12.254
UT WOS:000425491800054
ER

PT J
AU Karabela, A
   Zhao, LG
   Tong, J
   Simms, NJ
   Nicholls, JR
   Hardy, MC
AF Karabela, A.
   Zhao, L. G.
   Tong, J.
   Simms, N. J.
   Nicholls, J. R.
   Hardy, M. C.
TI Effects of cyclic stress and temperature on oxidation damage of a
   nickel-based superalloy
SO MATERIALS SCIENCE AND ENGINEERING A-STRUCTURAL MATERIALS PROPERTIES
   MICROSTRUCTURE AND PROCESSING
AB Oxidation damage, combined with fatigue, is a concern for nickel-based superalloys utilised as disc rotors in high pressure compressor and turbine of aero-engines. A study has been carried out for a nickel-based alloy RR1000, which includes cyclic experiments at selected temperatures (700-800 degrees C) and microscopy examination using focused ion beam (FIB). The results suggest that the major mechanism of oxidation damage consists of the formation of surface oxide scales and internal micro-voids and oxide particles beneath the oxide scales, which become more severe with the increase of temperature. Applying a cyclic stress does not change the nature of oxidation damage but tends to enhance the extent of oxidation damage for temperatures at 750 degrees C and 800 degrees C. The influence of cyclic stress on oxidation damage appears to be insignificant at 700 degrees C, indicating a combined effect of cyclic stress and temperature. Further energy-dispersive X-ray spectrometry (EDXS) analyses show the enrichment of Cr and Ti, together with lower Ni and Co levels, in the surface oxide scales, suggesting the formation of brittle Cr2O3, TiO2, NiO and Co3O4 oxides on the specimen surface. Penetration of oxygen into the material and associated internal oxidation, which leads to further material embrittlement and associated failure, are evidenced from both secondary ion imaging and EDXS analyses. (C) 2011 Elsevier B.V. All rights reserved.
OI Zhao, Liguo/0000-0003-1265-0468; Nicholls, John/0000-0002-0295-2609; ,
   Jie/0000-0003-1038-6691
SN 0921-5093
EI 1873-4936
PD JUL 25
PY 2011
VL 528
IS 19-20
BP 6194
EP 6202
DI 10.1016/j.msea.2011.04.029
UT WOS:000292432500014
ER

PT J
AU Freund, LP
   Stark, A
   Kirchmayer, A
   Schell, N
   Pyczak, F
   Goken, M
   Neumeier, S
AF Freund, Lisa P.
   Stark, Andreas
   Kirchmayer, Andreas
   Schell, Norbert
   Pyczak, Florian
   Goeken, Mathias
   Neumeier, Steffen
TI The Effect of a Grain Boundary Pinning B2 Phase on Polycrystalline
   Co-Based Superalloys with Reduced Density
SO METALLURGICAL AND MATERIALS TRANSACTIONS A-PHYSICAL METALLURGY AND
   MATERIALS SCIENCE
CT 3rd European Conference on Superalloys (Eurosuperalloys)
CY SEP 09-13, 2018
CL Univ Oxford, Oxford, ENGLAND
HO Univ Oxford
AB The Al/W ratio was increased in a new polycrystalline gamma/gamma' Co-based superalloy in order to introduce a grain boundary pinning phase while at the same time reducing the density and increasing the oxidation resistance. The grain boundary pinning phase was identified as beta-phase (B2-(Ni,Co)Al) by high-energy X-ray diffraction. The grain boundary pinning effect was confirmed to be effective up to temperatures of 1050 degrees C by synchrotron radiation in-situ heating experiments. The precipitation of the beta phase led to a reduced gamma' volume fraction thereby decreasing the high-temperature strength. The density was lowered to 8.52 g/cm(3), so the specific strength was equivalent to the strength of the reference alloy up to 750 degrees C. Due to the low gamma' volume fraction and the low W content, the creep resistance was also reduced compared with the reference alloy. The oxidation resistance, however, was improved by the formation of a thin, continuous Al-oxide layer during oxidation at 900 degrees C for 50 hours.
RI Neumeier, Steffen/F-7092-2017
OI Neumeier, Steffen/0000-0001-7853-0368; Stark,
   Andreas/0000-0002-1249-7937
SN 1073-5623
EI 1543-1940
PD SEP
PY 2018
VL 49A
IS 9
SI SI
BP 4070
EP 4078
DI 10.1007/s11661-018-4757-2
UT WOS:000440714700025
ER

PT J
AU Pillai, R
   Sloof, WG
   Chyrkin, A
   Singheiser, L
   Quadakkers, WJ
AF Pillai, R.
   Sloof, W. G.
   Chyrkin, A.
   Singheiser, L.
   Quadakkers, W. J.
TI A new computational approach for modelling the microstructural evolution
   and residual lifetime assessment of MCrAlY coatings
SO MATERIALS AT HIGH TEMPERATURES
AB MCrAlY (M=Ni, Co) coatings are commonly used to protect the underlying superalloy component in industrial gas turbines and aeroengines from oxidation attack. They also function as bond coats for thermal barrier coatings (TBC). The chemical life time of the coated component is mainly governed by the depletion of the beta-phase in the bond coat as a result of simultaneously occurring surface oxidation and interdiffusion between the coating and the substrate. A new computational approach to model the microstructural evolution in MCrAlY (M=Ni, Co) coatings on Ni base superalloys was undertaken in the present study. Scanning electron microscopy (SEM), energy dispersive X-ray spectroscopy (EDX) and wavelength dispersive X-ray spectroscopy (WDX) was employed to characterise MCrAlY coated superalloy samples after exposure at 1000 and 1100 degrees C. Phases were identified by electron backscatter diffraction (EBSD) and correlated with SEM/EDX/WDX analyses.
   Modelling of the microstructural evolution was carried out considering simultaneously occurring surface oxidation and interdiffusion processes. A flux based calculation of the concentration profiles and stable phases was performed, taking into account diffusion of all elements in the gamma, gamma ' and beta-NiAl phases. Good agreement was found between the observed and computed phase distributions after specific time intervals. The computed widths of the beta-depletion zones showed satisfactory agreement with the measurements. Additionally, the model was able to predict the formation of a TCP-phase and its penetration into the substrate with increasing exposure time in one of the investigated coating systems.
RI ; Quadakkers, Willem J/B-5117-2015
OI Pillai, Rishi/0000-0002-4368-8197; Quadakkers, Willem
   J/0000-0002-0644-0192; Chyrkin, Anton/0000-0002-4355-3030
SN 0960-3409
EI 1878-6413
PD JAN
PY 2015
VL 32
IS 1-2
BP 57
EP 67
DI 10.1179/0960340914Z.00000000063
UT WOS:000348713300010
ER

PT J
AU Fan, QX
   Jiang, SM
   Wu, DL
   Gong, J
   Sun, C
AF Fan, Q. X.
   Jiang, S. M.
   Wu, D. L.
   Gong, J.
   Sun, C.
TI Preparation and hot corrosion behaviour of two Co modified NiAl coatings
   on a Ni-based superalloy
