Repository: MatInfoUB/NLP-Queries

File: Co_superalloys2.txt (part 7 of 21)
FN Clarivate Analytics Web of Science
AB In advanced industrial gas-turbine systems, there is a great demand for a new, excellent superalloy which can be used for large gas-turbine blades. Because it is very difficult to produce a large-scale Ni-based Single Crystal (SC) blade, we have developed new Directionally Solidified (DS) superalloys with an excellent combination of high-temperature creep strength, low-cycle-fatigue strength, good oxidation resistance, castability and hot-corrosion resistance. In this study, three kinds of Ni-based DS superalloys were designed with the aid of the d-electrons concept. The chemical compositions of these alloys were in the range of 1.4%Ti, 8.2%Cr, 11%Co, (0-1.0)%Ru, 3.6%Ta, 9.2%W, 1.0%Re, 5.2%Al, 1.40%Hf and balanced Ni in weight percent (wt%). Creep rupture tests, hot-corrosion burner-rig tests, low-cyclefatigue tests and oxidation tests were conducted with heat-treated DS specimens of these alloys. Two of the designed alloys showed the same level of creep rupture life as those of the 2nd generation DS superalloys currently in wide use. Oxidation tests at 1313K proved that the oxidation resistance of all the designed alloys was superior to that of all the reference alloys. The results of the hot-corrosion burner-rig tests showed that all the designed alloys had better corrosion resistance than the 2nd generation DS superalloys. As for Low-Cycle-Fatigue (LCF) strength, it was found that even 0.6%Ru addition greatly improved LCF strength, and the 0.6%Ru containing Alloy-B showed better LCF strength than any commercially used reference DS superalloys. A casting test was accomplished in a model bucket of a first stage blade of a 25MW-class gas turbine.
   Alloy-B is potentially a suitable alloy for making gas turbine blades with prolonged lifetimes and low maintenance costs in recent 1500 degrees C-class or even higher class gas turbines for power generation.
BN 978-0-470-94320-5
PY 2012
BP 255
EP 263
UT WOS:000324518300028
ER

PT J
AU Wang, YQ
AF Wang, YongQing
TI Synthesis of Hf-modified aluminide coatings on Co-base superalloys
SO SURFACE & COATINGS TECHNOLOGY
AB Hf-modified and Hf-Pt-modified aluminide coatings on Haynes 188 Co-base alloy coupons were developed and furthermore, Hf-modified aluminide coatings on MAR-M-509 Co-base aircraft turbine engine vane segments were produced for potential industrial applications. Surface morphology and cross-section microstructure of the developed coatings were inspected and compared by using Scanning Electron Microscope (SEM) equipped with energy dispersive spectroscopy (EDS), and Glow-Discharge Mass Spectrometry (GDMS). Experimental results showed that Hf was successfully incorporated and localized Hf-rich precipitated phase particles were observed on the coating surface and within the coating additive layer. The Hf-rich particles and the effect of heat treatment on the particles are also discussed. (C) 2011 Elsevier B.V. All rights reserved.
SN 0257-8972
PD DEC 15
PY 2011
VL 206
IS 6
BP 1403
EP 1409
DI 10.1016/j.surfcoat.2011.09.002
UT WOS:000297825600050
ER

PT J
AU Wang, CP
   Qin, SY
   Lu, Y
   Yu, Y
   Han, JJ
   Liu, XJ
AF Wang, C. P.
   Qin, S. Y.
   Lu, Y.
   Yu, Y.
   Han, J. J.
   Liu, X. J.
TI Interdiffusion and Atomic Mobilities in fcc Co-Cr-Mo Alloys
SO JOURNAL OF PHASE EQUILIBRIA AND DIFFUSION
AB The diffusion couples of Co-Cr-Mo ternary alloys were prepared and annealed at 1473 K for 72 h in order to determine the interdiffusion coefficients by using the electron probe microanalysis combined with Whittle and Green method. The experimental interdiffusion coefficients were critically assessed to the atomic mobilities by means of DICTRA software package. Good agreements were obtained from comprehensive comparison between the model-predicted diffusion properties and the experimental data, meanwhile, considered that the calculated diffusion coefficients were within the acceptable uncertainty of the experimentally measured diffusion coefficients, which verified the reliability of the atomic mobilities. The diffusion phenomena, such as diffusion paths and the concentration-distance profiles in the Co-Cr-Mo ternary system can be reasonably described by the presently obtained atomic mobilities.
OI Han, Jiajia/0000-0002-2642-0252
SN 1547-7037
EI 1863-7345
PD AUG
PY 2018
VL 39
IS 4
BP 437
EP 445
DI 10.1007/s11669-018-0657-9
UT WOS:000441127400008
ER

PT J
AU Wang, L
   Oehring, M
   Lorenz, U
   Yang, JJ
   Pyczak, F
AF Wang, Li
   Oehring, Michael
   Lorenz, Uwe
   Yang, Junjie
   Pyczak, Florian
TI Influence of alloying additions on L1(2) decomposition in gamma-gamma '
   Co-9Al-9W-2X quaternary alloys
SO SCRIPTA MATERIALIA
AB The influence of alloying elements on the formation of the intermetallic phases B2 and D0(19) via L1(2) decomposition during long-time annealing was investigated in Co-9Al-9W-2X alloys using electron microscopy. It is found that the type, shape and location of these intermetallic phases strongly depend on the alloying elements, which could be mainly attributed to different formation energies. Ti promotes B2 phase formation contrary to Mo, Nb and Ta which stabilize three-phase gamma + D0(19) + B2 domains. Nb greatly destabilized the gamma' phase and is not suggested for alloy design in the Co-9Al-9W system. (C) 2018 Acta Materialia Inc. Published by Elsevier Ltd. All rights reserved.
SN 1359-6462
PD SEP
PY 2018
VL 154
BP 176
EP 181
DI 10.1016/j.scriptamat.2018.05.051
UT WOS:000440775000037
ER

PT J
AU Zhong, XK
   Wang, XF
   Si, YL
   Han, FS
AF Zhong, X. K.
   Wang, X. F.
   Si, Y. L.
   Han, F. S.
TI Evolution of Microstructures and Properties of a New gamma/gamma '
   Co-Based Superalloy via Forging Process
SO JOM
AB A new gamma/gamma ' Co-based superalloy has been developed with a large temperature range between the gamma ' solvus and solidus temperature, which can be formed through the conventional casting and wrought processing route. The microstructure, mechanical and corrosion resistance properties of this new gamma/gamma ' Co-based superalloy are characterized in the present study. The results show that even in the forged state, the partial recrystallization and grain growth processes occur, but the gamma ' precipitates remain very fine. Forging and aging increase the mechanical strength and facilitate the formation of stable passive films due to decreased low-angle boundaries and increased sigma 3 twin boundaries. The twin boundaries are beneficial for improving both the mechanical properties and corrosion resistance, which provides guidance for tailoring the microstructure and properties of novel Co-based superalloys.
SN 1047-4838
EI 1543-1851
PD NOV
PY 2019
VL 71
IS 11
BP 4034
EP 4040
DI 10.1007/s11837-019-03621-6
UT WOS:000491296400031
ER

PT J
AU Mei, H
   Liu, YN
   Cheng, LF
AF Mei, Hui
   Liu, Yanan
   Cheng, Laifei
TI Comparison of oxidation resistance of NiCoCrAlTaY-coated and -uncoated
   Mar-M247 superalloys in the air at 1150 degrees C
SO JOURNAL OF MATERIALS SCIENCE
AB Oxidation resistance of NiCoCrAlTaY coated and uncoated Mar-M247 superalloys were compared experimentally in the air at 1150 A degrees C. It was found that the oxidation behavior of the NiCoCrAlTaY coated and uncoated Mar-M247 superalloys generally followed the parabolic kinetics with the rate of 1.5 and 9.8 x 10(-3) mg(2)/cm(4) h for each one. Microstructural observation and elemental analysis indicated that after 200 h the uncoated alloy covered with an oxide scale of 6-10 times thicker than the coated one, beneath which a fairly continuous and relatively thin alpha-Al2O3 could be found along the interface close to the substrate. Comparatively, the NiCoCrAlTaY coated alloy uniformly produced the continuous, dense and thick alpha-Al2O3 layer adhesive to the coating to prevent the metal elements against excessive oxidation, and finally formed the steady oxide scales: outer (Ni, Co)(Al, Cr)(2)O-4 spinels, NiO, (Al, Cr)(2)Ni-3; inner protective alpha-Al2O3 with a little Cr2O3. On the surface of the uncoated alloy, however, it mainly formed the Ni-rich oxides in which a large quantity of cracks propagated to result in the more oxidation.
SN 0022-2461
EI 1573-4803
PD MAR
PY 2012
VL 47
IS 5
BP 2278
EP 2283
DI 10.1007/s10853-011-6041-3
UT WOS:000299081500030
ER

PT J
AU Goodlet, BR
   Mills, L
   Bales, B
   Charpagne, MA
   Murray, SP
   Lenthe, WC
   Petzold, L
   Pollock, TM
AF Goodlet, Brent R.
   Mills, Leah
   Bales, Ben
   Charpagne, Marie-Agathe
   Murray, Sean P.
   Lenthe, William C.
   Petzold, Linda
   Pollock, Tresa M.
TI Elastic Properties of Novel Co- and CoNi-Based Superalloys Determined
   through Bayesian Inference and Resonant Ultrasound Spectroscopy
SO METALLURGICAL AND MATERIALS TRANSACTIONS A-PHYSICAL METALLURGY AND
   MATERIALS SCIENCE
AB Bayesian inference is employed to precisely evaluate single crystal elastic properties of novel gamma gamma' Co- and CoNi-based superalloys from simple and non-destructive resonant ultrasound spectroscopy (RUS) measurements. Nine alloys from three Co-, CoNi-, and Ni-based alloy classes were evaluated in the fully aged condition, with one alloy per class also evaluated in the solution heat-treated condition. Comparisons are made between the elastic properties of the three alloy classes and among the alloys of a single class, with the following trends observed. A monotonic rise in the c(44) (shear) elastic constant by a total of 12 pct is observed between the three alloy classes as Co is substituted for Ni. Elastic anisotropy (A) is also increased, with a large majority of the nearly 13 pct increase occurring after Co becomes the dominant constituent. Together the five CoNi alloys, with Co:Ni ratios from 1:1 to 1.5:1, exhibited remarkably similar properties with an average A 1.8 pct greater than the Ni-based alloy CMSX-4. Custom code demonstrating a substantial advance over previously reported methods for RUS inversion is also reported here for the first time. CmdStan-RUS is built upon the open-source probabilistic programing language of Stan and formulates the inverse problem using Bayesian methods. Bayesian posterior distributions are efficiently computed with Hamiltonian Monte Carlo (HMC), while initial parameterization is randomly generated from weakly informative prior distributions. Remarkably robust convergence behavior is demonstrated across multiple independent HMC chains in spite of initial parameterization often very far from actual parameter values. Experimental procedures are substantially simplified by allowing any arbitrary misorientation between the specimen and crystal axes, as elastic properties and misorientation are estimated simultaneously. (C) The Minerals, Metals & Materials Society and ASM International 2018
RI Charpagne, Marie-Agathe/J-9093-2019
OI Charpagne, Marie-Agathe/0000-0003-4323-6577
SN 1073-5623
EI 1543-1940
PD JUN
PY 2018
VL 49A
IS 6
BP 2324
EP 2339
DI 10.1007/s11661-018-4575-6
UT WOS:000431267700032
ER

PT J
AU Balam, SSK
   Dong, HQ
   Laurila, T
   Vuorinen, V
   Paul, A
AF Balam, S. S. K.
   Dong, H. Q.
   Laurila, T.
   Vuorinen, V.
   Paul, A.
TI Diffusion and Growth of the mu Phase (Ni6Nb7) in the Ni-Nb System
SO METALLURGICAL AND MATERIALS TRANSACTIONS A-PHYSICAL METALLURGY AND
   MATERIALS SCIENCE
AB Incremental diffusion couple experiments are conducted to determine the average interdiffusion coefficient and the intrinsic diffusion coefficients of the species in the Ni6Nb7 (mu phase) in the Ni-Nb system. Further, the tracer diffusion coefficients are calculated from the knowledge of thermodynamic parameters. The diffusion rate of Ni is found to be higher than that of Nb, which indicates higher defect concentration in the Ni sublattice.
RI Laurila, Tomi/M-8058-2019; Laurila, Tomi T/B-2076-2013
OI Laurila, Tomi/0000-0002-1252-8764; Vuorinen, Vesa/0000-0002-0287-8832
SN 1073-5623
PD JUL
PY 2011
VL 42A
IS 7
BP 1727
EP 1731
DI 10.1007/s11661-011-0715-y
UT WOS:000291484300001
ER

PT J
AU Wang, JF
   Wang, Y
   Zhu, NQ
   Lu, XG
AF Wang, Jianfang
   Wang, Yang
   Zhu, Naqiong
   Lu, Xiao-Gang
TI Experimental and Computational Study of Interdiffusion for fcc Ni-Co-W
   Alloys
SO JOURNAL OF PHASE EQUILIBRIA AND DIFFUSION
AB By means of the diffusion couple technique, electron probe micro-analyzer measurement and diffusion controlled transformation simulation, the interdiffusion behavior of ternary fcc Ni-Co-W alloys has been investigated. In the present work, the concentration profiles of fcc Ni-Co-W diffusion couples annealed at the temperatures of 1273, 1373 and 1523 K for the whole Ni-Co edge (i.e. W-poor) region of the fcc phase were measured. Based on the concentration profiles, the interdiffusion coefficients were deduced and used to assess the diffusion mobilities in conjunction with the thermodynamic description. The calculated diffusivities and experimental diffusion coefficients agree well. In addition, validation of the diffusion mobilities have been performed by further comparing the calculated concentration profiles and diffusion paths with the experiment data obtained in the present work.
SN 1547-7037
EI 1863-7345
PD FEB
PY 2017
VL 38
IS 1
BP 37
EP 50
DI 10.1007/s11669-016-0513-8
UT WOS:000397290900006
ER

PT J
AU Al-Meshari, A
   Little, J
AF Al-Meshari, Abdulaziz
   Little, John
TI Metal Dusting of Centrifugally Cast Superalloys
SO MATERIALS PERFORMANCE
AB Metal dusting of three centrifugal cast, heat-resistant alloys was investigated in an environment containing 80 vol% carbon monoxide (CO)+20 vol% H(2) at 650, 750, and 850 degrees C for 500 h. One of the nickel-based alloys experienced localized metal dusting at 650 degrees C and pitting at 750 degrees C. Pitting occurred on another alloy at 650 degrees C A third nickel alloy was the most resistant to metal dusting, but pitting occurred at 750 degrees C.
SN 0094-1492
PD MAR
PY 2011
VL 50
IS 3
BP 62
EP 66
UT WOS:000295386300010
ER

PT J
AU Pint, BA
   More, KL
   Wright, IG
AF Pint, BA
   More, KL
   Wright, IG
TI The use of two reactive elements to optimize oxidation performance of
   alumina-forming alloys
SO MATERIALS AT HIGH TEMPERATURES
CT 5th International Conference on the Microscopy of Oxidation
CY AUG 26-29, 2002
CL UNIV LIMERICK, LIMERICK, IRELAND
HO UNIV LIMERICK
AB Standard reactive element (RE) studies have characterized the behavior of single RE additions such as Y, La or Hf. However, several commercial alumina-forming alloys are "co-doped" with two or more RE additions which allows the total amount of RE dopant in the alloy to be reduced. The oxidation performance of both commercial and laboratory-made co-doped alloys shows better scale adhesion and/or slower scale growth rates than comparable alloys with one RE addition. Characterization of the alumina scales showed no significant change in the grain structure with co-doping; however, as the total RE addition was reduced in co-doped alloys, a smaller volume of RE-rich oxides was observed within the scale. Quantification of the amount of RE ionic segregation on alumina scale grain boundaries formed on single doped and co-doped alloys showed similar amounts of segregation.
RI More, Karren/A-8097-2016; Pint, Bruce/A-8435-2008
OI More, Karren/0000-0001-5223-9097; Pint, Bruce/0000-0002-9165-3335
SN 0960-3409
EI 1878-6413
PY 2003
VL 20
IS 3
BP 375
EP 386
DI 10.3184/096034003782748829
UT WOS:000187041500018
ER

PT J
AU He, XW
   Zhang, WB
   Yan, MY
   Chen, C
   Du, Y
   Zhang, LJ
   Huang, BY
AF He, Xuwen
   Zhang, Weibin
   Yan, Mingyuan
   Chen, Chong
   Du, Yong
   Zhang, Lijun
   Huang, Bai-yun
TI Interdiffusivities and atomic mobilities in FCC Co-Mo-W alloys
SO CALPHAD-COMPUTER COUPLING OF PHASE DIAGRAMS AND THERMOCHEMISTRY
AB By employing six groups of bulk diffusion couples together with electron probe microanalysis technique, the composition dependence of ternary interdiffusion coefficients in Co-rich fcc Co-Mo-W alloys at 1373 K was determined via the Whittle and Green method. The experimental interdiffusion coefficients were critically assessed to obtain the atomic mobilities of Co, Mo and Win fcc Co-Mo-W alloys by using the DICTRA (Diffusion-Controlled TRAnsformations) software package. Comprehensive comparisons between the calculated and experimental data show that a good agreement is obtained for diffusivities in binary Co-Mo and ternary Co-Mo-W systems. In addition, a further verification of the obtained atomic mobilities was carried out through comparing the model-predicted concentration profiles/diffusion paths of several diffusion couples with the corresponding experimental data. The results indicate that the atomic mobilities can reproduce the experiment data reasonably well. This work contributes to the establishment of a Co-based kinetic database for computational design of superalloys. (C) 2015 Elsevier Ltd. All rights reserved.
OI Zhang, Weibin/0000-0001-6584-5053; Du, Yong/0000-0002-4187-3989
SN 0364-5916
EI 1873-2984
PD JUN
PY 2015
VL 49
BP 35
EP 40
DI 10.1016/j.calphad.2015.02.005
UT WOS:000355042200004
ER

PT J
AU Gulsoy, G
   Was, GS
AF Gulsoy, G.
   Was, G. S.
TI Surface oxidation of Alloy 617 in low oxygen partial pressure He-CO-CO2
   environments at 750-850 degrees C
SO CORROSION SCIENCE
AB Surface Cr oxidation mechanism of Alloy 617 was investigated in He-CO-CO2 environments with P-co/P-co2 of either 9 or 1320 at temperatures 750-850 degrees C. The activation energy for surface oxidation was 169.0 +/- 13.2 kJ/mol in He-P-co/P-co2 = 9 and 234.4 +/- 8.9 kJ/mol in He-P-co/P-co2 = 1320. The ambient oxygen partial pressure dependence of the measured oxidation rates was consistent with n-type behavior of Cr2O3, in which Cr interstitials are the primary mobile species. The oxidation rates measured were greater than that can be sustained only by lattice diffusion of Cr in Cr2O3, indicating that grain boundary diffusion of Cr plays a role in the Cr2O3 growth kinetics. (C) 2014 Elsevier Ltd. All rights reserved.
SN 0010-938X
EI 1879-0496
PD JAN
PY 2015
VL 90
BP 529
EP 534
DI 10.1016/j.corsci.2014.10.042
UT WOS:000346549200053
ER

PT J
AU Wang, C
   Dunand, DC
AF Wang, Cong
   Dunand, David C.
TI Nanoscale Cellular Structures at Phase Boundaries of Ni-Cr-Al-Ti and
   Ni-Cr-Mo-Al-Ti Superalloys
SO METALLURGICAL AND MATERIALS TRANSACTIONS A-PHYSICAL METALLURGY AND
   MATERIALS SCIENCE
CT Bulk Metallic Glasses 11 Symposium
CY FEB 16-20, 2014
CL TMS Annual Meeting & Exhibit, San Diego, CA
SP Bulk Met Glasses Symposia
HO TMS Annual Meeting & Exhibit
AB The microstructural evolution of Ni-20 pct Cr wires was studied during pack cementation where Al and Ti, with and without prior cementation with Mo, are deposited to the surface of the Ni-Cr wires and subsequently homogenized in their volumes. Mo deposition promotes the formation of Kirkendall pores and subsequent co-deposition of Al and Ti creates a triple-layered diffusional coating on the wire surface. Subsequent homogenization drives the alloying element to distribute evenly in the wires which upon further heat treatment exhibit the gamma + gamma' superalloy structure. Unexpectedly, formation of cellular structures is observed at some of the boundaries between primary gamma' grains and gamma matrix grains. Based on additional features (i.e., ordered but not perfectly periodic structure, confinement at gamma + gamma' phase boundaries as a cellular film with 100 nm width, as well as lack of topologically close-packed phases), and considering that similar, but much larger, microstructures were reported in commercial superalloys, it is concluded that the present cellular structure solidified as a thin film, composed of eutectic gamma + gamma' and from which the gamma' phase was subsequently etched, which was created by incipient melting of a region near the phase boundary with high solute segregation.
RI Dunand, David C/B-7515-2009
OI Dunand, David/0000-0001-5476-7379
SN 1073-5623
EI 1543-1940
PD JUN
PY 2015
VL 46A
IS 6
BP 2680
EP 2687
DI 10.1007/s11661-015-2831-6
UT WOS:000353236700039
ER

PT J
AU Liu, PS
AF Liu, PS
TI Fundamental investigation of the degradation laws of aluminide coatings
   during high-temperature oxidation
SO MATERIALS AND CORROSION-WERKSTOFFE UND KORROSION
AB During high-temperature oxidation, the aluminide coating degrades by two mechanisms, one is the oxidation of the outer surface, and the other is A1 diffusion into the substrate. The relevant laws are investigated for coatings on Co-base superalloys oxidised in air at high temperatures. The driving force mainly comes from the oxidation reaction for the outer degradation layer, and the chemical potential for the inner degradation layer. By an approximation approach, it can be concluded that the life of the outward-diffusion coating is roughly directly proportional to the second power of the main-phase thickness of the coating.
SN 0947-5117
PD FEB
PY 2003
VL 54
IS 2
BP 93
EP 96
DI 10.1002/maco.200390027
UT WOS:000181297300004
ER

PT J
AU Fu, C
   Kong, WK
   Cao, GH
AF Fu, C.
   Kong, W. K.
   Cao, G. H.
TI Microstructure and oxidation behavior of Al plus Si co-deposited
   coatings on nickel-based superalloys
SO SURFACE & COATINGS TECHNOLOGY
AB Diffusion coatings have been widely used to metallic protective coatings or bond coats in thermal barrier coatings (TBCs) to protect the aeronautical turbine blades from detrimental oxidation and hot corrosion. However, degradation of these coatings caused by oxidation or hot corrosion can be particularly severe and rapid in the operating environment of the turbine. We present an experiment to modify gamma-Ni + gamma'-Ni3Al coating by co-deposition of Al and Si in order to improve the performance of coatings. In this study, microstructure and oxidation behavior of Al and Si co-deposited diffusion coatings were investigated. These coatings were deposited by Pt electroplating followed by aluminization and siliconization using the pack cementation process. The composition (in wt.%) of the packs was 2Al-4NH(4)Cl-xSi-(94 - x)Al2O3 with different Si contents (x = 4, 6, 8 and 10) and the corresponding microstructure of the coatings was delta-Ni2Si. The isothermal oxidation tests at 1000 degrees C in air indicated that the coating formed using the packs containing 10 wt.% Si had optimal oxidation resistance. After oxidation, the microstructure of the coatings was that of Cr2NiO4 + NiO or NiO + Al2O3. The mechanisms through which Si-rich coating forms and protects against oxidation are discussed. (C) 2014 Elsevier B.V. All rights reserved.
SN 0257-8972
PD NOV 15
PY 2014
VL 258
BP 347
EP 352
DI 10.1016/j.surfcoat.2014.09.003
UT WOS:000346895000043
ER

PT J
AU Xu, YJ
   Qi, DQ
   Du, K
   Cui, CY
   Ye, HQ
AF Xu, Y. J.
   Qi, D. Q.
   Du, K.
   Cui, C. Y.
   Ye, H. Q.
TI Stacking fault effects on dynamic strain aging in a Ni-Co-based
   superalloy
SO SCRIPTA MATERIALIA
AB In this work, statistical analyses are conducted to measure the stacking fault density and stacking fault energy in a Ni-Co-based superalloy at different deformation temperatures and strain rates. High stacking fault density and low stacking fault energy indicate that the dynamic strain aging effects are caused by Suzuki segregation, which is enhanced by serious intersections of stacking faults in the superalloy. These results provide new insight into understanding stacking fault effects on dynamic strain aging in engineering alloys. (C) 2014 Acta Materialia Inc. Published by Elsevier Ltd. All rights reserved.
RI Du, Kui/C-5524-2008
OI Du, Kui/0000-0001-6698-3538
SN 1359-6462
PD SEP 15
PY 2014
VL 87
BP 37
EP 40
DI 10.1016/j.scriptamat.2014.05.012
UT WOS:000339701300010
ER

PT J
AU Ma, WY
   Han, YF
   Li, SS
   Zheng, YR
   Gong, SK
AF Ma Wenyou
   Han Yafang
   Li Shusuo
   Zheng Yunrong
   Gong Shengkai
TI Effect of Mo content on the microstructure and stress rupture of a Ni
   base single crystal superalloy
SO ACTA METALLURGICA SINICA
AB Ni base single crystal superalloys of three kinds of Mo content were prepared by screw selecting method. The microstructures and stress rupture properties of the superalloys with 2%, 3% and 4% Mo were compared. The results showed that as-cast structures of the three alloys were composed of gamma and gamma' phases. After heat treatment, mu phase obviously precipitated and grew in the alloys with 4% Mo, while only a few p phase in the alloys with 3% Mo, and in 2% Mo containing alloy no mu phase precipitated after heat exposure to 1100 degrees C /500 h. The mu phase was mainly composed of Mo, Re, W, Cr, Co, Nb etc., in which for the tendency of forming mu phase Mo is the strongest, Re, W, Cr are the second place and Co, Nb are the weakest. A lot of precipitation of rod-like mu phases damaged high temperature stress rupture properties of alloys. Due to a few mu phase no effect on the stress rupture property and the solid solution strengthening of Mo, the optimum Mo content should be 3% for the based alloy Ni-5Cr-10Co-4W-3Re-5.6Al-8Ta-1Ti-0.5Nb.
SN 0412-1961
PD NOV
PY 2006
VL 42
IS 11
BP 1191
EP 1196
UT WOS:000242356500014
ER

PT J
AU Pyczak, F
   Bauer, A
   Goken, M
   Lorenz, U
   Neumeier, S
   Oehring, M
   Paul, J
   Schell, N
   Schreyer, A
   Stark, A
   Symanzik, F
AF Pyczak, Florian
   Bauer, Alexander
   Goeken, Mathias
   Lorenz, Uwe
   Neumeier, Steffen
   Oehring, Michael
   Paul, Jonathan
   Schell, Norbert
   Schreyer, Andreas
   Stark, Andreas
   Symanzik, Felix
TI The effect of tungsten content on the properties of L1(2) -hardened
   Co-Al-W alloys
SO JOURNAL OF ALLOYS AND COMPOUNDS
AB Ternary Co-Al-W alloys with W contents between 8 and 11 at.% were investigated with respect to element partitioning, gamma ' solvus, gamma ' volume fraction, lattice mismatch and creep properties. W is enriched in the gamma ' precipitates and an increasing W content stabilizes this phase. The lattice mismatch is positive up to 900 degrees C and rafting occurs during creep with a preferred direction in accordance with this positive lattice mismatch. (C) 2015 Elsevier B.V. All rights reserved.
RI Pyczak, Florian/I-4331-2013; Neumeier, Steffen/F-7092-2017; Goken,
   Mathias/F-7940-2015
OI Pyczak, Florian/0000-0002-9686-6575; Neumeier,
   Steffen/0000-0001-7853-0368; Goken, Mathias/0000-0002-3226-0304; Stark,
   Andreas/0000-0002-1249-7937
SN 0925-8388
EI 1873-4669
PD MAY 25
PY 2015
VL 632
BP 110
EP 115
DI 10.1016/j.jallcom.2015.01.031
UT WOS:000350388900017
ER

PT S
AU Alexis, J
   Beguin, JD
   Cerra, P
   Balcaen, Y
AF Alexis, Joel
   Beguin, Jean-Denis
   Cerra, Pablo
   Balcaen, Yannick
BE Shabadi, R
   Ionescu, M
   Jeandin, M
   Richard, C
   Chandra, T
TI Yb: YAG Laser Welding of Aeronautical Alloys
SO THERMEC 2018: 10TH INTERNATIONAL CONFERENCE ON PROCESSING AND
   MANUFACTURING OF ADVANCED MATERIALS
SE Materials Science Forum
CT 10th International Conference on Processing and Manufacturing of
   Advanced Materials Processing, Fabrication, Properties, Applications
   (THERMEC)
CY JUL 09-13, 2018
CL Cite Sci Paris, Paris, FRANCE
SP Univ Lille, MINES ParisTech, PSL, Univ Tours
HO Cite Sci Paris
AB Interest in the use of laser technology is growing in the aeronautical sector. The implementation of new Yb: YAG solid laser sources and new optical generations (dynamic focal length; 2in1 fiber:Fiber core and ring core) offers advantages in terms of quality, accuracy, reproducibility and weld dimensions. The LASER beam Yb:YAG of these new sources is generated, no longer from a bar of yttrium-aluminum garnet but from a disk. Moreover, a top-hat shaped power distribution and a top-hat shaped power distribution with a sharply limited recess in the center (ring structure) may be at the focal point using respectively the inner fiber and the coaxial fiber. These technological innovations offer new possibilities for cutting and welding of sheet metal parts. The welding domains of EN AW-6061 aluminum alloy, Commercial Purity Titanium -Grade 2 (T40), AISI 321 stainless steel alloy, nickel based Hastelloy X and Inconel 625 and cobalt based Haynes 188 superalloys are defined according to process parameters such as power density, focal diameter, welding speed and fiber type. Optimal welding parameters are determined for each alloy. The evolution of the microstructures and the mechanical properties of each zone of the welds are explained according to the power density, the heat input energy and the welding speed.
SN 0255-5476
BN 978-3-0357-1208-7
PY 2018
VL 941
BP 1099
EP 1104
DI 10.4028/www.scientific.net/MSF.941.1099
UT WOS:000468152500179
ER

PT J
AU Yang, CL
   Zhang, ZJ
   Zhang, P
   Cui, CY
   Zhang, ZF
AF Yang, C. L.
   Zhang, Z. J.
   Zhang, P.
   Cui, C. Y.
   Zhang, Z. F.
TI Synchronous improvement of the strength and plasticity of Ni-Co based
   superalloys
SO MATERIALS SCIENCE AND ENGINEERING A-STRUCTURAL MATERIALS PROPERTIES
   MICROSTRUCTURE AND PROCESSING
AB Synchronous improvement of strength and plasticity (SISP) is realized for the first time in a precipitated-phase strengthened Ni-Co based superalloy through reducing stacking fault energy (SFE). Microstructure characterizations indicate that, with lowering SFE, the dislocation slip mode transforms from wavy to planar slip, meanwhile, the twinnability is also improved. Both the planar slip mode and the increased twinnability enhance the strain-hardening capability of the superalloy, which postpones the initiation of necking. Thus, the SISP in the double-phase superalloy is achieved.
RI Zhang, Zhefeng/A-9732-2010
SN 0921-5093
EI 1873-4936
PD OCT 24
PY 2018
VL 736
BP 100
EP 104
DI 10.1016/j.msea.2018.08.012
UT WOS:000447573400010
ER

PT J
AU Baek, MS
   Kang, PS
   Baek, KC
   Kim, BI
   Yoon, DJ
AF Baek, Min-Sook
   Kang, Pub-Sung
   Baek, Kyeong-Cheol
   Kim, Byung-Il
   Yoon, Dong-Joo
TI Design of Nickel Alloys Using the Theoretical Values Calculated from the
   Electronic State Energies
SO KOREAN JOURNAL OF MATERIALS RESEARCH
AB Super alloys, which can be divided into three categories, i.e. Ni-base, Co-base, and Fe-base alloys, are widely used for high temperature applications. Since superalloys contain many alloying elements and precipitates, their chemistry and processing parameters need to be carefully designed. In this study, we designed a new Ni alloy to prevent corrosion due to water vapor and gases at high temperatures. The new alloy was designed using the theoretical value of the resulting energy electronic state calculation(DV-X alpha method). The components that were finally used were Cr, Mo, and Ti, with Ni as a base. For these alloys, elements were selected in order to compare their values with that of the average theoretical basis for an Inconel 625 alloy. Finally, two kinds of Ni alloy were designed: Ni-28Cr-4Mo-2Ti and Ni-20Cr-10Mo-1Ti.
SN 1225-0562
EI 2287-7258
PD NOV
PY 2015
VL 25
IS 11
BP 642
EP 646
DI 10.3740/MRSK.2015.25.11.642
UT WOS:000377205300012
ER

PT J
AU Xia, PC
   Yu, JJ
   Sun, XF
   Guan, HR
   Hu, ZQ
AF Xia Pengcheng
   Yu Jinjiang
   Sun Xiaofeng
   Guan Hengrong
   Hu Zhuangqi
TI Thermal Fatigue Properties of DZ40M Alloy
SO RARE METAL MATERIALS AND ENGINEERING
AB Thermal fatigue properties of DZ40M directionally solidified cobalt-base superalloy was investigated by scanning electric microscope. The results show that the crack propagation rate increases and the thermal fatigue resistance decreases with the rise of the upper temperature. Resistance of thermal fatigue is improved with the holding time prolonging at the same upper temperature, which is caused by the formation of uniform and compact film of oxide on the surface. Due to different thermal expanding coefficients of the matrix and the carbides, crack holes are easily formed in the boundary of the matrix and carbides at alternating temperatures during thermal fatigue; as a result, cracks of thermal fatigue initiate. The interconnection of crack holes makes thermal fatigue crack propagate.
SN 1002-185X
PD JAN
PY 2011
VL 40
IS 1
BP 152
EP 155
UT WOS:000291966300026
ER

PT J
AU Zenk, CH
   Neumeier, S
   Stone, HJ
   Goken, M
AF Zenk, C. H.
   Neumeier, S.
   Stone, H. J.
   Goeken, M.
TI Mechanical properties and lattice misfit of gamma/gamma ' strengthened
   Co-base superalloys in the Co-W-Al-Ti quaternary system
SO INTERMETALLICS
AB A continuous gamma/gamma' two-phase field has been identified extending between the ternary Co-Al-W system to the binary Co-Ti system. The lattice misfits of two phase gamma/gamma' alloys from the Co-Al-W-Ti quaternary system were measured by X-ray diffraction and found to be positive and vary linearly with composition. Differential scanning calorimetry measurements showed that the solidus and liquidus temperatures decrease from the W and Al rich end to the Ti rich end, whilst the gamma' solvus temperature increases. Long term heat treatments identified the occurrence of discontinuous precipitation at the grain boundaries in many of the alloys studied. The high temperature strength and creep resistance of the quaternary alloys in the intermediate composition range surpassed those of the binary and ternary alloys. (C) 2014 Elsevier Ltd. All rights reserved.
RI Neumeier, Steffen/F-7092-2017; Goken, Mathias/F-7940-2015
OI Neumeier, Steffen/0000-0001-7853-0368; Goken,
   Mathias/0000-0002-3226-0304; Stone, Howard/0000-0002-9753-4441; Zenk,
   Christopher/0000-0002-0690-4276
SN 0966-9795
EI 1879-0216
PD DEC
PY 2014
VL 55
BP 28
EP 39
DI 10.1016/j.intermet.2014.07.006
UT WOS:000342870800005
ER

PT J
AU SPORER, D
   LENGAUER, W
   ETTMAYER, P
   KORB, G
AF SPORER, D
   LENGAUER, W
   ETTMAYER, P
   KORB, G
TI PORE FORMATION IN P/M FERRITIC ODS SUPERALLOYS DURING HIGH-TEMPERATURE
   HEAT-TREATMENT .2. THERMODYNAMIC CONSIDERATIONS AND CONCLUSIONS
SO POWDER METALLURGY INTERNATIONAL
AB The pore formation in ferritic ODS superalloys was investigated.  Thermodynamic calculations were performed in order to obtain estimates of the pressures of gaseous species originating from the alloy system.  The CO pressures originating from dissolved or bonded oxygen and carbon are of the order of 5 . 10(-2) bar or less and thus cannot be responsible for pore formation.  The same is true for nitrogen.  Hydrogen from occluded water vapour could account for local high pressures but due to the high permeation rate of hydrogen, it is very unlikely that the pressure can be sustained for sufficient periods of time.  A model is proposed that could explain the mechanisms of both pore formation and growth.  The mechanisms comprise void coagulation around the primary oxygen-contaminated surfaces caused by stress-induced vacancy migration and oxide shell growth around the pore walls via a reduction mechanism of entrapped water vapour.  Experimental investigations which support these assumptions are presented.
OI Lengauer, Walter/0000-0003-4912-1033
SN 0048-5012
PD JUN
PY 1991
VL 23
IS 3
BP 162
EP 165
UT WOS:A1991FV02800004
ER

PT J
AU Divya, VD
   Ramamurty, U
   Paula, A
AF Divya, Vadegadde Duggappa
   Ramamurty, Upadrasta
   Paula, Aloke
TI Interdiffusion and the vacancy wind effect in Ni-Pt and Co-Pt systems
SO JOURNAL OF MATERIALS RESEARCH
AB In this study, bulk and multifoil diffusion couple experiments were conducted to examine the interdiffusion process in Ni-Pt and Co-Pt binary alloy systems. Inter-, intrinsic-, and tracer-diffusion coefficients at different temperatures, and as a function of the composition, were estimated by using the experimental data. Results show that in both the alloy systems, Pt is the slower diffusing species, and hence the interdiffusion process is controlled by either Ni or Co. The thermodynamic driving force makes the intrinsic diffusion coefficients of Co and Ni higher in the range of 30-70 at.%. The low activation energy for Co and Ni impurity diffusion in Pt compared with Pt in Ni and Co indicates that the size of the atoms plays an important role. The vacancy wind effects on the diffusion process are examined in detail, and it was demonstrated that its contribution falls within the experimental scatter and hence can be neglected.
RI Ramamurty, Upadrasta/E-5623-2011
SN 0884-2914
PD SEP
PY 2011
VL 26
IS 18
BP 2384
EP 2393
DI 10.1557/jmr.2011.203
UT WOS:000296083600006
ER

PT J
AU Stoyanov, P
   Dawag, L
   Goberman, DG
   Shah, D
AF Stoyanov, Pantcho
   Dawag, Lesley
   Goberman, Daniel G.
   Shah, Dilip
TI Friction and Wear Characteristics of Single Crystal Ni-Based Superalloys
   at Elevated Temperatures
SO TRIBOLOGY LETTERS
AB The purpose of this study was to investigate the friction and wear behavior of single crystal superalloys at elevated temperatures. Pin-on-plate experiments were conducted using a custom-built high-temperature fretting/wear apparatus. Measurements were performed on two single crystal Ni-based alloys and Waspaloy (R) (used as a baseline material). The coefficient of friction for the single crystal materials (i.e., during running-in and steady state) was lower compared to the Waspaloy (R). In addition, the experiments showed that the friction coefficient of the single crystal is dependent on the crystallographic plane; the friction coefficient was lower for the tests on the {100} plane compared to the {111} plane. The wear behavior was aligned with the friction behavior, where the single crystal Ni-based alloys showed slightly higher wear resistance compared to the Waspaloy (R). Ex situ analysis by means of FIB/SEM and XPS analysis revealed the formation of Co-base metal oxide layer on the surface of the single crystal alloy. Similarly, a Co-base oxide layer is observed on the counterface providing a self-mated oxide-on-oxide contact and thus lower friction and wear compared to the Waspaloy (R).
SN 1023-8883
EI 1573-2711
PD MAR
PY 2018
VL 66
IS 1
AR 47
DI 10.1007/s11249-018-0994-1
UT WOS:000426475600006
ER

PT J
AU Singh, G
   Goyal, K
   Bhatia, R
AF Singh, Gurjot
   Goyal, Khushdeep
   Bhatia, Rakesh
TI Hot Corrosion Studies of Plasma-Sprayed Chromium Oxide Coatings on
   Boiler Tube Steel at 850 degrees C in Simulated Boiler Environment
SO IRANIAN JOURNAL OF SCIENCE AND TECHNOLOGY-TRANSACTIONS OF MECHANICAL
   ENGINEERING
AB High-temperature corrosion behavior of plasma-sprayed aluminum oxide coatings on ASME-SA213-T-22 boiler tube steel at 850 degrees for 25 cycles has been studied. The Cr2O3 plasma coatings were sprayed at M/S Metallizing Equipment Co. Pvt. Ltd., Jodhpur. The experiments were performed in salt mixture of 60% NaSO4-40% V2O5 in silicon-carbide tube furnace. The experiments were done for 25 cycles, and each cycle consisted of 1 h of exposing the specimen at 850 degrees followed by cooling at room temperature for 20 min. The thermogravimetric technique was used to establish the kinetics of corrosion. Corrosion products were analyzed, and it was found that coated samples show better corrosion resistance behavior than uncoated samples at 850 degrees.
RI Goyal, Khushdeep/P-3782-2019
SN 2228-6187
EI 2364-1835
PD JUN
PY 2018
VL 42
IS 2
BP 149
EP 159
DI 10.1007/s40997-017-0090-4
UT WOS:000431514700007
ER

PT J
AU Rao, Y
   Smith, TM
   Mills, MJ
   Ghazisaeidi, M
AF Rao, Y.
   Smith, T. M.
   Mills, M. J.
   Ghazisaeidi, M.
TI Segregation of alloying elements to planar faults in gamma'-Ni3Al
SO ACTA MATERIALIA
