Repository: MatInfoUB/NLP-Queries

File: Co_superalloys3.txt (part 7 of 8)
FN Clarivate Analytics Web of Science
AB Early investigators of till whiskers concluded that hydrogen dissolved in till electrodeposits strongly influences the formation of tin whiskers. Early experiments demonstrated that baking immediately after plating mitigated whiskering and this effect was attributed to hydrogen relief. Baking immediately following plating is now widely used to mitigate whiskering, but this effect is routinely attributed to stress relief. A review of recent experimental and theoretical work oil till whiskering, and oil the behavior of hydrogen dissolved into metals has been performed, in all effort to discern whether dissolved hydrogen merits renewed consideration. Recent studies suggest that lower cathode efficiency during electroplating, which implies a higher rate of hydrogen co-deposition, also increases whiskering propensity. Other studies show that the hydrogen content of till electrodeposits call vary by more than a factor of 20. Recent tin whisker growth theories identify the grain boundaries as critical for the whisker phenomenon. Extensive experimental and theoretical work indicate that dissolved hydrogen can have a significant effect oil grain boundaries in a wide range of metals. Studies oil high-temperature behavior of steels and superalloys indicate that the presence of trace impurities concentrated within grain boundaries have a significant effect on macroscopic properties. Since tin is operating in a high-temperature regime at room temperature, trace impurities should also have a significant impact oil macroscopic properties that are dependent upon grain boundaries, such as whiskering. It is recommended that till whisker investigators consider hydrogen content and the content of other trace contaminants as part of their experimental design. (C) 2008 Elsevier Ltd. All rights reserved.
SN 0026-2714
PD MAY
PY 2008
VL 48
IS 5
BP 675
EP 681
DI 10.1016/j.microrel.2008.01.008
UT WOS:000256611400002
ER

PT J
AU Bihlet, UD
   Dahl, KV
   Somers, MAJ
AF Bihlet, Uffe D.
   Dahl, Kristian V.
   Somers, Marcel A. J.
TI Microstructure of Precipitation Hardenable Powder Metallurgical Ni
   Alloys Containing 35 to 45 pct Cr and 3.5 to 6 pct Nb
SO METALLURGICAL AND MATERIALS TRANSACTIONS A-PHYSICAL METALLURGY AND
   MATERIALS SCIENCE
AB Ni-based alloys with high Cr contents are not only known for their excellent high temperature and hot corrosion resistance, but are also known for poor mechanical properties and difficult workability. Powder metallurgical (PM) manufacturing of alloys may overcome several of the shortcomings encountered in materials manufacturing involving solidification. In the present work, six PM Ni-based alloys containing 35 to 45 wt pct Cr and 3.5 to 6 wt pct Nb were produced and compacted via hot isostatic pressing. Samples were heat treated for up to 1656 hours at either 923 K or 973 K (650 A degrees C or 700 A degrees C), and the microstructures and mechanical properties were quantified and compared to thermodynamic calculations. For the majority of the investigated alloys, the high Cr and Nb contents caused development of primary populations of globular alpha-Cr and delta (Ni3Nb). Transmission electron microscopy of selected alloys confirmed the additional presence of metastable gamma aEuro(3) (Ni3Nb). A co-dependent growth morphology was found, where the preferred growth direction of gamma aEuro(3), the {001} planes of gamma-Ni, caused precipitates of both alpha-Cr and delta to appear in the form of mutually perpendicular oriented disks or plates. Solution heat treatment at 1373 K (1100 A degrees C) followed by aging at 973 K (700 A degrees C) produced a significant strength increase for all alloys, and an aged yield strength of 990 MPa combined with an elongation of 21 pct is documented for Ni 40 wt pct Cr 3.5 wt pct Nb.
RI Somers, Marcel AJ/F-5900-2011; Dahl, Kristian/R-1886-2019
OI Somers, Marcel AJ/0000-0001-7773-1432; Dahl,
   Kristian/0000-0002-2528-0470
SN 1073-5623
EI 1543-1940
PD OCT
PY 2014
VL 45A
IS 11
BP 4796
EP 4809
DI 10.1007/s11661-014-2469-9
UT WOS:000341086700014
ER

PT J
AU Kim, DW
   Choi, SH
   Do, KR
   Lim, SG
   Ahn, IS
AF Kim, Dong-Woong
   Choi, Sung-Hyun
   Do, Kyoung-Rok
   Lim, Su-Gun
   Ahn, In-Shup
TI The Ni3Al-Al2O3/TiC cermet formation behavior with TiH2 base ball-milled
   powders with Ni, Al, and C during spark plasma sintering
SO RESEARCH ON CHEMICAL INTERMEDIATES
CT 10th International Symposium on Nanocomposites and Nanoporous Materials
CY DEC 03-05, 2009
CL Duksan, SOUTH KOREA
AB The development of new binder matrices and a fine hard phase have been studied in order to improve the properties of cermet material because TiC has a low stiffness and toughness at high temperature in spite of its high melting point, high hardness, oxidation and corrosion resistance, good thermal stability, and thermal shock resistance. Ni3Al intermetallics are great candidate binder matrices for some structural applications, especially those at the high temperature instead of Co or Ni. This permanently ordered compound up to its melting point has attracted wide interest since it is the prototype of one constituent phase of Ni-base superalloys strengthened by gamma'phase precipitation. This research focused on the fabrication of Ni3Al-Al2O3/TiC composite materials by spark plasma sintering. Raw powders of Ni, Al, TiH2 and activated carbon were milled in a planetary mill to fabricate Ni3Al-Al2O3/TiC cermet. These mixtured powders were consolidated by spark plasma sintering up to 1,350A degrees C in vacuum atmosphere under 10(-3) Torr. Ni3Al-Al2O3/TiC composite was directly synthesized by dehydrogenation and carburization reaction during sintering process. In situ sintered Ni3Al-Al2O3/TiC composite materials were formed by spark plasma sintering above 1,100A degrees C with 10-h milled powders. In the case of spark plasma sintering for 5 min at 1,350A degrees C, it indicated a hardness value of 71 HRC and a relative density of 94.6% through the influence of rapid densification and fine TiC particle reinforced Ni3Al-base composites materials.
SN 0922-6168
PD NOV
PY 2010
VL 36
IS 6-7
BP 785
EP 793
DI 10.1007/s11164-010-0182-x
UT WOS:000284159200024
ER

PT J
AU Chen, H
   Si, YQ
   McCartney, DG
AF Chen, H.
   Si, Y. Q.
   McCartney, D. G.
TI An analytical approach to the beta-phase coarsening behaviour in a
   thermally sprayed CoNiCrAlY bond coat alloy
SO JOURNAL OF ALLOYS AND COMPOUNDS
AB This paper investigates the beta-phase coarsening behaviour during isothermal heat treatment of freestanding CoNiCrAlY (Co-31.7%Ni-20.8%Cr-8.1%Al-0.5%Y, all in wt%) coatings prepared by high velocity oxy-fuel (HVOF) thermal spraying. The microstructure of the coatings was characterised using scanning electron microscopy with energy dispersive X-ray (EDX) analysis and electron backscatter diffraction (EBSD). It comprises a two phase structure of fcc gamma-Ni matrix and bcc beta-NiAl precipitates. The volume fraction of the gamma-Ni and the beta-NiAl phases were measured to be around 70% and 30% respectively, with grain sizes varying largely from 0.5 to 2 mu m for both phases. Isothermal heat treatments of the freestanding coatings were carried out at 1100 degrees C for times up to 250 h. The beta-phase coarsening behaviour during isothermal heat treatments was analysed by quantitative metallography. It is shown that the coarsening behaviour of beta phase in the CoNiCrAlY alloy followed the classical Lifshitz-Slyozov-Wagner (LSW) theory of Ostwald ripening. By incorporating a dimensionless factor Which correlates with volume fraction of the beta phase, a modified LSW model coupled with formulaic interfacial energy and effective diffusion coefficient of the CoNiCrAlY alloy was utilised to interpret the coarsening behaviour of the beta phase. The coarsening rate coefficient obtained from the modified LSW model shows good agreement with the corresponding experimental result. (C) 2017 Elsevier B.V. All rights reserved.
RI McCartney, David Graham/H-3274-2017
OI McCartney, David Graham/0000-0001-8608-9066; Chen,
   Hao/0000-0002-3519-180X
SN 0925-8388
EI 1873-4669
PD MAY 15
PY 2017
VL 704
BP 359
EP 365
DI 10.1016/j.jallcom.2017.02.002
UT WOS:000396950900046
ER

PT J
AU Lee, JH
   Tsai, PC
   Lee, JW
AF Lee, Jiing-Herng
   Tsai, Pi-Chuen
   Lee, Jyh-Wei
TI Cyclic oxidation behavior and microstructure evolution of aluminized,
   Pt-aluminized high velocity oxygen fuel sprayed CoNiCrAlY coatings
SO THIN SOLID FILMS
CT 4th International Conference on Technological Advances of Thin Films and
   Surface Coating
CY JUL 14-16, 2008
CL Singapore Management Univ, Singapore, SINGAPORE
SP IEEE
HO Singapore Management Univ
AB in this study, the Hastelloy-X superalloy samples were firstly overlaid by a CoNiCrAlY bond coating utilizing a high pressure, high velocity oxygen fuel (HVOF) spray process. Then platinum thin film approx. 7.5 mu m thick was introduced to selected test samples of CoNiCrAlY coatings by a magnetron sputtering deposition process. Then the HVOF sprayed superalloy coupons, with and without Pt coating were pack aluminized for 4 h at 850 degrees C to produce (Co,Ni)Al and PtAl2 aluminide phases on their surfaces, respectively. All specimens were subjected to a thermal cycling test at 1100 degrees C. Then the aluminizing and Pt-aluminizing effects relative to cyclical oxidation behavior and microstructure evolutions of the coatings were evaluated. Scanning electron microscopy (SEM), X-ray diffractometry (XRD) and electron probe microanalyzer (EPMA) were used to identify crystalline phases and microstructures of each coating. Results clearly indicated that the surface roughness of the HVOF sprayed CoNiCrAlY coatings were unchanged after aluminizing or the Pt-aluminizing process. The oxide scales spalled after 50 h and 100 h cyclic oxidation for the HVOF sprayed sample and aluminized sample respectively, while the oxide scale attached successfully to the substrate for the Pt-aluminized sample after testing for 150 h. It is obvious that the Pt-aluminizing process significantly improves the oxidation resistance of HVOF sprayed coatings, while the isolated aluminizing process demonstrated negligible effect. (C) 2009 Elsevier B.V. All rights reserved.
RI Lee, Jyh-Wei/I-3141-2014
OI Lee, Jyh-Wei/0000-0002-8456-2961
SN 0040-6090
PD JUL 1
PY 2009
VL 517
IS 17
BP 5253
EP 5258
DI 10.1016/j.tsf.2009.03.148
UT WOS:000267230300119
ER

PT J
AU OKAZAKI, Y
   ICHIKAWA, K
   MATSUO, M
AF OKAZAKI, Y
   ICHIKAWA, K
   MATSUO, M
TI SOLUTE ELEMENT DISTRIBUTION AND CARBIDE FORMATION IN NI-BASE SUPERALLOYS
   FABRICATED BY RHEOCASTING
SO JOURNAL OF THE JAPAN INSTITUTE OF METALS
AB An investigation was made on the effct of stirring on the microstructures, distribution of solute elements, carbide formation, phosphorus segregation and distribution coefficients between solid and liquid phases in the the Ni-base Superalloy TMP-3 (Ni-11.15%Cr-6.74%Co-3.12%Mo-3.98%Al-2.74%Ti-3.93%Nb-3.25%W) by rheocasting with the rotation of a stirrer at a speed in the range of 20 to 70 rev/s. The main results obtained are summarized as follows:
   (1) When the TMP-3 superalloy was sufficiently agitated at 70 s-1 from the start of solidification, the dendrite structure was broken up and equiaxed grain structure with the average primary solid particle size of 65 +/- 15-mu-m was formed.
   (2) The distributions of Ni, Cr, Co, Al, Ti, Mo, Nb, W, P and C in the superalloy TMP-3 ingots rheocast at 70 s-1 and stationarily cast were measured by using a computer-aided microanalyzer (CMA). The concentrations of main eight metallic elements in the center of equiaxed grains in the rheocast alloy were almost equal to those in the center of dendrites in the stationary cast alloy.
   (3) It was observed from the measurement of the distribution of Ti and Al that the size of gamma' phases in the rheocast alloy tend to decrease as compared with that in the stationarily cast one.
   (4) It was observed that granular MC carbides containing mainly Nb, Ti and Mo precipitate uniformly along the grain boundary in the rheocast alloy, although the plate-like MC carbides precipitate in the grain boundary of the stationary cast alloy.
   (5) The distribution of P measured by CMA showed that P segregates considerably in the grain boundary, but the degree of phosphorous segregation in the rheocast alloy tend to decrease as compared with that in the stationary cast one.
   (6) The solid-liquid distribution coefficients estimated from the concentration of main eight elements in the center of primaly crystals were almost consistent with the equilibrium distribution coefficients obtained by thermodynamic calculation including an additional consideration on solute interactions.
SN 0021-4876
EI 1880-6880
PD JUL
PY 1991
VL 55
IS 7
BP 729
EP 738
DI 10.2320/jinstmet1952.55.7_729
UT WOS:A1991FY75800001
ER

PT J
AU OKAZAKI, Y
   ICHIKAWA, K
   MATSUO, M
AF OKAZAKI, Y
   ICHIKAWA, K
   MATSUO, M
TI SOLUTE ELEMENT DISTRIBUTION AND CARBIDE FORMATION IN NI-BASE SUPERALLOYS
   FABRICATED BY RHEOCASTING
SO MATERIALS TRANSACTIONS JIM
AB An investigation was made on the effect of rotational stirring on the microstructures, distribution of solute elements, carbide formation, phosphorus segregation, and distribution coefficients between solid and liquid phases in the Ni-base superalloy TMP-3 (Ni-11.15%Cr-6.74%Co-3.12%Mo-3.98%Al-2.74%Ti-3.93%Nb-3.25%W) by rheocasting with the rotation of a stirrer in the range of 20 to 70 rev / s. The main results obtained are summarized as follows: (1)  When the TMP-3 superalloy was sufficiently agitated at 70 s-1 from the start of solidification, the dendrite structure was broken up and an equiaxed grain structure with the average primary solid particle size of 65 +/- 15 mum was formed. (2) The distributions of Ni,Cr,Co,Al,Ti,Mo,Nb,W,P and C in the super alloy TMP-3 ingots rheocast at 70 s-1 and stationary cast were measured by using a computer-aided microanalyzer (CMA). The concentrations of main eight metallic elements in the center of equiaxed grains in the rheocast alloy were almost equal to those in the center of dendrites in the stationary cast alloy. (3) It was observed from the measurement on the distribution of Ti and Al that the size of gamma' phases in the rheocast alloy tend to decrease as compared with that in the stationary cast one. (4) It was observed that granular MC carbides containing mainly Nb, Ti and Mo precipitate uniformly along the grain boundary in the rheocast alloy, although the plate-like MC carbides precipitate in the grain boundary of the stationary cast alloy. (5) The distribution of P measured by CMA showed that P segregates considerably in the grain boundary, but the degree of phosphorous segregation in the rheocast alloy tend to decrease as compared with that in the stationary cast one. (6) The solid-liquid distribution coefficients estimated from the concentration of main eight elements in the center of primary crystals were almost consistent with the equilibrium distribution coefficients obtained by thermodynamic calculation including an additional consideration on solute interactions.
SN 0916-1821
PD DEC
PY 1992
VL 33
IS 12
BP 1093
EP 1104
DI 10.2320/matertrans1989.33.1093
UT WOS:A1992KJ18000003
ER

PT J
AU Tsai, PC
   Tseng, CF
   Yang, CW
   Kuo, IC
   Chou, YL
   Lee, JW
AF Tsai, Pi-Chuen
   Tseng, Chun-Feng
   Yang, Chung-Wei
   Kuo, Iang-Chuen
   Chou, Yia-Ling
   Lee, Jyh-Wei
TI Thermal cyclic oxidation performance of plasma sprayed zirconia thermal
   barrier coatings with modified high velocity oxygen fuel sprayed bond
   coatings
SO SURFACE & COATINGS TECHNOLOGY
CT 8th Asian-European International Conference on Plasma Surface
   Engineering (AEPSE)
CY SEP 19-22, 2011
CL Dalian, PEOPLES R CHINA
SP Tsinghua Univ, Dalian Univ Technol, Chinese Mech Engn Soc, Asian Joint Comm Appl Plasma Sci & Engn (AJC APSE), European Joint Comm Plasma & Ion Surface Engn (EJC PISE), Natl Nat Sci Fdn China
AB In this study, the Hastelloy-X superalloy samples were overlaid by a CoNiCrAlY bond coating using a high pressure high velocity oxygen fuel (HVOF) spray process. A thin platinum film around 7.5 mu m thick was further applied to the surface of CoNiCrAlY coating by the magnetron sputtering deposition. Then the superalloy coupons with bare bond coat and with Pt deposited bond coat were pack aluminized at 850 degrees C for 4 h to produce (Ni,Co)Al and PtAl2 phases on surfaces, respectively. After that, all samples were overlaid with the yttria-stabilized zirconia (YSZ) top coats by air plasma spraying (APS). Then specimens were subjected to a thermal cycling test at 1100 degrees C. Thermal cycling tests were 1 h at 1100 degrees C followed by 10 min of forced-air cooling to ambient temperature outside the furnace. The weights of all the specimens were measured every 2 cycles. Then effects of aluminizing and Pt-aluminizing on the cyclic oxidation performance and microstructure evolutions of the coatings were evaluated. Scanning electron microscopy (SEM), X-ray diffractometry (XRD) and electron probe microanalyzer (EPMA) were used to identify crystalline phases and microstructures of each coating. The results proved that the roughness of the CoNiCrAlY coating was not changed after the aluminizing or the Pt-aluminizing process. The specific weight gain of the thermal barrier coatings (TBCs) with aluminizing or with Pt-aluminizing bond coating was lower than that of TBCs with only HVOF sprayed bond coat. The cyclic oxidation life of sprayed MCrAlY/ZrO2-Y2O3 thermal barrier coating can be improved effectively by either aluminizing or Pt-aluminizing treatment. (C) 2012 Published by Elsevier B.V.
RI Lee, Jyh-Wei/I-3141-2014
OI Lee, Jyh-Wei/0000-0002-8456-2961
SN 0257-8972
PD AUG 15
PY 2013
VL 228
SU 1
BP S11
EP S14
DI 10.1016/j.surfcoat.2012.10.004
UT WOS:000323628400004
ER

PT J
AU Hou, GL
   An, YL
   Zhao, XQ
   Zhou, HD
   Chen, JM
AF Hou, Guoliang
   An, Yulong
   Zhao, Xiaoqin
   Zhou, Huidi
   Chen, Jianmin
TI Effect of alumina dispersion on oxidation behavior as well as friction
   and wear behavior of HVOF-sprayed CoCrAlYTaCSi coating at elevated
   temperature up to 1000 degrees C
SO ACTA MATERIALIA
AB CoCrAlYTaCSi alloy coating and CoCrAlYTaCSi Al2O3. composite coating were prepared on Inconel 718 alloy substrate by high velocity oxy-fuel (HVOF) spraying in order to avoid the failure of the hot parts made of the Ni-based alloy induced by oxidation and wear damage at elevated temperature of up to 1000 degrees C, with which the agglomerated powder of CoCrAlYTaCSi and Al2O3 was sintered to afford the to-be-sprayed CoCrAlYTaCSi-Al2O3 powder. The microstructure and phase composition of the as-sprayed coatings were analyzed by scanning electron microscopy, transmission electron microscopy and X-ray diffraction, and their mechanical properties were determined with a Vicker's hardness tester and a nano-indentation tester. Furthermore, the oxidation behavior of the coatings was evaluated by thermogravimetry and oxidation test in muffle furnace, and their friction and wear behavior under dry sliding against Si3N4 ball from room temperature to 1000 degrees C was evaluated with a high temperature tribometer. Results show that Ta, C and Si elements mainly exist in the forms of TaC and SiC nano-particles in as-sprayed coatings. The incorporation of Al2O3 dispersion results in a significant increase in the hardness, modulus, contact stiffness and wear resistance, but metallic Co and Cr slightly reduce the oxidation resistance of CoCrAlYTaCSi coating. Particularly, as-fabricated CoCrAlYTaCSi-Al2O3 coating exhibits much better wear resistance than CoCrAlYTaCSi coating and other MCrAlY/oxide metal-matrix coatings prepared by HVOF or other technologies, showing promising potential as a protective coating of Ni-alloy based hot parts. (C) 2015 Acta Materialia Inc. Published by Elsevier Ltd. All rights reserved.
SN 1359-6454
EI 1873-2453
PD AUG 15
PY 2015
VL 95
BP 164
EP 175
DI 10.1016/j.actamat.2015.05.025
UT WOS:000358626200018
ER

PT J
AU RAPP, RA
AF RAPP, RA
TI FUNDAMENTAL-ASPECTS OF HIGH-TEMPERATURE CORROSION
SO JOURNAL DE PHYSIQUE IV
AB Some recent considerations in three widely different aspects of high-temperature corrosion are summarized: 1) reactions at the metal/scale interface in support of scale growth; 2) mass transfer effects in the control of evaporation of volatile reaction products; and 3) the co-deposition of multiple elements for diffusion coatings using halide-activated cementation packs. The climb of misfit edge dislocations from the metal/scale interface can achieve the annihilation of vacancies associated with scales grown by cation diffusion. For scale growth at the metal/scale interface by anion diffusion, the creation of anion vacancies occurs by the climb of misorientation dislocations. For cation-diffusing scales, a blocking of the vacancy annihilation reaction may be achieved by the specific adsorption of reactive elements at the metal/scale interface. The pinning of the interfacial misfit dislocations by segregated reactive elements can explain the changes in growth mechanism, in growth stresses, and in reaction kinetics associated with the reactive element effect for the growth of chromia scales on alloys. Although the vapor pressures of volatile species are readily calculated from available thermodynamic data, the use of these values to predict the kinetics of transport-limited evaporation has not been presented specifically for various substrate geometries and differing flow conditions. The empirical mass transfer relations are evaluated and plotted for the flat plat and tube geometries in the laminar and turbulent flow regimes. A criterion for the stability of a flat interface in selective evaporation from an alloy is still lacking. Despite the inherent difficulty to codeposit two or more elements with greatly differing thermodynamic stabilities for their halide species, cementation coating packs can be designed with selected combinations of powdered masteralloys and halide activator salts whereby elements are codeposited to yield a desirable surface composition. Selected examples for effective aluminizing/chromizing of Ni-base superalloys and for chromizing/siliconizing of steels are presented.
SN 1155-4339
PD DEC
PY 1993
VL 3
IS C9
BP 1
EP 15
DI 10.1051/jp4:1993901
PN 1
UT WOS:A1993MY70800003
ER

PT J
AU Xu, L
   Chu, ZK
   Cui, CY
   Gu, YF
   Sun, XF
AF Xu Ling
   Chu Zhaokuang
   Cui Chuanyong
   Gu Yuefeng
   Sun Xiaofeng
TI CREEP MECHANISM OF A Ni-Co BASE WROUGHT SUPERALLOY
SO ACTA METALLURGICA SINICA
AB Ni-based wrought superalloys are widely used in the hot section of aircraft gas turbine engines for their capability in retaining strength and resisting creep, fatigue, and oxidation at elevated temperature. With the development of the newer generation turbine disk alloys, it is highly imperative for aircraft engine manufacturers to substantiate the use of the materials by conducting a thorough examination of their mechanical properties. As these components are subjected to elevated temperatures and complex stress state in the service process where time dependent creep is the primary deformation failure mechanism and life-limiting factor for the component, it is of great importance to evaluate the relationship between microstructure, creep behavior and the underlying creep deformation mechanism. Therefore, the main objective of the present research aims at investigating the fundamental relationship between external creep condition and internal creep deformation mechanism in a new wrought superalloy with low stacking fault energy (SFE). In order to study the influences of the loading stress level and temperature on the creep deformation mechanism, stress range of 345-840 MPa and temperature range of 650-815 degrees C were selected to carry out the creep experiment. The results show that two kinds of gamma' with different diameters distributed in the matrix and the larger one began to coarsen when the creep temperature increased to 725 degrees C. Under creep temperature of 650 degrees C, the formation of SF resulted from the shearing of gamma' by dislocations dominated the creep deformation. When the temperature range was raised up to 725-760 degrees C, SF and microtwins were the main microstructures after creep deformation. With further increasing the temperature and load, instead of accommodating only in the gamma', the SF and microtwins penetrated the whole gamma' and matrix area. When the temperature was increased to 815 degrees C, the climb/bypass mechanism controlled the creep process.
SN 0412-1961
PD JUL
PY 2013
VL 49
IS 7
BP 863
EP 870
DI 10.3724/SP.J.1037.2013.00098
UT WOS:000322056000013
ER

PT J
AU Hu, XB
   Niu, HY
   Ma, XL
   Oganov, AR
   Fisher, CAJ
   Sheng, NC
   Liu, JD
   Jin, T
   Sun, XF
   Liu, JF
   Ikuhara, Y
AF Hu, X. B.
   Niu, H. Y.
   Ma, X. L.
   Oganov, A. R.
   Fisher, C. A. J.
   Sheng, N. C.
   Liu, J. D.
   Jin, T.
   Sun, X. F.
   Liu, J. F.
   Ikuhara, Y.
TI Atomic-scale observation and analysis of chemical ordering in M3B2 and
   M5B3 borides
SO ACTA MATERIALIA
AB Secondary phases precipitated in diffusion affected zones (DAZs) of a transient liquid phase (Tip) bonded Ni-based superalloy have a large impact on materials properties. Here we report an atomic-scale analysis of the crystal structures and elemental distributions within DAZ precipitates in a TLP-bonded single-crystal superalloy using a range of electron microscopy techniques. The predominant precipitate phases are found to be M3B2- and M5B3-type borides, where M is a mixture of transition metal elements. Atomically-resolved energy-dispersive X-ray spectroscopy in an aberration-corrected scanning transmission electron microscope (STEM) enabled the distributions of metal atoms within the precipitates to be determined. The observation that different metals occupy preferred sites within the crystals indicates that these phases are not uniform solid solutions, but instead are chemically ordered. Both borides contain two distinct metal lattice sites such that the phases can be described as L2SB2 and L4SB3, where L and S are elements with larger (e.g., W, Mo) and smaller (e.g., Cr, Co, Ni) atomic numbers, respectively. Ordering of W and Cr is found to be particularly strong. A systematic search for stable phases within the chemical space of the W-Cr-B ternary system using the crystal structure prediction (CSP) program USPEX provided further insights into the nature of the observed chemical ordering. This combination of STEM and CSP techniques provides a direct and robust way of determining chemical features and local structures of multicomponent phases with atomic resolution even when particle sizes are too small for analysis using conventional methods. (C) 2018 Acta Materialia Inc. Published by Elsevier Ltd. All rights reserved.
RI Oganov, Artem R./O-8234-2019; Ikuhara, Yuichi/F-3066-2010; Oganov, Artem
   R/A-1213-2008
OI Oganov, Artem R./0000-0001-7082-9728; Oganov, Artem
   R/0000-0001-7082-9728; Hu, Xiaobing/0000-0002-9233-8118; Fisher,
   Craig/0000-0002-0999-5791
SN 1359-6454
EI 1873-2453
PD MAY 1
PY 2018
VL 149
BP 274
EP 284
DI 10.1016/j.actamat.2018.02.055
UT WOS:000430895000025
ER

PT J
AU Keshavarzkermani, A
   Esmaeilizadeh, R
   Ali, U
   Enrique, PD
   Mahmoodkhani, Y
   Zhou, NY
   Bonakdar, A
   Toyserkani, E
AF Keshavarzkermani, Ali
   Esmaeilizadeh, Reza
   Ali, Usman
   Enrique, Pablo D.
   Mahmoodkhani, Yahya
   Zhou, Norman Y.
   Bonakdar, Ali
   Toyserkani, Ehsan
TI Controlling mechanical properties of additively manufactured hastelloy X
   by altering solidification pattern during laser powder-bed fusion
SO MATERIALS SCIENCE AND ENGINEERING A-STRUCTURAL MATERIALS PROPERTIES
   MICROSTRUCTURE AND PROCESSING
AB Like other manufacturing processes, controlling the microstructure of additively manufactured parts is essential to reach the desirable mechanical properties. However, available reports on the control of as-build microstructure and mechanical properties of Ni-base superalloys during laser powder-bed fusion (LPBF) process are not comprehensive. This article aims at a systematic approach to study the effect of scanning strategies and build orientations on solidification patterns in the printed LPBF Hastelloy X parts. The as-built microstructure (grain size, texture) and mechanical responses (yield strength, ultimate tensile strength (UTS), and elongation) are also presented. Results reveal that the stripe unidirectional scan pattern leads to the largest grain size ( > 850 mu m) with the lowest mechanical strength. These samples also exhibit the strongest crystallographic texture, resulting in a planar anisotropic mechanical response (similar to 22 MPa difference in UTS). On the other hand, the stripe rotation scan strategy (67 rotation) leads to a randomly oriented and finer grain structure (similar to 110 mu m) with a higher UTS (similar to 800 MPa) due to grain refinement observed in these samples. In addition, the aspect ratio of the columnar grain structure was observed to influence the mechanical response of these parts. UTS of horizontally printed parts were 26% more than the vertical parts for the stripe scan strategy (67 degrees rotation). However, changing the solidification pattern (stripe XY with 90 degrees rotation) was observed to reduce this difference to similar to 18%. These findings can be used to tune the microstructure of as-built LPBF parts to obtain an optimal mechanical behaviour.
OI Enrique, Pablo Daniel/0000-0001-6796-4830
SN 0921-5093
EI 1873-4936
PD AUG 5
PY 2019
VL 762
AR 138081
DI 10.1016/j.msea.2019.138081
UT WOS:000479025800021
ER

PT S
AU Moskal, G
AF Moskal, Grzegorz
BE Chandra, T
   Wanderka, N
   Reimers, W
   Ionescu, M
TI Microstructure and thermal diffusivity of micro- and nano- sized YSZ
SO THERMEC 2009, PTS 1-4
SE Materials Science Forum
CT 6th International Conference on Processing and Manufacturing of Advanced
   Materials
CY AUG 25-29, 2009
CL Berlin, GERMANY
SP Minerals, Met & Mat Soc
AB The thermal barrier coatings (TBC) enable to lower temperature (at approx. 170 degrees C) of operating elements in a hot section of gas turbine to a range, which enables to operate for a long time in conditions of high temperature influence and prolongs operation of them even three or four times. Usually, the TBC coverings are constructed of four layers:
   superalloys on a base of nickel;
   outer ceramic zone, from which low thermal conduction is required It is, in most cases, ZrO(2) oxide stabilized with Y(2)O(3) (YSZ yttria stabilized zirconia), material of one of lowest values of thermal conductivity in high temperature of a rank 2.3 Wm(-1)K(-1) in 1000 degrees C for 100% density and thermal expansion of a rank 11x10(-6)degrees C-1, what enables to reduce thermal stresses. Usually, thickness of an outer ceramic layer is within a range 250-375 mu m;
   bond coat of a type Ni(Co)CrAlY or diffusion layer of a type (Ni,Pt)Al;
   layer of barrier oxides, accrueting as a result of temperature growth TGO (thermally grown oxide).
   In the present study characterization of conventional micro-sized YSZ powders stabilized by 8% of yttria and in comparison nano-sized YSZ will be presented. The tests performed showed that the monoclinic phase content in the nanocrystalline powder is approx. 8.8%, and approx 7.5% in the conventional powder. The chemical composition analysis and test of powder microstructure were also performed Carbon, sulphur and gas nitrogen contents were determined and the results received were similar The surface morphology and powder microstructure on the cross-sections were also characterized. The standard powder with spherical shape and relatively smooth surface is predominant. The internal structure is characterized by the presence of tiny sintered particles and low porosity. The nanocrystalline powder tests showed the presence of particles in the form of tiny polyhedrons with bimodal size distribution of particles (approx. 1 mu m and 10 mu m).
RI Moskal, Grzegorz/AAC-9033-2019; Moskal, G./F-9705-2010
OI Moskal, Grzegorz/0000-0001-7396-6568; Moskal, G./0000-0001-7396-6568
SN 0255-5476
PY 2010
VL 638-642
BP 900
EP 905
DI 10.4028/www.scientific.net/MSF.638-642.900
PN 1-4
UT WOS:000281043800148
ER

PT J
AU Moat, RJ
   Hughes, DJ
   Steuwer, A
   Iqbal, N
   Preuss, M
   Bray, SE
   Rawson, M
AF Moat, R. J.
   Hughes, D. J.
   Steuwer, A.
   Iqbal, N.
   Preuss, M.
   Bray, S. E.
   Rawson, M.
TI Residual Stresses in Inertia-Friction-Welded Dissimilar High-Strength
   Steels
SO METALLURGICAL AND MATERIALS TRANSACTIONS A-PHYSICAL METALLURGY AND
   MATERIALS SCIENCE
AB The welding of dissimilar alloys is seen increasingly as a way forward to improve efficiencies in modern aeroengines, because it allows one to tailor varying material property demands across a component. Dissimilar inertia friction welding (IFW) of two high-strength steels, Aermet 100 and S/CMV, has been identified as a possible joint for rotating gas turbine components and the resulting welds are investigated in this article. In order to understand the impact of the welding process and predict the life expectancy of such structures, a detailed understanding of the residual stress fields present in the welded component is needed. By combining energy-dispersive synchrotron X-ray diffraction (EDSXRD) and neutron diffraction, it has been possible to map the variations in lattice spacing of the ferritic phase on both sides of two tubular Aermet 100-S/CMV inertia friction welds (as-welded and postweld heat-treated condition) with a wall thickness of 37 mm. Laboratory-based XRD measurements were required to take into account the variation in the strain-free d-spacing across the weld region. It was found that, in the heat-affected zone (HAZ) slightly away from the weld line, residual stress fields showed tensile stresses increasing most dramatically in the hoop direction toward the weld line. Closer to the weld line, in the plastically affected zone, a sharp drop in the residual stresses was observed on both sides, although more dramatically in the S/CMV. In addition to residual stress mapping, synchrotron XRD measurements were carried out to map microstructural changes in thin slices cut from the welds. By studying the diffraction peak asymmetry of the 200-alpha diffraction peak, it was possible to demonstrate that a martensitic phase transformation in the S/CMV is responsible for the significant stress reduction close to the weld line. The postweld heat treatment (PWHT) chosen to avoid any overaging of the Aermet 100 and to temper the S/CMV martensite resulted in little stress relief on the S/CMV side of the weld.
RI Steuwer, Axel/D-1601-2014; Preuss, Michael/D-5847-2016
OI Steuwer, Axel/0000-0002-0492-1726; Preuss, Michael/0000-0003-3806-0415;
   Moat, Richard/0000-0002-9445-8658
SN 1073-5623
PD SEP
PY 2009
VL 40A
IS 9
BP 2098
EP 2108
DI 10.1007/s11661-009-9915-0
UT WOS:000268982100011
ER

PT J
AU Kong, YH
   Chen, QZ
AF Kong, YH
   Chen, QZ
TI Effect of minor additions on the formation of TCP phases in modified
   RR2086 SX superalloys
SO MATERIALS SCIENCE AND ENGINEERING A-STRUCTURAL MATERIALS PROPERTIES
   MICROSTRUCTURE AND PROCESSING
AB The effect of minor additions (C and Hf) on the formation of topologically closed-packed (TCP) phases in single crystal (SX) superalloy RR2086 has been investigated. The base RR2086 and the modified RR2086 were exposed at 950degreesC for 200-2000 h. It was found that both alloys were very stable in terms of TCP phase precipitation. TCP phases initiated in the dendrite regions in both the base and modified RR2086 and near MC carbides in the modified material as well. However, TCP phases formed faster in the modified RR2086 than in the base RR2086. This indicated that the minor additions in the modified RR2086 expedited the formation of TCP phases. EDX measurements showed that Re, W, Cr and Co were predominant in TCP phases, in agreement with the Scheil simulation; that they also segregated in the dendrite cores in both alloys and near MC carbides in the modified RR2086; and that the segregation was intensified by the minor additions in the modified material. These EDX results can explain the initiation of TCP phases in the dendrite cores in both alloys, the formation of TCP phases near MC precipitates, and the faster TCP phase precipitation in the modified RR2086. In contrast with the RR2086, TCP phase formation was retarded by the same minor additions in the modified RR2072. It was thought that this difference was to due to the formation Of M23C6 phase which was influenced by the concentration of chromium. The higher level of chromium in RR2072 promoted M23C6 phase prior to the precipitation of TCP phases in the modified RR2072 and subsequently retarded the occurrence of sigma phase to a later stage than in the base RR2072. The lower level of chromium in RR2086 suppressed M23C6 precipitation in the modified alloy, and as a result TCP phase precipitation was only influenced by the microsegregation, which led to the faster formation of TCP phases in the modified RR2086 than in the base material. (C) 2003 Elsevier B.V. All rights reserved.
SN 0921-5093
EI 1873-4936
PD FEB 5
PY 2004
VL 366
IS 1
BP 135
EP 143
DI 10.1016/j.msea.2003.09.051
UT WOS:000188216000018
ER

PT J
AU McCarley, J
   Tin, S
AF McCarley, Joshua
   Tin, Sammy
TI Utilization of hot deformation to trigger strain induced boundary
   migration (SIBM) in Ni-base superalloys
SO MATERIALS SCIENCE AND ENGINEERING A-STRUCTURAL MATERIALS PROPERTIES
   MICROSTRUCTURE AND PROCESSING
AB The effect of strain on the resultant microstructure of an experimental low stacking fault energy Nickel based superalloy containing 24 wt. pct. Co was investigated. Billets subjected to a preliminary heat treatment at 1110 degrees C were compressed to strain limits of 0.15 and 0.5 at strain rates ranging from 0.1/s to 0.01/s and temperatures at 1020 degrees C and 1060 degrees C. The as-deformed microstructures were assessed and characterized using electron backscatter diffraction, as were microstructures corresponding to a super-solvus anneal heat treatment at 1160 degrees C for one hour. This study sought to identify a critical strain limit at which conditions indicative of Strain induced boundary migration (SIBM) could be effectively triggered for the experimental Ni-based super alloy over a set range of thermal-mechanical parameters. Microstructures corresponding to SIBM were then compared to more extensively deformed billets which contained notable fractions of dynamically recrystallized grains to quantify differences in the length fraction and density of Sigma 3 twin boundaries of the respective microstructures. Though billet samples deformed to both 0.15 and 0.5 contained notable magnitudes of stored strain energy, microstructures deformed to 0.15 were noted as having maintained larger length fractions of Sigma 3 twins due to a predominant absence of dynamic recrystallization. Annealed samples originally deformed to 0.15 yielded annealing twin length fractions as high as 59% when compared a sample deformed to the 0.5 strain limit under equivalent thermal-mechanical conditions that resulted in a twin length fraction of 50%. Although samples deformed to the lower strain limit exhibited higher length fractions of annealing twins, samples deformed to the higher strain limit of 0.5 were noted to yield Sigma 3 densities as high as 0.65 mu m(-1), whereas the annealed sample deformed under equivalent thermal-mechanical parameters to the 0.15 strain limit produced Sigma 3 densities as low as 0.32 mu m(-1).
SN 0921-5093
EI 1873-4936
PD MAR 21
PY 2018
VL 720
BP 189
EP 202
DI 10.1016/j.msea.2018.02.062
UT WOS:000429755700020
ER

PT J
AU Zhang, PM
   Yuan, K
   Peng, RL
   Li, XH
   Johansson, S
AF Zhang, Pimin
   Yuan, Kang
   Peng, Ru Lin
   Li, Xin-Hai
