Repository: MatInfoUB/NLP-Queries

File: Co_superalloys_comp1.txt (part 7 of 20)
FN Clarivate Analytics Web of Science
AB Ni-based superalloys are strengthed by refractory elements such as Re, Ru and W [1]. Thus, the information on the interdiffusion coefficient as well as the thermodynamic interaction between the refractory elements is important for the future alloy design. In this study, interdiffusion coefficients of the refractory elements in Ni-X-Y (X, Y=Co, Re, Ru, W) ternary systems were estimated by a series of experiments.
   In the all systems studied in the present works, the main interdiffusion coefficients were much larger than the cross interdiffusion coefficients. In some systems, two cross interdiffuion coefficients had opposite signs each other. For example, in Ni-Co-Ru system, the main interdiffusion coefficients are (D) over tilde (Ru)(CoCo) = 2.7 x 10(-14) and (D) over tilde (Ru)(RuRu) = 6.8 x 10(-15) , while the cross interdiffusion coefficients are (D) over tilde (Ru)(CoRu) = -6.6 x 10(-16) and (D) over tilde (Ru)(RuCo) = 8.9 x 10(-16) at 1523K.
   In Ni-Co-Ru and Ni-Re-Co systems, the activation energies and frequency factors for two main interdiffusion coefficients. For example, Q(Co) = 268(kJ), D-0(Co) = 4.4 x 10(-5) (m(2) s(-1)), D-0(Ru) = 2.9 x 10(-3)(m(2) s(-1)) in Ni-Co-Ru system.
RI Koyama, Toshiyuki/O-6138-2019
SN 1012-0386
PY 2008
VL 273-276
BP 572
EP +
DI 10.4028/www.scientific.net/DDF.273-276.572
UT WOS:000254387700093
ER

PT J
AU Soltanieh, M
   McLean, A
AF Soltanieh, M
   McLean, A
TI Thermodynamics of cobalt aluminate formation in molten cobalt
SO STEEL RESEARCH INTERNATIONAL
AB The oxygen concentration of liquid cobalt in equilibrium with cobalt aluminate and alumina was measured by suction sampling at temperatures in the range of 1783 to 1873 K. Experiments were made with cobalt of high and low initial oxygen content and with the addition of cobalt aluminate. The Gibbs free energy of the formation of cobalt aluminate in equilibrium with cobalt containing dissolved oxygen and alumina is:
   Co (I) + (1 +x) Al2O3 + [O](1) (wt% in Co) = CoO.(1 +x)Al2O3 with &UDelta; G(0) = -(226400 &PLUSMN; 8730) + (93.04 &PLUSMN; 4.74) T [J/mol].
   The oxygen partial pressure in equilibrium with the dissolved oxygen in molten cobalt was determined by zirconia stabilized with magnesia oxygen sensors. The Gibbs standard free energy of dissolution of oxygen in molten cobalt in the range of 1783 to 1873 K is:
   1/2 O-2 = [O](1) (wt% in Co) with &UDelta; G(0) = -76410 - 2.16 T [J/g(.)atom].
RI Soltanieh, Mansour/S-6605-2018
OI Soltanieh, Mansour/0000-0002-5813-1703
SN 1611-3683
PD MAY
PY 2005
VL 76
IS 5
BP 372
EP 376
DI 10.1002/srin.200506024
UT WOS:000229541900005
ER

PT J
AU Brunner, M
   Huttner, R
   Bolitz, MC
   Volkl, R
   Mukherji, D
   Rosler, J
   Depka, T
   Somsen, C
   Eggeler, G
   Glatzel, U
AF Brunner, Martin
   Huettner, Rainer
   Boelitz, Marie-Christin
   Voelkl, Rainer
   Mukherji, Debashis
   Roesler, Joachim
   Depka, Timo
   Somsen, Christoph
   Eggeler, Gunther
   Glatzel, Uwe
TI Creep properties beyond 1100 degrees C and microstructure of Co-Re-Cr
   alloys
SO MATERIALS SCIENCE AND ENGINEERING A-STRUCTURAL MATERIALS PROPERTIES
   MICROSTRUCTURE AND PROCESSING
AB The melting point of a novel Co-17Re-23Cr alloy (numbers given in at.%) could be increased by 250 C as compared to established Ni-based superalloys, by optimising the content of Re. Samples were produced by vacuum arc-melting in order to evaluate the creep behaviour at temperatures beyond 1100 degrees C and for microstructural analysis. Three alloys (the Co-17Re-23Cr-based material, and the carbide strengthened alloys Co-17Re-23Cr-2.6C and Co-17Re-23Cr-2.6C-1.2Ta) were investigated. Creep properties, especially the minimum creep rate and the Larson-Miller plots, were compared. The Co-17Re-23Cr-2.6C-1.2Ta alloy has a higher minimum creep rate than Co-17Re-23Cr at 1200 degrees C but it has a lower minimum creep rate than Co-17Re-23Cr at 1100 degrees C. TaC coarsening, detected via transmission electron microscope (TEM) measurements may explain this effect. The overall creep behaviour of Co-17Re-23Cr-2.6C at 1200 degrees C is better than that of Co-17Re-23Cr-2.6C-1.2Ta, but worse than that of Co-17Re-23Cr.
   Microstructural investigations by scanning electron microscopy and TEM reveal a hexagonal closed-packed (hcp) matrix and sigma-phases. The microhardness of the sigma-phase was about 1570 HV (load: 1 g) and around 800 HV for the matrix. Pores and cracks occur along the brittle sigma-phases and grain boundaries in the Co-Re-Cr alloys. A Norton exponent n in between 1.4 and 3.0 points to grain boundary dominated creep mechanisms. (C) 2010 Elsevier B.V. All rights reserved.
RI Eggeler, Gunther/R-9833-2016; Mukherji, Debashis/M-1646-2019
OI Eggeler, Gunther/0000-0002-6671-4618; Mukherji,
   Debashis/0000-0001-6882-4709; Somsen, Christoph/0000-0002-0724-9111
SN 0921-5093
EI 1873-4936
PD DEC 15
PY 2010
VL 528
IS 2
BP 650
EP 656
DI 10.1016/j.msea.2010.09.035
UT WOS:000284680600013
ER

PT J
AU Ruan, JJ
   Liu, XJ
   Yang, SY
   Xu, WW
   Omori, T
   Yang, T
   Deng, B
   Jiang, HX
   Wang, CP
   Kainurna, R
   Ishida, K
AF Ruan, J. J.
   Liu, X. J.
   Yang, S. Y.
   Xu, W. W.
   Omori, T.
   Yang, T.
   Deng, B.
   Jiang, H. X.
   Wang, C. P.
   Kainurna, R.
   Ishida, K.
TI Novel Co-Ti-V-base superalloys reinforced by L1(2)-ordered gamma' phase
SO INTERMETALLICS
AB The influences of alloying elements Al and Ni to a Co-Ti-V master alloy on microstructures, phase stabilities and high-temperature mechanical properties have been investigated. A two-phase microstructure gamma/gamma' with ultrahigh gamma' volume fraction was designed in the Co-Ti-V (master alloy), Co-Ti-V-Al (Al-modified) and Co-Ti-V-Ni (Ni-modified) alloys. Al shows a slight tendency to partition into gamma', while Ni exhibits almost equal distribution between the gamma and gamma' phases. Al is found to increase the volume fraction and solvus temperature of gamma'. The solvus temperatures of gamma' in the master alloy, Al-modified and Ni-modified alloys exceed that of Co-9Al-9W alloy (1000 degrees C) by 91, 112 and 82 degrees C, respectively. The flow stresses of the designed alloys exhibit an anomalous positive dependence on temperature rising from 600 to 750 degrees C. The strengths of the master alloy and Ni-modified alloys are not only higher than that of traditional Co-base superalloy MAR-M 302 at the temperature ranging from 700 to 1000 degrees C, but also comparable with that of the commercial Ni-base superalloy IN-939 between 850 and 1000 degrees C. In conclusion, the present Co-Ti-V-base alloys reinforced by gamma' are suggested as potential candidates for high-temperature utilizations.
RI Omori, Toshihiro/A-4478-2017
OI Omori, Toshihiro/0000-0001-9174-0239
SN 0966-9795
EI 1879-0216
PD JAN
PY 2018
VL 92
BP 126
EP 132
DI 10.1016/j.intermet.2017.09.015
UT WOS:000414824000019
ER

PT S
AU Yang, SY
   Jiang, M
   Wang, L
AF Yang, Shuyu
   Jiang, Min
   Wang, Lei
BE Han, YF
   Lin, JP
   Xiao, CB
   Zeng, XQ
TI Thermodynamic Description of the gamma ' Phase in the Co-Al-W Based
   Superalloys
SO HIGH PERFORMANCE STRUCTURE MATERIALS
SE Materials Science Forum
CT Chinese Materials Congress (CMC 2012)
CY JUL 13-18, 2012
CL Taiyuan, PEOPLES R CHINA
SP Chinese Mat Res Soc, Taiyuan Univ Sci & Technol, Minist Sci & Technol China, China Assoc Sci & Technol, Natl Nat Sci Fdn China (NSFC), Chinese Acad Sci (CAS), Chinese Acad Engn
AB The phase equilibrium and the precipitation behavior of the gamma' phase in the Co-Al-W-Ni-Cr superalloys were studied by thermodynamic method. The phase equilibrium of the Co-Al-W-15Ni-5Cr alloy at 900 degrees C was calculated, and it was found that there were a gamma' single-phase region and a gamma+gamma' two-phase region. The effects of Al/W ratio on the precipitation of the gamma' phase were studied, and it was clear that higher mole fraction of the gamma' phase can be obtained with the Al/W ratio of 2.5. The stability of the gamma' phase can be improved by adding of Ni, as well as the servicing temperature of the Co-Al-W based superalloys. The results obtained in this work can be used for the developing of the new-type Co-based superalloys.
SN 0255-5476
PY 2013
VL 747-748
BP 654
EP +
DI 10.4028/www.scientific.net/MSF.747-748.654
UT WOS:000319022400100
ER

PT J
AU Cui, CY
   Gu, YF
   Ping, DH
   Fukuda, T
   Harada, H
AF Cui, C. Y.
   Gu, Y. F.
   Ping, D. H.
   Fukuda, T.
   Harada, H.
TI Phase constituents and compressive yield stress of Ni-Co base alloys
SO MATERIALS TRANSACTIONS
AB Phase constituents and compressive yield stress of Ni-Co base alloys have been investigated. The results showed that two-phases of gamma and gamma' were the main constituents in all the alloys. Ni3Ti-type (eta) phase was observed in the alloys with lower Co and Ti content (alloy20); while a new intermetallic (Ni,Co,Cr)(3)(Ti,Al) phase with a hexagonal structure was detected in the higher Co and Ti containing alloy(alloy50). At temperatures lower than 1023 K, the compressive yield stress increased with increasing Co content up to 28.6 mass% and Ti content up to 7.4 mass%, but decreased with more Co and Ti addition. At temperatures higher than 1273 K, all the alloys showed similar yield stress.
SN 1345-9678
EI 1347-5320
PD MAR
PY 2008
VL 49
IS 3
BP 424
EP 427
DI 10.2320/matertrans.MBW200703
UT WOS:000255482400006
ER

PT J
AU Suzuki, A
   Pollock, TM
AF Suzuki, Akane
   Pollock, Tresa M.
TI High-temperature strength and deformation of gamma/gamma ' two-phase
   Co-Al-W-base alloys
SO ACTA MATERIALIA
AB The high-temperature strength and deformation behavior of gamma/gamma ' two-phase Co-Al-W-base alloys have been studied with polycrystalline and single-crystal materials, The ternary, quaternary and higher-order alloys containing Ta, Cr and/or Re exhibit flow stress anomalies above 873 K due to slip of pairs of 1/2 < 110 > superpartial dislocations on {001} planes, in addition to {111} planes, in the gamma' precipitates. Compression tests on the single-crystal specimens reveal a true anomalous peak temperature of 1073 K for both ternary and Ta-containing quaternary alloys. Above the peak, the ternary alloy exhibits a rapid decrease in strength with temperature, as 1/2 < 110 > dislocations bypass the gamma' precipitates without significant shearing. Conversely, the Ta-containing quaternary alloy sustains strength to higher temperatures due to the activation of 1/3 < 112 > partial dislocation slip that introduces a high density of stacking faults in the gamma' precipitates. (C) 2007 Acta Materialia Inc. Published by Elsevier Ltd. All rights reserved.
SN 1359-6454
EI 1873-2453
PD APR
PY 2008
VL 56
IS 6
BP 1288
EP 1297
DI 10.1016/j.actamat.2007.11.014
UT WOS:000254672400010
ER

PT J
AU Berthod, P
   Himeur, Z
AF Berthod, Patrice
   Himeur, Zohra
TI Behavior in oxidation at elevated temperature of {25Cr,
   0.4C-6Ta}-containing Ni and Co-based cast alloys versus their proportion
   in nickel and cobalt
SO MATERIALS AND CORROSION-WERKSTOFFE UND KORROSION
AB A series of six alloys from Ni-25Cr-0.4C-6Ta to Co-25Cr-0.4C-6Ta with a progressive addition of Co in substitution to Ni were elaborated. They were tested for 24h at 1237 degrees C in laboratory air. The corrosion products formed around the samples and the deterioration of the subsurface were analyzed to characterize the high temperature oxidation behavior of these alloys. Three of the studied alloys, the nickel-richest ones, well behaved until 24h at this temperature. Their external oxide scales were essentially composed of chromia. In contrast, locally, the three cobalt-richest alloys were starting to oxidize catastrophically. The significant worsening of the oxidation behavior from the 27wt% Co-containing alloy to the 41wt% Co-containing one suggests that a critical Co content exists between these two values.
OI BERTHOD, Patrice/0000-0002-8035-927X
SN 0947-5117
EI 1521-4176
PD JUN
PY 2018
VL 69
IS 6
BP 703
EP 713
DI 10.1002/maco.201709820
UT WOS:000434361700003
ER

PT J
AU Pollock, TM
   Dibbern, J
   Tsunekane, M
   Zhu, J
   Suzuki, A
AF Pollock, T. M.
   Dibbern, J.
   Tsunekane, M.
   Zhu, J.
   Suzuki, A.
TI New Co-based gamma-gamma ' High-temperature Alloys
SO JOM
AB New, cobalt-based alloys Containing ordered L1(2) precipitates have been investigated. With additions of Cr, Mo, Ni, Re, Ta, and V to the ternary Co-Al-W system, two phase gamma-gamma' microstructures have been established. Solidus and liquidus temperatures are 100 degrees C-150 degrees C higher than advanced nickel-based single-crystal alloys strengthened with the L1(2) phase. An anomalous rise in flow stress with temperature is observed. Single crystals have been solidified and partitioning during solidification is limited in the ternary; system, suggesting a high resistance to convective instabilities. Oxidation at 900 degrees C results in the formation of cobalt oxide. Following oxidation, an inner layer of Al2O3 is observed in uncoated Cr-containing alloys and Cr2O3 is observed in alloys subjected to chromization.
SN 1047-4838
EI 1543-1851
PD JAN
PY 2010
VL 62
IS 1
BP 58
EP 63
DI 10.1007/s11837-010-0013-y
UT WOS:000273538000012
ER

PT J
AU Murakami, H
   Yamagata, T
   Harada, H
   Yamazaki, M
AF Murakami, H
   Yamagata, T
   Harada, H
   Yamazaki, M
TI The influence of Co on creep deformation anisotropy in Ni-base single
   crystal superalloys at intermediate temperatures
SO MATERIALS SCIENCE AND ENGINEERING A-STRUCTURAL MATERIALS PROPERTIES
   MICROSTRUCTURE AND PROCESSING
CT Seminar on the Modelling of Atomic and Microstructures in Metals and
   Alloys
CY NOV, 1994
CL JAPAN
AB In order to investigate the influence of Co on creep deformation anisotropy, some Ni-base single crystal superalloys have been creep tested at 800 degrees C and 735 MPa. It is found that, although Go-containing alloys have higher creep resistance when the tensile direction is within 5 degrees of (100), they are much more sensitive to tensile orientation than Go-free alloys, which have similar creep rupture lives for tensile orientations within 25 degrees of (100). It is revealed that for Co-containing alloys the (111)(112) slip system is operative during first-stage creep, when heterogeneous deformation occurs. Also, the degree of heterogeneous deformation correlates very well with creep rupture lives. It may thus be concluded that Co is not essential in improving creep rupture properties of Ni-base superalloys. (C) 1997 Elsevier Science S.A.
SN 0921-5093
PD FEB 28
PY 1997
VL 223
IS 1-2
BP 54
EP 58
DI 10.1016/S0921-5093(96)10494-9
UT WOS:A1997XA48100009
ER

PT J
AU Fan, QX
   Peng, X
   Yu, HJ
   Jiang, SM
   Gong, J
   Sun, C
AF Fan, Q. X.
   Peng, X.
   Yu, H. J.
   Jiang, S. M.
   Gong, J.
   Sun, C.
TI The isothermal and cyclic oxidation behaviour of two Co modified
   aluminide coatings at high temperature
SO CORROSION SCIENCE
AB The isothermal and cyclic oxidation behaviour of two Co modified aluminide coatings together with the simple aluminide coating were performed at 1000 degrees C and 1100 degrees C. All the three coatings show a much lower oxidation rate compared with the bare alloy. Results also indicate the addition of Co to the aluminide coating decreases the oxidation resistance slightly. It can be ascribed to that Co is easier to be oxidized than Ni at high temperature, and the Cr(W) rich phases which could act as a diffusion barrier are less in the coating with higher Co content. (C) 2014 Elsevier Ltd. All rights reserved.
SN 0010-938X
EI 1879-0496
PD JUL
PY 2014
VL 84
BP 42
EP 53
DI 10.1016/j.corsci.2014.03.011
UT WOS:000336464200005
ER

PT J
AU Berthod, P
AF Berthod, Patrice
TI Looking for New Polycrystalline MC-Reinforced Cobalt-Based Superalloys
   Candidate to Applications at 1200 degrees C
SO ADVANCES IN MATERIALS SCIENCE AND ENGINEERING
AB For applications for which temperatures higher than 1150 degrees C can be encountered the currently best superalloys, the gamma/gamma' single crystals, cannot be used under stress because of the disappearance of their reinforcing gamma' precipitates at such temperatures which are higher than their solvus. Cobalt-based alloys strengthened by refractory and highly stable carbides may represent an alternative solution. In this work the interest was focused on MC carbides of several types. Alloys were elaborated with atomically equivalent quantities in M element (among Ti, Ta, Nb, Hf, or Zr) and in C. Script-like eutectic TiC, TaC, NbC, HfC, and ZrC carbides were successfully obtained in the interdendritic spaces. Unfortunately, only one type, HfC, demonstrated high morphological stability during about 50 hours at 1200 degrees C. The concerned alloy, of the Co-25Cr-0.5C-7.4Hf type (in wt.%), was further characterized in flexural creep resistance and air-oxidation resistance at the same temperature. The creep behaviour was very good, notably by comparison with amore classical Co-25Cr-0.5C-7.5Ta alloy, proving that the interest of HfC is higher than the TaC one. In contrast the oxidation by air was faster and its behaviour not really chromia-forming. Significant improvements of this chemical resistance are expected before taking benefit from the mechanical superiority of this alloy.
OI BERTHOD, Patrice/0000-0002-8035-927X
SN 1687-8434
EI 1687-8442
PY 2017
AR 4145369
DI 10.1155/2017/4145369
UT WOS:000396927300001
ER

PT J
AU Carton-Cordero, M
   Srinivasarao, B
   Campos, M
   Garcia-Junceda, A
   Torralba, JM
AF Carton-Cordero, M.
   Srinivasarao, B.
   Campos, M.
   Garcia-Junceda, A.
   Torralba, J. M.
TI On the role of processing parameters in sintered new Co-based (W,Al)
   alloys
SO JOURNAL OF ALLOYS AND COMPOUNDS
AB The demand for enhanced material performance and efficiency in high-temperature applications has motivated the development of novel Co-based superalloys. Co-Al-W-based superalloys with the gamma/gamma' structure have suitable properties for use at high temperature and are good candidates for replacing Ni-based superalloys in some applications. The current generation of Co-Al-W-based alloys has superior wear, corrosion, and oxidation resistance. The poor precipitation strengthening of these alloys compared to that of Ni-based superalloys can be overcome by designing the alloying system to promote gamma'-Co-3(Al, W) precipitation. In this work, the compositions of the selected Co-Al-W-based alloys were chosen because they improve the precipitation strengthening of the alloys. Starting from powders, the materials were fabricated by mechanical alloying (MA) and subsequently consolidated by field assisted hot pressing (FAHP). The prepared Co-Al-W superalloys have a large amount of well-dispersed nanoprecipitates in their microstructures and have nearly full density. The effects of the MA and consolidation process (FAHP) conditions on the microstructures and mechanical properties of selected samples are determined by comparing the samples. (C) 2016 Elsevier B.V. All rights reserved.
RI Campos, Monica/B-5213-2012; Torralba, Jose M/A-9033-2012
OI Campos, Monica/0000-0002-8360-9561; Torralba, Jose
   M/0000-0003-2032-4144; Garcia-Junceda, Andrea/0000-0003-4100-8730
SN 0925-8388
EI 1873-4669
PD JUL 25
PY 2016
VL 674
BP 406
EP 412
DI 10.1016/j.jallcom.2016.03.077
UT WOS:000373612500056
ER

PT J
AU Titus, MS
   Suzuki, A
   Pollock, TM
AF Titus, Michael S.
   Suzuki, Akane
   Pollock, Tresa M.
TI Creep and directional coarsening in single crystals of new gamma-gamma '
   cobalt-base alloys
SO SCRIPTA MATERIALIA
AB Single crystal tensile creep tests have been performed on L1(2)-containing cobalt-based alloys loaded along the [001] orientation. Co-Al-W alloys with additions of Ni, Ta, Cr and Mo were crept at 900 degrees C. Four of five alloys investigated exhibited directional coarsening parallel to the applied stress, indicating a positive misfit between the gamma and gamma' phases. Alloys containing a high volume fraction of gamma' exhibited superior creep properties compared to alloys with low volume fraction of precipitates. (C) 2012 Acta Materialia Inc. Published by Elsevier Ltd. All rights reserved.
SN 1359-6462
PD APR
PY 2012
VL 66
IS 8
BP 574
EP 577
DI 10.1016/j.scriptamat.2012.01.008
UT WOS:000301815900019
ER

PT J
AU Im, HJ
   Makineni, SK
   Gault, B
   Stein, F
   Raabe, D
   Choi, PP
AF Im, Hye Ji
   Makineni, Surendra K.
   Gault, Baptiste
   Stein, Frank
   Raabe, Dierk
   Choi, Pyuck-Pa
TI Elemental partitioning and site-occupancy in gamma/gamma ' forming
   Co-Ti-Mo and Co-Ti-Cr alloys
SO SCRIPTA MATERIALIA
AB We report on the sub-nanometer scale characterization of Co-12Ti-4Mo and Co-12Ti-4Cr (at.%) model alloys. Atom probe tomography reveals that Co and Cr partition to gamma, whereas Ti and Mo to gamma'. Additions of Mo and Cr to the reference Co-12Ti system lead to strong increases in gamma' volume fraction by about 25% and 12%, respectively. Element-specific spatial distribution maps along the [001] direction of the L1(2)-ordered gamma' phase reveal that both Mo and Cr preferentially replace Ti on its sublattice. The remaining excess Ti is available for formation of additional gamma', resulting in enhanced gamma' volume fractions. (C) 2018 Acta Materialia Inc. Published by Elsevier Ltd. All rights reserved.
RI Raabe, Dierk/A-6470-2009; Choi, Pyuck-Pa/B-9012-2016
OI Raabe, Dierk/0000-0003-0194-6124; Choi, Pyuck-Pa/0000-0001-9920-0755;
   Gault, Baptiste/0000-0002-4934-0458; Stein, Frank/0000-0003-4735-6568
SN 1359-6462
PD SEP
PY 2018
VL 154
BP 159
EP 162
DI 10.1016/j.scriptamat.2018.05.041
UT WOS:000440775000033
ER

PT J
AU Stewart, CA
   Suzuki, A
   Pollock, TM
   Levi, CG
AF Stewart, Colin A.
   Suzuki, Akane
   Pollock, Tresa M.
   Levi, Carlos G.
TI Rapid Assessment of Oxidation Behavior in Co-Based / Alloys
SO OXIDATION OF METALS
AB A high-throughput, non-destructive photostimulated luminescence spectroscopy (PSLS) technique was used to analyze fifty oxidized Co-based / alloy samples for the presence of -Al2O3. Alloys were produced by combinatorial ion-plasma deposition, and oxidation was performed at 1100 degrees C for 1h in air. PSLS measurements are compared with microscopy of oxides in cross-section to relate the presence of the luminescence signal of -Al2O3 with the thickness of the oxide scale. Analysis of the current dataset validates the use of PSLS as a rapid screening technique of oxidation behavior for the present materials system.
RI Stewart, Colin/P-4684-2017
OI Stewart, Colin/0000-0002-8262-062X
SN 0030-770X
EI 1573-4889
PD OCT
PY 2018
VL 90
IS 3-4
BP 485
EP 498
DI 10.1007/s11085-018-9849-2
UT WOS:000444007200015
ER

PT J
AU Scheid, A
   Schreiner, WH
   D'Oliveira, ASCM
AF Scheid, A.
   Schreiner, W. H.
   D'Oliveira, A. S. C. M.
TI Effect of temperature on the reactivity between a CoCrMoSi alloy and 55
   wt% AlZn baths
SO CORROSION SCIENCE
AB The reactivity of metallic alloys with Al has important impacts in industrial components and in Co-based components has been associated with the Al-Co reactions. The reactivity between Al and a CoCrMoSi alloy was assessed by immersion tests in a 55 wt% AlZn bath and DSC tests of multilayered pure Al/CoCr-MoSi specimens. Phases were identified by XRD analysis. Results showed that the synthesis of Al-Co compounds occurs at a temperature as low as 380 degrees C. Despite the higher corrosion resistance of the Laves phase the performance of CoCrMoSi component is compromised by the reactivity between Al and elements from the Co solid solution regions. (C) 2011 Elsevier Ltd. All rights reserved.
RI d'Oliveira, Ana Sofia C. M./G-5444-2013; Publica, Inct Saude/J-9544-2013
OI d'Oliveira, Ana Sofia C. M./0000-0002-9736-6652; 
SN 0010-938X
EI 1879-0496
PD FEB
PY 2012
VL 55
BP 363
EP 367
DI 10.1016/j.corsci.2011.10.040
UT WOS:000299758000044
ER

PT J
AU Chen, M
   Wang, CY
AF Chen, Min
   Wang, Chong-Yu
TI First-principles study of the partitioning and site preference of Re or
   Ru in Co-based superalloys with gamma/gamma ' interface
SO PHYSICS LETTERS A
AB The partitioning behaviors and alloying effect of Re and Ru in Co-based superalloys are investigated by first-principles calculations with gamma(Co)/gamma'(Co-3(Al.W)) interface model. Both elements are observed to partition more into the gamma-Co phase and the Ru addition decreases the gamma phase partitioning trend of Re. Re prefers the substitution at W sublattice site while Ru prefers face-center Co sublattice site of the gamma'-Co-3(Al, W) (L1(2)) phase. (C) 2010 Elsevier B.V. All rights reserved.
SN 0375-9601
EI 1873-2429
PD JUL 12
PY 2010
VL 374
IS 31-32
BP 3238
EP 3242
DI 10.1016/j.physleta.2010.05.065
UT WOS:000280452700025
ER

PT J
AU Ren, W
   Li, Q
   Song, J
   Xiao, C
   Xu, Z
   Cao, C
AF Ren, W.
   Li, Q.
   Song, J.
   Xiao, C.
   Xu, Z.
   Cao, C.
TI Oxidation and microstructure evolution of cobalt aluminide coatings on
   directionally solidified superalloys during long term exposure at 1000
   degrees C
SO MATERIALS RESEARCH INNOVATIONS
AB Using low pressure chemical vapour deposition, cobalt aluminide coatings were deposited onto directionally solidified Ni based superalloys (DZ466 and DS GTD111). Isothermal oxidation testing of the coated specimens was performed at 1000 degrees C under atmospheric pressure for times up to 2500 h. Oxidation and interdiffusion behaviour of the coating superalloy systems was examined. It was observed that the oxide growth mode of both coating systems conformed to a staged parabolic law, with differences in the transient stage related to the growth of theta-Al2O3. Coating degradation and formation of chromium containing precipitates occurred during exposure because of severe interdiffusion between the coating and superalloy. The composition of the superalloy substrate played an important role in the microstructure evolution of the aluminide coating, and the corresponding mechanism is discussed.
SN 1432-8917
EI 1433-075X
PD JUL
PY 2014
VL 18
SU 4
BP 945
EP 951
DI 10.1179/1432891714Z.000000000816
UT WOS:000346178400194
ER

PT S
AU Ishida, K
AF Ishida, K.
BE Palm, M
   Bewlay, BP
   He, YH
   Takeyama, M
   Wiezorek, JMK
TI Intermetallic Compounds in Co-Base Alloys-Phase Stability and
   Application to Superalloys
SO ADVANCED INTERMETALLIC-BASED ALLOYS FOR EXTREME ENVIRONMENT AND ENERGY
   APPLICATIONS
SE Materials Research Society Symposium Proceedings
CT Symposium on Advanced Intermetallic-Based Alloys for Extreme Environment
   and Energy Applications held at the 2008 MRS Fall Meeting
CY DEC 01-04, 2008
CL Boston, MA
SP Mat Res Soc
AB The phase stability of intermetallic compounds of Co(3)X has been discussed with a focus on the gamma' phase of Co(3)Al, Co(3)W and Co(3)(Al, W) with the L1(2) Structure. The critical temperatures of the gamma' phase of Co(3)Al, Co(3)W and Co(3)(Al, W) compounds are estimated to be about 870 degrees C, 980 degrees C and 1076 degrees C, respectively. The effect of alloying elements on the Co-Al-W -base alloys was found to be very similar to that of Ni-base superalloys, where Ti, Ta, Nb and V are the gamma' stabilizing elements, while Mn, Fe and Cr are the gamma forming elements. The mechanical properties of Co-Al-W-base alloys were also found to be similar to those of Ni-base alloys. In particular, the flow strengths of Co-Al-W-base alloys at temperatures above 800 degrees C were comparable or higher than those of Ni-base superalloys, which implies that the Co-base superalloys strengthened by the gamma' phase have great potential as a new type of high-temperature alloys.
SN 0272-9172
BN 978-1-60511-100-1
PY 2009
VL 1128
BP 357
EP 368
UT WOS:000271831400056
ER

PT J
AU Cormier, J
AF Cormier, Jonathan
TI Ni- and Co-Based Superalloys and their Coatings
SO METALS
SN 2075-4701
PD DEC
PY 2018
VL 8
IS 12
AR 1055
DI 10.3390/met8121055
UT WOS:000455072100079
ER

PT J
AU Moskal, G
   Migas, D
AF Moskal, Grzegorz
   Migas, Damian
TI The influence of yttrium addition on thermogravimetric behaviour of new
   Co-10Al-5Mo-2Nb Co-based superalloy
SO OCHRONA PRZED KOROZJA
RI Moskal, Grzegorz/AAC-9033-2019
OI Moskal, Grzegorz/0000-0001-7396-6568
SN 0473-7733
EI 2449-9501
PD APR
PY 2018
VL 61
IS 4
BP 109
EP 109
UT WOS:000435656100011
ER

PT J
AU WHITTENBERGER, JD
AF WHITTENBERGER, JD
TI 77-K TO 1200-K TENSILE PROPERTIES OF SEVERAL WROUGHT SUPERALLOYS AFTER
   LONG-TERM 1093-K HEAT-TREATMENT IN AIR AND VACUUM
SO JOURNAL OF MATERIALS ENGINEERING AND PERFORMANCE
AB The 77 to 1200 K tensile properties of approximately 1.3 mm thick wrought sheet Co-base Haynes alloy 188 and Ni-base Haynes alloy 230 and Inconel 617 have been measured after heat treatment in air and vacuum for periods up to 22,500 h at 1093 K. Significant changes in structure were produced by prior exposures, including precipitation of second phases and, in the case of heat treatment in air, oxide scale and surface-connected grain boundary pits/oxides, as deep as 50 to 70 mum, in all three superalloys. Due to the geometry of the experiment, the vacuum-exposed samples were protected from loss of volatile elements by evaporation; hence, such specimens were simply given 1093 K anneals in an innocuous environment, which produced very little surface attack. Compared to the properties of as-received alloys, prior exposure tended to reduce both the yield strength and ultimate tensile strength, with the greatest reductions at 77 and 298 K. The most dramatic effect of heat treatment was found in the low-temperature residual tensile elongation, where decreases from 40 to 5 % at 77 K were found. Ductility is the only property that was found to have a consistent dependency on environment, with air exposure always yielding less tensile elongation than vacuum exposure.
SN 1059-9495
PD FEB
PY 1994
VL 3
IS 1
BP 91
EP 103
DI 10.1007/BF02654504
UT WOS:A1994NQ73100010
ER

PT J
AU BI, XF
   GOTO, KS
AF BI, XF
   GOTO, KS
TI HIGH-TEMPERATURE OXIDATION BEHAVIORS OF NI-BASE AND CO-BASE SUPERALLOYS
SO JOURNAL OF THE JAPAN INSTITUTE OF METALS
SN 0021-4876
EI 1880-6880
PY 1987
VL 51
IS 11
BP 1060
EP 1068
DI 10.2320/jinstmet1952.51.11_1060
UT WOS:A1987L017700012
ER

PT J
AU Xu, YT
   Xia, RL
   Lou, DC
AF Xu Yangtao
   Xia Rongli
   Lou Dechao
TI Effects of Nickel Content on Microstructural Evolution and gamma'
   Dissolution of Co-8.8Al-9.8W Base Alloys
SO RARE METAL MATERIALS AND ENGINEERING
AB To study the effects of nickel contents (5%, 15%, 25% and 35%, atomic fraction) on microstructural evolution and gamma' dissolution behavior of Co-Al-W base alloys, the gamma' phase microstructural evolution, gamma' phase transformation temperatures and microhardness of Co-Al-W base alloys with aging treatment were analyzed using scanning-electron microscope (SEM) and X-ray diffraction (XRD) etc. Results show that with the increasing of Ni content, gamma' solvus temperature increases at different degrees and the volume fraction of gamma' phase increases gradually. When the nickel content in Co-8.8Al-9.8W alloy reaches 25%, gamma' phase transformation temperature increases to 1100 C. The solidus temperatures and gamma' phase morphology of the four Co-Al-W base alloys are nearly unchanged. The typical gamma/gamma' two-phase microstructure is generated in the four alloys after the heat treatment at 900 degrees C for 50 h. After aging at 900 degrees C for 100 h, the gamma' phase volume fraction decreases and the gamma' phase is obviously coarsened. The microhardness of the four alloys after heat treatment at 900 degrees C for 50 and 100 h indicates that the microhardness is raised from 5Ni alloy to 15Ni alloy, but is lowered when further increasing the Ni content. With the aging treatment time from 50 h to 100 h, the volume fraction of gamma' phase decreases and y' phase coarsens, which reduces the hardness of Co-8.8Al-9.8W-based alloy.
SN 1002-185X
PD AUG
PY 2017
VL 46
IS 8
BP 2288
EP 2293
UT WOS:000409396900044
ER

PT J
AU Radovici, O
   Roman, I
AF Radovici, O
   Roman, I
TI Mixed electrode potential estimation for superalloys, based on their
   chemical composition
SO REVISTA DE CHIMIE
AB The paper proposes and defines the specific alloying potential, E-sa, as complex electrochemical characteristic for each element, useful in mixed electrode potential computation and in the electrochemical design of the alloys chemical composition. A method to compute this elemental characteristic for nickel copper, chromium, aluminium, cobalt, iron, tungsten, columbium, molybdenum, titanium and manganese, starting from the stationary potentials of eleven nickel based superalloys is described. This method was tested by comparing the computed and determined values and by examining the microstructural aspects of the potentiostatic polar;sed samples in the range from -250 to 950, Vs.c.e., or at fixed potential.
SN 0034-7752
PD FEB
PY 1997
VL 48
IS 2
BP 136
EP 141
UT WOS:A1997WV47800009
ER

PT J
AU Chater, RJ
   Weiser, M
   Virtanen, S
AF Chater, Richard J.
   Weiser, Martin
   Virtanen, Sannakaisa
TI Visualizing ion transport mechanisms through oxide scales grown on mixed
   nickel- and cobalt-base model alloys at 900 degrees C using FIB-SIMS
   techniques
SO JOURNAL OF VACUUM SCIENCE & TECHNOLOGY B
AB A set of five model superalloys with a gamma'-precipitate strengthened structure and a nominal composition of Ni-xCo-9Al-8 W-8Cr were oxidized at 900 degrees C by the two-step oxidation method in normal oxygen and tracer oxygen-18 enriched gas atmospheres. Analysis at a nanoscale resolution by gallium focused ion beam sputtering and quadrupole-based secondary ion mass spectrometry of the surface oxide cross-sections provided evidence of both anion and cation motion during the second oxygen-18 oxidation where parabolic oxidation rate conditions can be assumed. These experiments provide new insights into the mass transport vectors for modeling the important oxidation mechanisms at extreme service conditions in mixed cobalt- and nickel-base alloys. Published by the AVS.
RI ; Virtanen, Sannakaisa/N-3699-2015
OI Weiser, Martin/0000-0002-9448-5787; Virtanen,
   Sannakaisa/0000-0002-7179-7593
SN 2166-2746
PD MAY
PY 2018
VL 36
IS 3
AR 03F116
DI 10.1116/1.5012274
UT WOS:000432972200022
ER

PT S
AU Singleton, V
   Welch, BJ
   Skyllas-Kazacos, M
AF Singleton, Vivien
   Welch, Barry J.
   Skyllas-Kazacos, Maria
BE Lindsay, SJ
TI INFLUENCE OF COBALT ADDITIONS ON ELECTROCHEMICAL BEHAVIOUR OF
   NI-FE-BASED ANODES FOR ALUMINIUM ELECTROWINNING
SO LIGHT METALS 2011
SE Light Metals
CT Symposium on Light Metals / TMS 140th Annual Meeting and Exhibition
CY FEB 27-MAR 03, 2011
CL San Diego, CA
SP TMS, TMS Aluminum Comm
AB The anodic behaviour of surface-oxidised Ni-Fe-Co alloys was investigated over short-term periods of aluminium electrolysis. Additions of 10wt% Co were found to significantly improve the anodic wear resistance, due to suppression of FexO formation. Anodes having cobalt contents >= 30wt% exhibited poor performance due to rapid outwards diffusion of cobalt to the reaction interface. In general, the protective ability of the preformed oxide scales was greatly affected by the level of porosity and surface adhesion. In electrolytes containing <4wt% Al2O3, catastrophic failure of the anodes was observed due to concentration polarisation at the reaction interface. Under these conditions, the metal was rapidly destroyed by a combination of dissolution and fluoridation events.
SN 0147-0809
BN 978-1-11802-935-0
PY 2011
BP 1123
EP 1128
UT WOS:000324515400189
ER

PT J
AU Barrett, CA
AF Barrett, CA
TI Designing Ni- and Co-base superalloys to resist oxidation
SO JOURNAL OF THERMAL SPRAY TECHNOLOGY
SN 1059-9630
PD SEP
PY 1996
VL 5
IS 3
BP 246
EP 247
UT WOS:A1996VE12300012
ER

PT J
AU Lortrakul, P
   Trice, RW
   Trumble, KP
   Dayananda, MA
AF Lortrakul, Pongpat
   Trice, Rodney W.
   Trumble, Kevin P.
   Dayananda, Mysore A.
TI Investigation of the mechanisms of Type-II hot corrosion of superalloy
   CMSX-4
SO CORROSION SCIENCE
AB A microstructural investigation of Type-II hot corrosion was carried out on a single crystal Ni-based superalloy (CMSX-4) pre-coated with Na2SO4 at 700 degrees C in a flowing O-2-SO2-SO3 atmosphere. Corrosion occurred by rapid dissolution of the alloy by molten sulfate eutectics, forming an outer layer rich in Co and Ni and an inner layer rich in Cr and Al. The outer layer transformed into mixed oxides of Co and Ni, with concurrent evolution of the continuous S-rich inner layer. A multicomponent analysis provides insight into diffusional interactions among Co, Ni, and S. Crystal orientation and microstructure effects were also studied. (C) 2013 Elsevier Ltd. All rights reserved.
SN 0010-938X
EI 1879-0496
PD MAR
PY 2014
VL 80
BP 408
EP 415
DI 10.1016/j.corsci.2013.11.048
UT WOS:000330605200048
ER

PT J
AU Blau, PJ
   Brummett, TM
   Pint, BA
AF Blau, P. J.
   Brummett, T. M.
   Pint, B. A.
TI Effects of prior surface damage on high-temperature oxidation of Fe-,
   Ni-, and Co-based alloys
SO WEAR
CT 17th International Conference on Wear of Materials
CY APR 19-23, 2009
CL Las Vegas, NV
AB Multi-component metallic alloys have been developed to withstand high-temperature service in corrosive environments. Some of these applications, like exhaust valve seats in internal combustion engines. must also resist sliding, impact, and abrasion. The conjoint effects of temperature, oxidation, and mechanical contact can result in accelerated wear and the formation of complex surface layers whose properties differ from those of the base metal and the oxide scale that forms in the absence of mechanical contact. The authors have investigated the effects of prior surface damage, produced by scratch tests, on the localized reformation of oxide layers. Three high-performance commercial alloys, based on iron, nickel, and cobalt, were used as model materials. Thermogravimetric analysis (TGA) was used to determine their static oxidation rates at elevated temperature (850 degrees C). A micro-abrasion, ball-cratering technique was used to measure oxide layer thickness and to supplement the TGA results. By using taper-sectioning techniques and energy-dispersive elemental mapping, a comparison was made between oxide compositions grown on non-damaged surfaces and oxides that formed on grooves produced by a diamond stylus. Microindentation and scratch hardness data revealed the effects of high-temperature exposure on both the substrate hardness and the nature of oxide scale disruption. There were significant differences in elemental distribution between statically formed oxides and those that formed on scratched regions. (c) 2009 Elsevier B.V. All rights reserved.
RI Pint, Bruce/A-8435-2008
OI Pint, Bruce/0000-0002-9165-3335
SN 0043-1648
PD JUN 15
PY 2009
VL 267
IS 1-4
BP 380
EP 386
DI 10.1016/j.wear.2008.12.082
UT WOS:000267270600052
ER

PT J
AU Volz, N
   Zenk, CH
   Cherukuri, R
   Kalfhaus, T
   Weiser, M
   Makineni, SK
   Betzing, C
   Lenz, M
   Gault, B
   Fries, SG
   Schreuer, J
   Vassen, R
   Virtanen, S
   Raabe, D
   Spiecker, E
   Neumeier, S
   Goken, M
AF Volz, N.
   Zenk, C. H.
   Cherukuri, R.
   Kalfhaus, T.
   Weiser, M.
   Makineni, S. K.
   Betzing, C.
   Lenz, M.
   Gault, B.
   Fries, S. G.
   Schreuer, J.
   Vassen, R.
   Virtanen, S.
   Raabe, D.
   Spiecker, E.
   Neumeier, S.
   Goeken, M.
TI Thermophysical and Mechanical Properties of Advanced Single Crystalline
   Co-base Superalloys
SO METALLURGICAL AND MATERIALS TRANSACTIONS A-PHYSICAL METALLURGY AND
   MATERIALS SCIENCE
CT 3rd European Conference on Superalloys (Eurosuperalloys)
CY SEP 09-13, 2018
CL Univ Oxford, Oxford, ENGLAND
HO Univ Oxford
