Repository: MatInfoUB/NLP-Queries

File: Co_superalloys_comp2.txt (part 7 of 21)
FN Clarivate Analytics Web of Science
DI 10.1557/jmr.2019.169
UT WOS:000482958400008
ER

PT J
AU Xu, ZH
   Dai, JW
   Niu, J
   He, LM
   Mu, RD
   Wang, ZK
AF Xu, Zhenhua
   Dai, Jianwei
   Niu, Jing
   He, Limin
   Mu, Rende
   Wang, Zhankao
TI Isothermal oxidation and hot corrosion behaviors of diffusion aluminide
   coatings deposited by chemical vapor deposition
SO JOURNAL OF ALLOYS AND COMPOUNDS
AB Aluminization has been employed on superalloys to form dense and adhesive alumina surface layers to prolong their service life at high temperature. A chemical vapor deposited aluminizing process had been employed to deposit nickel aluminide coatings on the nickel-based single-crystal superalloys. The kinetics behavior, phase evaluation, microstructure and chemical composition of the aluminide coatings after oxidation and hot corrosion tests were studied in detail. After isothermal oxidation test, a dense and protective alpha-Al2O3 surface layer is formed on the aluminized superalloy and phase transformation reactions occur in the aluminide layer and interdiffusion zone. The inward diffusion of Al element toward the substrate and formation of micro-pores in the interdiffusion zone are probably the main degradation modes of the aluminide coating. Corrosive medium including of mixed of aviation fuels and artificial seawater has not serious deterioration of aluminide coating after hot corrosion at 1123 K, although large of micro-pores and few of microcracks are observed within the aluminide layer, and the typical morphology of the aluminide layer becomes corse and disorder to a certain extent. (C) 2015 Elsevier B.V. All rights reserved.
SN 0925-8388
EI 1873-4669
PD JUL 15
PY 2015
VL 637
BP 343
EP 349
DI 10.1016/j.jallcom.2015.01.227
UT WOS:000353377200054
ER

PT J
AU Nowak, WJ
   Naumenko, D
   Jalowicka, A
   Young, DJ
   Nischwitz, V
   Quadakkers, WJ
AF Nowak, W. J.
   Naumenko, D.
   Jalowicka, A.
   Young, D. J.
   Nischwitz, V.
   Quadakkers, W. J.
TI Effect of alloy composition on the oxidation-induced boron depletion in
   cast Ni-base superalloy components
SO MATERIALS AND CORROSION-WERKSTOFFE UND KORROSION
AB The high temperature air oxidation of the two conventionally cast Ni-based superalloys Rene 80 containing 92wtppm boron and CM 247 containing 110wtppm of boron was studied at temperatures between 850 and 1050 degrees C and times ranging from 1 to 100h. Analysis by GD-OES and SEM/WDX/EBSD revealed the surface scale on Rene 80 after exposure at 1050 degrees C to consist of Cr2O3 with TiO2 in the outer part and BCrO3 and CrTi2O5 in the inner part. Internal Al2O3 precipitates were present below the external scale. After 1h exposure of CM 247 an inner dense alumina scale formed over eutectic alloy regions containing coarse precipitates. Over dendritic regions a Cr-rich oxide scale with BCrO3-precipitates formed initially and aluminum was internally oxidized. After longer oxidation times an alumina sub-scale grew from the internal precipitates, and oxidation of the initially present depleted alloy zones resulted in formation of outer Ni and Co rich oxides. In both alloys, boron depletion in the bulk alloy occurred due to formation of the mentioned boron rich oxide. The extent of depletion was substantially higher for the chromia forming Rene 80 than for CM 247. In the latter material the boron depletion was suppressed after the formation of the dense, inner alumina scale.
RI Young, David J/G-5515-2011; Nowak, Wojciech J/I-6929-2015; Quadakkers,
   Willem J/B-5117-2015
OI Nowak, Wojciech J/0000-0002-5285-4900; Young, David/0000-0001-9947-6655;
   Nischwitz, Volker/0000-0002-9261-3124; Quadakkers, Willem
   J/0000-0002-0644-0192
SN 0947-5117
EI 1521-4176
PD FEB
PY 2017
VL 68
IS 2
BP 171
EP 185
DI 10.1002/maco.201608837
UT WOS:000394663600007
ER

PT J
AU Ahuja, L
   Mudgal, D
   Singh, S
   Prakash, S
AF Ahuja, Lalit
   Mudgal, Deepa
   Singh, Surendra
   Prakash, Satya
TI A comparative study to evaluate the corrosion performance of Zr
   incorporated Cr3C2-(NiCr) coating at 900 degrees C
SO CERAMICS INTERNATIONAL
AB In this study zirconium incorporated Cr3C2-(NiCr) coating has been sprayed on three superalloys viz. Superni 718, Superni 600 and Superco 605 using D-gun technique. A comparative study has been carried out to check the cyclic oxidation in air and hot corrosion in simulated incinerator environment (40%Na2SO4-40%K2SO4-10% NaCl-10%KCl) for the coated specimens at 900 degrees C for 100 cycles. Oxidation kinetics has been established for all the specimens using weight change measurements. Corrosion products have been characterized using X-ray diffractometer (XRD) and scanning electron microscopy/energy-dispersive analysis (SEM/EDAX). Cr3C2-(NiCr) + 0.2%wtZr coating provides very good corrosion resistance in air oxidation for all the three coated superalloys. As all the three coated superalloys shows parabolic behaviour with parabolic rate constant as 0.07 x 10(-10) (g(2) cm(-4) s(-1)) for Superni 718, 0.43 x 10(-10) (g(2) cm(-4) s(-1)) for Superni 600 and 0.3 x 10(-10) (g(2) cm(-4) s(-1)) for Superco 605 This coating is also effective in the molten salt environment but coating on Co-based superalloy Superco 605 did not perform satisfactorily. The parabolic rate constants for coated Superni 718 is 0.61 x 10-10 (g(2) cm(-4) s(-1)), for coated Superni 600 is 6.72 x 10(-1) (g(2) cm(-4) s(-1)) and for coated Superco 605 is 17.5 x 10(-10) (g(2) cm(-4) s(-1)).
RI Ahuja, Lalit/Y-4664-2019; Mudgal, Deepa/P-1706-2019
SN 0272-8842
EI 1873-3956
PD APR 15
PY 2018
VL 44
IS 6
BP 6479
EP 6492
DI 10.1016/j.ceramint.2018.01.047
UT WOS:000427215100089
ER

PT J
AU Chapman, V
   Welch, BJ
   Skyllas-Kazacos, M
AF Chapman, Vivien
   Welch, Barry J.
   Skyllas-Kazacos, Maria
TI High temperature oxidation behaviour of Ni-Fe-Co anodes for aluminium
   electrolysis
SO CORROSION SCIENCE
AB The oxidation behaviour of ternary NixFeyCoz alloys (where x/y (wt) = 1 and 1.85: z = 0, 10, 30 and 50 wt.%) was studied in air at 800 degrees C. Alloys were found to follow complex oxidation kinetics, with the highest oxidation rates observed for alloys having 50 wt.% Co. Significant improvements in oxidation resistance were achieved by addition of 10 and 30 wt.% Co to the Ni-Fe system. The decrease in oxidation rate was associated with suppression of Fe2O3 formation in preference for (Co,Ni)(x)Fe3-xO4 growth. The results were discussed in light of the materials requirements for inert anodes for aluminium electrolysis. (C) 2011 Elsevier Ltd. All rights reserved.
SN 0010-938X
EI 1879-0496
PD SEP
PY 2011
VL 53
IS 9
BP 2815
EP 2825
DI 10.1016/j.corsci.2011.05.018
UT WOS:000293157700017
ER

PT J
AU Wang, CP
   Huang, JH
   Lu, Y
   Liu, XJ
AF Wang Cuiping
   Huang Jianhong
   Lu Yong
   Liu Xingjun
TI Experimental Research and Phase-field Simulation of Coarsening Kinetics
   of gamma Precipitates in Co-Ti Alloys
SO RARE METAL MATERIALS AND ENGINEERING
AB The microstructure evolution and coarsening behaviors of disordered gamma phase in the inverse Co-19.7Ti alloy have been investigated by experiments and a phase-field method. Both the experimental and simulated results show that the morphologies of gamma phase evolve from near-spherical shape to plate-like shape as the aging time increases. The coarsening kinetics for the mean particle size obeys the cube law r(3) = kt, and it can be obtained as: (r) over bar (3)(t) = 1.126 x 10(19) t exp[-349890/RT]. There exist two distinct stages of the mean particle size increase versus aging time, the growth rate is dramatically larger in the stage 1 and has a relatively slower increase in the stage II. The summit of precipitate size distributions becomes larger and the breadth of the distributions decreases from 700 degrees C to 750 degrees C. The simulated results reproduce well the experimental results.
SN 1002-185X
PD SEP
PY 2019
VL 48
IS 9
BP 2799
EP 2807
UT WOS:000488891300012
ER

PT J
AU Gomez-Acebo, T
   Navarcorena, B
   Castro, F
AF Gomez-Acebo, T
   Navarcorena, B
   Castro, F
TI Interdiffusion in multiphase, Al-Co-Cr-Ni-Ti diffusion couples
SO JOURNAL OF PHASE EQUILIBRIA AND DIFFUSION
CT 32nd CALPHAD Meeting
CY MAY 25-30, 2003
CL La Malbaie, CANADA
AB The interdiffusion in Co matrix/Al particle alloys and Co/Ni-based substrates was studied using electron probe microanalysis and was simulated with the software DICTRA. Alloys were prepared by mixing elemental powders and furnace melting under an inert atmosphere. The phases involved in the study were gamma (Ni-based or Co-based), beta-CoAl, and gamma'. The alloys were single-phase (gamma) as well as two-phase (gamma + beta and gamma + gamma'). Several equilibrium points in the Al-Co-Cr system were measured and compared with the calculated diagram at 1100 degreesC. The diffusion couples were prepared to produce combinations of selected alloys and were subjected to annealing at 1100 degreesC for times up to 72 h. The diffusion calculations made with DICTRA were performed using the TCNI1 thermodynamic database together with mobility data collected from different literature sources. A literature survey on diffusion data of this system was performed, and comparisons with available data were made. The validity of the selected mobility data was checked with the composition profiles measured on some single-phase gamma/gamma diffusion couples. In the gamma + beta/gamma and gamma/gamma + gamma' diffusion couples, a regression of the dispersed phase (P or gamma') was observed due to the interdiffusion of Al. From combined experimental and theoretical results, the effects of temperature and coating thickness were determined as an input for a coating lifetime prediction model.
RI Gomez-Acebo, Tomas/B-1231-2008
OI Gomez-Acebo, Tomas/0000-0001-6559-1313
SN 1547-7037
EI 1863-7345
PD JUN
PY 2004
VL 25
IS 3
BP 237
EP 251
DI 10.1361/15477030419496
UT WOS:000222115100004
ER

PT J
AU Christofidou, KA
   Hardy, MC
   Li, HY
   Argyrakis, C
   Kitaguchi, H
   Jones, NG
   Mignanelli, PM
   Wilson, AS
   Messe, OMDM
   Pickering, EJ
   Gilbert, RJ
   Rae, CMF
   Yu, SY
   Evans, A
   Child, D
   Bowen, P
   Stone, HJ
AF Christofidou, Katerina A.
   Hardy, Mark C.
   Li, Hang-Yue
   Argyrakis, Christos
   Kitaguchi, Hiroto
   Jones, Nicholas G.
   Mignanelli, Paul M.
   Wilson, Alison S.
   Messe, Olivier M. D. M.
   Pickering, Ed J.
   Gilbert, Robert J.
   Rae, Cathie M. F.
   Yu, Suyang
   Evans, Alex
   Child, Daniel
   Bowen, Paul
   Stone, Howard J.
TI On the Effect of Nb on the Microstructure and Properties of Next
   Generation Polycrystalline Powder Metallurgy Ni-Based Superalloys
SO METALLURGICAL AND MATERIALS TRANSACTIONS A-PHYSICAL METALLURGY AND
   MATERIALS SCIENCE
CT 3rd European Conference on Superalloys (Eurosuperalloys)
CY SEP 09-13, 2018
CL Univ Oxford, Oxford, ENGLAND
HO Univ Oxford
AB The effect of Nb on the properties and microstructure of two novel powder metallurgy (P/M) Ni-based superalloys was evaluated, and the results critically compared with the Rolls-Royce alloy RR1000. The Nb-containing alloy was found to exhibit improved tensile and creep properties as well as superior oxidation resistance compared with both RR1000 and the Nb-free variant tested. The beneficial effect of Nb on the tensile and creep properties was due to the microstructures obtained following the post-solution heat treatments, which led to a higher gamma' volume fraction and a finer tertiary gamma' distribution. In addition, an increase in the anti-phase-boundary energy of the gamma' phase is also expected with the addition of Nb, further contributing to the strength of the material. However, these modifications in the gamma' distribution detrimentally affect the dwell fatigue crack-growth behavior of the material, although this behavior can be improved through modified heat treatments. The oxidation resistance of the Nb-containing alloy was also enhanced as Nb is believed to accelerate the formation of a defect-free Cr2O3 scale. Overall, both developmental alloys, with and without the addition of Nb, were found to exhibit superior properties than RR1000.
OI Christofidou, Katerina/0000-0002-8064-5874; Pickering,
   Ed/0000-0002-7516-868X
SN 1073-5623
EI 1543-1940
PD SEP
PY 2018
VL 49A
IS 9
SI SI
BP 3896
EP 3907
DI 10.1007/s11661-018-4682-4
UT WOS:000440714700012
ER

PT J
AU Grilli, ML
   Bellezze, T
   Gamsjager, E
   Rinaldi, A
   Novak, P
   Balos, S
   Piticescu, RR
   Ruello, ML
AF Grilli, Maria Luisa
   Bellezze, Tiziano
   Gamsjaeger, Ernst
   Rinaldi, Antonio
   Novak, Pavel
   Balos, Sebastian
   Piticescu, Radu Robert
   Ruello, Maria Letizia
TI Solutions for Critical Raw Materials under Extreme Conditions: A Review
SO MATERIALS
AB In Europe, many technologies with high socio-economic benefits face materials requirements that are often affected by demand-supply disruption. This paper offers an overview of critical raw materials in high value alloys and metal-matrix composites used in critical applications, such as energy, transportation and machinery manufacturing associated with extreme working conditions in terms of temperature, loading, friction, wear and corrosion. The goal is to provide perspectives about the reduction and/or substitution of selected critical raw materials: Co, W, Cr, Nb and Mg.
RI Piticescu, Radu-Robert/AAB-6305-2019; BELLEZZE, Tiziano/G-9394-2018;
   Novak, Pavel/F-1049-2017
OI Piticescu, Radu-Robert/0000-0001-9449-044X; BELLEZZE,
   Tiziano/0000-0002-0220-5785; Novak, Pavel/0000-0001-9947-2566; Ruello,
   Maria Letizia/0000-0002-1143-0853; Grilli, Maria
   Luisa/0000-0002-9434-145X
SN 1996-1944
PD MAR
PY 2017
VL 10
IS 3
AR 285
DI 10.3390/ma10030285
UT WOS:000400863500068
ER

PT B
AU Holcomb, GR
   Wang, P
AF Holcomb, G. R.
   Wang, P.
BE Gandy, D
   Shingledecker, J
   Viswanathan, R
TI Materials Performance of Oxyfuel Turbine Alloys
SO ADVANCES IN MATERIALS TECHNOLOGY FOR FOSSIL POWER PLANTS: PROCEEDINGS
   FROM THE SIXTH INTERNATIONAL CONFERENCE, 2010
CT 6th International Conference on Advances in Materials Technology for
   Fossil Power Plants
CY AUG 31-SEP 03, 2010
CL Sante Fe, NM
SP Elect Power Res Inst, ASM Mat Informat Soc, Energy Ind Ohio, Natl Energy Technol Lab, Ohio Air Qual Dev Author, Ohio Coal Dev Off
AB Oxyfuel combustion efforts to burn fossil fuels with oxygen, for easier post-combustion CO2 capture, include schemes to use flue gas to drive turbines for power generation. The environment examined here is 10% CO2 and 0.2% O-2, with the balance being steam, with temperatures ranging from 630 to 821 degrees C. The relatively high C and O-2 activities of this environment, as compared to pure steam, may lead to changes in oxidation behavior and mechanical properties. Oxidation coupons of Ni- and Co-base superalloys, in both bare metal and TBC coated conditions, were exposed to this environment for up to 1000 hours. The results of these exposures, in terms of mass gain and scale morphology, are presented.
RI Holcomb, Gordon R/G-9070-2013
OI Holcomb, Gordon R/0000-0003-3542-5319
BN 978-1-61503-724-7
PY 2011
BP 312
EP 324
UT WOS:000394062500024
ER

PT J
AU Okamoto, NL
   Oohashi, T
   Adachi, H
   Kishida, K
   Inui, H
   Veyssiere, P
AF Okamoto, Norihiko L.
   Oohashi, Takashi
   Adachi, Hiroki
   Kishida, Kyosuke
   Inui, Haruyuki
   Veyssiere, Patrick
TI Plastic deformation of polycrystals of Co-3(Al, W) with the L1(2)
   structure
SO PHILOSOPHICAL MAGAZINE
AB The plastic behaviour of Co-3(Al, W) polycrystals with the L1(2) structure has been investigated in compression from 77 to 1273 K. The yield stress exhibits a rapid decrease at low temperatures (up to room temperature) followed by a plateau (up to 950 K), then it increases anomalously with temperature in a narrow temperature range between 950 and 1100 K, followed again by a rapid decrease at high temperatures. Slip is observed to occur exclusively on {111} planes at all temperatures investigated. The rapid decrease in yield stress observed at low temperatures is ascribed to a thermal component of solid-solution hardening that occurs during the motion of APB-coupled dislocations whose core adopts a planar, glissile structure. The anomalous increase in yield stress is consistent with the thermally activated cross-slip of APB-coupled dislocations from (111) to (010), as for many other L1(2) compounds. Similarities and differences in the deformation behaviour and operating mechanisms among Co-3(Al, W) and other L1(2) compounds, such as Ni3Al and Co3Ti, are discussed.
RI KISHIDA, Kyosuke/M-7258-2015; Okamoto, Norihiko/A-7345-2010
OI KISHIDA, Kyosuke/0000-0003-0391-5022; Okamoto,
   Norihiko/0000-0003-0199-7271
SN 1478-6435
PY 2011
VL 91
IS 28
BP 3667
EP 3684
DI 10.1080/14786435.2011.586158
UT WOS:000298583100002
ER

PT J
AU Wang, SF
   Li, SS
   Sha, JB
AF Wang Shaofei
   Li Shusuo
   Sha Jiangbo
TI Microstructure and Mechanical Properties of Co-Al-W-Ta-Nb Alloys at
   Room- and High-Temperatures
SO RARE METAL MATERIALS AND ENGINEERING
AB The microstructural evolution and room/high-temperature mechanical properties were investigated for a Co-9Al-9W-2Ta alloy with 4at%, 6at% and 9at% Nb additions to replace the same content of W (referred as to 4Nb, 6Nb and 9Nb alloy hereafter, 0Nb for the alloy without Nb addition, and the content of W+Nb=9 at% for all alloys) prepared by arc-melting. Results show that the as-cast alloys exhibit a microstructure composed of Co-base solid solution gamma phase (gamma-Co-ss) and eutectic of gamma+ intermetallic compound Co3Nb. While after 1200 degrees C, 8 h solution and 800 degrees C, 100 h aging, the cubic gamma' phase with a size of 200 similar to 300 nm precipitates homogeneously and coherently on the gamma matrix for the 0Nb similar to 6Nb alloys. Besides, cellular and/or needle-like Co3Nb phases are found in the 4Nb similar to 9Nb alloy. The 6Nb alloy shows the highest yield strength in the temperature range of 600 similar to 700 degrees C, while the 4Nb alloy has the highest strength at 800 degrees C. Alloys exhibit yield stress anomalies at temperatures above 600 C, and the temperature corresponding to the anomaly stress peak is about 700 degrees C.
SN 1002-185X
PD MAY
PY 2013
VL 42
IS 5
BP 1003
EP 1008
UT WOS:000320095200026
ER

PT J
AU Fan, ZD
   Wang, XG
   Yang, YH
   Chen, H
   Yang, ZG
   Zhang, C
AF Fan, Zhongding
   Wang, Xinguang
   Yang, Yanhong
   Chen, Hao
   Yang, Zhigang
   Zhang, Chi
TI Plastic deformation behaviors and mechanical properties of advanced
   single crystalline CoNi-base superalloys
SO MATERIALS SCIENCE AND ENGINEERING A-STRUCTURAL MATERIALS PROPERTIES
   MICROSTRUCTURE AND PROCESSING
AB With the aim of achieving an enhanced high-temperature strength compared to the Co-Ni-Al-W-Ti-Ta alloy from our previous study, a new single crystalline CoNi-base superalloy has been developed based on thermodynamic calculations. The gamma' solvus temperature and the gamma' volume fraction were experimentally determined as 1247 degrees C and 85.2%. Thermodynamic calculations correctly predict the tendency of how the alloying elements influence the thermophysical properties of investigated alloys. In comparison with the original Co-Ni-Al-W-Ti-Ta alloy, the newly developed CoNi-base alloy exhibited stronger compressive strength ranging from the room temperature to 1100 degrees C. The deformation behaviors at different temperature stages were investigated in detail. Interestingly, superlattice intrinsic stacking faults (SISFs) appear in the specimen deformed at the anomalous peak temperature, whereas the formation of SISF in the original Co-Ni-Al-W-Ti-Ta alloy occurs as the compression temperature increases beyond the anomalous peak temperature. The relationship between the occurrence of planar defects and the alloying effects was discussed.
SN 0921-5093
EI 1873-4936
PD MAR 4
PY 2019
VL 748
BP 267
EP 274
DI 10.1016/j.msea.2019.01.097
UT WOS:000460492600028
ER

PT J
AU Tsao, TK
   Yeh, AC
AF Tsao, Te-Kang
   Yeh, An-Chou
TI The Thermal Stability and Strength of Highly Alloyed Ni3Al
SO MATERIALS TRANSACTIONS
AB In this study the Ll(2) gamma prime phase (based on Ni3Al) has been highly alloyed with Cr, Co, W, and Ta in order to examine the effects on strengthening and thermal stability. The order-disorder transition temperature of gamma prime is decreased with higher alloying content. Thermodynamic calculations show that the ordering enthalpy decreases as the entropy term increases. Conversely, the hardness can be 1.5 times higher comparing to that of a conventional Ni-based superalloy. This indicates that the strengthening effect of designing a gamma prime composition toward higher entropy is significant, due to greater lattice distortion and higher anti-phase boundary energy of gamma prime.
SN 1345-9678
EI 1347-5320
PD NOV
PY 2015
VL 56
IS 11
BP 1905
EP 1910
DI 10.2320/matertrans.M2015298
UT WOS:000367496900023
ER

PT J
AU Pisu, EM
   Pisu, TM
AF Pisu, Elena Machedon
   Pisu, Teodor Machedon
TI EXPERIMENTAL RESEARCH ON FRICTION WELDING SUPERALLOYS TECHNIQUE USED
   VEHICLES
SO METALURGIA INTERNATIONAL
AB This paper presents experimental research on friction welding for overeating turbosuflantelor engines Are presented cercetaile on friction welding of cobalt superalloys with unalloyed steels and alloy steels Friction welding technology from one based superalloys with a cobalt or nickel or non-alloy steel, materials with different mechanical characteristics and thermal physical choosing optimum parameters required for welding, machining and achieve helpful: convex / concave for a combination of cobalt-based superalloys material with a non-alloy steel or tubular form for the combination. of materials super alloys based on nickel with steel.
SN 1582-2214
PD APR
PY 2010
VL 15
IS 4
BP 40
EP 44
UT WOS:000274149400008
ER

PT J
AU Freund, LP
   Stark, A
   Pyczak, F
   Schell, N
   Goken, M
   Neumeier, S
AF Freund, Lisa P.
   Stark, Andreas
   Pyczak, Florian
   Schell, Norbert
   Goeken, Mathias
   Neumeier, Steffen
TI The grain boundary pinning effect of the mu phase in an advanced
   polycrystalline gamma/gamma' Co-base superalloy
SO JOURNAL OF ALLOYS AND COMPOUNDS
AB A grain boundary pinning phase was introduced into a gamma/gamma' Co-base superalloy by the addition of Mo. The intermetallic phase was identified as mu phase (Co,Ni,Cr)(7)(W,Mo)6 by high-energy X-ray diffraction and energy-dispersive X-ray spectroscopy in the transmission electron microscope. Synchrotron radiation insitu heating experiments confirmed the stability of the grain structure up to 1050 degrees C and therefore the grain boundary pinning effect of this phase. Recrystallization heat treatments at different temperatures resulted in varying amounts of mu phase. The grain size analysis revealed that at least 1% of the phase is necessary to maintain a pinning effect during recrystallization. Atom probe tomography confirmed that Mo partitioned predominantly to the gamma phase. Since the mu phase and the gamma' phase are competing for W, a lower gamma volume fraction was formed in comparison to a Mo-free polycrystalline gamma/gamma' Co-base superalloy variant. However, the homogeneous distribution of small grains resulted in a higher strength compared to the Mo-free alloy without grain boundary pinning phases. The creep resistance at 750 degrees C was similar to the Mo-free alloy as well as the polycrystalline Ni-base superalloy U720Li with a creep rate minimum of 1.5 x 10(-7) s(-1) at 620 MPa. (C) 2018 Elsevier B.V. All rights reserved.
RI Neumeier, Steffen/F-7092-2017
OI Neumeier, Steffen/0000-0001-7853-0368; Stark,
   Andreas/0000-0002-1249-7937
SN 0925-8388
EI 1873-4669
PD JUL 15
PY 2018
VL 753
BP 333
EP 342
DI 10.1016/j.jallcom.2018.04.204
UT WOS:000432674100042
ER

PT J
AU Epishin, AI
   Link, T
   Noltze, G
   Svetlov, IL
   Bokshtein, BS
   Rodin, AO
   Salivan-Neumann, R
   Oder, G
AF Epishin, A. I.
   Link, T.
   Noltze, G.
   Svetlov, I. L.
   Bokshtein, B. S.
   Rodin, A. O.
   Salivan-Neumann, R.
   Oder, G.
TI Diffusion processes in multicomponent nickel-base superalloy-nickel
   system
SO PHYSICS OF METALS AND METALLOGRAPHY
AB Optical and scanning electron microscopy, as well as electron microprobe analysis and electron backscatter diffraction, have been used to study diffusion processes that occur in a diffusion pair that consistsof a single-crystal CMSX-10 nickel-base superalloy and polycrystalline nickel, at temperatures of 1050-1250A degrees C. It has been found that, in this system, the distributions of gamma-stabilizing elements (Cr, Co, W, and Re) are described by the Boltzmann solution for diffusion between two semiinfinite plates of a binary alloy. The processing of these distributions has shown that the diffusion coefficients of Cr, Co, W, and Re in the multicomponent system are close to those in binary alloys of these elements with Ni. The diffusion redistribution of the elements leads to the dissolution of the gamma' phase in the nickel-base superalloy, growth of nickel grains toward the superalloy constituent of the diffusion pair, and the formation of porosity on both sides of the migrating interface, which is determined from a crystal misorientation of the alloy single crystal and nickel grains.
RI Epishin, Alexander Igorevich/H-8735-2013; Rodine, Alexey/H-1381-2011
OI Rodine, Alexey/0000-0003-1209-7594
SN 0031-918X
EI 1555-6190
PD JAN
PY 2014
VL 115
IS 1
BP 21
EP 29
DI 10.1134/S0031918X14010050
UT WOS:000330971300003
ER

PT J
AU Baufeld, B
   Bartsch, M
   Broz, P
   Schmucker, M
AF Baufeld, B
   Bartsch, M
   Broz, P
   Schmucker, M
TI Microstructural changes as postmortem temperature indicator in
   Ni-Co-Cr-Al-Y oxidation protection coatings
SO MATERIALS SCIENCE AND ENGINEERING A-STRUCTURAL MATERIALS PROPERTIES
   MICROSTRUCTURE AND PROCESSING
AB Microstructural changes in a metallic oxidation protection coating (Ni-Co-Cr-Al-Y) applied on a nickel base superalloy were investigated by means of scanning and transmission electron microscopy. The changes are due either to thermal mechanical fatigue testing under high thermal gradients or to defined isothermal heat treatments. The coated specimens were quenched from temperatures between 840 and 1100degreesC to ambient temperature. The resultant phases, their local distribution and compositions were determined by energy dispersive X-ray (EDX) spectroscopy and electron diffraction. Phase equilibria at respective temperatures were determined by thermodynamic calculations based on the CALPHAD method. The calculated and experimentally determined phase distributions were compared. A particular microstructural feature, namely the existence and spatial distribution of spherical gamma' Ni3Al precipitates in the coating and the diffusion zone between substrate and coating, was used as a postmortem indicator for the maximum temperature experienced by the specimen during testing. This paper gives a road map for developing a microstructural-based temperature calibration for complex metallic materials using thermodynamic simulations. (C) 2004 Elsevier B.V. All rights reserved.
RI Bartsch, Marion/B-9501-2012
OI Bartsch, Marion/0000-0002-3952-2928
SN 0921-5093
PD OCT 25
PY 2004
VL 384
IS 1-2
BP 162
EP 171
DI 10.1016/j.msea.2004.05.052
UT WOS:000224489300019
ER

PT J
AU Liu, EZ
   Guan, XR
   Zheng, Z
AF Liu Enze
   Guan Xiurong
   Zheng Zhi
TI Effect of rhenium on solidification and segregation of nickel-based
   superalloy
SO RARE METALS
AB The solidified process of the rhenium-containing nickel-based superalloys was investigated in this paper. The solidified experiments of samples were carried out in a silicon carbon tube furnace with following water quenching. Microstructure of samples and subsequent compositional analysis of solidified ones were determined by an optical microscope (OM) and electronic probe micro analysis (EPMA), respectively. The results show the initial temperature, final temperature and the temperature interval of solidification keep constant with increasing content of Re in alloys under the test conditions, demonstrating the similar solidification sequences. With increasing Re element in alloy, the segregation coefficient of Al, Cr, Co, Mo, and Ta slightly varies, but the segregation coefficient of W obviously decreases.
SN 1001-0521
PD MAR
PY 2011
VL 30
SU 1
SI SI
BP 320
EP 322
DI 10.1007/s12598-011-0294-5
UT WOS:000303126300068
ER

PT J
AU Gurrappa, I
AF Gurrappa, I
TI Hot corrosion of protective coatings
SO MATERIALS AND MANUFACTURING PROCESSES
AB Improvement in efficiencies of gas turbine engines requires a significant increase of gas inlet temperatures. This results in an increased service temperature for blade materials and consequently in enhanced oxidation and hot corrosion attack of the blade coatings, which are usually of MCrAlY type where M is Ni, Co or NiCo. This type of coating can provide protection against oxidation and hot corrosion and act as a bond coat for thermal barrier coating systems. In both cases slow growth rates and optimum adherence of the alumina scales forming on the MCrAlY coatings during high temperature exposure are significant for component life. The above mentioned properties for the alumina scales strongly depend on the coating base composition as well as on the presence of minor alloying elements. In the present paper the performance of existing superalloys during hot corrosion is briefly described followed by the results obtained on hot corrosion of MCRAlY type coatings explaining the effect of trace elements on the life of coatings in the presence of NaCl and vanadium containing environments. Optimum thickness to improve the life of superalloys with NiCoCrAlY as a bond coat and yttria stabilized zirconia thermal barrier coatings has been identified. Based on the results, an electrochemical mechanism is proposed and shows that hot corrosion of protective coatings is an electrochemical phenomenon. Hence electrochemical techniques appear to be quite useful in evaluating the coatings for hot corrosion resistance.
SN 1042-6914
PY 2000
VL 15
IS 5
BP 761
EP 773
DI 10.1080/10426910008913019
UT WOS:000165726300010
ER

PT B
AU Liu, Y
   Karunaratne, MSA
   Jepson, MAE
   Thomson, RC
AF Liu, Y.
   Karunaratne, M. S. A.
   Jepson, M. A. E.
   Thomson, R. C.
BE Huron, ES
   Reed, RC
   Hardy, MC
   Mills, MJ
   Montero, RE
   Portella, PD
   Telesman, J
TI CHARACTERIZATION AND MODELLING OF NI BASED SUPERALLOY MATERIALS WITH A
   DUAL LAYERED MCRALY COATING SYSTEM
SO SUPERALLOYS 2012
CT 12th International Symposium on Superalloys
CY SEP 09-13, 2012
CL Seven Springs, PA
SP TMS
AB Multilayered MCrAlY type coatings have the potential to be optimised to protect superalloy components against both corrosion and oxidation simultaneously. In this paper, a dual layered coating (NiCr(Co)AlY on top of a NiCoCrAlY coating) has been aged and the microstructural evolution has been observed and quantified using various electron microscopy based techniques. In addition, the microstructural evolution of the coating has been modelled using a diffusion based model capable of predicting the ageing of multilayer coatings. It is demonstrated that the model is reasonably accurate in predicting both the phase and chemical distributions through the coating system during ageing, and therefore has the potential to be used as a design tool for the improvement of future layered coating systems.
RI Karunaratne, Mudith/J-2280-2017; Thomson, Rachel C/B-4217-2011
OI Karunaratne, Mudith/0000-0003-4646-5316; Thomson, Rachel
   C/0000-0002-3681-0107
BN 978-0-470-94320-5
PY 2012
BP 795
EP 802
UT WOS:000324518300088
ER

PT J
AU Sidhu, TS
   Prakash, S
   Agrawal, RD
AF Sidhu, T. S.
   Prakash, S.
   Agrawal, R. D.
TI Studies of the metallurgical and mechanical properties of high velocity
   oxy-fuel sprayed stellite-6 coatings on Ni- and Fe-based superalloys
SO SURFACE & COATINGS TECHNOLOGY
AB High-velocity oxygen-fuel (HVOF) process is one of the most popular thermal spraying technologies and has been widely adopted by many industries due to its flexibility and the superior quality of coatings produced. This paper demonstrates the successful application of Stellite-6 metallic coatings on the Ni- and Fe-based superalloys by HVOF process for hot corrosion applications. The microstructure, porosity, coating thickness, phase formation and microhardness properties of the coatings were characterised using the combined techniques of optical microscopy, X-ray diffraction (XRD), scanning electron microscopy/energy-dispersive analysis (SEM/EDAX) and electron probe microanalysis (EPMA). The coatings exhibited characteristic splatlike, layered morphologies due to the deposition and re-solidification of successive molten or semi-molten powder particles. The coating possesses porosity, unmelted and semimelted particles, and inclusions. The coatings have porosity less than 2% and hardness values in the range of 800-900 Hv. The as sprayed microstructure has a face centred cubic (fec) Co-rich metallic matrix with very small fraction of CoNiO2 spinet oxide. EDAX analysis of the coating microstructure confirmed that the coating composition is similar to the feedstock powder. (c) 2005 Elsevier B.V. All rights reserved.
SN 0257-8972
PD SEP 12
PY 2006
VL 201
IS 1-2
BP 273
EP 281
DI 10.1016/j.surfcoat.2005.11.108
UT WOS:000240616600037
ER

PT J
AU Cho, SH
   Park, SB
   Lee, JH
   Hur, JM
   Lee, HS
AF Cho, Soo-Haeng
   Park, Seong-Bin
   Lee, Jong-Hyeon
   Hur, Jin-Mok
   Lee, Han-Soo
TI Cyclic Corrosion Behavior of Ni-Based Superalloys in Hot Lithium Molten
   Salt
SO OXIDATION OF METALS
AB In this study, the cyclic corrosion behavior of N06230, N07263, and N06625 in a LiCl-Li2O molten salt was investigated at 650 A degrees C in argon atmosphere. The cyclic corrosion behavior was observed through measurements of the oxide morphology and thickness, the extent of internal corrosion, and compositional changes in the oxide scale and the substrate. The corrosion products in the surface corrosion layers of N07263 were (Ni,Co)O, (Ni,Co)Cr2O4, Cr2O3, and TiO2 and those in the surface corrosion layers of N06230 were NiO, NiCr2O4, and Cr2O3, while NiO, NiCr2O4, CrNbO4, and Cr2O3 were identified as the corrosion products of N06625. The internal corrosion behavior of N07263 was localized, while N06230 and N06625 showed uniform corrosion. N07263 exhibited superior corrosion resistance as its corrosion layer was more continuous, dense, and adherent as compared to those of N06230 and N06625.
OI Lee, JongHyeon/0000-0003-3193-9128
SN 0030-770X
PD OCT
PY 2012
VL 78
IS 3-4
BP 153
EP 165
DI 10.1007/s11085-012-9297-3
UT WOS:000308356400001
ER

PT J
AU Wang, W
   Zhou, CG
AF Wang, Wan
   Zhou, Chungen
TI Characterization of microstructure and oxidation resistance of Y and Ge
   modified silicide coating on Nb-Si based alloy
SO CORROSION SCIENCE
AB Y and Ge modified silicide coating was prepared on the Nb-Si based alloy by Si-Ge-Y co-deposition at 1300 degrees C for 10 h. It is observed that the coating is composed of an outer layer and a transitional layer. The mass gain of Si-Ge-Y coating is 2.78 mg cm(-2) after oxidation at 1250 degrees C for 100 h. The results indicate that Y refines grains, which can promote the rapid formation of protective SiO2 and GeO2 scale. Therefore, the oxidation resistance of the coating is improved. (C) 2016 Elsevier Ltd. All rights reserved.
SN 0010-938X
EI 1879-0496
PD SEP
PY 2016
VL 110
BP 114
EP 122
DI 10.1016/j.corsci.2016.04.026
UT WOS:000379564500011
ER

PT J
AU Omori, T
   Sato, J
   Shinagawa, K
   Ohnuma, I
   Oikawa, K
   Kainuma, R
   Ishida, K
AF Omori, T.
   Sato, J.
   Shinagawa, K.
   Ohnuma, I.
   Oikawa, K.
   Kainuma, R.
   Ishida, K.
TI Experimental Determination of Phase Equilibria in the Co-Cr-Ni System
SO JOURNAL OF PHASE EQUILIBRIA AND DIFFUSION
AB The phase equilibria between the gamma (A1) and liquid phases and those between the gamma, epsilon (A3), sigma (D8(b)) and alpha (A2) phases at temperatures between 750 and 1300 A degrees C in the Co-Cr-Ni system were determined by differential scanning calorimetry and electron probe microanalysis. It was found that the gamma solidus and liquidus temperatures decrease with increasing Cr or Ni content and that the difference between them increases with increasing Cr content. The phase equilibria at 800, 900, 1000, 1100, 1200 and 1300 A degrees C were determined using two- or three-phase alloys, and the phase boundaries due to the magnetically induced phase separation in the gamma and epsilon phases were also observed at 850, 800 and 750 A degrees C by the diffusion couple method.
RI Omori, Toshihiro/A-4478-2017; OHNUMA, Ikuo/J-4253-2015; Oikawa,
   Katsunari/C-6660-2009
OI Omori, Toshihiro/0000-0001-9174-0239; Oikawa,
   Katsunari/0000-0002-5269-8426
SN 1547-7037
EI 1863-7345
PD APR
PY 2014
VL 35
IS 2
BP 178
EP 185
DI 10.1007/s11669-014-0292-z
UT WOS:000333093800009
ER

PT J
AU Bursik, J
   Broz, P
   Popovi, J
AF Bursik, Jiri
   Broz, Pavel
   Popovi, Jiri
TI Microstructure and phase equilibria in Ni-Al-Cr-Co alloys
SO INTERMETALLICS
CT European Congress on Advanced Materials and Processes (EUROMAT 2005)
CY SEP 05-08, 2005
CL Prague, CZECH REPUBLIC
AB Several alloys of Ni-Al-Cr-Co system with Ni content close to 60 at.% were prepared and annealed at 1273 and 1373 K with the aim to reach the state of thermodynamic equilibrium. The microstructure of quenched samples was studied by means of scanning and transmission electron microscopy. Phases equilibrated at high temperature were identified using selected area diffraction in transmission electron microscope. Energy dispersive X-ray analysis was used for evaluation of nominal alloy compositions as well as the chemical composition of individual phases. The results obtained experimentally are compared with the results of thermodynamic calculation using software ThermoCalc and a commercial database of thermodynamic data for Ni-based alloys. In most cases the results of calculation show good agreement with experiment. A few differences of the results obtained by the two approaches are pointed out and briefly discussed. (C) 2006 Elsevier Ltd. All rights reserved.
RI Bursik, Jiri/B-8684-2013
OI Bursik, Jiri/0000-0002-6749-9788
SN 0966-9795
PY 2006
VL 14
IS 10-11
BP 1257
EP 1261
DI 10.1016/j.intermet.2005.11.024
UT WOS:000240527800025
ER

PT J
AU Zhao, WY
   Sun, ZM
   Gong, SK
AF Zhao, Wenyue
   Sun, Zhimei
   Gong, Shengkai
TI Vacancy mediated alloying strengthening effects on gamma/gamma '
   interface of Ni-based single crystal superalloys: A first-principles
   study
SO ACTA MATERIALIA
AB The vacancy effects on the site preferences of alloying elements Re, Mo, Ta and Cr at gamma/gamma' interface are studied using first-principles density functional theory. The alloying strengthening mechanism mediated by vacancy is also evaluated via calculating the Griffith work of fracture for gamma/gamma' interface as well as the energy barrier of vacancy migration at the interface. The calculated results show that a Ni vacancy on (001)gamma' plane does not change the most preferable substitution position of the alloying elements at corner-point Ni site on (001)gamma except Cr. These alloying elements in gamma' enhance the interfacial bonding strength of gamma/gamma' interface even with the presence of a neighboring vacancy, among which Re exhibits the best strengthening effect. The improvement in the gamma/gamma' interfacial strength is ascribed to the increased chemical bonding strength between the alloying atom and the nearest-neighbor host atom. Furthermore, a single Ni vacancy has higher migration energy barriers around the alloying solutes especially Re solute substituting on (001)gamma at gamma/gamma' interface, although the alloying solutes at these preferable sites have no contribution to the interfacial bonding strength. (C) 2017 Acta Materialia Inc. Published by Elsevier Ltd. All rights reserved.
RI Sun, Zhimei/C-2809-2009
