Repository: MatInfoUB/NLP-Queries

File: Co_superalloys_comp3.txt (part 7 of 7)
FN Clarivate Analytics Web of Science
AB Detonation-gun (D-gun) spray technology is a novel coating deposition process which is capable of achieving very high gas and particle velocities approaching 4-5 times the speed of sound. This process provides the possibility of producing high hardness coatings with strong adherence. In the present study, this technique has been used to deposit Cr3C2-NiCr coating on T22 boiler steel. Investigations on the behaviour of this coating subjected to high-temperature oxidation in air and oxidation-erosion in actual boiler environment at 700 +/- 10 degrees C under cyclic conditions have been carried out. The weight change technique was used to establish the kinetics of oxidation. X-ray diffraction (XRD), field emission-scanning electron microscopy/energy-dispersive spectroscopy (FE-SEM/EDS) and EDS elemental mapping techniques were used to analyse the oxidation/oxidation-erosion products. The uncoated boiler steel suffered from a catastrophic degradation in the form of intense spalling of the scale in both the environments. The Cr3C2-NiCr coating showed good adherence to the boiler steel during the exposures with no tendency for spallation of its oxide scale. (C) 2011 Elsevier B.V. All rights reserved.
OI Singh, Harpreet/0000-0002-6812-2667
SN 0257-8972
PD OCT 25
PY 2011
VL 206
IS 2-3
BP 530
EP 541
DI 10.1016/j.surfcoat.2011.07.077
UT WOS:000295386900048
ER

PT J
AU Ogunbiyi, OF
   Jamiru, T
   Sadiku, ER
   Beneke, LW
   Adesina, OT
   Adegbola, TA
AF Ogunbiyi, O. F.
   Jamiru, T.
   Sadiku, E. R.
   Beneke, L. W.
   Adesina, O. T.
   Adegbola, T. A.
TI Microstructural characteristics and thermophysical properties of spark
   plasma sintered Inconel 738LC
SO INTERNATIONAL JOURNAL OF ADVANCED MANUFACTURING TECHNOLOGY
AB Nickel-based superalloys are used for turbine component parts in the power industry, aircraft engines, and in the marine sector. One such alloy that is available for these purposes is Inconel 738LC (IN738LC) nickel-based superalloy. Therefore, it is pertinent to have good structural and thermal stabilities for high-temperature applications, since these characteristics are important for its performance. In this study, spark plasma sintering technology was used to fabricate IN738LC nickel-based superalloy by using sintering temperature in the range of between 900 and 1200 degrees C. The fabricated products were characterized by using the scanning electron microscope and X-ray diffraction. There was the formation of the gamma '(Ni-3(Ti, Al)) intermetallic phase in the microstructure, which contributed to the material (Inconel 738LC) property. The solid solution elements present are chromium, cobalt, tungsten, and tantalum; these equally contribute to the structural stability of IN738LC. The density, hardness, and the predicted yield strength increased with increasing sintering temperature, while the porosity decreased with increasing sintering temperature. The thermal conductivity, which is an important thermophysical property of IN738LC, enables the evaluation of the usefulness and service life of IN738LC superalloy at high-temperature applications, was also examined. The thermal conductivity was measured by using a laser flash method in the temperature range of 100-600 degrees C. For the sintered alloy, the thermal conductivity was determined as a function of the thermal diffusivity, specific heat capacity, and density. Analysis showed inflection pattern with increase in temperature on the sample fabricated at 900, 1000, and 1100 degrees C, ; a monotonic increase with increase in temperature was observed on the sample fabricated at 1200 degrees C, ; the inflections are associated with the gamma ' precipitates dissolution and redistribution.
OI Sadiku, Rotimi/0000-0002-8504-1041
SN 0268-3768
EI 1433-3015
PD SEP
PY 2019
VL 104
IS 1-4
BP 1425
EP 1436
DI 10.1007/s00170-019-03983-w
UT WOS:000483808200103
ER

PT J
AU Fan, XF
   Zhou, J
   Qiu, CJ
   He, B
   Ye, J
   Yuan, B
   Pi, ZQ
AF Fan, Xiang Fang
   Zhou, Ju
   Qiu, Chang Jun
   He, Bin
   Ye, Jiang
   Yuan, Bo
   Pi, Zhengqing
TI Experimental Study on Surface Characteristics of Laser Cladding Layer
   Regulated by High-Frequency Microforging
SO JOURNAL OF THERMAL SPRAY TECHNOLOGY
AB High-frequency microforging technology is used to produce micrometer-scale plastic deformation on the surface of material out of the vibration impact of a forging punch, and the cumulative effect of its various frequencies on micrometer-scale plastic deformation can cause changes of surface microstructure and mechanical properties. This study used (1) a self-made machine to treat NiCrBSi alloy, (2) a mechanical comparator and optical microscopy (OM) to study the geometric characteristics of plastic deformation, (3) OM and scanning electric microscopy (SEM) to observe influence on surface microstructure and cracking behavior of the laser cladding layer under microforging, (4) x-ray diffractometer (XRD) to measure the surface residual stress of laser cladding layer before and after forging, and (5) microhardness tester and wearing experimental machine to study changes of microhardness, friction coefficient, and wear characteristics of laser cladding layer after microforging. The results have shown that high-frequency microforging could produce plastic deformation about 150 mu m deep on the surface of NiCrBSi alloy clad by laser. Regular dendrite and eutectic crystallization microstructure, which is a peculiar characteristic of the laser cladding layer, was broken into pieces and formed residual compression residual stress on the surface. Resistance to cracking of laser cladding layer improved greatly, microhardness and wearability increased, and the friction coefficient did not under go a noticeable change.
SN 1059-9630
PD MAR
PY 2011
VL 20
IS 3
BP 456
EP 464
DI 10.1007/s11666-010-9534-8
UT WOS:000289850400008
ER

PT J
AU Pinsky, DA
AF Pinsky, David A.
TI The role of dissolved hydrogen and other trace impurities on propensity
   of tin deposits to grow whiskers
SO MICROELECTRONICS RELIABILITY
AB Early investigators of till whiskers concluded that hydrogen dissolved in till electrodeposits strongly influences the formation of tin whiskers. Early experiments demonstrated that baking immediately after plating mitigated whiskering and this effect was attributed to hydrogen relief. Baking immediately following plating is now widely used to mitigate whiskering, but this effect is routinely attributed to stress relief. A review of recent experimental and theoretical work oil till whiskering, and oil the behavior of hydrogen dissolved into metals has been performed, in all effort to discern whether dissolved hydrogen merits renewed consideration. Recent studies suggest that lower cathode efficiency during electroplating, which implies a higher rate of hydrogen co-deposition, also increases whiskering propensity. Other studies show that the hydrogen content of till electrodeposits call vary by more than a factor of 20. Recent tin whisker growth theories identify the grain boundaries as critical for the whisker phenomenon. Extensive experimental and theoretical work indicate that dissolved hydrogen can have a significant effect oil grain boundaries in a wide range of metals. Studies oil high-temperature behavior of steels and superalloys indicate that the presence of trace impurities concentrated within grain boundaries have a significant effect on macroscopic properties. Since tin is operating in a high-temperature regime at room temperature, trace impurities should also have a significant impact oil macroscopic properties that are dependent upon grain boundaries, such as whiskering. It is recommended that till whisker investigators consider hydrogen content and the content of other trace contaminants as part of their experimental design. (C) 2008 Elsevier Ltd. All rights reserved.
SN 0026-2714
PD MAY
PY 2008
VL 48
IS 5
BP 675
EP 681
DI 10.1016/j.microrel.2008.01.008
UT WOS:000256611400002
ER

PT J
AU Lee, JH
   Tsai, PC
   Lee, JW
AF Lee, Jiing-Herng
   Tsai, Pi-Chuen
   Lee, Jyh-Wei
TI Cyclic oxidation behavior and microstructure evolution of aluminized,
   Pt-aluminized high velocity oxygen fuel sprayed CoNiCrAlY coatings
SO THIN SOLID FILMS
CT 4th International Conference on Technological Advances of Thin Films and
   Surface Coating
CY JUL 14-16, 2008
CL Singapore Management Univ, Singapore, SINGAPORE
SP IEEE
HO Singapore Management Univ
AB in this study, the Hastelloy-X superalloy samples were firstly overlaid by a CoNiCrAlY bond coating utilizing a high pressure, high velocity oxygen fuel (HVOF) spray process. Then platinum thin film approx. 7.5 mu m thick was introduced to selected test samples of CoNiCrAlY coatings by a magnetron sputtering deposition process. Then the HVOF sprayed superalloy coupons, with and without Pt coating were pack aluminized for 4 h at 850 degrees C to produce (Co,Ni)Al and PtAl2 aluminide phases on their surfaces, respectively. All specimens were subjected to a thermal cycling test at 1100 degrees C. Then the aluminizing and Pt-aluminizing effects relative to cyclical oxidation behavior and microstructure evolutions of the coatings were evaluated. Scanning electron microscopy (SEM), X-ray diffractometry (XRD) and electron probe microanalyzer (EPMA) were used to identify crystalline phases and microstructures of each coating. Results clearly indicated that the surface roughness of the HVOF sprayed CoNiCrAlY coatings were unchanged after aluminizing or the Pt-aluminizing process. The oxide scales spalled after 50 h and 100 h cyclic oxidation for the HVOF sprayed sample and aluminized sample respectively, while the oxide scale attached successfully to the substrate for the Pt-aluminized sample after testing for 150 h. It is obvious that the Pt-aluminizing process significantly improves the oxidation resistance of HVOF sprayed coatings, while the isolated aluminizing process demonstrated negligible effect. (C) 2009 Elsevier B.V. All rights reserved.
RI Lee, Jyh-Wei/I-3141-2014
OI Lee, Jyh-Wei/0000-0002-8456-2961
SN 0040-6090
PD JUL 1
PY 2009
VL 517
IS 17
BP 5253
EP 5258
DI 10.1016/j.tsf.2009.03.148
UT WOS:000267230300119
ER

PT J
AU Tsai, PC
   Tseng, CF
   Yang, CW
   Kuo, IC
   Chou, YL
   Lee, JW
AF Tsai, Pi-Chuen
   Tseng, Chun-Feng
   Yang, Chung-Wei
   Kuo, Iang-Chuen
   Chou, Yia-Ling
   Lee, Jyh-Wei
TI Thermal cyclic oxidation performance of plasma sprayed zirconia thermal
   barrier coatings with modified high velocity oxygen fuel sprayed bond
   coatings
SO SURFACE & COATINGS TECHNOLOGY
CT 8th Asian-European International Conference on Plasma Surface
   Engineering (AEPSE)
CY SEP 19-22, 2011
CL Dalian, PEOPLES R CHINA
SP Tsinghua Univ, Dalian Univ Technol, Chinese Mech Engn Soc, Asian Joint Comm Appl Plasma Sci & Engn (AJC APSE), European Joint Comm Plasma & Ion Surface Engn (EJC PISE), Natl Nat Sci Fdn China
AB In this study, the Hastelloy-X superalloy samples were overlaid by a CoNiCrAlY bond coating using a high pressure high velocity oxygen fuel (HVOF) spray process. A thin platinum film around 7.5 mu m thick was further applied to the surface of CoNiCrAlY coating by the magnetron sputtering deposition. Then the superalloy coupons with bare bond coat and with Pt deposited bond coat were pack aluminized at 850 degrees C for 4 h to produce (Ni,Co)Al and PtAl2 phases on surfaces, respectively. After that, all samples were overlaid with the yttria-stabilized zirconia (YSZ) top coats by air plasma spraying (APS). Then specimens were subjected to a thermal cycling test at 1100 degrees C. Thermal cycling tests were 1 h at 1100 degrees C followed by 10 min of forced-air cooling to ambient temperature outside the furnace. The weights of all the specimens were measured every 2 cycles. Then effects of aluminizing and Pt-aluminizing on the cyclic oxidation performance and microstructure evolutions of the coatings were evaluated. Scanning electron microscopy (SEM), X-ray diffractometry (XRD) and electron probe microanalyzer (EPMA) were used to identify crystalline phases and microstructures of each coating. The results proved that the roughness of the CoNiCrAlY coating was not changed after the aluminizing or the Pt-aluminizing process. The specific weight gain of the thermal barrier coatings (TBCs) with aluminizing or with Pt-aluminizing bond coating was lower than that of TBCs with only HVOF sprayed bond coat. The cyclic oxidation life of sprayed MCrAlY/ZrO2-Y2O3 thermal barrier coating can be improved effectively by either aluminizing or Pt-aluminizing treatment. (C) 2012 Published by Elsevier B.V.
RI Lee, Jyh-Wei/I-3141-2014
OI Lee, Jyh-Wei/0000-0002-8456-2961
SN 0257-8972
PD AUG 15
PY 2013
VL 228
SU 1
BP S11
EP S14
DI 10.1016/j.surfcoat.2012.10.004
UT WOS:000323628400004
ER

EF
