Repository: MatInfoUB/NLP-Queries

File: Cobalt_superalloys_thermomechanical_processing1.txt (part 7 of 22)
FN Clarivate Analytics Web of Science
   heat treatments. Faster growth of the gamma' precipitates inside
   plastically deformed bands is obtained after full heat treatment with no
   lattice rotation or recrystallization. It has however been evidenced
   that the applied deformation has a detrimental impact on the creep
   properties, especially at high temperature (above 950 degrees C). It
   partly results from a highly localized failure process along former slip
   bands in which recrystallization is observed. The evolution of the
   microstructure during creep tests of prior deformed and nondeformed
   specimens has been thoroughly investigated to better identify under
   which conditions recrystallization occurs inside the bands during a
   creep test and by which mechanism.
RI Bozzolo, Nathalie/B-2870-2008; Kontis, Paraskevas/L-3810-2019
OI Bozzolo, Nathalie/0000-0002-8963-977X; Kontis,
   Paraskevas/0000-0002-4169-0445
TC 2
Z8 0
ZS 0
ZR 0
ZB 0
Z9 2
SN 1073-5623
UT CCC:000440714700040
ER

PT J
AU Lass, Eric A.
   Stoudt, Mark R.
   Katz, Michael B.
   Williams, Maureen E.
TI Precipitation and dissolution of delta and gamma '' during heat
   treatment of a laser powder-bed fusion produced Ni-based superalloy
SO SCRIPTA MATERIALIA
VL 154
BP 83
EP 86
PD SEP 2018
PY 2018
AB One drawback of the laser powder-bed fusion additive manufacturing (AM)
   technique is the build-up of residual stresses during processing that
   requires a stress-relief heat treatment prior to components being
   removed from the build plate. Here, we demonstrate the coprecipitation
   of the gamma ''-phase alongside the known delta-phase, during
   stress-relief annealing of AM Inconel 625 at 870 degrees C. The
   unexpected precipitation of gamma '' in the AM material is attributed to
   the local solute enrichment to the interdendritic regions of the
   as-built solidification microstructure. Dissolution of the delta and
   gamma '' phases is achieved after annealing for 15 min at 1150 degrees
   C. (C) 2018 Acta Materialia Inc. Published by Elsevier Ltd. All rights
   reserved.
RI Lass, Eric/AAE-9593-2019
OI Lass, Eric/0000-0003-1428-3585
ZS 0
ZB 0
ZR 0
Z8 1
TC 10
Z9 10
SN 1359-6462
UT CCC:000440775000018
ER

PT J
AU Wan, Zhipeng
   Hu, Lianxi
   Sun, Yu
   Wang, Tao
   Li, Zhao
TI Microstructure evolution and dynamic softening mechanisms during
   high-temperature deformation of a precipitate hardening Ni-based
   superalloy
SO VACUUM
VL 155
BP 585
EP 593
PD SEP 2018
PY 2018
AB Hot compression tests have been performed to study the microstructure
   evolution of as-forged precipitate hardening Ni-based superalloy in the
   temperature range 1060-1180 degrees C and strain rate range
   0.001-10s(-1). The dynamic softening mechanisms and nucleation
   mechanisms of dynamic recrystallization of deformed specimen in both
   gamma single and gamma + gamma' phase region as well as a wide range of
   strain rates were discussed using electron backscatter diffraction
   (EBSD) and transmission electron microscopy (TEM) technique. The results
   suggest that discontinuous dynamic recrystallization (DDRX),
   characterized by grain boundary bulging, takes place under all studied
   deformation conditions in this alloy. At relatively high deformation
   temperatures and low strain rates, the process of dynamic softening,
   that is as a result of the continuous original boundary migration
   induced the increased grain size as well as decreased dislocation
   substructures and subgrain boundaries, is identified by microstructural
   observations. The DDRX is promoted when the strain rate is increased. At
   relatively low deformation temperatures, the movement and rearrangement
   of dislocations in original grains as well as the migration of DRX grain
   boundaries are hindered by the presence of gamma' precipitates,
   indicating that DDRX and particle-induced continuous dynamic
   recrystallization (PI-CDRX) can occur simultaneously.
OI Wan, Zhipeng/0000-0002-0576-3977
TC 7
ZB 0
ZR 0
Z8 0
ZS 0
Z9 7
SN 0042-207X
UT CCC:000445440800083
ER

PT J
AU Cho, Hoon-Hwe
   Erdeniz, Dinc
   Sharp, Keith W.
   Dunand, David C.
TI Experimental and modeling study of compressive creep in 3D-woven
   Ni-based superalloys
SO ACTA MATERIALIA
VL 155
BP 236
EP 244
PD AUG 15 2018
PY 2018
AB Micro-architectured Ni-based superalloy structures, with Ni-20Cr-3Ti-2Al
   (wt.%) composition and gamma/gamma'-microstructure, are created by a
   multi-step process: (i) non-crimp orthogonal 3D-weaving of ductile, 202
   am diameter Ni-20%Cr wires, (ii) gas-phase alloying with Al and Ti,
   (iii) simultaneous transient liquid phase (TLP) bonding between wires
   and homogenization within wires via interdiffusion, (iv) solutionizing
   to create a single-phase solid solution, and (v) aging to precipitate
   the gamma' phase. The creep behavior of these 3D-woven gamma/gamma'
   nickel-based superalloys is studied under uniaxial compression via
   experiments at 825 degrees C and via finite element (FE) analysis, using
   a 3D model of the woven structures obtained through X-ray
   micro-tomography. The creep strain rate for the woven Ni-based
   superalloy is higher than that for the bulk superalloy due to the lower
   solid volume fraction of the woven structure, while the creep exponents
   are identical. The compressive creep behavior is sensitive to the
   geometry of the woven structures: fewer wires perpendicular to the load
   and fewer bonds between wires cause lower creep resistance of the woven
   structure, due to a reduction in load transfer from the longitudinal
   wires (which are primarily load-bearing) and the perpendicular wires.
   Creep buckling of longitudinal wires drastically reduces creep
   resistance of the woven structure, confirming the importance of
   maintaining longitudinal wires vertical and parallel to the uniaxial
   compression direction. Finally, reducing wire cross-section, e.g., via
   oxidation, reduces creep resistance. The oxidation kinetics of the wire
   structures at 750, 825, and 900 degrees C displayed parabolic rate
   constants comparable to commercial Ni-based superalloys, but indicates
   that up to 35% of the wire cross-section is oxidized after 7 days at 825
   degrees C, such that oxidation-resistant coatings are needed for
   long-term use in oxidative environment. (C) 2018 Acta Materialia Inc.
   Published by Elsevier Ltd. All rights reserved.
RI Dunand, David C/B-7515-2009; Erdeniz, Dinc/E-8871-2010
OI Erdeniz, Dinc/0000-0002-8705-7282
TC 0
ZB 0
Z8 0
ZS 0
ZR 0
Z9 0
SN 1359-6454
UT CCC:000439675000021
ER

PT J
AU Han, Quanquan
   Mertens, Raya
   Montero-Sistiaga, Maria L.
   Yang, Shoufeng
   Setchi, Rossitza
   Vanmeensel, Kim
   Van Hooreweder, Brecht
   Evans, Sam L.
   Fan, Haiyang
TI Laser powder bed fusion of Hastelloy X: Effects of hot isostatic
   pressing and the hot cracking mechanism
SO MATERIALS SCIENCE AND ENGINEERING A-STRUCTURAL MATERIALS PROPERTIES
   MICROSTRUCTURE AND PROCESSING
VL 732
BP 228
EP 239
PD AUG 8 2018
PY 2018
AB Hastelloy X is the trademark for a nickel-based, high-temperature
   superalloy that is increasingly applied in gas turbine engines because
   of its exceptional combination of oxidation resistance and
   high-temperature strength. The superalloy suffers from hot cracking
   susceptibility, however, particularly when processed using additive
   manufacturing and laser powder bed fusion (LPBF). This paper
   systematically studies for the first time the effect of post-treatment
   hot isostatic processing (HIP) on the microstructure and mechanical
   properties of LPBF-fabricated Hastelloy X, with an emphasis on fatigue
   performance. The experimental results demonstrate that despite the very
   small number of remaining gas-filled micropores due to pressure
   counteraction, the high temperature and high pressure during the HIP
   process promote recrystallisation and closing of the internal
   microcracks and gas-free pores. The HIP-processed specimens are shown to
   be roughly 130 MPa and 60 MPa weaker than the non processed specimens in
   yield strength and ultimate tensile strength, respectively. The
   HIP-processed Hastelloy X exhibits significant improvements in fatigue
   life, however: the effect of the HIP processing is apparent once the
   applied stress decreases. This improvement in fatigue performance is
   attributable to the reduction in stress concentration and residual
   stress release caused by the HIP process. The paper also studies the hot
   cracking mechanism and finds that intergranular microcracks generally
   occur along high angle grain boundaries; the interdendritic liquid
   pressure drop between dendrite tip and root is found to be a significant
   factor in the hot crack mechanism. The significance of this research is
   in developing a comprehensive understanding of HIP processing on the
   fatigue behaviour of the LPBF-fabricated Hastelloy X. The insights on
   the cracking mechanism, which presents a significant step towards using
   additive manufacturing to produce complex crack-free parts from this
   superalloy.
RI Yang, Shoufeng/A-3693-2009; Han, Quanquan/; Vanmeensel, Kim/B-7792-2018; Van Hooreweder, Brecht/
OI Yang, Shoufeng/0000-0002-3888-3211; Han, Quanquan/0000-0002-0657-9901;
   Vanmeensel, Kim/0000-0001-5189-7055; Van Hooreweder,
   Brecht/0000-0001-8795-6141
ZR 0
ZB 0
ZS 0
TC 12
Z8 0
Z9 12
SN 0921-5093
UT CCC:000441486100028
ER

PT J
AU Amanov, Auezhan
   Umarov, Rakhmatjon
   Amanov, Tileubay
TI Increase in Strength and Fretting Resistance of Alloy 718 Using the
   Surface Modification Process
SO MATERIALS
VL 11
IS 8
BP 1366
EP 1366
PD AUG 2018
PY 2018
AB This work comparatively investigated the strength (hardness, yield
   strength, dynamic elastic modulus, and surface residual stress),
   fretting failure, and corrosion resistance of the as-received and
   treated Ni-based superalloy Alloy 718. The goal of the current research
   is to improve the hardness, fretting wear, and corrosion resistances of
   Alloy 718 through the ultrasonic nanocrystal surface modification (UNSM)
   process with the aim of extending the lifespan of aircraft and nuclear
   components made of Alloy 718. The experimental results revealed that the
   surface hardness increased by about 32%, the fretting wear resistance
   increased by about 14%, and the corrosion resistance increased by about
   18% after UNSM process. In addition, the UNSM process induced a
   tremendous high compressive surface residual stress of about -1324 MPa
   that led to an increase in yield strength and dynamic Young's modulus by
   about 14 and 9%, respectively. Grain size refinement up to similar to 50
   nm after the UNSM process is found to be responsible for the increase in
   surface hardness as well. The depth of the effective layer generated by
   the UNSM process was about 20 mu m. It was concluded that the UNSM
   process played a vital role in increasing the strength and enhancing the
   corrosion and fretting resistances of Alloy 718.
ZS 0
ZB 0
ZR 0
Z8 0
TC 3
Z9 3
SN 1996-1944
UT CCC:000444112800103
PM 30082672
ER

PT J
AU Lin, Y. C.
   Yang, Hui
   Chen, Xiao-Min
   Chen, Dong-Dong
TI Influences of Initial Microstructures on Portevin-Le Chatelier Effect
   and Mechanical Properties of a Ni-Fe-Cr-Base Superalloy
SO ADVANCED ENGINEERING MATERIALS
VL 20
IS 8
BP 234
EP 234
PD AUG 2018
PY 2018
AB Effects of initial microstructures on the Portevin-Le Chatelier effect
   (PLC) and mechanical properties of a Ni-Fe-Cr-base superalloy are
   investigated by hot tensile deformation tests. The inverse PLC effect
   only occurs in the ST (solution treated) and SAT (solution plus phases
   aging precipitation) superalloys when the deformation temperature is
   above 873K. Effects of initial microstructures on the temperature range
   of PLC effect are obvious, that is, the narrowest temperature range for
   the HS (solution plus / phases aging precipitation) superalloy, while
   the widest temperature range for the ST superalloy. The average
   activation energy for type A/A+B/B serrations can be determined as
   65-81kJmol(-1), which contributes to the migration of carbon atoms
   through pipe diffusion. Meanwhile, the average activation energy for
   type C serration is about 132-175kJmol(-1), which is induced by the pipe
   diffusion of substitutional atoms. An obvious increase in the yield
   strength with increasing the deformation temperature from 900 to 973K is
   observed for the ST and SAT superalloys. Also, the negative strain rate
   sensitivity is found in the PLC effect regime. The ST and HS superalloys
   exhibit the ductile fracture. However, a mixture of ductile
   transgranular and cleavage fracture is observed in the SAT superalloy.
RI Chen, DongDong/K-3420-2019; Chen, Dongdong/M-9516-2019
OI Chen, Dongdong/0000-0001-5892-6891
ZS 0
ZB 0
TC 3
Z8 0
ZR 0
Z9 3
SN 1438-1656
UT CCC:000440898100031
ER

PT J
AU Khorsand, S.
   Sheikhi, A.
   Raeissi, K.
   Golozar, M. A.
TI Hot Corrosion Behavior of Inconel 625 Superalloy in Eutectic Molten
   Nitrate Salts
SO OXIDATION OF METALS
VL 90
IS 1-2
BP 169
EP 186
PD AUG 2018
PY 2018
AB Corrosion resistance of Inconel 625 Ni-based superalloy was studied in a
   molten nitrate salt consisting of 40 KNO3-60 NaNO3 (wt%) at 500 and 600
   A degrees C. Open-circuit potential, potentiodynamic polarization,
   electrochemical impedance spectroscopy and gravimetric tests were used
   to evaluate the degradation mechanism and corrosion behavior of the
   alloy. Surface morphology and chemical analysis of corrosion products
   were characterized by means of scanning electron microscopy and
   energy-dispersive X-ray spectrometry. The weight-loss curves showed that
   with the increase in temperature, the oxidation rate and mass gain
   increased; the relationship between the mass gain and time was close to
   the parabolic oxidation law. The electrochemical corrosion results
   confirmed that during the exposure of Inconel 625 alloy to the molten
   salts, nickel dissolves as a result of non-protective NiO layer formed.
   The formation of a non-protective oxide layer with low barrier property
   was responsible for observing the weak corrosion resistance of the alloy
   at high temperatures (500 and 600 A degrees C). Cyclic polarization
   tests showed a positive hysteresis confirming the nucleation and growth
   of stable pits on the surface of Inconel 625 at high anodic
   overpotentials. Sodium nitrite acts as an efficient pitting inhibitor
   for this case. In this way, the sodium nitrite with the concentration of
   0.1 molal was found to have an optimum inhibition effect on pit
   nucleation at 600 A degrees C.
RI Raeissi, Keyvan/X-4425-2019
OI Raeissi, Keyvan/0000-0002-1380-6551
TC 0
ZR 0
ZB 0
Z8 0
ZS 0
Z9 0
SN 0030-770X
UT CCC:000437751900010
ER

PT J
AU Li, Le
   Wang, Li-yong
TI Simulation of Dynamic Recrystallization Behavior under Hot Isothermal
   Compressions for as-extruded 3Cr20Ni10W2 Heat-Resistant Alloy by
   Cellular Automaton Model
SO HIGH TEMPERATURE MATERIALS AND PROCESSES
VL 37
IS 7
BP 635
EP 647
PD AUG 2018
PY 2018
AB In order to study dynamic recrystallization behavior of the as-extruded
   3Cr20Ni10W2 under isothermal compression conditions, a cellular
   automaton (CA) model was applied to simulate hot compression. Analysis
   on the strain-stress curves indicates that dynamic recrystallization is
   the main softening mechanism for the 3Cr20Ni10W2 when the deformation
   occurred in the temperature range of 1203-1303 K with an interval of 50
   K and strain rate range of 0.01-10 s(-1). The deformation temperature
   and strain rate have a significant influence on the dynamically
   recrystallized grain size. Subsequently, a CA model is established to
   simulate the dynamic recrystallization behaviors of the studied alloy.
   The simulated results show that the mean grain size increases with the
   increased deformation temperature and decreases with the increased
   strain rate, which is consistent with the experimental result. In
   addition, the average absolute relative error, which is 13.14%,
   indicates that the process of the dynamic recrystallization and the
   dynamically recrystallized grain size can be well predicted by the
   present CA model.
ZB 0
ZR 0
TC 0
Z8 1
ZS 0
Z9 1
SN 0334-6455
UT CCC:000439993000005
ER

PT J
AU Segerstark, Andreas
   Andersson, Joel
   Svensson, Lars-Erik
   Ojo, Olanrewaju
TI Microstructural characterization of laser metal powder deposited Alloy
   718
SO MATERIALS CHARACTERIZATION
VL 142
BP 550
EP 559
PD AUG 2018
PY 2018
AB A microstructural study of Laser Metal Powder Deposition (LMPD) of Alloy
   718, using a low (40 J/mm) and high (100 J/mm) heat inputs (HIs) was
   performed. The microstructure was characterized in as-deposited
   condition as well as after a standard heat-treatment, using optical
   microscope (OM), scanning electron microscope (SEM) and Transmission
   Electron Microscope (TEM). Laves, MC-carbides, gamma' and gamma '' are
   observed in the interdendritic areas of both conditions. However, the
   dendritic core only consists of gamma-matrix. The high HI condition
   shows a slightly larger Primary Dendrite Arm Spacing (PDAS) as compared
   to the low HI condition. Additionally, the particle size of the Nb-rich
   constituents in the interdendritic regions (Laves-phase and Niobium
   carbide) is larger in the high HI sample. After heat-treatment, the
   Laves phase dissolves and is replaced by delta-phase in the
   interdendritic regions, while gamma', gamma '' and MC-carbide remain in
   the interdendritic regions. However, the gamma '' precipitates seems to
   be less developed in the dendritic core as compared to the
   interdendritic regions, especially in the high HI sample. This can be
   attributed to a heterogeneous distribution of Nb in the microstructure,
   with a lower Nb content in the dendritic core as compared to close to
   the interdendritic regions.
OI Andersson, Joel/0000-0001-9065-0741; Segerstark,
   Andreas/0000-0002-1472-5489; Svensson, Lars-Erik/0000-0003-2560-0531
ZS 0
TC 1
Z8 0
ZR 0
ZB 0
Z9 1
SN 1044-5803
UT CCC:000440527300060
ER

PT J
AU Su, Haijun
   Wang, Haifeng
   Zhang, Jun
   Guo, Min
   Liu, Lin
   Fu, Hengzhi
TI Influence of Melt Superheating Treatment on Solidification
   Characteristics and Rupture Life of a Third-Generation Ni-Based
   Single-Crystal Superalloy
SO METALLURGICAL AND MATERIALS TRANSACTIONS B-PROCESS METALLURGY AND
   MATERIALS PROCESSING SCIENCE
VL 49
IS 4
BP 1537
EP 1546
PD AUG 2018
PY 2018
AB The influence of melt superheating treatment on the melt properties,
   solidification characteristics, and rupture life of a third-generation
   Ni-based single-crystal superalloy was investigated to reveal the
   critical temperature range of melt structure evolution and its effect on
   rupture life. The results showed that the viscosity of superalloy
   decreased but the surface tension increased with increasing superheating
   temperature. Two characteristic temperature points where the melt
   viscosity and undercooling degree suddenly change were determined to be
   1600 A degrees C and 1700 A degrees C, respectively. Similarly, the
   stability of the solidification interface firstly improved and then
   weakened with increasing superheating temperature. The dendrite arms
   were well refined and the segregation was reduced at 1700 A degrees C.
   In addition, the rupture life obtained at 1100 A degrees C and 137 MPa
   increased by approximately 30 pct, approaching the rupture life of the
   corresponding superalloy containing 2 pct Ru, with increasing
   superheating temperature from 1500 A degrees C to 1700 A degrees C. When
   the melt was further heated to 1800 A degrees C, the rupture life
   decreased. The evolutions of solidification characteristics and rupture
   life with increasing melt superheating temperature were attributed to
   changes in the melt structure.
ZB 0
Z8 0
ZS 0
TC 0
ZR 0
Z9 0
SN 1073-5615
UT CCC:000438469300001
ER

PT J
AU Messe, O. M. D. M.
   Munoz-Moreno, R.
   Illston, T.
   Baker, S.
   Stone, H. J.
TI Metastable carbides and their impact on recrystallisation in IN738LC
   processed by selective laser melting
SO ADDITIVE MANUFACTURING
VL 22
BP 394
EP 404
PD AUG 2018
PY 2018
AB Selective laser melting of nickel based superalloys opens up new
   possibilities for gas turbine engine manufacturers; namely, efficient
   production of low component volumes, decreased component cost through
   reduced post-machining procedures and access to new component geometries
   that cannot be fabricated by conventional processing methods. However,
   processing high performance nickel-based superalloys components via
   additive manufacturing, without the occurrence of defects, is
   challenging and requires a better understanding of the resulting
   microstructure, especially as different compositions can lead to
   significant changes in the microstructure obtained. In addition,
   carefully selected post-processing heat-treatments are required to alter
   the microstructure and attain the required mechanical properties. In
   this study, the microstructure of the nickel base superalloy IN738LC has
   been characterised in the as-deposited and stress relieved heat-treated
   states, as well as following high temperature heat treatments. The data
   acquired highlights the influence of the stress relief step on the
   recrystallisation temperature and its relation with the distribution of
   carbide particles present in the alloy's microstructure.
ZS 0
Z8 0
TC 3
ZB 0
ZR 0
Z9 3
SN 2214-8604
UT CCC:000442170000046
ER

PT J
AU Sangid, Michael D.
   Book, Todd A.
   Naragani, Diwakar
   Rotella, John
   Ravi, Priya
   Finch, Alexander
   Kenesei, Peter
   Park, Jun-Sang
   Sharma, Hemant
   Almer, Jonathan
   Xiao, Xianghui
TI Role of heat treatment and build orientation in the microstructure
   sensitive deformation characteristics of IN718 produced via SLM additive
   manufacturing
SO ADDITIVE MANUFACTURING
VL 22
BP 479
EP 496
PD AUG 2018
PY 2018
AB The benefits of additive manufacturing have been well documented, but
   prior to these materials being used in critical applications, the
   deformation mechanisms must be properly characterized. In this work, the
   role of heat treatment and build orientation of selective laser melting
   IN718 is investigated through detailed characterization. The
   microstructure of this material is probed through a combination of
   electron microscopy to identify the precipitate structure, electron
   backscatter diffraction to quantify the grain-level features, and
   synchrotron-based X-ray microcomputed tomography to detect porosity. A
   high degree of porosity is observed spatially near the free surface of
   the part, where the contour during the build process meets the interior
   hatch. Further, microstructure based deformation mechanisms are explored
   through digital image correlation relative to the grain features after
   monotonic and cyclic loading and in situ high-energy X-ray diffraction
   to identify the lattice strain evolution in these materials.
   Demarcations between the behaviors of the as-built versus post-processed
   materials are discussed; specifically, in terms of anisotropy with
   respect to build direction and values of the strength properties, based
   on the grain morphology, coherent twin formation, and precipitate
   structure. Lastly, the presence of dislocation sub-structures within the
   grains is observed to homogenize deformation within the asbuilt sample,
   while strain partitioning is observed during loading of the
   post-processed sample.
TC 6
ZR 0
ZS 0
ZB 0
Z8 1
Z9 6
SN 2214-8604
UT CCC:000442170000054
ER

PT J
AU Pillai, R.
   Wessel, E.
   Nowak, W. J.
   Naumenko, D.
   Quadakkers, W. J.
TI Predicting Effect of Base Alloy Composition on Oxidation- and
   Interdiffusion-Induced Degradation of an MCrAlY Coating
SO JOM
VL 70
IS 8
BP 1520
EP 1526
PD AUG 2018
PY 2018
AB The effect of two base alloys, viz. Ni-based superalloy Rene 80 and
   Co-based alloy ECY768, on the oxidation and interdiffusion behavior of a
   NiCoCrAlY Re-containing coating after exposure for up to 2000 h at 1050A
   degrees C in synthetic air has been evaluated. Scanning electron
   microscopy with energy-dispersive x-ray spectroscopy was employed to
   measure the element concentrations, and phases were identified by
   electron backscatter diffraction. Significant depletion of beta-NiAl
   within the coating, enrichment of gamma'-phase, and formation of A
   mu-phase in the alloy and Kirkendall porosity at the coating-alloy
   interface were observed in the coating on Rene 80. In contrast, the
   coating on the Co-base alloy ECY768 formed large amounts of Cr/Re-rich
   carbides and the depletion of beta-NiAl phase was less pronounced than
   that observed on the Ni-base alloy. These findings could be interpreted
   using an in-house-developed thermodynamic-kinetic CALPHAD-based computer
   model.
RI Nowak, Wojciech J/I-6929-2015; Pillai, Rishi/
OI Nowak, Wojciech J/0000-0002-5285-4900; Pillai, Rishi/0000-0002-4368-8197
Z8 0
TC 0
ZR 0
ZS 0
ZB 0
Z9 0
SN 1047-4838
UT CCC:000440845900028
ER

PT J
AU Ma, T. J.
   Tang, L. F.
   Li, W. Y.
   Zhang, Y.
   Xiao, Y.
   Vairis, A.
TI Linear friction welding of a solid-solution strengthened Ni-based
   superalloy: Microstructure evolution and mechanical properties studies
SO JOURNAL OF MANUFACTURING PROCESSES
VL 34
BP 442
EP 450
PN A
PD AUG 2018
PY 2018
AB A solid-solution strengthened Ni-based superalloy was welded with linear
   friction welding (LFW) under different process parameters.
   Microstructural examination of the sound joints showed a refined
   microstructure in the weld zone (WZ) and the thermo-mechanically
   affected zone (TMAZ), with limited oxide presence at the edge of the
   weld for certain welding conditions. The flow line feature was present
   in the WZ and TMAZ due to carbide rearrangement. However, the mechanical
   properties of the joints, i.e. microhardness and tensile strength, were
   higher than those of the base metal. The weld microstructure underwent a
   discontinuous dynamic re crystallization during LFW, which was
   accompanied by limited continuous dynamic recrystallization and static
   recrystallization, which lead to a remarkable increase in the fraction
   of low-angle grain boundaries (LAGBs) and a dramatic decrease of the
   Sigma 3 twin boundaries in WZ and TMAZ. In comparison to WZ, the TMAZ
   had a higher fraction of LAGBs because of the presence of stronger
   microtexture and less recrystallization.
OI Vairis, Achilles/0000-0001-6359-799X
ZS 0
ZR 0
Z8 1
ZB 0
TC 6
Z9 6
SN 1526-6125
UT CCC:000442172000042
ER

PT J
AU Ritter, Nils C.
   Sowa, Roman
   Schauer, Jan C.
   Gruber, Daniel
   Goehler, Thomas
   Rettig, Ralf
   Povoden-Karadeniz, Erwin
   Koerner, Carolin
   Singer, Robert F.
TI Effects of Solid Solution Strengthening Elements Mo, Re, Ru, and W on
   Transition Temperatures in Nickel-Based Superalloys with High
   gamma'-Volume Fraction: Comparison of Experiment and CALPHAD
   Calculations
SO METALLURGICAL AND MATERIALS TRANSACTIONS A-PHYSICAL METALLURGY AND
   MATERIALS SCIENCE
VL 49A
IS 8
BP 3206
EP 3216
PD AUG 2018
PY 2018
AB We prepared 41 different superalloy compositions by an arc melting,
   casting, and heat treatment process. Alloy solid solution strengthening
   elements were added in graded amounts, and we measured the solidus,
   liquidus, and gamma'-solvus temperatures of the samples by DSC. The
   gamma'-phase fraction increased as the W, Mo, and Re contents were
   increased, and W showed the most pronounced effect. Ru decreased the
   gamma'-phase fraction. Melting temperatures (i.e., solidus and liquidus)
   were increased by addition of Re, W, and Ru (the effect increased in
   that order). Addition of Mo decreased the melting temperature. W was
   effective as a strengthening element because it acted as a solid
   solution strengthener and increased the fraction of fine
   gamma'-precipitates, thus improving precipitation strengthening.
   Experimentally determined values were compared with calculated values
   based on the CALPHAD software tools Thermo-Calc (databases: TTNI8 and
   TCNI6) and MatCalc (database ME-NI). The ME-NI database, which was
   specially adapted to the present investigation, showed good agreement.
   TTNI8 also showed good results. The TCNI6 database is suitable for
   computational design of complex nickel-based superalloys. However, a
   large deviation remained between the experiment results and calculations
   based on this database. It also erroneously predicted gamma'-phase
   separations and failed to describe the Ru-effect on transition
   temperatures.
ZR 0
Z8 0
TC 3
ZS 0
ZB 0
Z9 3
SN 1073-5623
UT CCC:000436905100010
ER

PT J
AU Zhu, Xueru
   Xu, Pingwei
   Liang, Yilong
   Wei, Zhijian
   Liang, Yu
TI Flash butt weldability of Inconel718 alloy
SO JOURNAL OF MATERIALS PROCESSING TECHNOLOGY
VL 258
BP 326
EP 333
PD AUG 2018
PY 2018
AB Following fast upsetting deformation, the welding seam (WS) is formed at
   the surface of flash butt welded Inconel718 joint due to dynamic
   recrystallisation. The dissolution of gamma '' and gamma' phases during
   temporary flashing is mainly responsible for the similar to 30% hardness
   decrease in the heat-affected zone (HAZ). A wider zone with lowered
   hardness indicates a broader HAZ created with a gentler temperature
   gradient. The increased temperature in the whole HAZ leads to more
   serious formation of carbides and Equation at the grain boundaries. Such
   unsuitable microstructure accounts for a 50-70% loss of ductility, while
   only similar to 10% of ductility is lost in another welding joint with
   suitable temperature gradient.
TC 0
ZB 0
Z8 1
ZS 0
ZR 0
Z9 1
SN 0924-0136
UT CCC:000432504900034
ER

PT J
AU Sohrabi, Mohammad Javad
   Mirzadeh, Hamed
   Rafiei, Mohsen
TI Solidification behavior and Laves phase dissolution during
   homogenization heat treatment of Inconel 718 superalloy
SO VACUUM
VL 154
BP 235
EP 243
PD AUG 2018
PY 2018
AB The solidification behavior and microstructural evolutions during
   homogenization heat treatment of Inconel 718 superalloy were studied.
   The microstructure of the as-cast alloy was characterized by optical
   micrographs, scanning electron microscopy (SEM) images, and elemental
   analysis based on energy dispersive spectroscopy (EDS). The optimum
   etching techniques, especially electroetching, were characterized to
   reveal the dendritic nickel matrix, the microsegregation between
   dendrite arms, and the austenite/Laves eutectic structure. The elemental
   analysis of different microstructural features, especially the variation
   of the chemical composition of austenite, was successfully related to
   the pseudo-binary solidification constitution diagram. Moreover, the
   extension of the nonequilibrium eutectic isotherm was evaluated to
   unravel the solidification path of this important engineering alloy. The
   dissolution of the Laves phase and its kinetics during exposure at
   elevated temperatures with the purpose of homogenization were also
   discussed.
RI Mirzadeh, Hamed/K-8408-2017
OI Mirzadeh, Hamed/0000-0001-7179-0052
TC 14
ZR 0
Z8 0
ZS 0
ZB 0
Z9 14
SN 0042-207X
UT CCC:000438000300036
ER

PT J
AU Xia, Junbo
   Ren, Ke
   Wang, Yiguang
   An, Linan
TI Reversible flash-bonding of zirconia and nickel alloys
SO SCRIPTA MATERIALIA
VL 153
BP 31
EP 34
PD AUG 2018
PY 2018
AB A electric field-assisted flash joining technique of ceramic and metal
   was shown here. It was demonstrated that when the voltage and current
   density were higher than critical values, the zirconia ceramic and Ni
   based super alloy were strongly bonded in as fast as 1 s at 800 degrees
   C. Another important advantage of the technique is that the resultant
   joint can be readily de-bonded by reversing the electric field, which
   provides significant manufacturing flexibility. The underlying bonding
   mechanism follows an electric field-induced internal reaction, and the
   novel method could be extended to a wide range of ceramic-metal systems
   in principle. (C) 2018 Published by Elsevier Ltd on behalf of Acta
   Materialia Inc.
OI Ren, Ke/0000-0003-0225-5579; Wu, Xiaqing/0000-0002-5351-5118
ZR 0
ZS 0
TC 4
Z8 0
ZB 0
Z9 4
SN 1359-6462
UT CCC:000437815600008
ER

PT J
AU McLouth, Tait D.
   Bean, Glenn E.
   Witkin, David B.
   Sitzman, Scott D.
   Adams, Paul M.
   Patel, Dhruv N.
   Park, Woonsup
   Yang, Jenn-Ming
   Zaldivar, Rafael J.
TI The effect of laser focus shift on microstructural variation of Inconel
   718 produced by selective laser melting
SO MATERIALS & DESIGN
VL 149
BP 205
EP 213
PD JUL 5 2018
PY 2018
AB Selective laser melting is gaining interest in the aerospace industry as
   a candidate for manufacturing flight hardware. With increasing
   popularity comes the need for rigorous qualification standards and a
   thorough understanding of how processing parameters can affect part
   quality. One such parameter is the laser focal shift, which moves the
   building plane relative to the focal plane of the laser. Changing the
   focal shift alters the power density while keeping the laser parameters
   constant, a novel method for tailoring the microstructures of parts made
   by SLM. In this study, samples were manufactured at different focal
   positions and their microstructures were characterized. Samples built at
   the focal plane had a finer microstructure than samples built away from
   it, a result of higher power density and a smaller spot size.
   Furthermore, samples in the heat-treated condition produced at the
   shifted locations exhibited coarser grains aligned parallel to the build
   direction, while those at the focal plane had a finer and more equiaxed
   microstructure. Differences originating from the as-built condition that
   remain through post processing may influence the final mechanical
   performance of SLM parts. Utilizing the focus shift to produce these
   changes presents a unique opportunity for microstructural tailoring and
   improved mechanical performance. (C) 2018 Published by Elsevier Ltd.
RI Gibbons, Duncan/AAG-3521-2019; Bean, Glenn/
OI Bean, Glenn/0000-0002-6111-1017
ZR 0
ZS 0
ZB 0
TC 15
Z8 0
Z9 15
SN 0264-1275
UT CCC:000431007500021
ER

PT J
AU Varela, Amanda de Vasconcelos
   de Deus, Henrique Dias
   de Siqueira, Maisa Conceicao
   Rezende, Monica Costa
   de Almeida, Luiz Henrique
TI Oxidation assisted intergranular cracking in 718 Nickel Superalloy: on
   the mechanism of dynamic embrittlement
SO JOURNAL OF MATERIALS RESEARCH AND TECHNOLOGY-JMR&T
VL 7
IS 3
BP 319
EP 325
PD JUL-SEP 2018
PY 2018
AB Nickel Superalloy 718 was specially designed for high temperatures.
   However, due to an embrittlement phenomenon, its application is limited
   up to 650 degrees C. This work presents a contribution to the
   understanding of the embrittlement mechanism focusing on the crack
   propagation kinetics responsible for the brittle fracture. This
   manifestation is known as OAIC (Oxidation Assisted Intergranular
   Cracking), although the phenomenology resulting in such degradation is
   not well understood. The approach to the problem was accomplished in the
   solubilized condition by mechanical testing, fractography and activation
   energy calculation. Generally, high temperature dissociation of NbC in
   the presence of oxygen is pointed as the source of niobium that
   ultimately lead to fracture by Nb2O5 formation at grain boundaries.
   However, metallographic analysis of fractured samples between 600 and
   925 degrees C at different strain rates indicated otherwise. Samples
   tested at 850 degrees C showed minimum ductility and fast intergranular
   crack propagation, at a short time incompatible with carbide
   dissociation and Nb2O5 formation. Furthermore, there is no evidence of
   sufficient NbC along grain boundaries to supply elemental niobium to the
   formation of the Nb2O5 continuous film. Besides, onset to OAIC as a
   function of temperature and strain rate led to a 223 kJ/mol activation
   energy, which can be associated to niobium self diffusion within the
   matrix. Considering that the dynamic aging phenomenon and the gamma ''
   precipitation occur concomitantly with the deformation, the results
   suggest that niobium segregation together with preferential gamma ''
   precipitation at grain boundary and the consequent stress state build up
   should play also a decisive role in the embrittlement. (C) 2018
   Brazilian Metallurgical, Materials and Mining Association. Published by
   Elsevier Editora Ltda. This is an open access article under the CC
   BY-NC-ND license.
ZB 0
ZR 0
ZS 0
TC 1
Z8 0
Z9 1
SN 2238-7854
UT CCC:000444031700016
ER

PT J
AU He, Dao-Guang
   Lin, Y. C.
   Huang, Jian
   Tang, Yi
TI EBSD Study of Microstructural Evolution in a Nickel-Base Superalloy
   during Two-Pass Hot Compressive Deformation
SO ADVANCED ENGINEERING MATERIALS
VL 20
IS 7
BP 129
EP 129
PD JUL 2018
PY 2018
AB Generally, the high-temperature deformation characteristics and
   microstructural evolution of alloys are studied by isothermal
   compressive experiments at stable strain rates. But, the strain rate is
   variant during the practice industrial production of components. In this
   work, isothermal two-pass hot compression experiments with stepped
   strain rates are performed to analyze the microstructural evolution of a
   nickel-base superalloy with phase. Results reveal that the mean grain
   size decreases, but the percentage of undissolved phases increases, as
   the strain rate of the first pass (SROFP) is increased. However, the
   mean grain size and the percentage of undissolved phases decreases with
   the increase of inter-pass time (IPT) or the true strain of the first
   pass (TSOFP). Meanwhile, the increased deformation temperature easily
   enlarges the mean grain size, but obviously decreases the percentage of
   undissolved phases. In addition, the evolution of sigma 3(n) boundaries
   not only results from the new twinning mechanism, but also sigma 3(n)
   regeneration mechanism. sigma 3(n) regeneration mechanism becomes
   predominant with decreasing SROFP or increasing IPT/TSOFP. Besides, new
   twinning mechanism plays a major role on sigma 3(n) boundaries evolution
   as the temperature is increased from 950 to 980 degrees C, and then
   become weaken with further increasing the deformation temperature.
ZS 0
ZR 0
ZB 0
Z8 2
TC 14
Z9 14
SN 1438-1656
UT CCC:000439735800036
ER

PT J
AU Wang, Runnan
   Xu, Qingyan
   Gong, Xiufang
   Su, Xianglin
   Liu, Baicheng
TI Experimental and Numerical Studies on Recrystallization Behavior of
   Single-Crystal Ni-Base Superalloy
SO MATERIALS
VL 11
IS 7
BP 1242
EP 1242
PD JUL 2018
PY 2018
AB The recrystallization (RX) behavior of superalloy during standard
   solution heat treatment (SSHT) varies significantly with deformation
   temperature. Single-crystal (SX) samples of Ni-base superalloy were
   compressed to 5% plastic deformation at room temperature (RT) and 980
   degrees C, and the deformed samples were then subjected to SSHT process
   which consists of 1290 degrees C/1 h, 1300 degrees C/2 h, and 1315
   degrees C/4 h, air cooling. RT-deformed samples showed almost no RX
   grains until the annealing temperature was elevated to 1315 degrees C,
   while 980 degrees C-deformed samples showed a large number of RX grains
   in the initial stage of SSHT. It is inferred that the strengthening
   effect of gamma' phases and the stacking faults in them increase the
   driving force of RX for 980 degrees C-deformed samples. The RX grains
   nucleate and grow in dendritic arms preferentially when the
