Repository: MatInfoUB/NLP-Queries

File: Cobalt_superalloys_thermomechanical_processing3.txt (part 7 of 21)
FN Clarivate Analytics Web of Science
   dramatically as a result of the predominance of dislocation creep and
   dynamic recrystallization. The changes in deformation mechanisms were
   established by direct observations of Electron Backscatter Diffraction
   mappings and by the analysis of texture development based on the pole
   figure mappings. Recrystallized grains were found to preferentially grow
   in particle-rich areas and on high-angle grain boundaries. Finally,
   fracture was initiated from particle cracks at temperatures up to 700
   degrees C and by triple junction cracks from 800 to 1000 degrees C.
   Published by Elsevier B.V.
RI Mo, Kun/A-9737-2011; Chen, Xiang/
OI Mo, Kun/0000-0003-0412-8987; Chen, Xiang/0000-0002-8662-5209
Z8 0
TC 24
ZR 0
ZB 0
ZS 0
Z9 24
SN 0022-3115
UT CCC:000325447600089
ER

PT J
AU Wang, Ying
   Pan, Qinglin
   Song, Yanfang
   Li, Chen
   Li, Zhifeng
TI Hot deformation and processing maps of X-750 nickel-based superalloy
SO MATERIALS & DESIGN
VL 51
BP 154
EP 160
PD OCT 2013
PY 2013
AB The deformation behavior of X-750 superalloy was investigated using the
   hot compression test in the temperature range of 850-1050 degrees C, and
   strain rate of 0.1-50 s(-1). The experimental results show that the flow
   stress of superalloy is significantly sensitive to the strain, the
   strain rate and the deformation temperature. Using dynamic materials
   model the processing maps of X-750 superalloy at strain of 0.1, 0.3 and
   0.5 were established respectively. Microstructure observations reveal
   that the grain size as well as the volume fraction of the recrystallized
   grains increased at higher deformation temperature or lower strain rate.
   At strain of 0.5, the flow instability domain mainly located at lower
   temperature which is associated with shear band formation and flow
   localization. The optimum parameters for hot working of the alloy are
   deformation temperature of 1000-1050 degrees C and strain rate of 0.1-1
   s(-1) according to the processing map and microstructure at true strain
   of 0.5. (c) 2013 Elsevier Ltd. All rights reserved.
TC 46
ZR 0
ZS 0
Z8 6
ZB 0
Z9 47
SN 0261-3069
UT CCC:000321696900020
ER

PT J
AU Shi, Zhaoxia
   Dong, Jianxin
   Zhang, Maicang
   Zheng, Lei
TI Solidification characteristics and segregation behavior of Ni-based
   superalloy K418 for auto turbocharger turbine
SO JOURNAL OF ALLOYS AND COMPOUNDS
VL 571
BP 168
EP 177
PD SEP 15 2013
PY 2013
AB The solidification characteristics and segregation behavior of K418
   alloy were investigated by the DSC measurement and the isothermal
   solidification quenching process. Phase transformation temperatures,
   together with the solid fraction with temperature were measured by
   experiments and comparatively calculated by Thermo-Calc. It is
   demonstrated that the solidification begins with the formation of
   primary gamma dendrite and terminates with the gamma/gamma' eutectic
   reaction, being accompanied by the formation of MC carbide and M(C, B)
   carboboride. During the solidification, interdendritic region is
   significantly enriched with Nb, Ti, Zr, B, C and Mo, which results in
   the formation of carbide, carboboride and gamma/gamma' eutectic. The
   slow increase of solid fraction at the final stage of solidification is
   also caused by the strong segregation of the positive segregation
   elements in interdendritic area. In the case of K418, equilibrium model
   is shown to be a valuable tool to predict the solidification sequence
   and phase transition temperatures. Scheil calculation can be used to
   investigate the segregation behavior during solidification. (C) 2013
   Elsevier B. V. All rights reserved.
ZS 0
TC 40
ZB 0
Z8 14
ZR 0
Z9 43
SN 0925-8388
UT CCC:000319209500028
ER

PT J
AU Yuan, Y.
   Gu, Y. F.
   Zhong, Z. H.
   Shi, Z.
   Osada, T.
   Yokokawa, T.
   Harada, H.
TI gamma precipitation in the primary gamma ' of a new Ni-Co-base disc
   superalloy
SO MATERIALS SCIENCE AND ENGINEERING A-STRUCTURAL MATERIALS PROPERTIES
   MICROSTRUCTURE AND PROCESSING
VL 579
BP 35
EP 40
PD SEP 1 2013
PY 2013
AB The gamma precipitation in the primary gamma' of a new Ni-Co-base disc
   superalloy, TMW-4M3, has been investigated. It was found that 5 nm gamma
   precipitates nucleated homogeneously in the primary gamma' after
   solution heat treatment. The size of these tiny particles was unlikely
   to change after two steps aging treatment, but significant growth was
   detected after creep rupture at 725 degrees C under various stresses.
   The growth and/or coarsening process of y precipitates can be described
   with the Lifshitz-Slyozov-Wagner (LSW) equation. The phase stability of
   gamma precipitates and the influence of gamma precipitation on the
   deformation of primary gamma' are discussed. (C) 2013 Elsevier B.V. All
   rights reserved.
RI OSADA, Toshio/D-3226-2014; Osada, Toshio/
OI Osada, Toshio/0000-0003-1539-9264
TC 3
Z8 0
ZB 0
ZS 0
ZR 0
Z9 3
SN 0921-5093
UT CCC:000321681900005
ER

PT J
AU Baldan, Renato
   Pereirada Rocha, Rafaela Lisboa
   Tomasiello, Rafael Bogado
   Nunes, Carlos Angelo
   Silva Costa, Alex Matosda
   Ribeiro Barboza, Miguel Justino
   Coelho, Gilberto Carvalho
   Rosenthal, Ruben
TI Solutioning and Aging of MAR-M247 Nickel-Based Superalloy
SO JOURNAL OF MATERIALS ENGINEERING AND PERFORMANCE
VL 22
IS 9
BP 2574
EP 2579
PD SEP 2013
PY 2013
AB Despite the existence of previous studies on the heat treatment of the
   MAR-M247 superalloy, there is a lack of microstructural characterization
   data that support the heat-treatment conditions that are proposed in
   this study. Thus, the aim of this study is to investigate the changes in
   microstructure that occur in this alloy when subjected to different
   solutioning and aging heat treatments. Thermodynamic calculations and
   differential thermal analysis guided the experimental design and the
   analysis of experimental results. The MAR-M247 superalloy was produced
   via vacuum induction melting and investment casting. The samples were
   solutioned between 1185 and 1270 A degrees C and aged between 770 and
   980 A degrees C. The as-cast and heat-treated samples were characterized
   using scanning electron microscopy in backscattered electron and
   secondary electron modes. Thermodynamic calculations have shown that the
   minimum solutioning temperature is approximately 1220 A degrees C,
   occurring in a gamma A + MC + MB2 three-phase field (M = metal). The
   samples were solutioned at 1250 A degrees C for 310 min before aging
   heat treatment. During solutioning the carbide composition is the MC
   phase shifts to higher hafnium (Hf) and lower tantalum (Ta) content,
   which is in agreement with the thermodynamics calculations. After
   solutioning, residual aluminum (Al) segregation leads to the formation
   of large gamma' particles in certain regions of the material following
   one-step aging heat treatment at 770 and 870 A degrees C. However, a
   nearly uniform size distribution of gamma' particles was observed after
   aging at 980 A degrees C as well as after double aging heat treatment at
   980 A degrees C for 300 min + 870 A degrees C for 1200 min.
RI da silva costa, alex matos/C-5926-2017; costa, alex/O-4465-2019; Nunes, Carlos/F-6144-2012; Coelho, Gilberto/F-7866-2012; Baldan, Renato/K-6877-2014; Justino Ribeiro Barboza, Miguel/
OI da silva costa, alex matos/0000-0001-6942-8476; costa,
   alex/0000-0001-6942-8476; Nunes, Carlos/0000-0001-9100-9761; Coelho,
   Gilberto/0000-0002-3696-1001; Baldan, Renato/0000-0003-4172-3689;
   Justino Ribeiro Barboza, Miguel/0000-0002-8367-358X
ZS 0
ZB 0
TC 10
ZR 0
Z8 0
Z9 10
SN 1059-9495
UT CCC:000323425100019
ER

PT J
AU Tian, Chenggang
   Cui, Chuanyong
   Xu, Ling
   Gu, Yuefeng
   Sun, Xiaofeng
TI Dynamic Strain Aging in a Newly Developed Ni-Co-Base Superalloy with Low
   Stacking Fault Energy
SO JOURNAL OF MATERIALS SCIENCE & TECHNOLOGY
VL 29
IS 9
BP 873
EP 878
PD SEP 2013
PY 2013
AB Characteristics of dynamic strain aging (DSA) in a Ni-Co-base superalloy
   were studied by tensile tests at temperatures ranging from 250 degrees C
   to 550 degrees C and strain rates ranging from 3 x 10(-5) to 8 x 10(-4)
   s(-1). Serrated flow in the tensile stress-strain curves was observed in
   the temperature range from 300 degrees C to 500 degrees C. Normal DSA
   behavior was found at temperatures ranging from 300 degrees C to 350
   degrees C, while inverse DSA behavior was observed at temperatures
   ranging from 400 degrees C to 500 degrees C. The yield strength,
   ultimate tensile strength, elongation, work hardening index, and
   fracture features were not affected by temperature and strain rates in
   DSA regime. Negative strain-rate sensitivity of flow stress was observed
   in DSA regime. The analysis suggests that the ordering of the
   substitutional solutes around some defects like mobile dislocations and
   stacking faults due to the thermal activated process may cause the
   serrations on the tensile curves.
TC 14
Z8 4
ZR 0
ZB 0
ZS 0
Z9 14
SN 1005-0302
UT CCC:000324164900015
ER

PT J
AU Bahadori, Elnaz
   Javadpour, Sirus
   Shariat, M. H.
   Mahzoon, Fatemeh
TI Preparation and properties of ceramic Al2O3 coating as TBCs on MCrAly
   layer applied on Inconel alloy by cathodic plasma electrolytic
   deposition
SO SURFACE & COATINGS TECHNOLOGY
VL 228
BP S611
EP S614
SU 1
PD AUG 15 2013
PY 2013
AB Inconel alloys (IN738) have found a wide range of applications in
   industries such as high-temperature resistance materials. Furthermore,
   different surface treatments and coatings have been developed for
   improving the properties of Inconel alloys. In this study, Al2O3 as a
   ceramic coating was deposited on the surface of the MCrAly as a ground
   coat layer on Ni-based super alloy, by cathodic plasma electrolytic
   deposition (CPED). The CPED process was carried out in Ethanol solution
   of Al (NO3)(3)center dot 9H(2)O (18 g/l). Several samples were obtained
   in different deposition conditions and analyzed using XRD, SEM and EDS.
   The XRD analysis shows the presence of Al2O3 and Ni3Al phases. Based on
   thermal expansion, this is in agreement with the composition of the
   MCrAlY used as bond coat. SEM micrograph showed changes in
   microstructure of specimen by varying the pH of the solution in
   different PH of solutions. (C) 2011 Elsevier B.V. All rights reserved.
RI Javadpour, Sirus/X-2678-2019
ZS 0
Z8 10
ZB 0
TC 22
ZR 0
Z9 29
SN 0257-8972
UT CCC:000323628400132
ER

PT J
AU Mahobia, G. S.
   Paulose, Neeta
   Singh, Vakil
TI Hot Corrosion Behavior of Superalloy IN718 at 550 and 650 A degrees C
SO JOURNAL OF MATERIALS ENGINEERING AND PERFORMANCE
VL 22
IS 8
BP 2418
EP 2435
PD AUG 2013
PY 2013
AB This investigation was undertaken to evaluate oxidation and hot
   corrosion behavior of the Fe-Ni-based superalloy IN718, at 550 and 650 A
   degrees C, to explore its performance as turbine engine components under
   marine environment. Uncoated and different salt-coated samples (100 wt.%
   NaCl, 75 wt.% Na2SO4 + 25 wt.% NaCl, and 90 wt.% Na2SO4 + 5 wt.% NaCl +
   5 wt.% V2O5) were exposed in air at 550 and 650 A degrees C under cyclic
   heating and cooling for 100 h. Weight gain was studied for both uncoated
   and salt-coated samples. X-ray diffraction, scanning electron
   microscopy, and electron dispersive spectroscopy were used to
   characterize the oxidation and corrosion products. A possible mechanism
   of corrosion, based on the corrosion compounds, is discussed. The
   variation in weight gain with time showed a parabolic growth of oxides.
   Coating with NaCl was found to be detrimental both at 550 A degrees C as
   well as 650 A degrees C. On the other hand, the salt mixture of NaCl and
   Na2SO4 had no effect at 550 A degrees C; however, it was detrimental at
   higher temperature of 650 A degrees C. Coatings of salt mixture of
   Na2SO4, NaCl, and V2O5 caused very slow oxidation at both the
   temperatures. Increase in thickness of salt coating was observed to
   enhance the rate of hot corrosion. Among the three types of salt
   coatings, the coating of NaCl was found to be most damaging both at 550
   and 650 A degrees C.
RI Singh, Vakil/F-6689-2014
OI Singh, Vakil/0000-0003-4111-8016
TC 34
ZB 1
ZS 1
ZR 0
Z8 2
Z9 35
SN 1059-9495
UT CCC:000322013000036
ER

PT J
AU Kuhn, F.
   Zeismann, F.
   Brueckner-Foit, A.
   Kadau, K.
   Gravett, P.
TI Crack paths in the superalloy IN738 in aged conditions
SO ENGINEERING FRACTURE MECHANICS
VL 108
SI SI
BP 275
EP 284
PD AUG 2013
PY 2013
AB The crack paths are analyzed of fatigue cracks in aged IN738 taken from
   removed turbine blades. Both artificial cracks initiated from notches
   and service cracks found in removed blades are taken into consideration.
   Transgranular crack growth is most common in the virgin material, but
   can still be found in aged material and in service cracks. Under
   operating conditions, transgranular crack growth is related to
   recrystallization of the material along the crack faces. It is suggested
   that the local plastic deformation plays an important role in this
   recrystallization process. (C) 2013 Elsevier Ltd. All rights reserved.
ZR 0
Z8 0
ZB 0
ZS 0
TC 2
Z9 2
SN 0013-7944
UT CCC:000323868500023
ER

PT J
AU Peng, Z. C.
   Xie, F. Q.
   Wu, X. Q.
   Zhang, J.
TI Study of grain refinement and eutectic transformation of undercooled
   IN718 superalloy
SO MATERIALS SCIENCE AND TECHNOLOGY
VL 29
IS 8
BP 931
EP 936
PD AUG 2013
PY 2013
AB A substantial undercooling up to 250 K was produced in the IN718
   superalloy melt by employing the method of molten salt denucleating, and
   the microstructure evolution with undercooling was investigated. Within
   the achieved undercooling, 0-250 K, the solidification microstructure of
   IN718 undergoes two grain refinements: the first grain refinement occurs
   in a lower range of undercooling, which results from the ripening and
   remelting of the primary dendrite, and at a larger range of
   undercooling, grain refinement attributes to solidification shrinkage
   stress and lattice distortion energy originating from the rapid
   solidification process. A 'lamellar eutectic anomalous eutectic'
   transition was observed when undercooling exceeds a critical value of
   similar to 250 K. When undercooling is small, owing to niobium
   enrichment in interdendrite, the remaining liquid solidifies as eutectic
   (gamma + Laves phase); whereas, if the undercooling achieves 250 K, the
   interdendrite transforms from eutectic (gamma + Laves phase) to Laves
   phase, which results from the formation of divorced eutectic arising
   from the huge variance of the growth velocities of gamma and Laves
   phases.
Z8 1
ZR 0
ZS 0
ZB 0
TC 2
Z9 3
SN 0267-0836
UT CCC:000320231600007
ER

PT J
AU Zhang, Y. C.
   Li, Z. G.
   Nie, P. L.
   Wu, Y. X.
TI Effect of ultrarapid cooling on microstructure of laser cladding IN718
   coating
SO SURFACE ENGINEERING
VL 29
IS 6
BP 414
EP 418
PD JUL 2013
PY 2013
AB IN718 alloy clad coating cooled in liquid nitrogen was fabricated by
   high power diode laser. The microstructure of the coating was
   investigated using SEM equipped with energy disperse spectroscopy, and
   the precipitation phase was analysed using TEM after standard heat
   treatment. The results showed that the liquid nitrogen provided the clad
   coating an ultrarapid cooling rate during laser cladding. Laves in the
   ultrarapid cooled clad coating was refined, and Laves concentration and
   dendritic space were decreased compared with the air cooled clad
   coating. The ultrarapid cooling rate reduced the constitutional
   supercooling and restrained Nb segregation in the Laves during
   solidification. More Nb was distributed in austenite and precipitated as
   gamma ''-Ni3Nb during the standard heat treatment to improve the
   mechanical properties of the clad coating.
TC 28
ZB 0
ZS 0
Z8 1
ZR 1
Z9 30
SN 0267-0844
UT CCC:000321119800002
ER

PT J
AU Wu, Qiong
   Li, Shusuo
   Ma, Yue
   Gong, Shengkai
TI Study on behavior of NiAl coating with different Ni/Al ratios
SO VACUUM
VL 93
BP 37
EP 44
PD JUL 2013
PY 2013
AB beta-NiAl coatings with different Ni/Al ratios were deposited on K403
   superalloy substrates via magnetron sputtering. The phase transformation
   and diffusion phenomenon of the NiAl/Ni-based superalloy system after
   vacuum annealing at 900 and 1000 degrees C were analyzed using X-Ray
   diffraction (XRD), field emission scanning electron microscope (FE-SEM)
   and energy dispersive X-ray spectrometry (EDS). The effect of coating
   concentrations on the outward diffusion behavior of substrate elements
   was discussed. The high Cr concentrations in the Al-rich NiAl coatings
   were caused by the intense interdiffusion between Al and Cr. The Ti, W
   and Mo partitioned to gamma'-Ni3Al in the coatings. Several possible
   reasons for the formation of gamma'-Ni3Al at the surface of Ni-rich NiAl
   coating were identified, including: diffusion behavior of W and Mo in
   beta-NiAl, destabilizing effect of substrate elements on beta-NiAl, and
   diffusion rates of Ni and Al in beta-NiAl. The volume change in beta
   (sic) gamma' transformation process shows Ni uphill diffused to the
   gamma'-Ni3Al islands at the surface of Ni-rich NiAl coatings. The IDZ
   (interdiffusion zone) thickness and precipitates in IDZ were related to
   the Al initial concentrations in the coatings. (C) 2013 Elsevier Ltd.
   All rights reserved.
TC 7
ZS 0
Z8 2
ZR 0
ZB 0
Z9 9
SN 0042-207X
UT CCC:000316092900007
ER

PT J
AU Pouranvari, M.
   Ekrami, A.
   Kokabi, A. H.
TI Solidification and solid state phenomena during TLP bonding of IN718
   superalloy using Ni-Si-B ternary filler alloy
SO JOURNAL OF ALLOYS AND COMPOUNDS
VL 563
BP 143
EP 149
PD JUN 25 2013
PY 2013
AB This paper addresses solidification and solid state precipitation
   phenomena during transient liquid phase (TLP) bonding of wrought IN718
   nickel base superalloy using Ni-4.5Si-3.2B (wt.%) ternary filler alloy.
   The solidification sequence of the residual liquid in the joint
   centerline was found to be (1) formation of proeutectic gamma, followed
   by (2) gamma/Ni3B eutectic reaction, followed by (3) ternary eutectic of
   gamma/Ni3B/Ni6Si2B. Extensive fine Ni3Si formed within the
   eutectic-gamma via solid state precipitation during cooling. Extensive
   Cr-Mo-Nb rich boride precipitates were formed in the substrate region
   due to boron diffusion into the base metal during bonding process. The
   implications of the phase transformations on the mechanical properties,
   corrosion resistance and aging behavior of the joint, which are
   pertinent to the development of an optimum post bond heat treatment, are
   highlighted. (C) 2013 Elsevier B.V. All rights reserved.
OI Pouranvari, Majid/0000-0002-9603-447X
Z8 6
ZB 0
ZR 0
TC 54
ZS 0
Z9 56
SN 0925-8388
UT CCC:000317269300026
ER

PT J
AU Cao, G. H.
   Yao, P. P.
   Fu, C.
   Russell, A. M.
TI Microstructure and oxidation behavior of Al and Hf co-deposition
   coatings on nickel-based superalloys
SO SURFACE & COATINGS TECHNOLOGY
VL 224
BP 57
EP 61
PD JUN 15 2013
PY 2013
AB This study focuses on investigating the microstructure and oxidation
   behavior of Al and Hf co-deposition diffusion coatings deposited by Pt
   electroplating followed by combined aluminizing and hafnizing using the
   pack cementation technique. The composition (in wt.%) of the packs was
   2NiAl-2NH(4)Cl-xHf-(96 - x)Al2O3 with different Hf levels (x = 2, 6, 12
   and 16), and the corresponding microstructure of the coatings was
   gamma-Ni + gamma'-Ni3Al, NiAl + Al16Hf6Ni7, Al16Hf6Ni7 and
   Al1.65HfNi0.35, respectively. In the post heat-treatment process, with
   Hf and Al diffusing towards the superalloy substrate and Ni diffusing in
   the opposite direction, Al16Hf6Ni7 and Al1.65HfNi0.35 were transformed
   into Ni3Al + Al3HfNi12 and NiAl + Al3HfNi12, respectively. The
   isothermal oxidation tests at 1000 degrees C in air indicated that the
   coating formed in the packs containing 2 wt.% Hf had the lowest weight
   gain, while the weight gain of the coating formed in the packs having 6
   wt.% Hf was the largest. The mechanisms of Hf-rich phase formation and
   their effects on oxidation resistance of the coatings were discussed.
   (C) 2013 Elsevier B.V. All rights reserved.
OI Russell, Alan/0000-0001-5264-0104
Z8 2
ZS 0
ZR 0
TC 5
ZB 0
Z9 6
SN 0257-8972
UT CCC:000319367000008
ER

PT J
AU Roy, S.
   Maharana, R.
   Laxmi, S. Gokul
   Sakthivel, Y.
   Roy, M.
   Prasad, V. V. Bhanu
   Das, D. K.
TI AlPO4-C composite coating for high emissivity and oxidation protection
   applications
SO SURFACE ENGINEERING
VL 29
IS 5
BP 360
EP 365
DI 10.1179/1743294413Y.0000000119
PD JUN 2013
PY 2013
AB AlPO4-C coating deposited by sol-gel technique on Ni base superalloy
   substrate Nimonic-75 has been examined for high emissivity applications.
   The coating showed a spectral ( 2-25 mu m wavelength) emissivity in the
   range of 0.8-0.91, and the emissivity increased with coating thickness.
   The coating exhibited a reasonably good adhesion with the substrate, as
   determined from nanoscratch test. The above coating also had a good
   oxidation resistance in air at 800 and 900 degrees C under cyclic
   heating and cooling conditions.
OI Roy, Monish/0000-0003-0685-283X
ZB 0
ZS 0
Z8 0
TC 7
ZR 0
Z9 7
SN 0267-0844
UT CCC:000320226100008
ER

PT J
AU Semiatin, S. L.
   McClary, K. E.
   Rollett, A. D.
   Roberts, C. G.
   Payton, E. J.
   Zhang, F.
   Gabb, T. P.
TI Plastic Flow and Microstructure Evolution during Thermomechanical
   Processing of a PM Nickel-Base Superalloy
SO METALLURGICAL AND MATERIALS TRANSACTIONS A-PHYSICAL METALLURGY AND
   MATERIALS SCIENCE
VL 44A
IS 6
BP 2778
EP 2798
PD JUN 2013
PY 2013
AB Plastic flow and microstructure evolution during sub- and supersolvus
   forging and subsequent supersolvus heat treatment of the
   powder-metallurgy superalloy LSHR (low-solvus, high-refractory) were
   investigated to develop an understanding of methods that can be used to
   obtain a moderately coarse gamma grain size under well-controlled
   conditions. To this end, isothermal, hot compression tests were
   conducted over broad ranges of temperature [(1144 K to 1450 K) 871 A
   degrees C to 1177 A degrees C] and constant true strain rate (0.0005 to
   10 s(-1)). At low temperatures, deformation was generally characterized
   by flow softening and dynamic recrystallization that led to a decrease
   in grain size. At high subsolvus temperatures and low strain rates,
   steady-state flow or flow hardening was observed. These latter behaviors
   were ascribed to superplastic deformation and microstructure evolution
   characterized by a constant grain size or concomitant dynamic grain
   growth, respectively. During supersolvus heat treatment following
   subsolvus deformation, increases in grain size whose magnitude was a
   function of the prior deformation conditions were noted. A transition in
   flow behavior from superplastic to nonsuperplastic and the development
   during forging at a high subsolvus temperature of a wide (possibly bi-
   or multimodal) gamma-grain-size distribution having some large grains
   led to a substantially coarser grain size during supersolvus annealing
   in comparison to that produced under all other forging conditions.
RI SEMIATIN, SHELDON/E-7264-2017; Rollett, Anthony/A-4096-2012; Payton, Eric/
OI Rollett, Anthony/0000-0003-4445-2191; Payton, Eric/0000-0001-7478-9372
Z8 4
ZB 0
TC 32
ZS 0
ZR 0
Z9 33
SN 1073-5623
UT CCC:000317930200032
ER

PT J
AU Necker, Michaela
   Roesler, Joachim
   Stahl, Fabian
TI Development of Ni-Fe-Al-based alloys precipitating cubic gamma' for
   fabrication of nanoporous membranes
SO JOURNAL OF MATERIALS SCIENCE
VL 48
IS 11
BP 4008
EP 4015
PD JUN 2013
PY 2013
AB During this study, new Ni-base alloys precipitating cubic gamma' were
   developed which shall be used for the production of polycrystalline
   nanoporous membranes. The polycrystalline nanoporous membranes are
   produced through a combination of cold rolling and heat treatment in
   order to get directional coarsening of the gamma'-phase which is
   selectively dissolved afterwards. Conventional Ni-based superalloys have
   a gamma/gamma' -microstructure with cubic gamma'-precipitates and show
   the needed etching behaviour but their high strength and limited
   ductility at room temperature do not allow to produce the
   polycrystalline nanoporous membranes by means of the before mentioned
   method. Thus, the new alloys with simpler composition were developed
   which have a gamma/gamma' microstructure. The alloy Ni-13Fe-8Al-4Ti
   (composition in atomic percent) which was produced by Schmitz
   (Cullivier, ISBN 978-3-86955-523-2, 16) served as basis and showed the
   promising characteristics. To obtain cubic gamma'-precipitates, the
   misfit was estimated to values of at least |0.2| % by a method presented
   by Mishima (Acta Metall 33:1161-1169, 23). Further, the phase
   compositions as well as phase volume fractions of gamma-matrix and
   gamma'-phase were calculated by means of Thermocalc(A (R)) simulations
   (database: TTNi7). The etching behaviour of the new alloys was adjusted
   by adding chromium and molybdenum which passivate the gamma-matrix so
   that the gamma'-precipitates dissolve during the leaching process. The
   well-aligned cubic gamma'-precipitates were obtained by partially
   replacing titanium by niobium. Furthermore, the hardness could be
   significantly lowered compared to conventional superalloys by reduction
   of alloying elements. Hence, the promising alloys were found to get
   directional coarsening of the gamma'-precipitates in a combined process
   of cold rolling and heat treatment.
TC 4
ZS 0
Z8 0
ZR 1
ZB 0
Z9 4
SN 0022-2461
UT CCC:000316688700015
ER

PT J
AU Rolph, James
   Iqbal, Naveed
   Hoffman, Michael
   Evans, Alex
   Hardy, Mark C.
   Glavicic, Michael G.
   Preuss, Michael
TI The effect of d(0) reference value on a neutron diffraction study of
   residual stress in a gamma/gamma ' nickel-base superalloy
SO JOURNAL OF STRAIN ANALYSIS FOR ENGINEERING DESIGN
VL 48
IS 4
BP 219
EP 228
PD MAY 2013
PY 2013
AB A nickel-base superalloy sub-scale disc has been studied using neutron
   diffraction to characterise the residual stress distribution following
   heat treatment. Strain has been calculated using measured neutron
   diffraction d-spacings in combination with d(0) reference values
   obtained using three distinct methods, namely, measurement of a
   stress-free cube, a sin(2)psi characterisation (used independently and
   as a correction factor), and an axial stress balance. In addition, data
   obtained using the contour method have been included since it allows
   comparison of diffraction-based data to a technique that does not
   require a d(0) value. In terms of residual stress, agreement between all
   d(0) measurement techniques and the contour method was high, with the
   exception being those made using the sin(2)psi technique. An offset of
   approximately 350 MPa was observed in these data, and a possible
   systematic error was ascribed to a unique diffraction characteristic of
   a gamma/gamma' nickel-base superalloy. A global d(0) value obtained
   using a stress balance or stress-free cube was found to be reliable
   throughout the sample bulk in cases where thermal processing was carried
   out at a slow rate, such as ageing. However, d(0) differences equivalent
   to 400 mu epsilon were observed between central and surface regions when
   a global d(0) was applied to a water-quenched sample.
RI Preuss, Michael/D-5847-2016
OI Preuss, Michael/0000-0003-3806-0415
ZB 0
Z8 1
ZS 0
ZR 0
TC 5
Z9 5
SN 0309-3247
UT CCC:000318814400001
ER

PT J
AU Durocher, J.
   Cahoon, J. R.
   Richards, N. L.
TI Thermomechanical fatigue behaviour and mode of failure of laser welded
   single crystal Ni based superalloy
SO MATERIALS SCIENCE AND TECHNOLOGY
VL 29
IS 5
BP 534
EP 541
PD MAY 2013
PY 2013
AB The baseline metallography of single crystal alloy N5 was compared with
   laser welded material to evaluate the effect of the welding process on
   cracking behaviour. In addition, baseline thermomechanical fatigue data
   were compared with the fatigue properties of welded specimens. The
   solution treated and aged single crystal alloy was found to contain
   microporosity, Ta rich MC carbides, Cr-Mo rich grain boundary borides,
   gamma prime and fine secondary gamma prime. In addition, recrystallised
   grains were present in the weld heat affected zone and provided a path
   for crack propagation out of the fusion zone. The laser beam welds
   showed defects mainly associated with the fusion zone, while
   thermomechanical fatigue analysis of the laser weld data showed inferior
   values compared to the baseline solution treated and aged material.
   Metallographic analysis showed that this was due to increased defects in
   the fusion zone associated with surface oxidation and heat affected zone
   recrystallisation compared to the non-welded alloy.
ZS 0
ZR 0
Z8 0
TC 1
ZB 0
Z9 1
SN 0267-0836
UT CCC:000317345600004
ER

PT J
AU Kumar, Sunil B.
   Prasad, Balla Sai
   Kain, Vivekanand
   Reddy, Jayanth
TI Methods for making alloy 600 resistant to sensitization and
   intergranular corrosion
SO CORROSION SCIENCE
VL 70
BP 55
EP 61
PD MAY 2013
PY 2013
AB Thermomechanical processing (TMP) and strain annealing were performed on
   alloy 600. The degree of sensitization (DOS) and susceptibility to
   intergranular corrosion (IGC) were assessed by electrochemical
   potentiokinetic reactivation and weight loss tests respectively. The
   grain boundary character distribution was established by orientation
   imaging microscopy. It was shown that as the fraction of special
   boundaries increased with TMP/strain annealing, the DOS and IGC rates
   decreased drastically. Alloy 600 with fraction of special boundaries
   above 85% showed only uniform corrosion. The DOS and IGC values
   indicating resistance to sensitization and IGC and the methods to
   achieve such values have been highlighted. (C) 2013 Elsevier Ltd. All
   rights reserved.
RI KAIN, VIVEKANAND/C-9623-2011; Reddy, Mareddy Jayanth/; Bonagani, Sunil Kumar/
OI KAIN, VIVEKANAND/0000-0002-2644-1395; Reddy, Mareddy
   Jayanth/0000-0002-0581-1924; Bonagani, Sunil Kumar/0000-0002-0079-7377
ZR 0
ZB 0
TC 30
Z8 2
ZS 0
Z9 32
SN 0010-938X
UT CCC:000317558500007
ER

PT J
AU Ning, Yongquan
   Yao, Zekun
   Guo, Hongzhen
   Fu, M. W.
TI Structural-gradient-materials produced by gradient temperature heat
   treatment for dual-property turbine disc
SO JOURNAL OF ALLOYS AND COMPOUNDS
VL 557
BP 27
EP 33
PD APR 25 2013
PY 2013
AB The microstructure-property relationship of deformed parts has been
   becoming very critical, especially for aerospace components. The design
   of manufacturing process to achieve the unique and required
   microstructure and property is thus critical. For turbine disc, fine
   microstructure is required for the bore region of the disc to provide
   high tension strength and fatigue resistance at low temperature (420-650
   degrees C). The coarse microstructure is also needed for its rim region
   to possess the excellent rupture life and crack growth resistance at
   high temperature (>760 degrees C). A unique heat treatment method was
   developed to produce the gradient microstructure from the bore to the
   rim regions. In this study, the gradient temperature heat treatment
   process (GTHT) was carried out on FGH 4096 superalloys under the
   conditions of (1080 degrees C-260 degrees C/30 min, AC) and (1140
   degrees C-300 degrees C/30 min, AC), and two
   structural-gradient-materials (SGMs) were obtained. The SGM produced by
   GTHT under the condition of (1080 degrees C-260 degrees C/30 min, AC)
   has gradient microstructure from the equiaxed grains to the flatted
   grains. In between the equiaxed and flatted microstructures, a unique
   transition region is found. The dual-size gradient material was thus
   successfully fabricated by the GTHT process under the condition of (1140
   degrees C-300 degrees C/30 min, AC). The grain size of coarse
   microstructure is approximately 40 mu m, while the grain size of fine
   microstructure is about 4 mu m. The microstructural mechanisms of the
   SGMs during hot working process are identified in this research.
   Furthermore, the developed dual-size gradient material has potential
   application in dual-property turbine disc. (c) 2013 Elsevier B.V. All
   rights reserved.
RI Fu, M.W./M-7680-2013
OI Fu, M.W./0000-0002-0409-9701
ZS 0
ZR 0
ZB 0
TC 10
Z8 4
Z9 11
SN 0925-8388
UT CCC:000315185000006
ER

PT J
AU Foss, B. J.
   Gray, S.
   Hardy, M. C.
   Stekovic, S.
   McPhail, D. S.
   Shollock, B. A.
TI Analysis of shot-peening and residual stress relaxation in the
   nickel-based superalloy RR1000
SO ACTA MATERIALIA
VL 61
IS 7
BP 2548
EP 2559
PD APR 2013
PY 2013
AB This work assesses the residual stress relaxation of the nickel-based
   alloy RR1000 due to thermal exposure and dwell-fatigue loading. A number
   of different characterization methods, including X-ray residual stress
   analysis, electron back-scattered diffraction, microhardness testing and
   focused ion beam secondary electron imaging, contributed to a detailed
   study of the shot-peened region. Thermal exposure at 700 degrees C
   resulted in a large reduction in the residual stresses and
   work-hardening effects in the alloy, but the subsurface remained in a
   beneficial compressive state. Oxidizing environments caused
   recrystallization in the near surface, but did not affect the residual
   stress-relaxation behaviour. Dwell-fatigue loading caused the residual
   stresses to return to approximately zero at nearly all depths. This work
   forms part of an ongoing investigation to determine the effects of
   shot-peening in this alloy with the motivation to improve the fatigue
   and oxidation resistance at 700 degrees C. (C) 2013 Acta Materialia Inc.
   Published by Elsevier Ltd. All rights reserved.
OI Gray, Simon/0000-0003-1265-0759
ZR 4
Z8 7
ZB 0
ZS 1
TC 65
Z9 69
SN 1359-6454
UT CCC:000317161800024
ER

PT J
AU Jalilvand, V.
   Omidvar, H.
   Rahimipour, M. R.
   Shakeri, H. R.
TI Investigation on microstructural properties of transient liquid phase
   (TLP) bonded IN-738LC superalloy with AMS 4776 filler metal
SO MATERIALS SCIENCE AND TECHNOLOGY
VL 29
IS 4
BP 439
EP 445
PD APR 2013
PY 2013
AB In the present study, microstructural evolutions at the joint region of
   transient liquid phase bonded IN-738LC superalloy were examined. The
   experiments were carried out at 1100 degrees C with different holding
   times using Ni-B-Si-Cr-Fe filler alloy, AMS 4776, with B and Si as the
   melting point depressant elements. It was found that insufficient
   isothermal solidification of liquated insert caused the formation of
   continuous centreline eutectic phases. The width of the eutectic
   decreased with the increase in holding time. Complete isothermal
   solidification, which precluded the formation of the centreline
   eutectic, occurred within 45 min of holding time. In addition to the
   centreline eutectic products, precipitation of boron rich particles was
   observed at the diffusion affected zone. Homogenisation of isothermally
   solidified joints at 1120 degrees C for 300 min resulted in the
   elimination of intermetallic phases formed at the diffusion affected
   zone and formation of significant gamma' precipitates in the joint
   region.
RI Rahimipour, MohammadReza/S-4432-2017
OI Rahimipour, MohammadReza/0000-0001-5840-0339
TC 14
ZS 0
ZB 0
ZR 0
Z8 1
Z9 15
SN 0267-0836
UT CCC:000315777400005
ER

PT J
AU Jahangiri, M. R.
   Arabi, H.
   Boutorabi, S. M. A.
TI High-Temperature Compression Behavior of Cast and Homogenized IN939
   Superalloy
SO METALLURGICAL AND MATERIALS TRANSACTIONS A-PHYSICAL METALLURGY AND
   MATERIALS SCIENCE
VL 44A
IS 4
BP 1827
EP 1841
PD APR 2013
PY 2013
AB Hot deformation behavior of IN-939 superalloy was investigated in this
   work. Hot compression experiments were performed at temperatures of 1273
   K, 1323 K, 1373 K, and 1423 K (1000 A degrees C, 1050 A degrees C, 1100
   A degrees C, and 1150 A degrees C) at strain rates of 0.001, 0.01, 0.1,
   and 1 s(-1) up to a true strain of 0.8. Then variations in stress-strain
   curves as well as changes in microstructures of various hot-deformed
   samples were studied. At 1273 K to 1323 K (1000 A degrees C to 1050 A
   degrees C), dynamic recovery (DRV), and at 1373 K to 1423 K (1100 A
   degrees C to 1150 A degrees C), dynamic recrystallization (DRX), were
   recognized to be the main mechanisms of the alloy softening during hot
   compression tests. The relationships between flow stress, strain rate,
   and temperature were mathematically modeled with three well-known
   equations, and on the basis of those equations, the activation energy of
   hot deformation was calculated. For improvement of the proposed models,
   it was necessary to conduct the investigation at two temperature ranges:
   1373 K to 1423 K (1100 A degrees C to 1150 A degrees C), in which DRX
   occurred, and 1273 K to 1323 K (1000 A degrees C to 1050 A degrees C),
   where DRV as well as gamma' precipitation happened. For each of the
   temperature ranges, a different value for activation energy was
   obtained, which in conjunction with the related model, can be used for
   simulating the deformation behavior of the alloy.
RI Boutorabi, seyed mohammad ali/S-6423-2018; Arabi, Hossein/T-3269-2018; Arabi, Hossein/; Boutorabi, Seyed mohammad ali/
OI Arabi, Hossein/0000-0003-3110-4198; Boutorabi, Seyed mohammad
   ali/0000-0002-3109-0593
ZR 0
ZS 0
ZB 0
TC 8
Z8 2
Z9 9
SN 1073-5623
UT CCC:000315433700024
ER

PT J
AU Trunova, Olena
   Beck, Tilmann
   Singheiser, Lorenz
TI Influence of protective coatings on damage mechanisms and lifetime of
   Alloy 247 DS in thermo-mechanical fatigue tests
SO MATERIALS AT HIGH TEMPERATURES
VL 30
IS 1
BP 62
EP 68
PD APR 2013
PY 2013
AB The degradation process and lifetime of the directionally solidified
   Ni-base superalloy Alloy 247 DS was investigated under out-of-phase
   thermo-mechanical fatigue (OP-TMF) loading in relation to the properties
   and microstructure of oxidation protection coatings. The influence of
   two coating systems applied by low pressure plasma spraying (i) MCrAlY
   coating and (ii) duplex-coating consisting of the same MCrAlY coating
   and a NiAl-topcoat was studied.
   The MCrAlY coating did not cause significant changes in failure
   behaviour and TMF life of the superalloy, whereas duplex coating reduced
   TMF life significantly because of accelerated fatigue crack initiation
   and propagation into the substrate material. Due to much lower fracture
   strains of the duplex coating than of MCrAlY coating the crack formation
   in the duplex coatings was already observed at very early stages of
   lifetime. Furthermore, crack propagation was found to be significantly
   affected by crack branching at the interface between coating and
   substrate alloy.
RI Beck, Tilmann/C-9511-2017
ZS 0
Z8 0
TC 1
ZR 0
ZB 0
Z9 1
SN 0960-3409
UT CCC:000318965700009
ER

PT J
AU Wang, Jue
   Dong, Jianxin
   Zhang, Maicang
   Xie, Xishan
TI Hot working characteristics of nickel-base superalloy 740H during
   compression
SO MATERIALS SCIENCE AND ENGINEERING A-STRUCTURAL MATERIALS PROPERTIES
   MICROSTRUCTURE AND PROCESSING
VL 566
BP 61
EP 70
PD MAR 20 2013
PY 2013
AB The hot deformation behavior of nickel-based superalloy 740H has been
   investigated by hot compression experiments. The tests were carried out
   in the temperature range of 1050-1200 degrees C with strain rates of
