Repository: MatInfoUB/NLP-Queries

File: Multicomponent_Co_alloys1.txt (part 7 of 35)
FN Clarivate Analytics Web of Science
   (ATMPs) from 2007. Under the premise "Better safe than sorry!"
   regulations, such as MDR and ATMP, represent a European law. A
   bioengineered vascular graft is taken as a "combination product", as it
   is commonly made of biological cells and a (possibly) biodegradable
   scaffold material. When implanted, it would represent a high-risk class
   III medical device under the MDR regulation and would require a CE-mark.
   The ATMP regulation, however, says that a combination product has to be
   approved following the "principal mode of action". For products
   containing viable cells or tissues, a specific approach has been taken
   by the EU. For these products it holds true that "whatever the role of
   the medical device, the pharmacological, immunological or metabolic
   action of these cells are considered to be the principal mode of
   action". Under these premises, a combination product, such as a
   bioengineered vascular graft, is regulated under the ATMP rules, which
   renders approval rather complex. Consequences refer to the need of Phase
   I-III clinical trials including post-market surveillance
   Neuroengineering is a research area where engineering skills are used to
   solve basic and clinical problems in neuroscience. The aim of the
   presentation is to give an insight into neuroengineering applied in
   neurosurgery. Deep brain stimulation (DBS) is a method for reducing
   symptoms in movement disorders as Parkinson's disease and essential
   tremor. A thin electrode is surgically implanted with stereotactic
   technique at a well-defined brain structure. Our research focus on
   support systems for improving the surgical implantation procedure, and
   to increase the understanding of the DBS mechanism. A method for
   performing patient-specific simulations of the electric field around a
   DBS lead and map the data to the anatomy has been developed. The goal is
   to create improvement and side-disorder maps for the most common
   symptoms and brain targets used in DBS. Optics is another core area we
   apply in neurosurgery. Several optical probe systems for intraoperative
   guidance have been developed. Forward-looking probes can act as "vessel
   alarm" by recording the tissue's microcirculation with laser Doppler
   flowmetry during creation of the brain trajectories in relation to
   stereotactic neurosurgery. In DBS this method has been evaluated in the
   clinical setting in more than 100 implantations. For brain tumor
   biopsies the method is presently introduced in combination with 5-ALA
   fluorescence measurements at the tumor border. 5-ALA induced
   fluorescence spectroscopy- and microscopy can also be used together in
   brain tumor surgery. Under the neurosurgical "blue-light" microscope, a
   hand-held probe supports the surgeon by enhancing malignant tissue.
   Another challenge is optical monitoring of cerebral microcirculation in
   the neuro-intensive care setting. A prerequisite for successful project
   outcome is a close collaboration between biomedical engineers and
   neurosurgeons. difference.
   Objectives: The main goal of this study was to synthesize
   polysaccharide-based hydrogel systems that favor bone regeneration. The
   hydrogel formation is driven by Schiff base crosslinking reaction
   between the amino functionalities of carboxymethyl chitosan (CMChi) and
   the aldehyde groups of the different oxidized polysaccharides resulting
   in an imine bond formation. Methods: Different amounts of NaIO4 were
   used in order to oxidize Alginate (ALG) and Hyaluronic acid (HA),
   forming reactive dialdehyde derivatives with different oxidation
   degrees. The amount of aldehyde groups was determined by: A) using
   Schiff's reagent and detected by a UV-Vis spectrometer (550nm) and B)
   acid base titration after reacting the aldehyde groups with
   Hydroxylammoniumchloride. Gel Permeation Chromatography (GPC) was used
   for molecular weight determination of the different polysaccharides.
   Biocompatibility of the products was tested using Qblue (R) assay and
   CFDA staining. Results: Data obtained from both UV-VIS spectroscopy and
   titration show that the different polysaccharides have more aldehyde
   groups when high concentrations of NaIO4 were used and the reaction
   times were extended. The weight average molecular weights of all the
   products were lower after the oxidation step. Products with high
   oxidation degrees showed low biocompatibility. Discussion: ALG and HA
   with high oxidation degrees are required to prepare stable hydrogel
   systems and the dual utility of using CMChi and oxidized polysaccharides
   as both structural and bioactive component is promising for the
   formation of biocompatible hydrogel systems that can be used for bone
   tissue regeneration.
   Objectives: Xenotransplantation of transgenic porcine pancreatic islets
   offers a promising alternative source to circumvent current limitations
   posed by the scarcity of allogeneic donors. However, either immune
   rejection or oxygen supply in immune protected encapsulated islets
   remains a major concern. To decrease xenogeneic immune responses, we
   have investigated the feasibility to generate tissue engineered SLA
   silenced islet cell clusters (ICC) from alpha-Gal knock out, CD46, CD55
   and CD59 transgenic minipigs. Methods: Pancreatic islets single cell
   suspensions were generated by enzymatic digestion of porcine ICCs. The
   single cells were silenced for SLA class I and II by lentiviral vectors
   encoding for Nanoluciferase as reporter gene and for short hairpin RNAs
   targeting beta2-microglobulin (shb2m) or class II transactivator
   (shCIITA), respectively. SLA transcripts were evaluated by real-time PCR
   and protein levels by flow cytometry and fluorescence microscopy
   analyses. Cell death was evaluated by Propidium Iodide staining. The
   effect of SLA class I silencing was evaluated in human T and NK cell
   cytotoxicity assays. SLA-silenced pancreatic beta-cells were then used
   to form new ICCs in stirred bioreactors. Results: SLA class I silencing
   was designed to reach a level of up to 86% and class II by up to 64% on
   pancreatic islet cell monolayers. Silencing SLA expression did not
   affect cell viability and the insulin-producing beta-cell phenotype as
   indicated by Dithizone staining and levels of insulin production.
   Xenogeneic T-cell immune responses (p<0.05) as well as antibody-mediated
   cellular-dependent immune responses (p<0.01) were significantly
   decreased. Silencing SLA class I expression did not increase
   susceptibility to NK-cell cytotoxicity. In stirred bioreactors, tissue
   engineered islets showing the typical 3D-structure and morphology of ICC
   were assembled from SLA-silenced pancreatic cell suspensions to be used
   for transplantation in humanized mice as a first model. Discussion:
   These data shows the feasibility to generate low immunogenic porcine ICC
   from transgenic pigs after single cell engineering and post-
   transduction islet reassembling that might serve as a robust alternative
   to allogeneic pancreatic islet cell transplantation.
   Objectives: In patients with circulatory support, preload is a valuable
   clinical monitoring variable. While it is difficult to measure directly,
   it can be indirectly measured by PCWP or left atrial pressure (LAP).
   Typically, assessments of LAP require invasive methods. However,
   non-invasive estimation of LAP can be a useful tool for monitoring
   patients and adjusting pump speed to reduce the likelihood of hazardous
   events, such as ventricular suction and pulmonary congestion. This study
   presents an artificial neural network model estimating the LAP
   noninvasively across different patient conditions. Methods: LAP was
   estimated based on the HeartWare HVAD pump characteristics (current,
   flow and speed) derived from 186 experiments performed in a mock
   circulatory system with HVAD speed range from 1800 to 3600 rpm. The LAP
   estimation was evaluated by measuring the hemodynamic variables in
   response to a range of changes to the mock cardiovascular system,
   including changes in PVR, SVR and HR. A neural network was trained with
   70% of the data (randomly chosen), and was validated and tested with the
   rest of data. The model performance was quantified by the mean squared
   error (MSE), correlation coefficient (r2) and Bland-Altman plot between
   measured and estimated LAP in different scenarios. Results: The neural
   network model was able to estimate LAP accurately using data collected
   in-vitro for training, validation and test sets. The MSE for all data is
   1.36 mmHg, and correlation coefficients are 0.99, 0.91 and 0.94 for
   training, validation and test sets, respectively. The Bland-Altman plot
   showed that error has a bias of 0.28 mmHg with a reproducibility
   coefficient of 2.2 mmHg. Discussion: The developed model would be useful
   for a real-time estimation of preload noninvasively which can be
   employed to adjust pump speed in heart-failure patients without
   inserting a pulmonary catheter into the pulmonary artery. Implementation
   of the developed estimator would also create a new physiological control
   system that can work noninvasively.
   Objectives: Blood vessels are integral to the maintenance of all
   tissues. They deliver oxygen and nutrients and remove waste. Blood
   vessels not only contain endothelial cells (ECs) that are in direct
   contact with flowing blood cells and fluids but they may also have
   pericytes and smooth muscle cells on the outside that stabilize and
   regulate their size. Defects in EC and pericyte/smooth muscle cell
   interaction are often implicated in many pathological conditions.
   Patients with a genetic disease called hereditary hemorrhagic
   telangiectasia (HHT) suffer from heavy and recurrent nosebleeds, due to
   unstable blood vessels as a result of defective interaction between ECs
   and pericytes. Methods: Here we used human induced pluripotent stem
   cells (hiPSCs) as a source of patient-specific cells, as they can be
   derived from all individuals, including children and patients with
   genetic disease and subsequently differentiated towards all cells of the
   body. Besides, we can now use hiPSCs to derive all the component of
   blood vessels in large numbers and use them to re-create blood vessels
   on a chip to model inflammation and disease. Results: HHT-hiPSC-ECs
   displayed no apparent functional differences using a set of standard
   two-dimensional (2D) assays. The ability of hiPSC-ECs to form a perfused
   microvascular network was next examined using three-dimensional (3D)
   cultures in microfluidic chips. Using these 3D vessels on a chip, we
   found that in contrast to 2D microvascular cultures, the ability to form
   3D microvessels in microfluidic chips was strikingly compromised when
   HHT-hiPSC-ECs were used compared to isogenic control ECs. Discussion:
   This patient-based hiPSC model thus serves as the first proof of
   principle that vascular diseases could be modeled using patient-specific
   hiPSCs in 3D microfluidic chips and to identify new target cells and
   possible pathways for therapy.
   Objectives: This study was aimed at fabricating various layer-by-layer
   (LbL) systems using glycosaminoglycans (GAGs) with the capability to
   bind BMP-2 specifically in order to control osteogenic differentiation
   of cells by biocompatible release systems. Methods: Heparin, chondroitin
   sulfate and their oxidized forms as polyanions were combined with
   chitosan and collagen I as polycations to form various multilayer
   coatings on model materials with the advantage of the intrinsic
   cross-linking formed between oxidized glycosaminoglycans (GAGs) and
   polycations, improving multilayer stability and affecting the release of
   BMP-2. The myoblast cell line C2C12, which can differentiate into
   osteoblasts was seeded on 5 mu g/mL BMP-2 loaded multilayers. Cell
   viability, adhesion, osteogenic differentiation and BMP-2 release were
   investigated. Results: C2C12 cells cultured directly on the top of
   multilayers showed that particularly BMP-2 loaded multilayers made of
   oxidized GAGs promoted an osteogenic differentiation that was nearly
   comparable to the positive control, when 5 mu g/mL BMP-2 was added
   directly to the medium. Interestingly, the BMP-2 had synergistic effect
   on cell adhesion and spreading. BMP-2 in oxidized chondroitin sulfate
   multilayers was successfully loaded to the layers, sustainably released
   over time and affected cell differentiation more than the soluble BMP-2.
   Discussion: The results show that oxidized GAGs forming intrinsically
   cross-linked multilayers are useful as reservoirs for sustained release
   of BMP-2 in which the intrinsic cross-linking affected BMP-2 release,
   improved multilayers stability due to the resulting stiff surface
   compared to the native ones, supported cell adhesion, proliferation and
   subsequent differentiation. This can pave the way for coating implants
   and scaffolds for repair and regeneration of bone fractures.
   Objectives: Functional myocardial recovery during support with left
   ventricular assist devices (LVADs) is highly desirable but only observed
   in approx. 1% of all patients. Previously, the more frequently implanted
   pulsatile blood pumps (PBPs) showed higher recovery rates than the
   currently used rotary blood pumps (RBPs). The aim of this study was to
   comparatively assess the capability of PBPs and RPBs to unload the left
   ventricle and restore physiological cardiac energetics in isolated
   hearts. Methods: An RBP (Medtronic HVAD) and a heartbeat synchronized
   PBP (BerlinHeart Excor) were alternately connected to eight isolated
   porcine hearts. To modulate the mode of LVAD support, RBP rotational
   speed was set to different support levels and ejection delay of the PBP
   was phased from 0% to 90%. Pressures, flows, left ventricular volumes,
   and myocardial oxygen consumption were recorded and cardiac efficiency
   quantified by the ratio of external work (EW) over myocardial oxygen
   consumption. Results: With increasing RBP support, lower left atrial
   pressures (LAP) were found to coincide with a decreased cardiac
   efficiency (r=0.91 +/- 0.12) with a median [inter quartile range] slope
   of 0.28 [0.91] %/mmHg. In contrast, depending on the phase delay of
   ejection of a PBP, LAP and cardiac efficiency follow a sinusoidal course
   with the LAP minimum at 90% and efficiency maximum at 60%. Discussion:
   In RBP support, aggressive ventricular unloading was found to lead to
   lower cardiac efficiencies. On the other side, phasing of a PBP offers
   the possibility to restore cardiac efficiency and simultaneously unload
   the ventricle. These results may justify future studies linking
   optimized cardiac mechanics and efficiency to functional recovery and
   reverse myocardial remodeling with LVAD therapy.
   Objectives: We focused on the interventricular dyssynchrony caused by
   the shortened systole of left ventricle (LV) compared to right ventricle
   (RV) during left ventricular assist device (LVAD) support. The purpose
   of this study was to assess and quantify the mechanical interventricular
   dyssynchorny according to the support condition using conductance
   catheter. Methods: We studied five goats with normal heart condition. A
   centrifugal LVAD was implanted under general anesthesia. We inserted the
   conductance catheter into the LV and RV and obtained the pressure-volume
   relationship. We defined the dyssynchronous status by the sign (plus or
   minus) of the LV volume (LVV) change is opposite to that of RV volume
   (RVV). (i.e., (dLVV/dt)*(dRVV/dt)<0). Interventicular dyssynchrony (DYS)
   was quantified by calculating the percentage of time within the cardiac
   cycle. Bypass rate was set dividing the LVAD pump flow by the main
   pulmonary artery flow. We calculated the DYS under LVAD support with
   various bypass rate. Results: The mean DYS of normal heart, LVAD clamp,
   LVAD support with bypass rate of 50%, 75 % and 100% were 6.0 +/- 1.3,
   8.6 +/- 2.6, 9.6 +/- 1.8, 15.5 +/- 5.6, and 24.6 +/- 8.6, respectively.
   Also, there was a higher linear negative correlation between LV stroke
   volume and DYS. Discussion: Interventricular dyssynchrony during LVAD
   support was assessed and quantified using conductance catheters.
   Dyssynchrony became significant when the LV was unloaded with high
   rotational speed under LVAD support. Assessment of influences for the
   right ventricular function and heart failure models will be studied in
   the further study.
   Objectives: (Bio)chemical modification of implants with drug delivery
   systems can support the body's natural healing capabilities by imitation
   of smooth tissue transitions along bone-tendon conjunctions. Modified
   interconnected 3D porous poly(epsilon-caprolactone) could act as a
   scaffold material for these implants. Methods: Cocontinuous blends of
   poly(epsilon-caprolactone) (PCL) and polyethylene oxide (PEO) were
   prepared by batch blending in an internal mixer. Annealing and leaching
   of the blends with water yielded the porous PCL scaffolds, which were
   then modified with chitosan (CS) grafted PCL (CS-g-PCL) via dip coating.
   Nanoparticle systems containing CS and tripolyphosphate (TPP) were
   obtained via ionotropic gelation. These CS-TPP nanoparticles (CSNPs) can
   be attached to the modified scaffolds via a Layer-by-Layer (LbL)
   deposition approach involving alginate (ALG). Results: Interconnected 3D
   porous PCL scaffolds with different morphologies have been prepared.
   Modification with CS-g-PCL, alginate, alginate fluorescein amine
   (ALG-FA), CS-TPP and fluorescein isothiocyanate labelled nanoparticles
   (CS-FITC-TPP) in a LbL approach was carried out. The blank scaffolds
   were analyzed in various ways, including via scanning electron
   microscopy and mercury intrusion porosimetry. Modified versions of the
   scaffolds were analyzed accordingly and the fluorescently labeled
   species were investigated via confocal laser scanning microscopy. CSNPs
   were loaded with bovine serum albumin (BSA) and layered on the modified
   scaffolds. Release of BSA from the scaffolds was investigated by
   ultraviolet-visible spectroscopy at 37 degrees C in phosphate-buffered
   saline (PBS). Discussion: Porous PCL scaffolds with different pore sizes
   and morphologies can be obtained via annealing and leaching of
   cocontinuous PCL/PEO blends. Surface modification with CS-g-PCL,
   alginate and CSNPs open up possibilities regarding graded implant
   fabrication.
   Objectives: Vascular calcification is accelerated and worsened in
   chronic kidney disease (CKD) and dialysis patients compared to the
   general population. Misbalanced phosphate and calcium metabolism plays
   an important role in this health burden in CKD. In this study the role
   of phosphate and calcium in inducing medial vascular calcification is
   researched. Methods: Rat aortic rings were incubated in the normal and
   calcifying mediums for seven days. Three independent experiments, three
   rings per condition in each, were performed (N=9). Normal medium
   consisted of DMEM with 0.9 mM phosphate and 1.8 mM calcium. Calcium
   medium (Ca) consisted of 4.0 mM calcium and 0.9 mM phosphate; phosphate
   medium (P) of 2.8 mM phosphate and 1.8 mM calcium; and calciumphosphate
   medium (Ca+P) of 4.0 mM calcium and 2.8 mM phosphate. Histochemical von
   Kossa staining was performed, and calcification area of a medial and
   adventitial section of the aorta was calculated. The results were
   compared using a two-way ANOVA test. Results: Von Kossa stainings and
   evaluations of the calcified area demonstrated increased calcification
   in aortic rings incubated in different calcification mediums, whereas
   the calcification takes part in different sections of the aorta. Calcium
   alone causes calcification in the adventitia, phosphate alone in the
   medial section of the aorta. Combination of both leads to extensive
   calcification in the adventitia and media. Discussion: In dialysis
   patients, serum calcium levels are maintained quite well, but serum
   phosphate levels may exceed suggested levels multiple times. The results
   of the study demonstrate that high phosphate level is the trigger of
   excessive vascular calcification and the control of levels of phosphate
   in CKD patients is crucially important.
   Objectives: Heterogeneously structured electrospun composite scaffolds
   have performed well as ECM-mimetic tissue replacements in recent years.
   In light of this, we present an assessment of amnion derived multipotent
   stromal cell (aMSC) growth on hybrid polycaprolactone(PCL)-gelatin(G)
   scaffolds in terms of viability, infiltration depth and metabolic
   activity. Methods: Four scaffold types were electrospun (150 mu m thick)
   with different PCL:G ratios and fibre diameter distributions using
   vertical (V) and horizontal (H) orientations - PCL175V (175 mg/ml,
   homogenous), PCL125G50H (125:50 mg/ml, homogeneous), PCL125G50V (125:50
   mg/ml, heterogeneous), PCL100G75V mg/ml (100:75 mg/ml, heterogeneous). A
   7 day live/dead assay and a 15 day infiltration study (depths measured
   using confocal laser scanning microscope) with aMSCs from Callithrix
   jacchus were performed. Metabolic activity was measured by MTT assay (7
   days). Additionally, gelatin loss during scaffold degradation (30 days)
   was measured by Raman spectroscopy. Results: In general, PCL-gelatin
   blends perform better than unblended PCL. PCL125G50V shows the deepest
   cell infiltration on all days (76.3 +/- 7.1 mu m by day 15). It is also
   the only sample that shows an increasing trend in metabolic activity
   from day 1 (0.0436 +/- 0.002) to day 7 (0.0996 +/- 0.009). Raman
   spectroscopy revealed a significant gelatin loss of 53.44 +/- 6.48 % in
   PCL100G75V while PCL125G50V showed no significant loss by day 15.
   Discussion: A combination of heterogeneous fiber morphology and
   composite polymer content in electrospun scaffolds positively affects
   cell growth and infiltration. Considerable gelatin swelling during
   degradation can physically inhibit infiltrating cells. Therefore,
   choosing the right ratio of PCL:gelatin when designing such scaffolds is
   key.
   A total artificial heart is used for orthotopic replacement of the
   native ventricles in cases of irreversible biventricular heart failure
   resulting either from chronic dilated cardiomyopathy or fulminant acute
   myocardial infraction. It is essential to find the right indication.
   There are several surgical options to perform a total artificial heart
   operation. To prevent therapy-failure it essential to set the right
   indication for implanting a total artificial heart. In general therapy
   with a TAH is feasible with good postoperative results. Setting the
   right clinical frame is crucial for the establishment of a therapy
   concept.
   Objectives: Although diabetes is the leading cause of end-stage renal
   disease in many countries, data about its impact on patient-specific
   reaction to haemodialysis (HD) is scarce. Models that allow identifying
   and predicting patient-specific response to HD are in development and
   their improvement is encouraged by clinicians to obtain suitable
   decision support systems (DSS). Here, possible correlations between
   diabetes and alterations in the patient-specific parameters identified
   by a multi-pool, multi-solute model, developed in our laboratory, are
   investigated. Methods: Data acquired during the 'DialysIS' Interreg
   Project (141 patients, 4 centres, 1276 HD) have been used. For each
   patient, a set of specific parameters was identified: one modulates the
   permeability at the capillary wall (rho), the others account for altered
   transport of catabolites and electrolytes at the cellular wall (k(i))
   and at the dialyser membrane (eta(i)), where '(i)' indicates different
   solutes. Patients have been classified as diabetic (D) or not (ND) and
   among Ds, as insulin-dependent (D_ID) or not (D_NID). Initial glucose
   concentrations and identified values of rho, ki, eta i in the different
   groups have been compared using proper statistical tests (p<0.01).
   Results: There were were 37 (26,4%) D patients and 16 of them were D_ID
   (43,2%). Initial plasma glucose concentration statistically differs both
   between D and ND and between D_ID and D_NID patients. Among the
   patient-specific parameters rho, and K-Na, K-Mg, K-Creatinine and
   K-Bicarbonate results were different between D and ND. The values of
   eta(Na), eta(Mg), eta(Ca), eta(Urea) and eta(Creatinine), instead,
   significantly differ between D_ID and D_NID. Discussion:
   Diabetes-induced autonomic and peripheral neuropathies can justify the
   finding of altered capillary wall permeability in D; moreover the use of
   insulin, protein based, seems to impact on the mass transport through
   the dialyzer membrane. The proposed approach allows adding a new tile to
   the studies on how the diabetic pathology affects the response to the HD
   treatment.
   Objectives: Left Ventricular Assist Device (LVAD) therapy has become an
   accepted treatment for end-stage heart-failure. While patient management
   has improved over the past decades, limitations in caregiver resources
   necessitate efficient allocation. Decisions on the optimal setting of
   LVAD support currently occurs in intervals ranging from a few weeks to a
   few months. However, the optimal setting for LVAD support may change
   multiple times per minute. Thus, automation is the only viable solution
   to this problem. Physiological control promises to integrate the cardiac
   assist device into patient physiology even more closely, reacting to
   varying demands or specifying the load for training of the heart muscle.
   One important design consideration is the choice of feedback variable.
   Methods: Literature of the past two decades was collected and the
   presented physiological control concepts were clustered into categories
   corresponding to functional similarity of feedback variables. Results:
   It was found that most literature could be summarized into five
   categories. Control algorithms either used preload, heart rate,
   ventricular contraction, or afterload as feedback variables or modified
   the flowrate/headpressure relation. Discussion: Each of these categories
   contains information about the cardiac state. While preload variables,
   most closely resemble the native functioning of the left ventricle, they
   are inherently difficult to measure without using additional sensors.
   Chronotropic incompetence might be a limiting factor for heart rate
   based control. Ventricular functioning might fluctuate over time due to
   changes in inotropy while afterload is heavily regulated by other
   autoregulatory mechanisms. The headpressure/flowrate relation suffers
   from uncertainty regarding the origin of pressure changes. Combining
   elements of these five categories into one control concept might prove
   beneficial, as different information could be extracted for the
   controller, which could then be tuned by the physician.
   Objectives: Current understanding of membrane performance in
   hemodialysis implies that their permeability in terms of molecular
   weight cut-off must be restricted to a figure below the molecular weight
   of albumin, i.e. < 60.000. Nephrologists commonly request a maximal
   allowable albumin loss during a 4h treatment to be below 4g per session.
   Methods: Recent investigations have shown that the 3D-conformation of
   albumin is unstable and changes in e.g., uremia or liver failure. Thus,
   detoxification efficiency of albumin may decrease by about 70% and can
   be explained by a considerable reduction of albumin's binding constants
   for both pharmaceutical drugs and uremic retention solutes, as well as
   for exogenous toxins. As a result, free concentrations of such solutes
   increase in patient's blood and a higher toxicity is observed. Binding
   constants for defined uremic retention solutes, such as p-Cresylsulfate,
   are further affected by the simultaneous presence of other solutes, such
   as Indoxylsulfate. Results: Oxidative stress, as manifested in many
   dialysis patients, further promotes changes in albumin conformation.
   It's thus no surprise, that hemodialysis with protein-permeable
   membranes improves patient performance, as shown recently in a clinical
   trial by Nagai et al., (Ther Apher Dial, 2017; 21:378). They reported,
   that in a 7-year observation period, albumin leakage of 3g or more per
   HD session provided a better prognosis than albumin leakage less than
   3g. Obviously, a clinically acceptable large albumin leakage provides
   beneficial effects on maintenance HD patients. Discussion: The
   performance of albumin as an adsorbing protein is inefficient during
   uremia and liver failure. Due to lower binding constants for
   pharma-drugs and uremic toxins following conformational changes in the
   sick state, albumin is unable to perform like in the healthy state. It
   should, thus, be removed. Identification of 3D-changes of albumin and
   thus its removal should become a priority.
   Cataract surgery followed by implantation of an intraocular lens (IOL)
   is one of the most frequently performed surgical procedures in medicine.
   In 2020 alone, there are expected to be 32 million interventions. Here,
   ophthalmologists can look back on 70 years of experience. Since there is
   no blood perfusion at the lens, however, the IOL has a comparatively
   simple immunological special position. Furthermore, the ophthalmologists
   also have extensive experience with implants in the cornea, in the
   chamber angle of the eye and on the retina. In the presentation an
   overview will be given of the current implants and the necessary
   regulatory processes. In addition, own experiences (with medical
   devices) with the new requirements of the MDR will be described.
   Recent evidence from randomised controlled trials (RCTs) suggests that
   post-dilutional haemodiafiltration (HDF) is associated with a benefit in
   survival. This benefit has been mainly observed in re-analyses of the
   primary data looking at the patients treated with the highest convection
   volumes (HCV-HDF). To obtain HCV-HDF, significant pressure has to be
   applied to the dialyser membrane and the dialysis systems are submitted
   to significantly stronger transmembrane pressure (TMP) constraints,
   frequently surpassing the limits proposed by the guidelines. Several
   automatized systems are proposed to avoid or overcome the alarms induced
   by the increases in convection and still maintain the volumes prescribed
   by the physician. The present overview will
   i) Critically analyse the evidence on the effect of convection volumes
   on survival. ii) Review the automatic systems presently proposed to
   achieve a given level of convection. iii) Analyse the possible pitfalls
   in determining the limits established by a dialysis monitor when
   performing HCV-HDF. iv) Explore a harmonised definition of the
   parameters that may drive the convection volumes during a dialysis
   procedure with the aim to help in better defining the Best Practice
   Guidelines for HCV-HDF.
   Objectives: Human Parvovirus B19 (HPV B19) infection is known to cause
   pure red cell aplasia (PRCA) in kidney transplant recipients. We
   investigated the diagnosis and prognosis of HPV B19 infection by urine
   detection in kidney transplant patients with anemia and graft
   dysfunction. Methods: 1195 recipients (living donor/donation after
   citizen's death: 492/703) were performed kidney transplant in our center
   from January 2015 to January 2018. Thirty-six patients diagnosed with
   HPV B19 infection during follow-up (3.01%, 36/1195). Among those,
   fourteen HPV B19 infected patients underwent transplanted kidney biopsy,
   including 12 persons with PRCA and graft dysfunction and 2 recipients
   with donor-derived HPV B19 infection. We collected the urine samples for
   detection of HPV B19 DNA copies at the day of kidney biopsy. Meanwhile,
   the biopsy specimen were studied for immunohistochemical detection by
   using polyclonal mouse Anti-Parvovirus B19 antibody. Results: The mean
   diagnosis time of fourteen HPV B19 infected patients was 44 days
   (7-300days) after transplantation. The reticulocyte percentage was
   0.1-0.2% and the mean hemoglobin level was 67 g/L (51-87 g/L). Among 12
   biopsies with PRCA and graft dysfunction, 6 were diagnosed with T
   cell-mediated rejection (IA-IB-IIA), 3 borderline rejection, 2 without
   rejection signs and 1 was diagnosed with thrombotic microangiopathy
   (TMA). The patient, who was diagnosed with TMA, had performed
   ABO-incompatible kidney transplantation. It displayed glomerular
   microthrombus and diffuse necrosis of renal tubules on renal biopsy.
   Despite the treatment of IVIG, the graft was ultimately lost. The
   immunohistochemical result of the TMA biopsy specimen was positive and
   the others were negative. The result of urine detection for HPV B19
   virus DNA copies was >10 boolean AND 5/ml with TMA and the others were
   negative. Discussion: If the urine test is positive for HPV B19 DNA,
   parvovirus -associated kidney injury should be suspected.
   Hemodynamic simulations are increasingly used to assess the flow
   phenomena in intracranial aneurysms (IAs). Based on detailed simulation
   results existing therapies such as coiling or stenting can be improved
   or novel approaches are tested. However, the accuracy of
   patient-specific blood flow acquisitions strongly depends on preliminary
   and highly interdisciplinary steps. These include for instance medical
   imaging, image reconstruction, image segmentation and acquisition of
   appropriate boundary conditions. To assess capabilities, but also
   limitations of state-of-art IA modeling techniques, international
   simulation challenges are frequently organized. These comparisons
   address single or combined steps along the simulation process. Within
   this talk, the most relevant competitions are presented and the main
   findings are summarized. In this regard, sources of error in the context
   of hemodynamic modeling are revealed and the awareness for standardized
   simulations is sharpened.
   Objectives: Heart failure (HF) is a critical healthcare issue and a
   primary source of cardiovascular mortality worldwide. Globally, it is
   estimated that up to 100,000 people are candidates for heart
   transplantation, but only about 5800 transplants were performed in 2016.
   At Cleveland Clinic, we are developing a continuous-flow total
   artificial heart (CFTAH) in an attempt to provide a viable alternative
   to transplantation for the growing population of patients with end-stage
   HF. Methods: The Cleveland Clinic CFTAH is a double-ended centrifugal
   pump with only one moving part that is designed to passively
   self-balance left and right circulations without active intervention.
   The device has no mechanical bearings to wear out and is driven by an
   extremely reliable 3-phase brushless, sensorless motor. The nominal
   external dimensions of the latest version of our adult CFTAH design to
   be tested in-vivo were 98.4 mm in length, 62 mm in diameter, 160 cc in
   volume displacement and 486 g in weight without the cable. Results:
   Biocompatibility of the CFTAH has been demonstrated in two full-term
   90-day in vivo tests, completed without the use of any anticoagulation.
   Since the conclusion of these tests, our team has been working on design
   improvements to further reduce susceptibility to thrombosis, enhance
   autoregulation, improve motor controller hardware, add clinically useful
   features to the control interface and enhance manufacturability.
   Discussion: Our results to date suggest that a small, mechanically and
   electronically simple, auto-regulated total artificial heart has
   significant potential to provide an important clinical option for HF
   patients.
   We discuss a novel method for hemolysis prediction in computational
   fluid dynamics, which avoids potential problems inherent to the
   traditionally used Eulerian and Lagrangian methods. The traditionally
   used Eulerian method computes a hemolysis index (HI) at the flow outlet
   by solving a transport partial differential equation (PDE) where the
   source term equals shear stress raised to some power (which is
   determined empirically), and then looks at the HI transported to the
   flow outlet. The largest contribution to HI typically occurs at the flow
   boundaries (walls), which is precisely the location where numerical
   noise is most likely to be inadvertently introduced, e.g., from sharp
   edges in the wall or from low quality mesh elements. This can cause
   errors in the Eulerian method because its PDE lacks a diffusion term,
   and consequently any numerical noise is transported to, and accumulates
   at, the flow outlet surface. We have not seen this potential problem
   occurring when using a Lagrangian method, although theoretically it
   could still occur. Regardless, a major disadvantage of the Lagrangian
   method is a large computational cost required to achieve reasonable
   accuracy. Instead of using one of the two traditional methods, we use a
   volume integral where the source term includes both shear stress and
   flow speed. In situations with sufficient mixing, such as in an LVAD,
   this approach predicts blood damage at least as well as either of the
   other methods, for a fraction of the computational cost, and avoids the
   numerical problems. The method also lends itself better to frozen rotor
   simulations, while the traditional methods prefer more costly
   time-dependent simulations. We present an example where the method is
   used to evaluate potential changes to a HM3-like rotor design.
   Objectives: A great and long pursued goal in cancer research is the
   development of a suitable culture system for expanding haematopoietic
   stem cells (HSCs), which can thereafter be successfully used in
   transplantations. Since HSCs only reproduce in their natural
   environment, novel systems try to mimic the in vivo niche of HSCs, the
   bone marrow, in many factors such as material rigidity, chemical and
   cellular compositions. Mesenchymal stem/stromal cells (MSCs) are known
   to support HSC expansion. This effect is even greater when the cells are
   cocultured in a 3D environment. The aim of this project is to study the
   interactions of HSCs and MSCs in a conventional 2D culture compared with
   a 3D porous hydrogel, which was previously developed in our group.
   Methods: The influence of HSCs on MSCs and vice versa will be studied on
   a transcriptomic level by next generation sequencing and verified by
   qPCR, cytokine arrays and western blots. To regain the cells from the
   system we want to make our hydrogel degradable by introducing disulfide
   bonds, which can be cleaved by reducing agents. Afterwards the RNA will
   be fixed within the cells and these will be separated by magnetic cell
   sorting, previous to RNA isolation. Results: Previous experiments
   indicate that the 3D system has a positive effect on HSCs only in
   coculture with MSCs. With a deep insight into the transcriptomes of both
