Repository: MatInfoUB/NLP-Queries

File: Co_superalloy_comp(1).txt (part 8 of 22)
FN Clarivate Analytics Web of Science
PT J
AU Wang, F
   Wu, ZN
   Ma, DX
   Buhrig-Polaczek, A
AF Wang, Fu
   Wu, Zining
   Ma, Dexin
   Buehrig-Polaczek, Andreas
TI Effect of Directional Solidification Variables on the Microstructures of
   Single-Crystal Turbine Blades of Nickel-Based Superalloy
SO ADVANCED ENGINEERING MATERIALS
AB Single-crystal turbine blades of nickel-based superalloy are directionally solidified at different withdrawal rates of 0.0017 cm s(-1)-0.01 cm s(-1) aiming to investigate the evolution of as-cast microstructures. The results show that the average primary and secondary dendrite arm spacings,.1 and.2, decrease with increasing withdrawal rate, although the complicated geometry of the blades results in local nonhomogeneity of dendrite arm spacings. The experimentally achieved values of.1 can be reasonably predicted by Ma and Sahm's theoretical model, in which the effect of the secondary dendrite on the primary dendrite arm spacing is considered. With increasing withdrawal rate, the shape of the g/ g0 eutectic varies from a large block-like eutectic island to an interconnected small strip-like morphology. In addition to this, the average size of the g/ g0 eutectic gradually decreases with increasing withdrawal rate. A reduction in the average sizes of the g0 precipitates in the dendrite core and interdendritic region is also observed with increasing withdrawal rate. The microsegregation levels of Al, Ti, Ta, Cr, Co, and Mo are alleviated with increasing withdrawal rate.
OI Wang, Fu/0000-0002-7590-7059
SN 1438-1656
EI 1527-2648
PD NOV
PY 2017
VL 19
IS 11
AR 1700297
DI 10.1002/adem.201700297
UT WOS:000415932100024
ER

PT J
AU Meng, J
   Jin, T
   Sun, XF
   Hu, ZQ
AF Meng, J.
   Jin, T.
   Sun, X. F.
   Hu, Z. Q.
TI Effect of Ru on the Oxidation Behavior of a Ni-Base Single-Crystal
   Superalloy
SO SCIENCE OF ADVANCED MATERIALS
AB The effect of Ru on the isothermal oxidation of Ni-base single crystal superalloys has been investigated by discontinuous thermogravimetric analysis. The scale structures were analyzed using XRD, SEM and EDX. The kinetic curves of the alloys exposed at 1000 degrees C and 1100 degrees C obeyed the parabolic law, and the addition of Ru had minimal direct effect on the oxide phase types. The scales for three alloys with various Ru additions were mainly composed of an outer (Ni, Co) O layer, a second complex oxides layer, and an inner Al2O3 layer. The spallation of the scale was observed after a long time oxidation at 1000 degrees C and 1100 degrees C. The mass gains of the alloys with Ru addition were higher than those of the alloys without Ru addition when exposed to high temperatures at 1000 degrees C and 1100 degrees C. This showed that the addition of Ru can reduce the oxidation resistance in the alloy oxidation at high temperatures due to Ru inhibiting the formation of Al2O3 layer. Furthermore, the rate of oxidation for the alloy with 3 Ru addition at 1100 degrees C was slower than that of the alloy with 1.5 Ru addition since the weak-bond in NiWO4 was limited by Ru addition. The internal nitride was obtained from the three alloys with Ru addition due to the loose Al2O3 films.
SN 1947-2935
EI 1947-2943
PD NOV
PY 2017
VL 9
IS 11
BP 1922
EP 1928
DI 10.1166/sam.2017.2819
UT WOS:000419754900007
ER

PT J
AU Ast, J
   Dobeli, M
   Dommann, A
   Gindrat, M
   Maeder, X
   Neels, A
   Polcik, P
   Polyakov, MN
   Rudigier, H
   von Allmen, KD
   Widrig, B
   Ramm, J
AF Ast, J.
   Dobeli, M.
   Dommann, A.
   Gindrat, M.
   Maeder, X.
   Neels, A.
   Polcik, P.
   Polyakov, M. N.
   Rudigier, H.
   von Allmen, K. D.
   Widrig, B.
   Ramm, J.
TI Synthesis and characterization of superalloy coatings by cathodic arc
   evaporation
SO SURFACE & COATINGS TECHNOLOGY
AB Superalloy targets were produced from Ni-(Al-C-Co-Cr-Mo-Ta-Ti-W) powders by spark plasma sintering technology. The crystalline structure of the as-produced targets was investigated by XRD analysis and compared with the evolution of phases resulting from the operation of the cathodic arc at the target (cathode) surface. Coatings were synthesized at superalloy substrates utilizing these superalloy targets in non-reactive and reactive evaporation processes. Synthesized coatings and target surfaces were compared with respect to chemical composition and crystal structure. The interface between coating and superalloy substrates was investigated by TEM. As an example, a complete layer stack was synthesized by cathodic arc evaporation starting from the super alloy substrate - superalloy coating interface to a fully oxidized superalloy coating showing epitaxial growth in the interface to the superalloy substrate. (C) 2017 Elsevier B.V. All rights reserved.
RI von Allmen, Kim Dimuth/S-3621-2017; von Allmen, Kim/C-6845-2018;
   Dommann, Alex/H-7854-2013
OI von Allmen, Kim Dimuth/0000-0002-0167-4010; von Allmen,
   Kim/0000-0002-0167-4010; Dommann, Alex/0000-0002-0804-1179
SN 0257-8972
PD OCT 25
PY 2017
VL 327
BP 139
EP 145
DI 10.1016/j.surfcoat.2017.07.061
UT WOS:000412788800017
ER

PT J
AU Tan, LM
   Huang, ZW
   Liu, F
   He, GA
   Wang, X
   Huang, L
   Zhang, YW
   Jiang, L
AF Tan, Liming
   Huang, Zaiwang
   Liu, Feng
   He, Guoai
   Wang, Xin
   Huang, Lan
   Zhang, Yiwen
   Jiang, Liang
TI Effects of strain amount and strain rate on grain structure of a novel
   high Co nickel-based polycrystalline superalloy
SO MATERIALS & DESIGN
AB The development of nickel-based superalloys with high Co addition has aroused widespread interest recently owing to their potential application in hot sections of gas turbine. However, how hot working parameters impact the grain evolution of these superalloys remains to be studied systematically. In this work, high-throughput double cone ( DC) specimen, which yielded gradient strain at different regions in a single sample after hot compression, were designed to investigate the thermo-mechanical behaviors of a novel superalloy. Superslovus treatment was subsequently conducted to investigate the susceptibility to abnormal grain growth (AGG). By means of finite element simulation, transmission electron microscope (TEM), and electron backscatter diffraction (EBSD), it was found that slow strained DC was preferred to obtain a well-distributed grain structure after supersolvus annealing, owing to its adequate dynamical recrystallization (DRX) and dynamical recovery (DRV) during deformation.
OI Tan, Liming/0000-0001-7999-6311
SN 0264-1275
EI 1873-4197
PD OCT 5
PY 2017
VL 131
BP 60
EP 68
DI 10.1016/j.matdes.2017.06.004
UT WOS:000406738400006
ER

PT J
AU Chen, XY
   Li, YX
   Huang, L
   Zou, D
   Wu, EX
   Liu, YJ
   Xie, YY
   Yao, R
   Liao, SY
   Wang, GR
   Zheng, F
AF Chen, Xiaoyu
   Li, Yongxia
   Huang, Lan
   Zou, Dan
   Wu, Enxi
   Liu, Yanjun
   Xie, Yuanyan
   Yao, Rui
   Liao, Songyi
   Wang, Guangrong
   Zheng, Feng
TI Effects of Precipitant and pH on Coprecipitation of Nanosized Co-Cr-V
   Alloy Powders
SO MATERIALS
AB Nanosized Co-Cr-V alloy powders were synthesized via coprecipitation method. Effects of precipitants ((NH4)(2)C2O4<bold>H</bold>2O and Na2CO3) and pH were investigated by X-ray diffraction (XRD), Zeta potential analyzer, thermogravimetry-differential scanning calorimetry (TG-DSC), inductively coupled plasma-atomic emission spectrometry (ICP-AES) and scanning electron microscopy (SEM). Co-Cr-V alloy powders were consisted of major face-centered cubic Co (fcc Co) and minor hexagonal close-packed Co (hcp Co). Grain sizes of precursors and Co-Cr-V alloy powders were increased with pH value (7-10) within the ranges of 3 similar to 39 and 39 similar to 66 nm, respectively. Rod-like or granular Co-Cr-V alloy particles were assembled by interconnected nanograins. At pH = 7, Na2CO3 precipitant was found to be beneficial to maintain the desirable composition of Co-Cr-V powders. It was also found that lower pH favors the maintenance of pre-designed composition, while grain coarsens at higher pH. Effects of variation for precipitant and pH on the morphology and composition of Co-Cr-V alloy powder were discussed in detail and relevant mechanism was further proposed.
OI Zheng, Feng/0000-0003-1807-7949
SN 1996-1944
PD OCT
PY 2017
VL 10
IS 10
AR 1108
DI 10.3390/ma10101108
UT WOS:000414639000003
ER

PT J
AU Zhao, YL
   Yang, T
   Tong, Y
   Wang, J
   Luan, JH
   Jiao, ZB
   Chen, D
   Yang, Y
   Hu, A
   Liu, CT
   Kai, JJ
AF Zhao, Y. L.
   Yang, T.
   Tong, Y.
   Wang, J.
   Luan, J. H.
   Jiao, Z. B.
   Chen, D.
   Yang, Y.
   Hu, A.
   Liu, C. T.
   Kai, J. -J.
TI Heterogeneous precipitation behavior and stacking-fault-mediated
   deformation in a CoCrNi-based medium-entropy alloy
SO ACTA MATERIALIA
AB Combining high strength and good ductility is highly-desired yet challenging for conventional structural materials. Newly emerging concentrated multi-component alloys with face-centered-cubic structure provide an ultra-ductile matrix, and the precipitation hardening based on these alloys provides a very effective way to achieve a superior strength-ductility combination. Here, we report a high-strength CoCrNi-based medium-entropy alloy hardened by nanoscale L1(2)-(Ni, Co, Cr)(3)(Ti, AD-type particles with mixing heterogeneous and homogeneous precipitation behaviors. Compared to the single-phase CoCrNi medium-entropy alloy, the yield strength and the tensile strength of the precipitation strengthened CoCrNi medium-entropy alloy were increased by-70% to-750 MPa and-44% to -1.3 GPa, respectively, whereas a good ductility,-45%, was still achieved. The underlying deformation micro-mechanisms were systematically investigated using transmission electron microscope. In the single-phase CoCrNi medium-entropy alloy, the deformation mode was dominated by mechanical twinning. In the precipitation-hardened medium-entropy alloy, however, a high density of stacking faults prevailed. We revealed that the absence of mechanical twinning in this low stacking fault energy precipitation-strengthened medium-entropy alloy could relate to the increasing critical twinning stress affected by the channel width of the matrix. We further calculated that the increment of the yield strength was substantially from precipitation strengthening. Our present findings provide not only a fundamental understanding of the deformation micro-mechanism of the precipitation-strengthened CoCrNi medium-entropy alloy but also a useful guidance for the development of precipitation hardened concentrated multi-component alloys in the future. (C) 2017 Acta Materialia Inc. Published by Elsevier Ltd. All rights reserved.
RI Jiao, Z. B./R-7932-2018
OI Jiao, Z. B./0000-0002-0556-6869; CHEN, Da/0000-0002-3125-4033; LUAN,
   Junhua/0000-0002-0736-200X; HU, Alice/0000-0002-0883-315X
SN 1359-6454
EI 1873-2453
PD OCT 1
PY 2017
VL 138
BP 72
EP 82
DI 10.1016/j.actamat.2017.07.029
UT WOS:000410018200007
ER

PT J
AU Zhang, H
   Xu, QY
AF Zhang, Hang
   Xu, Qingyan
TI Large-scale simulation of dendrite growth in directional solidification
   castings
SO PHYSICA STATUS SOLIDI B-BASIC SOLID STATE PHYSICS
AB In this study, the growth and distribution of directional solidification (DS) dendrites in entire cross-sections of DS superalloy castings are simulated based on a modified shape function dendritic (MSFD) model coupled with the cellular automaton-finite difference (CA-FD) method. The macro-thermal transfer and columnar grain growth are calculated using CA-FD with a macro time-step, and then, the original and boundary conditions for the dendrite-growth simulation are determined via the interpolation of the macro temperature and the projection of the 3D preferential grain orientation using a matrix, M. The dendrite growth calculation cyclically proceeds based on the MSFD model. It is used to predict the growth of hundreds of dendrites throughout the cross-section of a DS casting by considering the macro-solidification parameters. The MSFD model is further applied to predict the competitive growth of DS dendrites and their distribution in the cross-sections of a spiral selector and a fake single crystal turbine blade. The results of the simulation correlate with the results of the DS experiment. Hence, the modified model coupled with the macro-simulation models can be used to predict the morphology and distribution of DS dendrites with respect to large-scale castings produced by the DS process. (C) 2017 WILEY-VCH Verlag GmbH & Co. KGaA, Weinheim
SN 0370-1972
EI 1521-3951
PD OCT
PY 2017
VL 254
IS 10
AR 1600860
DI 10.1002/pssb.201600860
UT WOS:000412897900002
ER

PT J
AU Bocchini, PJ
   Sudbrack, CK
   Noebe, RD
   Dunand, DC
   Seidman, DN
AF Bocchini, Peter J.
   Sudbrack, Chantal K.
   Noebe, Ronald D.
   Dunand, David C.
   Seidman, David N.
TI Effects of titanium substitutions for aluminum and tungsten in
   Co-10Ni-9Al-9W (at%) superalloys
SO MATERIALS SCIENCE AND ENGINEERING A-STRUCTURAL MATERIALS PROPERTIES
   MICROSTRUCTURE AND PROCESSING
AB Polycrystalline Co-10Ni-(9 - x)Al-(9 - x)W-2xTi at% (x = 0, 1, 2, 3, 4) alloys with gamma(f.c.c.) plus gamma'(L1(2)) microstructures are investigated, where the gamma'(L1(2))-formers Al and W are replaced with Ti. Upon aging, the initially cuboidal gamma'(L1(2))-precipitates grow and develop a rounded morphology. After 256 h of aging at 1000 degrees C, the precipitates in the 6 and 8 at% Ti alloys coalesce and develop an irregular, elongated morphology. After 1000 h of aging, replacement of W and Al with Ti increases both the mean radius, < R >, and volume fraction, phi, of the gamma'(L1(2))-phase from < R > = 463 nm and phi = 8% for 2 at% Ti to < R > = 722 nm and phi = 52% for 8 at% Ti. Composition measurements of the gamma(f.c.c.)-matrix and gamma'(L1(2))-precipitates demonstrate that Ti substitutes for W and Al in the gamma'(L1(2))-precipitates, increases the partitioning of W to gamma'(L1(2)), and changes the partitioning behavior of Al from a mild gamma'(L1(2))-former to a mild gamma(f.c.c.)-former. The grain boundaries in the aged alloys exhibit W-rich precipitates, most likely mu(Co7W6)-type, which do not destabilize the gamma(f.c.c.) plus gamma'(L1(2)) microstructure within the grains. Four important benefits accrue from replacing W and Al with Ti: (i) the alloys' mass density decrease; (ii) the gamma'(L1(2))-solvus temperature increases; (iii) the gamma'(L1(2)) volume fraction formed during aging at 1273 K (1000 degrees C) increases; and (iv) the 0.2% offset flow stress increases.
RI Dunand, David C/B-7515-2009; Seidman, David/B-6697-2009
SN 0921-5093
EI 1873-4936
PD SEP 29
PY 2017
VL 705
BP 122
EP 132
DI 10.1016/j.msea.2017.08.034
UT WOS:000413135700016
ER

PT J
AU Zhang, YB
   Hu, XY
   Li, CR
   Xu, WW
   Zhao, YT
AF Zhang, Yubi
   Hu, Xiaoyang
   Li, Changrong
   Xu, Weiwei
   Zhao, Yongtao
TI Composition design, phase transitions of a new polycrystalline
   Ni-Cr-Co-W base superalloy and its isothermal oxidation dynamics
   behaviors at 1300 C-omicron
SO MATERIALS & DESIGN
AB The composition, phase transitions and isothermal oxidation dynamics of a new polycrystalline Ni-Cr-Co-W base superalloy are investigated using CALculation of PHAse Diagrams (CALPHAD), Differential Scanning Calorimetry (DSC), ThermoGravimetric analysis (TG/dTG), Scanning Electron Microscope and Energy Dispersion Spectrum (SEM/EDS) methods. The microstructure of the designed alloy shows a uniform gamma matrix with the precipitates of rich-Ti cellular eta and rich-Nb acicular platelet delta phase, and no Topologically Close-packed Phases (TCPs) observed, and the oxide behavior obeys a parabolic law with a parabolic constant (k(p)) 2.945 mg(2)/(cm(4).h) at isothermal 1300(omicron)C for 30 hours. The oxide scales are composed of an outer loose oxide mixture containing Cr, Ni, Ti and Nb/Ta and generous pores presented for a volatilization of Cr2O3, and a dense aluminum-rich oxide layer.
SN 0264-1275
EI 1873-4197
PD SEP 5
PY 2017
VL 129
BP 26
EP 33
DI 10.1016/j.matdes.2017.05.028
UT WOS:000405099900004
ER

PT J
AU Xu, YT
   Xia, RL
   Sha, QZ
   Xia, TD
AF Xu Yangtao
   Xia Rongli
   Sha Qizhen
   Xia Tiandong
TI Phase Composition and Cracking Behavior on TIG Cladding Layer of
   Co-8.8Al-9.8W-0.2B Superalloy Based on JMatPro Software
SO RARE METAL MATERIALS AND ENGINEERING
AB Co-Al-W superalloy is a novel cobalt-based superalloy with the precipitation strengthening phase of ternary compound gamma-Co-3(Al,W). In order to study the cracking behavior of Co-8.8A1-9.8W-0.2B cladding layer on 304 stainless steel with TIG welding, the phase composition and relative contents at different positions of the cladding layer were investigated by thermodynamic simulation calculation of JMatPro software and experimental verification. The results show that the phase composition is the same at different positions of the cladding layer, but the content of those phases are not alike. Combining phase composition and contents of the cladding layer, the surface cracks of cladding layer are mainly hot cracks, which come from the integrated effect of the thermal stress, the phase transformation stress and the Laves phase.
SN 1002-185X
PD SEP
PY 2017
VL 46
IS 9
BP 2459
EP 2464
UT WOS:000435226100022
ER

PT J
AU Wang, XG
   Li, JR
   Shi, ZX
   Liu, SZ
   Yue, XD
AF Wang Xiaoguang
   Li Jiarong
   Shi Zhenxue
   Liu Shizhong
   Yue Xiaodai
TI Effect of W Content on Oxidation Resistance of Experimental Third
   Generation Single Crystal Superalloys
SO RARE METAL MATERIALS AND ENGINEERING
AB The isothermal oxidation behaviors of three kinds of experimental third generation single crystal superalloys with different tungsten contents were investigated at 1100 degrees C in air by X-ray diffraction (XRD), scanning election microscopy (SEM) and energy disperse X-ray analysis (EDS). The results show that three kinds of alloys approximately obey subparabolic rate law during oxidation at 1100 degrees C for 100 h. The mass gain of 8 wt% W-containing alloy is higher than that of 6 wt% and 7 wt% W-containing alloys. The oxide scale exposed at 1100 degrees C consists of three layers: an outer Ni(Co)O layer, an intermediate layer mainly composed of oxides and spinels, and an inner Al2O3 layer. The gamma'-free layer is formed in the base alloy. In the current alloy system, the transition of oxidation mechanism happens with increasing W content at 1100 degrees C; therefore, it is found that the alloys with W content less than 7% exhibit relative balance between oxidation resistance and solution strength.
SN 1002-185X
PD SEP
PY 2017
VL 46
IS 9
BP 2493
EP 2498
UT WOS:000435226100028
ER

PT J
AU Sun, YR
   Li, HQ
   Zhang, WW
   Yu, XF
AF Sun Yaru
   Li Haiquan
   Zhang Weiwei
   Yu Xingfu
TI Effect of V on Hot Corrosion Behavior of K417G Alloy at 900 degrees C
SO RARE METAL MATERIALS AND ENGINEERING
AB The effect of V on hot corrosion behavior of cast Ni-base superalloy K417G exposed to 75%Na2SO4 +25%NaCl at 900 degrees C for 100 h has been investigated by thermogravimetry (TG) and scanning electron microscopy equipped with energy dispersive X-ray spectrum (EDS), and corrosion resistance was obtained by measuring the polarization curve at 900 degrees C. The results show that the hot corrosion rate of the alloy with 0.016% V content is almost unchanged, the hot corrosion rate of alloy increases with the increase of V content, but the hot corrosion rate of alloy with 1.19% V content is 100 times more than that of the low V alloy. The corrosion product on the surface of K417G alloys is found to be composed of oxides and sulfides. The oxides consist of Al, Cr, Co, Ti and Ni, while the sulfides include NiS, MoS and NiCrS. With the content of V content increasing, S element diffuses toward to interlayer, and the layer of Al2O3 and Cr2O3 becomes thinner; hence the inner sulfides layer formed in the alloy with 1.19% V decreases the corrosion resistance. Compared with the alloy with 1.19% V, the corrosion potential of the alloy with 0.016% V shifts 0.4 V toward positive direction, and the corrosion resistance is better than that alloy with high V content.
SN 1002-185X
PD SEP
PY 2017
VL 46
IS 9
BP 2571
EP 2576
UT WOS:000435226100041
ER

PT J
AU Dubiel, B
   Kalemba-Rec, I
   Kruk, A
   Moskalewicz, T
   Indyka, P
   Kac, S
   Radziszewska, A
   Kopia, A
   Berent, K
   Gajewska, M
AF Dubiel, Beata
   Kalemba-Rec, Izabela
   Kruk, Adam
   Moskalewicz, Tomasz
   Indyka, Paulina
   Kac, Slawomir
   Radziszewska, Agnieszka
   Kopia, Agnieszka
   Berent, Katarzyna
   Gajewska, Marta
TI Influence of high-temperature annealing on morphological and
   compositional changes of phases in Ni-base single crystal superalloy
SO MATERIALS CHARACTERIZATION
AB Microstructure evolution during high temperature annealing of the CM186LC single crystal nickel-base super alloy in the temperature range of 900-1100 degrees C for up to 2500 h was investigated. Microstructural analyses were aimed at observing the changes in morphology of precipitates, in both two dimensions (2D) and three dimensions (3D). The changes in the chemical composition of constituting phases, caused by annealing, were also determined. Although no external stress was applied, after annealing at 1000 degrees C and 1100 degrees C the directional coalescence of the gamma' phase in directions parallel to secondary dendrite arms occurred. In the temperature range of 900-1100 degrees C, decomposition of the primary MC carbides took place. The primary carbides were fragmented into small plate-shaped particles, and secondary carbides were also formed. Additionally, in the investigated temperature range, the precipitates of topologically close packed (TCP) phases were found. Those precipitates, plate-like in shape, grew up to a length of several micrometres. Coalescence of the gamma' phase and formation of TCP precipitates during high temperature exposure of CM186LC was accompanied by decreases in the concentrations of Co, Cr, W and Re in the gamma phase.
RI Berent, Katarzyna/X-1907-2019; Indyka, Paulina/J-1482-2012; Moskalewicz,
   Tomasz/B-7106-2013; Dubiel, Beata/A-2796-2013
OI Berent, Katarzyna/0000-0003-3786-1405; Dubiel,
   Beata/0000-0003-4917-5437; Moskalewicz, Tomasz/0000-0001-7142-452X
SN 1044-5803
EI 1873-4189
PD SEP
PY 2017
VL 131
BP 266
EP 276
DI 10.1016/j.matchar.2017.07.021
UT WOS:000411535600031
ER

PT J
AU Coakley, J
   Lass, EA
   Ma, D
   Frost, M
   Stone, HJ
   Seidman, DN
   Dunand, DC
AF Coakley, James
   Lass, Eric A.
   Ma, Dong
   Frost, Matthew
   Stone, Howard J.
   Seidman, David N.
   Dunand, David C.
TI Lattice parameter misfit evolution during creep of a cobalt-based
   superalloy single crystal with cuboidal and rafted gamma-prime
   microstructures
SO ACTA MATERIALIA
AB A [h00] oriented Co-based superalloy single crystal was crept under tension at 940 degrees C/100 MPa, resulting in a P-type raft morphology with extensive particle coalescence along the [h00] loading direction. However, particle coalescence was also observed in two perpendicular directions on the (h00) plane, normal to the loading axis. Tensile creep experiments were performed with in-situ neutron diffraction at 800 degrees C/500 MPa on this initially rafted gamma' microstructure, and for comparison at (i) 900 degrees C/260 MPa, and at (ii) 750 degrees C/875 MPa, both with initially cuboidal gamma' microstructures. The alloy was shown to exhibit a positive lattice parameter misfit, and during the first hour of creep at 900 degrees C/260 MPa, the lattice parameter evolution indicated changes in phase composition associated with gamma' dissolution as the alloy achieved phase equilibrium at 900 degrees C. For all three in-situ creep measurements, there was a significant divergence of the gamma' and gamma lattice parameters as creep proceeded. The lattice parameter misfit values between the precipitates and the matrix approached their unconstrained values during creep, and were notably large compared to those of Ni-based superalloys. This is indicative of a loss of coherency at the precipitate/matrix interfaces. Such a loss of coherency at the precipitate/matrix interfaces will likely degrade certain mechanical properties such as fatigue resistance, as has been shown for the Ni-based superalloys. (C) 2017 Acta Materialia Inc. Published by Elsevier Ltd. All rights reserved.
RI Ma, Dong/G-5198-2011; Dunand, David C/B-7515-2009; Seidman,
   David/B-6697-2009; Lass, Eric/AAE-9593-2019
OI Ma, Dong/0000-0003-3154-2454; Lass, Eric/0000-0003-1428-3585; Frost,
   Matthew/0000-0001-6821-170X; Coakley, James/0000-0001-8721-0438
SN 1359-6454
EI 1873-2453
PD SEP 1
PY 2017
VL 136
BP 118
EP 125
DI 10.1016/j.actamat.2017.06.025
UT WOS:000407665300011
ER

PT J
AU Zenk, CH
   Povstugar, I
   Li, R
   Rinaldi, F
   Neumeier, S
   Raabe, D
   Goken, M
AF Zenk, Christopher H.
   Povstugar, Ivan
   Li, Rui
   Rinaldi, Fernando
   Neumeier, Steffen
   Raabe, Dierk
   Goeken, Mathias
TI A novel type of Co-Ti-Cr-base gamma/gamma ' superalloys with low mass
   density
SO ACTA MATERIALIA
AB A gamma' strengthened Co-Ti-Cr superalloy is presented with a mass density similar to 14 % below that of typical Co-Al-W-based alloys. The lattice misfit is sufficiently low to form coherent cuboidal gamma' precipitates. Atom probe tomography shows that Cr partitions to the gamma phase, but increases the gamma' volume fraction compared to a binary Co-Ti alloy to more than 60 %. The solubility of Cr in the gamma' phase is significantly higher than expected from previously published values. The gamma' solvus temperature is above 1100 degrees C. The yield strength shows a distinct increase above 600 degrees C surpassing that of Co-9Al-8W (at.%) and conventional Co-base superalloys, even more so when it is normalized by the mass density. (C) 2017 Acta Materialia Inc. Published by Elsevier Ltd. All rights reserved.
RI Raabe, Dierk/A-6470-2009; Neumeier, Steffen/F-7092-2017
OI Raabe, Dierk/0000-0003-0194-6124; Zenk, Christopher/0000-0002-0690-4276;
   Povstugar, Ivan/0000-0002-1409-6854; Neumeier,
   Steffen/0000-0001-7853-0368
SN 1359-6454
EI 1873-2453
PD AUG 15
PY 2017
VL 135
BP 244
EP 251
DI 10.1016/j.actamat.2017.06.024
UT WOS:000407536800025
ER

PT J
AU Zhou, WX
   Zhou, KS
   Deng, CM
   Zeng, KL
   Li, YX
AF Zhou, Wuxi
   Zhou, Kesong
   Deng, Chunming
   Zeng, Keli
   Li, Yuxi
TI Hot corrosion behavior of HVOF-sprayed Cr3C2-WC-NiCoCrMo coating
SO CERAMICS INTERNATIONAL
AB A novel binary carbide-based sprayed powder, consisting of hard phases (Cr3C2, WC) and matrix phase (NiCoCrMo), was designed to ensure the harsh environments (corrosion, wear, and high temperature) of power plant boilers. A Cr3C2-WC-NiCoCrMo coating was deposited by high-velocity oxygen-fuel (HVOF) process using an agglomerated and sintered Cr3C2-WC-NiCoCrMo powder with a particle size of -45+15 mu m. Hot-corrosion tests were performed under cyclic conditions using a NaCl-KCI-Na2SO4 salt environment, at temperatures up to 500 degrees C. High-temperature oxidation was performed at 500 degrees C. For comparison, corrosion and oxidation tests were also performed on a commercial Cr3C2-25(NiCr) coating, and the corrosion resistance was evaluated by measuring the thickness of the corrosion scale. The properties of the specimens were characterized using X-ray diffraction, X-ray photoelectron spectroscopy, and scanning electron microscopy with energy dispersive spectroscopy. The Cr3C2-WC-NiCoCrMo and Cr3C2-25(NiCr) coatings exhibited similar oxidation-resistance properties. The Cr3C2-WC-NiCoCrMo coating exhibited superior corrosion resistance to that of the Cr3C2-25(NiCr) coating. In the case of the Cr3C2-WC-NiCoCrMo coating, the thickness of the corrosion scale was approximately one-third that of the Cr3C2-25(NiCr) coating. The hot-corrosion resistance imparted by the Cr3C2-WC-NiCoCrMo coating may be attributed to the formation of alloy phases during the powder and coating manufacturing process, as well as to the formation of Cr, W, Ni, Co and Mo oxides, and Ni and Cr spinels.
SN 0272-8842
EI 1873-3956
PD AUG 15
PY 2017
VL 43
IS 12
BP 9390
EP 9400
DI 10.1016/j.ceramint.2017.04.109
UT WOS:000402584900122
ER

PT J
AU Yu, H
   Ukai, S
   Oono, N
AF Yu, Hao
   Ukai, Shigeharu
   Oono, Naoko
TI Tensile properties of Co-based oxide dispersion strengthened superalloys
SO JOURNAL OF ALLOYS AND COMPOUNDS
AB Tensile properties of a novel Co-20Cr-5Al-2.4Hf-1.5Y(2)O(3) (wt%) oxide dispersion strengthened (ODS) superalloy were studied through a comparing investigation with Co-20Cr-5Al (wt%) alloy. Both the Co-based alloys (with and without oxide particles) were fabricated by mechanical alloying (MA), spark plasma sintering (SPS), hot rolling and the final annealing at 1200 degrees C. Due to the ultrafine grains of 500 nm in the ODS superalloy and 1.2 mu m in the ODS free alloy, the metastable fcc structure predominates at room temperature. Tensile testing was conducted at room temperature and 1000 degrees C. Strain-induced twinning deformation was evidenced by transmission electron microscopy and was found to significantly enhance the ultimate tensile strength (UTS) of the two alloys at room temperature. The Co-based ODS superalloy exhibits a superior tensile strength of 2.85 GPa at room temperature, which is associated with the distribution of twins and fine Y-Hf oxides. At 1000 degrees C, since the ultrafine grain size in the ODS superalloys, an easy grain boundary deformation occurred and resulted in a significant reduction in the UTS value. (C) 2017 Elsevier B.V. All rights reserved.
RI Oono, Naoko H/K-4309-2017; YU, Hao/H-7228-2018
SN 0925-8388
EI 1873-4669
PD AUG 15
PY 2017
VL 714
BP 715
EP 724
DI 10.1016/j.jallcom.2017.04.276
UT WOS:000402208500086
ER

PT J
AU Guo, W
   Wang, HY
   Jia, Q
   Peng, P
   Zhu, Y
AF Guo, Wei
   Wang, Haiyan
   Jia, Qiang
   Peng, Peng
   Zhu, Ying
TI Transient Liquid Phase Bonding of Nickel-Base Single Crystal Alloy with
   a Novel Ni-Cr-Co-Mo-W-Ta-Re-B Amorphous Interlayer
SO HIGH TEMPERATURE MATERIALS AND PROCESSES
AB A novel Ni-Cr-Co-W-Mo-Ta-Re-B alloy consisting of plate gamma and M23B6 phases was prepared as interlayer for the transient liquid phase (TLP) bonding of Rene' N5 nickel-base single crystal superalloy. The molten Ni-Cr-Co-W-Mo-Ta-Re-B alloy exhibited an excellent wettability on the nickel-base superalloy. The TLP bonding experiment has been carried out in vacuum furnace at 1,240 degrees C for 12 h and followed by post-weld heat treatment (PWHT) at 1,305 degrees C for 4 h. PWHT eliminated the inter-metallic compounds and promoted the formation of. gamma ' precipitates in the bonding region. A more uniform microhardness profile of TLP joint was found after PWHT. The shear strength of the joint after PWHT significantly increased to 533.4 MPa compared with the value of 437.2 MPa without PWHT.
SN 0334-6455
EI 2191-0324
PD AUG
PY 2017
VL 36
IS 7
BP 677
EP 682
DI 10.1515/htmp-2015-0243
UT WOS:000406090300004
ER

PT J
AU Wu, RH
   Zaiser, M
   Sandfeld, S
AF Wu, Ronghai
   Zaiser, Michael
   Sandfeld, Stefan
TI A continuum approach to combined gamma/gamma ' evolution and dislocation
   plasticity in Nickel-based superalloys
SO INTERNATIONAL JOURNAL OF PLASTICITY
AB In single crystal Nickel-based superalloys subject to creep loading, the gamma/gamma' phase microstructure co-evolves with the system of dislocations under load. Computational modeling thus requires multiphysics approaches capable of describing and simulating both phase and defect microstructures within a common conceptual framework. To do so, we formulate a coupled continuum model of the evolution of phase and dislocation microstructures. The simulated gamma/gamma' phase microstructure accounts for concentration as well as crystallographic order parameters. Dislocation microstructure evolution is described in terms of dislocation densities and associated stress-driven dislocation fluxes. The creep strain curve is obtained as a natural by-product of the microstructure evolution equations. We perform simulations of gamma/gamma' evolution for different dislocation densities and establish the driving forces for microstructure evolution by analyzing in detail the changes in different contributions to the elastic energy and chemical free energy density, as well as the evolution of stress concentrations that may trigger the transition from dislocation flow in the gamma channels towards shearing of the gamma' precipitates. Our investigation reveals the mechanisms controlling the process of directional coarsening (rafting) and demonstrates that the kinetics of rafting significantly depends on characteristics of the dislocation microstructure. In addition to rafting under constant load, we investigate the effect of changes in loading conditions and explore the possibility of improving creep properties by pre-rafting along a different loading path. (C) 2017 Elsevier Ltd. All rights reserved.
OI Sandfeld, Stefan/0000-0001-9560-4728
SN 0749-6419
EI 1879-2154
PD AUG
PY 2017
VL 95
BP 142
EP 162
DI 10.1016/j.ijplas.2017.04.005
UT WOS:000403438800007
ER

PT J
AU Liu, MC
   Sheng, GM
   He, HJ
   Jiao, YJ
AF Liu, Ming-can
   Sheng, Guang-min
   He, Hong-jie
   Jiao, Ying-jun
TI Microstructural evolution and mechanical properties of TLP bonded joints
   of Mar-M247 superalloys with Ni-Cr-Co-W-Ta-B interlayer
SO JOURNAL OF MATERIALS PROCESSING TECHNOLOGY
AB The three-stage isothermal solidification process of TLP bonded Mar-M247 nickel-based superalloy was studied. The transient liquid phase bonding of Mar-M247 superalloys was conducted at 1150 degrees C for 1,60, 120 and 240 min. Dendritic formation and solute partitioning governed the microstructure development. Ni-rich solid solution, Ni-rich boride W-rich boride and other carboborides were formed in the joint area. The maximum tensile strength of 443 MPa was obtained when TLP bonding at 1150 degrees C for 240 min. It had completed isothermal solidification. After isothermal solidification, the distribution of microhardness across the joints was more homogeneous. Enrichment of refractory elements in the Ni-Cr-Co-W-Ta-B interlayer was detrimental to the process of isothermal solidification. The presence of hard and brittle borides reduced the hardness and tensile strength of the bonded area. Post-bonding heat treatments are suggested to improve mechanical properties in future studies. (C) 2017 Elsevier B.V. All rights reserved.
SN 0924-0136
PD AUG
PY 2017
VL 246
BP 245
EP 251
DI 10.1016/j.jmatprotec.2017.03.021
UT WOS:000401882500025
ER

PT J
AU Bocchini, PJ
   Sudbrack, CK
   Sauza, DJ
   Noebe, RD
   Seidman, DN
   Dunand, DC
AF Bocchini, Peter J.
   Sudbrack, Chantal K.
   Sauza, Daniel J.
   Noebe, Ronald D.
   Seidman, David N.
   Dunand, David C.
TI Effect of tungsten concentration on microstructures of
   Co-10Ni-6Al-(0,2,4,6) W-6Ti (at%) cobalt-based superalloys
SO MATERIALS SCIENCE AND ENGINEERING A-STRUCTURAL MATERIALS PROPERTIES
   MICROSTRUCTURE AND PROCESSING
AB The effects of reducing the W concentration (and concomitantly mass density) of Co-10Ni-6A1-xW-6Ti at% Co-based superalloys, with a gamma(f.c.c.) plus gamma'(L1(2)) microstructure, is investigated for a series of alloys with W concentrations of 6 at% (baseline alloy), 4 and 2 at% (W-reduced) and 0 at% (W-free). The gamma'(L1(2)) solvus temperature decreases strongly (by 46 degrees C per 1 at% reduction in W), while the liquidus and solvus temperatures decrease mildly (3-5 degrees C per 1 at% W reduction) as measured by differential scanning calorimetry. Scanning electron microscopy was used to image phase formation in all alloys. When aging at 900 or 1000 degrees C for 256 h, the W reduction does not result in the appearance of additional phases within the grains beyond the gamma(f.c.c.) and gamma'(L1(2)) phases present in the original alloy. Grain-boundary precipitates are present for all alloy compositions: W-rich or W-free precipitates after aging at 1000 degrees C, and coarsened gamma'(L1(2)) precipitates after aging at 900 degrees C. The composition of grain boundary precipitates were measured with energy-dispersive X-ray spectroscopy. Vickers microhardness values decrease with decreasing W content, due to a reduction in gamma'(L1(2)) precipitation and 'reduced solid-solution strengthening.
RI Seidman, David/B-6697-2009; Dunand, David C/B-7515-2009
SN 0921-5093
EI 1873-4936
PD JUL 17
PY 2017
VL 700
BP 481
EP 486
DI 10.1016/j.msea.2017.06.018
UT WOS:000406564300055
ER

PT J
AU Xu, H
   Zhang, ZJ
   Zhang, P
   Cui, CY
   Jin, T
   Zhang, ZF
AF Xu, H.
   Zhang, Z. J.
   Zhang, P.
   Cui, C. Y.
   Jin, T.
   Zhang, Z. F.
TI Formation of nanograins in Ni-Co based superalloys compressed
   quasistatically at high temperature
SO SCRIPTA MATERIALIA
AB In this study, the performance of hot compressive deformation was investigated in two newly developed Ni-Co based superalloys having different stacking fault energy (SFE). It is interesting to discover that nanograins (NGs) can be produced in superalloy deformed at high temperature and relatively low strain rate. With the decrease of SFE and strain rate, the formation of NGs will be promoted obviously, leading to the negative strain rate sensitivity of compressive stress in superalloys. The NGs, generated through the fragmentation of subgrains by microtwins, may become a candidate choice for dynamically strengthening superalloys at high temperature. (C) 2017 Acta Materialia Inc. Published by Elsevier Ltd. All rights reserved.
RI Zhang, Zhefeng/A-9732-2010; Zhang, Peng/F-2399-2010
OI Zhang, Peng/0000-0002-0907-2110
SN 1359-6462
PD JUL 15
PY 2017
VL 136
BP 92
EP 96
DI 10.1016/j.scriptamat.2017.04.008
UT WOS:000402943600021
ER

PT J
AU Chen, CL
   Ma, SH
AF Chen, Chun-Liang
   Ma, Shih-Hsun
TI Effects Effects of Ni/Co ratio and mechanical alloying on
   characteristics and sintering behavior of W-Ni-Co tungsten heavy alloys
SO JOURNAL OF ALLOYS AND COMPOUNDS
AB W-Ni-Co tungsten heavy alloys with a varied Ni/Co ratio produced by mechanical alloying have been investigated in this study. The change of the Ni/Co ratio and the processing of mechanical alloying are important to influence characteristics and sintering behavior of the model materials. The results show that the high Ni/Co ratio facilitates the process of solid phase sintering and promotes a fine-grained structure and a relatively high hardness. However, the behavior of liquid phase sintering was found in the alloys with the low Ni/Co ratio condition, corresponding to a coarse-grained structure and decrease in hardness. The mechanisms of the transition between the solid and liquid states during sintering has been discussed in this work, which can be associated with the amount of binder phase and its composition, tungsten grain size, deformation strain and sintering conditions. (C) 2017 Elsevier B.V. All rights reserved.
SN 0925-8388
EI 1873-4669
PD JUL 15
PY 2017
VL 711
BP 488
EP 494
DI 10.1016/j.jallcom.2017.04.037
UT WOS:000401593200063
ER

PT J
AU Abdeldaim, H
   El Mahallawy, N
AF Abdeldaim, Hesham
   El Mahallawy, N.
TI Protective pre-deposited slurry dip-coating alumina layer on TBC system
SO MATERIALS AND CORROSION-WERKSTOFFE UND KORROSION
