Repository: MatInfoUB/NLP-Queries

File: Co_superalloy_composition.txt (part 8 of 11)
FN Clarivate Analytics Web of Science
   Evans, Anthony G.
TI Thermomechanical Fatigue Damage Evolution in a Superalloy/Thermal
   Barrier System Containing a Circular Through Hole
SO JOURNAL OF THE AMERICAN CERAMIC SOCIETY
AB The results of an investigation of thermomechanical fatigue (TMF) on a superalloy specimen, with an applied thermal barrier coating (TBC) and a circular through hole, are presented. Tensile loads were applied in phase with increasing temperature. Damage evolution in the form of cracks develops in the TBC adjacent to the hole. These cracks run perpendicular to the loading axis. Stress mapping of the thermally grown oxide (TGO) using luminescence spectroscopy determined an increase in compressive residual stress with increasing TMF cycling. Scanning electron microscopy examination, following cross sectioning, determined the TBC cracks to be vertical separations of the columnar yttria-stabilized zirconia (YSZ) top coat. Microscopic damage mechanisms in the form of plasticity (bending of YSZ columns) and TGO cracking were observed. Imperfections in the bond coat are associated with these vertical separations. Energy-dispersive element mapping of these imperfections indicated a composition of alumina and mixed Cr, Co, and Ni oxides.
RI MERCER, Christopher/H-2654-2011
SN 0002-7820
PD JUN
PY 2011
VL 94
SU 1
BP S128
EP S135
DI 10.1111/j.1551-2916.2011.04539.x
UT WOS:000292209200014
ER

PT J
AU Tsunekane, M
   Suzuki, A
   Pollock, TM
AF Tsunekane, Masafumi
   Suzuki, Akane
   Pollock, Tresa M.
TI Single-crystal solidification of new Co-Al-W-base alloys
SO INTERMETALLICS
AB Solidification processing of new high-temperature Co-Al-W-base single-crystals has been investigated. Single-crystal bars with compositions of Co-9.4Al-10.7W, Co-8.8Al-9.8W-2Ta and Co-7.8Al-7.8W -1.5Ta-4.5Cr (at%) were successfully grown with a conventional Bridgman process. Helical grain selectors resulted in [001] dendritic growth with primary dendrite arm spacings in the range of 278 -364 mu m. Segregation of constituent elements in the dendritic structure was very limited, compared to Ni-base single-crystals. Concentration profiles obtained by electron microprobe and analyzed via the Scheil equation indicate distribution coefficients for Co, Al, W and Cr that are close to 1. The distribution coefficient of Ta was approximately 0.6, indicating preferential segregation to the liquid during solidification. These observations collectively suggest that convective instabilities and freckle formation are unlikely to occur during solidification of single-crystals of this new class of high strength Co-Al-W-base alloys. (C) 2011 Elsevier Ltd. All rights reserved.
SN 0966-9795
PD MAY
PY 2011
VL 19
IS 5
BP 636
EP 643
DI 10.1016/j.intermet.2010.12.018
UT WOS:000289126800004
ER

PT J
AU Balam, SSK
   Paul, A
AF Balam, S. S. K.
   Paul, A.
TI Study of interdiffusion and growth of topologically closed packed phases
   in the Co-Nb system
SO JOURNAL OF MATERIALS SCIENCE
AB Interdiffusion study of the Co-Nb system is conducted to determine the diffusion parameters in different phases. The integrated diffusion coefficients at different temperatures are calculated for the Nb2Co7 phase, which has very narrow composition range. The interdiffusion coefficients at different compositions in the NbCo2 Laves phase are determined. The interdiffusion coefficient in this phase decreases with increasing Nb content to the stoichiometric composition. Further, the average interdiffusion coefficient in the N6Co7-mu phase is determined. The activation energies for diffusion in different phases are calculated, providing valuable information regarding the diffusion mechanism. In addition, an experiment using Kirkendall markers is conducted to calculate the relative mobilities of the species.
SN 0022-2461
EI 1573-4803
PD FEB
PY 2011
VL 46
IS 4
BP 889
EP 895
DI 10.1007/s10853-010-4831-7
UT WOS:000286112900004
ER

PT S
AU Suzuki, AS
   Rae, CMF
   Hobbs, RA
   Murakami, H
AF Suzuki, A. S.
   Rae, C. M. F.
   Hobbs, R. A.
   Murakami, H.
BE Heilmaier, M
TI Secondary Reaction Zone Formations in Pt-Aluminised fourth generation
   Ni-base single crystal superalloys
SO EURO SUPERALLOYS 2010
SE Advanced Materials Research
CT European Symposium on Superalloys and their Applications
CY MAY 25-28, 2010
CL Wildbad Kreuth, GERMANY
AB Fourth generation superalloys are characterised by the addition of Ru which contributes to improved creep resistance whilst improving the microstructural stability. However, Ru additions have a negative effect on coated Ni-base superalloys, promoting Secondary Reaction Zone (SRZ) formation. Formation of a layer of SRZ beneath an aluminised or Pt-aluminised coating has the potential to reduce the effective cross section of a blade by in excess of 100 gm or 10% of the wall thickness. In this paper the effects of alloy composition on the formation of the SRZ in Pt-Aluminised fourth generation alloys were investigated systematically. A series of experimental fourth generation alloys was used having two distinct compositions of Co, Mo, W and Ru and conforming to a four factorial 'Design of Experiments' model. These alloys showed significant and consistent changes in the SRZ depending on alloy composition. These were in distinct contrast to the effects of these elements on stability in the bulk. Mo was demonstrated to be by far the most effective element suppressing SRZ formation, followed by Co. In contrast, both W and Ru enhance SRZ formation.
RI MURAKAMI, Hideyuki/H-2990-2011
OI MURAKAMI, Hideyuki/0000-0001-8220-5816
SN 1022-6680
BN 978-3-03785-113-5
PY 2011
VL 278
BP 78
EP +
DI 10.4028/www.scientific.net/AMR.278.78
UT WOS:000303548400014
ER

PT S
AU Chen, CJ
   Cao, Q
   Zhang, M
   Chang, QM
   Zhang, SC
AF Chen Changjun
   Cao Qin
   Zhang Min
   Chang Qingming
   Zhang Shichang
BE Li, YG
   Wang, PC
   Ai, LQ
   Sang, XM
   Bu, JL
TI Laser repair cladding of K418 Ni-base superalloy by CoCrNiW powder
SO MATERIALS PROCESSING TECHNOLOGY, PTS 1-4
SE Advanced Materials Research
CT International Conference on Advanced Engineering Materials and
   Technology (AEMT2011)
CY JUL 29-31, 2011
CL Sanya, PEOPLES R CHINA
SP Hebei United Univ, Inner Mongolia Univ Technol, Korea Maritime Univ
AB Laser cladding has been taken into consideration for repairing K418 Ni-based superalloy material with CoCrNiW powder. Composition of cladding materials was revealed by energy dispersive X-ray spectrum(EDS). The characteristic microstructure of the cladding layer and interface were investigated by using an optical microscope and scanning electron microscope(SEM). Cladding coatings were obtained for different process parameters, and a detailed study of the effects of these parameters has been carried out by SEM. Metallurgical bonding between the cladding layer and substrate materials was obtained. Effect of heat input on cladding cracking susceptibility has been studied to obtain optimum condition for crack-free welds. Variations in cracking susceptibility as a function of heat input is discussed with reference to metallurgical characteristics of the clads. The corresponding microstructure induced by different heat input was discussed in this paper too.
SN 1022-6680
BN 978-3-03785-193-7
PY 2011
VL 291-294
BP 1417
EP 1420
DI 10.4028/www.scientific.net/AMR.291-294.1417
PN 1-4
UT WOS:000302382700275
ER

PT B
AU Mazilin, IV
   Drobot, DV
AF Mazilin, I. V.
   Drobot, D. V.
BE German, KE
   Myasoedov, BF
   Kodina, GE
   Maruk, AY
   Troshkina, ID
TI HETEROMETALLIC RHENIUM, NICKEL, COBALT-ALKOXIDES AS PRECURSORS FOR
   FUNCTIONAL MATERIALS SYNTHESIS
SO 7TH INTERNATIONAL SYMPOSIUM ON TECHNETIUM AND RHENIUM - SCIENCE AND
   UTILIZATION
CT 7th International Symposium on Technetium and Rhenium - Science and
   Utilization
CY JUL 04-08, 2011
CL Moscow, RUSSIA
SP RUSNANO, ISTC MHTU, PUROLITE, ROSATOM, Bruker, Diamed, APM Pharm, CEA, Univ Nevada Las Vegas, Amer Elements, Russian Acad Sci, IPCE RAS, MUCTR, ISTC, RFBR, ACADEMINVESTSERVICE, FMBC FMBA
AB New technology to obtain Re, Ni, Co hydroxides, simple and complex oxides, fine and nanosized powders of metals and alloys has been developed. Mono- and heterometallic nickel, rhenium and cobalt alkoxides with adjustable metal content were used as precursors to produce final powders. Electrochemical and chemical techniques for synthesis of molecularly mixed precursor compounds were proposed. The said precursors were subjected to hydrolytic and thermal decomposition. By changing precursor composition and/or decomposition parameters, one can obtain powders of different size, chemical and phase composition. Ultrafine (D-50=501 nm) nickel-based alloy powder with rhenium and cobalt doping was obtained at as low as 350 degrees C.
RI Дробот, Дмитрий/AAD-3711-2019
BN 978-5-94691-473-4
PY 2011
BP 380
EP 385
UT WOS:000393813200119
ER

PT J
AU Mukherji, D
   Strunz, P
   Gilles, R
   Hofmann, M
   Schmitz, F
   Rosler, J
AF Mukherji, D.
   Strunz, P.
   Gilles, R.
   Hofmann, M.
   Schmitz, F.
   Roesler, J.
TI Investigation of phase transformations by in-situ neutron diffraction in
   a Co-Re-based high temperature alloy
SO MATERIALS LETTERS
AB In-situ neutron diffraction at high temperatures was used to investigate phase transformation in a Co-Re-based alloy. Stability of carbides and transformation of Co matrix from epsilon (hcp) to gamma (fcc) phase were studied. The epsilon = gamma phase transformation exhibited a large hysteresis with temperature. The alloy has a complex microstructure with Cr(23)C(6). TaC and sigma phase stable over a wide temperature range. The hysteresis is the result of composition interplay between Co-matrix and other phases, e.g. Cr-carbide and sigma. TaC is stable at high temperatures up to 1300 degrees C. (C) 2010 Elsevier B.V. All rights reserved.
RI Strunz, Pavel/D-1610-2011; Mukherji, Debashis/M-1646-2019
OI Strunz, Pavel/0000-0002-0829-4926; Mukherji,
   Debashis/0000-0001-6882-4709
SN 0167-577X
PD DEC 15
PY 2010
VL 64
IS 23
BP 2608
EP 2611
DI 10.1016/j.matlet.2010.08.066
UT WOS:000283968900014
ER

PT J
AU Miglietti, W
   Du Toit, M
AF Miglietti, Warren
   Du Toit, Madeleine
TI High Strength, Ductile Braze Repairs for Stationary Gas Turbine
   Components-Part II
SO JOURNAL OF ENGINEERING FOR GAS TURBINES AND POWER-TRANSACTIONS OF THE
   ASME
AB Both aviation and land based turbine components such as vanes/nozzles, combustion chambers, liners, and transition pieces often degrade and crack in service. Rather than replacing with new components, innovative repairs can help reduce overhaul and maintenance costs. These components are cast from either Co-based solid solution superalloys such as FSX-414, or Ni-based gamma prime precipitation strengthened superalloys such as IN738. The nominal compositions of FSX-414 and IN738 are Co-29.5Cr-10.5Ni-7W-2Fe (max)-0.25C-0.012B and Ni-0.001B-0.17C-8.5Co-16Cr-1.7Mo-3.4Al-2.6W-1.7Ta-2Nb-3.4Ti-0.1Zr, respectively. Diffusion brazing has been used for over 4 decades to repair cracks and degradation on these types of components. Typically, braze materials utilized for component repairs are Ni and Co-based braze fillers containing B and/or Si as melting point depressants. Especially when repairing wide cracks typically found on industrial gas turbine components, these melting point depressants can form brittle intermetallic boride and silicide phases that effect mechanical properties such as low cycle and thermal fatigue. The objective of this work is to investigate and evaluate the use of hypereutectic Ni-Cr-Hf and Ni-Cr-Zr braze filler metals, where the melting point depressant is no longer B, but Hf and/or Zr. Typically, with joint gaps or crack widths less than 0.15 mm, the braze filler metal alone can be utilized. For cracks greater than 0.15 mm, a superalloy powder is mixed with the braze filler metal to enable wide cracks to be successfully braze repaired. As a means of qualifying the diffusion braze repair, both metallurgical and mechanical property evaluations were carried out. The metallurgical evaluation consisted of optical and scanning electron microscopy, and microprobe analysis. The diffusion brazed area consisted of a fine-grained equiaxed structure, with carbide phases, gamma (gamma) dendrites, flower shaped/rosette gamma-gamma' (gamma-gamma prime) eutectic phases and Ni(7)Hf(2), Ni(5)HF, or Ni(5)Zr intermetallic phases dispersed both intergranularly and intragranularly. Hardness tests showed that the Ni-Hf and Ni-Zr intermetallic phase only has a hardness range of 250-400 Hv; whereas, the typical Cr-boride phases have hardness ranges from 800 Hv to 1000 Hv. Therefore, the hardness values of the Ni-Hf and Ni-Zr intermetallic phases are 2.5-3.2 times softer than the Cr-boride intermetallic phases. As a result, the low cycle fatigue (LCF) properties of the wide gap Ni-Cr-Hf and Ni-Cr-Zr brazed joints are superior to those of the Ni-Cr-B braze filler metals. The mechanical property evaluations were tensile tests at both room temperature and elevated temperature, stress rupture tests from 760 degrees C to 1093 degrees C and finally LCF, the latter being one of the most important and severe tests to conduct, since the cracks being repaired are thermal fatigue driven. At the optimum braze thermal cycle, the mechanical test results achieved were a minimum of 80% and sometimes equivalent to that of the base metals properties.
SN 0742-4795
PD AUG
PY 2010
VL 132
IS 8
AR 082103
DI 10.1115/1.4000149
UT WOS:000278182200006
ER

PT J
AU Miglietti, W
   Du Toit, M
AF Miglietti, Warren
   Du Toit, Madeleine
TI High Strength, Ductile Braze Repairs for Stationary Gas Turbine
   Components-Part I
SO JOURNAL OF ENGINEERING FOR GAS TURBINES AND POWER-TRANSACTIONS OF THE
   ASME
AB Both aviation and land based turbine components such as vanes/nozzles, combustion chambers, liners, and transition pieces often degrade and crack in service. Rather than replacing with new components, innovative repairs can help reduce overhaul and maintenance costs. These components are cast from either Co-based solid solution superalloys such as FSX-414 or Ni-based gamma prime precipitation strengthened superalloys such as IN738. The nominal compositions of FSX-414 and IN738 are Co-29.5Cr-10.5Ni-7W-2Fe [max]-0.25C-0.012B and Ni-0.001B-0.17C-8.5Co-16Cr-1.7Mo-3.4Al-2.6W-1.7Ta-2Nb-3.4Ti-0.1Zr, respectively. Diffusion brazing has been used for over 4 decades to repair cracks and degradation on these types of components. Typically, braze materials utilized for component repairs are Ni- and Co-based braze fillers containing B and/or Si as melting point depressants. Especially when repairing wide cracks typically found on industrial gas turbine components, these melting point depressants can form brittle intermetallic boride and silicide phases that affect mechanical properties such as low cycle and thermal fatigue. The objective of this work is to investigate and evaluate the use of hypereutectic Ni-Cr-Hf and Ni-Cr-Zr braze filler metals, where the melting point depressant is no longer B, but Hf and/or Zr. Typically, with joint gaps or crack widths less than 0.15 mm, the braze filler metal alone can be utilized. For cracks greater than 0.15 mm, a superalloy powder is mixed with the braze filler metal to enable wide cracks to be successfully brazed repaired. As a means of qualifying the diffusion braze repair, both metallurgical and mechanical property evaluations were carried out. The metallurgical evaluation consisted of optical and scanning electron microscopies, and microprobe analysis. The diffusion brazed area consisted of a fine-grained equiaxed structure with carbide phases, gamma (gamma) dendrites, flower shaped/rosette gamma-gamma prime (gamma-gamma(')) eutectic phases, and Ni(7)Hf(2), Ni(5)HF, or Ni(5)Zr intermetallic phases dispersed both intergranularly and intragranularly. Hardness tests showed that the Ni-Hf and Ni-Zr intermetallic phase only has a hardness range of 250-400 HV, whereas, the typical Cr-boride phases have hardness ranges from 800 HV to 1000 HV. Therefore the hardness values of the Ni-Hf and Ni-Zr intermetallic phases are 2.5-3.2 times softer than the Cr-boride intermetallic phases. As a result the low cycle fatigue (LCF) properties of the wide gap Ni-Cr-Hf and Ni-Cr-Zr brazed joints are superior to those of the Ni-Cr-B braze filler metals. The mechanical property evaluations were tensile tests at both room temperature and elevated temperature, stress rupture test from 760 degrees C to 1093 degrees C, and finally LCF tests, the latter being one of the most important and severe tests to conduct since the cracks being repaired are thermal fatigue driven. At the optimum braze thermal cycle, the mechanical test results achieved were a minimum of 80% and sometimes equivalent to that of the base metal properties.
SN 0742-4795
PD AUG
PY 2010
VL 132
IS 8
AR 082102
DI 10.1115/1.3155397
UT WOS:000278182200005
ER

PT J
AU Hu, YF
   Hao, WB
   Deng, W
AF Hu Yifeng
   Hao Wenbo
   Deng Wen
TI Study on 3d-Shell Electrons and Bond Configuration in Ni-Co-Cr
   Superalloys by Positron Annihilation Spectroscopy
SO RARE METAL MATERIALS AND ENGINEERING
AB Doppler-broadening spectra of positron annihilation radiation for pure metals Ni, Co and Cr and Ni-Co-Cr alloys with three different chemical compositions were measured by 2-detector coincidence technique. And the effect of the 3d electrons on Ni-Co-Cr alloy formation was analyzed. The results show that the 3d electron signal for the metal Ni is relatively higher among the three pure metals. The increase of Ni atom proportion in Ni-Co-Cr alloys leads to an increase in the probability of positron annihilation with free electrons. The experimental ratio curves for three Ni-Co-Cr alloys are greatly similar to the corresponding theoretic ratio curves, which indicate that the bonding nature in Ni-Co-Cr alloys is mainly metallic. This can explain why the Ni-Co-Cr alloys have good metal ductility.
SN 1002-185X
PD MAY
PY 2010
VL 39
IS 7
BP 1171
EP 1174
UT WOS:000280676400009
ER

PT J
AU Wang, Y
   Sun, F
   Dong, XP
   Zhang, LT
   Shan, AD
AF Wang Yi
   Sun Feng
   Dong Xianping
   Zhang Lanting
   Shan Aidang
TI THERMODYNAMIC STUDY ON EQUILIBRIUM PRECIPITATION PHASES IN A NOVEL Ni-Co
   BASE SUPERALLOY
SO ACTA METALLURGICA SINICA
AB Thermodynamic properties of the traditional U720Li alloy and the new Ni-Co base superalloy have been studied using JMatPro and the latest relevant database for Ni base superalloys. The effects of chemical composition on the equilibrium precipitation phases, process-ability and gamma/gamma' mismatch have been analyzed. It is found that the gamma/gamma' mismatch increases with the increase of Ti/Al (atomic ratio). The volume fraction of gamma' is proportional to the Ti+Al contents (atomic fraction). Therefore, by increasing the Ti/Al ratio and Ti+Al content, the yield strength of alloys can be improved. On the other hand, the gamma' solvus temperature decreases by Co additions. As a result, the range of processing temperature is extended. The gamma/gamma' mismatch also increases with Co additions, which adds additional strengthening to the alloy. Moreover, high Ti/Al ratio or low Co content promotes the precipitation of eta phase. Thus, Ni-Co base superalloys with high Ti+Al content, Ti/Al ratio and Co content bear an improved strength, phase stabilities and process-ability.
SN 0412-1961
PD MAR 11
PY 2010
VL 46
IS 3
BP 334
EP 339
DI 10.3724/SP.J.1037.2010.00334
UT WOS:000276824000011
ER

PT J
AU Liu, LL
   Li, S
   Liu, Y
AF Liu Linlin
   Li Shu
   Liu Yang
TI ANTI-FRICTION BEHAVIORS OF SEVERAL SYNTHESIZED PERRHENATES
SO ACTA METALLURGICA SINICA
AB For exploring the possibility of a. hybrid mode With smooth transition from fluid to boundary even to solid lubrication at the elevated temperature, i.e., searching a substance which should be the solid lubricant. and oil additive with environmentally friendly. characters; a Series of perrhenates (the soft double oxide) were synthesized as the candidates because of their crystalline and decomposed products with a good anti-friction behaviour, such a Re2O7 which might provide the lubrication during Oil decomposition for its good sublimation kit about. 300 degrees C. This investigation might, be advantage of lubrication for rubbing part's of internal combustion or turbo engine such as piston ring and cylinder liner or exchanger; which were always operated in a. cyclical variation of temperature (even to 800 degrees C).
   In this paper, the properties of perrhenates of Fe, Co, Ni, Cu, Pb, Ca, Ba and La synthesized by aqua-solution method were described and their crystalline structures, compositions and morphologies were determined by XRD, SEM-EDS For understanding their lubricating behaviors in both dry sliding base oil pentaerythritol ester (PETE), their lubricating behaviors between Si3N4 ball and superalloy disc were tested in pin-on-disc Oil universal micro-tribotester (UMT-2) from 20 to 750 degrees C. The results show that most synthesized perrhenates ale crystal powder except the synthesized gel-like ferric perrhenate, their crystalline structures are coincidence with powder diffraction file (PDF) cards, and compositions are very close to the stoichiometic values Some of the synthesized perrhenates exhibit certain lubrication at 300-750 degrees C, in both dry sliding and oil lubrication With addition of the synthesized perrhenate which were verified in reciprocating sliding The variation of friction coefficients temperature probably results from the formation or removal of soft oxides at, high temperature The good anti-frictional behaviors of the synthesized perrhenates of Ca, Co and Cu in a, wide temperature range seem to imply. them to be developed as the candidates of additive in a hybrid lubricating mode for the engine operating in cyclical variation of temperature.
SN 0412-1961
PD FEB 11
PY 2010
VL 46
IS 2
BP 233
EP 238
DI 10.3724/SP.J.1037.2009.00426
UT WOS:000275347700018
ER

PT S
AU Neukam, M
   Willert-Porada, M
AF Neukam, M.
   Willert-Porada, M.
BE Kawasaki, A
   Kumakawa, A
   Niino, M
TI Interpenetrating Network Metal-Ceramic FGM - Preparation and Properties
SO MULTISCALE, MULTIFUNCTIONAL AND FUNCTIONALLY GRADED MATERIALS
SE Materials Science Forum
CT 10th International Symposium on Multiscale, Multifunctional and
   Functionally Graded Materials
CY SEP 22-25, 2008
CL Sendai, JAPAN
SP Functionally Graded Mat Forum
AB A new method for processing large flat compositionally graded metal-ceramic parts with connected interpenetrating metal and ceramic network is described. Based on powder metallurgical methods, a metal foam is obtained by slip casting of metal powder slurries on a polyurethane foam, and used as preform to achieve a metallic interpenetration within the composite. The porous metallic preform is infiltrated with a ceramic slip and co-sintered. The metallic part is made from Ni-Cr-alloy, or the P/M superalloy Saratherm 2 and Nimonic 90, the ceramic consists of pure 8Y-ZrO(2) or zirconia mixed with ZrSiO(4). Composites of nominal same composition sintered without the metal foam preform show no metallic interpenetration.
SN 0255-5476
PY 2010
VL 631-632
BP 471
EP 476
DI 10.4028/www.scientific.net/MSF.631-632.471
UT WOS:000280584000073
ER

PT S
AU Monceau, D
   Oquab, D
   Estournes, C
   Boidot, M
   Selezneff, S
   Ratel-Ramond, N
AF Monceau, Daniel
   Oquab, Djar
   Estournes, Claude
   Boidot, Mathieu
   Selezneff, Serge
   Ratel-Ramond, Nicolas
BE Nie, JF
   Morton, A
TI Thermal Barrier Systems and Multi-Layered Coatings Fabricated by Spark
   Plasma Sintering for the Protection of Ni-Base Superalloysac
SO PRICM 7, PTS 1-3
SE Materials Science Forum
CT 7th Pacific Rim International Conference on Advanced Materials and
   Processing
CY AUG 02-06, 2010
CL Cairns, AUSTRALIA
SP Chinese Soc Metals, Japan Inst Metals, Korean Inst Metals & Mat, Mat Australia, Minerals, Met & Mat Soc
AB Aeronautic gas turbine blades, vanes and combustion chambers are protected against high temperature oxidation and corrosion by single or multilayered coatings. These include environmental coatings, generally based on Pt-modified Ni aluminides or MCrAlY overlays (where M = Ni and/or Co), thermal barrier coating (TBC) systems including a ceramic thermally insulating layer, and abradable seals. The present work shows the ability of the Spark Plasma Sintering technique to rapidly develop new coatings compositions and microstructures. This technique allows combining powders and metallic foils on a superalloy substrate in order to obtain multilayered coatings in a single short production step. Fabrication of MCrAlY overlays with local Pt and/or Al enrichments is shown, as well as fabrication of coatings made of zeta-PtAl2, epsilon-PtAl, alpha-AlNiPt2, martensitic and beta-(Ni,Pt)Al or Pt-rich gamma/gamma' phases, including their doping with reactive elements. The fabrication of a complete TBC system with a porous and adherent Yttria Stabilized Zirconia (YSZ) layer on a bond-coating is also demonstrated, as well as the fabrication of a CoNiCrAlY-based cermet coating for abradable seal application. Difficulties of fabrication are reviewed, such as Y segregation, risks of carburization, local over-heating, or difficulty to coat complex shaped parts. Solutions are given to overcome these difficulties.
RI ESTOURNES, Claude/F-2322-2017; Boidot, Mathieu/K-6376-2014
OI ESTOURNES, Claude/0000-0001-8381-8454; 
SN 0255-5476
PY 2010
VL 654-656
BP 1826
EP +
DI 10.4028/www.scientific.net/MSF.654-656.1826
PN 1-3
UT WOS:000285374600448
ER

PT J
AU Monceau, D
   Oquab, D
   Estournes, C
   Boidot, M
   Selezneff, S
   Thebault, Y
   Cadoret, Y
AF Monceau, Daniel
   Oquab, Djar
   Estournes, Claude
   Boidot, Mathieu
   Selezneff, Serge
   Thebault, Yannick
   Cadoret, Yannick
TI Pt-modified Ni aluminides, MCrAlY-base multilayer coatings and TBC
   systems fabricated by Spark Plasma Sintering for the protection of
   Ni-base superalloys
SO SURFACE & COATINGS TECHNOLOGY
CT 36th International Conference on Metallurgical Coatings and Thin Films
CY APR 27-MAY 01, 2009
CL San Diego, CA
SP Amer Vacuum Soc, Adv Surface Engn Div
AB Pt-modified Ni aluminicles and MCrAlY coatings (where M = Ni and/or Co) are widely used on turbine blades and vanes for protection against oxidation and corrosion and as bond coatings in thermal barrier coating (TBC) systems. The present work shows the ability of a new fabrication technique, the Spark Plasma Sintering, to develop rapidly new coating compositions and microstructurres. This technique allows combining powders and metallic foils on a superalloy substrate in order to obtain multilayered coatings in a single short experiment. Fabrication of MCrAlY overlays with local Pt and/or Al enrichment is shown, as well as fabrication of coatings made of xi-PtAl2, epsilon-PtAl, alpha-AlNiPt2, martensitic beta-(Ni,Pt)Al or Pt-rich gamma/gamma' phases. The realization of a complete TBC system with a porous and adherent Yttria Stabilized Zirconia (YSZ) layer on a gamma/gamma' low mass bond coating is also demonstrated. Difficulties of fabrication are reviewed and discussed, such as Y segregation, risks of carburization, local overheating, or difficulty to coat complex shape parts. Finally, some first results of cyclic oxidation are given. (C) 2009 Elsevier B.V. All rights reserved.
RI Boidot, Mathieu/K-6376-2014; ESTOURNES, Claude/F-2322-2017
OI ESTOURNES, Claude/0000-0001-8381-8454
SN 0257-8972
PD DEC 25
PY 2009
VL 204
IS 6-7
BP 771
EP 778
DI 10.1016/j.surfcoat.2009.09.054
UT WOS:000272859500006
ER

PT J
AU Hwang, JY
   Nag, S
   Singh, ARP
   Srinivasan, R
   Tiley, J
   Viswanathan, GB
   Fraser, HL
   Banerjee, R
AF Hwang, J. Y.
   Nag, S.
   Singh, A. R. P.
   Srinivasan, R.
   Tiley, J.
   Viswanathan, G. B.
   Fraser, H. L.
   Banerjee, R.
TI Compositional Variations between Different Generations of gamma '
   Precipitates Forming during continuous cooling of a Commercial
   Nickel-Base Superalloy
SO METALLURGICAL AND MATERIALS TRANSACTIONS A-PHYSICAL METALLURGY AND
   MATERIALS SCIENCE
AB The compositional and microstructural evolution of different generations of precipitates of the ordered gamma' phase during the continuous cooling, followed by isothermal aging, of a commercial nickel-base superalloy, Rene 88DT, has been characterized by three-dimensional atom probe (3DAP) tomography coupled with energy-filtered transmission electron microscopy (EFTEM) Studies. After solutionizing in the single gamma-phase field, during continuous cooling at a relatively slow rate (-24 degrees C/min), the first-generation primary gamma' precipitates, Forming at relatively higher temperatures, exhibit near-equilibrium compositions, while the smaller-scale secondary gamma' precipitates, forming at lower temperatures, exhibit nonequilibrium compositions often containing an excess of Co and Cr while being depleted in Al and Ti content. The compositions of the gamma matrix near these precipitates also exhibit similar trends, with the composition being closer to equilibrium near the primary precipitates as compared to the secondary precipitates. Subsequent isothermal aging at 760 degrees C leads to coarsening of the primary gamma' precipitates without affecting their composition significantly. In contrast, the composition of the secondary gamma' precipitates is driven toward equilibrium during the isothermal aging process.
SN 1073-5623
PD DEC
PY 2009
VL 40A
IS 13
BP 3059
EP 3068
DI 10.1007/s11661-009-0075-z
UT WOS:000271869900005
ER

PT J
AU Liu, GW
   Valenza, F
   Muolo, ML
   Qiao, GJ
   Passerone, A
AF Liu, G. W.
   Valenza, F.
   Muolo, M. L.
   Qiao, G. J.
   Passerone, A.
TI Wetting and interfacial behavior of Ni-Si alloy on different substrates
SO JOURNAL OF MATERIALS SCIENCE
AB Wetting of molten Ni-56 at.% Si alloy on different substrates (SiC ceramic, Ni- and Co-based superalloys, Kovar, and Mo) are performed under different experimental conditions by the sessile drop technique. Temperature, atmosphere, and substrate composition play the key roles in determining the wettability, the spreading characteristics, and the interfacial morphology of the final interfaces. The non-reactive wetting characteristics in Ni-Si/SiC system are confirmed, with a spreading rate increasing with temperature increasing. In the Ni-Si/metal systems the spreading process is determined by the competition between spreading along the substrate surface and the interfacial interactions. Excellent wettability and fast spreading are found in the Ni-Si/Co-based superalloy, Ni-Si/Kovar, and Ni-Si/Mo systems at both the temperatures (1100 and 1200 A degrees C). These results can be used as a reference guide for joining SiC to these metallic components, or to itself, using the Ni-Si alloy as filler metal.
RI PASSERONE, Alberto/A-6950-2010; Valenza, Fabrizio/J-8275-2016
OI PASSERONE, Alberto/0000-0002-0005-5314; Valenza,
   Fabrizio/0000-0002-3477-3218
SN 0022-2461
EI 1573-4803
PD NOV
PY 2009
VL 44
IS 22
BP 5990
EP 5997
DI 10.1007/s10853-009-3858-0
UT WOS:000270179200004
ER

PT J
AU Liu, E
   Sun, SC
   Tu, GF
   Zheng, Z
   Ning, LK
   Zhang, LF
AF Liu Enze
   Sun Shunchen
   Tu Ganfeng
   Zheng Zhi
   Ning Likui
   Zhang Lingfeng
TI STUDY OF A NEW-TYPE HIGH STRENGTH Ni-BASED SUPERALLOY DZ68 WITH GOOD HOT
   CORROSION RESISTANCE
SO ACTA METALLURGICA SINICA
AB In order to meet the requirements of marine gas turbine blade materials, a, new-type directional solidification Ni-based superalloy named DZ68 was developed. The alloy composition was designed by low segregation technology. Its nominal chemical composition (mass fraction, %) is C 0.05, Cr 12.0, Mo 1.0, W 5.0, Co 8.5, Al 5.3, Ti 0.5, Ta 5.0, Re 2.0, B 0.01, and balance is Ni. The microstructures of as-east DZ68 alloy and after heat treatment states were analyzed by OM, SEM and XRD. The tensile, rupture and hot corrosion resistance properties of DZ68 alloy were compared with DZ125 and IN738 alloys. Results show that the microstructure of as-cast DZ68 alloy is composed of gamma, gamma', (gamma+gamma') eutectics, MC type carbides and a few borides. After heat treatment, the microstructure of DZ68 alloy is composed of gamma, gamma' and carbides. The carbides are mainly MC and M23C6. The tensile strength of DZ68 alloy decreases slightly with the increase of temperature, and reaches its minimum value at 700 degrees C. When the temperature is higher than 700 degrees C, the tensile strength increases so evidently that reaches its maximum at once at 760 degrees C, But when the temperature is higher than 760 degrees C its tensile strength decreases obviously. It is well recognized the relationship of the tensile strength of DZ68 alloy with temperature is abnormal, similar to that of its yield strength but opposite to that of its plasticity. The tensile and rupture properties of DZ68 alloy are nearly the same as those of DZ125 alloy and its hot corrosion resistance property is nearly the same as that of IN738 alloy under the same conditions.
SN 0412-1961
PD OCT 11
PY 2009
VL 45
IS 10
BP 1217
EP 1224
UT WOS:000272062800011
ER

PT J
AU Xiong, JC
   Li, JR
   Zhao, JQ
   Liu, SZ
   Dong, JX
AF Xiong Jichun
   Li Jiarong
   Zhao Jinqian
   Liu Shizhong
   Dong Jianxin
TI CHARACTERISTIC AND FORMATION MECHANISM OF PRECIPITATES AT
   RECRYSTALLIZATION GRAIN BOUNDARIES OF SINGLE CRYSTAL SUPERALLOY DD6
SO ACTA METALLURGICA SINICA
AB Single crystal superalloys have extremely good elevated temperature capability in advanced gas turbine aero engines due to no highly stressed grain boundaries in them. With the removal of grain boundary strengthening elements such as C, B and Zr, the occurrence of recrystallization may be detrimental to their performance. Therefore, recrystallization becomes critical in industrial manufacture of single crystal superalloy blades. In the present study, specimens of single crystal superalloy DD6 were grit blasted, solution treated and aged at vacuum atmosphere, and then the precipitates at recrystallization grain boundaries were investigated by SEM, TEM, EPMA and Thermo-Calc. The results show that a few of M6C carbides precipitate at recrystallization grain boundaries, and their size is about 0.5 mu m. These M6C carbides are rich in W, Re and Mo, but poor in Al, Ta, Ni, the contents of Cr, Nb, Co in them are almost the same as the nominal composition of DD6 alloy. The carbon accumulation at recrystallization boundaries and combination with mu phase forming elements such as W and Mo restrain the p, phase forming. M23C6 phase hardly forms in DD6 alloy due to its high W and low Cr content.
SN 0412-1961
PD OCT 11
PY 2009
VL 45
IS 10
BP 1232
EP 1236
UT WOS:000272062800013
ER

PT J
AU Lee, HJ
   Lee, JH
   Seo, SM
   Jo, CY
   Gwon, SH
   Chang, BM
AF Lee, Hyun-Jung
   Lee, Je-Hyun
   Seo, Seong-Moon
   Jo, Chang-Young
   Gwon, Seok-Hwan
   Chang, Byeong-Moon
TI Solidification and Segregation Behaviors with Solidification Rate in Co
   base superalloy, FSX-414
SO JOURNAL OF THE KOREAN INSTITUTE OF METALS AND MATERIALS
AB Co base superalloys have been widely used for the parts of gas turbine due to their excellent strength, thermal fatigue, oxidation resistance and weldability at high temperature. In this study, directional solidifications were carried out at various solidification rates, including 0.5 similar to 300 mu m/s in the Co base superalloy FSX-414. The cellular interface were formed at a low solidification rate, 1 mu m/s, and the dendritic interface was found at higher solidification rates, 5 similar to 300 mu m/s. As the spacing of dendrite structure decreased, the size and spacing of eutectics decreased. Dendrite arm spacing decreased with increasing solidification rates and temperature gradient. It was interesting to find the M23C6 eutectic microstructure formed between gamma dendrites. Composition analysis showed that Cr and W were segregated severely between the dendrites, which resulted in the formation of Cr-rich M23C6 and W-rich MC carbides.
SN 1738-8228
PD JUL
PY 2009
VL 47
IS 7
BP 440
EP 446
UT WOS:000268297500007
ER

PT J
AU Gorr, B
   Trindade, VB
   Burk, S
   Christ, HJ
AF Gorr, B.
   Trindade, V. B.
   Burk, S.
   Christ, H. -J.
TI Oxidation behaviour of model Co-Re alloys during exposure to laboratory
   air at 1000 degrees C
SO CORROSION ENGINEERING SCIENCE AND TECHNOLOGY
CT Meeting on High Temperature Corrosion Processes
CY 2008
CL Edinburgh, SCOTLAND
SP European Federat Corros
AB The oxidation behaviour of model Co-Re based alloys at 1000 degrees C in air has been investigated. Thermogravimetric studies in combination with microstructural examinations of Co-Re alloys with different compositions showed the negative influence on the oxidation resistance of Co based alloys due to the evaporation of rhenium oxide(s). Oxidation at 1000 degrees C in air yielded an oxide scale, which consists of a Co oxide outer layer on a thick and porous mixed Co-Cr oxide and a semicontinuous and therefore non-protective Cr oxide film on the base metal substrate. This allows the vaporisation of rhenium oxide formed during oxidation and leads to a loss of Re. In addition, computer aided thermodynamic calculations were carried out to supplement the experimental analyses.
OI Trindade, Vicente Braz/0000-0001-7470-1131
SN 1478-422X
PD JUN
PY 2009
VL 44
IS 3
BP 176
EP 181
DI 10.1179/174327809X419131
UT WOS:000269201500003
ER

PT S
AU Neukam, M
   Willert-Porada, M
AF Neukam, M.
   Willert-Porada, M.
BE Ohji, T
   Singh, M
   Wereszczak, A
TI PROCESSING METHOD FOR INTERPENETRATING NETWORK METAL-CERAMIC COMPOSITES
   WITH A NON-LINEAR COMPOSITIONAL GRADIENT
SO ADVANCED PROCESSING AND MANUFACTURING TECHNOLOGIES FOR STRUCTURAL AND
   MULTIFUNCTIONAL MATERIALS II
SE CERAMIC ENGINEERING AND SCIENCE PROCEEDINGS
CT 32nd International Conference on Advanced Ceramics and Composites
CY JAN 27-FEB 01, 2008
CL Daytona Beach, FL
SP Amer Ceram Soc, ACerS Engn Ceram Div
AB A new method for processing large flat compositionally graded metal-ceramic parts with connected interpenetrating metal and ceramic network is described. Based oil powder metallurgical methods, a metal foam is obtained by slip casting of metal powder slurries on a polyurethane foam, and used as preform to achieve a metallic interpenetration within the composite. The porous metallic preform is infiltrated with a ceramic slip and co-sintered. The composites contain Ni-Cr-alloy, or the P/M superalloy Saratherm 2 and Nimonic 90 as metallic part and pure 8Y-ZrO(2) or zirconia mixed with ZrSiO(4), as ceramic part. Sintering behaviour, microstructure development and phase composition were characterised by dilatometer measurements, X-ray diffraction, light and scanning electron microscopy and energy dispersive X-ray analysis, for different variants of the process. Composites of nominal same composition sintered without the metal foam preform show no metallic interpenetration.
SN 0196-6219
BN 978-0-470-34499-6
PY 2009
VL 29
IS 9
BP 43
EP 51
DI 10.1002/9780470456224.ch5
UT WOS:000264857500005
ER

PT B
AU Miglietti, W
   Du Toit, M
AF Miglietti, Warren
   Du Toit, Madeleine
GP ASME
TI HIGH STRENGTH, DUCTILE BRAZE REPAIRS FOR STATIONARY GAS TURBINE
   COMPONENTS - PART 2
SO PROCEEDINGS OF ASME TURBO EXPO 2009, VOL 4
CT 54th ASME Turbo Expo 2009
CY JUN 08-12, 2009
CL Orlando, FL
SP ASME, Int Gas Turbine Inst
