Repository: MatInfoUB/NLP-Queries

File: Co_superalloy_oxidation.txt (part 8 of 15)
FN Clarivate Analytics Web of Science
SO CORROSION SCIENCE
AB Two Co modified aluminide coatings with different Co contents were prepared by a combined method of pack cementation and chemical vapour deposition. The type-I hot corrosion tests of the two Co modified coatings together with the simple aluminide coating were carried out at 900 degrees C. Results indicate that the addition of cobalt could improve the corrosion resistance of the coatings in the sulphate salts, but exacerbate the degradation of the coatings when chloride salt gets involved. The formation mechanism of the Co modified aluminide coatings and the corrosion mechanism during the corrosion test have been discussed as well. (C) 2013 Elsevier Ltd. All rights reserved.
OI Wu, Duoli/0000-0003-2513-0031
SN 0010-938X
PD NOV
PY 2013
VL 76
BP 373
EP 381
DI 10.1016/j.corsci.2013.07.008
UT WOS:000324898400033
ER

PT B
AU Liu, Y
   Karunaratne, MSA
   Jepson, MAE
   Thomson, RC
AF Liu, Y.
   Karunaratne, M. S. A.
   Jepson, M. A. E.
   Thomson, R. C.
BE Huron, ES
   Reed, RC
   Hardy, MC
   Mills, MJ
   Montero, RE
   Portella, PD
   Telesman, J
TI CHARACTERIZATION AND MODELLING OF NI BASED SUPERALLOY MATERIALS WITH A
   DUAL LAYERED MCRALY COATING SYSTEM
SO SUPERALLOYS 2012
CT 12th International Symposium on Superalloys
CY SEP 09-13, 2012
CL Seven Springs, PA
SP TMS
AB Multilayered MCrAlY type coatings have the potential to be optimised to protect superalloy components against both corrosion and oxidation simultaneously. In this paper, a dual layered coating (NiCr(Co)AlY on top of a NiCoCrAlY coating) has been aged and the microstructural evolution has been observed and quantified using various electron microscopy based techniques. In addition, the microstructural evolution of the coating has been modelled using a diffusion based model capable of predicting the ageing of multilayer coatings. It is demonstrated that the model is reasonably accurate in predicting both the phase and chemical distributions through the coating system during ageing, and therefore has the potential to be used as a design tool for the improvement of future layered coating systems.
RI Karunaratne, Mudith/J-2280-2017; Thomson, Rachel C/B-4217-2011
OI Karunaratne, Mudith/0000-0003-4646-5316; Thomson, Rachel
   C/0000-0002-3681-0107
BN 978-0-470-94320-5
PY 2012
BP 795
EP 802
UT WOS:000324518300088
ER

PT J
AU Hashizume, R
   Yoshinari, A
   Murata, Y
   Morinaga, M
AF Hashizume, R
   Yoshinari, A
   Murata, Y
   Morinaga, M
TI Development of Ni-based single crystal superalloys for power-generation
   gas-turbine blades
SO TETSU TO HAGANE-JOURNAL OF THE IRON AND STEEL INSTITUTE OF JAPAN
AB In advanced industrial gas-turbine systems, there has been a great demand for new single crystal (SC) superalloys with an excellent combination of high-temperature creep strength, hot-corrosion resistance and oxidation resistance. In this study, ten nickel-based SC superalloys were designed with the aid of the d-electrons concept. Their chemical compositions were in the range of 1.2-1.5% Ti, 3.8-6.5% Cr, 11% Co, 01.4% Mo, 6.5-7.4% Ta, 5.0-6.0% W, 3.6-5.4% Re, 5.1-5.5% Al, 0.12-0.14% Hf and balanced Ni in mass% units. A series of experiments such as creep rupture tests, burner rig tests and cyclic oxidation tests was conducted with the heat-treated SC specimens of these alloys. All the designed alloys were found to be superior in the creep rupture life to a second generation superalloy, CMSX-4. In the hot-corrosion resistance estimated from the burner rig tests, any designed alloys were comparable or even superior to CMSX-4. The oxidation resistance was very different amount the designed alloys, but some of them showed higher resistance than CMSX-4. Thus the SC alloys containing about 4-5 mass% Re had about 20 K higher temperature capability than CMSX-4, while exhibiting excellent hot-corrosion resistance and oxidation resistance.
SN 0021-1575
EI 1883-2954
PD JUL
PY 2004
VL 90
IS 7
BP 518
EP 525
DI 10.2355/tetsutohagane1955.90.7_518
UT WOS:000222565300009
ER

PT J
AU LIH, W
   CHANG, E
   WU, BC
   CHAO, CH
AF LIH, W
   CHANG, E
   WU, BC
   CHAO, CH
TI THE EFFECT OF PACK-ALUMINISATION ON THE MICROSTRUCTURE OF MCRA1Y AND THE
   PERFORMANCE OF THERMAL BARRIER COATINGS
SO SURFACE & COATINGS TECHNOLOGY
AB Plasma spraying and pack-aluminising processes were combined and applied to the nickel-base superalloy Mar-M247 to improve its cyclic oxidation resistance. The performance tests of duplex ZrO2-8 wt.%Y2O3/MCrAlY thermal barrier coatings (TBCs) were conducted at 1050-degrees-C, 1075-degrees-C, 1100-degrees-C, 1150-degrees-C and 1200-degrees-C. The results of the experiments in this study showed that TBC specimens with the aluminised MCrAlY bond coat exhibited higher cyclic lives (except for the Ni-22Cr-10Al-1Y bond coat), at all the temperatures tested, than specimens on which the bond coat was not aluminised. The microstructures of the Co-29Cr-6Al-1Y, Co-32Ni-21Cr-8Al-0.5Y and Ni-22Cr-1OAl-1Y bond coats with or without aluminising treatment were examined in detail using a scanning electron microscope equipped with an electron probe microanalyzer.
SN 0257-8972
PD FEB 14
PY 1992
VL 50
IS 3
BP 277
EP 288
DI 10.1016/0257-8972(92)90012-Y
UT WOS:A1992HH63800012
ER

PT J
AU Pei, YW
   Zhou, CG
AF Pei Yuwen
   Zhou, Chungen
TI Improved hot corrosion resistance of Dy-Co-modified aluminide coating by
   pack cementation process on nickel base superalloys
SO CORROSION SCIENCE
AB Dy-Co-modified aluminide coating was deposited onto Ni-based superalloy DZ125 using pack cementation method. The microstructure and hot corrosion behavior of the coating were investigated. The results show that as-deposited coating has a two-layer structure. The outer layer of the coating is composed mainly of Al0.9Ni1.1 with dispersed Dy2Hf2O7. The mass gain of the coating is 0.23 mg/cm(2) after exposure to 75 wt.% Na2SO4 + 25 wt.% NaCl at 900 degrees C for 100 h. The corrosion product formed on the coating is characterized as Al2O3. Role of Dy in the improvement of the hot corrosion resistance has been discussed. (C) 2016 Elsevier Ltd. All rights reserved.
SN 0010-938X
EI 1879-0496
PD NOV
PY 2016
VL 112
BP 710
EP 717
DI 10.1016/j.corsci.2016.09.011
UT WOS:000385472100066
ER

PT J
AU Hou, GC
   Xie, J
   Yu, JJ
   Sun, XF
   Zhou, YZ
AF Hou, Guichen
   Xie, Jun
   Yu, Jinjiang
   Sun, Xiaofeng
   Zhou, Yizhou
TI Room temperature tensile behaviour of K640S Co-based superalloy
SO MATERIALS SCIENCE AND TECHNOLOGY
AB The room-temperature tensile properties of K640S cobalt-based superalloy were investigated by tensile tests and microstructure observation. The experimental results showed that the deformation mechanism of K640S alloy is dislocation slip; that the dislocation could be decomposed into continuous stacking faults with different orientations; and that with the increase of the number of dislocations, the dislocation tangle interacts with the decomposed stacking fault to increase the tensile strength of the alloy. As the stretching proceeded further, a plurality of slip systems were activated between different grains to coordinate the deformation, and the grains were gradually plastically deformed. The stress concentration occurred at the carbide interfaces, and microcracks were formed, causing mixed crystal fracture to the alloy.
SN 0267-0836
EI 1743-2847
PD MAR 24
PY 2019
VL 35
IS 5
BP 530
EP 535
DI 10.1080/02670836.2019.1572298
UT WOS:000460181000003
ER

PT J
AU Wang, RM
   Song, YG
   Zhang, SW
   Li, CZ
AF Wang, RM
   Song, YG
   Zhang, SW
   Li, CZ
TI Improvement and micro-mechanism of a low expansion superalloy
SO RARE METALS
AB Chromium free low expansion superalloys Incoloy 900 series based on the system Fe-Ni-Co-Nb-Ti are precipitation-strengthen austenitic alloys with combination of very low thermal expansion coefficient and high tensile strength. The most important problem of these alloys is the susceptibility to stress accelerated grain boundary oxygen embrittlement (SAGBO) due to the absence of chromium. The oxidation resistance of the alloys after they were exposed for long time at high temperatures and the notch bar rupture strength have been improved with appropriate rare earth (RE) addition. With trace yttrium addition, the platelet precipitates become smaller and denser and the phase of precipitate transforms from epsilon phase to H phase. The crystal structures of the platelet phases in the conventional and Y-containing superalloys have been investigated and determined. The interface between the H phase and the matrix hits also been demonstrated.
RI Wang, Rongming/B-2163-2010
OI Wang, Rongming/0000-0003-4075-6956
SN 1001-0521
PD JUN
PY 1999
VL 18
IS 2
BP 123
EP 128
UT WOS:000084270500008
ER

PT J
AU Qiao, M
   Zhou, CG
AF Qiao, Min
   Zhou, Chungen
TI Hot corrosion behavior of Co modified NiAl coating on nickel base
   superalloys
SO CORROSION SCIENCE
AB The microstructure and corrosion behavior was studied for a Co modified NiAl coating formed on the superalloy DZ125 by pack cementation process. The hot corrosion kinetics showed that the mass gain of the coated specimen was three orders of magnitude lower than that of the uncoated specimen at 1173 K up to 100 h. The corrosion product formed on the surface of the coating mainly consisted of a protective alpha-Al2O3 film. The presence of Co in the coating could promote the establishment of a protective Al2O3 scale on the coating and restrain the internal diffusion of sulphur in the coating. (C) 2012 Elsevier Ltd. All rights reserved.
SN 0010-938X
EI 1879-0496
PD OCT
PY 2012
VL 63
BP 239
EP 245
DI 10.1016/j.corsci.2012.06.027
UT WOS:000307616100026
ER

PT S
AU Tobar, MJ
   Amado, JM
   Yanez, A
   Pereira, JC
   Amigo, V
AF Tobar, M. J.
   Amado, J. M.
   Yanez, A.
   Pereira, J. C.
   Amigo, V.
BE Schmidt, M
   Vollertsen, F
   Merklein, M
TI Laser Cladding of MCrAlY coatings on stainless steel
SO 8TH INTERNATIONAL CONFERENCE ON LASER ASSISTED NET SHAPE ENGINEERING
   (LANE 2014)
SE Physics Procedia
CT 8th International Conference on Laser Assisted Net Shape Engineering
   (LANE)
CY SEP 08-11, 2014
CL Furth, GERMANY
SP Bayerisches Laserzentrum GmbH, Univ Erlangen Nurnberg, Inst Photon Technologies
AB MCrA1Y alloys (where M stands for Ni,Co or both) are commonly used as overlay protective coatings in gas turbine engine components against high temperature oxidation and corrosion. The protective effect of these alloys is due to the formation of a continuous thermally stable oxide layer on the coating surface. In this work several types of MCrA1Y alloys, differing in their elemental composition, have been deposited on austenitic stainless steel by means of laser cladding. The microstructure of the coatings have been characterized by SEM-EDS and XRD. As expected, elemental composition compatible with gamma Ni/gamma' Ni3A1, gamma Ni/beta-NiAl or gamma Co/beta-(Co,Ni)A1 phases are observed in hypoeutectic or hypereutectic microstructures depending on the alloy composition. The high temperature oxidation behavior of the coatings was evaluated by air furnace oxidation tests at 1100 degrees C for 200 h. The oxidized surface of the samples was examined by SEM-EDS and the oxides present identified by theoretical stoichiometric calculations. Results indicate the formation of a uniform A1(3)O(2) protective oxide scale with NiO, CoO, Y2O3/YA1O(3) and Cr2O3 oxide inclusions.
RI Amado, Jose/M-1468-2014; Vidal, Maria Jose Tobar/Q-5440-2019; Tobar
   Vidal, Maria Jose/L-2127-2014; Amigo, Vicente/K-6893-2014; Yanez,
   Armando/L-2957-2014; Amado, Jose/R-3385-2019; Falcon, Juan Carlos
   Pereira/G-7666-2016
OI Amado, Jose/0000-0002-1656-4631; Vidal, Maria Jose
   Tobar/0000-0001-7775-7165; Tobar Vidal, Maria Jose/0000-0001-7775-7165;
   Amigo, Vicente/0000-0002-2107-0273; Yanez, Armando/0000-0003-4626-7993;
   Falcon, Juan Carlos Pereira/0000-0002-4385-6197
SN 1875-3892
PY 2014
VL 56
BP 276
EP 283
DI 10.1016/j.phpro.2014.08.172
UT WOS:000396762900030
ER

PT J
AU Pu, S
   Wang, L
   Xe, G
   Ding, XF
   Lou, LH
   Feng, Q
AF Pu Sheng
   Wang Li
   Xe Guang
   Ding Xianfei
   Lou Langhong
   Feng Qiang
TI EFFECT OF NOTCH ORIENTATION AND LOCAL RECRYSTALLIZATION ON THERMAL
   FATIGUE PROPERTIES OF A DIRECTIONALLY SOLIDIFIED Co-BASED SUPERALLOY
SO ACTA METALLURGICA SINICA
AB The directionally solidificated (DS) Co-based superalloys are widely used in aircraft turbine vanes due to the good stress-rupture parameters and excellent hot corrosion resistance. The cyclic change of temperatures and complex stress state thermal fatigue (TF) cracks happen frequently in vanes during service. However, most of the work are conducted in Ni-based superalloys and there is rare report concerning the TF behavior of DS Co-based superalloys. Furthermore, due to the residual strain accumulated during processing, shot peening, grinding and recrystallization (RX) frequently occur when the DS components are exposed to high temperatures. It is believed that RX may change the microstructure, especially adding more grain boundaries to DS alloys, and result in the reduction of the mechanical properties of DS superalloys. Therefore, in this work, V-notch plate specimens with notch direction perpendicular and parallel to the DS orientation are machined from the DS plate. Local RX grains are prepared (local indented and then heat treated) in the notch areas of some samples. TF test is conducted between 1000 degrees C to room temperature. The effect of DS orientation and RX on TF properties of a DS Co-based superalloy is investigated. The results indicate that the cracks propagate along the interdendritic regions in the samples with notches parallel to the DS direction, which exhibites lower TF properties than samples with notches vertical to the DS direction. TF cracks initiate and propagate along RX boundaries in samples containing RX grains. Precipitation of M23C6 carbides is found along the RX boundaries during TF tests. Due to the oxidation at the tip of crack, M23C6 desquamates and leads to the formation of micro voids, which accelerates the crack propagation and decreases TF properties of tested alloy. In samples with notches parallel to the DS direction, cracks preferentially propagate along the RX grain boundaries.
SN 0412-1961
PD APR 11
PY 2015
VL 51
IS 4
BP 449
EP 457
DI 10.11900/0412.1961.2014.00425
UT WOS:000354012300008
ER

PT J
AU Unocic, KA
   Pint, BA
AF Unocic, Kinga A.
   Pint, Bruce A.
TI Oxidation behavior of co-doped NiCrAl alloys in dry and wet air
SO SURFACE & COATINGS TECHNOLOGY
CT 40th International Conference on Metallurgical Coatings and Thin Films
   (ICMCTF)
CY APR 29-MAY 03, 2013
CL San Diego, CA
SP Amer Vacuum Soc, Adv Surface Engn Div
AB Cast NiCrAl alloys with additions of Y, La, Hf and Ti were evaluated at 1100 degrees C in wet (10 and 50% H2O) and dry air (0% H2O) in order to optimize such dopants for superalloy bond coatings. The results suggest that the typical Y addition in most coatings could be replaced by La. Also, scale adhesion in cyclic testing was improved with the co-addition of Hf with La or Y. Ti was added to investigate its incorporation in coatings on superalloys containing significant Ti additions. Particularly with co-doped alloys, the addition of Ti had little effect on scale adhesion but did reduce the depth of internal oxidation. Water vapor increased spallation, especially for the least adherent alloys, such as Y,Ti-doped NiCrAl. For the co-doped compositions with Hf, water vapor had a limited effect on scale adhesion and on the alumina growth rate in isothermal exposures. In addition to specimen mass change, the extent of internal oxidation and the depletion of beta phase in the substrate were evaluated. Analytical transmission electron microscopy showed that Y, La and Hf co-segregated to the alumina scale grain boundaries and formed dopant-rich oxide precipitates in the scale. (C) 2013 Published by Elsevier B.V.
RI Pint, Bruce/A-8435-2008
OI Pint, Bruce/0000-0002-9165-3335
SN 0257-8972
PD DEC 25
PY 2013
VL 237
BP 8
EP 15
DI 10.1016/j.surfcoat.2013.07.068
UT WOS:000330488000003
ER

PT J
AU Xu, C
   Nai, QL
   Yao, ZH
   Jiang, H
   Dong, JX
AF Xu Chao
   Nai Qiliang
   Yao Zhihao
   Jiang He
   Dong Jianxin
TI Grain Boundary Oxidation Effect of GH4738 Superalloy on Fatigue Crack
   Growth
SO ACTA METALLURGICA SINICA
AB The low cycle fatigue (LCF) experiments of nickel-based turbine disc alloy GH4738 have been carried out at different temperatures in air to investigate the influence of temperature on fatigue crack growth (FCG) behavior of GH4738 alloy. The FCG curves (da/dN-Delta K and a-N) and their regularity have been obtained. The results show that there is a sensitive range of temperature in which the fatigue life for GH4738 decreases sharply. The microstructures and fracture surface morphologies of the GH4738 samples tested at different temperatures were observed by FE-SEM, and changes of the mechanical properties of GH4738 at high temperature were also taken into account through modifying the stress intensity factor amplitude, Delta K. The interruption experiments were carried out at 700 degrees C and room temperature, respectively, to investigate the crack growth mode and oxidation degree at the crack tip and grain boundary of the samples. And the essential reason of temperature influence on FCG behavior of GH4738 was discussed. The result showed that as the temperature increases, the fatigue crack growth rate (FCGR) of GH4738 accelerates, the fracture surface tends to coarse, and the failure mode converts from a mixed transgranular and intergranular fracture to totally intergranular fracture. The fatigue crack growth lifetime decreases remarkably at 650 similar to 700 degrees C , existing a temperature-sensitive region under Delta K=40 MPa.m(1/2) and 30 similar to 40 mu m grain size conditions, which is mainly caused by the oxidation at elevated temperature, independent of the microstructure and mechanical property. Oxygen diffuses into the grain boundary through crack tip and slip band, or penetrates directly into the grain boundary, reacts with active elements (Co, Ti, Al) and generates brittle oxides. These brittle oxides result in weakening of grain boundary and significant decrease of fatigue property of GH4738.
SN 0412-1961
PD NOV 11
PY 2017
VL 53
IS 11
BP 1453
EP 1460
DI 10.11900/0412.1961.2017.00169
UT WOS:000416301500005
ER

PT J
AU Zhang, TT
   Huang, CB
   Lan, H
   Du, LZ
   Zhang, WG
AF Zhang, Tiantian
   Huang, Chuanbing
   Lan, Hao
   Du, Lingzhong
   Zhang, Weigang
TI Oxidation and Hot Corrosion Behavior of Plasma-Sprayed MCrAlY-Cr2O3
   Coatings
SO JOURNAL OF THERMAL SPRAY TECHNOLOGY
AB The oxidation and hot corrosion behavior of two atmospheric plasma-sprayed NiCoCrAlY-Cr2O3 and CoNiCrAlY-Cr2O3 coatings, which are primarily designed for wear applications at high temperature, were investigated in this study. The two coatings were exposed to air and molten salt (75%Na2SO4-25%NaCl) environment at 800 A degrees C under cyclic conditions. Oxidation and hot corrosion kinetic curves were obtained by thermogravimetric technique. X-ray diffraction analysis and scanning electron microscopy with energy-dispersive x-ray spectrometry were employed to characterize the coatings' microstructure, surface oxides, and composition. The results showed that both coatings provided the necessary oxidation resistance with oxidation rates of about 1.03 x 10(-2) and 1.36 x 10(-2) mg/cm(2) h, respectively. The excellent oxidation behavior of these two coatings is attributed to formation of protective (Ni,Co)Cr2O4 spinel on the surface, while as-deposited Cr2O3 in the coatings also acted as a barrier to diffusion of oxidative and corrosive substances. The greater presence of Co in the CoNiCrAlY-Cr2O3 coating restrained internal diffusion of sulfur and slowed down the coating's degradation. Thus, the CoNiCrAlY-Cr2O3 coating was found to be more protective than the NiCoCrAlY-Cr2O3 coating under hot corrosion condition.
SN 1059-9630
EI 1544-1016
PD AUG
PY 2016
VL 25
IS 6
BP 1208
EP 1216
DI 10.1007/s11666-016-0433-5
UT WOS:000381208200010
ER

PT J
AU Jiang, R
   Everitt, S
   Gao, N
   Soady, K
   Brooks, JW
   Reed, PAS
AF Jiang, R.
   Everitt, S.
   Gao, N.
   Soady, K.
   Brooks, J. W.
   Reed, P. A. S.
TI Influence of oxidation on fatigue crack initiation and propagation in
   turbine disc alloy N18
SO INTERNATIONAL JOURNAL OF FATIGUE
AB Fatigue crack initiation and propagation behaviour in subsolvus heat treated turbine disc alloy N18 has been assessed in air and vacuum at 650 and 725 degrees C under three-point loading. Fatigue crack initiation processes have been evaluated using single edge U-notch specimens under a 1-1-1-1 trapezoidal loading waveform along with interrupted tests at 650 degrees C to allow intermittent observations of the notch surface. The results show apparent grain boundary (GB) oxidation can occur under an oxygen partial pressure of 10(-2)-10(-3) Pa. Cracks mainly initiate from grain boundaries or gamma/gamma' interfaces due to the formation and subsequent cracking of Cr-rich and/or Co-rich oxides, and occasionally initiate from surface pores. Fatigue life in these tests appears to be dominated by this crack initiation process and is significantly reduced by increasing temperature and/or application of an oxidizing environment. Crack growth tests conducted under 1-1-1-1 and 1-20-1-1 loading waveforms indicate that oxidation significantly degrades the crack growth resistance of N18 and is associated with more intergranular fracture surface features. Additional oxidation effects on propagation caused by higher temperature or prolonging dwell time appear limited, whereas a prolonged dwell period seems to instead promote additional creep process, which further enhance crack growth, especially at higher temperature. (C) 2015 Elsevier Ltd. All rights reserved.
RI Jiang, Rong/D-5038-2017
OI Jiang, Rong/0000-0002-9881-3055; Jiang, Rong/0000-0002-5126-3922; Reed,
   Philippa/0000-0002-2258-0347
SN 0142-1123
EI 1879-3452
PD JUN
PY 2015
VL 75
BP 89
EP 99
DI 10.1016/j.ijfatigue.2015.02.007
UT WOS:000352677700010
ER

PT J
AU Jalowicka, A
   Naumenko, D
   Ernsberger, M
   Herzog, R
   Quadakkers, WJ
AF Jalowicka, A.
   Naumenko, D.
   Ernsberger, M.
   Herzog, R.
   Quadakkers, W. J.
TI Alumina formation and microstructural changes of aluminized CoNiCrAlY
   coating during high temperature exposure in the temperature range 925
   degrees C-1075 degrees C
SO MATERIALS AT HIGH TEMPERATURES
AB MCrAlY (M = Ni, Co) coatings are commonly used on gas-turbine components as oxidation resistant overlay coatings and bondcoats for thermal barrier systems. In the present work the microstructural features and oxidation behavior of an aluminized Co-base MCrAlY-coating on a Ni-based superalloy have been investigated in the temperature range 925-1075 degrees C. Microstructural studies of the oxidized coatings by SEM/EBSD were complemented with numerical thermodynamic calculations using the software package ThermoCalc. In the as-received condition the outer part of the coating consisted mostly of beta-(Ni,Co)Al. Formation of sigma-CoCr was observed at the interface between the beta-layer and the inner initial CoNiCrAlY. During high-temperature air exposure alumina based surface scales were formed but the oxidation induced Al depletion of the aluminized coating did not result in formation of the gamma'-(Ni3Al) phase. Rather, the subscale formation of Co/Cr-rich phases was observed and a direct transformation of beta- into gamma-Ni phase after longer times. It is expected that these subscale microstructural changes thus affect the alumina formation and growth as well as the critical aluminum depletion in a different manner as in the case of corresponding beta-NiAl coatings, although a direct comparison between various coating systems was not possible on the basis of the present results.
RI Quadakkers, Willem J/B-5117-2015
OI Quadakkers, Willem J/0000-0002-0644-0192
SN 0960-3409
EI 1878-6413
PY 2018
VL 35
IS 1-3
BP 66
EP 77
DI 10.1080/09603409.2017.1392114
UT WOS:000435483900009
ER

PT J
AU Heck, KA
   Smith, JS
   Smith, R
AF Heck, KA
   Smith, JS
   Smith, R
TI INCONEL (R) alloy 783: An oxidation-resistant, low expansion superalloy
   for gas turbine applications
SO JOURNAL OF ENGINEERING FOR GAS TURBINES AND POWER-TRANSACTIONS OF THE
   ASME
CT 41st International Gas Turbine and Aeroengine Congress and Exhibition
CY JUN 10-13, 1996
CL BIRMINGHAM, ENGLAND
AB INCONEL(R) alloy 783 is art oxidation-resistant low coefficient of thermal expansion (low CTE) superalloy developed for gas turbine applications. Turbine efficiency can be increased through the use of low-CTE shrouds and case components that maintain tight blade tip clearances at different turbine operating temperatures. To achieve low CTE, alloys based on Ni-Fe-Co compositions require Cr content be maintained at low levels. Added Cr lowers the Curie temperature and thereby increases thermal expansion rate over a wider temperature range. The necessary lack of Cr minimizes resistance to both general oxidation and stress-accelerated grain boundary oxygen enhanced cracking (SAGBO). Increased amounts of Al in alloys strengthened by y' alone also promotes SAGBO. Alloy 783 is the culmination in the development of an alloy system with very high aluminum content that, in addition to forming y', causes beta aluminide phase precipitation in the austenitic matrix. It was discovered that this type of structure can be processed to resist both SAGBO and general oxidation, while providing low thermal expansion and useful mechanical properties up to 700 degrees C. The high Al content also reduces density to 5 percent below that of superalloys such as INCONEL alloy 718. Key aspects of the alloy development are presented, including the assessment of SAGBO resistance by evaluating elevated temperature crack growth in air The alloy, now commercially available, has been successfully fabricated and welded into gas turbine engine components.
SN 0742-4795
PD APR
PY 1998
VL 120
IS 2
BP 363
EP 369
DI 10.1115/1.2818131
UT WOS:000073498700018
ER

PT J
AU Couture, L
   Ropital, F
   Grosjean, F
   Kittel, J
   Parry, V
   Wouters, Y
AF Couture, L.
   Ropital, F.
   Grosjean, F.
   Kittel, J.
   Parry, V.
   Wouters, Y.
TI Reversible catastrophic oxidation of a 38Fe-34Ni-25Cr alloy induced by
   sodium sulphate at low oxygen potential atmospheres
SO CORROSION SCIENCE
AB The chromia-forming nickel-based alloy Haynes (R) HR-120 was oxidised with and without Na2SO4 deposit in a CO/H-2/CO2 (45/45/10%vol.) simulated process atmosphere at 900 degrees C for 96 h. During the first hours of oxidation, samples covered by sodium sulphate exhibit higher oxidation rate than non-covered ones. However, after 24 h both sulphate-covered and uncovered specimens follow the same linear kinetics. In this very low oxygen partial pressure environment (10(-18) atm), the presence of Na2SO4 promotes the growth of localized iron-rich oxide nodules leading to the observed accelerated oxidation. The development of these nodules is discussed to be the result of the chromia dissolution induced by a basic fluxing mechanism. As soon as the salt is evaporated, slower kinetics are observed and the nodules disappear. In these specific conditions, the oxidation could be considered as a self-healing process. (C) 2011 Elsevier Ltd. All rights reserved.
RI Kittel, Jean/A-7837-2012; Wouters, Yves/W-4620-2017; Wouters,
   Yves/Q-6591-2019; Kittel, Jean/AAH-5674-2019
OI Kittel, Jean/0000-0002-8023-1153; Wouters, Yves/0000-0002-8287-0856;
   Kittel, Jean/0000-0002-8023-1153; Ropital, Francois/0000-0003-3115-7644
SN 0010-938X
PD FEB
PY 2012
VL 55
BP 133
EP 139
DI 10.1016/j.corsci.2011.10.010
UT WOS:000299758000016
ER

PT J
AU Han, YJ
   Zhu, ZY
   Zhang, BS
   Chu, YJ
   Zhang, Y
   Fan, JK
AF Han, Yujun
   Zhu, Zhiying
   Zhang, Baosen
   Chu, Yajie
   Zhang, Yan
   Fan, Jinkai
TI Effects of process parameters of vacuum pre-oxidation on the
   microstructural evolution of CoCrAlY coating deposited by HVOF
SO JOURNAL OF ALLOYS AND COMPOUNDS
AB The CoCrAlY coatings deposited using the high velocity oxygen fuel process (HVOF) onto the Inconel 718 superalloy were employed by three different vacuum pre-oxidation heat treatments, and subsequently, the specimens were subjected to isothermal oxidation exposure testing in air at 1050 degrees C for up to 100 h. The spinel oxides were found in the CoCrAlY coatings during the high velocity oxygen fuel process, and subsequently, after isothermal oxidation exposure in air, both the spinel and CoO oxides were formed in the TGO of the NVHT specimen. The evolution of both the phase transformation and the thermally grown oxides' (TGO) growth rate could be significantly influenced by adjusting certain process parameters of vacuum pre-oxidation heat treatments. The TGO of the VHT specimen was predominantly composed of theta-Al2O3 and alpha-Al2O3; however, Co(Cr, Al)(2)O-4 and alumina were observed in the TGO of the VHT950 and VHT1000 specimens. The theta-Al2O3 to alpha-Al2O3 phase transformation in the TGO of the VHT specimen could be delayed after isothermal oxidation exposure. The TGO growth rate was significantly suppressed after the vacuum pre-oxidation heat treatments, and the order of the TGO growth rate was as follows: NVHT<VHT950<VHT<VHT1000. The tensile stress at the alumina area of the TGO in the VHT and VHT950 specimens reduced considerably compared to that in the NVHT specimen, and finally, for the VHT1000 specimen, the tensile stress turned to compressive stress. The elemental interdiffusion behaviour between the HVOF-coating and nickel-based superalloy was characterized, and the diffusion activation energy of cobalt, aluminium and chromium were attempted to be estimated. (C) 2017 Elsevier B.V. All rights reserved.
RI HAN, YUJUN/V-6270-2019
SN 0925-8388
EI 1873-4669
PD FEB 25
PY 2018
VL 735
BP 547
EP 559
DI 10.1016/j.jallcom.2017.11.165
UT WOS:000418518600064
ER

PT J
AU Cao, GH
   Yao, PP
   Fu, C
   Russell, AM
AF Cao, G. H.
   Yao, P. P.
   Fu, C.
   Russell, A. M.
TI Microstructure and oxidation behavior of Al and Hf co-deposition
   coatings on nickel-based superalloys
SO SURFACE & COATINGS TECHNOLOGY
AB This study focuses on investigating the microstructure and oxidation behavior of Al and Hf co-deposition diffusion coatings deposited by Pt electroplating followed by combined aluminizing and hafnizing using the pack cementation technique. The composition (in wt.%) of the packs was 2NiAl-2NH(4)Cl-xHf-(96 - x)Al2O3 with different Hf levels (x = 2, 6, 12 and 16), and the corresponding microstructure of the coatings was gamma-Ni + gamma'-Ni3Al, NiAl + Al16Hf6Ni7, Al16Hf6Ni7 and Al1.65HfNi0.35, respectively. In the post heat-treatment process, with Hf and Al diffusing towards the superalloy substrate and Ni diffusing in the opposite direction, Al16Hf6Ni7 and Al1.65HfNi0.35 were transformed into Ni3Al + Al3HfNi12 and NiAl + Al3HfNi12, respectively. The isothermal oxidation tests at 1000 degrees C in air indicated that the coating formed in the packs containing 2 wt.% Hf had the lowest weight gain, while the weight gain of the coating formed in the packs having 6 wt.% Hf was the largest. The mechanisms of Hf-rich phase formation and their effects on oxidation resistance of the coatings were discussed. (C) 2013 Elsevier B.V. All rights reserved.
OI Russell, Alan/0000-0001-5264-0104
SN 0257-8972
PD JUN 15
PY 2013
VL 224
BP 57
EP 61
DI 10.1016/j.surfcoat.2013.02.049
UT WOS:000319367000008
ER

PT J
AU Brady, MP
   Magee, J
   Yamamoto, Y
   Helmick, D
   Wang, L
AF Brady, M. P.
   Magee, J.
   Yamamoto, Y.
   Helmick, D.
   Wang, L.
TI Co-optimization of wrought alumina-forming austenitic stainless steel
   composition ranges for high-temperature creep and oxidation/corrosion
   resistance
SO MATERIALS SCIENCE AND ENGINEERING A-STRUCTURAL MATERIALS PROPERTIES
   MICROSTRUCTURE AND PROCESSING
AB A series of candidate alumina-forming austenitic (AFA) stainless steels designed to evaluate the effects of variation in Al, C, Cr, Mn, Nb, and Ni content on high-temperature tensile properties, creep, and oxidation/corrosion resistance were studied. The compositions assessed were based on medium Ni (20-25 wt%) and low Ni (12 wt%) AFA variations strengthened primarily by MC and/or M23C6 carbide precipitates, and a high Ni (32 wt%) AFA superalloy variation strengthened primarily by gamma '-Ni3Al intermetallic precipitates. Tensile and creep properties were measured at 650 and 750/760 degrees C, oxidation resistance from 650 to 900 C in air with water vapor and steam environments, and sulfidation-oxidation resistance in Ar-20%H-2-20%H-2(O)-5% H2S at 550 and 650 degrees C. Optimized composition ranges for different use temperatures ranges based on these evaluations are presented. (C) 2013 Elsevier B.V. All rights reserved.
RI Brady, Michael/A-8122-2008
OI Brady, Michael/0000-0003-1338-4747; Yamamoto,
   Yukinori/0000-0003-4574-4890
SN 0921-5093
EI 1873-4936
PD JAN 10
PY 2014
VL 590
BP 101
EP 115
DI 10.1016/j.msea.2013.10.014
UT WOS:000329888500015
ER

PT J
AU Cerri, E
   Maci, S
   Leo, P
   Zanon, G
   Petrachi, MR
AF Cerri, E.
   Maci, S.
   Leo, P.
   Zanon, G.
   Petrachi, M. R.
TI HIGH TEMPERATURE OXIDATION BEHAVIOUR OF CoCrTaAlY+10%Al2O3 COATINGS
   PRODUCED BY HVOF
SO METALLURGIA ITALIANA
AB High temperature oxidation causes degradation of materials in aircraft engines. Typical coatings like MCrAlY (where M is Co, Ni or Fe) are used to prevent or retard oxidation. High Velocity Oxygen Fuel (HVOF) is a thermal spray technique used in this field.
   This work aims to characterize a reinforced CoCrTaAlY (+10% Al2O3) coating that has been thermally sprayed on CMSX-4 superalloy discs by HVOF. The samples were exposed at 1100 degrees C for long times (100-500 h) in air to develop oxidation. Interdiffusion processes were activated at high temperatures and microhardness values decreased as a function of time and distance from the surface. After 500h oxidation, hardness values in the coating were comparable to that in the matrix, with a 25% reduction compared to the pre-oxidized condition. At the same time, a strong aluminum oxide developed on the surface to protect the coating; the oxide was 5 pm thick after 96 h and higher than 12 pm after 50Ch. microstructure characterization was performed by light microscopy and SEM.
RI Cerri, Emanuela/F-4389-2010; Leo, Paola/O-1823-2015
OI Cerri, Emanuela/0000-0003-3767-5928; Leo, Paola/0000-0002-9930-0040
SN 0026-0843
PD FEB
PY 2013
IS 2
BP 13
EP 20
UT WOS:000316928400002
ER

PT J
AU Ning, LK
   Zheng, Z
   Tan, Y
   Liu, EZ
   Tong, J
   Yu, YS
   Wang, H
AF Ning Likui
   Zheng Zhi
   Tan Yi
   Liu Enze
   Tong Jian
   Yu Yongsi
   Wang Hua
TI STUDY ON HOT CORROSION RESISTANCE OF A NEW DIRECTIONAL SOLIDIFICATION
   Ni-BASED SUPERALLOY
SO ACTA METALLURGICA SINICA
AB The hot corrosion resistance of a new directional solidification (DS) Ni-based super-alloy DZ68 was studied and compared with K438 alloy. The results indicate that the microstructure of DZ68 alloy is more uniform than K438 alloy after heat treatment. There are small size carbides in the microstructure of DZ68 alloy after heat treatment, but there are big size carbides and a lot (gamma + gamma') eutectic in the microstructure of K438 alloy. The hot corrosion of DZ68 alloy is uniform, and the corrosion products are mainly (Ni, Co)Cr2O4 and Al2O3, More (Ni, Co)Cr2O4 exists in outer corrosion layer and more Al2O3 exists in inner corrosion layer. For the K438 alloy the hot corrosion is not uniform, NiO is the mainly corrosion product in outer corrosion layer and CrS is the main corrosion product in inner corrosion layer, Moreover, the segregation of Ti can induce segregation of other elements in the two alloys, which leads to a severe local corrosion of alloys. Under the same experimental condition, the corrosion resistance of DZ68 alloy is a little better than that of K438 alloy.
SN 0412-1961
PD FEB 11
PY 2009
VL 45
IS 2
BP 161
EP 166
UT WOS:000264304600006
ER

PT J
AU Houdkova, S
   Smazalova, E
   Pala, Z
AF Houdkova, Sarka
   Smazalova, Eva
   Pala, Zdenek
TI Effect of Heat Treatment on the Microstructure and Properties of
   HVOF-Sprayed Co-Cr-W Coating
SO JOURNAL OF THERMAL SPRAY TECHNOLOGY
AB Co-Cr-W HVOF-sprayed protective coatings are used for their high oxidation and wear resistance. Apart from the oxidation resistance, the stability of their mechanical properties in relation to thermal loading is crucial with respect to the most common high-temperature application areas. This work is focused mainly on evaluation of the heat-induced changes in the phase composition and related mechanical properties. It was shown that the original powder, composed fully from face-centered cubic Co-based alloy, partly changes its phase composition during spraying to a hexagonal close-packed (hcp) structure. The annealing further increases the ratio of the hcp phase in the structure. The heat-induced phase changes are accompanied by an increase in the coatings' hardness and cohesion strength. The abrasive and adhesive wear behavior was evaluated. While the coatings' heat treatment had a positive effect on the coefficient of friction, the abrasive and adhesive wear resistance of annealed coating was lower compared to as-sprayed coating.
RI Houdkova, Sarka/C-1244-2016
OI Houdkova, Sarka/0000-0002-7354-3888
SN 1059-9630
EI 1544-1016
PD FEB
PY 2016
VL 25
IS 3
BP 546
EP 557
DI 10.1007/s11666-015-0365-5
UT WOS:000374269200015
ER

PT J
AU Pillai, R
   Jalowicka, A
   Galiullin, T
   Naumenko, D
   Ernsberger, M
   Herzog, R
   Quadakkers, WJ
AF Pillai, R.
   Jalowicka, A.
   Galiullin, T.
   Naumenko, D.
   Ernsberger, M.
   Herzog, R.
   Quadakkers, W. J.
TI Simulating the effect of aluminizing on a CoNiCrAlY-coated Ni-base
   superalloy
SO CALPHAD-COMPUTER COUPLING OF PHASE DIAGRAMS AND THERMOCHEMISTRY
AB MCrAlY (M = Ni, Co) coatings are commonly used on gas-turbine components as oxidation resistant overlay coatings and bondcoats for thermal barrier systems. The present work focuses on the effect of the aluminizing process on the CoNiCrAIY coating microstructure. In the as-received condition the outer part of the coating consisted mostly of beta-(Ni,Co)AI with interspersed precipitates of Cr-rich carbide and Cr-rich boride precipitates. Formation of sigma-CoCr was observed at the interface between the beta-layer and the inner initial CoNiCrAlY microstructure. Scanning electron microscopy (SEM) combined with energy and wavelength-dispersive X-ray spectroscopy (EDX/WDX) was employed to characterize the aluminized CoNiCrAIY coating. Phases were then identified by electron backscatter diffraction (EBSD). Detailed microstructural studies of the coating were corroborated with the help of coupled thermodynamic-kinetic calculations to model the aluminizing process. The calculations were performed with the in-house developed code employing the commercially available thermodynamic and kinetic databases (ThermoCalc). The mechanisms of the observed microstructural changes were elucidated with the help of the modelling results.
SN 0364-5916
EI 1873-2984
PD JUN
PY 2019
VL 65
BP 340
EP 345
DI 10.1016/j.calphad.2019.04.004
UT WOS:000470946700034
ER

PT J
AU Haynes, JA
   Unocic, KA
   Pint, BA
AF Haynes, J. A.
   Unocic, K. A.
   Pint, B. A.
TI Effect of water vapor on the 1100 degrees C oxidation behavior of
   plasma-sprayed TBCs with HVOF NiCoCrAlX bond coatings
SO SURFACE & COATINGS TECHNOLOGY
CT 39th International Conference on Metallurgical Coatings and Thin Films
   (ICMTF)
CY APR 23-27, 2012
CL San Diego, CA
SP Amer Vacuum Soc (AVS), Adv Surface Engn Div (ASED)
