Repository: MatInfoUB/NLP-Queries

File: Co_superalloys2.txt (part 8 of 21)
FN Clarivate Analytics Web of Science
AB Systematic first principles calculations are performed to determine the interaction energies between solutes (Co, Cr, Nb, Ta) and stable stacking faults in gamma'-Ni3Al. Our results show that there is no obvious driving force for segregation to already formed SISF, SESF, or twin boundaries, which is in contrast to direct experimental evidence for segregation as provided by high spatial resolution structure and chemical analysis using scanning transmission electron microscopy techniques. This apparent discrepancy provides evidence for possible formation mechanisms of these planar faults via metastable precursor structures that are found to be attractive for solutes. In addition, we study the underlying reasons for the segregation in terms of size and chemical mismatch and find that a favorable change in bonding environment, rather than the solute misfit volume, dominates the solute/fault interaction energy.
   (c) 2018 Acta Materialia Inc. Published by Elsevier Ltd. All rights reserved.
SN 1359-6454
EI 1873-2453
PD APR 15
PY 2018
VL 148
BP 173
EP 184
DI 10.1016/j.actamat.2018.01.055
UT WOS:000428823100018
ER

PT B
AU Xie, XS
   Chi, CY
   Yu, HY
   Yu, QY
   Dong, JX
   Chen, MZ
   Zhao, SQ
AF Xie, Xishan
   Chi, Chengyu
   Yu, Hongyao
   Yu, Qiuying
   Dong, Jianxin
   Chen, Mengzhe
   Zhao, Shuangqun
BE Gandy, D
   Shingledecker, J
   Viswanathan, R
TI Structure Stability Study on Fossil Power Plant Advanced Heat-Resistant
   Steels and Alloys in China
SO ADVANCES IN MATERIALS TECHNOLOGY FOR FOSSIL POWER PLANTS: PROCEEDINGS
   FROM THE SIXTH INTERNATIONAL CONFERENCE, 2010
CT 6th International Conference on Advances in Materials Technology for
   Fossil Power Plants
CY AUG 31-SEP 03, 2010
CL Sante Fe, NM
SP Elect Power Res Inst, ASM Mat Informat Soc, Energy Ind Ohio, Natl Energy Technol Lab, Ohio Air Qual Dev Author, Ohio Coal Dev Off
AB This overiew paper summarizes part of structure stability study results in China on advanced heat-resistant steels, nickel-iron and nickel base superalloys such as 12Cr2MoWVTiB(GY102), ferritic steel, Super 304H austenitic steel, GH2984, Nimonic 80A and INCONEL 740 superalloys for fossil power plant, application. China had established first USC power plant with steam parameters of 650 degrees C and 25 MPa in the year of 2006..Austenitic heat-resistant steel Super 304H is mainly used as boiler superheater and reheater material. Ni-Cr-Fe base superalloy GH2984 was used as tube material for marine power application. Ni-Cr-Co type INCONEL 740 has been studied in a joint project with Special Metals Corp., USA for European USC model power plant with the steam temperature of 700 degrees C. Nimonic 80A has been used as several stage USC steam turbine bucket material at 600 degrees C in China. Structure, stability study of Nimonic 80A shows its possibility of 700 degrees C application for USC steam turbine buckets.
BN 978-1-61503-724-7
PY 2011
BP 30
EP 52
UT WOS:000394062500003
ER

PT J
AU Cao, GH
   Yao, PP
   Fu, C
   Russell, AM
AF Cao, G. H.
   Yao, P. P.
   Fu, C.
   Russell, A. M.
TI Microstructure and oxidation behavior of Al and Hf co-deposition
   coatings on nickel-based superalloys
SO SURFACE & COATINGS TECHNOLOGY
AB This study focuses on investigating the microstructure and oxidation behavior of Al and Hf co-deposition diffusion coatings deposited by Pt electroplating followed by combined aluminizing and hafnizing using the pack cementation technique. The composition (in wt.%) of the packs was 2NiAl-2NH(4)Cl-xHf-(96 - x)Al2O3 with different Hf levels (x = 2, 6, 12 and 16), and the corresponding microstructure of the coatings was gamma-Ni + gamma'-Ni3Al, NiAl + Al16Hf6Ni7, Al16Hf6Ni7 and Al1.65HfNi0.35, respectively. In the post heat-treatment process, with Hf and Al diffusing towards the superalloy substrate and Ni diffusing in the opposite direction, Al16Hf6Ni7 and Al1.65HfNi0.35 were transformed into Ni3Al + Al3HfNi12 and NiAl + Al3HfNi12, respectively. The isothermal oxidation tests at 1000 degrees C in air indicated that the coating formed in the packs containing 2 wt.% Hf had the lowest weight gain, while the weight gain of the coating formed in the packs having 6 wt.% Hf was the largest. The mechanisms of Hf-rich phase formation and their effects on oxidation resistance of the coatings were discussed. (C) 2013 Elsevier B.V. All rights reserved.
OI Russell, Alan/0000-0001-5264-0104
SN 0257-8972
PD JUN 15
PY 2013
VL 224
BP 57
EP 61
DI 10.1016/j.surfcoat.2013.02.049
UT WOS:000319367000008
ER

PT J
AU Kusabiraki, K
   Toda, H
   Komatsu, H
   Saji, S
AF Kusabiraki, K
   Toda, H
   Komatsu, H
   Saji, S
TI Precipitation behaviors of gamma ', epsilon and eta phases in
   Fe-Ni-Co-Nb based superalloys
SO TETSU TO HAGANE-JOURNAL OF THE IRON AND STEEL INSTITUTE OF JAPAN
AB An Fe-38Ni-13Co-4.7Nb-1.5Ti-0.4Si alloy (alloy 909) and an Fe-29.5Ni-19.7Co-4.0Nb-1.3Ti-0.6Al-0.4Si alloy (alloy 929) are the latest low thermal expansion superalloys. This study was carried out to elucidate the relation between the age-hardening and the precipitation behaviors of gamma', epsilon and eta phases in these alloys by micro Vickers hardness test and transmission electron microscopy.
   The results obtained in this study are as follows;
   (1) In aging at 893K hardening proceeds gradually with aging time and reaches to the maximum hardness; the hardness after aging for 720 ks in alloys 909 and 929 are HV400 and HV460, respectively. The rate of hardening increases with increaseing aging temperature. After reaching to the maximum hardness the hardness decreases gradually because of the coarsening of gamma' phase and the precipitation of epsilon and eta phases. The precipitation and growth rates of these phases in alloy 929 are lower than those in alloy 909.
   (2) The precipitation in alloy 909 follows in a sequence of supersaturated gamma phase --> gamma' phase --> Widmanstatten epsilon phase --> cellular eta phase. That in alloy 929 follows in a sequence of supersaturated gamma phase --> gamma' phase --> Widmanstatten (epsilon + eta) phases.
   (3) The main constituent elements of the epsilon and eta phases in these alloys are Ni, Co, Nb, Ti, and Fe and Ni, Nb, Co, Fe, and Si, respectively. The epsilon phase contains more Co and less Ni contents than the phase. There is no distinct difference in the composition between the Widmanstatten and cellular eta phases.
SN 0021-1575
PD SEP
PY 1998
VL 84
IS 9
BP 664
EP 671
DI 10.2355/tetsutohagane1955.84.9_664
UT WOS:000075614800009
ER

PT J
AU Bellanger, G
AF Bellanger, G
TI Corrosion of various types of steel and stainless superalloys in
   tritiated water - Influence of tritium and radiolytic spaces
SO CANADIAN JOURNAL OF CHEMICAL ENGINEERING
AB To better understand the phenomena in metal equipment corrosion in tritiated water, a study of the behavior of oxide layers on a cobalt-based stainless superalloy was made in this highly radioactive medium, The oxide characteristics are modified from the corrosion potential, in passivity and up to the passivity and transpassivity limits. The corrosion of oxide sublayers, as exfoliation of the oxide, was shown. This would appear to be due to diffusion of tritiated species in the oxide. These species accumulate at the oxide-alloy interface, thus modifying the number of charge carriers in the oxide.
SN 0008-4034
PD JUN
PY 1999
VL 77
IS 3
BP 530
EP 539
DI 10.1002/cjce.5450770314
UT WOS:000081516000014
ER

PT J
AU Ikeda, Y
AF Ikeda, Y
TI Molecular dynamics simulation of composition dependence of cohesive
   energy, lattice constants and elastic constants in nickel-based
   superalloys
SO MATERIALS TRANSACTIONS JIM
AB Molecular dynamics simulations were used to analyze lattice constant a, cohesive energy E-0, and elastic constants c(11) and c(12) of nickel-based superalloys with Al, Ti, V, Cr, Co, Ni, Nb, Mo, Hf, Ta, W, and Re additions. Interatomic potential parameters were evaluated for various additive elements, Ni, and Ni3Al so that lattice constant a, cohesive energy E-0 and elastic constants c(11) and c(12) could be reproduced. Changes of all physical quantities evaluated here were found to be proportional to the changes of concentration of additive elements. The dependencies were fitted by the linear least square method and the obtained parameters were saved as a database. The calculated slope parameters of the lattice constant were compared to measured slope parameters for various additives in the gamma phase. The measured slope parameters were reproduced very well.
SN 0916-1821
PD SEP
PY 1997
VL 38
IS 9
BP 761
EP 770
DI 10.2320/matertrans1989.38.761
UT WOS:A1997YC45000004
ER

PT J
AU Crudden, DJ
   Raeisinia, B
   Warnken, N
   Reed, RC
AF Crudden, David J.
   Raeisinia, Babak
   Warnken, Nils
   Reed, Roger C.
TI Analysis of the Chemistry of Ni-Base Turbine Disk Superalloys Using An
   Alloys-By-Design Modeling Approach
SO METALLURGICAL AND MATERIALS TRANSACTIONS A-PHYSICAL METALLURGY AND
   MATERIALS SCIENCE
AB The chemistry of the Ni-base superalloys used for turbine disks is critiqued by making use of the recently developed Alloys-By-Design computer-based tools. Compositions within the Ni-Cr-Co-Al-Ti-Mo-W-Ta(-Zr-C-B) design space are evaluated virtually. The assessment is made on the basis of sub-models for yield strength, creep behavior, oxidation resistance, and density; microstructural factors such as volume fraction and solvus temperature are considered where needed. The trade-offs between the different factors are studied in a quantitative sense. Diagrams are developed for the different alloy properties to highlight the limitations and challenges that one encounters when designing new grades of alloy or when optimizing existing grades. Composition-property maps are constructed that allow for an informed approach when defining an alloy composition. Specifically, the impact of chromium, molybdenum, and tungsten additions when mechanical behavior and lifing considerations are of concern is demonstrated.
RI Warnken, Nils/K-2537-2013
OI Warnken, Nils/0000-0002-6586-8869
SN 1073-5623
EI 1543-1940
PD MAY
PY 2013
VL 44A
IS 5
BP 2418
EP 2430
DI 10.1007/s11661-012-1569-7
UT WOS:000316762400042
ER

PT B
AU Wang, JY
   Lu, XG
AF Wang, Jingya
   Lu, Xiao-Gang
GP Destech Publicat Inc
TI Molar Volumes of the Fcc and Hcp Phases in the Co-X (X=Ir, Os, Re, Rh,
   Ru, Ta, W) Binary Systems
SO INTERNATIONAL CONFERENCE ON SUSTAINABLE ENERGY AND ENVIRONMENT
   PROTECTION (ICSEEP 2015)
CT International Conference on Sustainable Energy and Environment
   Protection (ICSEEP)
CY MAY 30-31, 2015
CL Guangzhou, PEOPLES R CHINA
AB The molar volumes of the fcc and hcp phases in the Co-X (X=Ir, Os, Re, Rh, Ru, Ta and W) binary systems have been evaluated by means of the CALPHAD method based on experimental data from the literature. The molar volumes of the metastable or unstable fcc Os, Re, Ru, W and hcp Ir, Rh, W have been determined by extrapolating the experimental data for the stable solid solutions coupled with the first-principles calculation results. A linear relation was found between composition and molar volume, which was confirmed by the first-principles calculation. For fcc and hcp Co-Ta, no experimental data can be found and a prediction has been performed according to the first-principles calculation results.
BN 978-1-60595-253-6
PY 2015
BP 851
EP 857
UT WOS:000363782800135
ER

PT J
AU Kontis, P
   Li, ZM
   Segersall, M
   Moverare, JJ
   Reed, RC
   Raabe, D
   Gault, B
AF Kontis, Paraskevas
   Li, Zhuangming
   Segersall, Mikael
   Moverare, Johan J.
   Reed, Roger C.
   Raabe, Dierk
   Gault, Baptiste
TI The Role of Oxidized Carbides on Thermal-Mechanical Performance of
   Polycrystalline Superalloys
SO METALLURGICAL AND MATERIALS TRANSACTIONS A-PHYSICAL METALLURGY AND
   MATERIALS SCIENCE
CT 3rd European Conference on Superalloys (Eurosuperalloys)
CY SEP 09-13, 2018
CL Univ Oxford, Oxford, ENGLAND
HO Univ Oxford
AB Oxidized MC carbides which act as main crack initiation sites in a polycrystalline superalloy under thermal-mechanical fatigue (TMF) conditions at 850 degrees C were studied. Microstructural observations in the TMF tested specimens were compared to findings from bulk samples exposed isothermally in air at 850 degrees C for 30 hours in the absence of any external applied load. Carbides were found to oxidize rapidly after exposure at 850 degrees C for 30 hours resulting in surface eruptions corresponding to oxidation products, from where micro-cracks initiated. Plastic deformation due to volume expansion of the often porous oxidized carbides led to high dislocation densities in the adjacent matrix as revealed by controlled electron channeling contrast imaging. The high dislocation density facilitated the dissolution kinetics of gamma' precipitates by segregation and diffusion of chromium and cobalt along the dislocations via pipe diffusion, resulting in the formation of soft recrystallized grains. Atom probe tomography revealed substantial compositional differences between the recrystallized grains and the adjacent undeformed gamma matrix. Similar observations were made for the TMF tested alloy. Our observations provide new insights into the true detrimental role of oxidized MC carbides on the crack initiation performance of polycrystalline superalloys under TMF.
RI Raabe, Dierk/A-6470-2009; Kontis, Paraskevas/L-3810-2019; Moverare,
   Johan J/H-8667-2014
OI Raabe, Dierk/0000-0003-0194-6124; Kontis,
   Paraskevas/0000-0002-4169-0445; Moverare, Johan J/0000-0002-8304-0221;
   Segersall, Mikael/0000-0002-7606-5244; Gault,
   Baptiste/0000-0002-4934-0458
SN 1073-5623
EI 1543-1940
PD SEP
PY 2018
VL 49A
IS 9
SI SI
BP 4236
EP 4245
DI 10.1007/s11661-018-4709-x
UT WOS:000440714700039
ER

PT J
AU Bridges, D
   Zhang, SH
   Lang, S
   Gao, MR
   Yu, ZZ
   Feng, ZL
   Hu, AM
AF Bridges, Denzel
   Zhang, Suhong
   Lang, Samantha
   Gao, Minrui
   Yu, Zhenzhen
   Feng, Zhili
   Hu, Anming
TI Laser brazing of a nickel-based superalloy using a Ni-Mn-Fe-Co-Cu high
   entropy alloy filler metal
SO MATERIALS LETTERS
AB In this study, we demonstrate the successful brazing and superior mechanical performance of laser brazed Inconel (R) 718 using a Ni-Mn-Fe-Co-Cu high entropy alloy filler metal with a nominal Ni:Cu:Co:Fe:Mn molar ratio of 1:1:1:0.25:1.75. A maximum 220 MPa shear strength is achieved. The high entropy alloy experiences the hardness increases 3-4 times after brazing. If the brazing temperature is higher than 1200 degrees C, the bonding strength suffers due to excessivediffusion between the base metal and the filler metal. The hardness behavior is attributed to a combination of the cocktail effect and lattice distortion induced by brazing. (C) 2017 Elsevier B.V. All rights reserved.
RI Feng, Zhili/H-9382-2012; Hu, Anming/E-7370-2011
OI Feng, Zhili/0000-0001-6573-7933; Hu, Anming/0000-0001-9794-0549; Lang,
   Samantha/0000-0002-5882-4139
SN 0167-577X
EI 1873-4979
PD MAR 15
PY 2018
VL 215
BP 11
EP 14
DI 10.1016/j.matlet.2017.12.003
UT WOS:000424709600004
ER

PT J
AU Wang, YJ
   Wang, CY
AF Wang, Yun-Jiang
   Wang, Chong-Yu
TI A first-principles survey of the partitioning behaviors of alloying
   elements on gamma/gamma ' interface
SO JOURNAL OF APPLIED PHYSICS
AB A first-principles approach is proposed to investigate the partitioning behaviors of the alloying elements Re, Co, and Cr, and the influence of Ru and Ir addition on them. The results show that Re, Co, and Cr all partition strongly to the gamma matrix. The Ru addition decreases the gamma phase partitioning trend of Re, Co, and Cr. The results are consistent with the early experimental work. Besides Ru, Ir results in Re less strongly partitioning to gamma. Our study shows that the influence of Ru (or Ir) on the partitioning characteristics of alloying elements originates from the strong interactions between Ru(Ir)-Re-Ni through the d-d orbitals hybridization. (c) 2008 American Institute of Physics.
RI Wang, Yunjiang/H-6062-2011
OI Wang, Yunjiang/0000-0002-2969-3889
SN 0021-8979
PD JUL 1
PY 2008
VL 104
IS 1
AR 013109
DI 10.1063/1.2953077
UT WOS:000257766500010
ER

PT J
AU Ning, LK
   Tong, J
   Liu, EZ
   Tan, Z
   Ji, HS
   Zheng, Z
AF Ning Likui
   Tong Jian
   Liu Enze
   Tan Zheng
   Ji Huisi
   Zheng Zhi
TI Effect of Ru on the Solidification Microstructure of a Ni-Based Single
   Crystal Superalloy with High Cr Content
SO ACTA METALLURGICA SINICA
AB Ni-based single crystal superalloys have been widely used in manufacturing the critical components of aero-engines, such as turbine blades and vanes. Improvements in phase stability on the addition of Ru are well known in the field of Ni-based superalloy development. Cr is beneficial to hot corrosion resistance of Ni-based superalloys. Generally, superalloys which used under easy corrosion conditions should contain high levels of Cr. Early researches about the influence of Ru on solidification microstructures in Ni-based single crystal alloys are mostly focused on low-Cr systerms (<6%). Since Cr has complex interactions with Ru, it is meanful to study the effects of Ru on solidification microstructures in high-Cr (>10%) Ni-based single crystal superalloy systems. The materials used in this work are Ni-based single crystal superalloy with high Cr content. Three superalloys by changing Ru addition (0, 1.5%, 3%, mass fraction) were designed. By observing the as-cast structure, the effect of Ru on the elements distribution and the precipitation characters of different phases in these alloys were studied. It is found that as the Ru content increases, the primary and secondary dendrite arm spacings decrease gradually; the volume fraction of (gamma+gamma') eutectic increases firstly and then decreases; the gamma' size is reduced progressively. The addition of 3% Ru leads to the formation of beta-NiAl phase, which contain a certain amount of Cr, Co and Ru except the basic elements Ni and Al. The typical "reverse partitioning" of other alloying elements is exhibited with the addition of Ru, while the formation of b-NiAl phase can reduce the "reverse partitioning" of other alloying elements. The addition of Ru could enhance the segregation of positive segregation elements Ta, Al and negative segregation element Re while reduce the segregation of positive segregation elements Mo and Cr.
SN 0412-1961
PD APR 11
PY 2017
VL 53
IS 4
BP 423
EP 432
DI 10.11900/0412.1961.2016.00291
UT WOS:000399921900005
ER

PT J
AU Knezevic, M
   Carpenter, JS
   Lovato, ML
   McCabe, RJ
AF Knezevic, Marko
   Carpenter, John S.
   Lovato, Manuel L.
   McCabe, Rodney J.
TI Deformation behavior of the cobalt-based superalloy Haynes 25:
   Experimental characterization and crystal plasticity modeling
SO ACTA MATERIALIA
AB The deformation behavior of a wrought, cobalt-based superalloy, Haynes 25, was studied using a combination of experimental techniques and crystal plasticity modeling. The microstructure was examined by transmission electron microscopy and electron backscattered diffraction to determine the deformation and hardening mechanisms contributing to the mechanical behavior of the alloy. A high density of stacking faults within the grains, consistent with planar glide, was found to be the predominant defect mechanism with no evidence of deformation twinning observed. A strain-rate and temperature-sensitive hardening law that includes effects of planar glide was developed for the material and implemented in a self-consistent homogenization scheme. The hardening of individual crystals is based on the evolution of dislocation densities per plane and includes the effects of strain rate and temperature through thermally activated recovery and dislocation interactions. The model is validated on a comprehensive set of compression tests performed at temperatures ranging from 298 to 673 K and strain rates ranging from 10(-3) to 2600 s(-1) and found capable of reproducing the stress-strain response and texture for all tests with a unique set of single-crystal hardening parameters. (C) 2013 Acta Materialia Inc. Published by Elsevier Ltd. All rights reserved.
OI Carpenter, John/0000-0001-8821-043X; Knezevic,
   Marko/0000-0001-5849-9164; McCabe, Rodney/0000-0002-6684-7410
SN 1359-6454
EI 1873-2453
PD JAN 15
PY 2014
VL 63
BP 162
EP 168
DI 10.1016/j.actamat.2013.10.021
UT WOS:000329552100015
ER

PT J
AU Chen, J
   Zhang, LJ
   Lu, XG
AF Chen, Juan
   Zhang, Lijun
   Lu, Xiao-Gang
TI Screening of Possible Re-Substitutional Elements in Single-Crystal
   Ni-Based Superalloys: A Viewpoint From Interdiffusion Coefficients in
   Ni-Al-X Ternaries
SO METALLURGICAL AND MATERIALS TRANSACTIONS A-PHYSICAL METALLURGY AND
   MATERIALS SCIENCE
AB A popular area of research in the field of high-temperature alloys concerns the search of substitutional elements for Re in order to manufacture single-crystal Ni-based superalloys with less or even no Re addition. To find the elements with similar or even lower diffusion coefficients than Re is an effective strategy. Based on 29 fcc diffusion couples in ternary Ni-Al-X (X = Re, Os, and Ir) systems, high-throughput measurement of composition- and temperature-dependent interdiffusivity matrices was performed using our recently developed numerical inverse method implemented in HitDIC software. The reliability of the determined interdiffusivities was validated by comprehensively comparing the model-predicted composition/interdiffusion flux profiles for each diffusion couple with the corresponding experimental data. Moreover, we also conducted a comparison with the interdiffusivities evaluated using the traditional Matano-Kirkaldy method as well as those from the literature and in boundary binary systems. After that, a comprehensive comparison of the interdiffusion coefficients in fcc Ni-2 wt pct Al-6 wt pct X (X = Ti, Co, Ni, Nb, Mo, Ru, Rh, Ta, W, Re, Os, Ir, and Pt) alloys at 1423 K to 1573 K was conducted. Results indicate that the diffusion rate of Re is lower than that of Os at 1473 K and 1523 K; but higher at 1573 K, while the diffusion rate of Ir is always slightly higher than those of Os and Re at 1473 K to 1573 K. Further analysis of the magnitude of the interdiffusion coefficient correlates with the alloying concentration, activation energy, atomic number, and atomic radius of different diffusing transition metal species (i.e., Ti, Co, Ni, Nb, Mo, Ru, Rh, Ta, W, Re, Os, Ir, and Pt) was conducted, which is expected to provide useful information regarding element choice in the development of new-generation Ni-based single-crystal superalloys.
SN 1073-5623
EI 1543-1940
PD JUL
PY 2018
VL 49A
IS 7
BP 2999
EP 3010
DI 10.1007/s11661-018-4669-1
UT WOS:000433974400038
ER

PT J
AU Cui, CY
   Gu, YF
   Ping, DH
   Harada, H
AF Cui, C. Y.
   Gu, Y. F.
   Ping, D. H.
   Harada, H.
TI Phase constituents in Ni-Al-Co-Ti quaternary alloys
SO INTERMETALLICS
AB The phase constituents in Ni-Al-Co-Ti quaternary alloys with compositions of Ni (18.2-90.8), Al (0-9.2), Co (16.6-83.1) and Ti (0-16.9)(wt,%) at 750 degrees C and 1100 degrees C have been investigated in the samples, which were prepared by mixing two base alloys (Ni-9.2 wt.%Al and Co-16.9 wt,%Ti). Experimental results showed that disordered fcc gamma and L1(2) ordered gamma' phases with a fcc/L1(2) structure formed in the quaternary alloys heat treated in the temperature range of 750-1100 degrees C. A partial isothermal phase diagram was plotted. The gamma/gamma' two-phase structure existed continuously from Ni-Al side (Ni-9.2 wt.%Al) to Co-Ti side (Co-16.9 wt.%Ti). The obtained results could play an important role in the design and development of new high-temperature materials with an fcc/L1(2) structure. (c) 2008 Elsevier Ltd. All rights reserved.
SN 0966-9795
PD JUL
PY 2008
VL 16
IS 7
BP 910
EP 916
DI 10.1016/j.intermet.2008.04.006
UT WOS:000257613600010
ER

PT J
AU Xu, YT
   Xia, TD
   Yan, JQ
   Zhao, WJ
AF Xu Yangtao
   Xia Tiandong
   Yan Jianqiang
   Zhao Wenjun
TI Research on Oxidation Behavior of Novel Co-Al-W Alloy at High
   Temperature
SO RARE METAL MATERIALS AND ENGINEERING
AB The high-temperature oxidation resistance of Co-Al-W alloy, strengthened by a ternary compound gamma'-Co-3(Al, W) phase, was investigated. The kinetic data of mass gain and the cyclic oxidation behavior of the Co-Al-W alloys, including Co-9Al-7.5W (7.5W), Co-9Al-9.8W (9.8W) and Co-9.2Al-10.7W (10.7W), were studied at 800 and 900 degrees C by XRD, SEM and EPMA technologies, and they were compared with a nickel-base Manaurite900 (MAN900) alloy. The results show that the anti-oxidative ability of 9.8W alloy is the best at 800 degrees C among these alloys. But at 900 degrees C the square of mass gain of 7.5W and 9.8W alloys are much greater, while the anti-oxidant property of MAN900 and 10.7W alloys are superior to other alloys. The oxide scales at 800 and 900 degrees C exhibit a multi-layered structure, including an outer layer of Co3O4, an intermediate layer composed of complex oxides of Co, Al and W elements layer, and an internal attacked layer with oxides of Co and Al.
SN 1002-185X
PD OCT
PY 2011
VL 40
IS 10
BP 1742
EP 1747
UT WOS:000303698200011
ER

PT J
AU Feng, G
   Li, H
   Li, SS
   Sha, JB
AF Feng, G.
   Li, H.
   Li, S. S.
   Sha, J. B.
TI Effect of Mo additions on microstructure and tensile behavior of a
   Co-Al-W-Ta-B alloy at room temperature
SO SCRIPTA MATERIALIA
AB Phase constitutions, microstructures and room-temperature tensile behavior of Mo-doped Co-9Al-(9 - x)W-2Ta-0.02B-xMo alloys (where x = 0, 2, 4, 6, 9 at.%) are investigated. After aging treatment, the microstructure is composed of gamma matrix and nano-scale cuboidal gamma' precipitates, with Mo contents of 0-4 at.%; however, a needle-like cellular kappa-Co3Mo phase is additionally found in the gamma'/gamma microstructure, with Mo contents of 6-9 at.%. The pure gamma'/gamma microstructure exhibits better room-temperature tensile strength and elongation than the gamma/gamma'/kappa microstructure. (C) 2012 Acta Materialia Inc. Published by Elsevier Ltd. All rights reserved.
SN 1359-6462
PD SEP
PY 2012
VL 67
IS 5
BP 499
EP 502
DI 10.1016/j.scriptamat.2012.06.013
UT WOS:000307434000020
ER

PT J
AU Divya, VD
   Ramamurty, U
   Paul, A
AF Divya, V. D.
   Ramamurty, U.
   Paul, A.
TI Interdiffusion and Growth of the Phases in CoNi/Mo and CoNi/W Systems
SO METALLURGICAL AND MATERIALS TRANSACTIONS A-PHYSICAL METALLURGY AND
   MATERIALS SCIENCE
AB Deleterious topological-closed-packed (tcp) phases grow in the interdiffusion zone in turbine blades mainly because of the addition of refractory elements such as Mo and W in the Ni- and Co-based superalloys. CoNi/Mo and CoNi/W diffusion couples are prepared to understand the growth mechanism of the phases in the interdiffusion zone. Instead of determining the main and cross-interdiffusion coefficients following the conventional method, we preferred to determine the average effective interdiffusion coefficients of two elements after fixing the composition of one element more or less the same in the interdiffusion zone. These parameters can be directly related to the growth kinetics of the phases and shed light on the atomic mechanism of diffusion. In both systems, the diffusion rate of elements and the phase layer thickness increased because of the addition of Ni in the solid solution phase, probably because of an increase in driving force. On the other hand, the growth rate of the mu phase and the diffusion coefficient of the species decreased because of the addition of Ni. This indicates the change in defect concentration, which assists diffusion. Further, we revisited the previously published Co-Ni-Mo and Co-Ni-W ternary phase diagrams and compared them with the composition range of the phases developed in the interdiffusion zone. Different composition ranges of the tcp phases are found, and corrected phase diagrams are shown. The outcome of this study will help to optimize the concentration of elements in superalloys to control the growth of the tcp phases.
RI Ramamurty, Upadrasta/E-5623-2011
SN 1073-5623
EI 1543-1940
PD MAY
PY 2012
VL 43A
IS 5
BP 1564
EP 1577
DI 10.1007/s11661-011-0990-7
UT WOS:000302097400023
ER

PT J
AU Yu, XF
   Tian, SG
   Lu, XD
   Li, T
   Xia, D
   Cui, SS
AF Yu Xingfu
   Tian Sugui
   Lu Xudong
   Li Tang
   Xia Dan
   Cui Shusen
TI Directional Diffusion and Influencing Factors of Elements during Creep
   of Nickel-Base Single Crystal Superalloys
SO RARE METAL MATERIALS AND ENGINEERING
AB By means of calculating the elements diffusion mobility and gamma'-phase directional coarsening rate of Ni-Cr-Co-W-Mo-Al-Ta single crystal superalloys with different compositions, the effect of element reaction on the rate of element diffusion and gamma'-phase directional coarsening was studied. Results show that during the gamma'-phase directional coarsening period, the rafted rate of gamma'-phase changes with composition and stress, and the rafted time is decreased with the stress increasing. The driving force of the elements diffusion and gamma'-phase directional coarsening during tensile creep are related to the applied stress and elastic modulus. Element reaction has effect on the diffusion rate of Al. As the total content of Ta+Mo and the ratio of Ta/W increased, the diffusion activation energy of Al is increased and diffusion rate decreased, and the rafted time of gamma'-phase is elongated. In the diffusion field of gamma'-phase directional coarsening, the formation of gamma'-order phase is attributed to the concentration of the atoms Al and Ta, which is a spontaneous process of the decreased free energy. The Al, Ta atoms with bigger radius are diffused to {100} planes to form the stable arranging order and the linking bond of the atoms with different kinds, which is a main reason of gamma'-order phase formation with Ll(2) structure.
SN 1002-185X
PD MAR
PY 2009
VL 38
IS 3
BP 434
EP 438
UT WOS:000265112900014
ER

PT J
AU Sullivan, TO
   Byman, NA
   Landry, F
   Kolman, DG
   Taleff, EM
AF Sullivan, TO
   Byman, NA
   Landry, F
   Kolman, DG
   Taleff, EM
TI Corrosion resistance of structural materials to Ga2O at 1000 degrees C
SO JOURNAL OF NUCLEAR MATERIALS
AB The thermally-induced gallium removal (TIGR) process is capable of removing gallium from oxide powders through the sublimation of Ga2O at elevated temperatures in a reducing atmosphere. Heat-resistant structural materials typically used in the construction of furnaces and reaction chambers may be susceptible to embrittlement and corrosion in the gallium-rich environment of the TIGR process. The susceptibilities of several heat-resistant structural materials to corrosion in Ga2O-rich atmospheres are experimentally evaluated. Tungsten and SiC are found to be highly resistant to corrosive attack by Ga2O at elevated temperatures. Superalloys containing chromium and cobalt as well as a tungsten alloy containing nickel and copper are found susceptible to corrosive attack by gallium. (C) 2002 Elsevier Science B.V. All rights reserved.
OI Kolman, David/0000-0002-4054-5174
SN 0022-3115
PD MAY
PY 2002
VL 303
IS 1
BP 73
EP 81
AR PII S0022-3115(02)00796-1
DI 10.1016/S0022-3115(02)00796-1
UT WOS:000175983600007
ER

PT J
AU Ostrowska, M
   Cacciamani, G
AF Ostrowska, Marlena
   Cacciamani, Gabriele
TI Critical evaluation and thermodynamic modeling of the Al-Co-Fe system
SO JOURNAL OF ALLOYS AND COMPOUNDS
AB An understanding of the thermodynamic and phase diagram data for the Al-Co-Fe system is essential for Co-based superalloys as well as high entropy alloys. In this study a thermodynamic assessment of the entire Al-Co-Fe system has been made according to the CALPHAD method after a critical review of the relevant literature data. The order-disorder model has been adopted to describe the A1/L1(2) and A2/B2 phase relations, respectively. Thermodynamic interaction parameters have been optimized, considering the available experimental data, especially about the complex equilibria arising from the interaction between chemical and magnetic ordering in the A2 and B2 phases. Several isothermal and vertical sections have been calculated and discussed in comparison with experimental results in the whole composition range. A satisfactory agreement was obtained. (C) 2019 Elsevier B.V. All rights reserved.
RI ; Cacciamani, Gabriele/A-9643-2013
OI Ostrowska, Marlena/0000-0002-3200-5442; Cacciamani,
   Gabriele/0000-0001-9686-277X
SN 0925-8388
EI 1873-4669
PD JUL 25
PY 2019
VL 794
BP 553
EP 568
DI 10.1016/j.jallcom.2019.04.170
UT WOS:000468060800065
ER

PT S
AU Zhang, ZX
   Li, XY
   Dong, HS
   Sanchez, EA
   Fuentes, GG
   Qin, Y
AF Zhang, Zhenxue
   Li, Xiaoying
   Dong, Hanshan
   Almandoz Sanchez, Eluxka
   Garcia Fuentes, Gonzalo
   Qin, Yi
BE Qin, Y
   Dean, TA
   Lin, J
   Yuan, SJ
   Vollertsen, F
TI Towards low-friction and wear-resistant plasma sintering dies via plasma
   surface co-alloying CM247 nickel alloy with V/Ag and N
SO 4TH INTERNATIONAL CONFERENCE ON NEW FORMING TECHNOLOGY (ICNFT 2015)
SE MATEC Web of Conferences
CT 4th International Conference on New Forming Technology (ICNFT)
CY AUG 06-09, 2015
CL Glasgow, ENGLAND
SP Univ Strathclyde, Univ Birmingham, Imperial Coll, Harbin Inst Technol, BIAS GmbH, Inst Mech Engineers, Engn & Phys Sci Res Council, Consortium UK Univ Mfg Engn Dept Heads, European Technol Platform Adv Engn Mat & Technol, European Nanotechnol Technol & Innovat Platform, China Soc Technol of Plastic, Arbeitsgemeinschaft Umformtechnik, AGU, Natl Key Lab Precis Hot Proc Metals, RITAI, Auto Standard Component Co Ltd, AP&T Grp, PAB Coventry, ESI Grp
AB Nickel based superalloys have good oxidation and creep resistance and hence they can function under high mechanical stress and high temperatures. However, their undesirable tribological behaviour is the major technical barrier to the challenging high-temperature, lubricant-free plasma sintering tool application. In this study, nickel based CM247 superalloy surfaces were co-alloyed using innovative active screen plasma technology with both interstitial element (e. g. N) and substitutional alloying elements (e. g. V and Ag) to provide a synergy effect to enhance its tribological properties. The tribological behaviour of the plasma co-alloyed CM247 superalloy surfaces were fully evaluated using reciprocal and pin-on-disc tribometers at temperatures from room temperature to 600 degrees C. The experimental results demonstrate that the co-alloyed surface with N, Ag and V can effectively lower the friction coefficient, which is expected to help demoulding during lubricant-free plasma sintering.
OI /0000-0001-7103-4855; Fuentes, Gonzalo G./0000-0001-5782-6514
SN 2261-236X
BN 978-2-7598-1823-5
PY 2015
VL 21
AR 10005
DI 10.1051/matecconf/20152110005
UT WOS:000372800100108
ER

PT J
AU Ustinovshikov, Y
AF Ustinovshikov, Y.
TI Formation of microstructures responsible for remarkable properties of
   the Ni- and Co-based superalloys
SO ACTA MATERIALIA
AB This article, by the example of 3 superalloys, discusses the principles that should be followed in designing new multicomponent alloys. Experimentally, it was shown that these principles are as follows: 1. Chemical interaction between dissimilar atoms exist always, in all alloys and at any temperature of heating; 2. Alloys have a not previously known property of changing the sign of the chemical interaction at a change of the temperature, subsequently leading to a change in the type of microstructures; 3. A model of pairwise interaction is realized in multicomponent alloys, according to which the chemical interaction between dissimilar atoms (which exists within each of the diffusion couples of a multi component alloy), occurs similarly to the chemical interaction in a corresponding binary alloy. Using this approach, it has been found experimentally that the process of partitioning of a multicomponent alloy into diffusion couples takes place in the liquid solution. It has been found that the remarkable properties of alloys of the Hastelloy and Tribaloy types are manifested by the fact that the tendency to phase separation takes place in the majority of their diffusion couples. It is shown that the formation of multicomponent chemical compounds (Laves phases) under conditions where in alloys there is a tendency to phase separation is impossible. (C) 2016 Acta Materialia Inc. Published by Elsevier Ltd. All rights reserved.
SN 1359-6454
EI 1873-2453
PD JUN 1
PY 2016
VL 111
BP 66
EP 74
DI 10.1016/j.actamat.2016.02.051
UT WOS:000375812100008
ER

PT J
AU Hu, P
   Zhao, WY
   Sun, ZM
AF Hu, Peng
   Zhao, Wenyue
   Sun, Zhimei
TI Vacancy effect on the generalized stacking fault energy of alloyed
   gamma-Ni system: A first-principles study
SO COMPUTATIONAL MATERIALS SCIENCE
AB It is of great importance to explore alternative alloying elements to replace rhenium (Re) for the design of low-cost Ni-based single crystal (SC) superalloys. Due to the partitioning of Re to gamma matrix, the individual and the combined effects of the single (vacancy, Mo, W and Re) and solute-vacancy complex (Mo-Va, W-Va and Re-Va) defects on the plasticity of gamma-Ni have been studied by the first-principles calculations of generalized stacking fault energies (GSFE). It is found that a single vacancy and an alloying solute Mo/W/Re at the fault plane decreases the intrinsic stacking fault energy of Ni from 131 mJ/m(2) to 106 mJ/m(2) and similar to 97 mJ/m(2) respectively. Further reductions are made by the introduction of a solute-vacancy complex defect (similar to 80 mJ/m(2)). Furthermore, the unstable planar fault energies tuned by the Mo-Va and W-Va complex defects are almost identical, which are both slightly smaller than those by Re-Va. Finally, the calculated values of three twinnability measures elucidate that W and Mo provide similar enhancements in the twinning propensity of gamma-Ni to that by Re. This result suggests a possibility of partly replacing Re by Mo or W in Ni-based SC superalloys.
OI Zhao, Wenyue/0000-0002-6280-6339
SN 0927-0256
EI 1879-0801
PD AUG
PY 2019
VL 166
BP 187
EP 192
DI 10.1016/j.commatsci.2019.05.009
UT WOS:000471870200021
ER

PT J
AU Naumenko, D
   Pillai, R
   Chyrkin, A
   Quadakkers, WJ
AF Naumenko, D.
   Pillai, R.
   Chyrkin, A.
   Quadakkers, W. J.
TI Overview on Recent Developments of Bondcoats for Plasma-Sprayed Thermal
   Barrier Coatings
SO JOURNAL OF THERMAL SPRAY TECHNOLOGY
AB The performance of MCrAlY (M = Ni, Co) bondcoats for atmospheric plasma-sprayed thermal barrier coatings (APS-TBCs) is substantially affected by the contents of Co, Ni, Cr, and Al as well as minor additions of Y, Hf, Zr, etc., but also by manufacturing-related properties such as coating thickness, porosity, surface roughness, and oxygen content. The latter properties depend in turn on the exact technology and set of parameters used for bondcoat deposition. The well-established LPPS process competes nowadays with alternative technologies such as HVOF and APS. In addition, new technologies have been developed for bondcoats manufacturing such as high-velocity APS or a combination of HVOF and APS for application of a flashcoat. Future developments of the bondcoat systems will likely include optimization of thermal spraying methods for obtaining complex bondcoat roughness profiles required for extended APS-TBC lifetimes. Introduction of the newest generation single-crystal superalloys possessing low Cr and high Al and refractory metals (Re, Ru) contents will require definition of new bondcoat compositions and/or multilayered bondcoats to minimize interdiffusion issues. The developments of new bondcoat compositions may be substantially facilitated using thermodynamic-kinetic modeling, the vast potential of which has been demonstrated in recent years.
SN 1059-9630
EI 1544-1016
PD DEC
PY 2017
VL 26
IS 8
BP 1743
EP 1757
DI 10.1007/s11666-017-0649-z
UT WOS:000416433500001
ER

PT J
AU Eris, R
   Mekhrabov, AO
   Akdeniz, MV
AF Eris, Rasim
