Repository: MatInfoUB/NLP-Queries

File: Co_superalloys3.txt (part 8 of 8)
FN Clarivate Analytics Web of Science
   Johansson, Sten
TI Long-term oxidation of MCrAlY coatings at 1000 degrees C and an
   Al-activity based coating life criterion
SO SURFACE & COATINGS TECHNOLOGY
CT 44th International Conference on Metallurgical Coatings and Thin Films
   (ICMCTF)
CY APR 24-28, 2017
CL San Diego, CA
SP Amer Vacuum Soc, Sci & Technol Mat, Interfaces, & Proc, Adv Surface Engn Div
AB MCrAlY type (M = Ni and/or Co) coatings are widely used for the protection of components in the hot sections of gas turbines at high service temperatures by forming a continuous alpha-alumina. A reliable criterion to estimate the capability of coating to form alpha-alumina is of great importance to accurately evaluate coating lifetime. However, some coatings retain the ability to form a continuous alpha-alumina scale when the concentration of Al in coatings decreases to a critical level, therefore, the empirical Al-concentration based criterion is inadequate to properly predict the formation of a continuous alpha-alumina. Thus, a new life criterion, namely the critical Al-activity criterion, is proposed.
   In this work, the critical Al-activity to form a continuous a-alumina was validated by Al-activity calculation using Thermo-Calc software based on survey of research results of critical Al-concentration to form alpha-alumina on binary Ni-Al and ternary Ni-Cr-Al systems. Long-term oxidation tests were performed to support the criterion: three different MCrAlY coatings coated on IN-792 superalloy substrates were oxidized at 1000 degrees C for various periods of time up to 10,000 h. The microstructural evolution of MCrAlY coatings was investigated using Scanning Electron Microscope. The near-surface Al concentration and interdiffusion behaviour between substrate and coating were measured using Energy Dispersive X-ray Spectroscopy. The new critical Al-activity criterion has been successfully adopted in alpha-alumina formation prediction, showing a good agreement with experiment results. Therefore, it can be concluded that the extrapolation of new criterion from binary and ternary systems to multi-alloyed MCrAlY system is reasonable. Furthermore, the partial pressure of oxygen (P-O2) in atmosphere has been taken into consideration by combination with Al-activity to calculate the critical chemical reaction constant (K) of formation of a-alumina. The potential applicability of the methodology to predict MCrAlY life is also discussed.
RI Peng, Ru L/T-6244-2018
OI Peng, Ru L/0000-0001-5358-9937; Zhang, Pimin/0000-0001-5674-6723
SN 0257-8972
PD DEC 15
PY 2017
VL 332
BP 12
EP 21
DI 10.1016/j.surfcoat.2017.09.086
UT WOS:000418968100003
ER

PT J
AU Zinkle, SJ
AF Zinkle, S. J.
TI Evaluation of high strength, high conductivity CuNiBe alloys for fusion
   energy applications
SO JOURNAL OF NUCLEAR MATERIALS
CT Proceedings of the Sixth Symposium on Microstructural Processes in
   Irradiated Materials (MPIM) Preface
CY MAR 03-07, 2013
CL San Antonio, TX
AB The unirradiated tensile properties for several different heats and thermomechanical treatment conditions of precipitation strengthened Hycon 3HPTM CuNiBe (Cu-2%Ni-0.35%Be in wt.%) have been measured over the temperature range of 20-500 C for longitudinal and long transverse orientations. The room temperature electrical conductivity has also been measured for several heats, and the precipitate microstructure was characterized using transmission electron microscopy. The CuNiBe alloys exhibit very good combination of strength and conductivity at room temperature, with yield strengths of 630-725 MPa and electrical conductivities of 65-72% International Annealed Copper Standard (IACS). The strength remained relatively high at all test temperatures, with yield strengths of 420-520 MPa at 500 degrees C. However, low levels of ductility (<5% uniform elongation) were observed at test temperatures above 200-250 C, due to flow localization near grain boundaries (exacerbated by having only 10-20 grains across the gage thickness of the miniaturized sheet tensile specimens). Scanning electron microscopy observation of the fracture surfaces found a transition from ductile transgranular to ductile intergranular fracture with increasing test temperature. Fission neutron irradiation to a dose of 0.7 displacements per atom (dpa) at temperatures between 100 and 240 degrees C produced a slight increase in strength and a significant decrease in ductility. The measured tensile elongation after irradiation increased with increasing irradiation temperature, with a uniform elongation of 3.3% observed at 240 degrees C. The electrical conductivity decreased slightly following irradiation, due to the presence of defect clusters and Ni, Zn, Co transmutation products. Considering also previously published fracture toughness data, this indicates that CuNiBe alloys have irradiated tensile and electrical properties comparable or superior to CuCrZr and oxide dispersion strengthened copper at temperatures <250 degrees C, and may be an attractive candidate for certain lowtemperature fusion energy structural applications. Conversely, CuNiBe may not be preferred at intermediate temperatures of 250-500 degrees C due to the poor ductility and fracture toughness of CuNiBe alloys at temperatures >250 degrees C. The potential deformation mechanisms responsible for the transition from transgranular to intergranular fracture are discussed. The possible implications for other precipitation-hardened alloys such as nickel based superalloys are briefly discussed. (C) 2013 Elsevier B.V. All rights reserved.
OI Zinkle, Steven/0000-0003-2890-6915
SN 0022-3115
EI 1873-4820
PD JUN
PY 2014
VL 449
IS 1-3
BP 277
EP 289
DI 10.1016/j.jnucmat.2013.09.007
UT WOS:000337018800035
ER

PT J
AU Bobzin, K
   Brogelmann, T
   Kalscheuer, C
   Liang, T
AF Bobzin, K.
   Broegelmann, T.
   Kalscheuer, C.
   Liang, T.
TI High temperature oxidation protection of gamma-titanium aluminide using
   (Cr,Al) ON coatings deposited by high-speed physical vapor deposition
SO SURFACE & COATINGS TECHNOLOGY
CT 44th International Conference on Metallurgical Coatings and Thin Films
   (ICMCTF)
CY APR 24-28, 2017
CL San Diego, CA
SP Amer Vacuum Soc, Sci & Technol Mat, Interfaces, & Proc, Adv Surface Engn Div
AB In recent years great efforts have been made in the development of gamma-TiAl alloys for use in aerospace applications such as turbines, where low densities and high temperature strength are required. However, gamma-TiAl alloys show poor oxidation resistance at temperatures T > 850 degrees C due to the formation of a non-protective oxide layer consisting of a mixture of TiO2 + Al2O3 in air, which could be easily spalled off, resulting in a shortened lifetime of the components. One promising way to overcome this problem is the deposition of an oxidation protective coating with low oxygen permeability at high temperatures. However, the interdiffusion between coating and substrate is still challenging even for advanced oxidation resistant coatings such as MCrAlY (M = Ni or Co) and aluminide. The present work focuses on the (Cr,Al)ON coating system, inspired from its outstanding diffusion barrier properties. Four (Cr,Al)ON coatings with different Cr:Al and N:O ratios were deposited onto gamma-TiAl substrate by the innovative High-Speed Physical Vapor Deposition (HS-PVD) technology, which enables the deposition of oxygen-rich coatings in a stable plasma process without target poisoning. Basing on hollow cathode discharge (HCD) and gas flow sputtering (GFS), the HS-PVD made it possible to deposit (Cr,Al)ON coatings at a deposition rate ds/dt > 16 mu m/h. The as-deposited coatings show an X-ray amorphous structure. Subsequently, the transmission electron microscopy (TEM) analysis confirmed the nanocomposite coating structure. The thermal stability and oxidation behavior of the coatings were evaluated by means of differential scanning calorimetry (DSC) and thermogravimetry (TGA) between T = 100 degrees C and T = 950 degrees C. It was confirmed that the Xray amorphous structure even remained stable at temperatures up to T = 950 degrees C. Moreover, cross-sectional SEM images of the coated samples after the HT-XRD measurements showed neither the formation of oxides at the coating substrate interface nor the interdiffusion of Ti into the coating, indicating a promising performance of the diffusion barrier. The results of the conducted research reveal a high potential of the HS-PVD deposited (Cr,Al)ON coatings for the oxidation protection of gamma-TiAl at T > 850 degrees C in turbine applications.
OI Liang, Tiancheng/0000-0003-2411-3539
SN 0257-8972
PD DEC 15
PY 2017
VL 332
BP 2
EP 11
DI 10.1016/j.surfcoat.2017.09.071
UT WOS:000418968100002
ER

PT S
AU Kurp, P
   Mucha, Z
   Witkowski, G
AF Kurp, Piotr
   Mucha, Zygmunt
   Witkowski, Grzegorz
BE Jabczynski, JK
   Romaniuk, RS
TI Concept and experimental testing of thin-walled profiles forming with
   the use of the hybrid laser and mechanical method
SO LASER TECHNOLOGY 2018: PROGRESS AND APPLICATIONS OF LASERS
SE Proceedings of SPIE
CT 12th Symposium on Laser Technology - Progress and Applications of Lasers
CY SEP 25-27, 2018
CL Mil Univ Technol, Jastarnia, POLAND
SP Polish Acad Sci, Comm Elect & Telecommunicat, Assoc Polish Elect Engineers, Polish Comm Optoelectron, Photon Soc Poland, Minist Sci & Higher Educ, Warsaw Univ Technol, Warsaw Univ, Wroclaw Univ Technol, Inst Optoelectron
HO Mil Univ Technol
AB Laser-assisted forming is a method based on contactless shaping of profiles with the use of a laser beam impact. This method has been developed from the early 1980s by the Centre for Laser Technology of Metals at the Kielce University of Technology (PSk) and the Polish Academy of Sciences (PAN), among others [1-7]. In general, the mechanism allowing for changing the shape of profiles is the material's thermal expansion. Suitable profile heating (on programmed paths with an adequately selected temperature, etc.) allows for obtaining the planned shapes.
   Despite certain areas of application (electrical mechanics, precision mechanics, micro-positioning and others), this method is ineffective [4-5]. When changing the shape of large-diameter profiles, this method is power and time consuming, thereby eliminating it from industrial applications. Thus, the concept of a hybrid method was created, i.e. laser forming with mechanical assistance.
   In 2015, PSk established co-operation with the Metal Forming Institute (INOP) in Poznan, PAN's Institute of Fundamental Technological Research, and the Rzeszow University of Technology in terms of research in the aforementioned topic. The above consortium commenced the execution of the project titled "Laser forming of thin-walled profiles with mechanical assistance, financed by the National Centre for Research and Development as part of subsidy no. PBS3/A5/47/2015.
   The paper's authors will present, among other things, the main concept of hybrid laser and mechanical forming, one of the concepts selected for the execution, design and construction of a station for bending thin-walled tubes and cone diffusers used in the construction of aircraft engines. The target materials of the research are Inconel 618 and Inconel 625 refractory nickel superalloys, as well as AISI 410 and AISI 325 heat-resistant Martensitic steels. These materials, due to their good mechanical properties when working at higher temperatures, are used for building turboprop engines. For economic reasons, the testing was conducted on X5CrNi18-10 acid-resistant austenitic steel. The hybrid method (assumptions, concept, design) presented in the paper was subjected to validation in laboratory conditions. The testing featured measurements of the forces required to obtain plastic deformations in the profile, bending angle, and determination of the process temperature. Furthermore, the paper will feature a presentation of future plans concerning the work executed as part of the said project.
RI Kurp, Piotr/B-7132-2019
OI Kurp, Piotr/0000-0002-1001-5033
SN 0277-786X
EI 1996-756X
BN 978-1-5106-2604-1
PY 2018
VL 10974
AR UNSP 109740V
DI 10.1117/12.2516971
UT WOS:000455053600030
ER

PT J
AU Zheng, L
   Xiao, CB
   Zhang, GQ
   Tang, X
   Tang, DZ
AF Zheng Liang
   Xiao Chengbo
   Zhang Guoqing
   Tang Xin
   Tang Dingzhong
TI Solidification and Segregation Behavior of Cast Ni-Base Superalloy IN792
SO RARE METAL MATERIALS AND ENGINEERING
AB The solidification process of cast Ni-base superalloy IN792 was comparatively investigated by differential scanning calorimeter (DSC) and isothermal solidification quenching (ISQ) experiment. The distribution characteristics of elements in solidified solid and residual liquid at different temperatures were also concerned. The isothermal solidification microstructure, the phase precipitation diagram, the solidification characteristic curve and the segregation behavior of elements at different temperatures in liquidus and solidus range were obtained. The results of ISQ indicate that the IN792 alloy possesses a liquidus temperature of 1328 degrees C. The onset of MC carbides and eutectic (gamma+gamma') formation take place at 1310 and 1225 degrees C, respectively. The secondary gamma' is precipitated at 1190 degrees C. The macro-solidus temperature determined by DSC was 1250 degrees C. The volume fraction of residual liquid at this temperature can reach about 5%. The end of the solidification happened at 1180 degrees C, designated as micro-solidus temperature. No liquid remained at this temperature. There is a 70 degrees C gap between macro and micro-solidus temperature. The hot tearing tends to occur in this temperature range. About 85 vol% solid phase was formed within a range of 30 degrees C below the liquidus temperature. In 1300 similar to 1270 degrees C range, the residual liquid in the interdendritic region changed from connected channels to the isolated micro-liquid pools, which is related to the formation of micro-porosity defect. The distribution coefficient of element W and Co are more than 1, indicating that they tend to distribute in solid phase in dendritic region, which are negative segregation elements. The distribution coefficients of element Zr, Mo, Ti, Ta and Cr are less than 1, indicating that they tend to distribute in liquid phase in interdendritic region, which are positive segregation elements. The element Al tends to distribute to liquid phase at the beginning of the solidification, and then be prone to concentrate in the solid phase in the dendritic region and transform to a negative segregation element followed by the solidification temperature decreased. The distribution coefficient of element Al and Ni increases but Mo and Cr decreases followed by the solidification temperature decreasing in 1325 similar to 1210 degrees C range. On the contrary, The distribution of element Al and Ni decreases but Mo and Cr increases followed by the solidification temperature decreasing in 1210 similar to 1180 degrees C range.
OI Zheng, Liang/0000-0001-7090-0635
SN 1002-185X
PD AUG
PY 2012
VL 41
IS 8
BP 1457
EP 1462
UT WOS:000309019400031
ER

PT S
AU Gutmanas, EY
   Gotman, I
AF Gutmanas, Elazar Y.
   Gotman, Irina
BE Panin, VE
   Psakhie, SG
   Fomin, VM
TI Protective Coatings on Medical Implants by Reactive Diffusion
SO INTERNATIONAL CONFERENCE ON PHYSICAL MESOMECHANICS OF MULTILEVEL SYSTEMS
   2014
SE AIP Conference Proceedings
CT International Conference on Physical Mesomechanics of Multilevel Systems
   2014
CY SEP 03-05, 2014
CL Tomsk, RUSSIA
SP Inst Strength Phys & Mat Sci SB RAS, InstTheoret & Appl Mech SB RAS, Natl Res Tomsk Polytechn Univ, Natl Res Tomsk State Univ, Berlin Tech Univ, Techn Israel InstTechnol, Jozef Stefan Inst, Technol Platform Med Future, Technol Platform Light & Reliable Struct
AB Wear resistant and corrosion resistant surfaces are important for medical implants. Wear resistance is especially important for articulating surfaces in load bearing applications such as total hip and total knee replacements. Metal-on-polyethylene bearings result in relative large volumetric wear, ceramics such as alumina have an excellent wear resistance but are brittle, metal-on-metal bearings have good wear resistance, but release nanometric debris and ions that may cause allergy or have toxic effects. Hard ceramic coatings on metal substrates may be a good solution: low wear and low ion release and ductile metal alloy interior-no danger of brittle fracture and easy shaping. Ti alloys such as for example Ti-6Al-4 have the best combination of mechanical properties and biocompatibility, but have very poor wear resistance, Co-Cr-Mo have good wear resistance, but may cause allergy. TiN hard coatings deposited on Ti alloys by PVD have relatively poor adhesion to the substrate as a result limited durability. Hard coatings formed on the surface of Ti alloys, Zr as well as CoCrMo alloys by reactive diffusion have good adhesion to the substrate as a result of gradual change of composition and gradual change of hardness. Reactive diffusion coatings obtained employing developed Powder Immersion Reaction Assisted Coating (PIRAC) on articulating surfaces of Ti alloys and CoCrMo show excellent adhesion to the substrate. Total hip implants show good performance in wear simulator tests as well as in vivo tests in canine and rat models. The thickness of reactive diffusion coatings is proportional to square root from time. It is shown that that thicker TiN coatings can be obtained via 3 stage PIRAC process: nitriding followed by tiatanization and additional PIRAC nitriding. Similar approach in two stages-titanizaton followed by nitriding can be employed for processing on TiN based coatings on CoCrMo alloy. Duplex TiN coatin-TiN PIRAC coating followed by TiN plasma assisted PVD (PAPVD) results in thick coatings with excellent adhesion to the substrate. PIRAC titanization followed by was successfully used for conversion of Ni foam to NiTi Nitinol foam and formation of TiN coating on the surface of Nitinol foam, resulting in 10 fold decrease of Ni ions release into physiological solution. PIRAC nitriding was successfully used also for nitriding of TiNb alloys, Zr and Zr-2.5 Nb alloy. Two stage coating by wear resistant TiN based layer can be applied to steels, BCC metals such as Mo and W and Ni based superalloys.
SN 0094-243X
BN 978-0-7354-1260-6
PY 2014
VL 1623
BP 203
EP 208
DI 10.1063/1.4901481
UT WOS:000345971300051
ER

PT J
AU Montero, X
   Galetz, MC
   Schutze, M
AF Montero, X.
   Galetz, M. C.
   Schuetze, M.
TI Sulphidation Behavior of a Non Harmful Water-Based Al and Al-Si Slurry
   Coating on CM247 Superalloy
SO OXIDATION OF METALS
AB Slurry aluminide coatings are widely applied to protect metallic surfaces from oxidation and corrosion. They are frequently used in gas turbine engine nozzles because of economical advantages and a straight-forward manufacturing route. A variety of commercial slurries are available to aluminize the surfaces of nickel-based superalloys, however, they have two main disadvantages. First, the phosphates and chromates or halides used as binders and to activate the diffusion species are environmentally harmful; second, the conventional systems have to be heat-treated in an inert atmosphere. As an outcome of the PARTICOAT project the variety of slurry derived coatings has been extended by tailoring the particle size of the metallic source. By doing that, environmentally friendly water-based slurries were developed to produce in a one-step process und atmospheric conditions, a thermal barrier system based on an aluminum diffusion layer and an alumina foam layer which serves as bond coat as well as top coat (TC). CM 247 nickel base superalloy was coated and heat-treated in air using newly developed Al and Al-Si slurries. The oxidation behavior was investigated at 1,000 A degrees C and then compared to pack-cemented aluminide coatings. The sulphidation behavior was investigated at 1,000 A degrees C in an atmosphere of 1.5 vol% SO2 in synthetic air for Al and Al-Si slurry coated samples with and without the alumina foam TC layer. PARTICOAT Al-based slurries,, after the initial stabilization of the TC, showed similar oxidation kinetics as pack cemented aluminides when exposed to air. When the coatings were exposed to sulphide-containing atmospheres, their oxidation rates increased, producing typical type I corrosion damage. Coatings without TC produced more protective oxide scales. The weight gain and coating area affected by corrosion were slightly lower for the Al-based slurries after 1,000 h of exposure than for the Al-Si based ones. The new coating presented here offers unique advantages in comparison to state-of-the-art slurry and pack cemented coatings by opening a potential way to manufacture a complete thermal barrier coating system by a simple, inexpensive and environmentally safe deposition and heat-treatment in air.
RI Schutze, Michael/Z-3655-2019
OI Galetz, Mathias/0000-0001-6847-2053
SN 0030-770X
EI 1573-4889
PD DEC
PY 2013
VL 80
IS 5-6
BP 635
EP 649
DI 10.1007/s11085-013-9412-0
UT WOS:000327081200017
ER

EF
