Repository: MatInfoUB/NLP-Queries

File: Co_superalloys_comp1.txt (part 8 of 20)
FN Clarivate Analytics Web of Science
AB A set of advanced single crystalline gamma' strengthened Co-base superalloys with at least nine alloying elements (Co, Ni, Al, W, Ti, Ta, Cr, Si, Hf, Re) has been developed and investigated. The objective was to generate multinary Co-base superalloys with significantly improved properties compared to the original Co-Al-W-based alloys. All alloys show the typical gamma/gamma' two-phase microstructure. A gamma' solvus temperature up to 1174 degrees C and gamma' volume fractions between 40 and 60 pct at 1050 degrees C could be achieved, which is significantly higher compared to most other Co-Al-W-based superalloys. However, higher contents of Ti, Ta, and the addition of Re decrease the long-term stability. Atom probe tomography revealed that Re does not partition to the gamma phase as strongly as in Ni-base superalloys. Compression creep properties were investigated at 1050 degrees C and 125 MPa in < 001 > direction. The creep resistance is close to that of first generation Ni-base superalloys. The creep mechanisms of the Re-containing alloy was further investigated and it was found that the deformation is located preferentially in the gamma channels although some precipitates are sheared during early stages of creep. The addition of Re did not improve the mechanical properties and is therefore not considered as a crucial element in the design of future Co-base superalloys for high temperature applications. Thermodynamic calculations describe well how the alloying elements influence the transformation temperatures although there is still an offset in the actual values. Furthermore, a full set of elastic constants of one of the multinary alloys is presented, showing increased elastic stiffness leading to a higher Young's modulus for the investigated alloy, compared to conventional Ni-base superalloys. The oxidation resistance is significantly improved compared to the ternary Co-Al-W compound. A complete thermal barrier coating system was applied successfully.
RI Raabe, Dierk/A-6470-2009; Schreuer, Juergen/F-7843-2011; Virtanen,
   Sannakaisa/N-3699-2015
OI Raabe, Dierk/0000-0003-0194-6124; Schreuer, Juergen/0000-0002-8611-6842;
   Kalfhaus, Tobias/0000-0003-2517-2143; Weiser,
   Martin/0000-0002-9448-5787; Gault, Baptiste/0000-0002-4934-0458;
   Virtanen, Sannakaisa/0000-0002-7179-7593
SN 1073-5623
EI 1543-1940
PD SEP
PY 2018
VL 49A
IS 9
SI SI
BP 4099
EP 4109
DI 10.1007/s11661-018-4705-1
UT WOS:000440714700028
ER

PT J
AU Wang, WZ
   Jin, T
   Liu, JL
   Sun, XF
   Guan, HR
   Hu, ZQ
AF Wang, W. Z.
   Jin, T.
   Liu, J. L.
   Sun, X. F.
   Guan, H. R.
   Hu, Z. Q.
TI Role of Re and Co on microstructures and gamma ' coarsening in single
   crystal superalloys
SO MATERIALS SCIENCE AND ENGINEERING A-STRUCTURAL MATERIALS PROPERTIES
   MICROSTRUCTURE AND PROCESSING
AB Seven alloys containing different contents of rhenium and cobalt are investigated to explore systematically the effects of rhenium and cobalt on microstructures and gamma' coarsening. The alloys are exposed to different periods at 950 degrees C and 1050 degrees C. In the alloys containing rhenium, gamma' coarsening is controlled by diffusion. Diffusion coefficient rises with the decreasing of rhenium and the increasing of cobalt. In the alloys containing 4 wt.% Re and Co free, there is TCP phase precipitation when exposed at 1050 degrees C. Additions of 3 wt.% Co to the alloy suppress the formation of TCP phase completely. Co reduces or eliminates the adverse effects of Re. In the Re-free alloys, there is no TCP formation and the coarsening mechanisms are complex. The competition in rate-controlling between diffusion and interface reaction on coarsening kinetics is dependent on the elements and the diffusion behavior. A model describing the process of forming rafts is also established. (c) 2007 Elsevier B.V. All rights reserved.
SN 0921-5093
PD APR 25
PY 2008
VL 479
IS 1-2
BP 148
EP 156
DI 10.1016/j.msea.2007.06.031
UT WOS:000255256300018
ER

PT S
AU Hasuda, Y
   Handa, A
   Kobori, Y
   Kinebuchi, S
   Furusawa, T
   Harigaya, Y
AF Hasuda, Yuichi
   Handa, Asahi
   Kobori, Yuki
   Kinebuchi, Shinichi
   Furusawa, Toshiaki
   Harigaya, Yasuo
BE Aoyama, T
   Aoyama, H
   Matsubara, A
   Yoshioka, H
   Zhou, L
TI Grinding of superalloys using metal-bonded CBN wheel
SO EMERGING TECHNOLOGY IN PRECISION ENGINEERING XIV
SE Key Engineering Materials
CT 14th International Conference on Precision Engineering (ICPE 2012)
CY NOV 08-10, 2012
CL Hyogo, JAPAN
SP Japan Soc Precis Engn
AB Superalloys, used for turbine blades and jet engines for airplanes, have low heat conduction and high strength at elevated temperature. These properties make it very difficult to obtain effective grinding processes with high accuracy. Superalloys with fine performance under high temperature circumstances attract great attention to be used as the material for turbine blades. It has been expected to establish reliable efficient grinding of superalloys at the final grinding process.
   In this study, the influence of wheel wear, grinding ratio, and surface roughness, with the grinding process of superalloys, using metal bonded CBN wheel were carefully observed. Since superalloys have lower heat conduction and they cause a severe wheel wear, which leads to low grinding ratio. However, the high grinding ratio of about 800 and the stable figure of surface roughness of Rz=2 mu m were obtained when Co-base PWA647 and X45 were ground by using metal-bonded CBN wheel.
   Consequently, the Co-base superalloys perform rather well producing finer grinding process than the intensive Ni-base or Fe-base superalloys.
SN 1013-9826
PY 2012
VL 523-524
BP 143
EP +
DI 10.4028/www.scientific.net/KEM.523-524.143
UT WOS:000310865600027
ER

PT J
AU Carton-Cordero, M
   Campos, M
   Freund, LP
   Kolb, M
   Neumeier, S
   Goken, M
   Torralba, JM
AF Carton-Cordero, Marta
   Campos, Monica
   Freund, Lisa P.
   Kolb, Markus
   Neumeier, Steffen
   Goeken, Mathias
   Torralba, Jose M.
TI Microstructure and compression strength of Co-based superalloys hardened
   by gamma ' and carbide precipitation
SO MATERIALS SCIENCE AND ENGINEERING A-STRUCTURAL MATERIALS PROPERTIES
   MICROSTRUCTURE AND PROCESSING
AB A Co-based superalloy, Co-9Al-9W (at%), was processed by mechanical alloying by high-energy milling of elemental powders and consolidated by field assisted hot pressing (FAHP). The milled powder particles mainly consist of undissolved bcc-W as well as WC and an Al and W rich fcc-gamma Co solid solution. After consolidation and heat treatment a fine grained microstructure with a high fraction of carbides and a gamma/gamma' microstructure was obtained. The compressive yield strength at room temperature was found to be 45% higher than that of previously reported results for Co-based superalloys. A similar level of strength was found at 700 degrees C. These extraordinary properties can be explained due to the multitude of hardening mechanisms that sintered Co-based superalloys possess: gamma' precipitation, carbide formation and the ultra-fine se-grain size promoted by the fast consolidation technique.
RI Torralba, Jose M/A-9033-2012; Campos, Monica/B-5213-2012; Neumeier,
   Steffen/F-7092-2017
OI Torralba, Jose M/0000-0003-2032-4144; Campos,
   Monica/0000-0002-8360-9561; Neumeier, Steffen/0000-0001-7853-0368
SN 0921-5093
EI 1873-4936
PD SEP 12
PY 2018
VL 734
BP 437
EP 444
DI 10.1016/j.msea.2018.08.007
UT WOS:000445993900048
ER

PT J
AU Tomaszewska, A
   Moskal, G
   Migas, D
   Mikuskiewicz, M
   Maciag, T
AF Tomaszewska, Agnieszka
   Moskal, Grzegorz
   Migas, Damian
   Mikuskiewicz, Marta
   Maciag, Tomasz
TI Thermal parameters determination of Co-Al-W as-cast alloy homogenization
   by DTA analysis
SO JOURNAL OF THERMAL ANALYSIS AND CALORIMETRY
AB The gamma-gamma' Co-based superalloys are newly developed class of refractory alloys which may replace commercial Ni-based superalloys owing to their favorable properties at high temperature. In case of new Co-based superalloys, the heat treatment aims to obtain microstructure composed of appropriate volume fraction of small cuboidal gamma'-Co-3(Al, W) precipitates within the gamma-Co matrix. However, due to a high tendency to interdendritic segregations of alloying elements, the alloys based on Co-Al-W system should be normally homogenized before further steps of heat treatment (solutionizing and aging). In this study, thermal analysis was applied for determination of temperature range for primary heat treatment of the Co-9Al-9W (at.%). The differential thermal analysis (DTA) measurements were carried out on the thermal analyzer NETZSCH STA 449 F3 Jupiter. On the base of obtained results, respectively, solvus of gamma' phase and solidus temperatures were determined, as well as the thermal range of Co3W (DO19) phase precipitation. As a consequence, the heat treatment without homogenizing (only solution and aging) was proposed as a most suitable way to obtain beneficial microstructure.
RI Moskal, Grzegorz/AAC-9033-2019; Mikuskiewicz, Marta/M-3710-2019
OI Moskal, Grzegorz/0000-0001-7396-6568; Mikuskiewicz,
   Marta/0000-0002-1808-069X; Migas, Damian/0000-0003-0328-964X; Maciag,
   Tomasz/0000-0002-8974-2478
SN 1388-6150
EI 1588-2926
PD OCT
PY 2018
VL 134
IS 1
BP 157
EP 164
DI 10.1007/s10973-018-7431-4
UT WOS:000444736600017
ER

PT J
AU Liu, ZJ
   Zhao, XS
   Zhou, CG
AF Liu, Zongjie
   Zhao, Xiongsheng
   Zhou, Chungen
TI Improved hot corrosion resistance of Y-Ce-Co-modified aluminide coating
   on nickel base superalloys by pack cementation process
SO CORROSION SCIENCE
AB Y-Ce-Co-modified aluminide coating on nickel base superalloys was prepared by pack cementation method. The microstructure and hot corrosion behavior of the coating were investigated. The results indicate that Y-Ce-Co-modified aluminide coating has a mass gain of only 0.32 mg/cm(2) after hot corrosion at 1173 k for 100 h. The coating exhibits superior hot corrosion resistance to they-Co-modified and Co-modified aluminide coatings. The improved hot corrosion resistance of the Y-Ce-Co-modified aluminide coating is mainly attributed to the synergistic effect of Y and Ce. (C) 2014 Elsevier Ltd. All rights reserved.
SN 0010-938X
EI 1879-0496
PD MAR
PY 2015
VL 92
BP 148
EP 154
DI 10.1016/j.corsci.2014.11.043
UT WOS:000349737400015
ER

PT J
AU Leszczynska-Sejda, K
   Benke, G
   Kopyto, D
   Drzazga, M
   Ciszewski, M
AF Leszczynska-Sejda, Katarzyna
   Benke, Grzegorz
   Kopyto, Dorota
   Drzazga, Michal
   Ciszewski, Mateusz
TI Application of Ion Exchange for Preparation of Selected Metal
   Perrhenates-Precursors for Superalloy Production
SO METALS
AB Methods for the preparation of selected metal perrhenates and their mixtures are presented in this paper. These materials are suitable for reduction, and therefore for production of alloy powders containing rhenium and other superalloy components, i.e., Cr, Ni and Co. Prepared compounds may be also used as substrates for electrowinning of binary and ternary rhenium alloys. All developed methods are based on an ion exchange technique. This technique allows management of waste solutions, limitation of valuable metals losses, and, importantly, production of high-purity components.
OI Leszczynska-Sejda, Katarzyna/0000-0002-3206-6317; Drzazga,
   Michal/0000-0002-9989-7123
SN 2075-4701
PD FEB
PY 2019
VL 9
IS 2
AR 201
DI 10.3390/met9020201
UT WOS:000460764700092
ER

PT J
AU Rosler, J
   Mukherji, D
   Baranski, T
AF Roesler, Joachim
   Mukherji, Debashis
   Baranski, Torsten
TI Co-re-based alloys: A new class of high temperature materials?
SO ADVANCED ENGINEERING MATERIALS
RI Mukherji, Debashis/M-1646-2019
OI Mukherji, Debashis/0000-0001-6882-4709
SN 1438-1656
PD OCT
PY 2007
VL 9
IS 10
BP 876
EP 881
DI 10.1002/adem.200700132
UT WOS:000250710000009
ER

PT S
AU Yuan, C
   Guo, JT
   Zhou, LZ
AF Yuan, Chao
   Guo, Jianting
   Zhou, Lanzhang
BE Heilmaier, M
TI Effect of Nitrogen on Microstructure and Properties of a Cast
   Cobalt-Base Superalloy
SO EURO SUPERALLOYS 2010
SE Advanced Materials Research
CT European Symposium on Superalloys and their Applications
CY MAY 25-28, 2010
CL Wildbad Kreuth, GERMANY
AB The effect of the nitrogen on the microstructure and properties of a cast Co-based superalloy K640S was investigated with the different level ranged from 24 ppm to 85 ppm. The results indicate that almost all nitrogen exist in the form of nitride precipitation in the vacuum induction melting. It is found that high N level would extend the solidification window during the solidification process, and then increase the quantity of the carbide eutectic phases and led to the distribution in the network form of the eutectics in the interdendritic regions. High nitrogen content (more than 40 ppm) can reduced the mechanical properties of the testing alloy. So, it is suggested that the nitrogen in the recycled Co-based superalloys should be controlled at a suitable level in order to avoid the degradation of their properties.
SN 1022-6680
BN 978-3-03785-113-5
PY 2011
VL 278
BP 472
EP 478
DI 10.4028/www.scientific.net/AMR.278.472
UT WOS:000303548400079
ER

PT J
AU Zhu, LL
   Wei, CD
   Jiang, L
   Jin, ZP
   Zhao, JC
AF Zhu, Lilong
   Wei, Changdong
   Jiang, Liang
   Jin, Zhanpeng
   Zhao, Ji-Cheng
TI Experimental determination of the phase diagrams of the Co-Ni-X (X = W,
   Mo, Nb, Ta) ternary systems using diffusion multiples
SO INTERMETALLICS
AB Phase stability information regarding the formation of the topologically close packed (TCP) phases is critical for the design of advanced Ni-based and Co-based superalloys that contain high concentrations of refractory elements. Isothermal sections of the Co-Ni-W, Co-Ni-Mo, Co-Ni-Nb and Co-Ni-Ta systems at both 900 degrees C and 800 degrees C were constructed for the first time from electron probe microanalysis (EPMA) and electron backscatter diffraction (EBSD) measurements on two Co-CoAl-Cr-Mo-Ni-Nb-Ta-W diffusion multiples. The new data will serve as experimental input to future thermodynamic assessments of the Co-Ni-X ternary systems in order to improve the thermodynamic databases for the design and development of advanced Ni-based and Co-based superalloys.
RI Zhao, Ji-Cheng/O-7563-2019; Zhao, Ji-Cheng (JC)/H-4387-2012
OI Zhao, Ji-Cheng/0000-0002-4426-1080; Zhao, Ji-Cheng
   (JC)/0000-0002-4426-1080
SN 0966-9795
EI 1879-0216
PD FEB
PY 2018
VL 93
BP 20
EP 29
DI 10.1016/j.intermet.2017.11.005
UT WOS:000424717300003
ER

PT J
AU Cui, CY
   Gu, YF
   Ping, DH
   Harada, H
   Fukuda, T
AF Cui, C. Y.
   Gu, Y. F.
   Ping, D. H.
   Harada, H.
   Fukuda, T.
TI The evolution of eta phase in Ni-Co base superalloys
SO MATERIALS SCIENCE AND ENGINEERING A-STRUCTURAL MATERIALS PROPERTIES
   MICROSTRUCTURE AND PROCESSING
AB The evolution of a eta phase (Ni(3)Ti) in Ni-Co base superalloys with different Co and Ti content has been investigated. The results showed that the eta phase existed in the samples with 23.1 wt.%Co and 5.4 wt.%Ti (TMW-3) and also the samples with 28.6 wt.% Co and 7.4 wt.%Ti (TMW-5) heat-treated at the temperature ranges of 1100-1140 degrees C, but not in the samples with 26.3 wt.%Co and 6.0 wt.%Ti (TMW-4). Even in TMW-3 and TMW-5, higher solution temperature (1180 degrees C) can fully reduce the formation of the eta phase. The evolution of the eta phase is complicated and may be related to the Ti content, Ti/Al ratio and alloy's composition. (C) 2007 Elsevier B.V. All rights reserved.
SN 0921-5093
PD JUN 25
PY 2008
VL 485
IS 1-2
BP 651
EP 656
DI 10.1016/j.msea.2007.08.047
UT WOS:000256194300083
ER

PT J
AU Liu, SH
   Liu, CP
   Liu, WQ
   Zhang, XN
   Yan, P
   Wang, CY
AF Liu, S. H.
   Liu, C. P.
   Liu, W. Q.
   Zhang, X. N.
   Yan, P.
   Wang, C. Y.
TI Investigation of the elemental partitioning behaviour and site
   preference in ternary model nickel-based superalloys by atom probe
   tomography and first-principles calculations
SO PHILOSOPHICAL MAGAZINE
AB The topologically close-packed phase formation is heavily influenced by the concentrations of Co, Ru, and Cr in Ni-based superaloys. For this purpose, we investigate the partitioning behaviour and site preference of these additions in the model Ni-Al-X single crystal superalloys by atom probe tomography and first-principles calculations. Compared with the commercial multicomponent superalloys, Co and Ru still strongly partition to the gamma phase, while Cr weakly partitions to the gamma phase in the ternary model alloys. Based on the gamma' phase composition analyses, Ru and Cr atoms preferentially substitute for the Al sublattice sites, whereas Co atoms substitute at both Al and Ni sublattice sites in the ordered gamma'-Ni3Al phase. First-principles calculations on the substitutional formation energies at 0 K were performed to understand the site preference, and the partitioning coefficient of additions was given in a quantitative model. The partitioning behaviour and site preference of Co, Ru, and Cr by theoretical calculations are consistent with the experimental results.
SN 1478-6435
EI 1478-6443
PY 2016
VL 96
IS 21
BP 2204
EP 2218
DI 10.1080/14786435.2016.1192298
UT WOS:000380159900002
ER

PT J
AU Weiser, M
   Galetz, MC
   Zschau, HE
   Zenk, CH
   Neumeier, S
   Goken, M
   Virtanen, S
AF Weiser, Martin
   Galetz, Mathias C.
   Zschau, Hans-Eberhard
   Zenk, Christopher H.
   Neumeier, Steffen
   Goken, Mathias
   Virtanen, Sannakaisa
TI Influence of Co to Ni ratio in gamma '-strengthened model alloys on
   oxidation resistance and the efficacy of the halogen effect at 900
   degrees C
SO CORROSION SCIENCE
AB The role of base element (Co or Ni) in gamma'-strengthened single-crystalline superalloys was elucidated in the present study. Reaction kinetics during oxidation at 900 degrees C were assessed by thermogravimetry and measurements of individual layer thicknesses in the multilayered oxide scales. The development of diffusion-limiting barrier layers as well as the extent of sub-scale phase transitions could be directly correlated to the Co/Ni ratio in the alloy. For the first time a surface pretreatment with F was applied to Co-base superalloys. Apparent differences in the efficacy of the halogen effect depending on the Co content in the model alloys were observed.
RI Neumeier, Steffen/F-7092-2017; Virtanen, Sannakaisa/N-3699-2015
OI Neumeier, Steffen/0000-0001-7853-0368; Virtanen,
   Sannakaisa/0000-0002-7179-7593; Weiser, Martin/0000-0002-9448-5787
SN 0010-938X
EI 1879-0496
PD AUG 1
PY 2019
VL 156
BP 84
EP 95
DI 10.1016/j.corsci.2019.05.007
UT WOS:000472589600008
ER

PT J
AU Pyczak, F
   Bauer, A
   Goken, M
   Neumeier, S
   Lorenz, U
   Oehring, M
   Schell, N
   Schreyer, A
   Stark, A
   Symanzik, F
AF Pyczak, F.
   Bauer, A.
   Goeken, M.
   Neumeier, S.
   Lorenz, U.
   Oehring, M.
   Schell, N.
   Schreyer, A.
   Stark, A.
   Symanzik, F.
TI Plastic deformation mechanisms in a crept L1(2) hardened Co-base
   superalloy
SO MATERIALS SCIENCE AND ENGINEERING A-STRUCTURAL MATERIALS PROPERTIES
   MICROSTRUCTURE AND PROCESSING
AB Plastic deformation mechanisms in a crept L1(2) hardened Co-base superalloy are investigated by transmission electron microscopy. The deformation happens mainly in the cobalt solid solution matrix by slip of ordinary a/2 < 101 > {111} dislocations and rafting of the gamma' precipitates perpendicular to the external compressive stress axis is observed. Dislocation structures are early stages of the development of gamma/gamma' interfacial dislocation networks. Furthermore, gamma' precipitates are sheared by partial dislocations generating stacking faults which sometimes extend over matrix channels and neighbouring gamma' precipitates. Due to the positive lattice mismatch at creep temperature the dislocation activity in matrix channels perpendicular to the compressive external stress axis is less pronounced compared to parallel channels. (C) 2013 Elsevier Ltd. All rights reserved.
RI Goken, Mathias/F-7940-2015; Neumeier, Steffen/F-7092-2017; Pyczak,
   Florian/I-4331-2013
OI Goken, Mathias/0000-0002-3226-0304; Neumeier,
   Steffen/0000-0001-7853-0368; Pyczak, Florian/0000-0002-9686-6575; Stark,
   Andreas/0000-0002-1249-7937
SN 0921-5093
EI 1873-4936
PD JUN 1
PY 2013
VL 571
BP 13
EP 18
DI 10.1016/j.msea.2013.02.007
UT WOS:000317994700002
ER

PT J
AU Wang, B
   Zhang, J
   Huang, TW
   Su, HJ
   Li, ZR
   Liu, L
   Fu, HZ
AF Wang, Bo
   Zhang, Jun
   Huang, Taiwen
   Su, Haijun
   Li, Zhuoran
   Liu, Lin
   Fu, Hengzhi
TI Influence of W, Re, Cr, and Mo on microstructural stability of the third
   generation Ni-based single crystal superalloys
SO JOURNAL OF MATERIALS RESEARCH
AB The effects of W, Re, Cr, and Mo on microstructural stability, such as the morphology of phase and the topologically close-packed (TCP) phase precipitation are systematically investigated in eleven kinds of Ni-based single crystal superalloys containing certain amounts of Co, Al, and Ta. After heat treatment, all the designed alloys show different sizes of phases with typical cuboidal morphology occupying 75% of the total volume. With increasing Re content, the size of decreases obviously, while the size of decreases slightly with increasing Cr and Mo contents. Increasing W does not affect the size of . As a result of thermal exposure at 1000 degrees C for 1000 h, some acicular, rod-like, and blocky TCP phases are precipitated in most alloys. It is noted that Mo and Re can strongly promote the precipitation of TCP phase, but W has no obvious effect on TCP phase precipitation. In addition, transmission electron microscope analysis indicates that these TCP phases are sigma phase, phase, and R phase.
SN 0884-2914
EI 2044-5326
PD NOV
PY 2016
VL 31
IS 21
BP 3381
EP 3389
DI 10.1557/jmr.2016.355
UT WOS:000388867100011
ER

PT S
AU Lee, JS
   Lee, JH
   Choi, BG
   Jo, CY
   Paik, U
   Gang, SG
AF Lee, JS
   Lee, JH
   Choi, BG
   Jo, CY
   Paik, U
   Gang, SG
BE Kim, HS
   Park, SY
   Hur, BY
TI The solidification microstructure and carbide formation behaviors in the
   cobalt-based superalloy ECY768
SO ECO-MATERIALS PROCESSING & DESIGN VI
SE Materials Science Forum
CT 6th International Symposium on Eco-Materials Processing and Design
CY JAN 16-18, 2005
CL Jinju, SOUTH KOREA
SP Gyeongsand Natl Univ, Ultra Light Strength Foam Metal Lab-NRL, USA Technol Ctr, Korea Res Fdn, Korea Sci & & Engn Fdn, Japan Soc Promot Sci, New Univ Reg Innovat-MUGIGAI, Core Univ Program, Hanyang Univ, Osaka Univ, Informat Technol Res Ctr Gyeongsang Natl Univ
AB Co-base superalloys have been applied in the stationary compoents of gas turbine owing to their excellent high temperaure properties. The stationary Co-base alloy components are generally manufactured by casting. Solidification behavior of the alloy is an important factor in the selection of casting parameters. In the present study, solidification microstructure and carbide formation behaviors were studied by directional solidification. Directional solidification experiments were carried out at the solidification rates of 0.5 similar to 150 mu m/s with the Co-base superalloy ECY768. Between the dendrites just below the final freezing temperature, MC carbide and M23C6 carbide were found. It was identified that the script or blocky carbides were Ta or W-rich MC carbide, and the lamellar carbides were Cr-rich M23C6 eutectic carbides. The solid/liquid interface morphology clearly showed that freezing of the Cr-rich eutectic carbide occurred just after the script type MC carbide.
SN 0255-5476
BN 0-87849-966-0
PY 2005
VL 486-487
BP 374
EP 377
DI 10.4028/www.scientific.net/MSF.486-487.374
UT WOS:000230389400094
ER

PT J
AU Ismail, FB
   Vorontsov, VA
   Lindley, TC
   Hardy, MC
   Dye, D
   Shollock, BA
AF Ismail, F. B.
   Vorontsov, V. A.
   Lindley, T. C.
   Hardy, M. C.
   Dye, D.
   Shollock, B. A.
TI Alloying effects on oxidation mechanisms in polycrystalline Co-Ni base
   superalloys
SO CORROSION SCIENCE
AB Oxidation mechanisms in polycrystalline Co-Ni-Cr-Al-W-Ta alloys were investigated using O-16/O-18 isotopic tracer analysis in the focused ion-beam secondary ion mass spectrometer (FIB-SIMS). It was found that Al additions favour the formation of a continuous alumina-rich layer, that Cr indirectly improved oxidation resistance and that increasing the Co fraction resulted in poorer oxidation performance. In the alloy containing 15 at.% Cr and 10 at.% Al, the outer scale formed after 200h oxidation at 800 degrees C comprised oxides less than 1 mu m thick. It is concluded that protective oxide scales can be formed in Co-Ni base superalloys. (C) 2016 Elsevier Ltd. All rights reserved.
RI Dye, David/B-5603-2012; Vorontsov, Vassili/A-8837-2010
OI Dye, David/0000-0002-8756-3513; Vorontsov, Vassili/0000-0002-1958-0602
SN 0010-938X
EI 1879-0496
PD FEB 15
PY 2017
VL 116
BP 44
EP 52
DI 10.1016/j.corsci.2016.12.009
UT WOS:000394472200005
ER

PT J
AU Xu, H
   Zhang, ZJ
   Zhang, P
   Cui, CY
   Jin, T
   Zhang, ZF
AF Xu, H.
   Zhang, Z. J.
   Zhang, P.
   Cui, C. Y.
   Jin, T.
   Zhang, Z. F.
TI Formation of nanograins in Ni-Co based superalloys compressed
   quasistatically at high temperature
SO SCRIPTA MATERIALIA
AB In this study, the performance of hot compressive deformation was investigated in two newly developed Ni-Co based superalloys having different stacking fault energy (SFE). It is interesting to discover that nanograins (NGs) can be produced in superalloy deformed at high temperature and relatively low strain rate. With the decrease of SFE and strain rate, the formation of NGs will be promoted obviously, leading to the negative strain rate sensitivity of compressive stress in superalloys. The NGs, generated through the fragmentation of subgrains by microtwins, may become a candidate choice for dynamically strengthening superalloys at high temperature. (C) 2017 Acta Materialia Inc. Published by Elsevier Ltd. All rights reserved.
RI Zhang, Zhefeng/A-9732-2010; Zhang, Peng/F-2399-2010
OI Zhang, Peng/0000-0002-0907-2110
SN 1359-6462
PD JUL 15
PY 2017
VL 136
BP 92
EP 96
DI 10.1016/j.scriptamat.2017.04.008
UT WOS:000402943600021
ER

PT J
AU Tomaszewska, A
   Mikuszewski, T
   Moskal, G
   Migas, D
AF Tomaszewska, Agnieszka
   Mikuszewski, Tomasz
   Moskal, Grzegorz
   Migas, Damian
TI Primary microstructure, microsegregation and precipitates
   characterization of an as-cast new type gamma-gamma' Co-Al-Mo-Nb
   cobalt-based superalloy
SO JOURNAL OF ALLOYS AND COMPOUNDS
AB Present paper concerns primary structure of new type of tungsten-free cobalt-based superalloys with formula Co-Al-Mo-Nb. Due to replacement of W by addition of Mo and Nb, the desirable dual phase structure of gamma/gamma' should be formed after heat treatment of this alloy. In analyzed case, the alloy in as cast state was described. The Co-10Al-5Mo-2Nb (at%) alloy was casted via induction melting process. The specimens were cut from "foot" area of the rod and analyzed from phases and chemical point of view by XRD and EDS analysis. Detailed analysis of primary microstructure by light and scanning microscopy observations were performed. Obtained data revealed that in as cast state, the main phases detected in the alloy were solid solution of Co(AI,Mo,Nb) and Mo with Nb reach precipitations, probably with formula of Co-3(Mo,Nb). The morphology of observed interdendritic precipitations is typical for eutectic reaction. (C) 2018 Elsevier B.V. All rights reserved.
RI Moskal, Grzegorz/AAC-9033-2019
OI Moskal, Grzegorz/0000-0001-7396-6568; Tomaszewska,
   Agnieszka/0000-0002-3962-000X; Mikuszewski, Tomasz/0000-0002-4825-0960;
   Migas, Damian/0000-0003-0328-964X
SN 0925-8388
EI 1873-4669
PD JUN 25
PY 2018
VL 750
BP 741
EP 749
DI 10.1016/j.jallcom.2018.03.397
UT WOS:000432668500089
ER

PT J
AU He, HY
   Liu, ZJ
   Wang, W
   Zhou, CG
AF He, Haiyan
   Liu, Zongjie
   Wang, Wan
   Zhou, Chungen
TI Microstructure and hot corrosion behavior of Co-Si modified aluminide
   coating on nickel based superalloys
SO CORROSION SCIENCE
AB Co-Si modified aluminide coating on nickel based superalloys was prepared by pack cementation process, then microstructure and hot corrosion resistance were studied. The mass gain of Co-Si modified aluminide coating is 0.32 mg/cm(2) after hot corrosion at 1173 K for 100 h. Si can boost the hot corrosion resistance by improving the formation of Al2O3. SiO2 has low solubility over a wide range of salt acidity and good stability in the melting Na2SO4 + NaCl, preventing rapid corrosion attack and prohibiting the high fluxing rate. (C) 2015 Elsevier Ltd. All rights reserved.
SN 0010-938X
EI 1879-0496
PD NOV
PY 2015
VL 100
BP 466
EP 473
DI 10.1016/j.corsci.2015.08.011
UT WOS:000363070100043
ER

PT J
AU Berthod, P
   Raude, S
   Chiaravalle, A
AF Berthod, P
   Raude, S
   Chiaravalle, A
TI A study of the kinetics of high temperature oxidation and chromia
   volatilization for carbides-strengthened cast superalloys. Part II: The
   case of cobalt-base superalloys and influence of dendrite fineness.
SO ANNALES DE CHIMIE-SCIENCE DES MATERIAUX
AB The effect of dendrite fineness on the high temperature oxidation behaviour was studied for a cast cobalt alloy Co-8Ni-30Cr-0.4C-6Ta (wt%) elaborated either in a conventional sand mould or in a water-cooled copper crucible. Its oxidation behaviour in air was studied at 1000, 1100 and 1200 degrees C for 100 hours. The parabolic constant Kp and the chromia volatilization constant Kv were determined by analyzing the (Delta m/S)center dot(d(Delta m/S)/dt) versus (-Delta m/S) curves. The Kp and Kv constants were confirmed by the agreement between mathematical and experimental mass gain curves. They are lower than those obtained for a nickel alloy with similar contents of alloying elements, and the same fine microstructure. The oxidation behaviours of the two dendrite finenesses were compared. The mass gain showed that the dendrite fineness influences the oxidation rate. More precisely, it does not really influence the parabolic oxidation but only the chromia volatilization, as revealed by the obtained Kp and Kv values. A coarser microstructure generally leads to a quicker volatilization of chromia.
OI BERTHOD, Patrice/0000-0002-8035-927X
SN 0151-9107
PD MAR-APR
PY 2006
VL 31
IS 2
BP 237
EP 258
DI 10.3166/acsm.31.237-258
UT WOS:000236966500006
ER

PT J
AU Xue, F
   Zenk, CH
   Freund, LP
   Hoelzel, M
   Neumeier, S
   Goken, M
AF Xue, F.
   Zenk, C. H.
   Freund, L. P.
   Hoelzel, M.
   Neumeier, S.
   Goeken, M.
TI Double minimum creep in the rafting regime of a single-crystal Co-base
   superalloy
SO SCRIPTA MATERIALIA
AB To investigate whether the formation of rafts in Co-base superalloys has a hardening or softening effect, the single crystal deformation behavior was studied in the high temperature/low stress creep regime. The large positive lattice misfit of the investigated Co-base superalloy led to a pronounced directional coarsening of the microstructure normal to the stress axis during compressive creep at 950 degrees C/150 MPa. Two creep minima were observed similar to Ni-base superalloys under tensile creep. Rafting was accompanied by a decreasing creep rate indicating a hardening effect, although cutting of gamma' rafts by partial dislocations under the formation of stacking faults occurred. (C) 2017 Acta Materialia Inc. Published by Elsevier Ltd. All rights reserved.
RI Neumeier, Steffen/F-7092-2017
OI Neumeier, Steffen/0000-0001-7853-0368
SN 1359-6462
PD JAN 1
PY 2018
VL 142
BP 129
EP 132
DI 10.1016/j.scriptamat.2017.08.039
UT WOS:000413281100029
ER

PT J
AU Bae, DS
   Jang, SJ
   Yukawa, H
   Murata, Y
   Morinaga, M
AF Bae, DS
   Jang, SJ
   Yukawa, H
   Murata, Y
   Morinaga, M
TI Electronic states calculation of cobalt by using the DV-X alpha cluster
   method
SO MATERIALS TRANSACTIONS
AB Using the DV-X alpha cluster method, two alloying parameters were calculated in fee Co. One was the bond order (Oo) which is a measure of the covalent bond strength between atoms and the other was the d-orbital energy level (Md) of alloying transition elements. These two alloying parameters were found to change monotonically with the atomic number of alloying 3d transition metals, M. The changes in the Bo with alloying elements could be understood in terms of the difference electron density maps. Also, the Co-M binary phase diagrams could be classified well using Bo-Md map. In addition, local spin moments at the alloying 3d transition metals were obtained. These results will provide us some guide for the design of cobalt-based alloys.
SN 1345-9678
EI 1347-5320
PD JUN
PY 2001
VL 42
IS 6
BP 1112
EP 1118
DI 10.2320/matertrans.42.1112
UT WOS:000169993000033
ER

PT B
AU Cygan, R
   Rokicki, P
AF Cygan, Rafal
   Rokicki, Pawel
BE Gomes, JFS
   Meguid, SA
TI CHEMICAL COMPOSITION AND METALLURGICAL PURITY OF IN 713C SUPERALLOY
   EFFECT ON TECHNOLOGICAL PARAMETERS FOR PRODUCTION OF AIRCRAFT ENGINE
   CRITICAL COMPONENTS
SO PROCEEDINGS OF THE 7TH INTERNATIONAL CONFERENCE ON MECHANICS AND
   MATERIALS IN DESIGN (M2D2017)
CT 7th International Conference on Mechanics and Materials in Design (M2D)
CY JUN 11-15, 2017
CL Albufeira, PORTUGAL
SP Univ Porto, Fac Engn, Univ Toronto, Mech & Aerosp Design Lab, Univ Algarve, Inst Super Engn, Portuguese Assoc Expt Mech, European Soc Expt Mech, Amer Soc Expt Mech, Japanese Soc Mech Engn, Int Measurement Confederat, Assoc Francaise Mecanique, European Assoc Dynam Mat, Inst Ciencia & Inovacao Enga Mecanica & Enga Ind, Lab Biomecanica Porto, Fundacao Ciencia Technologia, ABREU, Profess Congress Organizer
AB Aircraft engines components, including high and low pressure turbine blades and vanes, made of nickel and cobalt based superalloys, during long-term operation, are exposed to mass forces at elevated temperatures as well as corrosive agents. These conditions cause very high quality requirements for castings, both in terms of dimensional requirements, surface condition, as well as micro- and macrostructure. Quality of supplied charge materials is of fundamental importance for quality of castings, as all the bad qualities of the alloy transform naturally to the casting.
BN 978-989-98832-7-7
PY 2017
BP 619
EP 626
UT WOS:000427886600109
ER

PT J
AU Yang, SY
   Jiang, M
   Li, HX
   Liu, Y
   Wang, L
AF Yang Shuyu
   Jiang Min
   Li Hongxiao
   Liu Yang
   Wang Lei
TI Assessment of Co-Cr-Ni ternary system by CALPHAD technique
SO RARE METALS
AB The Co-Cr-Ni ternary system was critically assessed using the CALPHAD technique. The solution phases including the liquid, gamma(Co,Ni), E > Co and alpha Cr phases were described by a substitutional solution model. The sigma phase was characterized by a three-sublattice model of (Co,Ni)(8)Cr-4(Co,Cr,Ni)(18) in order to reproduce its homogeneity range determined by experiments. A self-consistent set of thermodynamic parameters for each phase was derived.
SN 1001-0521
PD FEB
PY 2012
VL 31
IS 1
BP 75
EP 80
DI 10.1007/s12598-012-0466-y
UT WOS:000299520000016
ER

PT J
AU Tian, CG
   Han, GM
   Cui, CY
   Sun, XF
AF Tian, Chenggang
   Han, Guoming
   Cui, Chuanyong
   Sun, Xiaofeng
TI Effects of stacking fault energy on the creep behaviors of Ni-base
   superalloy
SO MATERIALS & DESIGN
AB Cobalt in a 23 wt.% Co containing Ni-base superalloys was systematically substituted by Ni in order to study the effects of stacking fault energy (SFE) on the creep mechanisms. The deformation microstructures of the alloys during different creep stages at 725 degrees C and 630 MPa were investigated by transmission electron microscopy (TEM). The results showed that the creep life increased as the SFE decreased corresponding to the increase of Co content in the alloys. At primary creep stage, the dislocation was difficult to dissociate independent of SFE. In contrast, at secondary and tertiary creep stages the dislocations dissociated at gamma/gamma' interface and the partial dislocation started to shear gamma' precipitates, leaving isolated faults (IFs) in high SFE alloy, while the dislocations dissociated in the matrix and the partials swept out the matrix and gamma' precipitates creating extended stacking faults (ESFs) or deformation microtwins which were involved in diffusion-mediated reordering in low SFE alloy. It is suggested that the deformation microtwinning process should be favorable with the decrease of SFE, which could enhance the creep resistance and improve the creep properties of the alloys. (C) 2014 Elsevier Ltd. All rights reserved.
SN 0261-3069
EI 1873-4197
PD DEC
PY 2014
VL 64
BP 316
EP 323
DI 10.1016/j.matdes.2014.08.007
UT WOS:000342681600041
ER

PT J
AU Heilmaier, M
   Kruger, M
   Saage, H
   Rosler, J
   Mukherji, D
   Glatzel, U
   Volkl, R
   Huttner, R
   Eggeler, G
   Somsen, C
   Depka, T
   Christ, HJ
   Gorr, B
   Burk, S
AF Heilmaier, M.
   Krueger, M.
   Saage, H.
   Roesler, J.
   Mukherji, D.
   Glatzel, U.
   Voelkl, R.
   Huettner, R.
   Eggeler, G.
   Somsen, Ch.
   Depka, T.
   Christ, H. -J.
   Gorr, B.
   Burk, S.
TI Metallic materials for structural applications beyond nickel-based
   superalloys
SO JOM
AB This paper reviews our current research activities on developing new multiphase metallic materials for structural applications with a temperature capability beyond 1,200A degrees C. Two promising material systems have been chosen: first, alloys in the system Mo-Si-B which have demonstrated potential due to their high melting point of around 2,000A degrees C and due to the formation of a protecting borosilicate glass layer on the surface at temperatures exceeding 900A degrees C; and second, novel Co-Re-based alloys which have been chosen as a model system for complete miscibility between the elements cobalt and rhenium, offering the possibility of continuous increases of the melting point of the alloy through rhenium additions.
RI Mukherji, Debashis/M-1646-2019; Eggeler, Gunther/R-9833-2016
OI Mukherji, Debashis/0000-0001-6882-4709; Eggeler,
   Gunther/0000-0002-6671-4618; Saage, Holger/0000-0001-8261-4185; Somsen,
   Christoph/0000-0002-0724-9111; Kruger, Manja/0000-0002-1122-7142
SN 1047-4838
EI 1543-1851
PD JUL
PY 2009
VL 61
IS 7
BP 61
EP 67
DI 10.1007/s11837-009-0106-7
UT WOS:000267826800012
ER

PT J
AU Yoo, B
   Im, HJ
   Seol, JB
   Choi, PP
AF Yoo, Boryung
   Im, Hye Ji
   Seol, Jae-Bok
   Choi, Pyuck-Pa
TI On the microstructural evolution and partitioning behavior of
   L1(2)-structured gamma '-based Co-Ti-W alloys upon Cr and Al alloying
SO INTERMETALLICS
AB We report on the effects of Cr and Al on the microstructure and elemental partitioning behavior of gamma/gamma' forming Co-Ti-W-based alloys. Additions of Cr to a Co-15Ti-3W (at.%) base alloy at the expense of Ti led to a decrease in gamma' volume fraction, whereas Al additions at the expense of Co led to substantially increased gamma' volume fractions. Such alloy modifications resulted in reduced gamma/gamma' lattice misfits. Using atom probe tomography, we could show that Ti and W strongly partitioned to the gamma' phase, whereas Al and Cr partitioned to gamma. While Cr appeared to have only minor effects on the partitioning behavior of the other alloying elements, Al enhanced partitioning of Ti and in particular W to gamma', thus causing the observed increases in gamma' volume fraction.
SN 0966-9795
EI 1879-0216
PD JAN
PY 2019
VL 104
BP 97
EP 102
DI 10.1016/j.intermet.2018.10.027
UT WOS:000454465800013
ER

PT J
AU Wu, JS
   Zhang, LT
   Zhou, JB
   Xu, Y
   Zhang, SW
AF Wu, JS
   Zhang, LT
   Zhou, JB
   Xu, Y
   Zhang, SW
TI Oxidation behavior of Fe-Ni-Co based superalloys and influence of
   yttrium addition
SO JOURNAL OF MATERIALS SCIENCE & TECHNOLOGY
