Repository: MatInfoUB/NLP-Queries

File: Co_superalloys_comp2.txt (part 8 of 21)
FN Clarivate Analytics Web of Science
OI Sun, Zhimei/0000-0002-4438-5032; Zhao, Wenyue/0000-0002-6280-6339
SN 1359-6454
EI 1873-2453
PD AUG 15
PY 2017
VL 135
BP 25
EP 34
DI 10.1016/j.actamat.2017.05.074
UT WOS:000407536800003
ER

PT J
AU Karge, L
   Gilles, R
   Mukherji, D
   Beran, P
   Strunz, P
   Hoelzel, M
   Rosler, J
AF Karge, L.
   Gilles, R.
   Mukherji, D.
   Beran, P.
   Strunz, P.
   Hoelzel, M.
   Roesler, J.
TI Beyond Ni-base superalloys: Influence of Cr addition on Co-Re base
   alloys strengthened by nano-sized TaC precipitates
SO PHYSICA B-CONDENSED MATTER
CT 11th International Conference on Neutron Scattering (ICNS)
CY JUL 09-13, 2017
CL Daejeon, SOUTH KOREA
SP Korea Neutron Beam User Assoc, Korea Atom Energy Res Inst
AB The high-temperature Co-Re alloy [1], a promising candidate for gas turbine applications, has a complex microstructure containing various kinds of precipitates in different size scales. The nano-sized fine spherical TaC (< 100 nm) precipitates are the most important for strengthening of the alloy. In this contribution the influence of Cr addition (5 at.% and 15 at.%) on the strengthening TaC precipitates in Co-Re-Ta-C alloy with a C/Ta ratio of 0.9 is studied. The Cr content is important for the oxidation resistance of the alloy, but it also influences the size and volume fraction of TaC precipitates and consequently the possible formation of the Cr-rich Cr2Re3 (sigma phase) and Cr23C6 precipitates. In addition, Cr influences the temperature of the allotropic phase transformation of the Co matrix phase. It was found that additions of 5 at.% or 15 at.% Cr in the alloy does not result in the formation of Cr2Re3 and Cr23C6 phases. Further, the addition of such smaller amounts of Cr does not retain the Co gamma (fcc) phase (stable or metastable) at room temperature after cooling from high temperatures. Only the e (hcp) phase is present at low temperatures. The TaC precipitates are slightly influenced in size and volume fraction with 5 at.% and 15 at.% Cr.
RI Strunz, Pavel/D-1610-2011; Beran, Premysl/F-8855-2012
OI Strunz, Pavel/0000-0002-0829-4926; Beran, Premysl/0000-0002-1217-3131
SN 0921-4526
EI 1873-2135
PD DEC 15
PY 2018
VL 551
BP 1
EP 5
DI 10.1016/j.physb.2017.11.059
UT WOS:000455012800002
ER

PT J
AU Condruz, MR
   Matache, G
   Paraschiv, A
   Puscasu, C
AF Condruz, Mihaela Raluca
   Matache, Gheorghe
   Paraschiv, Alexandru
   Puscasu, Cristian
TI Homogenization heat treatment and segregation analysis of equiaxed
   CMSX-4 superalloy for gas turbine components
SO JOURNAL OF THERMAL ANALYSIS AND CALORIMETRY
AB Homogenization heat treatment and segregation analysis of equiaxed CMSX-4 nickel-based superalloy were investigated. The researches were focused on studying the influence of a multi-cycle heat treatment on the evolution of CMSX-4 superalloy in terms of microstructure and porosity. The heat treatment temperature was selected based on the chemical composition of superalloy and thermodynamic calculations of solidification path and phase formation using a thermodynamic software. Elemental partition coefficients were calculated using the local chemical compositions in different areas of the samples, before and after each heat treatment cycle. It was observed that Al, Ti and Ta segregate in the interdendritic regions and eutectic gamma-gamma' pools, while W, Re and Co segregate mainly in the dendrite cores and the dendrite arms. The compositional analysis shows an increase in the structure homogeneity after the heat treatment, but a certain compositional gradient between the dendrite cores and the interdendritic regions is still observed. The qualitative analysis based on the backscattered electron images sustains the results obtained from the compositional analysis regarding the homogenization of the alloy. A descending evolution of the cuboidal gamma' phase was observed until 6 h of holding, but after 9 h of holding at 1573 K the size of cuboidal gamma' phase starts to grow especially in the interdendritic regions. After long temperature holding time, a notable increase in porosity level was observed due to the partition coefficients of the alloying elements and dissolution of the residual phases (eutectic gamma-gamma' pools, coarse gamma').
SN 1388-6150
EI 1588-2926
PD OCT
PY 2018
VL 134
IS 1
BP 443
EP 453
DI 10.1007/s10973-018-7085-2
UT WOS:000444736600045
ER

PT J
AU Li, P
   Zhang, JX
   Zhang, YJ
   Zhang, WY
   Jin, HX
AF Li, Pan
   Zhang, Jianxin
   Zhang, Youjian
   Zhang, Wenyang
   Jin, Huixin
TI First-principles calculations of Co7W6 doped with Re: Site occupancy and
   electronic properties
SO COMPUTATIONAL CONDENSED MATTER
AB Using the first-principles calculations based on the density functional theory, we studied the site occupancy of Re in the Co7W6 mu phase and its effects on the electronic properties. The results of binding energy and defect formation energy show that the stability of the system was enhanced after Re doping, which indicates that Re is prone to the Co7W6 mu phase formation. The results of electronic properties calculations (the density of states and charge density difference) reveal that there exists a strong interaction between Re and its NN(nearest neighborhood) atoms, which was attributed to the d-d hybridization. Besides, the bonding strength becomes stronger as Re substituting the Co sites, which further elucidate that Re preferentially occupies the Co sites. (C) 2017 Elsevier B.V. All rights reserved.
SN 2352-2143
PD DEC
PY 2017
VL 13
BP 36
EP 40
DI 10.1016/j.cocom.2017.08.007
UT WOS:000426421700005
ER

PT B
AU Hobbs, RA
   Brewster, GJ
   Rae, CMF
   Tin, S
AF Hobbs, R. A.
   Brewster, G. J.
   Rae, C. M. F.
   Tin, S.
BE Reed, RC
   Green, KA
   Caron, P
   Gabb, TP
   Fahrmann, MG
   Huron, ES
TI Evaluation of ruthenium-bearing single crystal superalloys - A design of
   experiments
SO SUPERALLOYS 2008
CT 11th International Symposium on Superalloys
CY SEP 14-18, 2008
CL Champion, PA
SP TMS, ASM Int, TMS, High Temperature Alloys Comm
AB Eight Ru-containing single crystal Ni-base superalloys were devised and evaluated using a design of experiments approach to isolate the effects of four elements, namely Co, Mo, W and Ru, on creep, plain low-cycle fatigue (LCF), 1100 degrees C cyclic oxidation and thermal barrier coating (TBC) compatibility. All the alloys compared favourably to CMSX-4 mechanically, however, they underperformed in oxidation. Mo and Co were found to adversely affect both the cyclic oxidation performance and TBC compatibility. None of the four factorials were found to have a statistically significant impact on LCF. In general, the largest creep temperature benefits over CMSX-4 were observed at low (< 800 degrees C) and high (> 1000 degrees C) temperatures. At intermediate temperatures (-850 degrees C to 950 degrees C) the improvement in temperature capability was less pronounced. Mo was found to have the only statistically significant contribution on creep. Consistent with the correlation between lattice misfit and creep, the impact was positive at low temperatures/high stresses and negative at intermediate conditions. As misfit increases in low temperature creep the density of dislocations in the gamma' decreases and the number of stacking faults in the gamma channels increases. The latter culminates in a negative misfit threshold above which primary creep is effectively 'turned off. Under intermediate creep conditions, high negative misfit alloys spontaneously develop a 'labyrinth' structure that comprises approximately equal numbers of rafts in all three < 001 > directions irrespective of the direction of the applied stress. This tendency for labyrinth rafting imposes an upper limit on the magnitude of the negative misfit and thus the degree to which the gamma-matrix can be usefully strengthened with refractory elements at intermediate temperatures.
RI Tin, Sammy/G-2869-2012
BN 978-0-87339-728-5
PY 2008
BP 171
EP +
UT WOS:000259400800018
ER

PT J
AU Zhong, F
   Yu, YX
   Li, SS
   Sha, JB
AF Zhong, F.
   Yu, Y. X.
   Li, S. S.
   Sha, J. B.
TI In-situ SEM and TEM tensile observations of novel Co-Al-W-Mo-Ta-B-Ce
   alloys with a coherent gamma-Coss/gamma '-Co-3(Al,W) microstructure at
   room temperature
SO MATERIALS SCIENCE AND ENGINEERING A-STRUCTURAL MATERIALS PROPERTIES
   MICROSTRUCTURE AND PROCESSING
AB Slip band-grain boundary interactions of gamma'-Co-3(Al,W)-strengthened Co-9Al-4.5Mo-4.5Mo-2Ta-0.02B-(0.01, 0.1)Ce alloys (referred to as 0.01Ce alloy and 0.1Ce alloy, respectively, hereafter) were investigated in-situ using SEM and TEM. For the 0.01Ce alloy with a gamma/gamma'-Co-3(Al, W) coherent microstructure, the {1 1 1} < 1 1 0 > dislocations initiate in the gamma channels and subsequently cut into the neighbouring gamma' phase. A low-angle grain boundary (LAGB) is necessary for the slip band transfer mechanism. The slip bands transfer through the LAGB when the alignment factor M > 0.8 with the incoming easy-slip system and the Schmid factor > 0.3 on the outgoing slip system. The high-angle grain boundaries (HAGBs) usually have a low M value and the incoming slip bands are blocked at the HAGBs without transfer; instead, independent slip systems with the highest Schmid factor in the neighbouring grain are activated. The plastic deformation of the gamma/gamma'-Co-3(Al,W) microstructure and the slip band-grain boundary interactions lead to an elongation of 16.4% of the 0.01Ce alloy. With some Co3W precipitates at the grain boundary of the 0.1Ce alloy, the slip bands bypass, cut through, or sometimes are arrested by the precipitates, resulting in a low elongation of 2.1% and a mixed dimple and cleavage failure.
SN 0921-5093
EI 1873-4936
PD JUN 1
PY 2017
VL 696
BP 96
EP 103
DI 10.1016/j.msea.2017.04.040
UT WOS:000405881700011
ER

PT J
AU Meng, J
   Jin, T
   Sun, XF
   Hu, ZQ
AF Meng, J.
   Jin, T.
   Sun, X. F.
   Hu, Z. Q.
TI Effect of Ru on the Oxidation Behavior of a Ni-Base Single-Crystal
   Superalloy
SO SCIENCE OF ADVANCED MATERIALS
AB The effect of Ru on the isothermal oxidation of Ni-base single crystal superalloys has been investigated by discontinuous thermogravimetric analysis. The scale structures were analyzed using XRD, SEM and EDX. The kinetic curves of the alloys exposed at 1000 degrees C and 1100 degrees C obeyed the parabolic law, and the addition of Ru had minimal direct effect on the oxide phase types. The scales for three alloys with various Ru additions were mainly composed of an outer (Ni, Co) O layer, a second complex oxides layer, and an inner Al2O3 layer. The spallation of the scale was observed after a long time oxidation at 1000 degrees C and 1100 degrees C. The mass gains of the alloys with Ru addition were higher than those of the alloys without Ru addition when exposed to high temperatures at 1000 degrees C and 1100 degrees C. This showed that the addition of Ru can reduce the oxidation resistance in the alloy oxidation at high temperatures due to Ru inhibiting the formation of Al2O3 layer. Furthermore, the rate of oxidation for the alloy with 3 Ru addition at 1100 degrees C was slower than that of the alloy with 1.5 Ru addition since the weak-bond in NiWO4 was limited by Ru addition. The internal nitride was obtained from the three alloys with Ru addition due to the loose Al2O3 films.
SN 1947-2935
EI 1947-2943
PD NOV
PY 2017
VL 9
IS 11
BP 1922
EP 1928
DI 10.1166/sam.2017.2819
UT WOS:000419754900007
ER

PT J
AU Falcon, JCP
   Echeverria, A
   Afonso, CRM
   Carrullo, JCZ
   Borras, VA
AF Pereira Falcon, Juan C.
   Echeverria, Alberto
   Afonso, Conrado R. M.
   Zambrano Carrullo, Jenny C.
   Amigo Borras, Vicente
TI Microstructure assessment at high temperature in NiCoCrAlY overlay
   coating obtained by laser metal deposition
SO JOURNAL OF MATERIALS RESEARCH AND TECHNOLOGY-JMR&T
AB Laser metal deposition (LMD) and laser cladding (LC) could be innovative methods to the current thermal spray techniques for obtaining dense and high-quality bond coats with nickel and cobalt based superalloys in thermal barrier coatings (TBCs) systems. The microstructural evolution of the coatings when is subjected to high temperatures allows us to evaluate their oxidation behavior and integrity in the time, and is especially important in the development of bond coats for new TBCs systems. In this work, the microstructural evolution of a dense NiCoCrAlY overlay coating obtained by coaxial laser cladding and subjected to isothermal oxidation tests at 1100 degrees C up to 200 h was evaluated. The initial coating microstructure is composed of a beta-NiAl phase within the gamma-Ni matrix phase, and some Y inclusions, confirmed by X-ray diffraction (XRD) and Transmission Electron Microscopy (TEM). At high temperature, the thermally-grown oxides (TGO) protect the underlying coating and substrate from oxidation, modifying the initial microstructure of the coating. The formation, morphology and evolution of oxides alpha-Al2O3, Y2O3, YA1O(3) and (Ni,Co)(AlCr2)(2) O-4-type spinel oxides on the cross section of the oxidized coating on different oxidation stages were evaluated using focused ion beam (FIB) and field emission scanning electron microscopy (FESEM), and indexed by XRD and TEM. After oxidation tests, no cracks or spallation on oxidized sample for NiCoCrAlY coating were observed, and the formation of Y-Al oxides in TGO scale are strongly dependent on the initial Y distribution of as-built condition in the coating. (C) 2019 Brazilian Metallurgical, Materials and Mining Association. Published by Elsevier Editora Ltda.
RI Afonso, Conrado R. M./B-8311-2012; Amigo, Vicente/K-6893-2014; Pereira
   Falcon, Juan Carlos/G-7666-2016
OI Afonso, Conrado R. M./0000-0001-7505-8467; Amigo,
   Vicente/0000-0002-2107-0273; Pereira Falcon, Juan
   Carlos/0000-0002-4385-6197
SN 2238-7854
EI 2214-0697
PD APR
PY 2019
VL 8
IS 2
BP 1761
EP 1772
DI 10.1016/j.jmrt.2018.12.006
UT WOS:000469405800019
ER

PT J
AU Strunz, P
   Mukherji, D
   Beran, P
   Gilles, R
   Hofmann, M
   Karge, L
   Rosler, J
   Farkas, G
AF Strunz, P.
   Mukherji, Debashis
   Beran, P.
   Gilles, R.
   Hofmann, M.
   Karge, L.
   Roesler, J.
   Farkas, G.
TI High-Temperature Stability of Phases in Boron Containing Co-Re Alloys
   for Gas Turbine Applications
SO ACTA PHYSICA POLONICA A
CT 14th International Symposium on Physics of Materials (ISPMA)
CY SEP 10-15, 2017
CL Charles Univ, Fac Math & Phys, Prague, CZECH REPUBLIC
SP Charles Univ, Dept Phys Mat
HO Charles Univ, Fac Math & Phys
AB Co-Re-based alloys are candidates for high-temperature applications in gas turbines. The addition of boron largely increases their ductility. The stability of the Co-solid solution matrix and of the strengthening TaC minority phase at the foreseen alloy operation temperatures (>= 1200 degrees C), potentially influenced by the presence of boron, has to be considered. The hcp to fcc transformation of the Co-solid solution matrix and the TaC minority phase evolution was thus investigated in Co-Re-Ta-C alloy with varying boron addition by in situ neutron diffraction at temperatures up to 1500 degrees C in high vacuum furnace. The neutron diffraction showed that the boron addition has no significant influence on TaC volume fraction during heating to high temperatures. In 0, 0.1, and 0.4 at.% B alloys, a strong decrease of the TaC volume fraction was observed above 1300 degrees C. Nevertheless, TaC has significant volume fraction up to that temperature and, therefore, can be effective for strengthening. The measurements further showed that while a small amount of boron addition (0.1 at.% B) has no influence on the matrix transformation and its hysteresis, a large boron addition (0.4 at.% B) influences the matrix transformation temperature significantly (lowers it by about 100 K) and, moreover, boron promotes massive Co sublimation at very high temperatures (>= 1470 degrees C). Further, re-appearance of the hcp phase around 1400 degrees C in 0.4 at.% B alloy was observed and explained by a slow sublimation of Co in high vacuum. It is not a problem from the technological point of view as vacuum is not a turbine operation condition, and as the high-temperature components are regularly protected by a coating.
RI Beran, Premysl/F-8855-2012; Strunz, Pavel/D-1610-2011
OI Beran, Premysl/0000-0002-1217-3131; Strunz, Pavel/0000-0002-0829-4926
SN 0587-4246
EI 1898-794X
PD SEP
PY 2018
VL 134
IS 3
SI SI
BP 829
EP 837
DI 10.12693/APhysPolA.134.829
UT WOS:000453257500050
ER

PT J
AU Liu, GW
   Valenza, F
   Muolo, ML
   Qiao, GJ
   Passerone, A
AF Liu, G. W.
   Valenza, F.
   Muolo, M. L.
   Qiao, G. J.
   Passerone, A.
TI Wetting and interfacial behavior of Ni-Si alloy on different substrates
SO JOURNAL OF MATERIALS SCIENCE
AB Wetting of molten Ni-56 at.% Si alloy on different substrates (SiC ceramic, Ni- and Co-based superalloys, Kovar, and Mo) are performed under different experimental conditions by the sessile drop technique. Temperature, atmosphere, and substrate composition play the key roles in determining the wettability, the spreading characteristics, and the interfacial morphology of the final interfaces. The non-reactive wetting characteristics in Ni-Si/SiC system are confirmed, with a spreading rate increasing with temperature increasing. In the Ni-Si/metal systems the spreading process is determined by the competition between spreading along the substrate surface and the interfacial interactions. Excellent wettability and fast spreading are found in the Ni-Si/Co-based superalloy, Ni-Si/Kovar, and Ni-Si/Mo systems at both the temperatures (1100 and 1200 A degrees C). These results can be used as a reference guide for joining SiC to these metallic components, or to itself, using the Ni-Si alloy as filler metal.
RI Valenza, Fabrizio/J-8275-2016; PASSERONE, Alberto/A-6950-2010
OI Valenza, Fabrizio/0000-0002-3477-3218; PASSERONE,
   Alberto/0000-0002-0005-5314
SN 0022-2461
EI 1573-4803
PD NOV
PY 2009
VL 44
IS 22
BP 5990
EP 5997
DI 10.1007/s10853-009-3858-0
UT WOS:000270179200004
ER

PT S
AU Wang, SF
   Li, SS
   Sha, JB
AF Wang, Shaofei
   Li, Shusuo
   Sha, Jiangbo
GP Chinese Mat Res Soc
TI Effect of Hf additions on microstructure and mechanical properties of a
   Co-9Al-9W-2Ta alloy at room and high-temperatures
SO 2011 CHINESE MATERIALS CONFERENCE
SE Procedia Engineering
CT Chinese Materials Conference
CY 2011
CL PEOPLES R CHINA
AB In The microstructural evolution, room/high-temperature mechanical properties of a Co-9Al-9W-2Ta alloy with 2, 5, 6, 9 at.% Hf additions (referred as to 2Hf, 5Hf, 6Hf and 9Hf alloy hereafter, and content of W+Hf = 9 at.% for all alloys) prepared by arc-melting were investigated. It was found that the as-cast 2Hf similar to 6Hf alloys showed a microstructure composed of Co-base solid solution. phase (gamma-CoSS) and eutectic of gamma+intermetallic compound Co23Hf6, and the 9Hf alloy was composed of primary Co23Hf6 and (gamma+Co23Hf6) eutectic. While after 1170 degrees C/8h solution and 800 degrees C/100h aging, the cubic gamma' phase with a size of 200nm similar to 700nm homogeneously and coherently precipitates on the gamma matrix for the 2Hf similar to 6Hf alloys, no gamma' particles were found in the 9Hf alloy. The 2Hf alloy exhibits yield stress anomaly at temperatures above 600 degrees C, and the temperature corresponding to the anomalies stress peak is at about 700 degrees C. However, the other three alloys show no yield stress anomalies. (C) 2011 Published by Elsevier Ltd.
SN 1877-7058
PY 2012
VL 27
BP 1162
EP 1168
DI 10.1016/j.proeng.2011.12.567
UT WOS:000393154000151
ER

PT J
AU Shao, W
   Wang, W
   Zhou, CG
AF Shao, Wei
   Wang, Wan
   Zhou, Chungen
TI Deposition of a B-modified silicide coating for Nb-Si based alloy
   oxidation protection
SO CORROSION SCIENCE
AB A B-modified silicide coating was prepared on the Nb-Si based alloy by Si-TiB2 co-deposition at 1300 degrees C for 10 h. The results show that the two-layer coating is composed of a (Nb, X)Si-2 (X represents Al, Cr, Ti and Hf) + NbTiB4 outer layer and a (Nb, X)Si-2 + Cr2Nb inner layer. Static oxidation tests indicate that the mass gain of B-modified silicide coating was 2.39 mg/cm(2) after oxidation at 1250 degrees C for 100 h. The good oxidation resistance is attributed to the formation of a continuous and dense scale mainly consisting of glassy borosilicate. (C) 2016 Elsevier Ltd. All rights reserved.
SN 0010-938X
EI 1879-0496
PD OCT
PY 2016
VL 111
BP 786
EP 792
DI 10.1016/j.corsci.2016.06.020
UT WOS:000382794000071
ER

PT J
AU Bian, HK
   Cui, YJ
   Li, YP
   Chiba, A
   Nie, Y
AF Bian, Huakang
   Cui, Yujie
   Li, Yunping
   Chiba, Akihiko
   Nie, Yan
TI The influence of Mo on Suzuki-segregation-related microstructure
   evolution and mechanical properties of Co-Ni-based superalloy
SO JOURNAL OF ALLOYS AND COMPOUNDS
AB Mo, as one of the most important elements in superalloy, dramatically affected the microstructure and mechanical properties via solution strengthening, forming Mo-enriched phase, and atomic segregation (Suzuki effect). To verify the influence of Mo on the microstructure and mechanical properties of Ni-Co-based superalloy, two types of alloys containing 4 wt% (A4) and 8 wt% (A8) Mo were prepared. The microstructure was examined using X-ray diffraction, scanning electron microscope, and transmission electron microscope, while the mechanical properties were evaluated using tensile tests at both room temperature and elevated temperature (700 degrees C). The segregation of Mo at stacking faults was observed in both alloys after aging with pre-cold-rolling. At the same time, in alloy A8, direct precipitation of mu phase both along grain boundary and in the interior of matrix was observed after aging. In alloy A4, segregation of Mo along stacking fault ribbons resulted in formation of quasi-mu phase. The quasi-mu phase developed into mu phase during prolonged aging. There was no precipitate along grain boundary in A4 after aging resulting in poor ductility at both room and elevated temperature. The strength was enhanced by net effect of Suzuki segregation, gamma' phase strengthening, and fine mu phase. (C) 2018 Elsevier B.V. All rights reserved.
RI Huakang, Bian/E-2588-2019; Cui, Yujie/AAE-7780-2019; Li,
   Yunping/M-2076-2016
OI Huakang, Bian/0000-0002-9814-4613; 
SN 0925-8388
EI 1873-4669
PD NOV 5
PY 2018
VL 768
BP 136
EP 142
DI 10.1016/j.jallcom.2018.07.154
UT WOS:000446320700018
ER

PT J
AU Islak, S
   Buytoz, S
AF Islak, Serkan
   Buytoz, Soner
TI Microstructure properties of HVOF-sprayed NiCrBSi/WCCo-based composite
   coatings on AISI 1040 steel
SO OPTOELECTRONICS AND ADVANCED MATERIALS-RAPID COMMUNICATIONS
AB NiCrBSi/WCCo-based composite coatings were produced on the surface of AISI 1040 steel using high velocity oxygen fuel (HVOF) thermal spraying technique. In the coatings produced, the WCCo quantity added to the NiCrBSi was chosen as 10, 30 and 50 wt. % percentages. The coatings were compared in terms of their phase composition, microstructure, and hardness. Phase composition and microstructure of the coatings were characterised using X-ray diffraction and scanning electron microscopy. The results indicated that the as-prepared NiCrBSi/WCCo-based composite coatings were mainly composed of Upsilon-Ni, WC, W2C, Cr23C6, Cr7C3, CrB2, CrSi, and Co phases. Microhardness values of coating layer varied according to the addition of the powder. The highest microhardness value of the coating was measured as 1300 HV0.2.
RI ISLAK, SERKAN/D-6110-2016
OI ISLAK, SERKAN/0000-0001-9140-6476
SN 1842-6573
EI 2065-3824
PD NOV-DEC
PY 2013
VL 7
IS 11-12
BP 900
EP 903
UT WOS:000328253100020
ER

PT J
AU Wen, SY
   Du, Y
   Liu, YL
   Zhou, P
   Liu, ZK
AF Wen, Shiyi
   Du, Yong
   Liu, Yuling
   Zhou, Peng
   Liu, Zi-kui
TI Atomic mobility evaluation and diffusion matrix for fcc_A1 Co-V-W alloys
SO JOURNAL OF MATERIALS SCIENCE
AB On the basis of measured interdiffusivity matrices from our previous research and thermodynamic descriptions, atomic mobilities for fcc_A1 Co-V-W alloys were evaluated by diffusion controlled transformation software. For the purpose of verifying the reliability of the present atomic mobilities, comparisons between the predicted data containing interdiffusivity matrices, composition profiles, as well as diffusion paths and the experimental ones were conducted. The results demonstrate that presently obtained atomic mobilities can reproduce experimental data reasonably. Furthermore, three-dimensional surfaces for the diagonal interdiffusivities at 1373, 1423 and 1473K were plotted and were compared with measured ones, from which the pre-exponential factor and activation energy for elements V and W were then derived by means of Arrhenius equation. It is worth mentioning that all of the composition profiles and diffusion paths at three temperatures can be reasonably predicted by the present atomic mobilities containing only two ternary interaction parameters. Such a high simulation accuracy is rarely reported in the literature. The present atomic mobilities contribute to computational design for novel Co-based superalloys and multi-component cemented carbides.
RI Liu, Zi-Kui/A-8626-2012; Liu, Zi-Kui/A-8196-2009
OI Liu, Zi-Kui/0000-0003-3346-3696
SN 0022-2461
EI 1573-4803
PD OCT
PY 2019
VL 54
IS 20
BP 13420
EP 13432
DI 10.1007/s10853-019-03840-x
UT WOS:000477894000028
ER

PT J
AU Tao, ZL
   Zhong, F
   Yu, YX
   Sha, JB
AF Tao, Zhuolin
   Zhong, Fei
   Yu, Youxing
   Sha, Jiangbo
TI Improvement of tensile behaviours of a gamma'-Co3(Al, W) strengthened
   polycrystalline Co-9Al-4.5W-4.5Mo-2Ta-0.02B alloy at room-and
   high-temperatures by doping Ce
SO PROGRESS IN NATURAL SCIENCE-MATERIALS INTERNATIONAL
AB The microstructures and tensile behaviours of cerium (Ce) doped polycrystalline Co-9Al-4.5W-4.5Mo-2Ta-0.02B alloys (doped 0.05 and 0.2 at.% Ce) at room temperature (RT) and 600-800 degrees C were investigated. In-suit tensile test under SEM was conducted to understand the deformation and damage mechanisms at RT. Aged at 800 degrees C for 50 h, the 0.05Ce alloy consisted of a Co solid-solution matrix (gamma-Co-SS) and nano-scale cuboidal gamma'-Co-3(Al, W) precipitates, while for the 0.2Ce alloy, kappa-Co-3(W, Mo) precipitates and gamma'-depleted zone were present at the grain boundaries in addition to the gamma/gamma' microstructure. The 0.05Ce alloy exhibited flow stress anomalies at 700 degrees C. With higher Sigma 1 similar to 3 boundary fraction and cleaned-up grain boundary, the 0.05Ce alloy always showed greater strength and elongation than the 0.2 Ce alloy with the grain boundary precipitates at temperatures up to 800 degrees C. Doped 0.05 at.% Ce made the Co-9Al-4.5W-4.5Mo-2Ta-0.02B alloy have an excellent elongation of 6.1% at 700 degrees C, owing to a mixed transgranular dimple plus intergranular cleavage fracture. The slip bands transferring through the low-angle grain boundary and slipping of the gamma'-Co-3(Al, W) in the 0.5Ce alloy resulted in excellent ductility of 20.4% at RT.
SN 1002-0071
EI 1745-5391
PD AUG
PY 2019
VL 29
IS 4
BP 416
EP 424
DI 10.1016/j.pnsc.2019.04.005
UT WOS:000496914300008
ER

PT J
AU Pfennig, A
   Fedelich, B
AF Pfennig, A.
   Fedelich, B.
TI Oxidation of single crystal PWA 1483 at 950 degrees C in flowing air
SO CORROSION SCIENCE
AB The oxidation behaviour of single crystal PWA 1483 at 950 degrees C was investigated by means of XRD, SEM and EDS. The Parabolic oxidation behaviour, as defined by mass gain and the respective oxide layer thicknesses, is characterized by a parabolic rate constant of about 4 x 10(-6) mg(2)/(cm(4) x s) and the formation of a multi-layered oxide scale. An outer scale contains a Ti-bearing thin film composed of TiO2 and NiTiO3 but mostly Cr in Cr2O3 and (Ni/Co)Cr2O4 besides NiTaO4. This outer scale is connected to a discontinuous layer of Al2O3 and an area of gamma'-depletion within the base material. (c) 2008 Elsevier Ltd. All rights reserved.
SN 0010-938X
PD SEP
PY 2008
VL 50
IS 9
BP 2484
EP 2492
DI 10.1016/j.corsci.2008.06.033
UT WOS:000260358900008
ER

PT J
AU Nikzad, S
   Abdi, M
   Rastegari, S
AF Nikzad, Siamak
   Abdi, Mohsen
   Rastegari, Saeed
TI Mechanism of Al-Si codeposition on In738LC through single-step diffusion
   process
SO INTERNATIONAL JOURNAL OF SURFACE SCIENCE AND ENGINEERING
AB The out-of-pack cementation method was applied to coat the Nickel-based super alloy IN738LC with Si-modified aluminide. Different mixtures of the pack containing pure Al, Si, alumina powders as an inert filler, and NH4Cl as a halide salt activator were used for co-deposition at 950 and 1,050 degrees C. The results showed although the amount of subhalide vapour pressures of Al and Si were equal at 1,050 degrees C, Al atoms diffused only after Si atoms had been deposited. Before heat treatment, the coating thickness formed by the pack containing 2.3 wt.% Al was 6 mu m more than that containing 3.5 wt.% Al. After heat treatment, thickening coatings formed within the pack containing 2.3 wt.% Al was less than that obtained in the other pack containing 3.5 wt.% Al. This study suggests that increasing the depositing temperature will increase the thickness at a constant composition of the pack powder.
RI Rastegari, Saeed/S-6580-2018
SN 1749-785X
EI 1749-7868
PY 2017
VL 11
IS 1
BP 1
EP 11
UT WOS:000396515600001
ER

PT J
AU Forghani, F
   Han, JC
   Moon, J
   Abbaschian, R
   Park, CG
   Kim, HS
   Nili-Ahmadabadi, M
AF Forghani, Farsad
   Han, Jong Chan
   Moon, Jongun
   Abbaschian, Reza
   Park, Chan Gyung
   Kim, Hyoung Seop
   Nili-Ahmadabadi, Mahmoud
TI On the control of structural/compositional ratio of coherent
   order-disorder interfaces
SO JOURNAL OF ALLOYS AND COMPOUNDS
AB Order-disorder coherent interfaces determine the microstructure and mechanical properties of precipitation-hardened high-temperature alloys. The characteristics of these interfaces can be defined by a compositional width, delta, and structural width, delta'. The latter, which can be considered as the width of the ordered part of the interface, can play an important role in high-temperature mechanical behavior of precipitation-hardened alloys. This is due to the fact that diffusion in the ordered part of the interface is generally much slower than diffusion in the disordered phase, thus hindering the solid-state diffusion-based phenomena. Here, we investigate the order-disorder interface in a Ni-19Al (at.%) alloy as a model alloy for Ni-based superalloys using atomic-resolution scanning transmission electron microscopy and three-dimensional atom probe tomography. Then, we employ thermodynamic modeling to describe the interplay between the structural and compositional interface widths in binary Ni-Al and in ternary Ni-Al-Cr and Co-Al-W systems. We introduce the delta'/delta ratio as a critical parameter that varies significantly in different alloys. Our findings offer a general pathway to control the delta'/delta ratio of interfaces, which in turn affect the high-temperature properties of precipitation-hardened alloys. (C) 2018 Elsevier B.V. All rights reserved.
RI Kim, Hyoung Seop/C-2166-2009
OI Kim, Hyoung Seop/0000-0002-3155-583X; Forghani,
   Farsad/0000-0001-6648-4616; Nili Ahmadabadi, Mahmoud/0000-0002-8817-8115
SN 0925-8388
EI 1873-4669
PD MAR 10
PY 2019
VL 777
BP 1222
EP 1233
DI 10.1016/j.jallcom.2018.10.128
UT WOS:000454856800147
ER

PT J
AU Karge, L
   Gilles, R
   Mukherji, D
   Strunz, P
   Beran, P
   Hofmann, M
   Gavilano, J
   Keiderling, U
   Dolotko, O
   Kriele, A
   Neubert, A
   Rosler, J
   Petry, W
AF Karge, L.
   Gilles, R.
   Mukherji, D.
   Strunz, P.
   Beran, P.
   Hofmann, M.
   Gavilano, J.
   Keiderling, U.
   Dolotko, O.
   Kriele, A.
   Neubert, A.
   Roesler, J.
   Petry, W.
TI The influence of C/Ta ratio on TaC precipitates in Co-Re base alloys
   investigated by small-angle neutron scattering
SO ACTA MATERIALIA
AB Co-Re alloys are being developed to supplement Ni-base superalloys in future gas turbines for ultra-high temperature applications. The finely distributed mono-carbide phase of TaC is an important strengthening phase in this alloy, and interacts with dislocations during high temperature creep deformation. This study aims to determine and to understand the volume fraction and size distribution of TaC precipitates in dependence of C/Ta stoichiometry and heat treatment by means of in-situ small-angle neutron scattering. At measuring temperatures of 1173 K, 1373 K and 1473 K, a stable population of fine TaC <100 nm size is formed during ageing for a wide range of C/Ta stoichiometry but with considerably different volume fraction and coarsening behavior. Important parameters for mechanical properties of the material, such as particle size distribution and inter-particle distance, were determined. It is shown that the phase transformation from gamma-matrix (fcc) <-> epsilon-matrix (hcp) of the Co-Re matrix has a considerable influence on the TaC precipitate formation. (C) 2017 Acta Materialia Inc. Published by Elsevier Ltd. All rights reserved.
RI Strunz, Pavel/D-1610-2011; Beran, Premysl/F-8855-2012; Mukherji,
   Debashis/M-1646-2019
OI Strunz, Pavel/0000-0002-0829-4926; Beran, Premysl/0000-0002-1217-3131;
   Mukherji, Debashis/0000-0001-6882-4709; Dolotko,
   Oleksandr/0000-0002-6386-0281
SN 1359-6454
EI 1873-2453
PD JUN 15
PY 2017
VL 132
BP 354
EP 366
DI 10.1016/j.actamat.2017.04.029
UT WOS:000405881500032
ER

PT J
AU Xue, F
   Zhou, HJ
   Feng, Q
AF Xue, F.
   Zhou, H. J.
   Feng, Q.
TI Improved High-Temperature Microstructural Stability and Creep Property
   of Novel Co-Base Single-Crystal Alloys Containing Ta and Ti
SO JOM
AB The influence of Ta and Ti additions on microstructural stability and creep behavior in novel Co-Al-W base single-crystal alloys has been investigated. Compared to the ternary alloy, the gamma' solvus temperature and gamma' volume fraction were raised by individual additions of Ta and Ti, and increased further in the quinary alloy containing both alloying additions. In contrast to ternary and quaternary alloys, an improved microstructural stability with the stable gamma-gamma' two-phase microstructure and more than 60% gamma' volume fraction existed in the quinary alloy after prolonged aging treatment at 1050 degrees C for 1000 h. The creep behavior at 900 degrees C revealed lower creep rates and longer rupture lives in the quaternary alloys compared to the ternary alloy, whereas the quinary alloy exhibited even better creep resistance. When the creep temperature was elevated to about 1000 degrees C, the creep resistance of the quinary alloy exceeded the previously reported Co-Al-W-base alloys and first-generation Ni-base single-crystal superalloys. The improved creep resistance at approximately 1000 degrees C was considered to be associated with high gamma' volume fraction, gamma' directional coarsening, and dislocation substructure, which included gamma-gamma' interfacial dislocation networks and the sheared gamma' precipitates containing stacking faults and anti-phase boundaries.
SN 1047-4838
EI 1543-1851
PD DEC
PY 2014
VL 66
IS 12
BP 2486
EP 2494
DI 10.1007/s11837-014-1181-y
UT WOS:000345397200015
ER

PT J
AU Wen, C
   Zhang, Y
   Wang, CX
   Xue, DZ
   Bai, Y
   Antonov, S
   Dai, LH
   Lookman, T
   Su, YJ
AF Wen, Cheng
   Zhang, Yan
   Wang, Changxin
   Xue, Dezhen
   Bai, Yang
   Antonov, Stoichko
   Dai, Lanhong
   Lookman, Turab
   Su, Yanjing
TI Machine learning assisted design of high entropy alloys with desired
   property
SO ACTA MATERIALIA
AB We formulate a materials design strategy combining a machine learning (ML) surrogate model with experimental design algorithms to search for high entropy alloys (HEAs) with large hardness in a model Al-Co-Cr-Cu-Fe-Ni system. We fabricated several alloys with hardness 10% higher than the best value in the original training dataset via only seven experiments. We find that a strategy using both the compositions and descriptors based on a knowledge of the properties of HEAs, outperforms that merely based on the compositions alone. This strategy offers a recipe to rapidly optimize multi-component systems, such as bulk metallic glasses and superalloys, towards desired properties. (C) 2019 Acta Materialia Inc. Published by Elsevier Ltd. All rights reserved.
RI Yang, Bai/B-9012-2009; Xue, Dezhen/A-6062-2010
OI Yang, Bai/0000-0002-6917-256X; /0000-0001-8886-2040; Xue,
   Dezhen/0000-0001-6132-1236
SN 1359-6454
EI 1873-2453
PD MAY 15
PY 2019
VL 170
BP 109
EP 117
DI 10.1016/j.actamat.2019.03.010
UT WOS:000466252400010
ER

PT J
AU Weng, WP
   Wu, HW
   Chai, YH
   Chuang, TH
AF Weng, WP
   Wu, HW
   Chai, YH
   Chuang, TH
TI Interfacial characteristics for active brazing of alumina to superalloys
SO JOURNAL OF ADVANCED MATERIALS
AB The brazing of alumina to Ni-base superalloy (Inconel 600) and Co-base superalloy (UMCo-50) has been studied. The Ag-Cu-Ti active filler metals with Ti-contents of 2 wt% and 8% wt% were employed in this study. However, experiments showed that the Ag-Cu-2 wt% Ti resulted in poor bonding, which was not suitable for the brazing. With an increase of the Ti-content to 8 wt%, whey could be bonded. However, the bonding strengths were still too low. The four-point bending strengths in this case were only 43-54 MPa. An improvement of the bending strength was achieved by inserting a Kovar interlayer. In this case, the bending strength was dramatically increased to 240 MPa and 226 MPa for alumina/UMCo-50 joint and alumina/Inconel 600 joint, respectively.
SN 1070-9789
PD JAN
PY 1997
VL 28
IS 2
BP 35
EP 40
UT WOS:A1997WR46400005
ER

PT J
AU Hodor, K
   Zieba, P
   Olszowska-Sobieraj, B
AF Hodor, K
   Zieba, P
   Olszowska-Sobieraj, B
TI Analytical electron microscopy examination of the gamma '/gamma
   interfaces in a Ni-based superalloy
SO INTERFACE SCIENCE
CT International Conference on Intergranula and Interphase Boundaries
   (iib2001)
CY 2001
CL HAIFA, ISRAEL
AB The investigation of microstructure and chemical composition of the gamma and gamma' phases were performed in a Ni-base superalloy by means of analytical electron microscopy. The distribution of particular elements in the alloy was revealed using X-ray mapping in a transmission electron microscope. The detected concentration profiles of alloying elements at the gamma'/gamma interface were relatively sharp in the case of cuboidal shape of the gamma' phase while they resembled the classical diffusion profile for the oval gamma' phase. The quantitative analysis of the gamma' phase revealed much higher content of Al and lower of Ti, W, Co and Mo in the oval precipitates compared to cuboidal ones. This result is attributed to the different solidification paths, which is eutectic for the cuboidal gamma' precipitates and peritectic for the oval gamma' precipitates.
SN 0927-7056
PD NOV
PY 2001
VL 9
IS 3-4
BP 243
EP 248
DI 10.1023/A:1015106711353
UT WOS:000175061000015
ER

PT J
AU Rahman, A
   Chawla, V
   Jayaganthan, R
   Chandra, R
   Ambardar, R
AF Rahman, Atikur
   Chawla, Vipin
   Jayaganthan, R.
   Chandra, Ramesh
   Ambardar, R.
TI Degradation behaviour of sputtered Co-Al coatings on superalloy
SO MATERIALS CHEMISTRY AND PHYSICS
