Repository: MatInfoUB/NLP-Queries

File: Cobalt_superalloys_thermomechanical_processing1.txt (part 8 of 22)
FN Clarivate Analytics Web of Science
   microstructural inhomogeneity is not completely eliminated by SSHT. A
   model coupling crystal plasticity finite element method (CPFEM) and
   cellular automaton (CA) method was proposed to simulate the RX evolution
   during SSHT. One ({111} <110>) and three ({111} <110>, {100} <110>,
   {111} <112>) slip modes were assumed to be activated at RT and 980
   degrees C in CPFEM calculations, respectively. The simulation takes the
   inhomogeneous as-cast dendritic microstructure into consideration. The
   simulated RX morphology and density conform well to experimental
   results.
OI Xu, Qingyan/0000-0001-9789-7886
ZR 0
ZB 0
TC 1
ZS 0
Z8 0
Z9 1
SN 1996-1944
UT CCC:000442117300193
PM 30029556
ER

PT J
AU Jiang, Jufu
   Xiao, Guanfei
   Wang, Ying
   Qi, Yushi
TI Microstructure evolution of wrought nickel based superalloy GH4037 in
   the semi-solid state
SO MATERIALS CHARACTERIZATION
VL 141
BP 229
EP 237
PD JUL 2018
PY 2018
AB Study on semi-solid processing of superalloy is little reported due to
   the difficulties in fabricating semi-solid billets. In this manuscript,
   a novel method called semi-solid isothermal treatment of wrought
   superalloy (SSITWS) was firstly proposed in order to fabricate
   semi-solid billets of superalloy. The effects of isothermal temperature
   and soaking time on microstructure of Ni-based superalloy GH4037 in the
   semi-solid state were investigated. The results show that the
   near-globular microstructure of wrought GH4037 superalloy can be
   obtained by the semi-solid isothermal treatment. The average grain size
   increased and the roundness decreased with the prolonged soaking time at
   1350 degrees C and 1360 degrees C. When the isothermal temperature was
   elevated to 1370 degrees C or 1380 degrees C, the microstructure
   evolution was complex due to the combination of breaking up mechanism
   and coarsening mechanism. At 1390 degrees C, the dendritic grains were
   obviously observed in the microstructure. With the increasing of
   isothermal temperature and soaking time, the liquid boundary film
   coarsening behavior occurred in the microstructure. With the increasing
   of soaking time, the size of intragranular liquid droplets increased,
   but the amount of them decreased. When the isothermal temperature was
   high, the intragranular liquid droplets disappeared. The coarsening rate
   constant at 1360 degrees C was lower compared to that at 1350 degrees C.
   However, when the isothermal temperature was higher than 1370 degrees C,
   the coarsening kinetics was not suitable for describing the
   microstructure evolution. The discrete carbide precipitates appeared in
   the grain boundaries. The distribution of Ti and Mo were higher in the
   grain boundaries than that in solid grains, and the distribution of
   other elements was homogenous in the grain boundaries and inside the
   grains.
ZB 0
ZR 0
Z8 1
TC 2
ZS 0
Z9 3
SN 1044-5803
UT CCC:000435428100025
ER

PT J
AU Ding, Jian
   Jiang, Shan
   Li, Yanmo
   Wu, Yuting
   Wu, Jing
   Peng, Yuanyi
   He, Xin
   Xia, Xingchuan
   Li, Chong
   Liu, Yongchang
TI Microstructure evolution behavior of Ni3Al (gamma ') phase in eutectic
   gamma-gamma ' of Ni3Al-based alloy
SO INTERMETALLICS
VL 98
BP 28
EP 33
PD JUL 2018
PY 2018
AB Based on its excellent high-temperature performances, polycrystalline
   Ni3Al-based alloys have attracted more and more attention. In this work,
   different thermal cycle aging treatments (TCAT) were applied to
   investigate microstructure evolution behavior of Ni3Al (gamma') phase in
   eutectic gamma-gamma' area of JG4246A alloy. SEM equipped with energy
   dispersive X-ray spectrometer (EDS) and high-resolution transmission
   electron microscopy (HRTEM) were used for microstructure observation and
   mechanism analysis. The results showed that plate-like Ni3Al (gamma')
   phase and twinning Ni3Al (gamma') formed in eutectic gamma-gamma' area
   due to its initial state of the alloy and thermal cyclic aging treatment
   conditions. Meanwhile, blocky Ni3Al (gamma') phase precipitated along
   eutectic gamma-gamma' area and dual phase (gamma + gamma') area
   ((gamma-gamma')/(gamma-gamma')) interfaces. Vacancies and dislocations
   generated during short-term TCAT were responsible for the formation of
   plate-like Ni3Al (gamma') phases in eutectic gamma-gamma' area of
   as-cast alloy. While, for the solution-treated alloy, dislocations and
   internal stress generated during long-term TCAT led to the formation of
   twinning Ni3Al (gamma') in eutectic gamma-gamma' area and blocky Ni3Al
   (y') phase along (gamma-gamma')/(gamma + gamma) interface.
RI liu, yong/AAD-1467-2019
ZB 0
ZR 0
ZS 0
TC 9
Z8 1
Z9 9
SN 0966-9795
UT CCC:000435053700004
ER

PT J
AU Loyda, A.
   Reyes, L. A.
   Hernandez-Munoz, G. M.
   Garcia-Castillo, F. A.
   Zambrano-Robledo, P.
TI Influence of the incremental deformation during rotary forging on the
   microstructure behaviour of a nickel-based superalloy
SO INTERNATIONAL JOURNAL OF ADVANCED MANUFACTURING TECHNOLOGY
VL 97
IS 5-8
BP 2383
EP 2396
PD JUL 2018
PY 2018
AB The incremental nature deformation of the rotary forging has great
   influence on the microstructure evolution during hot working achieving
   an instant recrystallisation from the beginning and reducing the forming
   force and obtaining higher deformation proportions compared with
   conventional forging operation. Mechanical properties of the
   nickel-based superalloy are sensitive to the grain size, which, in turn,
   is altered by the forging temperature, strain rate, strain and
   metallurgical phenomena. In order to get a better understanding of the
   influence of the incremental deformation on the microstructure
   evolution, a numerical model to forge a nickel-based superalloy disc has
   been developed into finite element platform, DEFORM (TM) 3D. The
   deformation characteristic of the workpiece was defined and processing
   parameters such as friction coefficient, workpiece preheating, tool
   temperature and cooling impact were studied, to relate the
   microstructural behaviour. The study of the grain size control has been
   carried out considering fine and coarse initial grain size coupling a
   phenomenological model into a finite element code. A fully
   recrystallised microstructure was obtained with a standard deviation of
   0.5 mu m; the simulated grain size was compared with experimental
   results.
RI Zambrano, Patricia/AAE-6323-2019; HERNANDEZ MUNOZ, GUADALUPE MARIBEL/
OI Zambrano, Patricia/0000-0002-9491-0069; HERNANDEZ MUNOZ, GUADALUPE
   MARIBEL/0000-0001-9904-6938
TC 2
Z8 0
ZS 0
ZR 0
ZB 0
Z9 2
SN 0268-3768
UT CCC:000436813500060
ER

PT J
AU Safarloo, Sama
   Loghman, Fatemeh
   Azadi, Mahboobeh
   Azadi, Mohammad
TI Optimal Design Experiment of Ageing Time and Temperature in Inconel-713C
   Superalloy Based on Hardness Objective
SO TRANSACTIONS OF THE INDIAN INSTITUTE OF METALS
VL 71
IS 7
BP 1563
EP 1572
PD JUL 2018
PY 2018
AB This study consists of assessing the influence of ageing heat treatments
   on characteristics of the microstructure and the hardness in the
   Inconel-713C nickel-based superalloy. The ageing process including the
   time and the temperature was modified based on the material hardness, by
   the design of experiments (DOE). For this objective, ageing treatments
   consisted of heating at 850, 890 and 930 A degrees C for 8 and 16 h,
   after a solutioning treatment. Experimental results showed that the mean
   hardness reached the highest value (as 43.2 RC) in the sample that was
   age-hardened at 890 A degrees C for 8 h, without requiring usual double
   ageing heat treatments. Besides, the DOE also predicted the highest
   hardness, which would be related to the specimen, hardened at 896.1 A
   degrees C for 8 h and also 895.3 A degrees C for 16 h, based on vertical
   and parallel lines, respectively. The highest hardness was associated
   with the optimum volume fraction (as 64%) of approximately fine size (as
   500 nm) of precipitates. Besides, M23C6-type carbides plus NbC had a
   positive effect to enhance the hardness value. X-ray diffraction (XRD)
   results indicated various phases created in different ageing heat
   treatments that affected the hardness.
RI Azadi, Mahboobeh/D-7852-2014; Azadi, Mohammad/I-5830-2013
OI Azadi, Mahboobeh/0000-0002-5077-4157; Azadi,
   Mohammad/0000-0001-8686-8705
Z8 0
ZR 0
ZB 0
ZS 0
TC 0
Z9 0
SN 0972-2815
UT CCC:000432154500001
ER

PT J
AU Chen, Rongchuang
   Zheng, Zhizhen
   Li, Jianjun
   Feng, Fei
TI Constitutive Modelling and Hot Workability Analysis by Microstructure
   Examination of GH4169 Alloy
SO CRYSTALS
VL 8
IS 7
BP 282
EP 282
PD JUL 2018
PY 2018
AB The relationships between hot deformation parameters and flow behaviour
   have attracted many researchers' attention for the past few decades,
   whilst precise constitutive modelling of GH4169 remained a problem,
   which seriously affected the process and microstructure control of
   alloys. In this work, a modified Arrhenius type model was introduced to
   describe the flow stresses of various compression conditions. The model
   showed high precision in flow stress prediction. In order to facilitate
   workability evaluation for engineering applications, the hot processing
   maps were established at the strain of 0.4 similar to 0.6. The
   processing maps revealed an instability domain at 900 similar to 950
   degrees C and 0.1 similar to 1 s(-1), a high dissipation efficiency
   domain at 1060 similar to 1100 degrees C and 0.001 similar to 0.01
   s(-1), and a stable deformation domain for the rest of processing
   parameters. Microstructures of each domain were observed via optical
   microscope (OM) and electron backscattered diffraction (EBSD). The
   intriguing finding was that the microstructures morphology agreed well
   with the descriptions in discontinuous mechanism, and incompletely
   recrystallized microstructures were found in the instability domain.
   Fully recrystallized microstructures were found in the stable
   deformation domain, and grain coarsen in the high dissipation efficiency
   domain. Optimal hot working conditions were suggested based on the
   microstructure analysis. This investigation contributed to a
   comprehensive understanding of the workability of GH4169.
OI Chen, Rongchuang/0000-0002-1512-1951
Z8 2
ZS 0
ZR 0
TC 7
ZB 0
Z9 9
SN 2073-4352
UT CCC:000440017300024
ER

PT J
AU Ghasemi, Reza
   Valefi, Zia
TI The effect of the Re-Ni diffusion barrier on the adhesion strength and
   thermal shock resistance of the NiCoCrAlY coating
SO SURFACE & COATINGS TECHNOLOGY
VL 344
BP 359
EP 372
PD JUN 25 2018
PY 2018
AB The duplex coating system consisted of electroplated Re-Ni as the
   diffusion barrier layer and the thermally sprayed NiCoCrAlY coating
   deposited. The adhesion strength and thermal shock resistance of the
   NiCoCrAlY coatings with and without the diffusion barrier were
   evaluated. Thermal shock resistance was investigated by quenching the
   coated samples in cold water from the temperature of 1100 degrees C.
   Also, the capability of Re-Ni as the diffusion barrier layer was
   investigated by isothermal oxidation at 1100 degrees C. The results
   showed that application of the thin interlayer of Re-Ni as a diffusion
   barrier beneath the NiCoCrAlY coating could slightly decrease the
   thermal shock and the adhesion strength of the NiCoCrAlY coating. The
   thermal expansion coefficient mismatch between the Re-Ni diffusion
   barrier and the NiCoCrAlY coating and the reduction of the substrate
   surface roughness due to Re-Ni deposition were the two main mechanisms
   limiting the lifetime of the NiCoCrAlY coating. But with significant
   improvement in oxidation resistance, these limitations could be
   compensated.
RI ghasemi, reza/M-6566-2018
OI ghasemi, reza/0000-0002-0968-5363
TC 4
Z8 1
ZR 0
ZB 0
ZS 0
Z9 4
SN 0257-8972
UT CCC:000437391300041
ER

PT J
AU Tomaszewska, Agnieszka
   Mikuszewski, Tomasz
   Moskal, Grzegorz
   Migas, Damian
TI Primary microstructure, microsegregation and precipitates
   characterization of an as-cast new type gamma-gamma' Co-Al-Mo-Nb
   cobalt-based superalloy
SO JOURNAL OF ALLOYS AND COMPOUNDS
VL 750
BP 741
EP 749
PD JUN 25 2018
PY 2018
AB Present paper concerns primary structure of new type of tungsten-free
   cobalt-based superalloys with formula Co-Al-Mo-Nb. Due to replacement of
   W by addition of Mo and Nb, the desirable dual phase structure of
   gamma/gamma' should be formed after heat treatment of this alloy. In
   analyzed case, the alloy in as cast state was described. The
   Co-10Al-5Mo-2Nb (at%) alloy was casted via induction melting process.
   The specimens were cut from "foot" area of the rod and analyzed from
   phases and chemical point of view by XRD and EDS analysis. Detailed
   analysis of primary microstructure by light and scanning microscopy
   observations were performed. Obtained data revealed that in as cast
   state, the main phases detected in the alloy were solid solution of
   Co(AI,Mo,Nb) and Mo with Nb reach precipitations, probably with formula
   of Co-3(Mo,Nb). The morphology of observed interdendritic precipitations
   is typical for eutectic reaction. (C) 2018 Elsevier B.V. All rights
   reserved.
RI Moskal, Grzegorz/AAC-9033-2019; Mikuszewski, Tomasz/; Migas, Damian/; Tomaszewska, Agnieszka/
OI Moskal, Grzegorz/0000-0001-7396-6568; Mikuszewski,
   Tomasz/0000-0002-4825-0960; Migas, Damian/0000-0003-0328-964X;
   Tomaszewska, Agnieszka/0000-0002-3962-000X
TC 1
ZS 0
ZB 0
ZR 0
Z8 0
Z9 1
SN 0925-8388
UT CCC:000432668500089
ER

PT J
AU Wu, Dong
   Li, Dianzhong
   Lu, Shanping
TI Effect of Cr content on the microstructural stability and
   impact-toughness evolution of a Ni-Fe-based weld metal
SO JOURNAL OF ALLOYS AND COMPOUNDS
VL 749
BP 465
EP 472
PD JUN 15 2018
PY 2018
AB Microstructural stability and impact-toughness evolution of a
   Ni-Fe-based weld metal with different Cr contents was investigated
   during long-term thermal exposures up to 10000 h at 700 degrees C. With
   an increase in the Cr content from 21.1 to 23.5 at.%, plate-like sigma
   (sigma) and alpha-Cr phases formed during the thermal exposure. These
   phases were mainly located in the interdendritic areas and grew
   significantly as the thermal exposure time increased. The coarsening
   process of the gamma' phase obeyed the Lifshitz, Slyozov, and Wagner
   (LSW) model, and the gamma' particles maintained a coherent relationship
   with the gamma matrix during the thermal exposure. Carbides (M23C6)
   formed and coarsened at the grain boundaries, and their distribution
   gradually transformed from discontinuous to continuous during the
   thermal exposure. The evolutions of the gamma' phase and M23C6 carbides
   were not significantly affected by the Cr-content variation. As the
   thermal exposure time increased, the room-temperature impact toughness
   degraded significantly, and a ductile (intragranular)/brittle (mixed
   intergranular and intragranular) transition occurred. The degradation of
   impact toughness mainly occurred due to coarsening of the M23C6 carbides
   along the grain boundaries and the growth of plate-like phases (sigma,
   alpha-Cr) in the interdendritic areas. (C) 2018 Elsevier B.V. All rights
   reserved.
TC 3
ZB 0
ZS 0
Z8 0
ZR 0
Z9 3
SN 0925-8388
UT CCC:000432666200053
ER

PT J
AU Ye, Y.
   Zou, G.
   Long, W.
   Bai, H.
   Wu, A.
   Liu, L.
   Zhou, Y.
TI TLP repaired IN738LC superalloy with uneven surface defect gap width
   after post heat treatment: Microstructure and mechanical properties
SO JOURNAL OF ALLOYS AND COMPOUNDS
VL 748
BP 26
EP 35
PD JUN 5 2018
PY 2018
AB Cracks repairing of superalloy is very important to the aerospace
   industry. Most of the crack repairing studies have the same "crack
   width" which is quite different from the taper-shaped crack in reality.
   In this study tapered slots with maximum 200 mu m width were
   artificially made by femtosecond laser in small plates of IN738LC
   superalloy to imitate service cracks. The "cracks" were repaired by
   diffusion brazing with a mixed filler alloy at 1100 degrees C for 24 h
   and followed by homogenization at temperatures of 1160 degrees C (HT-1),
   1180 degrees C (HT-2) and 1190 degrees C (HT-3). With increasing
   homogenization temperature and time, the volume faction of borides in
   diffusion affected zone (DAZ) decreased. During the homogenization with
   HT-3, most of the borides in the DAZ of the joint dissolved, merely a
   small quantity of others coarsened by Ostwald ripening. In order of the
   processes as-bonded, HT-1, HT-2 and HT-3, the chemical composition of
   the isothermal solidification zones (ISZs) gradually came close to that
   of the base metal and the hardness of the ISZs increased, while the
   hardness of the DAZs decreased. A uniform bonded joint could be obtained
   with HT-3, and the shear strength of the joint reached up to
   approximately 95% of the base metal. The corresponding fracture path and
   fractography of the samples were observed to explain the mechanism of
   strength evolution. (C) 2018 Elsevier B.V. All rights reserved.
RI Liu, Lei/P-5394-2014
OI Liu, Lei/0000-0002-3368-5136
ZR 0
ZS 0
TC 3
ZB 0
Z8 0
Z9 3
SN 0925-8388
UT CCC:000429838900004
ER

PT J
AU Chen, Zhengyang
   Yang, Shufeng
   Li, Jingshe
   Guo, Hao
   Zheng, Hongbo
TI Effects of Different Hot Working Techniques on Inclusions in GH4738
   Superalloy Produced by VIM and VAR
SO MATERIALS
VL 11
IS 6
BP 1024
EP 1024
PD JUN 2018
PY 2018
AB Hot working is a key process in the production of superalloys; however,
   it may result in the formation of inclusions that affect the superalloy
   performance. Therefore, the effects of hot working on inclusions in a
   superalloy must be studied. GH4738 superalloy was manufactured, herein,
   by vacuum induction melting and vacuum arc remelting. Hot working was
   performed by unidirectional drawing, upsetting and drawing, and
   upsetting/drawing with radial forging. The types and distributions of
   inclusions after these three hot working processes and those in an
   original ingot were analyzed using scanning electron microscopy, energy
   dispersive spectroscopy, and Image-Pro Plus software. The results showed
   that the melting technology essentially determined the inclusion types
   in GH4738. Four types of inclusions were found in the experiments:
   TiC-TiN-Mo-S composite, TiC-TiN composite, Ce-Mo-S composite, and SiC
   inclusions. In the case of hot working by unidirectional drawing, the
   average inclusion size first decreased, and then increased from the
   center to the edge. In the case of upsetting and drawing, and
   upsetting/drawing with radial forging, the average inclusion size
   decreased from the center to the edge.
ZB 0
ZS 0
TC 3
Z8 0
ZR 0
Z9 3
SN 1996-1944
UT CCC:000436500300157
PM 29914116
ER

PT J
AU Kuo, Yen-Ling
   Nagahari, Toshiki
   Kakehi, Koji
TI The Effect of Post-Processes on the Microstructure and Creep Properties
   of Alloy718 Built Up by Selective Laser Melting
SO MATERIALS
VL 11
IS 6
BP 996
EP 996
PD JUN 2018
PY 2018
AB The selective laser melting (SLM) process was used to fabricate an
   Alloy718 specimen. The microstructure and creep properties were
   characterized in both the as-built and post-processed SLM materials.
   Post-processing involved several heat treatments and a combination of
   hot isostatic pressing (HIP) and solution treatment and aging (STA) to
   homogenize the microstructure. The experimental results showed that the
   originally recommended heat treatment process, STA-980 degrees C, for
   cast and wrought materials was not effective for SLM-processed
   specimens. Obvious grain growth structures were obtained in the STA-1180
   degrees C/1 h and STA-1180 degrees C/4 h specimens. However, the grain
   size was uneven since heavy distortion or high-density dislocation
   formed during the SLM process, which would be harmful for the mechanical
   properties of SLM-fabricated materials. The HIP+ direct aging process
   was the most effective method among the post-processes to improve the
   creep behavior at 650 degrees C. The creep rupture life of the HIP+
   direct aging condition approached 800 h since the HIP process had the
   benefit of being free of pores, thus preventing microcrack nucleation
   and the formation of a serrated grain boundary.
TC 4
ZR 0
ZS 0
Z8 0
ZB 0
Z9 4
SN 1996-1944
UT CCC:000436500300129
PM 29895773
ER

PT J
AU Duan, Haodong
   Qin, Lu
   Pei, Yanling
   Li, Shusuo
   Zhao, Li-Dong
   Ji, Vincent
   Gong, Shengkai
TI Investigations into the Surface Strain/Stress State in a Single-Crystal
   Superalloy via XRD Characterization
SO METALS
VL 8
IS 6
BP 376
EP 376
PD JUN 2018
PY 2018
AB The present study was aimed at determining the surface strain/stress
   state in an Ni-based single-crystal (SC) superalloy that was subjected
   to two different cooling rates from solid solution temperature through
   using the X- ray diffraction (XRD) method. The normal stresses
   sigma(s)(11) and sigma(s)(22) were determined, then the Von Mises
   stresses (sigma(s)(VM)) were derived from them. Field emission gun
   scanning electron microscope (FEG-SEM) and transmission electron
   microscope (TEM) micrographs were taken to illustrate the strain/stress
   state change. The precipitation of the secondary gamma' phases in the
   gamma phase and the formation of the dislocation in the interphase upon
   a slower cooling rate caused the gamma phase lattice distortion to
   increase, so a larger sigma(s)(VM) of the gamma phase was realized in
   comparison to the faster cooling sample. For both of the two cooling
   modes, we found that the sigma(s)(VM) of the gamma' phase increased due
   to the growth of the gamma' phase during the aging process. Also, the
   aging process led to pronouncedly anisotropic lattice mismatches in the
   {331} and {004} planes. In addition, the surface strain/stress states of
   a cylinder sample and a tetragonal sample were also studied using a
   faster cooling rate, and sigma(s)(11) and sigma(s)(22) were analyzed to
   explain the influence of the shape factor on the stress anisotropy in
   the [001] and [1 (1) over bar0] orientations. The strain in the [001]
   orientation of the gamma phase is more sensitive to the shape change.
RI Zhao, Li-Dong/B-1045-2019; ji, vincent/
OI Zhao, Li-Dong/0000-0003-1247-4345; ji, vincent/0000-0003-1979-7323
Z8 0
ZB 0
TC 0
ZR 0
ZS 0
Z9 0
SN 2075-4701
UT CCC:000436115600004
ER

PT J
AU Jiang, He
   Li, Linhan
   Dong, Jianxin
   Xie, Xishan
TI Microstructure-based hot extrusion process control principles for
   nickel-base superalloy pipes
SO PROGRESS IN NATURAL SCIENCE-MATERIALS INTERNATIONAL
VL 28
IS 3
BP 391
EP 398
PD JUN 2018
PY 2018
AB The properties of nickel-base superalloy pipes are determined by
   microstructure, and the microstructure can be tuned by hot extrusion
   process. There are two major questions in hot extrusion: one is how to
   successfully extrude pipes without apparent defects, the other is how to
   make the microstructure under control. However, up to now, there is no
   systematical report about hot extrusion process and microstructure
   control for nickel-base superalloys. In present study, a series of
   technical control principles for hot extrusion are proposed basing on
   practical manufacture facts, large amounts of experimental studies and
   finite element simulation of several typical nickel-base superalloys.
   The common used technical control principles can be applied for hot
   extrusion parameters determination to maintain safety hot extrusion and
   microstructure control. In the investigation of microstructure control
   based hot extrusion principles, the action rules of different working
   parameters on hot extrusion field quantities were established. The upper
   and lower limits of different principles were obtained in consideration
   of materials characteristics and extruder conditions. The limitations
   were overlapped on the action rules to determine the optimized hot
   extrusion parameters. The microstructure-based control principle
   proposed in present work can provide theoretical guidance for hot
   extrusion parameter determination and optimization.
ZB 0
TC 4
ZR 0
Z8 0
ZS 0
Z9 4
SN 1002-0071
UT CCC:000440790700019
ER

PT J
AU Bian, Wei-dong
   Zhang, Hua-rui
   Gao, Ming
   Li, Qing-ling
   Li, Jin-peng
   Tao, Tong-xiang
   Zhang, Hu
TI Influence of yttrium and vacuum degree on the purification of K417
   superalloy
SO VACUUM
VL 152
BP 57
EP 64
PD JUN 2018
PY 2018
AB K417 superalloy castings with different addition of rare earth element Y
   were produced by vacuum induction melting technology using Y2O3
   crucibles under different vacuum degrees. The effects and interaction
   mechanisms of Y and vacuum degree on the purification of the superalloy
   were investigated. The results showed that high purification of K417
   superalloy with 4 similar to 5 ppm O and N was obtained after addition
   of Y. There was a characteristic transition during the deoxidation and
   denitrogenation of the superalloy when the vacuum degree changed. With
   the addition of 0.5 wt% Y in the alloy, the concentration of O could be
   reduced from 34 ppm to 8 ppm in rough vacuum and from 13 ppm to 4 ppm in
   high vacuum, respectively. High vacuum enhanced the chemical dissolution
   of Y2O3 crucible. The concentration of N decreased from 43 ppm to 14 ppm
   with the addition of Y in rough vacuum condition of 100Pa. Whereas, in
   high vacuum condition of 0.035Pa, the concentration of N tend to
   increase from 4 ppm to 7 ppm. The effect of deoxidation of Y promoted
   the process of denitrogenation. (C) 2018 Elsevier Ltd. All rights
   reserved.
ZB 0
TC 1
ZS 0
Z8 0
ZR 0
Z9 1
SN 0042-207X
UT CCC:000432499100009
ER

PT J
AU Hosseini, Seyed Ali
   Abbasi, Seyed Mehdi
   Madar, Karim Zangeneh
   Yazdi, Hossein Mohammad Karimi
TI The effect of boron and zirconium on wrought structure and gamma-gamma '
   lattice misfit characterization in nickel-based superalloy ATI 718Plus
SO MATERIALS CHEMISTRY AND PHYSICS
VL 211
BP 302
EP 311
PD JUN 1 2018
PY 2018
AB The effects of boron and zirconium additives on the wrought structural
   characteristics of the nickel-based superalloy ATI 718Plus, including
   grain size, delta and gamma' phases, and gamma-gamma' misfit were
   investigated. For this purpose, five alloys with different contents of
   boron (0.00-0.016 wt%) and zirconium (0.0 -0.1 wt%) were cast via the
   VIM and then purified via the VAR. After the rolling process and the
   heat treatment cycles, the microstructural investigation by OM,
   FESEM-EDS and phase analysis by the XRD analysis was performed. Although
   the results indicated that boron and zirconium had a slight effect on
   the reduction of grain size, delta phase was increased by 41% and 50% in
   the presence of these elements, respectively. In fact, boron and
   zirconium decreased in time and increased the temperature of delta phase
   nucleation by shifting the nose of the TTP diagram obtained for that to
   the upper left. The XRD analysis results revealed an increase in the
   lattice constant of the gamma and gamma' phases as well as constrained
   and unconstrained lattice misfit of them in the presence of boron and
   zirconium. The maximum gamma-gamma' misfit was determined for the alloy
   with the maximum boron and zirconium content (16 B100Z) as -0.3424
   (constrained) and -0.9821 (unconstrained). In addition, the coherent
   elastic strain between gamma and gamma' phases, increased to a higher
   positive value in the presence of these elements. (C) 2018 Elsevier B.V.
   All rights reserved.
ZR 0
Z8 1
ZS 0
ZB 0
TC 4
Z9 4
SN 0254-0584
UT CCC:000430774300038
ER

PT J
AU Esmaeili, H.
   Mirsalehi, S. E.
   Farzadi, A.
TI Vacuum TLP bonding of Inconel 617 superalloy using Ni-Cr-Si-Fe-B filler
   metal: Metallurgical structure and mechanical properties
SO VACUUM
VL 152
BP 305
EP 311
PD JUN 2018
PY 2018
AB In the present paper, vacuum transient liquid phase bonding of Inconel
   617 alloy was studied. The experiments were carried out at 1135 degrees
   C for two different holding times of 45 and 300 min, and using
   Ni-CrSi-Fe-B filler metals with 50 and 100 mu m thicknesses. The
   microstructure, shear strength, and micro hardness of the resultant
   joints were investigated. The results showed that the complete
   isothermal solidification occurred after 300 min for both the filler
   metal thicknesses. The presence of eutectic phases and cavities in the
   interlayer and non-dissolved carbides in the diffusion affected zone
   were the main reasons for the reduction in the shear strength. By
   increasing the holding time, the carbides were dissolved and the
   hardness of the diffusion affected zone was reduced. The highest shear
   strength was obtained for the 50 mu m thick interlayer and 300 min
   holding time (with about 96% joint efficiency). (C) 2018 Elsevier Ltd.
   All rights reserved.
RI Farzadi, A./M-2428-2018
OI Farzadi, A./0000-0002-3594-7056
ZB 0
Z8 0
TC 8
ZR 0
ZS 0
Z9 8
SN 0042-207X
UT CCC:000432499100046
ER

PT J
AU Ramalho Medeiros, Melanea Almeida
   de Melo, Clarissa Hadad
   Pinto, Andre Luiz
   de Almeida, Luiz Henrique
   Araujo, Leonardo Sales
TI The delta phase precipitation during processing and the influence on
   grain boundary character distribution and mechanical properties of
   superalloy 718
SO MATERIALS SCIENCE AND ENGINEERING A-STRUCTURAL MATERIALS PROPERTIES
   MICROSTRUCTURE AND PROCESSING
VL 726
BP 187
EP 193
PD MAY 30 2018
PY 2018
AB The grain boundary character distribution (GBCD) has been studied in low
   stacking-fault energy (SFE) alloys, due to the formation of coherent and
   incoherent annealing twins through a combination of cold deformation and
   annealing, inducing the formation of low energy Sigma 3n boundaries, as
   well as the break of the connectivity of the random boundaries. This
   mechanism is based on grain boundary mobility, leading to grain growth.
   This poses a problem when a refined microstructure is required. The
   delta phase can be induced for grain refining by a controlled
   precipitation during solution annealing. Therefore, the objective of
   this work is to investigate the effect of the delta phase precipitation
   on the development of the GBCD and its influence on grain size. Four
   processing routes were used, combining cold rolling with
   sub-delta-solvus solution annealing. The results show that a high
   proportion of Sigma 3n boundaries was achieved, concomitantly with a
   refined microstructure. The delta phase had an important effect on grain
   refinement, but not affecting markedly the formation of the Sigma 3n
   boundaries during processing. Likewise, this phase also had influence on
   alloy strength, while the formation of the Sigma 3n boundaries had a
   strong influence on the elongation-to-failure.
RI Araujo, Leonardo S./B-2926-2013
OI Araujo, Leonardo S./0000-0001-5564-0695
ZB 0
ZR 0
ZS 0
TC 1
Z8 1
Z9 1
SN 0921-5093
UT CCC:000434004600023
ER

PT J
AU Beese, Allison M.
   Wang, Zhuqing
   Stoica, Alexandru D.
   Ma, Dong
TI Absence of dynamic strain aging in an additively manufactured
   nickel-base superalloy
SO NATURE COMMUNICATIONS
VL 9
BP 2083
EP 2083
PD MAY 25 2018
PY 2018
AB Dynamic strain aging (DSA), observed macroscopically as serrated plastic
   flow, has long been seen in nickel-base superalloys when plastically
   deformed at elevated temperatures. Here we report the absence of DSA in
   Inconel 625 made by additive manufacturing (AM) at temperatures and
   strain rates where DSA is present in its conventionally processed
   counterpart. This absence is attributed to the unique AM microstructure
   of finely dispersed secondary phases (carbides, N-rich phases, and Laves
   phase) and textured grains. Based on experimental observations, we
   propose a dislocation-arrest model to elucidate the criterion for DSA to
   occur or to be absent as a competition between dislocation pipe
   diffusion and carbide-carbon reactions. With in situ neutron diffraction
   studies of lattice strain evolution, our findings provide a new
   perspective for mesoscale understanding of dislocation-solute
   interactions and their impact on work-hardening behaviors in
   high-temperature alloys, and have important implications for tailoring
   thermomechanical properties by microstructure control via AM.
RI Ma, Dong/G-5198-2011; Stoica, Alexandru/K-3614-2013; Wang, Zhuqing/K-9647-2019; Wang, Zhuqing/I-9604-2016; Beese, Allison/
OI Ma, Dong/0000-0003-3154-2454; Stoica, Alexandru/0000-0001-5118-0134;
   Wang, Zhuqing/0000-0001-9778-5147; Wang, Zhuqing/0000-0001-9778-5147;
   Beese, Allison/0000-0002-7022-3387
ZR 0
Z8 0
ZS 0
ZB 0
TC 12
Z9 12
SN 2041-1723
UT CCC:000433068200005
PM 29802372
ER

PT J
AU Zhu, Lin
   Xu, Zhoufeng
   Gu, Yuefeng
TI Effect of laser power on the microstructure and mechanical properties of
   heat treated Inconel 718 superalloy by laser solid forming
SO JOURNAL OF ALLOYS AND COMPOUNDS
VL 746
BP 159
EP 167
PD MAY 25 2018
PY 2018
AB The as-deposited Inconel 718 (IN718) superalloy was fabricated by laser
   solid forming (LSF) method under different laser power. The
   microstructure and mechanical properties of IN718 superalloys were
   analyzed by optical microscopy (OM), scanning electron microscope (SEM),
   energy dispersive X-ray spectrometer (EDS), X-ray diffraction (XRD),
   electron back scattered diffraction (EBSD) and transmission electron
   microscopy (TEM) methods after solution and
   homogenization-solution-aging (HSA) treatment. The grains of solution
   treated IN718 superalloys vary with increasing laser power from 1250 W
   to 1400 W. The Nb and Mo rich Laves phase is found in the as-deposited
   IN718 superalloy while being eliminated after heat treatment. Compared
   with the solution treated specimens, the strength and microhardness of
   HSA treated IN718 superalloy have been significantly improved while the
   elongation decreases obviously. The specimen under laser power of 1350 W
   has better mechanical properties than the others. The fracture surfaces
   of the broken tensile IN718 superalloys exhibit mostly dimpled surfaces,
   indicating a transgranular ductile failure mode. (c) 2018 Elsevier B.V.
   All rights reserved.
ZR 0
ZS 0
Z8 2
TC 9
ZB 0
Z9 10
SN 0925-8388
UT CCC:000429170300021
ER

PT J
AU Holland, Sharniece
   Wang, Xiaoqing
   Fang, X. Y.
   Guo, Y. B.
   Yan, Feng
   Li, Lin
TI Grain boundary network evolution in Inconel 718 from selective laser
   melting to heat treatment
SO MATERIALS SCIENCE AND ENGINEERING A-STRUCTURAL MATERIALS PROPERTIES
   MICROSTRUCTURE AND PROCESSING
VL 725
BP 406
EP 418
PD MAY 16 2018
PY 2018
AB Inconel 718 fabricated by selective laser melting (SLM) was used to
   investigate the evolution of grain boundary (GB) network structures from
   as-SLM to heat-treated (HT) samples. Using electron backscatter
   diffraction (EBSD) data and percolation theory based cluster analysis,
   GB character distribution and GB network topological metrics were
   computed at different build locations and directions. The
   microstructures of the as-SLM samples reveal large spatial heterogeneity
   in grain morphology and are dominated by general GBs (i.e., Sigma > 29),
   which form one connected cluster spanning across the whole GB network.
   Heat-treatment homogenizes the microstructure and leads to the formation
   of annealing twins as a result of recrystallization, which dramatically
   increases the number of special boundaries (mainly twin Sigma 3 and
   twin-related Sigma 9, Sigma 27 boundaries with similar to 60% in
   boundary length fraction). However, these special boundaries have not
   yet fully connected/merged to form a percolated path throughout the GB
   network. The triple junction distributions of the HT sample are
   dominated by J(1)-type that consists of one special and two general
   boundaries, further confirming the interweaving GB network made of the
   general and special boundary clusters. In addition, the implication of
   applying GB engineering to the SLMed parts is discussed based on the
   comparison of GB network structures between the SLMed alloys and the
   conventionally GB engineered metals and alloys.
RI Wang, Xiaoqing/F-5082-2018
OI Wang, Xiaoqing/0000-0002-2762-2497
ZR 0
ZS 0
ZB 0
TC 7
Z8 1
Z9 8
SN 0921-5093
UT CCC:000432767400044
ER

PT J
AU Zhang, Yaoli
   Wang, Xinguang
   Li, Jinguo
   Huang, Yaqi
   Lu, Yiping
   Sun, Xiaofeng
TI Deformation mechanism during high-temperature tensile test in an
   eutectic high-entropy alloy AlCoCrFeNi2.1
SO MATERIALS SCIENCE AND ENGINEERING A-STRUCTURAL MATERIALS PROPERTIES
   MICROSTRUCTURE AND PROCESSING
VL 724
BP 148
EP 155
PD MAY 2 2018
PY 2018
AB The deformation mechanism of an eutectic high-entropy alloy (EHEA)
   AlCoCrFeNi2.1 elevated temperature has been studied by tensile test,
   microstructure analysis and calculation. The ratio of the FCC and BCC
   phases has changed greatly after deformation. The formation enthalpies
   of L-12-type Ni3Al and B2-type NiAl are calculated by using Miedema
   model. Testing and calculation suggest that B2(II)precipitates (NiAl)
   have a priority in the precipitation order, which is critical to phase
   change. Besides, TEM results reveal that the function of B2(II)
   precipitates in FCC matrix during deformation is similar to Orowan
   by-passing mechanism, and the role of L1(2,II) precipitates in B2 matrix
   is regarded as dislocation cutting. Dynamic recrystallization, occurring
   in the FCC matrix, reduces stress concentration caused by dislocation
   motion, but it may be suppressed by B2(pi) precipitates. It has been
   identified that the softening mechanism of dynamic recrystallization and
   precipitation strengthening have an effect on the high temperature
   deformation process of the AlCoCrFeNi2.1 EHEA.
ZS 0
ZR 0
TC 8
ZB 0
Z8 2
Z9 9
SN 0921-5093
UT CCC:000432640000018
ER

PT J
AU Zhang, Dongyun
   Feng, Zhe
   Wang, Chengjie
   Wang, Weidong
   Liu, Zhen
   Niu, Wen
TI Comparison of microstructures and mechanical properties of Inconel 718
   alloy processed by selective laser melting and casting
SO MATERIALS SCIENCE AND ENGINEERING A-STRUCTURAL MATERIALS PROPERTIES
   MICROSTRUCTURE AND PROCESSING
VL 724
BP 357
EP 367
PD MAY 2 2018
PY 2018
AB The paper comparatively investigates the microstructures and mechanical
   properties of Inconel 718 superalloy manufactured by selective laser
   melting (SLM) and casting. The finite element analysis (FEA) method is
   used to simulate the temperature fields during SLM and casting
   processes. Driven by ultra-high temperature gradient and ultra-fast
   cooling rate during SLM process, the fine grains (average grain size of
   48 mu m) and dispersed fine precipitation in SLM-ed sample even after
   HSA (homogenization + solution + aging) and HA (homogenization + aging)
   heat treatment significantly enhance its mechanical properties, which
   far exceeds that of casting with average grain size of 1300 mu m, and is
   comparable to that of forging. The microstructure of casting with coarse
   irregular Laves phases, acicular delta precipitates and globular
   carbides in the interdendritic zones after HSA heat treatment and some
   defects existed possibly result in premature failure of tensile samples.
   The microstructure without delta phases but only some globular carbides
   in the grain boundary of SLM-ed sample after HA heat treatment possesses
   higher mechanical properties than that after HSA heat treatment, in
   which there is only some finer needle-like delta phase and few carbides
