Repository: MatInfoUB/NLP-Queries

File: Cobalt_superalloys_thermomechanical_processing3.txt (part 8 of 21)
FN Clarivate Analytics Web of Science
   0.1-20 s(-1) to a total strain of 0.6. True stress-true strain curves
   and deformation microstructures were studied. The results show that
   dynamic recrystallization, which is the principal softening mechanism in
   the hot working of 740H, determines the shape of flow curves. The
   fraction of DRX grains at the strain of 0.6 is increased by deformation
   temperature while at a particular temperature, it is lower at strain
   rate of 1 s(-1) than at other strain rates. A hyperbolic-sine type
   equation has been established between peak stress and deformation
   conditions through Z parameter, giving activation energy value of 357.3
   kJ/mol. The hot working windows of alloy 740H was briefly discussed
   using the processing map. Temperature range of 1160-1200 degrees C with
   strain rate larger than 10 s(-1) is the probable domain for hot
   extrusion of 740H. Crown Copyright (c) 2013 Published by Elsevier B.V.
   All rights reserved.
TC 47
Z8 11
ZR 0
ZB 0
ZS 0
Z9 52
SN 0921-5093
UT CCC:000316534100009
ER

PT J
AU Oswald, Benjamin B.
   Schuren, Jay C.
   Pagan, Darren C.
   Miller, Matthew P.
TI An experimental system for high temperature X-ray diffraction studies
   with in situ mechanical loading
SO REVIEW OF SCIENTIFIC INSTRUMENTS
VL 84
IS 3
BP 33902
EP 33902
PD MAR 2013
PY 2013
AB An experimental system with in situ thermomechanical loading has been
   developed to enable high energy synchrotron x-ray diffraction studies of
   crystalline materials. The system applies and maintains loads of up to
   2250 N in uniaxial tension or compression at a frequency of up to 100
   Hz. The furnace heats the specimen uniformly up to a maximum temperature
   of 1200 degrees C in a variety of atmospheres (oxidizing, inert,
   reducing) that, combined with in situ mechanical loading, can be used to
   mimic processing and operating conditions of engineering components. The
   loaded specimen is reoriented with respect to the incident beam of
   x-rays using two rotational axes to increase the number of crystal
   orientations interrogated. The system was used at the Cornell High
   Energy Synchrotron Source to conduct experiments on single crystal
   silicon and polycrystalline Low Solvus High Refractory nickel-based
   superalloy. The data from these experiments provide new insights into
   how stresses evolve at the crystal scale during thermomechanical loading
   and complement the development of high-fidelity material models. (C)
   2013 American Institute of Physics.
   [http://dx.doi.org/10.1063/1.4793230]
OI Pagan, Darren/0000-0001-8638-6546
Z8 0
ZS 0
ZB 0
ZR 0
TC 6
Z9 6
SN 0034-6748
UT CCC:000316966200025
PM 23556825
ER

PT J
AU Rahimian, Mehdi
   Milenkovic, Srdjan
   Sabirov, Ilchat
TI Microstructure and hardness evolution in MAR-M247 Ni-based superalloy
   processed by controlled cooling and double heat treatment
SO JOURNAL OF ALLOYS AND COMPOUNDS
VL 550
BP 339
EP 344
PD FEB 15 2013
PY 2013
AB This work studies the microstructure and hardness evolution in MAR-M247
   Ni-based superalloy processed by controlled cooling and double heat
   treatment. The solidification experiments with controlled cooling rates
   in the range of 0.25-10 K/s were carried out using GLEEBLE
   thermo-mechanical simulator. In the as-solidified material, with
   increasing cooling rate, grain and carbide size decreased, whereas
   volume fraction of carbides and microhardness increased. The
   as-solidified samples were subjected to a double heat treatment
   consisting of solution treatment followed by aging. The double heat
   treatment did not affect much the microstructure evolved in the sample
   solidified at 0.25 K/s while it led to dissolution of the gamma/MC
   eutectic in the samples solidified with the cooling rates of 5 and 10
   K/s. No significant effect of the double heat treatment on grain size,
   size and volume fraction of carbides is seen in all samples. The
   processing - microstructure-microhardness relationship in the material
   is discussed. (C) 2012 Elsevier B.V. All rights reserved.
RI Sabirov, Ilchat/AAF-4526-2019; Sabirov, Ilchat/K-9895-2015; Milenkovic, Srdjan/N-4682-2014; MILENKOVIC, SRDJAN/; Sabirov, Ilchat/
OI MILENKOVIC, SRDJAN/0000-0001-9357-0237; Sabirov,
   Ilchat/0000-0001-5211-6054
TC 23
ZB 0
ZR 0
Z8 4
ZS 0
Z9 25
SN 0925-8388
UT CCC:000312149700056
ER

PT J
AU Mishra, S. B.
   Chandra, K.
   Prakash, S.
TI Erosion-corrosion performance of NiCrAlY coating produced by plasma
   spray process in a coal-fired thermal power plant
SO SURFACE & COATINGS TECHNOLOGY
VL 216
BP 23
EP 34
PD FEB 15 2013
PY 2013
AB Degradation of materials due to erosion-corrosion is encountered in a
   large variety of engineering industries including thermal power plants.
   In such environments, superalloys are used due to their excellent
   mechanical properties at high temperature. They often lack resistance to
   erosion-corrosion and to increase their life, protective coatings play
   an important role. In the present paper, the erosion-corrosion
   performance of plasma sprayed Ni-22Cr-10Al-1Y coating on four different
   superalloys (namely Superni 75, Superni 600, Superni 718 and Superfer
   800H) have been evaluated in actual industrial environment. The nickel
   and iron based superalloys and NiCrAlY coating on these superalloys have
   been investigated by exposing them to the low temperature primary
   superheater zone of the coal-fired thermal power plant at the
   temperature zone of 540 degrees C for 10 cycles of 100 h duration.
   Scanning electron microscope (SEM) attached with energy dispersive X-ray
   analyser (EDAX), X-Ray Diffraction (XRD) and electron probe micro
   analysis (EPMA) were used to analyse the exposed products along the
   surface and cross-section. The erosion-corrosion resistance of the
   plasma sprayed coating on four different superalloys has been
   investigated. The probable mechanism of attack for this coating in the
   given boiler environment is discussed. Main phases identified in all the
   NiCrAlY coated superalloys after 1000 h of exposure to the coal fired
   boiler environment are Al(2)O(3) and Cr(2)O(3). Oxides of aluminium,
   chromium and yttrium are recognized as protective oxides for boiler
   environment. (C) 2012 Elsevier B.V. All rights reserved.
OI Mishra, Suryanarayan/0000-0002-2014-4613
ZB 1
TC 27
ZS 0
Z8 3
ZR 0
Z9 30
SN 0257-8972
UT CCC:000315837700003
ER

PT J
AU Bi, Zhongnan
   Dong, Jianxin
   Zheng, Lei
   Xie, Xishan
TI Phenomenon and Mechanism of High Temperature Low Plasticity in High-Cr
   Nickel-based Superalloy
SO JOURNAL OF MATERIALS SCIENCE & TECHNOLOGY
VL 29
IS 2
BP 187
EP 192
PD FEB 2013
PY 2013
AB Cr is the most important element in nickel-based alloys to prevent high
   temperature oxidation and corrosion. However, high-Cr content will lead
   to a decline of hot workability which limits the addition of Cr for most
   nickel-based superalloys. In order to add more Cr into Ni-based alloy
   for improving high temperature oxidation and corrosion resistance, the
   poor hot workability of high-Cr alloy must be first solved. Deformation
   characteristic of a high-Cr nickel-based alloy (40 wt% Cr) under hot
   compression conditions at 800-1200 degrees C has been investigated by
   using a Gleeble 3500 machine, and the microstructural evolution during
   hot working process has been observed by optical microscopy and scanning
   electron microscopy. The results show that a high-temperature
   low-plasticity (HTLP) region exists in this high-Cr nickel-based alloy.
   This phenomenon can be attributed to its non-uniform interdendritic
   microstructure at high temperatures. These results can explain the poor
   hot workability of high-Cr nickel-based alloy.
TC 4
ZR 0
Z8 1
ZS 0
ZB 0
Z9 5
SN 1005-0302
UT CCC:000316039100013
ER

PT J
AU Zhang, Yaocheng
   Li, Zhuguo
   Nie, Pulin
   Wu, Yixiong
TI Effect of Heat Treatment on Niobium Segregation of Laser-Cladded IN718
   Alloy Coating
SO METALLURGICAL AND MATERIALS TRANSACTIONS A-PHYSICAL METALLURGY AND
   MATERIALS SCIENCE
VL 44A
IS 2
BP 708
EP 716
PD FEB 2013
PY 2013
AB An IN718 alloy coating was prepared by high-power diode laser cladding.
   980STA standard heat treatment and direct aging (DA) were employed to
   improve the properties of this coating. The niobium segregation in the
   as-deposited coating and the heat-treated coating had been investigated
   using a scanning electron microscope (SEM) equipped with
   energy-dispersive X-ray spectroscopy (EDAX). The results showed that
   980STA standard heat treatment improved the microhardness of the coating
   significantly, and Laves concentration was reduced from 30.6 vol pct to
   about 11.4 vol pct after 980STA. The niobium concentration in Laves of
   the 980STA-treated coating was higher than that of DA-treated coating
   and as-deposited coating. Only a small portion of niobium in the coating
   was precipitated in the form of gamma aEuro(3) during the 980STA heat
   treatment. The rest of niobium was the alloying element for
   solid-solution strengthening and the constituent element of Laves. The
   niobium segregation facilitated the formation of Laves.
TC 28
ZS 1
ZB 0
Z8 3
ZR 0
Z9 31
SN 1073-5623
UT CCC:000313718800013
ER

PT J
AU Mohammadi, M.
   Javadpour, S.
   Kobayashi, A.
   Jahromi, S. A. Jenabali
   Shirvani, K.
TI Thermal shock properties and microstructure investigation of LVPS and
   HVOF-CoNiCrAlYSi coatings on the IN738LC superalloy
SO VACUUM
VL 88
SI SI
BP 124
EP 129
PD FEB 2013
PY 2013
AB The thermal shock behavior and microstructural investigation of
   CoNiCrAlYSi coatings applied by Low Vacuum Plasma Spray (LVPS) and
   High-Velocity Oxy Fuel (HVOF) techniques on the Ni-base superalloy
   IN738LC were examined. Thermal shock resistance was investigated by
   forced water quenching of coated samples from high temperature (1100
   degrees C) to room temperature. Thermal shock life time of coatings were
   determined by measuring the weight gain of the specimens at regular
   intervals for a duration of 65 cycles. Characterizations of the coatings
   and oxide scales were investigated by SEM equipped with EDS and XRD
   analyses. Oxidation kinetic obtained from weight measurement and
   morphological observations indicate better thermal shock resistance of
   LVPS than HVOF coatings. Larger grain size of protective oxides on the
   HVOF coatings led to more thermal stresses emanated from severe thermal
   cycling and spallation of the coatings. (C) 2012 Elsevier Ltd. All
   rights reserved.
RI , Majid/I-4478-2019; Javadpour, Sirus/X-2678-2019
OI , Majid/0000-0002-2901-5113; 
ZR 0
ZS 0
TC 8
ZB 0
Z8 0
Z9 8
SN 0042-207X
UT CCC:000310943700025
ER

PT J
AU Kasai, Kazuki
   Murakami, Hideyuki
   Noda, Kazuhiko
TI Effect of Thermal History on Microstructural Changes in Aluminized
   Nickel-Based Single-Crystal Superalloy
SO MATERIALS TRANSACTIONS
VL 54
IS 12
BP 2252
EP 2257
PD 2013
PY 2013
AB The effect of the thermal history on microstructural changes in
   aluminized and Pt-aluminized Ni-based single-crystal superalloys was
   investigated. The superalloy substrates were first electropolished to
   get rid of the residual surface strain. Then, Pt was electrodeposited
   and vacuum annealing was conducted for some of the substrates, and
   aluminized and Pt-aluminized specimens were prepared using the
   conventional aluminizing process. It was found that in the aluminized
   specimens, voids were formed in the vicinity of the substrate/coating
   interfaces during thermal cyclic heating, whereas secondary diffusion
   zones (SDZ) were formed by isothermal heating. These different
   microstructural changes of the aluminized specimens can be explained by
   the kinetics of diffusion between the coating layer and the substrate
   during the heating/cooling processes. In the Pt-aluminized specimen, on
   the other hand, secondary reaction zone (SRZ) formation was observed
   after both thermal cyclic and isothermal treatments. These results can
   be explained by the polycrystallization of the substrate surface during
   the annealing process, which promotes interdiffusion, resulting in the
   formation of an SRZ.
RI MURAKAMI, Hideyuki/H-2990-2011
OI MURAKAMI, Hideyuki/0000-0001-8220-5816
ZB 0
ZS 0
TC 3
Z8 0
ZR 0
Z9 3
SN 1345-9678
UT CCC:000330130000014
ER

PT J
AU Matsui, Takanori
TI High Temperature Deformation and Dynamic Recrystallization Behavior of
   Alloy718
SO MATERIALS TRANSACTIONS
VL 54
IS 4
BP 512
EP 519
PD 2013
PY 2013
AB Ni base superalloy is one of the representative heat resistant materials
   for high temperature environment in various industrial applications. As
   for cast and wrought material, thermo-mechanical processing during hot
   forging has a significant role to control and optimize crystal grain
   structure in order to attain required critical properties. The essential
   deformation and dynamic recystallization behavior of Ni base superalloy,
   Alloy718 during hot forging were revealed through hot compression tests
   and quantitative relations among various parameters that were available
   for numerical calculation were derived. Dynamically recrystallized grain
   diameter depended on temperature, strain rate and was independent of
   initial grain diameter and strain. And the grain diameter was expressed
   as a function of the temperature compensated strain rate, i.e.,
   Zener-Hollomon parameter quantitatively. Avrami-type equation was
   available for comprehensive and quantitative expression of dynamic
   recrystallization transition tendency. And the fraction of dynamic
   recrystallization was a function of the given strain and the strain for
   50% recrystallization which depended on the initial grain diameter and
   Zener-Hollomon parameter.
ZB 0
ZR 0
Z8 1
ZS 0
TC 3
Z9 4
SN 1345-9678
UT CCC:000325707000017
ER

PT J
AU Jalilvand, V.
   Omidvar, H.
   Shakeri, H. R.
   Rahimipour, M. R.
TI Microstructural evolution during transient liquid phase bonding of
   Inconel 738LC using AMS 4777 filler alloy
SO MATERIALS CHARACTERIZATION
VL 75
BP 20
EP 28
PD JAN 2013
PY 2013
AB IN-738LC nickel-based superalloy was joined by transient liquid phase
   diffusion bonding using AMS 4777 filler alloy. The bonding process was
   carried out at 1050 degrees C under vacuum atmosphere for various hold
   times. Microstructures of the joints were studied by optical and
   scanning electron microscopy. Continuous centerline eutectic phases,
   characterized as nickel-rich boride, chromium-rich boride and
   nickel-rich silicide were observed at the bonds with incomplete
   isothermal solidification. In addition to the centerline eutectic
   products, precipitation of boron-rich particles was observed in the
   diffusion affected zone. The results showed that, as the bonding time
   was increased to 75 mm, the width of the eutectic zone was completely
   removed and the joint was isothermally solidified. Homogenization of
   isothermally solidified joints at 1120 degrees C for 300 min resulted in
   the elimination of intermetallic phases formed at the diffusion affected
   zone and the formation of significant gamma' precipitates in the joint
   region. (C) 2012 Elsevier Inc. All rights reserved.
RI Rahimipour, MohammadReza/S-4432-2017
OI Rahimipour, MohammadReza/0000-0001-5840-0339
ZS 0
TC 42
Z8 6
ZR 0
ZB 0
Z9 43
SN 1044-5803
UT CCC:000314860900004
ER

PT J
AU Anderson, M. J.
   McGuire, K.
   Zante, R. C.
   Ion, W. J.
   Rosochowski, A.
   Brooks, J. W.
TI Identifying the dominant failure mode in the hot extrusion tooling used
   to forge nickel based superalloy
SO JOURNAL OF MATERIALS PROCESSING TECHNOLOGY
VL 213
IS 1
BP 111
EP 119
PD JAN 2013
PY 2013
AB The dies used in the extrusion of nickel based super alloys are subject
   to severe mechanical and thermal stresses, resulting in shortened life
   and high manufacturing costs. It is necessary to understand the dominant
   damage mode in order to guide improvements for increased tool life. The
   operation under examination consists of the hot extrusion of a nickel
   based superalloy using nitrided hot work tool steel, glassed workpieces
   and graphite lubrication. The investigation was conducted through a
   combination of metallurgical analysis, metrology and finite element
   analysis. Out of the damage modes observed under these conditions, the
   plastic deformation of the substrate was found to be the cause for tool
   failure. This paper discusses the relationship between plastic
   deformation of the substrate and the formation of scoring marks, which
   fail the die. Crown Copyright (C) 2012 Published by Elsevier B.V. All
   rights reserved.
OI Ion, William/0000-0003-0693-5942; Zante, Remi
   Christophe/0000-0002-1179-1851
ZR 0
TC 8
ZB 0
ZS 0
Z8 0
Z9 8
SN 0924-0136
UT CCC:000311267800013
ER

PT J
AU Soares Azevedo e Silva, Paulo Ricardo
   Baldan, Renato
   Nunes, Carlos Angelo
   Coelho, Gilberto Carvalho
   da Silva Costa, Alex Matos
TI Solution heat-treatment of Nb-modified MAR-M247 superalloy
SO MATERIALS CHARACTERIZATION
VL 75
BP 214
EP 219
PD JAN 2013
PY 2013
AB MAR-M247 superalloy has excellent mechanical properties and good
   oxidation resistance at elevated temperatures. Niobium is an element
   known as gamma' phase hardener in nickel-based superalloys, besides
   promoting homogeneous distribution of MC carbides. This work is inserted
   in a project that aims to evaluate the total replacement of tantalum by
   niobium atoms in MAR-M247 superalloy (10.2 Co, 10.2 W, 8.5Cr, 5.6 Al,
   1.6 Nb, 1.4 Hf, 1.1 Ti, 0.7 Mo, 0.15 C, 0.06 Zr, 0.015 13, Ni
   balance-wt.%). Based on microstructural characterizations (SEM and
   FEG-SEM, both with EDS) of the as-cast material and heat-treated
   materials as well as utilizing Thermocalc simulations and experiments of
   differential thermal analysis (DTA), heat-treatment at 1260 degrees C
   for 8 h was chosen as an ideal condition for the solution of Nb-modified
   MAR-M247 superalloy. The hardness of as-cast and ideally solution
   treated materials was 390 +/- 14 HV and 415 +/- 6 HV, respectively. (C)
   2012 Elsevier Inc. All rights reserved.
RI Coelho, Gilberto/F-7866-2012; costa, alex/O-4465-2019; Baldan, Renato/K-6877-2014; da silva costa, alex matos/C-5926-2017; Nunes, Carlos/F-6144-2012
OI Coelho, Gilberto/0000-0002-3696-1001; costa, alex/0000-0001-6942-8476;
   Baldan, Renato/0000-0003-4172-3689; da silva costa, alex
   matos/0000-0001-6942-8476; Nunes, Carlos/0000-0001-9100-9761
TC 13
ZB 0
ZR 0
Z8 0
ZS 0
Z9 13
SN 1044-5803
UT CCC:000314860900024
ER

PT J
AU Liu, Feng
   Jia, Junhong
TI Tribological Properties and Wear Mechanisms of NiCr-Al2O3-SrSO4-Ag
   Self-Lubricating Composites at Elevated Temperatures
SO TRIBOLOGY LETTERS
VL 49
IS 1
BP 281
EP 290
PD JAN 2013
PY 2013
AB NiCr-Al2O3-SrSO4-Ag self-lubricating composites were prepared by powder
   metallurgy method and the tribological properties of composites were
   evaluated by a ball-on-disk tribometer against alumina ball at wide
   temperature range from the room temperature to 1,000 A degrees C in air.
   The linear coefficient of thermal expansion was evaluated for
   investigation of thermal stability of composites. The tribo-chemical
   reaction films formed on the rubbing surfaces and their effects on the
   tribological properties of composites at different temperatures were
   addressed according to the surface characterization by SEM, XRD, and
   XPS. The results show that the NiCr-Al2O3 composite with addition of 10
   wt% SrSO4 and 10 wt% Ag exhibits satisfying friction and wear properties
   over the entire temperature range from room temperature to 1,000 A
   degrees C. The composition of the tribo-layers on the worn surfaces of
   the composites is varied at different temperatures. The synergistic
   lubricating effect of SrAl4O7, Ag, and NiCr2O4 lubricating films formed
   on worn surfaces were identified to reduce the friction coefficient and
   wear rate from room temperature to 800 A degrees C. Meanwhile, at 1,000
   A degrees C, the SrCrO4 and NiAl2O4 was formed on the worn surfaces
   during sliding process, combining with the NiCr2O4, Al2O3, Cr2O3, Ag,
   and Ag2O, which play an important role in the formation of a continuous
   lubricating film on the sliding surface.
RI Jia, Junhong/C-4126-2014
ZB 0
Z8 3
TC 16
ZR 0
ZS 0
Z9 19
SN 1023-8883
UT CCC:000312666000028
ER

PT J
AU Zhou, Yu
   Zhang, Zheng
   Zhao, Zihua
   Zhong, Qunpeng
TI Effects of HIP Temperature on the Microstructural Evolution and Property
   Restoration of a Ni-Based Superalloy
SO JOURNAL OF MATERIALS ENGINEERING AND PERFORMANCE
VL 22
IS 1
BP 215
EP 222
PD JAN 2013
PY 2013
AB The effects of hot isostatic pressing (HIP) temperature on the evolution
   of microstructural characteristics around the creep cavities were
   investigated using five different soaking temperatures during HIP. The
   restoration of microstructural and material properties under these HIP
   schedules followed by the same rejuvenation heat treatment (RHT)
   procedure was then evaluated. The results showed that HIP temperature
   played a dominant role in the cavity healing process, determining the
   evolution features of cavities and hence the extending ratio of rupture
   life. With gradually increasing the adopted HIP temperature, the cavity
   healing behaviors were revealed. Concentrically oriented N-type gamma'
   rafting structure in the vicinity of the healing cavity was observed at
   an appropriate soaking temperature. The driving force for the cavity
   healing was considered to be the chemical potential gradient induced by
   the stress gradient field around the cavity. The appropriate HIP
   schedule followed by RHT process significantly improved the rupture life
   of damaged alloy, and the extending ratio varied with the adopted HIP
   temperature.
ZS 0
Z8 8
ZB 0
TC 16
ZR 0
Z9 21
SN 1059-9495
UT CCC:000312712900027
ER

PT J
AU Zhu, Dahu
   Zhang, Xiaoming
   Ding, Han
TI Tool wear characteristics in machining of nickel-based superalloys
SO INTERNATIONAL JOURNAL OF MACHINE TOOLS & MANUFACTURE
VL 64
BP 60
EP 77
PD JAN 2013
PY 2013
AB Nickel-based superalloy is widely employed in aircraft engines and the
   hot end components of various types of gas turbines with its high
   strength, strong corrosion resistance and excellent thermal fatigue
   properties and thermal stability. However, nickel-based superalloy is
   one of the extremely difficult-to-cut materials. During the machining
   process, the interaction between the tool and the workpiece causes the
   severe plastic deformation in the local area of workpiece, and the
   intense friction at the tool-workpiece interface. The resulting cutting
   heat coupled with the serious work hardening leads to a series of flaws,
   such as excessive tool wear, frequent tool change, short tool life, low
   productivity, and large amount of power consumption etc., in which the
   excessive tool wear has become one of the main bottlenecks that
   constraints the machinability of nickel-based superalloys and its wide
   range of applications.
   In this article, attention is mainly focused on the tool wear
   characteristics in the machining of nickel-based superalloys, and the
   state of the art in the fields of failure mechanism, monitoring and
   prediction, and control of tool wear are reviewed. The survey of
   existing works has revealed several gaps in the aspects of tool
   self-organizing process based on the non-equilibrium thermodynamics,
   tool wear considering the tool nose radius, thermal diffusion layer in
   coated tools, tool life prediction based on the thermal-mechanical
   coupling, and industrial application of tool wear online monitoring
   devices. The review aims at providing an insight into the tool wear
   characteristics in the machining of nickel-based superalloys and shows
   the great potential for further investigations and innovation in the
   field of tool wear. (C) 2012 Elsevier Ltd. All rights reserved.
Z8 6
ZB 0
TC 170
ZS 2
ZR 0
Z9 174
SN 0890-6955
UT CCC:000310769800007
ER

PT J
AU Ozgun, O.
   Gulsoy, H. O.
   Findik, F.
   Yilmaz, R.
TI Microstructure and mechanical properties of injection moulded Nimonic-90
   superalloy parts
SO POWDER METALLURGY
VL 55
IS 5
BP 405
EP 414
PD DEC 2012
PY 2012
AB This study aims to determine optimum sintering and heat treatment
   parameters of powder injection moulded Nimonic-90 powder parts.
   Determination of optimum heat treatment conditions for sintered parts
   aimed to achieve maximum densities, and the microstructure and
   mechanical properties of the produced parts were characterised in
   sintered and heat treated conditions. Injection moulding feedstock was
   prepared by mixing Nimonic-90 powder with a multicomponent binder
   system. After moulding, the samples were subjected to a debinding
   process that consists of solvent and thermal steps. To determine the
   sintering temperatures, the debinded samples were subjected to
   differential scanning calorimetry analysis, and then they were sintered
   at various temperatures under high level vacuum. After sintering,
   density measurements and optical microscope examinations were performed.
   The highest density values were determined for the samples that were
   sintered at 1330 degrees C for 3 h. Different aging treatments were
   performed on the samples that achieved the highest sintered density, and
   the microstructures and mechanical properties were then characterised.
   It was determined that heat treatments had a beneficial effect on the
   mechanical properties of the material. Though the mechanical properties
   of the injection moulded materials produced were lower than the wrought
   Nimonic-90 materials, they have superior mechanical properties compared
   with cast Nimonic-90 alloys.
OI Findik, Fehim/0000-0003-2537-1951
ZR 0
ZS 0
Z8 0
ZB 0
TC 24
Z9 24
SN 0032-5899
UT CCC:000312946000014
ER

PT J
AU Shimizu, Makoto
   Konno, Kiyotaka
   Iguchi, Fumitada
   Yugami, Hiroo
TI Fabrication of quasi-periodic surface microcavities by selective etching
   of self-organized superalloys for high-temperature photonics
SO APPLIED PHYSICS LETTERS
VL 101
IS 22
BP 21901
EP 21901
PD NOV 26 2012
PY 2012
AB Large-area fabrication of periodic microstructures on refractory metals
   surface is a key technology supporting the practical application of
   spectrally controlled thermal radiation using surface microcavities.
   This report describes large-area fabrication of two-dimensional
   submicron quasi-periodic microcavities using self-organization on a
   nickel-based superalloy. The surface microcavities on a bulk metal are
   obtained by heat treatment and simple chemical etching. The emission
   peak attributed to the confined modes inside cavities can be tuned by
   controlling the microcavity size from 0.27 to 0.53 mu m. Emittance
   enhancement and thermal stability are also confirmed at 973 K. (C) 2012
   American Institute of Physics. [http://dx.doi.org/10.1063/1.4767903]
RI Shimizu, Makoto/H-4311-2019; Iguchi, Fumitada/
OI Iguchi, Fumitada/0000-0002-0742-5277
Z8 0
ZR 0
ZS 0
TC 4
ZB 0
Z9 4
SN 0003-6951
UT CCC:000311967000025
ER

PT J
AU Keyvani, A.
   Saremi, M.
   Sohi, M. Heydarzadeh
   Valefi, Z.
TI A comparison on thermomechanical properties of plasma-sprayed
   conventional and nanostructured YSZ TBC coatings in thermal cycling
SO JOURNAL OF ALLOYS AND COMPOUNDS
VL 541
BP 488
EP 494
PD NOV 15 2012
PY 2012
AB Conventional and nanostructured YSZ coatings were deposited on IN-738 Ni
   super alloy by atmospheric plasma spray technique. The oxidation
   resistance of the coating was measured at 1100 degrees C using an
   atmospheric electrical furnace. According to the experimental results,
   nanostructured coatings showed a better oxidation resistance than
   conventional one. The improved oxidation resistance of the nanocoating
   could be explained by the change of structure to a dense and more packed
   structure in this coating. The thermomechanical properties of the
   coating were tested using thermal cycles, thermal expansion and elastic
   modulus tests during which nanostructured YSZ coating again showed a
   better performance by structural stability. The results indicate that
   the thermal stress within the nanostructured YSZ is lower than of the
   conventional YSZ. (C) 2012 Elsevier B. V. All rights reserved.
RI Saremi, MOHSEN/W-3244-2018; Heydarzadeh Sohi, Mahmoud/E-6438-2018; Keyvani, Ahmad/; Heydarzadeh Sohi, Mahmoud/
OI Keyvani, Ahmad/0000-0003-2968-1017; Heydarzadeh Sohi,
   Mahmoud/0000-0001-5622-4482
ZR 0
Z8 6
TC 35
ZB 0
ZS 0
Z9 39
SN 0925-8388
UT CCC:000308868300083
ER

PT J
AU Mojaddami, M.
   Rastegari, S.
   Arabi, H.
   Rafiee, H.
TI Effect of heat treatment on coating microstructure applied by high
   activity diffusion process on IN738LC
SO SURFACE ENGINEERING
VL 28
IS 10
BP 772
EP 777
PD NOV 2012
PY 2012
AB To study the effect of heat treatment on the microstructure and
   composition of high activity aluminide diffusion coating, a number of
   IN738LC specimens were coated at 850 and 1050 degrees C via high
   activity aluminising process for 4 h and then heat treated at 1120
   degrees C for 2 h. Then, the microstructures of the coatings were
   examined via X-ray diffraction (XRD), scanning electron microscopy (SEM)
   and energy dispersive spectroscopy (EDS). For the high temperature
   process, the thickness of the outer layer of the coating increased
   basically due to the inward diffusion of aluminium, which demonstrated
   that a chemical potential gradient exists for the inward diffusion of
   aluminium even after 4 h of inward diffusion at 1050 degrees C. The EDS
   results provided the evidence that the partition of interdiffusion zone
   into two separate zones could be due to the outward diffusion of
   chromium. Surprisingly, the decomposition of the precipitates formed in
   the first step was observed, indicating that those precipitates were not
   stable.
RI Rastegari, Saeed/S-6580-2018; Arabi, Hossein/T-3269-2018; Arabi, Hossein/
OI Arabi, Hossein/0000-0003-3110-4198
Z8 0
ZR 0
ZB 0
ZS 0
TC 7
Z9 7
SN 0267-0844
UT CCC:000312221300010
ER

PT J
AU Pang, Q.
   Xiu, Z. Y.
   Wu, G. H.
   Jiang, L. T.
   Sun, D. L.
   Hu, Z. L.
TI Synthesis and properties of open-cell Ni-Cr-Fe-Al alloy foams by pack
   co-deposition process
SO JOURNAL OF MATERIALS PROCESSING TECHNOLOGY
VL 212
IS 11
BP 2219
EP 2227
PD NOV 2012
PY 2012
AB A pack cementation process for the co-deposition of Cr, Fe and Al onto
   open-cell nickel foam was developed. The reticulated open-cell
   Ni-Cr-Fe-Al foams were annealed to homogenize the material with 18.8
   wt.% Cr, 11.3 wt.% Fe and 7.7 wt.% Al. The microstructure and phase
   composition of the Ni-Cr-Fe-Al foams were examined by scanning electron
   microscopy (SEM). X-ray diffraction (XRD) and energy dispersive analysis
   (EDS). The results show that the coating is uniform and dense along the
   perimeter of the Ni strut, and consists of three layers: a Cr-Fe outer
   layer, an inner layer containing mostly Al and a transition zone. After
   homogenization annealing, the alloyed foams retain the hollow struts
   structure of the original pure nickel foams and the low relative
   densities. The Ni-Cr-Fe-Al alloy foams exhibit enhancement in absolute
   strength as compared to the pure nickel and Ni-35.2Cr foams.
   Furthermore, the Ni-Cr-Fe-Al alloy foams show excellent oxidation
   resistance and outperform the chromia-forming Ni-35.2Cr alloy foam after
   oxidation,it 900 and 1000 degrees C, which is mainly due to its high
   aluminum and chromium content leading to the formation of a continuous
   and adherent duplex oxide layer. (C) 2012 Elsevier B.V. All rights
   reserved.
Z8 5
ZB 1
ZR 0
ZS 0
TC 14
Z9 16
SN 0924-0136
UT CCC:000309569400007
ER

PT J
AU Osoba, L. O.
   Ding, R. G.
   Ojo, O. A.
TI Improved Resistance to Laser Weld Heat-Affected Zone Microfissuring in a
   Newly Developed Superalloy HAYNES 282
SO METALLURGICAL AND MATERIALS TRANSACTIONS A-PHYSICAL METALLURGY AND
   MATERIALS SCIENCE
VL 43A
IS 11
BP 4281
EP 4295
PD NOV 2012
PY 2012
AB Gleeble thermomechanical simulation and microstrucutural analyses of
   laser beam weldability of a newly developed precipitation-hardened
   nickel-base HAYNES alloy 282 were performed to better understand the
   fundamental cause of heat-affected zone (HAZ) cracking and how to
   prevent the cracking problem in the material. Submicron size
   intergranular M5B3 particles are identified for the first time in the
   present work by transmission electron microscopy, and were found to be
   the primary cause of HAZ grain boundary liquation cracking in the alloy.
   Complete dissolution of the liquating M5B3 particles by preweld heat
   treatment exacerbated rather than reduced susceptibility to cracking,
   which could be attributed to nonequilibrium intergranular segregation of
   boron atoms, liberated by the complete dissolution of the boride
   particles, during cooling from heat treatment temperature. Consequently,
   to reduce the HAZ cracking, a preweld heat treatment that reduces the
   volume fraction of the M5B3 particles while minimizing nonequilibrium
   grain boundary boron segregation is necessary, and this is possible by
   heat treating the alloy at 1353 K to 1373 K (1080 A degrees C to 1100 A
   degrees C). Further improvement in cracking resistance to produce
   crack-free welds is achieved by subjecting the alloy to
   thermomechanically induced grain refinement coupled with the preweld
   heat treatment at 1353 K (1080 A degrees C). A Gleeble hot ductility
   test showed that formation of the crack-free welds is unexplainable by
   mere reduction in grain size without considering the effect of grain
   refinement on intergranular liquid produced by subsolidus liquation of
   the M5B3 borides.
ZS 0
TC 13
Z8 1
ZR 0
ZB 0
Z9 13
SN 1073-5623
UT CCC:000309239900038
ER

PT J
AU Zhang, Yongjun
   Li, Jianguo
TI Characterization of the Microstructure Evolution and Microsegregation in
   a Ni-Based Superalloy under Super-High Thermal Gradient Directional
   Solidification
SO MATERIALS TRANSACTIONS
VL 53
IS 11
BP 1910
EP 1914
PD NOV 2012
PY 2012
AB The microstructure evolution and microsegregation behavior of alloying
   elements in a Ni-based superalloy at a series of growth rates under
   super-high thermal gradient directional solidification were
   quantitatively characterized. Both microstructure and dendritic
   segregation are functions of growth rate. The high growth rate
   solidification leads to refinement in primary (lambda(1)) and secondary
   (lambda(2)) dendrite arm, decreased size of gamma/gamma' eutectics and
   gamma' phase, as well as reduced microsegregation degree of alloying
   elements. Also with the growth rate increased, the morphology of gamma'
   precipitates changes from irregular shape to a cuboidal one. The
   electron probe microanalysis (EPMA) reveals that Cr, Mo and gamma'
   forming elements (Al, Ta and Nb) all partition to interdendritic region,
   while W and Re both preferably segregate to dendrite core. Thus at fast
   growth rates (or high cooling rates), finer dendrites, uniformly
   coherently cuboidal gamma' precipitates and decreased segregation
   favorable to the performance of superalloys are obtained. These
   quantitative results provide a basis for the establishment of cast and
   heat treatment process. [doi:10.2320/matertrans.M2012173]
ZS 0
Z8 2
ZR 0
ZB 0
TC 6
Z9 6
SN 1345-9678
UT CCC:000312760800014
ER

PT J
AU Buckson, R. A.
   Ojo, O. A.
TI Cyclic deformation characteristics and fatigue crack growth behaviour of
   a newly developed aerospace superalloy Haynes 282
SO MATERIALS SCIENCE AND ENGINEERING A-STRUCTURAL MATERIALS PROPERTIES
   MICROSTRUCTURE AND PROCESSING
VL 555
BP 63
EP 70
PD OCT 15 2012
PY 2012
AB Strain-controlled low cycle fatigue (LCF) and fatigue crack growth (FCG)
   tests were performed on a newly developed Aerospace superalloy, Haynes
   282, in its standard heat treatment condition which consists of a
   solution heat treatment of 1130 degrees C/2 h/water-quench followed by
   ageing at 1010 degrees C/2 h/air-cool and 788 degrees C/8 h/air-cool.
   Cyclic deformation characteristics of the Haynes 282 at room temperature
   (25 degrees C) were obtained from the LCF test. The LCF test results
   showed that Haynes 282 experienced a relatively short period of initial
   cyclic hardening followed by a regime of cyclic softening to specimen
   failure at all the strain amplitudes employed in the work. Additionally,
   cyclic deformation parameters determined in the work indicate strong
   fatigue deformation resistance of the newly developed superalloy. On the
   other hand, room temperature FCG test results showed that an increase in
   the stress ratio leads to a rise in the crack growth rate. However, in
   contrast to common assumption, the loading frequency was observed to
   have an effect on the crack growth behaviour at room temperature.
   Furthermore, an increase in temperature from 25 degrees C to 600 degrees
   C at a testing frequency of 15 Hz resulted in an increase in the fatigue
   crack growth at all stress intensities. However, at a frequency of 0.05
   Hz, over a relatively large stress intensity range (Delta K), the
   fatigue crack growth rate decreased with an increase in temperature. The
   effect of temperature on the fatigue crack growth rate of Haynes 282 are
   discussed in terms of homogeneity of slip, roughness induced crack
   closure and dynamic strain ageing. (c) 2012 Elsevier B.V. All rights
   reserved.
ZR 0
ZS 0
ZB 0
Z8 0
TC 14
Z9 14
SN 0921-5093
UT CCC:000308387200009
ER

PT J
AU Chamanfar, A.
   Jahazi, M.
   Gholipour, J.
   Wanjara, P.
   Yue, S.
TI Maximizing the integrity of linear friction welded Waspaloy
SO MATERIALS SCIENCE AND ENGINEERING A-STRUCTURAL MATERIALS PROPERTIES
   MICROSTRUCTURE AND PROCESSING
VL 555
BP 117
EP 130
PD OCT 15 2012
PY 2012
AB The Ni-base superalloy, Waspaloy, was linear friction welded (LFWed)
   under various processing parameters and then subjected to a post weld
   heat treatment (PWHT). Tensile testing integrated with the optical image
   correlation Aramis (R) system indicated that there is a critical axial
   shortening value (2 mm) below which LFWed and post weld heat treated
   (PWHTed) Waspaloy exhibited weak integrity. At and above this critical
   shortening, the yield strength and ultimate tensile stress (UTS) values
   were more or less the same as for the parent material. However, total
   elongation continued to increase with axial shortening even above the
   critical value due to decrease in width of thermo-mechanically affected
   zone (TMAZ). The sample with the highest axial shortening (4.9 mm)
   exhibited an elongation 91% of the parent material elongation. According
   to Aramis (R) data, the mixture rule can be used reliably to determine
   the contribution of TMAZ to the tensile elongation of PWHTed Waspaloy.
   Microstructure characterization across the weld in the as-LFWed and
   PWHTed conditions was carried out to correlate the process parameters
   and microstructural changes that affect the tensile properties. Weak
   integrity at axial shortening below 2 mm was mainly due to lack of
   bonding and/or presence of oxides at the weld interface. In the
   as-welded condition, a loss in hardness was observed, and related to the
   extensive dissolution of strengthening phase (gamma') in the weld area.
   The applied PWHT restored the hardness in the weld region. (C) 2012
   Elsevier B.V. All rights reserved.
RI Chamanfar, Ahmad/H-5992-2013
ZS 0
ZB 0
ZR 0
TC 27
Z8 2
Z9 29
SN 0921-5093
UT CCC:000308387200016
ER

PT J
AU Lee, Hwa-Teng
   Hou, Wen-Hsin
