Repository: MatInfoUB/NLP-Queries

File: Multicomponent_Co_alloys1.txt (part 8 of 35)
FN Clarivate Analytics Web of Science
   cell types in coculture, we hope to identify key molecules playing a
   role in this phenomenon and in HSC expansion. Such key molecules shall
   further be tested for their influence on the coculture by inhibition or
   enhancement. Discussion: The HSC expansion in vitro while maintaining
   their stem cell character has been a major and challenging goal in
   research for more than 60 years. By finding and influencing key
   molecules of the HSC-MSC interaction, we hope to further develop our 3D
   hydrogel system and increase HSC expansion in vitro.
   Objectives: Small molecule drugs can be bound to plasma proteins.
   Examples are Apixaban (459 Da, 87% protein bound), Carvedilol (406 Da,
   98% protein bound) or Calcitriol (416 Da, 99.9 % protein bound). In
   plasma, these drugs have a free and a protein bound fraction. Protein
   binding impacts the removal behavior of the drug during dialysis. The
   purpose of this work was to develop a quantitative model to describe the
   removal of these solutes, and validate the model experimentally.
   Methods: A mathematical model was developed by coupling the equations of
   transport in dialyzers reported in one of our previous studies, and mass
   balance equations reported in literature to include the effect of
   binding. Simulated HD treatments with human plasma were performed with 3
   different types of commercial dialyzers having different membrane
   permeability to study the removal of Apixaban, Carvedilol or Calcitriol,
   expressed in terms of solute clearance. Additionally, the loss of
   albumin was quantified. Results: Experimental clearance results [ml/min]
   are given as mean +/- MAD from 3 independent experiments in the order of
   Apixaban / Carvedilol / Calcitriol. Calculated values are reported in
   brackets. Dialyzer 1 was tested in HDF mode, yielding clearance of 60
   +/- 1.0 [61] / 41 +/- 1.8 [10]/ < 6 [0.5]. Dialyzer 2 tested in HD mode
   yielded clearance of 60 +/- 1.6[ 60] / 31 +/- 1.6 [10] / Discussion:
   Clearance of tested drugs was lower than expected for their nominal
   molecular weight. The levels scaled Apixaban > Carvedilol >> Calcitriol,
   which is inverse to their degree of protein binding (Apixaban <
   Carvedilol << Calcitriol). The degree of protein binding was revealed to
   be the actual critical determinant, rather than dialyzer design and
   operational mode. Drug clearance seemed to be driven by the proportion
   of the free fractions, as is reflected in the model by the increase of
   clearance for decreasing bound fraction.
   Objectives: In the development of biocompatible materials for biomedical
   applications, the foreign body response is an important issue. The
   healing of surrounding tissue often interferes with the function of an
   implanted biomaterial. Events like protein deposition, hemostasis,
   inflammation, tissue repair, infections and the encapsulation of the
   functional part of the implant are the main cause of failure of the
   implanted device. Methods: In this study biocompatible nanofilms are
   produced by means of a plasma polymerization process using a
   low-pressure magnetron-enhanced 15 kHz glow discharge. This process
   allows the precise control of the film nature and behaviour. The
   resulting hydrocarbon film has a thickness of a few nanometer and keeps
   therefore the inherent properties of the substrate material.
   Measurements on protein adsorption gave the possibility to tailor the
   thin films in the needed direction. This means to tailor a native
   secondary structure of in situ adsorbed proteins. Results: The nanofilms
   were investigated using different surface analytical methods. Also the
   interaction in contact with different biological sample materials was
   tested in-vitro. The precise measurement of the adsorbed proteins
   indicated a native secondary structure of proteins on these surfaces.
   Different in-vivo sensor dummies which are in contact with blood and
   soft-tissue were coated by these nanofilms. The explanted sensors were
   kept free of any encapsulation by this coating. This stands in good
   correlation with the measurement of adsorbed proteins. Discussion: The
   first in-vitro results of the adsorption of blood proteins indicated
   already a very biocompatible character of these nanofilms. The explanted
   sensors were kept free of any encapsulation by this coating. These
   coatings can open the door for many new applications in the field of new
   implants but also other biomedical products.
   Objectives: Human placenta tissue has great advantages to be used as
   tissue source due to its molecular composition and its availability as
   clinical waste product. In our previous studies, human placenta arteries
   were decellularized and showed low immunogenicity and a supportive
   environment for cell migration and proliferation. Decellularized
   extracellular matrix (ECM) hydrogels are a widely-used tool in the field
   of tissue engineering and regenerative medicine. To create placental ECM
   hydrogel (pECM-HG) decellularized arterial grafts were further processed
   by an enzymatic pepsin digestion. Methods: pECM-HG were biochemically
   analyzed. Scanning electron microscopy was used to visualize fiber
   structures. Cell adherence and migration assays were carried out on
   pECM-HG coated culture plates to confirm cytocompatibility of the
   material. As next step pECM-HG was used for coating of vascular grafts
   in a reseeding experiment using a perfused 3D bioreactor system.
   Furthermore, biomechanical properties of 3D hydrogels were tested by
   rheological measurements. Results: pECM-HG showed low amount of DNA
   residuals and preservation of cell interacting ECM proteins. SEM
   analysis revealed the formation of specific fibrous structures,
   dependent on respective hydrogel concentration. Cell binding and
   viability assays showed significantly enhanced cell adherence and
   increased proliferation rates when seeded on surfaces coated with
   pECM-HG (p<0.001) compared to controls. pECM-HG showed beneficial
   properties for cell reseeding on acellular vascular grafts in a flow
   bioreactor system. Discussion: We developed a hydrogel from human
   vascular tissue that is cytocompatible and supports cell adherence and
   proliferation. We hypothesize that this hydrogel has great potential due
   to its origin and composition. Further investigations on the hydrogel
   composition are ongoing. It is planned use the pECM-HG for 3D cell
   printing applications or as injectable hydrogel to support ischemic
   injury regeneration.
   Objectives: Intra-aortic Balloon Pump (IABP) is undoubtedly the most
   widely used mechanical circulatory support system for a range of severe
   heart failure indications. Average duration of IABP use is 1-3 days,
   however its longer-term use has not been adequately studied. The
   objective of this work is to establish the extent to which the IABP
   duration has been used, and also to examine the clinical outcome
   pertaining to prolonged use of IABP, using meta-analysis of literature
   data. Methods: We defined IABP prolonged use as 7 days or longer; a
   choice based on a duration that is greater than double the current
   perceived average use. We systematically reviewed the literature
   (Pubmed, Scopus, Web of Science) and identified 14 studies that have
   prolonged IABP use between 1968 - 2018. Patients indications included
   heart failure (refractory, congestive, end stage), ventricular
   arrhythmia, myocardial infarction and cardiogenic shock. Results: A
   total number of 1707 patients of both genders received prolonged IABP
   use with an overall average of 22.6 days. The studied cohort is split
   into: Group 1: n= 1683 adults, mean age 57.9 years, range 19-84 years
   old, average use of 21.2 days. Survival rate in this group was 64.4%.
   Group 2: n=24 infants and children, mean age 5.5 years, range 7
   days-17.5 years old, average use 24 days. Overall mean survival rate to
   discharge was 62.5%. At a mean follow-up of 85 months, all 15 survivors
   were alive and well. Discussion: Due to its ease of insertion and
   relative low cost, IABP presents the first port of call in a wide range
   of heart failure scenarios. This analysis indicates that, age does not
   seem to be a significant parameter that affect outcomes of IABP
   long-term use. Although, IABP is perceived to be only a short-term
   support, its prolonged use is evident with successful outcomes. Further
   trials of IABP long-term use for children and adults is warranted to
   further establish the range of indications IABP can be utilised as a
   long-term support.
   Objectives: Human serum albumin (HSA), one of the dominating proteins in
   human plasma with its exceptional binding capacity plays an important
   role in storing and transporting different substances throughout the
   human circulatory system. Clinically used to treat a variety of
   diseases, particularly in liver failure therapy, pharmaceutical-grade
   HSA contains high amounts of stabilizers, such as Na-caprylate and
   N-acetyltryptophanate. These compounds represent potential risks to
   patients with restricted liver function. The aim of this study was to
   test if the elimination of stabilizers by adsorbent technique affects
   HSA's secondary structure. Methods: Albumin infusion solutions (BIOMED,
   Germany) were filtered using a commercial system Hepalbin (Albutec,
   Germany). Raman- and FTIR spectroscopy as well as DSC analysis were
   applied to analyze conformational changes in treated and untreated HSA
   samples. For Raman based studies different parameters such as object
   slides type, integration time, accumulations number and laser capacity
   were investigated. Results: Preliminarily results of the
   physical-chemical analyses showed some differences for filtered samples
   in comparison to the unfiltered ones. Raman and FTIR spectra exhibited
   both, peak shifts in characteristic HSA amide bands and an alteration in
   the peaks' shape. DSC thermograms revealed significant differences in
   denaturation temperatures of the compared samples. Discussion: A Raman
   shift in amide I band and changes in the alpha-helix/beta-sheet ratio
   detected via FTIR spectroscopy indicated a possible alteration in the
   HSA conformation after filtration. These findings were corroborated by
   DCS showing a tendency towards lower denaturation temperatures in
   samples after stabilizers removal. The results may contribute to finding
   a compromise between stability and high functional performance of HSA
   for the improvement of liver failure therapy.
   Objectives: The protein fibrinogen is important in blood coagulation and
   wound healing. Hence, nanofibrous fibrinogen scaffolds are highly
   attractive as biomaterials. One currently used technique to prepare
   fibrinogen nanofibers in vitro is electrospinning. Since this technique
   uses organic solvents and high electric fields, which can impede the
   biological protein function, we have developed a novel technique to
   prepare fibrinogen scaffolds with physiological buffers. Methods: We
   introduced the novel method of salt-induced self assembly under
   controlled drying conditions to prepare nanofibrous fibrinogen
   scaffolds. Scanning electron microscopy (SEM) analysis was used to
   characterize the fiber morphology. We studied the secondary structure
   with Fourier-transform infrared (FTIR) spectroscopy. To assess the
   biocompatibility of our novel scaffolds we analyzed the proliferation of
   3T3 mouse fibroblasts with WST1 assays and studied the cell morphology
   with SEM. Results: Salt-induced self assembly reproducibly yielded
   fibrinogen nanofibers with overall scaffold dimensions in the centimeter
   range. SEM analysis revealed fiber diameters between 200 and 300 nm. By
   adding a customized fixation step after the fiber formation we
   fabricated either immobilized or free-standing fibrinogen networks
   depending on the underlying substrate material. With FTIR spectroscopy
   we found a higher content of beta-sheet structures for fibrinogen
   nanofibers in comparison to planar fibrinogen. 3T3 fibroblasts were
   found to proliferate well on fibrinogen nanofibers with cell numbers
   comparable to planar fibrinogen substrates. SEM analysis showed that 3T3
   fibroblasts grew in close contact with fibrinogen nanofibers.
   Discussion: Our new self assembly process offers a well controllable and
   physiological biofabrication method for large-scale fibrinogen
   scaffolds. Based on the good biocompatibility results our fibrinogen
   networks are very promising candidates for a new class of wound
   dressings.
   Total artificial hearts (TAH) are used to restore quality of life to
   biventricular heart failure patients but can also introduce significant
   risks. Several features were included in to the BiVACOR design to
   mitigate some of the major risks, such as 1) device malfunction, 2)
   insufficient hemocompatibility, 3) ineffective physiological
   interaction, and 4) inappropriate device geometry. To achieve a durable
   design the BiVACOR TAH reduces mechanical wear by levitating a single
   rotating impeller in a magnetic field. To reduce the incidence of single
   fault failures, the levitation and drive systems incorporate backup
   features. Large clearance gaps in the blood flow path and cyclic speed
   variations assist hemocompatibility. Physiological interaction is
   improved via autonomous left/right outflow balancing, the ability to
   inherently adapt total outflow based on physiological conditions, and to
   respond to variations in filling volumes. Initial durability testing is
   ongoing with no device failures after 180 days. The redundant motor and
   hydrodynamic backup bearing maintain hemodynamic function when failure
   modes are induced. Preliminary NIH, platelet activation and vWF
   degradation during in-vitro tests show lower levels than implantable
   VADs. In-vivo results (1x90day, 3x30-day) confirm benchtop observations.
   When operated with either pulsatile or non-pulsatile outflow up to 15
   l/min, or with the hydrodynamic backup bearing, pfHb ranged between
   0.5-2mg/dL. The system can balance outflows under a wide variety of
   physiological conditions, while inherently adjusting flows by more than
   4 l/min. Finally, device weight and size allowed a good anatomical fit
   in human cadavers with BSA >1.4m(2). By implementing the risk mitigating
   design features, the BiVACOR device aims to provide patients with a
   durable, hemocompatible, and physiological interactive TAH with suitable
   anatomical fit. Successful development of this device may ultimately
   lead to a long-term alternative to heart transplants.
   Objectives: Visualization of hemodynamics often represents a
   simplification of blood as a monophasic fluid. In this study, blood is
   used as a multiphase fluid. The aim is to fabricate artificial blood to
   visualize hemodynamics with Particle Image Velocimetry (PIV). More
   specific, micro beads (ArtErys), which mimic the erythrocytes, are
   fabricated with a membrane-emulsion-technology system (MET). This system
   is developed and compared with the results (e.g. ArtEry size) of three
   other methods: microfluidic, electro-spraying and air flow. Methods: The
   ArtErys are made of hydrogels (Agarose 0.3-0.7 wt.%) to match refractive
   index and biomechanics. For PIV tracking, particles (Sphericals (c), 20
   mu m) are encapsulated directly into the ArtErys and are not added to
   the plasma where they might affect the hemodynamics. For the MET system,
   different oils (e.g. paraffin) are used as disperse phase. The
   Agarose/PIV mixture is pumped (50 to 100 ml/h) into a constant oil flow
   (5 to 40 ml/h) through a PTFE membrane (Reichelt Chemietchnik GmbH, pore
   size 60 mu m). The ArtErys are created during this process and
   transported away by the oil. The MET process is carried out in a heated
   water bath with a temperature of 55 degrees C. Results: The ArtEry size
   depends mainly on two parameters: the flow rate of the agarose/PIV
   solution and the flow rate of the oil. A flow rate of 80 ml/h
   Agarose/PIV solution leads to smallest bead sizes with a mean diameter
   of 150 mu m. High rates lead to merging of the ArtErys, which is
   reflected in a larger diameter. Furthermore, the bead size depends on
   the parameter oil flow rate. Here, a rate of 30 ml/h leads to the
   smallest beads. Discussion: The MET method has been successfully
   implemented to fabricate ArtErys with encapsulated PIV particles.
   Compared to the other methods, the MET system fabricates the biggest
   ArtEry sizes (MET: 150 mu m, microfluidic: 15 mu m, electro-spraying: 80
   mu m, air flow: 100 mu m).
   Objectives: Since the latest revision of the Medical Devices (MDs)
   Directive, the European regulatory framework considers stand-alone
   software as a MD per se, as confirmed by the MD Regulation. The recent
   surge of AI tools, which promise to be ubiquitous soon, poses problems
   relative to their certification as MDs. In view of the already granted
   market approval in Europe and the USA for some AI-based MDs, we aimed to
   investigate the main relevant issues of such MDs' regulation. Methods:
   Unlike traditional SW as MDs, for which established standards already
   exist (e.g., IEC 62304, "Software life-cycle processes"), for AI tools
   there are very few specific standards. The definition of AI, or
   intelligence itself, is by no means universally accepted. Thus, we
   limited the scope of AI to Machine/Deep Learning (ML/DL). Results: 1)
   ML/DL tools are data intensive, so that a critical issue is how to
   construct a representative set of input data. E.g., IEC 62304 recommends
   that the manufacturer include software system inputs and outputs, in the
   SW requirements: this is clearly too generic for a DL tool. 2)
   Guidelines for acceptable input data size should be drawn, for a given
   system/software architecture. Moreover, quality check of training data
   should always be executed, before SW training. Quality of ML/DL tools
   and of physical architecture is also relevant. 3) Generally, DL tools
   lack an explicit declarative knowledge representation, hence it is
   difficult or impossible to assess to "reasoning" behind the algorithmic
   decisions. "Explainable" AI should be the standard, in order to rule out
   fuzziness in machine clinical decision making and impossibility to
   pinpoint the problem(s), in view of the legal responsibility for MD use.
   It has been found that DL performance conflicts with explainability,
   thus priority setting will be crucial. Discussion: The regulatory
   treatment of AI-based MDs needs improvements, in order to have safe and
   effective products, as well as wider societal acceptance.
   Objectives: The aim of this work is to design a reliable and efficient
   sheath for an implantable part of a device for the wireless inductive
   powering of artificial organs. Methods: Wireless inductive power
   transfer can help get rid of the problems of recharge and wired constant
   power supply to artificial organs. However, the design of the
   implantable part of the transcutaneous powering device, or so-called
   assembly, is complicated by the lack of a comprehensive solution of
   technical and medical problems. The assembly must be encapsulated in the
   sheath which requires the choice of a biocompatible and non-magnetic
   material. This eliminates the formation of eddy currents on the sheath,
   whereby negative influence on the energy transfer is minimized. At the
   same time, the material should have a low thermal conductivity (about
   0.5 W / (m . K)) to prevent overheating of the tissue from the
   circuitry. The sheath of the assembly must have sufficient durability to
   protect the circuitry. The form-factor of the sheath should be minimized
   for the convenience of the patient (dimensions in the limit of 20 x 20 x
   3 mm). Results: The sheath was developed for the assembly prototype. The
   assembly provides an output power in the range 0.45 horizontal ellipsis
   0.55 W for the axial distance between the coils in the range 10
   horizontal ellipsis 20 mm and the lateral misalignment up to 20 mm. The
   calculation and measurement were performed in the air and with the
   samples of "skin-fat" biological objects, in order to determine and
   verify the sheath characteristics. Discussion: We have developed and
   tested the assembly's sheath for inductive powering of artificial organs
   that meets technical and medical requirements.
   Objectives: Magnetic nanoparticles (MNPs) are used in medicine for
   targeted drug delivery to the area of cancer. There is the problem of
   remotely determining in vivo concentrations of MNPs. The aim of our work
   was to experimentally test acoustomagnetic method (AMM) for detecting
   MNPs in a model sample of a biological substance (BS). Methods: A
   colloidal solution of Fe3O4 nanoparticles in a mixture of oleic acid and
   kerosene was used as a model sample. The weight concentration of the
   MNPs in the solution was 0.15%, and the viscosity of the solution was
   close to the blood viscosity. To detect MNPs in solution, a special
   experimental setup was developed. The installation consists of an
   ultrasound generator, a permanent magnet, a glass container with a
   solution, an induction multi-turn coil near the glass tube, and a
   voltmeter as a measure of the voltage across the coil. Ultrasound causes
   periodic movement of the particles of the solution together with the
   MNPs along the container axis. The magnet orients the MNPs in the
   direction perpendicular to the axis of the container. As a result, the
   summation of MNPs creates an alternating magnetic field with an
   ultrasonic frequency in the coil area. An alternating voltage (U) arises
   on the coil, as measured by a voltmeter. Results: As measurements have
   shown, the magnitude of the voltage is proportional to the concentration
   of MNPs in the field of action of the ultrasound and the magnet field,
   as well as the intensity of the ultrasound. In particular, when the
   intensity of ultrasound was at the level of 0.02 W/ cm2, U = 1mV was
   obtained. Discussion: The experimental results are consistent with the
   calculated estimates and suggest that AMM can be used to detect MNPs in
   a real BS. Considering that the magnitude of the constant magnetic field
   in these experiments was 0.1T, we can also conclude that this method is
   safe, more accurate, and easier to implement than traditional X-ray and
   MRT methods.
   Objectives: For a single hemodialysis session several hundred liters of
   water are consumed. Water scarcity and inadequate water purification
   facilities worsen contamination risk especially in developing countries.
   Here, we investigate the application of a mixed matrix membrane (MMM),
   which combines filtration and adsorption, for achieving endotoxin-free
   dialysate combined to high removal of uremic toxins from human plasma.
   Methods: We investigate the adsorption of lipo-polysacharide (LPS) by a
   MMM in both static and dynamic conditions. Dynamic adsorption of LPS is
   also investigated in presence of uremic toxins in human plasma.
   Diffusion experiments using dialysate contaminated with bacterial
   culture filtrates are also performed to assess the ability of the MMM to
   act as a safety-barrier to avoid transfer of pyrogens to the plasma. A
   membrane without sorbents is used as control and the obtained results
   are compared with literature studies using current dialysis membranes.
   Results: The MMM can remove approximately 10 times more endotoxins from
   dialysate compared to commercial dialysis membranes. No transfer of
   pyrogens was detected in the blood compartment, revealing safety-barrier
   properties of the MMM. Importantly, endotoxins from dialysate and
   protein-bound toxins from human plasma can be removed simultaneously
   without compromising AC adsorption capacity. Discussion: We estimate
   that 0.15 m(2)of MMM is needed to remove the daily production of the
   protein-bound toxins, indoxyl sulfate and hippuric acid and to
   completely remove endotoxins in a wearable artificial kidney (WAK)
   device. Future studies would focus on the applicability of the MMM in
   wearable/portable artificial kidneys and in general for
   home-hemodialysis treatments.
   Objectives: Nearly half of all heart failure patients suffer from heart
   failure with preserved ejection fraction (HFpEF). With no effective
   treatment, a major clinical need is presented. The aim of this study was
   the hemo - and fluid dynamic investigation of a valveless pulsatile pump
   for HFpEF using in-vitro, ex-vivo, computational fluid dynamic (CFD),
   and 4D flow MRI imaging studies. Methods: The pump is a pneumatically
   driven pulsatile pump with a single valveless cannula that is to be
   implanted through the LV apex and is operated synchronously with the
   left ventricle. A prototype of the proposed pump system was fabricated.
   The pump was tested in an in-vitro hybrid mock loop system to evaluate
   its hemodynamic effect in four HFpEF phenotypes. Further hemodynamic
   evaluation was conducted by implanting the pump in an ex-vivo isolated
   heart model. CFD was employed for flow field analysis of two different
   pump designs-a symmetric and an asymmetric configuration. The results
   were validated by 4D flow MRI imaging of the respective prototypes.
   Results: In the in-vitro studies, the pump augmented cardiac output (CO)
   by 14 - 30% and reduced left atrial pressure (LAP) by 14 - 30%. Ex-vivo
   studies showed the similar hemodynamic trends: augmented CO by 20.0 +/-
   9.7%, and reduced LAP by 57.5 +/- 14.4%. Fluid dynamic simulations
   revealed good correlation with the respective 4D flow measurements. The
   asymmetric configuration disclosed superior fluid dynamic performance
   with 94.5% of the initial blood being exchanged after 3 beats.
   Discussion: It was demonstrated that the valveless pulsatile device can
   improve hemodynamics in HFpEF patients by augmenting CO and reducing
   LAP. Appropriate washout of the pump chamber is achieved by a persisting
   vortex evolving within the asymmetric design throughout each pump cycle.
   By demonstrating the hemodynamic effects and promising fluid dynamic
   performance of the pump, feasibility of the system as a potential
   treatment option for HFpEF patients is supported.
   Objectives: In this work, the denaturation behaviour of bovine serum
   albumin (BSA) in single wall carbon nanotubes (SWCNTs) aqueous
   nanodispersions during heating was analyzed using differential scanning
   calorimetry. Thermodynamic effects of BSA interaction with SWCNTs have
   been discussed. The calculation procedure for estimating the parameters
   of laser treatment on the basis of differential scanning calorimetry
   data is presented. Accurate calculation of the optimal parameters of
   laser treatment, under which there is complete denaturation of albumin
   and the solid nanocomposite material is forming, will minimize the
   thermal damage of the connected tissues, while not reducing the tensile
   strength of the seam. Methods: Laser solders based on water dispersion
   of BSA (25 % w/w) and SWCNTs (0, 0.1, 0.01 and 0.001 % w/w) were used
   for differential scanning calorimetry study. Studies were conducted in
   hermetically sealed crucibles with heating rates of 3, 5, 10 and 20
   degrees C/min. Results: The specific energies and denaturation
   temperatures of the laser solders were measured. The use of SWCNTs led
   to a decrease in the specific energy of denaturation from 4.11 to 3.27
   J/g and a denaturation temperature from 87.2 to 86.9 degrees C. The
   activation energy of albumin denaturation in laser solder has doubled
   during use SWCNTs Discussion: Thermodynamic effects of BSA interaction
   with SWCNTs have been discussed, namely the changes in temperature
   characteristics of denaturation processes and the partial thermal
   destabilization of albumin. The energetic parameters of laser treatment
   have been estimated on the basis of differential scanning calorimetry
   data. The values obtained are optimal for complete BSA denaturation
   resulting in formation of solid nanocomposite material with minimal
   thermal damage of the connected tissues and sufficient tensile strength
   of the seam.
   Objectives: Clot formation in the membrane oxygenator is a serious
   complication in long-term extracorporeal membrane oxygenation (ECMO). In
   the blood vessels, nitric oxide (NO) generated by nitric oxide synthase
   on the endothelial cells suppresses both aggregation/activation of
   platelets and adhesion/activation of leukocytes. Therefore,
   biocompatibility of the membrane oxygenator may be improved by the
   addition of NO gas to the sweep gas. The objective of the present study
   was to determine, using a rat ECMO model, whether addition of NO gas to
   the blood can suppress blood coagulation. Methods: Male Sprague Dawley
   rats weighing 350 to 400 g were used for the experiments. After the rats
   were anesthetized, extracorporeal circulation was established by guiding
   the blood from the right jugular vein into the left femoral vein.
   Heparin was administered by bolus injection (0.7 unit/g-rat) only at the
   start of the ECMO. Polymethyl pentene membranes were used for the
   oxygenator. The sweep gas (NO: 0, 100 or 200 ppm, O2: 30%, CO2: 5%, N2:
   balance) was added to the blood via the oxygenator. During the
   experiment, the arterial pressure, oxygenator inlet pressure, venous
   pressure, activated whole blood clotting time (ACT), and methemoglobin
   (Met-Hb) concentration were measured. After circulation, the hemoglobin
   (Hb) content and lactate dehydrogenase (LDH) activity in the eluate from
   the residual blood in the oxygenator were measured. Results:
   Extracorporeal circulation was stably performed for 4 hours. There were
   no differences in the ACT during the experiment among the three groups.
   The amount of Met-Hb was below 10% in the NO group. The Hb content and
   LDH activity in the eluate were significantly lower in the 200-ppm NO
   group than those in the 0 ppm NO. Discussion: The amount of Met-Hb in
   the NO group indicates that there is no adverse effect related to
   Met-Hb. The Hb content and LDH activity indicate that the NO contained
   in the sweep gas inhibited blood coagulation in this rat extracorporeal
   circulation model.
   Objectives: Data from the WAA apheresis registry was investigated
   regarding patients treated with extracorporeal photopheresis (ECP) as a
   tool to modulate immune response in various diseases. Methods: 381
   patients (34% women) had been treated with ECP for a total of 10668
   procedures. The mean age was 48 years (+/- 18, range 3-81 years).
   Estimation of quality of life was made using grade 0 (suicidal) up to 10
   (best ever) and health quality grade 1 (Bed ridden, ICU condition) up to
   10 (athletic). Adverse events were analyzed. ANOVA comparisons were
   used. Results: Most patients were treated due to graft versus host
   disease (GVHD, n=284) and other hematological diseases (n=34). Adverse
   events were registered in 5.8% of the first treatments and in 2.1% of
   the subsequent procedures. Severe adverse events were present in 0.4% of
   all procedures. No patient died due to the procedure. Tingling and
   stitching were the most common side effects. For those with GVHD the QoL
   was initially at a mean 6.3 (+/- 1.5, range 2-10) and improved
   significantly within 10 procedures and the Health Condition estimate
   improved significantly within 9 procedures and improved further with
   added procedures. Discussion: Photopheresis is an established therapy
   with few side effects. The present data indicate that approximately 10
   procedures are necessary to note significant effect to GVHD.
   Objectives: The most fundamental goal in improving quality of care in
   hospitals is to eliminate unnecessary deaths. AIM: Three-year mortality
   and quality of care between 2015-2017 were evaluated in a tertiary
   nephrology clinic. Methods: Audit of 392 deaths was carried out to
   reveal prevalence of suboptimal clinical observations. Admission
   pressure, direct admissions avoiding public healthcare system, severity
   of clinical conditions, elderly persons dying in the hospital, time of
   admissions and death were evaluated. Results: In 2015 and 2016, 5.5 of
   every 100 inpatients died in the hospital, and this proportion decreased
   to 4.9 in 2017, with high percentage of patients who died in the first
   24 or 48 hours from admission. The percentage of hospital deaths
   occurring in combination with AKI rose from 17% up to 37% over the
   three-year study period. Many patients who died with worsening CKD, were
   not ever referred to a nephrologist. More than half of patients were
   admitted on duty and died over weekends. About 5% of the hospital deaths
   were among patients aged 85 and over, and in 2017 that number rose up to
   10%. Patients who died were seriously ill, at least 17% had malignancy.
   Most of the cardiovascular deaths were directly caused by ischemic
   stroke. Discussion: In this study we did not find patients with
   preventable deaths. The results indicated that patients were seriously
   ill, elderly, some being admitted to hospital to die. Some of the
   patients were kept long period prior to death because of shortage on
   certain facilities. There is admission pressure and other external
   factors contributing to high burden in treatment of the dying patients.
   Still, further effors are necessary for further providing and auditing
   health quality of care.
   Objectives: Human immune cells have been produced using Advanced Therapy
   Medicinal Products (ATMP) guidelines and have been tested in clinical
   studies for a number of diseases, for which still no or only inadequate
   alternative therapies are available. Examples include several cancer
   entities, stroke, myocardial infarction, severe autoimmune disorders and
   chronic infections. Despite many in vitro or in animal studies report
   positive outcomes after immune cell therapy, convincing results showing
   the benefits of ATMP in clinical studies are rare. Part of this
   discrepancy in the outcome of the clinical studies in comparison to the
   in vitro and in animal studies may be caused by the manufacturing of
   immune cells for clinical trials. Cells prepared for clinical trials
   were mostly manufactured using archaic, scarcely controlled and
   incomparable production processes and stringent analytical methods for
   assessing proliferation and differentiation of the immune cells during
   the manufacturing process were not applied. Methods: The production of
   ATMPs is first of all dependent on the donor specific biology, which
   significantly varies from one donor or patient, respectively, to another
   (biological heterogeneity). In case of immune cell therapy, the
   manufacturing process is key for cytotoxic function and is the basis for
   the biological activity of the cells after injection into the patient.
   Results: The challenge for future clinical trials therefore is to
   reproducibly provide a sufficient number of biologically active cells of
   appropriate quality preferably in accordance with quality manufacturing
   guidelines (e. g. Good Manufacturing Practice, ICH etc.). Only using
   cells which have been produced under these rigorous quality control
   regimes will allow the conduction of clinically meaningful trials.
   Discussion: The talk presents a survey and discusses consequences on
   future requirements for manufacturing processes of products for immune
   cell therapies.
   Objectives: Cryopreservation plays a major role in the storage of
   tissues that are kept for subsequent transplantation. A wide variety of
   tissues intended for transplantation for a patient are stored in this
   way. In addition to the assignment to a suitable recipient, it must be
   ensured in particular that a sufficiently long period of time is
   available for infection diagnostic analyses. Cryopreservation of tissue
   is therefore routine in everyday tissue medicine. Methods: As is well
   known, the success of low temperature storage depends in particular on
   coordinated freezing and storage processes, in the optimization of which
   many research approaches have already been investigated. In contrast to
   these well-known principles of important parameter adjustment in this
   context, little attention is paid to optimizing the freezing process in
   the daily routine of tissue medicine. In fact, for some applications the
   suboptimal storage of tissue is not critical, as no vital cells are
   necessary or desired. Results: This reduces the process to a minimum and
   eliminates the need for additives such as cryoprotective agent (CPA) or
   animal/human serum. This is particularly important for tissue
   preparations which, as in Germany, require a medicinal product approval
   by a competent authority. Any change to the process must be first
   approved by the competent authority, the Paul-Ehrlich-Institut (PEI).
   Optimizing the freezing process would therefore entail a new approval
   procedure. If the changed process was not previously known in the EU, a
   clinical study is also required. Discussion: For this reason, the
   conditions are not improved in case of doubt, although it is known that
   this could lead to a higher quality of the tissue after thawing. Less
   toxic CPA could simplify the approval procedure and thus contribute to
   improved tissue storage for transplantation. The same applies to the
   cryopreservation of tissue engineered products.
   Vascular access is a key issue for survival for uremic patients that
   need acute or chronic dialysis. In acute settings the use of central
   venous catheters, holding two luminae, are most commonly used in the
   intensive care for continuous or intermittent hemodialysis. Such
   catheters may be of acute type or a chronic type containing a separate
   cuff to limit bacterial invasion into the vessels. Another option is to
   place a peritoneal dialysis catheter into the abdominal cavity. If using
   the right technique, this catheter can be surgically inserted in local
   anesthesia and could be used directly postoperatively for acute but also
   chronic peritoneal dialysis. For chronic hemodialysis (HD) the
   preferable option is to place an arteriovenous fistula (AVF) at the
   lower arm. This results in enlargement of the vein, and partly fibrosis,
   that allows for frequent punctures leaving no material externalized
   after the end of a HD procedure. A problem is the development of
   vascular stenosis and thrombosis that need interventions in at least 50%
   of patients within one year. When the AVF fails an option is to insert a
   graft (AVG). This may be either a biologic or synthetic graft
   interpositioned between the feeding artery and a more proximal vein
   below the elbow instead of the local vein that usually is occluded. If
   this option even fails, the patient has to rely on a sufficient
   permanent central dialysis catheter where complication such as bacterial
   contamination and occlusions are problems. To avoid such catheters a
   dream for future would be a graft as AV access that is made of an
