Repository: MatInfoUB/NLP-Queries

File: Co_superalloy_comp(1).txt (part 9 of 22)
FN Clarivate Analytics Web of Science
AB In the present study, a thin intermediate protective -alumina layer was pre-deposited by slurry dip-coating technique on APS-CoNiCrAlY bond coat prior depositing APS-YSZ as top coat. The alumina layer acts as barrier for oxygen diffusion to protect the metallic bond coat from excessive oxidation. The new TBC was compared with the standard TBC system which comprises of Ni-superalloy substrate, CoNiCrAlY bond coat and YSZ top coat concerning the behavior under thermal cycling at 1150 degrees C. The samples were investigated before and after thermal cycling by optical microscopy, scanning electron microscopy (SEM) equipped with energy dispersive X-ray spectroscopy (EDS), and X-ray diffraction analysis (XRD). Image analysis was used to compare between the microstructure by measuring the crack lengths and the thermally grown oxide layer (TGO) average thickness after thermal cycling. It was observed that a more uniform and compact -Al2O3 TGO was formed in the new TBC system after thermal cycling comparing to the commercial one. It was, also, found that the alumina intermediate layer has the potential to reduce the length of the cracks and the average thickness of TGO by suppressing the detrimental mixed oxides, like Cr2O3, CoO, NiO, and (Ni, Co)(Cr, Al)(2)O-4, thus, improving the TBC durability.
SN 0947-5117
EI 1521-4176
PD JUL
PY 2017
VL 68
IS 7
BP 740
EP 747
DI 10.1002/maco.201609265
UT WOS:000404883500006
ER

PT J
AU Wu, HX
   Ge, CC
   Yan, QZ
   Xia, M
   Tian, T
   Zhu, ZL
   Hu, QP
AF Wu, Hai-Xin
   Ge, Chang-Chun
   Yan, Qing-Zhi
   Xia, Min
   Tian, Tian
   Zhu, Zhi-Li
   Hu, Qi-Peng
TI Plastic deformation behavior of spray formed superalloy FGH100
SO MATERIALS SCIENCE AND ENGINEERING A-STRUCTURAL MATERIALS PROPERTIES
   MICROSTRUCTURE AND PROCESSING
AB Hot compression tests of hot isostatic pressed (HIPped) spray formed (SF) nickel-base superalloy were carried out in the temperature range of 1050-1150 degrees C at strain rates of 0.001-1 s (1), between 10-70% of engineering strain, using a Gleeble-1500 thermal simulator. Thereafter, the flow curve was developed and the constitutive equation of flow stress during hot deformation was established. The results show that the flow stress decreases by increasing deformation temperature and decreasing strain rate. Processing maps were developed based on the data obtained using the principles of dynamic materials modeling. The microstructure of deformed samples was characterized using optical and electron microscopy. The processing maps exhibit the stability domain at the temperatures of 1140-1150 degrees C and strain rate of 0.01 s(-1), with a peak efficiency of approximately 50%. High deformation temperature and high strain rate are conducive to the occurrence of dynamic recrystallization. The activation energy of the new Ni-Cr-Co based SF superalloy FGH100 was found to be 866.7 kJ/mol. Besides, the experimental results verify the hyperbolic sine model including strain variable, reflecting the changing law of flow stress during the hot deformation process.
SN 0921-5093
EI 1873-4936
PD JUN 24
PY 2017
VL 699
BP 156
EP 164
DI 10.1016/j.msea.2017.02.063
UT WOS:000404816600018
ER

PT J
AU Fu, C
   Ren, ZM
   Cao, GH
AF Fu Chao
   Ren Zhongming
   Cao Guanghui
TI Preparation and Structure of Al plus Si Codeposited Coatings on.
   Ni-based Superalloys
SO RARE METAL MATERIALS AND ENGINEERING
AB The Al+Si codeposited coatings were prepared on DZ417G superalloy substrates by aluminization and siliconization using pack cementation. XRD, SEM and EDS were used to study the microstructure and morphology of coatings. The results show that during the co-deposition process, the structure formed on the coating surface changes with the change of Al and Si contents. In addition, the post heat-treatment also has an effect on the structure of coatings. When the composition (in wt%) of the packs is XAl-4NH(4)Cl-4Si-(92-X)Al2O3 (X= I, 4 and 6), the corresponding structures of the coatings are NiSi and Ni2Al3 after pack cementation, respectively. When Si content increases to 6 wt% and 10 wt%, the structure of the coatings is also NiSi or Ni2Al3. After post heat-treatment, because of Ni, Cr and Mo diffusion from the substrate, NiSi transforms to AlNi6Si3 or S-Ni2Si, while Ni2Al3 transforms to beta-NiAl. The Si level in the beta-NiAl coatings is very small. Cr or Mo dissolves into AlNi6Si3, delta-Ni2Si and beta-NiAl. Al content plays a role in the formations of coatings. When Al content is low in the pack, the structure of coatings is NiSi after Al + Si codeposition. However, when the Al content is above 4 wt%, the structures of coatings are Ni2Al3 after pack cementation. Cr-rich AlNi6Si3, Cr- and Mo-rich delta-Ni2Si as well as beta-NiAl coatings are formed after Al + Si codeposition followed by post heat-treatment.
SN 1002-185X
PD JUN
PY 2017
VL 46
IS 6
BP 1612
EP 1619
UT WOS:000405146400027
ER

PT J
AU Wang, Q
   Yao, Q
   Song, JZ
   Wang, Y
   Zhu, YH
   Lu, T
   Han, BJ
AF Wang, Qiong
   Yao, Qiang
   Song, Jin-Zhu
   Wang, Yan
   Zhu, Yu-Hong
   Lu, Tong
   Han, Bao-Jun
TI Effect of rare earth element on the oxidation behavior of novel
   gamma/gamma '- strengthened Co-9Al-10W alloys
SO JOURNAL OF MATERIALS RESEARCH
AB A series of oxidation experiments were carried out on these novel gamma/gamma'- strengthened cobalt-based alloys of the systems Co-9Al-10W and Co-9Al-10W-0.02X (X = La, Ce, Dy, Y) at 900 degrees C. The appropriate amounts' addition of rare earth elements leads to improved oxidation properties at 900 degrees C, especially La elements show the best oxidation resistance (129.008 mg/cm(2)). However, the base Co-9Al-10W alloy shows the worst oxidation performance (151.544 mg/cm(2)). Multilayer oxide layers formed during the oxidation process, the outer were mainly CoO and Co3O4 oxides, and the middle layer contained complex oxides (containing Co, Al, and W). The inner layer consists of little discontinuous oxides, included few Al2O3 oxides. There existed a different crack width and the base alloy had the widest crack. Moreover, there exists a phase transformation (gamma/gamma' to gamma/Co3W) at the interface between oxide film and substrate.
SN 0884-2914
EI 2044-5326
PD JUN
PY 2017
VL 32
IS 11
BP 2117
EP 2126
DI 10.1557/jmr.2017.14
UT WOS:000403767900013
ER

PT J
AU Gupta, RK
   Kumar, VA
AF Gupta, R. K.
   Kumar, V. Anil
TI Studies on Similar and Dissimilar Metal EBW Joints of Fe-31Ni-5Co and
   Co-20Cr-15W-10Ni Alloys
SO JOURNAL OF MATERIALS ENGINEERING AND PERFORMANCE
AB Superinvar Fe-31Ni-5Co alloy (SI) and Co-20Cr-15W-10Ni superalloy (SA) are used in space applications. Similar metal (SI-SI and SA-SA) joints as well as dissimilar metal (SA-SI) joints of these alloys have been made using electron beam welding (EBW) technique. Extensive characterization of these weldments has been carried out using optical and electron microscopy, microhardness measurements and tensile testing at ambient and cryogenic temperatures. It has been observed that weld efficiency is 100% for similar metal joints, whereas it is governed by base metal properties of the alloy having lower strength for dissimilar metal joint. Weld efficiency of SA-SI/EBW joint is comparable with base metal of lower strength indicating no detrimental formation of intermetallic/brittle phase. Microhardness of the SA-SI/EBW joint is found to be representative of the respective base metal properties with no sudden variation across the SA/SI interface in the weldment indicating good dilution in the weld. This has been confirmed through energy-dispersive spectrum using x-rays (EDX) showing the presence of Fe near the superalloy weldment interface and the presence of Cr and W near the superinvar weldment interface. Increase in strength and decrease in ductility of base metals are observed for all types of joints when tested at cryogenic temperature (77 K) vis-A -vis at ambient temperature. Fracture features of the failed surface of SA-SI/EBW joint are found to be similar to that of the SI-SI/EBW joint. Microhardness, mechanical properties and fracture analysis confirm that failure of dissimilar metal joint takes place toward lower strength base metal, i.e., superinvar.
SN 1059-9495
EI 1544-1024
PD JUN
PY 2017
VL 26
IS 6
BP 2963
EP 2973
DI 10.1007/s11665-017-2718-3
UT WOS:000402734000052
ER

PT J
AU Coakley, J
   Lass, EA
   Ma, D
   Frost, M
   Seidman, DN
   Dunand, DC
   Stone, HJ
AF Coakley, James
   Lass, Eric A.
   Ma, Dong
   Frost, Matthew
   Seidman, David N.
   Dunand, David C.
   Stone, Howard J.
TI Rafting and elastoplastic deformation of superalloys studied by neutron
   diffraction
SO SCRIPTA MATERIALIA
AB The rafting of monocrystalline Ni- and Co-based superalloys has been studied by neutron diffractometry. Lattice parameter misfit values and the difference in phase stiffnesses at room temperature, 650 degrees C, and 900 degrees C are presented. These microstructural parameters should assist in refining computer models that aim to predict precipitate evolution in superalloys and aid future alloy design. The nature of rafting is shown experimentally to be dependent upon the lattice parameter misfit. The 900 degrees C yield strength of the gamma-phase of the Co-based superalloy with a rafted microstructure occurs at similar to 100 MPa, when loaded at a low strain rate. (c) 2017 Acta Materialia Inc. Published by Elsevier Ltd. All rights reserved.
RI Ma, Dong/G-5198-2011; Dunand, David C/B-7515-2009; Lass,
   Eric/AAE-9593-2019; Seidman, David/B-6697-2009
OI Ma, Dong/0000-0003-3154-2454; Lass, Eric/0000-0003-1428-3585; Frost,
   Matthew/0000-0001-6821-170X; Coakley, James/0000-0001-8721-0438; Dunand,
   David/0000-0001-5476-7379
SN 1359-6462
PD JUN
PY 2017
VL 134
BP 110
EP 114
DI 10.1016/j.scriptamat.2017.03.007
UT WOS:000400216300024
ER

PT J
AU Houdkova, S
   Pala, Z
   Smazalova, E
   Vostfak, M
   Cesanek, Z
AF Houdkova, Sarka
   Pala, Zdenek
   Smazalova, Eva
   Vostfak, Marek
   Cesanek, Zdenek
TI Microstructure and sliding wear properties of HVOF sprayed, laser
   remelted and laser clad Stellite 6 coatings
SO SURFACE & COATINGS TECHNOLOGY
CT 7th International Meeting on Thermal Spraying (RIPT)
CY DEC 09-11, 2015
CL Limoges, FRANCE
AB The microstructure and sliding wear, properties of Co-Cr-W alloy (Stellite 6) coatings were studied in the dependence on the deposition technology. The HVOF as-sprayed, laser remelted HVOF sprayed and laser clad coatings were evaluated by SEM, XRD and ASTM G-133 reciprocating sliding wear test. In dependence on used deposition technology, the microstructure of coating varied namely in terms of grain size and phase composition. The XRD analyses in the wear track revealed that the strain-induced fcc-to-hcp transformation is taking part during wear of laser remelted HVOF sprayed coatings. The difference of the phase composition, grain size and strain-induced fcc-to-hcp transformation was shown to be responsible for differences in the sliding wear behaviour. (C) 2016 Elsevier B.V. All rights reserved.
RI Vostrak, Marek/C-1702-2016; Houdkova, Sarka/C-1244-2016; Pala,
   Zdenek/C-8304-2014
OI Vostrak, Marek/0000-0003-4159-5664; Houdkova, Sarka/0000-0002-7354-3888;
   Pala, Zdenek/0000-0002-5849-3018
SN 0257-8972
PD MAY 25
PY 2017
VL 318
BP 129
EP 141
DI 10.1016/j.surfcoat.2016.09.012
UT WOS:000402356100016
ER

PT J
AU Krakow, R
   Johnstone, DN
   Eggeman, AS
   Hunert, D
   Hardy, MC
   Rae, CMF
   Midgley, PA
AF Krakow, Robert
   Johnstone, Duncan N.
   Eggeman, Alexander S.
   Huenert, Daniela
   Hardy, Mark C.
   Rae, Catherine M. F.
   Midgley, Paul A.
TI On the crystallography and composition of topologically close-packed
   phases in ATI 718Plus (R)
SO ACTA MATERIALIA
AB ATI 718Pluse (R) is a nickel-based superalloy developed to replace Inconel 718 in aero engines for static and rotating applications. Here, the long-term stability of the alloy was studied and it was found that topologically close-packed (TCP) phases can form at the gamma-eta interface or, less frequently, at grain boundaries. Conventional and scanning transmission electron microscopy techniques were applied to elucidate the crystal structure and composition of these TCP precipitates. The precipitates were found to be tetragonal sigma phase and hexagonal C14 Laves phase, both being enriched in Cr, Co, Fe and Mo though sigma has a higher Cr and lower Nb content. The precipitates were observed to be heavily faulted along multiple planes. In addition, the disorientations between the TCP phases and neighbouring eta/gamma were determined using scanning precession electron diffraction and evaluated in axis-angle space. This work therefore provides a series of compositional and crystallographic insights that may be used to guide future alloy design. (C) 2017 Acta Materialia Inc. Published by Elsevier Ltd.
RI Johnstone, Duncan/V-4413-2019
OI Johnstone, Duncan/0000-0003-3663-3793; Krakow,
   Robert/0000-0003-3371-5662; Midgley, Paul/0000-0002-6817-458X
SN 1359-6454
EI 1873-2453
PD MAY 15
PY 2017
VL 130
BP 271
EP 280
DI 10.1016/j.actamat.2017.03.038
UT WOS:000401388700024
ER

PT J
AU He, J
   Peng, H
   Gong, SK
   Guo, HB
AF He, Jian
   Peng, Hui
   Gong, Shengkai
   Guo, Hongbo
TI Synergistic effect of reactive element co-doping in two-phase (gamma'
   plus beta) Ni-Al alloys
SO CORROSION SCIENCE
AB To propose reactive element (RE) co-doping strategy, the oxidation behaviour of Dy, Hf, Y, Zr single- and co-doped Ni-30AI alloys was comparatively studied. All the alloys containing Dy or Y exhibited improved scale adhesion due to the pinning effect of the pegs at the scale/alloy interfaces and the reduced residual stress by the flaky oxides formed on the alloy surfaces. Compared to the corresponding RE single-doping, Dy/Hf, Dy/Zr, Hf/Y and Y/Zr co-doping further reduced the scale growth rate, revealing a synergistic effect. The role of reactive element co-segregation in the formation of synergistic effect was analyzed. (C) 2017 Elsevier Ltd. All rights reserved.
SN 0010-938X
EI 1879-0496
PD MAY 15
PY 2017
VL 120
BP 130
EP 138
DI 10.1016/j.corsci.2017.03.007
UT WOS:000401378100012
ER

PT J
AU Pei, HQ
   Wen, ZX
   Yue, ZF
AF Pei, Haiqing
   Wen, Zhixun
   Yue, Zhufeng
TI Long-term oxidation behavior and mechanism of DD6 Ni-based single
   crystal superalloy at 1050 degrees C and 1100 degrees C in air
SO JOURNAL OF ALLOYS AND COMPOUNDS
AB By virtue of XRD, OM, SEM and EDS, detailed oxidation behaviors for 2000h exposure of DD6 Ni-based single crystal superalloy ware investigated at 1050 degrees C and 1100 degrees C. The oxidation kinetic curves both follow the parabolic law in the first stage, during which time the oxidation behaviors in interdendritic area and dendrite core area are different. With the oxidation time continuing, the morphologies of the oxides in these two kinds of areas gradually tend to coincide: An outer columnar (Ni, Co)O, an intermediate layer mainly composed of NiTa2O6, CoCo2O4, CoWO4, NiCr2O4 and other complex compounds and spinel phases, an inner continuous layer of alpha-Al2O3. The double diffusion of oxygen anions and Ni and Co cations developed inwards and outwards respectively is responsible for the morphology of the oxide scale. At 1100 degrees C, the Al2O3 film formed in the initial time is unstable, discontinuous and incompact and the inner Al2O3 layer formed after 300 h oxidation is porous. (C) 2017 Elsevier B.V. All rights reserved.
RI Pei, Haiqing/R-5327-2018; wen, zhixun/S-3803-2018
OI Pei, Haiqing/0000-0003-1728-4778; wen, zhixun/0000-0002-7176-3465
SN 0925-8388
EI 1873-4669
PD MAY 15
PY 2017
VL 704
BP 218
EP 226
DI 10.1016/j.jallcom.2017.02.031
UT WOS:000396950900029
ER

PT J
AU Chen, H
   Si, YQ
   McCartney, DG
AF Chen, H.
   Si, Y. Q.
   McCartney, D. G.
TI An analytical approach to the beta-phase coarsening behaviour in a
   thermally sprayed CoNiCrAlY bond coat alloy
SO JOURNAL OF ALLOYS AND COMPOUNDS
AB This paper investigates the beta-phase coarsening behaviour during isothermal heat treatment of freestanding CoNiCrAlY (Co-31.7%Ni-20.8%Cr-8.1%Al-0.5%Y, all in wt%) coatings prepared by high velocity oxy-fuel (HVOF) thermal spraying. The microstructure of the coatings was characterised using scanning electron microscopy with energy dispersive X-ray (EDX) analysis and electron backscatter diffraction (EBSD). It comprises a two phase structure of fcc gamma-Ni matrix and bcc beta-NiAl precipitates. The volume fraction of the gamma-Ni and the beta-NiAl phases were measured to be around 70% and 30% respectively, with grain sizes varying largely from 0.5 to 2 mu m for both phases. Isothermal heat treatments of the freestanding coatings were carried out at 1100 degrees C for times up to 250 h. The beta-phase coarsening behaviour during isothermal heat treatments was analysed by quantitative metallography. It is shown that the coarsening behaviour of beta phase in the CoNiCrAlY alloy followed the classical Lifshitz-Slyozov-Wagner (LSW) theory of Ostwald ripening. By incorporating a dimensionless factor Which correlates with volume fraction of the beta phase, a modified LSW model coupled with formulaic interfacial energy and effective diffusion coefficient of the CoNiCrAlY alloy was utilised to interpret the coarsening behaviour of the beta phase. The coarsening rate coefficient obtained from the modified LSW model shows good agreement with the corresponding experimental result. (C) 2017 Elsevier B.V. All rights reserved.
RI McCartney, David Graham/H-3274-2017
OI McCartney, David Graham/0000-0001-8608-9066; Chen,
   Hao/0000-0002-3519-180X
SN 0925-8388
EI 1873-4669
PD MAY 15
PY 2017
VL 704
BP 359
EP 365
DI 10.1016/j.jallcom.2017.02.002
UT WOS:000396950900046
ER

PT J
AU Hoier, P
   Klement, U
   Alagan, NT
   Beno, T
   Wretland, A
AF Hoier, P.
   Klement, U.
   Alagan, N. Tamil
   Beno, T.
   Wretland, A.
TI Characterization of tool wear when machining alloy 718 with
   high-pressure cooling using conventional and surface-modified WC-Co
   tools
SO JOURNAL OF SUPERHARD MATERIALS
AB Coolant supplied by high pressure into the cutting zone has shown the lower thermal loads on the tool when machining difficult-to-cut materials as the Alloy 718. In this study, we investigate how the combination of high-pressure cooling and tool-surface modifications can lead to further improvements regarding tool life. The general approach is to enhance the coolant-tool interaction by increasing the contact area. Therefore, we machined cooling features into flank and rake faces of commercially available cemented tungsten carbide inserts. In this way, the surface area was increased by similar to 12%. After the cutting tests, the tools were analyzed by scanning electron microscopy combined with energy-dispersive X-ray spectroscopy. Compared with conventional tools, the tool modifications reduced the flank wear by 45% for the investigated cutting parameters. Furthermore, we were able to significantly increase the cutting speed and feed rate without failure of the tool. The investigated surface modifications have great potential to enhance the productivity of metal cutting processes.
OI Tamil Alagan, Nageswaran/0000-0002-0895-3303
SN 1063-4576
EI 1934-9408
PD MAY
PY 2017
VL 39
IS 3
BP 178
EP 185
DI 10.3103/S1063457617030054
UT WOS:000404329700005
ER

PT J
AU Wang, L
   Guo, YF
   Zhang, GW
AF Wang, Li
   Guo, Yongfeng
   Zhang, Guowei
TI Investigation on Conductive Layer, Delamination, and Recast Layer
   Characteristics of Electro-discharge Machined Holes in TBCs
SO JOURNAL OF MATERIALS ENGINEERING AND PERFORMANCE
AB In this study, electrical discharge machining (EDM) is used to directly drill normal effusion cooling holes in thermal-barrier-coated nickel-based superalloys (TBCs) via the assisting electrode method. The formation of the conductive layer was studied using scanning electron microscopy and energy-dispersive spectroscopy. The effects of the EDM process parameters including peak current, pulse duration, and duty cycle on delamination and recast layer characteristics were investigated. The analysis results indicate that the conductive layer possesses a feature of bilayer structure for the EDM of TBCs. The bottom layer is generated first due to the deposition of carbon-based products and molten brass debris, and its composition primarily contains C, Cu, Zr, and Zn; the surface layer is the result of the overlying of subsequently molten superalloy debris and carbon-based products, and its composition primarily consists of Ni, C, Cr, Nb, Co, Al, Fe, Cu, and Zr. The microcracks of the superalloy substrate only reside in the recast layer during the EDM of TBCs. The thickness of recast layer sharply increases with increasing peak current, pulse duration, and duty cycle, respectively. The delamination occurs at the ceramic coating/bond coating interface for the EDM of drilling normal holes in TBCs, and it can be eliminated by the selection of low discharge energy and appropriate duty cycle. Additionally, the length of delamination increases with increasing peak current, pulse duration, and duty cycle, respectively. The spalling of ceramic coating appears at the entrance of the hole due to the thermal-shock brittle fracture if excessive peak current, pulse duration, or duty cycle is selected.
SN 1059-9495
EI 1544-1024
PD MAY
PY 2017
VL 26
IS 5
BP 2394
EP 2403
DI 10.1007/s11665-017-2654-2
UT WOS:000400278100046
ER

PT J
AU Lass, EA
AF Lass, Eric A.
TI Application of Computational Thermodynamics to the Design of a
   Co-Ni-Based gamma'-Strengthened Superalloy
SO METALLURGICAL AND MATERIALS TRANSACTIONS A-PHYSICAL METALLURGY AND
   MATERIALS SCIENCE
AB A currently available commercial Calphad thermodynamic database was utilized to investigate its applicability to alloy design in the new class of Co-Ni-based gamma'-strengthened high-temperature alloys. A simple primary design criterion was chosen: maximize the gamma' solvus temperature in the six-component Co-Ni-Al-Ti-W-Ta system while ensuring no formation of secondary, potentially deleterious phases. Secondary design considerations included the effects of alloying elements on equilibrium gamma' volume fraction and on solidus and liquidus temperatures. The identified composition, Co-30Ni-9Al-3Ti-7W-2Ta-0.1B (expressed in mole percent), representing a conservative estimate of the maximum allowable concentrations of alloying additions Al, Ti, W, and Ta, was subsequently produced and characterized. The experimentally measured gamma' solvus temperature of the new alloy was 1491 +/- 3 K (1218 +/- 3 A degrees C), about 35 K (35 A degrees C) above any previously reported two-phase gamma-gamma' Co-(Ni)-based alloy. No secondary phases were observed in the alloy after annealing at temperatures between 1173 K and 1473 K (900 A degrees C and 1200 A degrees C). Additional alloy compositions with experimentally measured gamma' solvus temperatures in excess of 1533 K (1260 A degrees C) were also identified employing the same basic approach. The efficacy of currently available thermodynamic databases in their application to Co-based gamma'-strengthened superalloy development is discussed, including expanding design efforts to include additional alloying elements, as well as specific areas for improvement of future databases.
RI Lass, Eric/AAE-9593-2019
OI Lass, Eric/0000-0003-1428-3585
SN 1073-5623
EI 1543-1940
PD MAY
PY 2017
VL 48A
IS 5
BP 2443
EP 2459
DI 10.1007/s11661-017-4040-y
UT WOS:000399089300032
ER

PT J
AU Viat, A
   Dreano, A
   Fouvry, S
   Bouchet, MID
   Henne, JF
AF Viat, Ariane
   Dreano, Alixe
   Fouvry, Siegfried
   Bouchet, Maria-Isabel De Barros
   Henne, Jean-Francois
TI Fretting wear of pure cobalt chromium and nickel to identify the
   distinct roles of HS25 alloying elements in high temperature glaze layer
   formation
SO WEAR
AB HS25 cobalt-based superalloy was investigated between 100 and 600 degrees C under fretting wear (small amplitude reciprocating displacements) in a cross-cylinder contact. Tribological behavior was compared to pure cobalt, chromium and nickel tested under the same conditions and analyzed in terms of friction, wear, interface morphology and chemical composition by SEM-EDX and Raman spectroscopy. On HS25, the tribological tests resulted in the formation of a "glaze layer" of ground and compacted wear debris, which was protective against severe wear and high friction above 250 degrees C. Similar glaze layers were found for cobalt-cobalt (Co//Co) contacts, suggesting the determining role of cobalt in glaze layer formation whereas worn Cr//Cr and Ni//Ni interfaces exhibited poorly sintered debris and respectively adhesive and abrasive wear. To identify the role of alloying elements in glaze layer formation, the oxides formed in the interface were studied in terms of composition and thermal stability. As sintering appears to be a determining factor in glaze layer formation, the diffusion properties of cobalt and its oxides are emphasized. The strengthening and corrosion resistance properties of chromium and nickel in the alloy are also discussed. (C) 2017 Elsevier B.V. All rights reserved.
OI Dreano, Alixe/0000-0002-9221-7703
SN 0043-1648
EI 1873-2577
PD APR 15
PY 2017
VL 376
BP 1043
EP 1054
DI 10.1016/j.wear.2017.01.049
PN B
UT WOS:000403902000015
ER

PT J
AU Ning, LK
   Tong, J
   Liu, EZ
   Tan, Z
   Ji, HS
   Zheng, Z
AF Ning Likui
   Tong Jian
   Liu Enze
   Tan Zheng
   Ji Huisi
   Zheng Zhi
TI Effect of Ru on the Solidification Microstructure of a Ni-Based Single
   Crystal Superalloy with High Cr Content
SO ACTA METALLURGICA SINICA
AB Ni-based single crystal superalloys have been widely used in manufacturing the critical components of aero-engines, such as turbine blades and vanes. Improvements in phase stability on the addition of Ru are well known in the field of Ni-based superalloy development. Cr is beneficial to hot corrosion resistance of Ni-based superalloys. Generally, superalloys which used under easy corrosion conditions should contain high levels of Cr. Early researches about the influence of Ru on solidification microstructures in Ni-based single crystal alloys are mostly focused on low-Cr systerms (<6%). Since Cr has complex interactions with Ru, it is meanful to study the effects of Ru on solidification microstructures in high-Cr (>10%) Ni-based single crystal superalloy systems. The materials used in this work are Ni-based single crystal superalloy with high Cr content. Three superalloys by changing Ru addition (0, 1.5%, 3%, mass fraction) were designed. By observing the as-cast structure, the effect of Ru on the elements distribution and the precipitation characters of different phases in these alloys were studied. It is found that as the Ru content increases, the primary and secondary dendrite arm spacings decrease gradually; the volume fraction of (gamma+gamma') eutectic increases firstly and then decreases; the gamma' size is reduced progressively. The addition of 3% Ru leads to the formation of beta-NiAl phase, which contain a certain amount of Cr, Co and Ru except the basic elements Ni and Al. The typical "reverse partitioning" of other alloying elements is exhibited with the addition of Ru, while the formation of b-NiAl phase can reduce the "reverse partitioning" of other alloying elements. The addition of Ru could enhance the segregation of positive segregation elements Ta, Al and negative segregation element Re while reduce the segregation of positive segregation elements Mo and Cr.
SN 0412-1961
PD APR 11
PY 2017
VL 53
IS 4
BP 423
EP 432
DI 10.11900/0412.1961.2016.00291
UT WOS:000399921900005
ER

PT J
AU McCarley, J
   Helmink, R
   Goetz, R
   Tin, S
AF McCarley, Joshua
   Helmink, Randolph
   Goetz, Robert
   Tin, Sammy
TI Grain Boundary Engineering of a Low Stacking Fault Energy Ni-based
   Superalloy
SO METALLURGICAL AND MATERIALS TRANSACTIONS A-PHYSICAL METALLURGY AND
   MATERIALS SCIENCE
AB The effects of thermo-mechanical processing parameters on the resulting microstructure of an experimental Nickel-based superalloy containing 24 wt pct Co were investigated. Hot compression tests were performed at temperatures ranging from 1293 K to 1373 K (1020 to 1100 A degrees C) and strain rates ranging from 0.0005 to 0.1/s. The mechanically deformed samples were also subject to annealing treatments at sub-solvus 1388 K (1115 A degrees C) and super-solvus 1413 K (1140 A degrees C) temperatures. This investigation sought to quantify and subsequently understand the behavior and evolution of both the grain boundary structure and length fraction of I 3 pound twin boundaries in the low stacking fault energy superalloy. Over the range of deformation parameters investigated, the corresponding deformation mechanism map revealed that dynamic recrystallization or dynamic recovery was dominant. These conditions largely promoted post-deformation grain refinement and the formation of annealing twins following annealing. Samples deformed at strain rates of 0.0005 and 0.001/s at 1333 K and 1373 K (1060 A degrees C and 1100 A degrees C) exhibited extensive grain boundary sliding/rotation associated with superplastic flow. Upon annealing, deformation conditions that resulted predominately in superplastic flow were found to provide negligible enhancement of twin boundaries and produced little to no post-deformation grain refinement.
SN 1073-5623
EI 1543-1940
PD APR
PY 2017
VL 48A
IS 4
BP 1666
EP 1677
DI 10.1007/s11661-017-3977-1
UT WOS:000396057300017
ER

PT J
AU Yu, H
   Ukai, S
   Hayashi, S
   Ono, N
AF Yu, Hao
   Ukai, Shigeharu
   Hayashi, Shigenari
   Ono, Naoko
TI Effect of Al content on the high-temperature oxidation of
   Co-20Cr-(5,10)Al oxide dispersion strengthened superalloys
SO CORROSION SCIENCE
AB The high-temperature oxidation of Co-based oxide dispersion strengthened (ODS) Co-20Cr-(5, 10) Al-2.4Hf-1.5Y(2)O(3) (wt%) superalloys was investigated at 900 C-omicron and 1000 C-omicron. The 10Al (wt%) superalloys possess better oxidation resistance with the formation of alumina scale than the 5Al (wt%) with a duplex scale of CoCr2O4/Cr2O3 and internal Al2O3. The alumina on the 10Al superalloy is composed of theta- and alpha-alumina at 900 C-omicron but dominated by alpha-alumina at 1000 C-omicron. The lower weight gain of 10Al superalloys at 1000 C-omicron than at 900 C-omicron was associated with different growth mechanisms of the Al2O3 scales. (C) 2017 Elsevier Ltd. All rights reserved.
RI YU, Hao/H-7228-2018
SN 0010-938X
EI 1879-0496
PD APR
PY 2017
VL 118
BP 49
EP 59
DI 10.1016/j.corsci.2017.01.015
UT WOS:000396969800005
ER

PT J
AU Azakli, Y
   Tarakci, M
AF Azakli, Yunus
   Tarakci, Mehmet
TI Towards understanding the effects of magnesium addition on
   microstructural and thermal properties of NiAlCr alloys in as-cast and
   heat treated states
SO JOURNAL OF ALLOYS AND COMPOUNDS
AB The effects of magnesium addition on the microstructure, hardness, chemical composition and thermal expansion coefficient of NiAlCr alloys in as-cast and heat-treated states were studied. NiAlCr alloys containing 1, 2.5 and 3.8 at.% Mg were prepared via atmosphere-controlled induction melting following vacuum arc melting. According to the XRD results, as-cast alloys were mainly composed of martensite, beta-NiAl and gamma'-Ni3Al. High amounts of Mg in alloys resulted in a slight increase in CTE. Increasing Mg also changed the morphology of the interdendritic Ni3Al phase from continuous network to discontinuous structure, resulting in Ni2Mg precipitates with hardness of 1280 HV0.002. In the furnace cooling procedure following the annealing procedure at 1050 degrees C for 96 h, martensite completely transformed into beta-NiAl with alpha-Cr precipitates. The single phase Ni3Al transformed into Al0.9Ni4.22-Ni3Al lamellar structure and Ni2Mg phase disappeared. The presence of Mg in solid solution did not influence CTE of the alloys. (C) 2016 Elsevier B.V. All rights reserved.
OI AZAKLI, YUNUS/0000-0002-3175-8565
SN 0925-8388
EI 1873-4669
PD MAR 30
PY 2017
VL 699
BP 151
EP 159
DI 10.1016/j.jallcom.2016.12.314
UT WOS:000393727500022
ER

PT J
AU Algarni, M
   Choi, Y
   Bai, YL
AF Algarni, Mohammed
   Choi, Youngsik
   Bai, Yuanli
TI A unified material model for multiaxial ductile fracture and extremely
   low cycle fatigue of Inconel 718
SO INTERNATIONAL JOURNAL OF FATIGUE
AB This paper summarizes an extensive work of experimental and numerical studies of extremely low cycle fatigue (ELCF) on IN718 under room temperature. The ELCF is focused on low numbers of cyclic loading (fewer than 100 cycles) of fatigue failure. The IN718 cyclic plasticity behavior and the Bauschinger effect are studied and simulated using the well-known nonlinear kinematic hardening law by J.L. Chaboche and his co-workers under different strain amplitudes and different stress states. Moreover, the Voce isotropic hardening law was used in combination with the Bai-Wierzbicki plasticity model. The Bai-Wierzbicki plasticity model was used to capture the effect of different stress states on ELCF based on the stress triaxiality and Lode angle parameters. On the other hand, the modified Mohr-Coulomb (MMC) ductile fracture model for monotonic loading was extended by a new damage evolution rule to cover the ELCF regime. A new parameter was introduced to represent the effect of the cyclic loading at ELCF. The new parameter is responsible to capture the change of non-proportional loading direction between the current stress and the backstress tensors. A comparison between the experimental data and the finite element simulation results (by Abaqus/Explicit) shows excellent correlations. Lastly, a fractographic examinations and fracture modes simulations are presented. (C) 2016 Elsevier Ltd. All rights reserved.
SN 0142-1123
EI 1879-3452
PD MAR
PY 2017
VL 96
BP 162
EP 177
DI 10.1016/j.ijfatigue.2016.11.033
UT WOS:000392558700014
ER

PT J
AU Bagot, PAJ
   Silk, OBW
   Douglas, JO
   Pedrazzini, S
   Crudden, D
   Martin, TL
   Hardy, MC
   Moody, MP
   Reed, RC
AF Bagot, P. A. J.
   Silk, O. B. W.
   Douglas, J. O.
   Pedrazzini, S.
   Crudden, Dj.
   Martin, T. L.
   Hardy, M. C.
   Moody, M. P.
   Reed, R. C.
TI An Atom Probe Tomography study of site preference and partitioning in a
   nickel-based superalloy
SO ACTA MATERIALIA
AB Atom Probe Tomography (APT) has been utilised for an in-depth examination of the commercial polycrystalline Ni-based superalloy RR1000, assessing compositions of the primary, secondary and tertiary gamma' phases. Clear differences in the phase chemistries are noted, particularly for the tertiary gamma' to which much of the alloy strength is attributed. Trace amounts of Hf are found to segregate strongly to the primary and secondary gamma' phases, but also exhibit an extended diffusion profile across the gamma-gamma' interface up to 80 nm wide. Ti, Al and Mo demonstrate similar, yet not as pronounced diffusion profiles, indicating assumed phase chemistries may not be representative of those regions adjacent to the gamma-gamma' interface. Within gamma', unique element site-occupancy preferences for this alloy were identified. Finally, the grain boundary chemistry across a gamma-gamma interface and that of an intragranular boride were analysed, identifying the latter as a mixed M5B3 boride rich in Mo and Cr. These demonstrate further the depth of information on Ni-alloys accessible by APT, while the overall implications of results in comparison with other in-service/model alloys are also discussed. (C) 2016 Acta Materialia Inc. Published by Elsevier Ltd.
RI Martin, Tomas L/O-7551-2015; Moody, Michael P/H-9377-2013
OI Martin, Tomas L/0000-0001-8621-7881; Moody, Michael
   P/0000-0002-9256-0966; Douglas, James/0000-0002-5998-4548; Pedrazzini,
   Stella/0000-0002-4691-2991
SN 1359-6454
EI 1873-2453
PD FEB 15
PY 2017
VL 125
BP 156
EP 165
DI 10.1016/j.actamat.2016.11.053
UT WOS:000394201500014
ER

PT J
AU Hamidi, S
   Rahimipour, MR
   Eshraghi, MJ
   Hadavi, SMM
   Esfahani, H
AF Hamidi, S.
   Rahimipour, M. R.
   Eshraghi, M. J.
   Hadavi, S. M. M.
   Esfahani, H.
TI Kinetics and Microstructural Investigation of High-Temperature Oxidation
   of IN-738LC Super Alloy
SO JOURNAL OF MATERIALS ENGINEERING AND PERFORMANCE
AB The present study was carried out to investigate the kinetics and the surface chemistry of the oxide layers formed on the IN-738LC super alloy during high-temperature oxidation at 950 A degrees C in air from 1 to 260 h. Oxidation kinetics were studied by mass gain measurement. The oxide layers were characterized by field emission scanning electron microscope, elemental distribution map, energy-dispersive spectroscopy as well as x-ray diffractometry (XRD). The oxidation kinetics followed the parabolic law. The XRD analysis revealed that the oxide scale contained mainly NiO, Ni (Cr, Al)(2)O-4, Al2O3, TiO2 and Cr2O3. The oxide structure, from the top surface down to the substrate, was clarified by elemental map distribution studies as Ni-Ti oxides, Cr-Ti oxides, Cr2O3 oxide band, Ni-Co-Cr-W oxide and finally a blocky Al2O3 region. The oxidation scales were composed of three distinct layers of the outer and mid layers enriched by TiO2 and Cr2O3, NiCr2O4 oxide, respectively, and the innermost layer was composed of Al2O3 and matrix alloy. The depleted gamma prime layer was formed under the oxidation scales due to the impoverishment of Al and Ti which were induced by the formation of Al2O3 and TiO2.
RI Rahimipour, MohammadReza/S-4432-2017
OI Rahimipour, MohammadReza/0000-0001-5840-0339; Esfahani,
   Hamid/0000-0003-1246-733X; Hamidi, Samer/0000-0002-6766-3728; Eshraghi,
   Mohamad Javad/0000-0001-9432-3596
SN 1059-9495
EI 1544-1024
PD FEB
PY 2017
VL 26
IS 2
BP 563
EP 570
DI 10.1007/s11665-016-2487-4
UT WOS:000395062000013
ER

PT J
AU Nowak, WJ
   Naumenko, D
   Jalowicka, A
   Young, DJ
   Nischwitz, V
   Quadakkers, WJ
AF Nowak, W. J.
   Naumenko, D.
   Jalowicka, A.
   Young, D. J.
   Nischwitz, V.
   Quadakkers, W. J.
TI Effect of alloy composition on the oxidation-induced boron depletion in
   cast Ni-base superalloy components
SO MATERIALS AND CORROSION-WERKSTOFFE UND KORROSION
AB The high temperature air oxidation of the two conventionally cast Ni-based superalloys Rene 80 containing 92wtppm boron and CM 247 containing 110wtppm of boron was studied at temperatures between 850 and 1050 degrees C and times ranging from 1 to 100h. Analysis by GD-OES and SEM/WDX/EBSD revealed the surface scale on Rene 80 after exposure at 1050 degrees C to consist of Cr2O3 with TiO2 in the outer part and BCrO3 and CrTi2O5 in the inner part. Internal Al2O3 precipitates were present below the external scale. After 1h exposure of CM 247 an inner dense alumina scale formed over eutectic alloy regions containing coarse precipitates. Over dendritic regions a Cr-rich oxide scale with BCrO3-precipitates formed initially and aluminum was internally oxidized. After longer oxidation times an alumina sub-scale grew from the internal precipitates, and oxidation of the initially present depleted alloy zones resulted in formation of outer Ni and Co rich oxides. In both alloys, boron depletion in the bulk alloy occurred due to formation of the mentioned boron rich oxide. The extent of depletion was substantially higher for the chromia forming Rene 80 than for CM 247. In the latter material the boron depletion was suppressed after the formation of the dense, inner alumina scale.
RI Young, David J/G-5515-2011; Nowak, Wojciech J/I-6929-2015; Quadakkers,
   Willem J/B-5117-2015
OI Nowak, Wojciech J/0000-0002-5285-4900; Young, David/0000-0001-9947-6655;
   Nischwitz, Volker/0000-0002-9261-3124; Quadakkers, Willem
   J/0000-0002-0644-0192
SN 0947-5117
EI 1521-4176
PD FEB
PY 2017
VL 68
IS 2
BP 171
EP 185
DI 10.1002/maco.201608837
UT WOS:000394663600007
ER

PT J
AU Chen, Z
   Colliander, MH
   Sundell, G
   Peng, RL
   Zhou, JM
   Johansson, S
   Moverare, J
AF Chen, Zhe
