Repository: MatInfoUB/NLP-Queries

File: Co_superalloy_composition.txt (part 9 of 11)
FN Clarivate Analytics Web of Science
AB Both aviation and land based turbine components such as vanes/nozzles, combustion chambers, liners, and transition pieces often degrade and crack in service. Rather than replacing with new components, innovative repairs can help reduce overhaul and maintenance costs. These components are cast from either Co-based solid solution superalloys such as FSX-414, or Ni-based gamma prime precipitation strengthened superalloys such as IN738. The nominal compositions of FSX-414 and IN738 are Co-29.5Cr-10.5N1-7W-2Fe [max]-0.25C-0.012B and Ni-0.001B -0.17C-8.5Co-16Cr-1.7Mo-3.4Al-2.6W-1.7Ta-2Nb-3.4Ti-0.1Zr, respectively.
   Diffusion brazing has been used for over four decades to repair cracks and degradation on these types of components. Typically, braze materials utilized for component repairs are Ni and Co-based braze fillers containing B and/or Si as melting point depressants. Especially when repairing wide cracks typically found on industrial gas turbine components, these melting point depressants can form brittle intermetallic boride and silicide phases that effect mechanical properties such as low cycle and thermal fatigue. The objective of this work is to investigate and evaluate the use of hyper-eutectic Ni-Cr-Hf and Ni-Cr-Zr braze filler metals, where the melting point depressant is no longer B, but Hf and/or Zr. Typically, with joint gaps or crack widths less than 0.15mm, the braze filler metal alone can be utilized. For cracks greater than 0.15mm, a superalloy powder is mixed with the braze filler metal to enable wide cracks to be successfully braze repaired. As a means of qualifying the diffusion braze repair, both metallurgical and mechanical property evaluations were carried out. The metallurgical evaluation consisted of optical and scanning electron microscopy, and microprobe analysis. The diffusion brazed area consisted of a fine-grained equiaxed structure, with carbide phases, gamma [gamma] dendrites, flower shaped/rosette gamma-gamma' [gamma-gamma prime] eutectic phases and Ni(7)Hf(2), Ni(5)HF, or Ni(5)Zr intermetallic phases dispersed both intergranularly and intragranularly. Hardness tests showed that the Ni-Hf and Ni-Zr intermetallic phase only has a hardness range of 250Hv to 400Hv; whereas, the typical Cr-boride phases have hardness ranges from 800Hv to 1000Hv Therefore the hardness values of the Ni-Hf and Ni-Zr intermetallic phases are 2.5-3.2 times softer than the Cr-boride intermetallic phases. As a result the LCF properties of the wide gap Ni-Cr-Hf and Ni-Cr-Zr brazed joints are superior to those of the Ni-Cr-B braze filler metals. The mechanical property evaluations were tensile tests at both room temperature and elevated temperature, stress rupture tests from 760 degrees C-1093 degrees C and finally low cycle fatigue [LCF] tests, the latter being one of the most important and severe tests to conduct, since the cracks being repaired are thermal fatigue driven. At the optimum braze thermal cycle, the mechanical test results achieved were a minimum of 80% and sometimes equivalent to that of the base metals properties.
BN 978-0-7918-4885-2
PY 2009
BP 903
EP 914
UT WOS:000277058700086
ER

PT S
AU Lee, HS
   Kim, DS
   Jung, JS
   Yoo, KB
AF Lee, Han-Sang
   Kim, Doo-Soo
   Jung, Jine-sung
   Yoo, Keun-Bong
BE Leng, J
   Asundi, AK
   Ecke, W
TI Degradation of thermal barrier coated superalloy component during
   service
SO SECOND INTERNATIONAL CONFERENCE ON SMART MATERIALS AND NANOTECHNOLOGY IN
   ENGINEERING
SE Proceedings of SPIE
CT 2nd International Conference on Smart Materials and Nanotechnology in
   Engineering
CY JUL 08-11, 2009
CL Weihai, PEOPLES R CHINA
SP Harbin Inst Technol
AB The time dependent degradation of first-stage blades for gas turbine was investigated. First, Two used blades were prepared from the operating facilities, and their operating hours were 25,000 and 52,000 hrs, respectively. Microstructural comparison of coating surfaces showed that exposure to the environment increased thickness of TGO (Thermally Grown Oxide) and beta depletion region, and then debonding and spallation of TBC (Thermal Barrier Coating) occurred finally. In the case of substrate, Ni-based superalloy, the shape and size of gamma' were changed with increasing operating time. Especially, in the leading and trailing edges of blades, the size of gamma' was bigger and the shape was more elliptic than other region. It can be thought that the leading and trailing edges of blades can be the starting point of degradation in first-stage blades. Second, TBC failed blade used for 22,000 hrs was prepared and compared with other two blades. Large interfacial cracks were formed between top and bond coat, and TGO was not uniform and continuous. The chemical composition analysis on bond coat showed that low chromium content is responsible for the formation not only of Al oxide but also of Co, Cr, Ni oxides.
SN 0277-786X
EI 1996-756X
BN 978-0-8194-7804-7
PY 2009
VL 7493
AR 74932C
DI 10.1117/12.843404
UT WOS:000310681100083
ER

PT J
AU Sidhu, TS
   Prakash, S
   Agrawal, RD
AF Sidhu, T. S.
   Prakash, S.
   Agrawal, R. D.
TI Investigations on role of HVOF sprayed Co and Ni based coatings to
   combat hot corrosion
SO CORROSION ENGINEERING SCIENCE AND TECHNOLOGY
AB This paper aims to investigate the hot corrosion resistance of high velocity oxy-fuel (HVOF) sprayed cobalt based (Stellite-6) and nickel based (Ni-20Cr) coatings deposited on the superalloy Superni-718 (Ni-19Cr-18.5Fe-5.13Ta-3.05Mo-0.9Ti-0.5Al-0.18Mn-0.18Si-0.15Cu0.04C) in the Na(2)SO(4)-60%V(2)O(5) salt environment at 900 degrees C under cyclic conditions. The X-ray diffractometry, scanning electron microscopy/energy dispersive analysis and electron probe microanalyser techniques were used to study the corrosion products with respect to their morphology, phase composition and element concentration. The thermogravimetric technique was used to establish the kinetics of corrosion. The bare alloy underwent severe hot corrosion attack. The Ni-20Cr coating shows excellent hot corrosion resistance with negligible spallation, whereas Stellite-6 coating reveals less hot corrosion resistance and more spallation. The hot corrosion resistance of Ni-20Cr coating has been attributed to the formation of oxides of chromium, nickel and spinel of nickel chromium. The oxides of silicon, chromium, cobalt and spinels of cobalt-chromium and nickel-chromium have contributed for hot corrosion resistance of Stellite-6 coatings.
SN 1478-422X
PD DEC
PY 2008
VL 43
IS 4
BP 335
EP 342
DI 10.1179/174327808X286446
UT WOS:000262164200010
ER

PT J
AU Wang, YJ
   Wang, CY
AF Wang, Yun-Jiang
   Wang, Chong-Yu
TI A first-principles survey of the partitioning behaviors of alloying
   elements on gamma/gamma ' interface
SO JOURNAL OF APPLIED PHYSICS
AB A first-principles approach is proposed to investigate the partitioning behaviors of the alloying elements Re, Co, and Cr, and the influence of Ru and Ir addition on them. The results show that Re, Co, and Cr all partition strongly to the gamma matrix. The Ru addition decreases the gamma phase partitioning trend of Re, Co, and Cr. The results are consistent with the early experimental work. Besides Ru, Ir results in Re less strongly partitioning to gamma. Our study shows that the influence of Ru (or Ir) on the partitioning characteristics of alloying elements originates from the strong interactions between Ru(Ir)-Re-Ni through the d-d orbitals hybridization. (c) 2008 American Institute of Physics.
RI Wang, Yunjiang/H-6062-2011
OI Wang, Yunjiang/0000-0002-2969-3889
SN 0021-8979
PD JUL 1
PY 2008
VL 104
IS 1
AR 013109
DI 10.1063/1.2953077
UT WOS:000257766500010
ER

PT J
AU Carroll, LJ
   Feng, Q
   Pollock, TM
AF Carroll, L. J.
   Feng, Q.
   Pollock, T. M.
TI Interfacial dislocation networks and creep in directional coarsened
   ru-containing nickel-base single-crystal superalloys
SO METALLURGICAL AND MATERIALS TRANSACTIONS A-PHYSICAL METALLURGY AND
   MATERIALS SCIENCE
AB Mechanisms of creep deformation in nickel-base superalloy single crystals in the directional coarsening regime have been studied in alloys with large variations in gamma-gamma ' lattice misfit and phase composition, achieved by Ru additions and variable levels of Cr and Co. Interfacial dislocation spacings established by long-term annealing experiments under no externally applied stress indicate that the experimental alloys have high-temperature lattice misfits ranging from near-zero to as large as -0.65 pct. Variation in misfit influences the stress-induced directional coarsening (rafting) behavior during creep deformation at 950 circle C and 290 MPa. In postcreep deformed material, the density of excess dislocations (defined as the dislocations beyond those necessary to relieve the lattice misfit) at the gamma-gamma degrees interfaces varied with alloy composition, with the most creep-resistant, alloy containing the highest excess interfacial dislocation density. In the directional coarsening creep regime, continued deformation requires shearing of the gamma ' rafts and is strongly influenced by the resistance of the precipitates to shearing as well as the interfacial dislocation structure. A preliminary model for creep in the rafting regime is developed.
SN 1073-5623
PD JUN
PY 2008
VL 39A
IS 6
BP 1290
EP 1307
DI 10.1007/s11661-008-9520-7
UT WOS:000255789000005
ER

PT B
AU Miglietti, W
   Du Toit, M
AF Miglietti, Warren
   Du Toit, Madeleine
GP ASME
TI HIGH STRENGTH, DUCTILE BRAZE REPAIRS FOR STATIONARY GAS TURBINE
   COMPONENTS - PART 1
SO PROCEEDINGS OF THE ASME TURBO EXPO 2008, VOL 1
CT 53rd ASME Turbo Expo 2008
CY JUN 09-13, 2008
CL Berlin, GERMANY
SP Int Gas Turbine Inst, ASME
AB Both aviation and land based turbine components such as vanes/nozzles, combustion chambers, liners, and transition pieces often degrade and crack in service. Rather than replacing with new components, innovative repairs can help reduce overhaul and maintenance costs. These components are cast from either Co-based solid solution superalloys such as FSX-414, or Ni-based gamma prime precipitation strengthened superalloys such as IN738. The nominal compositions of FSX-414 and IN738 are Co-29.5Cr-10.5Ni-7W-2Fe [max]-0.25C-0.012B and Ni-0.001B -0.17C-8.5Co-16Cr-1.7Mo-3.4Al-2.6W-1.7Ta-2Nb-3.4Ti-0.1Zr, respectively.
   Diffusion brazing has been used for over four decades to repair cracks and degradation on these types of components. Typically, braze materials utilized for component repairs are Ni and Co-based braze fillers containing B and/or Si as melting point depressants. Especially when repairing wide cracks typically found on industrial gas turbine components, these melting point depressants can form brittle intermetallic boride and silicide phases that effect mechanical properties such as low cycle and thermal fatigue. The objective of this work is to investigate and evaluate the use of hyper-eutectic Ni-Cr-Hf and Ni-Cr-Zr braze filler metals, where the melting point depressant is no longer B, but Hf and/or Zr. Typically, With joint gaps or crack widths less than 0.15mm, the braze filler metal alone can be utilized. For cracks greater than 0.15mm, a superalloy powder is mixed with the braze filler metal to enable wide cracks to be successfully brazed repaired. As a means of qualifying the diffusion braze repair, both metallurgical and mechanical property evaluations were carried out. The metallurgical evaluation consisted of optical and scanning electron microscopy, and microprobe analysis. The diffusion brazed area consisted of a fine-grained equiaxed structure, with carbide phases, gamma [gamma] dendrites, flower shaped/rosette gamma-gamma' [gamma-gamma prime] eutectic phases and Ni(7)Hf(2), Ni(5)HF, or Ni(5)Zr intermetallic phases dispersed both intergranularly and intragranularly. Hardness tests showed that the Ni-Hf and Ni-Zr intermetallic phase only has a hardness range of 250Hv to 400Hv; whereas, the typical Cr-boride phases have hardness ranges from 800Hv to 1000Hv. Therefore the hardness values of the Ni-HF and Ni-Zr intermetallic phases are 2.5-3.2 times softer than the Cr-boride intermetallic phases. As a result the LCF properties of the wide gap Ni-Cr-Hf and Ni-Cr-Zr brazed joints are superior to those of the Ni-Cr-B braze filler metals. The mechanical property evaluations were tensile tests at both room temperature and elevated temperature, stress rupture tests from 760 degrees C-1093 degrees C and finally low cycle fatigue [LCF] tests, the latter being one of the most important and severe tests to conduct, since the cracks being repaired are thermal fatigue driven. At the optimum braze thermal cycle; the mechanical test results achieved were a minimum of 80% and sometimes equivalent to that of the base metals properties.
BN 978-0-7918-4311-6
PY 2008
BP 501
EP 513
UT WOS:000263200700055
ER

PT B
AU Mueller, EM
   Carney, L
   Ngin, ST
   Yadon, JL
AF Mueller, Erik M.
   Carney, Luis
   Ngin, Sun Tai
   Yadon, John L.
BE Reed, RC
   Green, KA
   Caron, P
   Gabb, TP
   Fahrmann, MG
   Huron, ES
TI Failure analysis of weld-repaired B-1900 turbine blade shrouds
SO SUPERALLOYS 2008
CT 11th International Symposium on Superalloys
CY SEP 14-18, 2008
CL Champion, PA
SP TMS, ASM Int, TMS High Temperature Alloys Comm
AB Four turbine blades having a nominal B-1900 composition were submitted for failure analysis after cracks were detected or Z-notch failure had occurred at the shroud. The blades were weld repaired at the shroud edges and returned to service, only to fail after several hours. The blade repairs involved machining away the original material, and then inert gas tungsten arc weld repairing with a Co-base hardface and B-1900 filler alloy. Analysis of the broken blades found that they had failed from fatigue. This fatigue was the result of cracks in the heat-affected zones of the blades created from liquation at the grain boundaries and residual stresses that could not be relieved through the low-ductility weldments. Cracks also developed from precipitation of brittle secondary phases at the coating-weldment interdiffusion zone.
OI Mueller, Erik/0000-0002-7185-165X
BN 978-0-87339-728-5
PY 2008
BP 469
EP 477
UT WOS:000259400800051
ER

PT J
AU Izumi, T
   Mu, N
   Zhang, L
   Gleeson, B
AF Izumi, T.
   Mu, N.
   Zhang, L.
   Gleeson, B.
TI Effects of targeted gamma-Ni plus gamma '-Ni3Al-based coating
   compositions on oxidation behavior
SO SURFACE & COATINGS TECHNOLOGY
CT 34th International Conference on Metallurgical Coatings and Thin Films
CY APR 23-27, 2007
CL San Diego, CA
SP Amer Vacuum Soc, Adv Surf Engn Div
AB The 1150 degrees C oxidation behavior of gamma + gamma'-based alloys containing up to 20 at.% Pt and 15-22 at.% Al was investigated in an effort to further develop and optimize alternative bond coating compositions for advanced thermal barrier coating systems. It was found that the co-addition of Pt and Hf was extremely beneficial to oxidation resistance, to the extent that Ni-20Al-20Pt-Hf and Ni-20Al-10Pt-Hf alloys oxidized at significantly slower rates than a Ni-50Al-15Pt beta-NiAl alloy. Moreover it was found that there is an optimum Hf content that depends on Pt content in the alloy. A feasible method to deposit Pt + Hf-modified gamma + gamma' coatings having overall compositions closely approaching those targeted (Ni-Al15-20-Pt15-20-Hf) on the basis of the bulk-alloy study was subsequently developed. Cyclic oxidation testing of a representative gamma + gamma' coating at 1150 degrees C in air revealed the absence of surface rumpling and excellent compatibility with the superalloy substrate as major advantages compared to traditional Pt-modified beta-NiAl coatings. (c) 2007 Elsevier B.V. All rights reserved.
OI Gleeson, Brian/0000-0001-5531-7337
SN 0257-8972
PD DEC 15
PY 2007
VL 202
IS 4-7
BP 628
EP 631
DI 10.1016/j.surfcoat.2007.08.014
UT WOS:000251618900007
ER

PT J
AU Blavette, D
   Cadel, E
   Pareige, C
   Deconihout, B
   Caron, P
AF Blavette, Didier
   Cadel, Emmanuel
   Pareige, Cristelle
   Deconihout, Bernard
   Caron, Pierre
TI Phase transformation and segregation to lattice defects in ni-base
   superalloys
SO MICROSCOPY AND MICROANALYSIS
CT 2nd Australian Workshop on Atom Probe Tomography
CY FEB, 2006
CL Univ Sydney, Sydney, AUSTRALIA
HO Univ Sydney
AB Nanostructural features of nickel-base superalloys as revealed by atom probe field ion microscopy (APFIM) and atom probe tomography (APT) are reviewed. The more salient information provided by these techniques is discussed through an almost exhaustive analysis of literature over the last 30 years. Atom probe techniques are shown to be able to measure the composition of tiny gamma' precipitates, a few nanometers in size, and to reveal chemical order within these precipitates. Phase separation kinetics in model NiCrAl alloys was investigated with both 3DAP and Monte-Carlo simulation. Results are shown to be in good agreement. Plane by plane analysis of {001} planes of Ni3Al-type gamma' phase makes it possible to estimate the degree of order as well as the preferential sites of various addition elements (Ti, Cr, Co, W, Ta, Re, Ru, etc.) included in superalloys. Clustering effects of Re in the gamma solid solution were also exhibited. Due to its ultrahigh depth resolution, the microchemistry of interfaces and grain boundaries can be characterized on an atomic scale. Grain boundaries in Astroloy or N18 superalloys were found to be enriched in B, Mo, and Cr and Al depleted.
RI Blavette, Didier/J-9488-2013; Caron, Pierre/G-8693-2015; CADEL,
   Emmanuel/D-7037-2015
OI Caron, Pierre/0000-0002-5706-0309; CADEL, Emmanuel/0000-0002-0916-7021
SN 1431-9276
EI 1435-8115
PD DEC
PY 2007
VL 13
IS 6
BP 464
EP 483
DI 10.1017/S143192760707078X
UT WOS:000251473700007
PM 18001512
ER

PT J
AU Fritscher, K
   Schulz, U
   Leyens, C
AF Fritscher, K.
   Schulz, U.
   Leyens, C.
TI Life-time determining spalling mechanisms of NiCoCrAlRE/EB-PVD zirconia
   TBC systems
SO MATERIALWISSENSCHAFT UND WERKSTOFFTECHNIK
AB The mechanisms that control the lifetime of thermal barrier coating (TBC) systems have been traced by two particular overlay bondcoats serving as model systems: superalloy pins (IN100, CMSX-4) with two alternative NiCoCrAlRE (RE: Hf, Y) bond coat compositions (i) NiCoCrAlY without and (ii) with co-dopants of silicon and hafnium. On top an electron-beam physical-vapor deposited (EB-PVD) yttria partially stabilized zirconia (YPSZ) TBC commonly mixed with 2 wt.% hafnia, or, rarely with 10 wt.%, was applied. The test pins were thermo-cycled at 1100 and 1150 degrees C until failure. Identical lifetimes in cyclic tests on YPSZ TBCs with 2 (relatively high sintering rate) and 10 wt.% hafnia (relatively low sintering rate) preclude an effect of diffusion mechanisms of the YPSZ TBC on lifetime. The fit of lifetimes and test temperatures to Arrhenius-type relationships gives activation energies for failure. These energies agree with the activation energies for anion and cation diffusion in alumina for the respective bondcoat variant:
   (i) for the NiCoCrAlY/TBC system for O-2- diffusion in alumina,
   (ii) for the NiCoCrAlYSiHf/TBC system for Al3+ diffusion in alumina. SEM and EDS investigations of the thermally grown oxides (TGOs) confirm the mechanisms responsible for TBC failure.as indicated by activation energies. Two categories of failure can be distinguished: (i) NiCoCrAlY coatings fail by an "adhesive mode of failure" along smooth bond coat/TGO interfaces driven by a critical TGO thickness. (ii) NiCoCrAlYSiHf coatings fail later and more reluctantly by a "cohesive" crack mode via de-cohesion at the TGO/TBC interface. In the latter case a quasi-integrity of the crack-affected TGO is lengthily maintained U to failure by a crack-pinning mechanism which runs via Al(3+)psupply from the bondcoat.
RI Leyens, Christoph/J-8781-2017
OI Leyens, Christoph/0000-0002-1885-9054; Schulz, Uwe/0000-0003-0362-8103
SN 0933-5137
EI 1521-4052
PD SEP
PY 2007
VL 38
IS 9
BP 734
EP 746
DI 10.1002/mawe.200700194
UT WOS:000249643500012
ER

PT J
AU Ping, DH
   Cui, CY
   Gu, YF
   Harada, H
AF Ping, D. H.
   Cui, C. Y.
   Gu, Y. F.
   Harada, H.
TI Microstructure of a newly developed gamma ' strengthened Co-base
   superalloy
SO ULTRAMICROSCOPY
CT Joint 50th International Field Emission Symposium/19th International
   Vacuum Nanoelectronics Conference
CY JUL 17-20, 2006
CL Guilin, PEOPLES R CHINA
SP Minist Sci & Technol China, Natl Nat Sci Fdn China, Sun Yat-sen Univ, IEEE Electron Devices Soc, Amer Vacuum Soc
AB The microstructure of a newly developed Co-base superalloy with enhanced high-temperature strength has been investigated using transmission electron microscopy (TEM) and three-dimensional atom probe (3DAP) techniques. It mainly consists of a typical gamma/gamma' (FCC/L1(2)) structure and a plate-shaped AB(3)-type (Ni, Co, Cr)(3)(Ti, Al) intermetallic compound with hexagonal structure (a similar to 5.1 angstrom and c similar to 12.5 angstrom). gamma' is formed with a bimodal distribution and fine gamma' has a cuboidal morphology. Cr and Co are enriched in the gamma phase, while Ti, Al and Ni are enriched in the gamma' phase. W and Mo are more or less uniformly distributed in both gamma and gamma'. Chemical composition analysis by 3DAP suggests that the plate-shaped phase has a higher Ti and lower Al content compared to that of gamma' phase, and the concentration of Ti, Co and Ni has a periodic variation along c-axis with a period of 12.5 angstrom in the plate-shaped phase. (c) 2007 Elsevier B.V. All rights reserved.
SN 0304-3991
PD SEP
PY 2007
VL 107
IS 9
BP 791
EP 795
DI 10.1016/j.ultramic.2007.02.010
UT WOS:000247770100017
PM 17383098
ER

PT J
AU Shulga, AV
AF Shulga, A. V.
TI Boron and carbon behavior in the cast Ni-base superalloy EP962
SO JOURNAL OF ALLOYS AND COMPOUNDS
AB The results of investigations of boron and carbon segregations, boride and carbide phases forming in various elements of the structure of ingots of the Ni-base superalloy EP962 have been presented. The methods of light metallography (LM), scanning electron microscopy (SEM), X-ray spectral microanalysis (XRSMA), high sensitive track autoradiography on boron via the nuclear reaction B-10(n, alpha)(7), Li and activation autoradiography on carbon via the reaction C-12(d, n)N-13 were used. Boron segregation and precipitation of boride phase in interdendritic regions and on the grain boundaries were established. Composition of boride phase was found to be (Ni0.32Cr0.22Nb0.14Mo0.11Co0.13W0.02Al0.02Ti0.01)B-0.67, which is of M3B2 type. Formation of the non-equilibrium gamma '-gamma eutectic in interdendritic regions causes microliquation of Cr, Nb, Mo, Co, W and B in the crown of gamma '-gamma eutectic that results in formation of boride particles in the crown of gamma '-gamma eutectic. Carbon was found mainly forming carbide particles in interdendritic regions. Composition of carbide particles was found by the XRSMA as (Nb0.6Ti0.22Ni0.10Cr0.02W0.01Hf0.01)C. (C) 2006 Elsevier B.V. All fights reserved.
SN 0925-8388
PD JUN 14
PY 2007
VL 436
IS 1-2
BP 155
EP 160
DI 10.1016/j.jallcom.2006.07.051
UT WOS:000246349700030
ER

PT J
AU Wang, T
   Chen, LQ
   Liu, ZK
AF Wang, Tao
   Chen, Long-Qing
   Liu, Zi-Kui
TI Lattice parameters and local lattice distortions in fcc-Ni solutions
SO METALLURGICAL AND MATERIALS TRANSACTIONS A-PHYSICAL METALLURGY AND
   MATERIALS SCIENCE
AB The lattice parameters and the local lattice distortions around solute atoms in fcc-Ni solutions were studied using first-principles calculations. The solute atoms considered include Al, Co, Cr, Hf, Mo, Nb, Re, Ru, Ta, Ti, and W. The calculations were performed using supercells with 1 solute atom and 107 solvent atoms. It is found that the atomic size difference, the electronic interactions, and the magnetic spin relations between the solute and solvent atoms all contribute to the lattice distortions. Based on the results from first-principles calculations, the linear composition coefficients of fcc Ni lattice parameter for different solutes were determined, and the lattice parameters of multicomponent Ni-base superalloys as a function of solute composition were predicted. The results are compared with existing experimental measurements, and good agreements are obtained for both the compositional dependence of lattice parameters and the local lattice distortions.
RI Liu, Zi-Kui/A-8626-2012; Liu, Zi-Kui/A-8196-2009; Chen,
   Long-Qing/I-7536-2012
OI Liu, Zi-Kui/0000-0003-3346-3696; Chen, Long-Qing/0000-0003-3359-3781
SN 1073-5623
PD MAR
PY 2007
VL 38A
IS 3
BP 562
EP 569
DI 10.1007/s11661-007-9091-z
UT WOS:000246405000012
ER

PT J
AU Izumi, T
   Gleeson, B
AF Izumi, Takeshi
   Gleeson, Brian
TI Oxidation resistance of Pt containing gamma-Ni+gamma '-Ni3Al alloys
SO JOURNAL OF THE JAPAN INSTITUTE OF METALS
AB The oxidation behavior of Pt + Hf-modified gamma-Ni+gamma'-Ni3Al alloys containing up to 20 at%Pt and either 15 or 20 a%Al was studied by oxidizing the alloys in air at 1150 degrees C under both isothermal and thermal cycling conditions. It was found that the co-addition of Pt and Hf was extremely beneficial to oxidation resistance, to the extent that Ni-20Al-20Pt-0.4Hf and Ni-20Al-10Pt0.4Hf alloys (all compositions are in at%) oxidized at significantly slower rates than that of a Ni-50Al-15Pt beta-NiAl alloy. A Ni-20A1-5Pt-0.3Hf alloy also showed relatively good oxidation resistance, with the oxidation rate being almost the same as that obtained for Ni-50Al-15Pt alloy. Over a period of up to 500 one-hour oxidation cycles, no oxide spallation from the modified gamma + gamma' alloys was observed. From cross-sectional SEM examination coupled with X-ray diffraction analyses, it was found that a compact and planar exclusive scale layer of alpha-Al2O3 formed on the Ni-20Al-20Pt-0.4Hf alloy. By contrast, Ni-20Al-10Pt-0.4Hf and Ni-20Al-5Pt-0.3Hf alloys formed a very thin outer layer of NiAl2O4 and a planar inner layer of of alpha-Al2O3. The thickness of this inner Al2O3 layer increased with increasing oxidation time relative to that of the NiAl2O4 layer, suggesting that the latter primarily formed during the initial stages of scale formation. Both NiO and NiAl2O4 were found in the outer scales formed on the Ni-20Al-0.3Hf and Ni-15Al-0 similar to 10Pt-M alloys, with the thickness of these oxide layers decreasing with increasing Pt content in the alloys. Further, it was found that the extent of internal HfO2 formation decreased significantly with increasing in Pt content, to the extent that no HfO2 was found in the oxidized Ni-20Al-20Pt-0.4Hf alloy. Inferences for the observed beneficial effects of Pt promoting protective Al2O3 formation and decreasing the tendency for Hf to oxidize in gamma + gamma' alloys will be presented.
SN 0021-4876
EI 1880-6880
PD JAN
PY 2007
VL 71
IS 1
BP 34
EP 40
DI 10.2320/jinstmet.71.34
UT WOS:000244314600006
ER

PT J
AU Hashizume, R
   Yoshinari, A
   Kiyono, T
   Murata, Y
   Morinaga, M
AF Hashizume, Ryokichi
   Yoshinari, Akira
   Kiyono, Takamasa
   Murata, Yoshinori
   Morinaga, Masahiko
TI Development of novel Ni-based single crystal superalloys for
   power-generation gas turbines
SO MATERIALS AT HIGH TEMPERATURES
CT Workshop on Materials Issues Governing the Performance of Advanced 21st
   Century Energy Systems
CY FEB-MAR -, 2006
CL Wellington, NEW ZEALAND
SP Connell Wagner, Cranfield Univ, Elect Power Res Inst, Ind Res Ltd, Inst Energy, CEC JRC, Mat Performance Technologies, Oak Ridge Natl Lab
AB In advanced industrial gas-turbine systems, there has been a great demand for new single crystal (SC) superalloys with an excellent combination of high-temperature creep strength, hot-corrosion resistance and oxidation resistance. In this study, 12 nickel-based SC superalloys were designed with the aid of the d-electrons concept. Their chemical compositions were in the range of 1.2-1.5%Ti, 3.8-6.5%Cr, 11%Co, 0-1.4%Mo, 0-3.0%Ru, 6.5-7.4%Ta, 5.0-6.4%W, 3.6-5.4%Re, 5.1-5.5%Al, 0.12-0.14%Hf and balanced Ni in wt%. A series of experiments such as creep rapture tests, burner rig tests and cyclic oxidation,tests were conducted with the heat-treated SC specimens of these alloys. Almost all the designed alloys were found to be superior in creep rupture life to a second generation superalloy currently used in the world. For hot-corrosion resistance, estimated from the burner rig tests, any of the designed alloys were comparable or even superior to a second generation superalloy. The. oxidation resistance was very different among the designed alloys, but some of them showed better resistance than the second generation superalloy. Thus the SC alloys containing about 4-5 wt%Re had about 30 degrees C or more higher temperature capability than the second generation superalloy, while exhibiting excellent hot-corrosion resistance and good oxidation resistance.
SN 0960-3409
PY 2007
VL 24
IS 3
BP 163
EP 172
DI 10.3184/096034007X298516
UT WOS:000255410500005
ER

PT J
AU Sidhu, TS
   Prakash, S
   Agrawal, RD
AF Sidhu, T. S.
   Prakash, S.
   Agrawal, R. D.
TI Studies of the metallurgical and mechanical properties of high velocity
   oxy-fuel sprayed stellite-6 coatings on Ni- and Fe-based superalloys
SO SURFACE & COATINGS TECHNOLOGY
AB High-velocity oxygen-fuel (HVOF) process is one of the most popular thermal spraying technologies and has been widely adopted by many industries due to its flexibility and the superior quality of coatings produced. This paper demonstrates the successful application of Stellite-6 metallic coatings on the Ni- and Fe-based superalloys by HVOF process for hot corrosion applications. The microstructure, porosity, coating thickness, phase formation and microhardness properties of the coatings were characterised using the combined techniques of optical microscopy, X-ray diffraction (XRD), scanning electron microscopy/energy-dispersive analysis (SEM/EDAX) and electron probe microanalysis (EPMA). The coatings exhibited characteristic splatlike, layered morphologies due to the deposition and re-solidification of successive molten or semi-molten powder particles. The coating possesses porosity, unmelted and semimelted particles, and inclusions. The coatings have porosity less than 2% and hardness values in the range of 800-900 Hv. The as sprayed microstructure has a face centred cubic (fec) Co-rich metallic matrix with very small fraction of CoNiO2 spinet oxide. EDAX analysis of the coating microstructure confirmed that the coating composition is similar to the feedstock powder. (c) 2005 Elsevier B.V. All rights reserved.
SN 0257-8972
PD SEP 12
PY 2006
VL 201
IS 1-2
BP 273
EP 281
DI 10.1016/j.surfcoat.2005.11.108
UT WOS:000240616600037
ER

PT J
AU Li, HS
   Li, MX
   He, YZ
   Yoon, JH
   Shin, K
AF Li, H. S.
   Li, M. X.
   He, Y. Z.
   Yoon, J. H.
   Shin, K.
TI Microstructure of cobalt based alloy coatings produced by laser deposit
   welding
SO SCIENCE AND TECHNOLOGY OF WELDING AND JOINING
AB Coatings of cobalt based alloy HMSP 2528, deposited on a nickel based superalloy using a transverse flow CO2 laser, are investigated. Sections of the coatings have been examined to reveal their microstructure and phase composition using an Olympus PME - 3 type optical microscope, scanning electron microscope, transmission electron microscope, and X-ray diffractometer. The results showed that primary phase (gamma-Co) and eutectic (gamma-Co+Cr23C6) were present in the coatings. Rapid directional solidification was found at the interface, where the growth direction was perpendicular to the interface. Multidirectional growth and growth parallel to the scanning direction were also found in the central region and near the top surface, respectively. At the remelted boundary between two tracks, a novel microstructure was found in which the crystallisation direction of the first track was transmitted to the second track. As more tracks were deposited, coarsening dendrites could be found at the interfaces.
SN 1362-1718
EI 1743-2936
PD SEP
PY 2006
VL 11
IS 5
BP 567
EP 571
DI 10.1179/174329306X101427
UT WOS:000243639700012
ER

PT J
AU Zeytin, HK
   Kaya, AA
   Tekin, A
AF Zeytin, H. Kazdal
   Kaya, A. Arslan
   Tekin, A.
TI Microstructural evolution in a Ni-Cr-Co based superalloy during cooling
   from the melt
SO MATERIALS CHARACTERIZATION
AB In this study the composition of a Ni-Cr-Co based superalloy was modified with silicon additions in order to observe its effects on the microstructure. The evolution of the microstructure was investigated by electron microscopy of as-cast samples containing various amounts of Si ranging from 0.48 to 5.43 wt.%. The precipitated phases were identified through electron diffraction to be sigma (sigma), chi (chi), and M23C6. The sigma precipitates of blocky morphology appeared to enclose the precipitates of X phase. Lamellar regions consisting of sigma and M23C6 were observed to form along the boundaries between the sigma particles and the neighboring phases. These lamellar cells were observed to have grown into the intermetallic phases sigma and chi. A crystallographic relationship was also found to exist between the sigma and M23C6. (c) 2006 Published by Elsevier Inc.
SN 1044-5803
PD AUG
PY 2006
VL 57
IS 2
BP 86
EP 93
DI 10.1106/j.matchar.2005.12.013
UT WOS:000239111500003
ER

PT J
AU Yang, DY
   Jin, T
   Zhao, NR
   Wang, ZH
   Sun, XF
   Guan, HR
   Hu, ZQ
AF Yang, DY
   Jin, T
   Zhao, NR
   Wang, ZH
   Sun, XF
   Guan, HR
   Hu, ZQ
TI Influence of Co, W and Ti on the stress-rupture lives of a single
   crystal nickel-base superalloy
SO JOURNAL OF MATERIALS SCIENCE & TECHNOLOGY
AB The influence of Co, W and Ti on stress-rupture lives of a Ni-Cr-Al-Mo-Ta-Co-W-Ti single crystal nickel-base superalloy has been investigated using a L-9 (3(4)) orthogonal array design (OAD) by statistical analysis. At a selected composition range, Ti content was the most important factor to the effect of the stress-rupture lives and then followed by Co content. W content had the minimum effect on stress-rupture lives. The optimal alloy should contain 10 wt pct Co, 8 wt pct W and zero Ti. The optimized alloy also had good microstructural stability during thermal exposure at 870 degrees C for 500 h.
SN 1005-0302
PD MAR
PY 2006
VL 22
IS 2
BP 169
EP 172
UT WOS:000236590000006
ER

PT J
AU Ohata, H
   Yokokawa, T
   Kobayashi, T
   Ro, Y
   Harada, H
AF Ohata, Hirofumi
   Yokokawa, Tadaharu
   Kobayashi, Toshiharu
   Ro, Yoshikazu
   Harada, Hiroshi
TI Prediction of thermal mechanical fatigue properties of ni-base single
   crystal superalloys
SO JOURNAL OF THE JAPAN INSTITUTE OF METALS
AB This study was carried out to find out the mechanical properties of nickel-base superalloys that affect thermal mechanical fatigue (TMF). TMF tests and high temperature tensile tests were conducted on 28 of Ni-base single crystal superalloys in order to obtain mechanical property data. Based on the experimental data, Multiple regression analysis was performed for the correlation between the number of TMF cycles to failure and the alloy compositions. The multiple correlation coefficient was found to be R = 0.84; this indicates that alloy composition has a considerable relationship with the number of TMF cycles to failure. It was also found that the addition of Co, Ru and Al is effective to improve the TMF property. In addition, another multiple regression analysis was also carried out for the correlation between the number of TMF cycles to failure among high temperature mechanical properties and microstructural parameters.
SN 0021-4876
EI 1880-6880
PD MAR
PY 2006
VL 70
IS 3
BP 246
EP 249
DI 10.2320/jinstmet.70.246
UT WOS:000237783600007
ER

PT J
AU Li, MX
   He, YZ
   Yuan, XM
AF Li, MX
   He, YZ
   Yuan, XM
TI Effect of nano-Y2O3 on microstructure of laser cladding cobalt-based
   alloy coatings
SO APPLIED SURFACE SCIENCE
AB Cobalt-based alloy coatings with and without nano-Y2O3 particles produced by a 5 kW CO2 laser on Ni-based superalloy were introduced. Solidified microstructure, phase compositions and distribution of nano-particles were investigated by using optical microscope, SEM, TEM and XRD. The results showed that metastable phases, such as gamma-Co and Cr23C6 existed in cobalt-based alloy coatings. Another two phases (Y2O3 and epsilon-Co) were found by adding nano-Y2O3. Without nano-Y2O3, rapid directional solidified microstructure of columnar dendrite appeared. Fine and short dendritic microstructure and columnar to equiaxed transition (CET) occurred by adding nano-Y2O3 particles. With the increase in amount of nano-Y2O3, fully equiaxed crystallization appeared and the formation mechanism was analyzed. The results also showed that the sub-microstructure of the coatings changed from dislocation to stacking fault by adding nano-Y2O3. (c) 2005 Elsevier B.V. All rights reserved.
SN 0169-4332
EI 1873-5584
PD FEB 15
PY 2006
VL 252
IS 8
BP 2882
EP 2887
DI 10.1016/j.apsusc.2005.04.038
UT WOS:000235721800028
ER

PT J
AU Altin, O
   Eser, S
AF Altin, Orhan
   Eser, Semih
TI Pre-oxidation of Inconel alloys for inhibition of carbon deposition from
   heated jet fuel
SO OXIDATION OF METALS
AB Exposure of superalloy surfaces to jet fuel at elevated temperatures leads to the formation of carbonaceous deposits and metal sulfides. The formation of stable oxide layers on alloy surfaces can reduce the activity of the constituent transition metals that catalyze the dehydrogenation of hydrocarbons and the subsequent carbon deposit growth. The metals Ni, Cr, Fe, Mn, Al, Ti and Nb + Ta form thermodynamically stable oxide layers after oxidation above 800 degrees C under O-2 flow. In this study, we investigated the formation of oxides and spinels on three different Ni-base superalloys (Inconel 600, Inconel 718, and Inconel X750) and their activity towards carbon and sulfur deposit formation from jet fuel (JP-8) thermal stressing at 600 degrees C and 34 atm (500 psig) for 5 hr. Metal oxide formation during pre-oxidation and the behavior of pre-oxidized samples in thermal stressing were found to depend strongly on the minor element composition of these superalloys.
SN 0030-770X
EI 1573-4889
PD FEB
PY 2006
VL 65
IS 1-2
BP 75
EP 99
DI 10.1007/s11085-006-9002-5
UT WOS:000240126500005
ER

PT S
AU Izumi, T
   Gleeson, B
AF Izumi, Takeshi
   Gleeson, Brian
BE Taniguchi, S
   Maruyama, T
   Yoshiba, M
   Otsuka, N
   Kawahara, Y
TI Oxidation behavior of Pt plus Hf-modified gamma-Ni plus gamma '-Ni(3)Al
   alloys
SO HIGH-TEMPERATURE OXIDATION AND CORROSION 2005
SE Materials Science Forum
CT International Symposium on High-Temperature Oxidation and Corrosion 2005
   (ISHOC 2005)
CY NOV 30-DEC 02, 2005
CL Nara, JAPAN
SP Iron & Steel Inst Japan, Japan Soc Corros Engn
