Repository: MatInfoUB/NLP-Queries

File: Co_superalloy_oxidation.txt (part 9 of 15)
FN Clarivate Analytics Web of Science
AB With the goal of investigating the reported detrimental effect of water vapor on thermal barrier coating (TBC) performance, furnace cycle experiments were conducted in dry O-2 and air with 10 and 50% water vapor at 1100 degrees C. The TBC systems evaluated were air plasma-sprayed (APS), yttria-stabilized zirconia (YSZ) top coatings with high velocity oxy fuel (HVOF)-deposited NiCoCrAlY or NiCoCrAlYHfSi bond coating. Average TBC lifetime was reduced by 30% in air with 10% water vapor compared to cycling in dry O-2, using 1 h cycle durations. Superalloy substrates with Y and La additions also were investigated but showed no statistical change in the average TBC lifetime compared to the base CMSX4 superalloy. In all cases, the bond coating with Hf and Si additions increased YSZ lifetime by 20% or more. Experiments that increased water vapor to 50% showed no further decrease in TBC lifetime. Increasing the cycle frequency to 100 h resulted in a large increase in TBC lifetime, especially for the NiCoCrAlYHfSi bond coatings. Co-doping the NiCoCrAl bond coat with Y and Hf was beneficial to TBC lifetime, but did not mitigate the detrimental impact of water vapor. (C) 2012 Elsevier B.V. All rights reserved.
RI Pint, Bruce/A-8435-2008; Haynes, James Allen/AAE-9684-2019
OI Pint, Bruce/0000-0002-9165-3335; 
SN 0257-8972
PD JAN 25
PY 2013
VL 215
BP 39
EP 45
DI 10.1016/j.surfcoat.2012.07.099
UT WOS:000315659600007
ER

PT J
AU Gao, F
   Huang, X
   Yang, Q
   Liu, R
AF Gao, F.
   Huang, X.
   Yang, Q.
   Liu, R.
TI Effects of Cr-Si Diffusion Barrier Layer on the Oxidation Resistance of
   NiCrAlY Coating System with Aluminized Top Layer
SO OXIDATION OF METALS
CT 4th International Symposium on High-Temperature Oxidation and Corrosion
   (ISHOC)
CY JUL 23-27, 2014
CL Hakodate, JAPAN
AB A multilayer coating, which consisted of a Cr-Si co-deposited layer as the diffusion barrier, a plasma sprayed NiCrAlY middle layer, and an aluminized top layer, was developed. During the aluminizing treatment, Cr in the NiCrAlY layer was released as the gamma/gamma' structure of this layer transformed to the beta phase. The released Cr was inhibited by the inner Cr-Si layer to diffuse into the substrate, and a Cr layer eventually formed over the Cr-Si layer. The Cr layer impeded the inward diffusion of Al due to the low solubility of Al in the Cr layer so that more Al atoms remain in the coating and contributed to the oxidation resistance of the coating. The multilayer coating exhibited better oxidation and spallation resistance than coatings without a Cr-Si layer, at least at 1050 A degrees C for up to 1000 h.
RI Huang, Xiao/Q-2906-2018
OI Huang, Xiao/0000-0001-8055-3745
SN 0030-770X
EI 1573-4889
PD APR
PY 2016
VL 85
IS 3-4
SI SI
BP 425
EP 442
DI 10.1007/s11085-015-9604-x
UT WOS:000372876100015
ER

PT J
AU Zhang, WF
   Zhang, JY
   Wang, HX
   Lou, WT
   Liu, XP
AF Zhang, Weifang
   Zhang, Jingyu
   Wang, Hongxun
   Lou, Weitao
   Liu, Xiaopeng
TI Influences of Cr and Co on the Growth of Thermally Grown Oxide in
   Thermal Barrier Coating during High-Temperature Exposure
SO COATINGS
AB Thermal barrier coating (TBC) is a critical material in the aerospace domain to increase the lifetime of gas turbine components subjected to thermal load. The properties of TBC are strongly related to the growth of thermally grown oxide (TGO) whose main constituent is Al2O3. However, the oxidation of Cr and Co can affect the growth of TGO, which is not studied sufficiently. In this paper, high-temperature exposure at 1000 degrees C was performed to investigate the effect of Cr and Co oxides on TGO growth. The morphology and composition analysis of the interface between the ceramic top coat and the bond coat (TC/BC) were investigated by using scanning electron microscopy (SEM) and the energy dispersion spectrum (EDS). The thermodynamics and kinetics of oxidation were analyzed. The results indicated that the oxidation kinetics basically followed the sub-parabolic law with exposure time. Additionally, the major factor affecting the formation of oxides was the diffusion rate at the initial stage of exposure, then oxides depended on thermodynamics, and the oxidation was influenced by both of them in the last stage. The major elements to be oxidized were different at different stages. Moreover, the replacement reaction of Cr2O3 and the phase conversion of Al2O3 resulted in thickness variations of the TGO and Al-depleted zone during high-temperature exposure.
OI Liu, Xiaopeng/0000-0001-5820-0812
SN 2079-6412
PD MAY
PY 2018
VL 8
IS 5
AR 195
DI 10.3390/coatings8050195
UT WOS:000435192400044
ER

PT J
AU Zhu, ZL
   Xu, H
   Khan, HI
   Zhang, NQ
AF Zhu, Zhongliang
   Xu, Hong
   Khan, Hasan Izhar
   Zhang, Naiqiang
TI Oxidation behaviour of Nimonic 263 in high-temperature supercritical
   water
SO CORROSION ENGINEERING SCIENCE AND TECHNOLOGY
AB The oxidation tests of the Nimonic 263 alloy exposed to deaerated supercritical water at 600-700 degrees C under 25 MPa were carried out for up to 1000 h. Oxidation rate increased with an increase in temperature. The microstructure and phase composition of oxide scale were analysed by scanning electron microscopy/energy dispersive X-ray spectroscopy, X-ray diffraction and X-ray photoelectron spectroscopy. It can be seen that a complex oxide structure formed on the surface of Nimonic 263 including an outer layer of Ni-Fe/Ni-Cr spinel oxide, Ni/Co hydroxide and TiO2 and an inner layer of a mixture of NiCr2O4 and Cr2O3 while the innermost layer is made up of Cr2O3. The MoO3 can be observed at 600 degrees C but disappeared with the increasing temperature. The growth mechanism of oxide scale was discussed.
OI Khan, Hasan Izhar/0000-0002-1755-3635
SN 1478-422X
EI 1743-2782
PY 2018
VL 53
IS 8
BP 617
EP 624
DI 10.1080/1478422X.2018.1519102
UT WOS:000446959900009
ER

PT J
AU Pillai, R
   Wessel, E
   Nowak, WJ
   Naumenko, D
   Quadakkers, WJ
AF Pillai, R.
   Wessel, E.
   Nowak, W. J.
   Naumenko, D.
   Quadakkers, W. J.
TI Predicting Effect of Base Alloy Composition on Oxidation- and
   Interdiffusion-Induced Degradation of an MCrAlY Coating
SO JOM
AB The effect of two base alloys, viz. Ni-based superalloy Rene 80 and Co-based alloy ECY768, on the oxidation and interdiffusion behavior of a NiCoCrAlY Re-containing coating after exposure for up to 2000 h at 1050A degrees C in synthetic air has been evaluated. Scanning electron microscopy with energy-dispersive x-ray spectroscopy was employed to measure the element concentrations, and phases were identified by electron backscatter diffraction. Significant depletion of beta-NiAl within the coating, enrichment of gamma'-phase, and formation of A mu-phase in the alloy and Kirkendall porosity at the coating-alloy interface were observed in the coating on Rene 80. In contrast, the coating on the Co-base alloy ECY768 formed large amounts of Cr/Re-rich carbides and the depletion of beta-NiAl phase was less pronounced than that observed on the Ni-base alloy. These findings could be interpreted using an in-house-developed thermodynamic-kinetic CALPHAD-based computer model.
RI Nowak, Wojciech J/I-6929-2015
OI Nowak, Wojciech J/0000-0002-5285-4900; Pillai, Rishi/0000-0002-4368-8197
SN 1047-4838
EI 1543-1851
PD AUG
PY 2018
VL 70
IS 8
BP 1520
EP 1526
DI 10.1007/s11837-018-2950-9
UT WOS:000440845900028
ER

PT J
AU Thakur, DG
   Ramamoorthy, B
   Vijayaraghavan, L
AF Thakur, D. G.
   Ramamoorthy, B.
   Vijayaraghavan, L.
TI Effect of posttreatments on the performance of tungsten carbide (K20)
   tool while machining (turning) of Inconel 718
SO INTERNATIONAL JOURNAL OF ADVANCED MANUFACTURING TECHNOLOGY
AB Inconel 718 is widely used in sophisticated engineering applications due to its unique properties such as high oxidation resistance and corrosion resistance even at high temperatures and retains a mechanical strength under these conditions as well. But machining such an exotic material is costly due to the rapid tool wear. An attempt has been made to improve the performance of cemented tungsten carbide (WC-Co, K20) tool through various posttreatments namely cryogenic treatment and controlled heating and oil quenching. The treated tools were evaluated for their properties through microhardness and X-ray diffraction technique (XRD). The treated tools were subjected to machining (turning) of difficult-to-cut material, i.e., superalloy Inconel 718 to check their performance enhancement. Results showed that post-treated tools performed better while machining (turning) of superalloy Inconel 718 indicating that selected posttreatments can be potential posttreatment methods for improving machining ability of cemented tungsten carbide tools.
OI B, Ramamoorthy/0000-0002-9624-7168
SN 0268-3768
EI 1433-3015
PD JAN
PY 2015
VL 76
IS 1-4
BP 587
EP 596
DI 10.1007/s00170-014-6279-4
UT WOS:000348135800048
ER

PT J
AU Kusabiraki, K
   Morita, M
   Guo, XP
   Anada, H
AF Kusabiraki, Kiyoshi
   Morita, Masashi
   Guo, Xiping
   Anada, Hiroshi
TI Hot corrosion of the Ni-20%Cr alloy and waspaloy immersed in Na2SO4
SO TETSU TO HAGANE-JOURNAL OF THE IRON AND STEEL INSTITUTE OF JAPAN
AB The nickel-based superalloy of Waspaloy and the Ni-20%Cr alloy were hot-corroded in the molten NaZSO(4) under the flowing air for up to 720 ks at 1273 to 1473K to clarify the sulfidation/oxidation behavior by means of XRD, OM, SEM, EPMA and TEM. They formed a subscale which was composed of intergranular and intragranular compounds in the alloy interior together with an external scale on the alloy. The kinetic of the subscale formations was followed by a parabolic rate law. The external scale and subscale formed on the Ni-20%Cr alloy consisted of CrzO(3) and CrzS(3), Cr;S-6 and a small amount of Cr2O3, respectively. Those formed on Waspaloy consisted of (Cr - Co Ti)(2)O-3 and TiS-, Cr2S3, Cr3S6, AlO3 and (Cr - Co - Ti)zO(3), respectively. In order to observe directly the three dimensional morphology of the subscale, a metal matrix was dissolved using an organic solution that does not dissolve the metallic sulfides or oxides which constitute the subscale. The organic solution developed in this investigation consisted of bromine, cetylpyridinium bromide and acetonitrile. The SEM images of the three-dimensional subscale extracted from the corroded alloys with the organic solution showed that the intergranular compounds formed thin walls of sulfides and oxides along grain boundaries and an intragranular sulfide formed isolated needles in the alloy grain interior near the external scale.
SN 0021-1575
EI 1883-2954
PD JUL
PY 2007
VL 93
IS 7
BP 498
EP 505
DI 10.2355/tetsutohagane.93.498
UT WOS:000247898100004
ER

PT S
AU Knop, M
   Vorontsov, VA
   Hardy, MC
   Dye, D
AF Knop, Matthias
   Vorontsov, Vassili A.
   Hardy, Mark C.
   Dye, David
BE Guedou, JY
   Chone, J
TI High-temperature gamma (FCC)/gamma ' (L1(2)) Co-Al-W based superalloys
SO EUROSUPERALLOYS 2014 - 2ND EUROPEAN SYMPOSIUM ON SUPERALLOYS AND THEIR
   APPLICATIONS
SE MATEC Web of Conferences
CT 2nd European Symposium on Superalloys and their Applications
CY MAY 12-16, 2014
CL Giens, FRANCE
AB Interim results from the development of a polycrystalline Co-Al-W based superalloy are presented. Cr has been added to provide oxidation resistance and Ni has then been added to widen and stabilise the gamma' phase field. The alloy presented has a solvus of 1010 degrees C and a density of 8.7 g cm(-3). The room temperature flow stress is over 1000 MPa and this reduces dramatically above 800 degrees C. The flow stress anomaly is observed. A microstructure with both similar to 50 nm gamma ' produced on cooling and larger 100-200 nm gamma ' can be obtained. Isothermal oxidation at 800 degrees C in air for 200 h gave a mass gain of 0.96 mg cm(-2). After hot deformation in the 650-850 degrees C temperature range, both anti phase boundaries (APBs) and stacking faults could be observed. An APB energy of 71 mJm(-2) was measured, which is comparable to that found in commercial nickel superalloys.
RI Vorontsov, Vassili/A-8837-2010; Dye, David/B-5603-2012
OI Vorontsov, Vassili/0000-0002-1958-0602; Dye, David/0000-0002-8756-3513
SN 2261-236X
PY 2014
VL 14
AR 18003
DI 10.1051/matecconf/20141418003
UT WOS:000351930400070
ER

PT J
AU Tirado, FLR
   Taylor, S
   Dunand, DC
AF Tirado, Fernando L. Reyes
   Taylor, Spencer
   Dunand, David C.
TI Effect of Al, Ti and Cr additions on the gamma-gamma' microstructure of
   W-free Co-Ta-V-Based superalloys
SO ACTA MATERIALIA
AB The recently-discovered metastable gamma'-Co-3(Ta0.76V0.24) phase formed on aging in a Co-6Ta-6V (at.%) ternary alloy is stabilized by partial replacement of Ta and V with Al and Ti. In two alloys with composition Co-6Al-3Ta-3V and Co-5Al-3Ta-3V-1Ti with gamma+gamma' microstructure, the gamma'-precipitates remain stable for up to 168 h at 850 and 900 C, with no precipitation of additional phases. Adding Ni and B and doubling the Ti concentration produces a gamma/gamma' superalloy, Co-10Ni-5Al-3Ta-3V-2Ti-0.04B (at.%), with gamma' precipitates which are stable up to six weeks of aging at 850 degrees C, while slowly coarsening and coalescing from cuboidal to elongated shapes. After one day of aging at 850 degrees C, the gamma' nanoprecipitates have a (Co0.83Ni0.17)(3)(Ta0.42Al0.23Ti0.19V0.15B0.01) composition, with Al and Ti replacing at the same rate both Ta and V in the original metastable Co-3(Ta0.76V0.24) phase. To improve oxidation resistance, 4% Cr is added to the new superalloy, resulting in a somewhat higher volume fraction of finer cuboidal gamma' precipitates after one week of aging at 850 degrees C, but no other deleterious phases. These W-and Mo-free gamma/gamma' superalloys show good creep resistance at 850 degrees C, on par with two other recent Co-base gamma/gamma' superalloys: (i) Co-9W-9Al-8Cr (at.%) which has higher density due to its high W content, and (ii) Co-30Ni-10Al-5Mo-2Nb (at.%) which has lower density (as it is W-free) but contains triple the Ni concentration. (C) 2019 Acta Materialia Inc. Published by Elsevier Ltd. All rights reserved.
RI Dunand, David C/B-7515-2009
OI Reyes Tirado, Fernando/0000-0003-4594-6185
SN 1359-6454
EI 1873-2453
PD JUN 15
PY 2019
VL 172
BP 44
EP 54
DI 10.1016/j.actamat.2019.04.031
UT WOS:000470946500005
ER

PT B
AU Yuan, K
   Peng, RL
   Li, XH
   Johansson, S
   Wang, YD
AF Yuan, Kang
   Peng, Ru Lin
   Li, Xin-Hai
   Johansson, Sten
   Wang, Yan-Dong
GP ASME
TI INFLUENCE OF RU, MO AND IR ON THE BEHAVIOR OF NI-BASED MCRALY COATINGS
   IN HIGH TEMPERATURE OXIDATION
SO PROCEEDINGS OF THE ASME TURBO EXPO: TURBINE TECHNICAL CONFERENCE AND
   EXPOSITION, 2014, VOL 6
CT ASME Turbo Expo: Turbine Technical Conference and Exposition
CY JUN 16-20, 2014
CL Dusseldorf, GERMANY
SP Int Gas Turbine Inst
AB To improve the oxidation/corrosion resistance of MCrAlY coatings (M for Ni and/or Co), elements like Y; Si and Ta have been added into the coatings in past decades. In this study the oxidation performance of a Ni-based MCrAlY coating with small proportion of Ru, Mo and/or Jr were investigated after high-temperature exposure. The oxidation tests were carried out at 900 degrees C, 1000 degrees C or 1100 degrees C. The microstructure study showed that the addition of Ru, Mo and/or Jr had significant influence on the oxidation behavior at the coating surface and the microstructural evolution in the material. The microstructural evolution was quantitatively evaluated by measuring the phase degradation of beta-NiAl in the coating and gamma'-Ni3Al in the substrate of superalloy. Since no oxides of Ru, Mo and Jr were found on the coating surface, it was believed that the effects by those elements were mainly due to their dissolution in the metallic phases in the coatings.
RI Peng, Ru L/T-6244-2018; wang, yandong/G-9404-2013
OI Peng, Ru L/0000-0001-5358-9937; 
BN 978-0-7918-4575-2
PY 2014
AR V006T22A012
UT WOS:000362239800070
ER

PT S
AU Sun, GF
   Zhou, R
   Li, P
   Zhang, YK
AF Sun, Guifang
   Zhou, Rui
   Li, Peng
   Zhang, Yongkang
BE Chen, L
   Zhang, YK
   Feng, AX
   Xu, ZY
   Li, BQ
   Shen, H
TI Effects of Processing Parameters on the Laser Deposited Co-285+WC
   Coatings
SO FUNCTIONAL MANUFACTURING TECHNOLOGIES AND CEEUSRO II
SE Key Engineering Materials
CT 4th International Conference on Engineering Technologies and Ceeusro
CY 2011
CL Zhenjiang, PEOPLES R CHINA
SP Shoochow Univ, Jiangsu Univ, Shinshu Univ
AB Laser-aided direct metal deposition (LADMD) technique was used to fabricate Co-285+WC coatings on 1018 mild steels. The effects of the processing parameters (laser power P, addition amount of WC, scanning speed V) on the microhardness of the deposited coatings was analyzed. Results indicate that the microhardness of the matrix and the Rockwell hardness of the deposited coatings increases with the addition of WC and the P/V value. The addition amount of WC has the most important effect on the two hardness values, followed by the scanning speed and the laser power. Results of the optimized specimen in this study indicate that the deposited coating is composed of undissolved WC, dendrites, eutectics and the coral structures. The wear mechanism of the deposited coating is a mixture of abrasive, adhesive and oxidation wear.
RI Sun, Guifang/C-2116-2012
OI Sun, Guifang/0000-0003-2579-8031
SN 1013-9826
PY 2011
VL 464
BP 568
EP +
DI 10.4028/www.scientific.net/KEM.464.568
UT WOS:000291673200128
ER

PT J
AU Shen, L
   Zhou, J
   Xiong, YB
   Zhang, JS
   Meng, Y
AF Shen, Li
   Zhou, Jie
   Xiong, Yi-Bo
   Zhang, Jian-Sheng
   Meng, Yi
TI Analysis of service condition of large hot forging die and refabrication
   of die by bimetal-layer weld surfacing technology with a cobalt-based
   superalloy and a ferrous alloy
SO JOURNAL OF MANUFACTURING PROCESSES
AB Large forming load at high temperature causes the occurrences of plastic deformation, wear, mechanical fatigue, and thermal fatigue in the large hot forging dies and resulted in their short service lives. In this study, temperature field, stress field, and wear condition of large hot forging die were predicted and evaluated by finite element modelling (FEM) analysis. Corroborated by the experimental results, analysis results demonstrated that failures mainly occurred in bridge, boss, and groove regions of the large hot forging dies. According to the analysis and experimental results, the failed large hot forging dies were refabricated by bimetal-layer weld surfacing technology with a cobalt-based superalloy (Co03) and a ferrous alloy (JXHC15). No failure was observed on these refabricated dies, after production of 25 pieces. In comparison with the conventional fabrication or prefabrication methods, this bimetal-layer weld surfacing technology reduced the fabrication cost, shortened the fabrication cycle, and elongated the service lives of large hot forging die effectively. (C) 2018 The Society of Manufacturing Engineers. Published by Elsevier Ltd. All rights reserved.
RI MENG, YI/I-5258-2013
OI MENG, YI/0000-0003-1863-9884
SN 1526-6125
PD JAN
PY 2018
VL 31
BP 731
EP 743
DI 10.1016/j.jmapro.2018.01.005
UT WOS:000427310300064
ER

PT J
AU Lee, JH
   Tsai, PC
   Lee, JW
AF Lee, Jiing-Herng
   Tsai, Pi-Chuen
   Lee, Jyh-Wei
TI Cyclic oxidation behavior and microstructure evolution of aluminized,
   Pt-aluminized high velocity oxygen fuel sprayed CoNiCrAlY coatings
SO THIN SOLID FILMS
CT 4th International Conference on Technological Advances of Thin Films and
   Surface Coating
CY JUL 14-16, 2008
CL Singapore Management Univ, Singapore, SINGAPORE
SP IEEE
HO Singapore Management Univ
AB in this study, the Hastelloy-X superalloy samples were firstly overlaid by a CoNiCrAlY bond coating utilizing a high pressure, high velocity oxygen fuel (HVOF) spray process. Then platinum thin film approx. 7.5 mu m thick was introduced to selected test samples of CoNiCrAlY coatings by a magnetron sputtering deposition process. Then the HVOF sprayed superalloy coupons, with and without Pt coating were pack aluminized for 4 h at 850 degrees C to produce (Co,Ni)Al and PtAl2 aluminide phases on their surfaces, respectively. All specimens were subjected to a thermal cycling test at 1100 degrees C. Then the aluminizing and Pt-aluminizing effects relative to cyclical oxidation behavior and microstructure evolutions of the coatings were evaluated. Scanning electron microscopy (SEM), X-ray diffractometry (XRD) and electron probe microanalyzer (EPMA) were used to identify crystalline phases and microstructures of each coating. Results clearly indicated that the surface roughness of the HVOF sprayed CoNiCrAlY coatings were unchanged after aluminizing or the Pt-aluminizing process. The oxide scales spalled after 50 h and 100 h cyclic oxidation for the HVOF sprayed sample and aluminized sample respectively, while the oxide scale attached successfully to the substrate for the Pt-aluminized sample after testing for 150 h. It is obvious that the Pt-aluminizing process significantly improves the oxidation resistance of HVOF sprayed coatings, while the isolated aluminizing process demonstrated negligible effect. (C) 2009 Elsevier B.V. All rights reserved.
RI Lee, Jyh-Wei/I-3141-2014
OI Lee, Jyh-Wei/0000-0002-8456-2961
SN 0040-6090
PD JUL 1
PY 2009
VL 517
IS 17
BP 5253
EP 5258
DI 10.1016/j.tsf.2009.03.148
UT WOS:000267230300119
ER

PT J
AU Ren, WP
   Xiao, CB
   Li, Q
   Song, JX
   He, LM
   Cao, CX
AF Ren, Weipeng
   Xiao, Chengbo
   Li, Qing
   Song, Jinxia
   He, Limin
   Cao, Chunxiao
TI Microstructure evolution of cobalt aluminide coating on nickel-based
   superalloys during exposure at 1050 degrees C
SO VACUUM
AB Cobalt aluminide coating was deposited onto two directionally solidified Ni-based superalloys (DZ 466 and DS GTD111) by low-pressure chemical vapor deposition. Interdiffusion behaviors of the two coating/superalloy systems were examined during long-term thermal exposure at 1050 degrees C. It was observed that the inward diffusion of Al and Co from the coating to the substrate and the outward diffusion of Ni and refractory elements such as W, Ta and Cr etc. from the substrate occurred during annealing. This phenomenon induced the degradation of coating matrix and several precipitations of chromium containing phases. Degradation rate and precipitate categories are of great differences for the two studied superalloys. The initial precipitates presented in the coating system had a morphological heredity-effect (MHE) to the final Upsilon phase microstructure. Mechanism referred to elements distribution was discussed. (C) 2014 Elsevier Ltd. All rights reserved.
SN 0042-207X
PD AUG
PY 2014
VL 106
BP 39
EP 45
DI 10.1016/j.vacuum.2014.03.013
UT WOS:000337209800008
ER

PT J
AU Belan, J
   Kucharikova, L
   Vasko, A
   Tillova, E
AF Belan, Juraj
   Kucharikova, Lenka
   Vasko, Alan
   Tillova, Eva
TI The influence of high temperature on DV-2 jet engine Ni-based superalloy
   turbine blade degradation
SO MATERIALS TODAY-PROCEEDINGS
CT 33rd Danubia Adria Symposium on Advances in Experimental Mechanics (DAS)
CY SEP 20-23, 2016
CL Portoroz, SLOVENIA
AB Blades and vanes made from Ni - and Co - base superalloys that are used in the hot section of all gas turbine engines are coated to enhance resistance to hot corrosion. The most widely used coatings are those based on the intermetallic compounds NiAl and CoAl, which are formed by diffusion interaction of aluminium with surfaces of the nickel and cobalt alloys, respectively. Simple aluminide coatings resist high - temperature oxidation by the formation of protective layer of alumina and can be used up to about 1 150 degrees C. The coatings degrade by loss of aluminium due to spalling of oxides under thermal cycling conditions. HPT blades of DV - 2 jet engines are made from Ni - based superalloy ZS6K. For improving alloy's high temperature resistance are blades coated with Al - Si diffusion layer. Depending on jet engine flying regime an overcrossing of working temperature may occur. It may result into coarsening of the gamma prime particles, thus decreasing its strengthening effect. A real case study of DV-2 jet engine turbine blades after high temperature exposition is discussed in this article. (C) 2017 Elsevier Ltd. All rights reserved.
RI Tillova, Eva/AAD-7985-2019
OI VASKO, Alan/0000-0002-3937-2691
SN 2214-7853
PY 2017
VL 4
IS 5
BP 5743
EP 5748
PN 1
UT WOS:000416470400001
ER

PT J
AU Tanaka, M
   Mercer, C
   Kagawa, Y
   Evans, AG
AF Tanaka, Makoto
   Mercer, Christopher
   Kagawa, Yutaka
   Evans, Anthony G.
TI Thermomechanical Fatigue Damage Evolution in a Superalloy/Thermal
   Barrier System Containing a Circular Through Hole
SO JOURNAL OF THE AMERICAN CERAMIC SOCIETY
AB The results of an investigation of thermomechanical fatigue (TMF) on a superalloy specimen, with an applied thermal barrier coating (TBC) and a circular through hole, are presented. Tensile loads were applied in phase with increasing temperature. Damage evolution in the form of cracks develops in the TBC adjacent to the hole. These cracks run perpendicular to the loading axis. Stress mapping of the thermally grown oxide (TGO) using luminescence spectroscopy determined an increase in compressive residual stress with increasing TMF cycling. Scanning electron microscopy examination, following cross sectioning, determined the TBC cracks to be vertical separations of the columnar yttria-stabilized zirconia (YSZ) top coat. Microscopic damage mechanisms in the form of plasticity (bending of YSZ columns) and TGO cracking were observed. Imperfections in the bond coat are associated with these vertical separations. Energy-dispersive element mapping of these imperfections indicated a composition of alumina and mixed Cr, Co, and Ni oxides.
RI MERCER, Christopher/H-2654-2011
SN 0002-7820
PD JUN
PY 2011
VL 94
SU 1
BP S128
EP S135
DI 10.1111/j.1551-2916.2011.04539.x
UT WOS:000292209200014
ER

PT J
AU Xu, ZH
   Wang, ZK
   Niu, J
   Dai, JW
   He, LM
   Mu, RD
AF Xu, Zhenhua
   Wang, Zhankao
   Niu, Jing
   Dai, Jianwei
   He, Limin
   Mu, Rende
TI Phase structure, morphology evolution and protective behaviors of
   chemical vapor deposited (Ni, Pt)Al coatings
SO JOURNAL OF ALLOYS AND COMPOUNDS
AB A chemical vapor deposited (CVD) aluminizing process had been employed to deposit platinum modified aluminide coatings on the nickel-based single-crystal superalloys. The kinetics behavior, phase evolution, microstructure and chemical composition of the (Ni, Pt)Al coatings after oxidation and hot corrosion tests were studied in detail. After isothermal oxidation test, a protective alpha-Al2O3 scale is formed on the coating surface and, two new phases of (Ni, Pt)(3)Al-4 and gamma'-(Ni, Pt)(3)Al due to phase transformation reactions occur in the aluminide layer. The inward diffusion of Al element toward the substrate and, formation of micro-pores in the interface of aluminide layer and interdiffusion zone are probably the main degradation modes of the coating. Corrosive medium including of mixed of aviation fuels and artificial seawater has not serious deterioration of the coating after hot corrosion and furthermore a network of grain boundary ridges is still co-existed on the coating surface, although large of micro-pores and some of grain boundaries are appeared within the aluminide layer. (C) 2016 Elsevier B.V. All rights reserved.
SN 0925-8388
EI 1873-4669
PD AUG 15
PY 2016
VL 676
BP 231
EP 238
DI 10.1016/j.jallcom.2016.03.187
UT WOS:000374328100032
ER

PT J
AU Yu, H
   Ukai, S
   Oono, N
   Sasaki, T
AF Yu, Hao
   Ukai, Shigeharu
   Oono, Naoko
   Sasaki, Taisuke
TI Microstructure characterization of Co-20Cr-(5,10)Al oxide dispersion
   strengthened superalloys
SO MATERIALS CHARACTERIZATION
AB In order to develop Co-based oxide dispersion strengthened (ODS) superalloys with excellent mechanical properties and oxidation resistance at the temperature above 1000 degrees C, Co-20Cr-(5,10)Al ODS superalloys were designed and fabricated by mechanical alloying (MA), spark plasma sintering (SPS), hot rolling and the final annealing at 1200 degrees C. Two different phases were identified; the Co solid solution of a fcc structure, and the B2 phase highly enriched with Aluminum. Composition and volume fraction of both phases are almost consistent with the Co-Cr-Al ternary phase diagram computed with the Pandat software. Another coarse fcc phase with smaller content of oxide particles was also characterized. This phase was probably formed through an incipient melting at the initial stage of SPS process. Fine oxides particles are densely distributed inside both, the fcc solid solution and the B2 phase. Grain boundaries and phase boundaries are decorated with the oxide particles, which are beneficial to grains and phases stability at elevated temperature. The observed unique core-shell structure was characterized as Y2Hf7O17 type in a core and Y2Hf2O7 type at a periphery of the oxide particles. (C) 2015 Elsevier Inc. All rights reserved.
RI YU, Hao/H-7228-2018
SN 1044-5803
EI 1873-4189
PD FEB
PY 2016
VL 112
BP 188
EP 196
DI 10.1016/j.matchar.2015.12.027
UT WOS:000370109200023
ER

PT J
AU Michon, S
   Berthod, P
   Aranda, L
   Rapin, C
   Podor, R
   Steinmetz, P
AF Michon, S
   Berthod, P
   Aranda, L
   Rapin, C
   Podor, R
   Steinmetz, P
TI Application of thermodynamic calculations to study high temperature
   behavior of TaC-strengthened Co-base superalloys
SO CALPHAD-COMPUTER COUPLING OF PHASE DIAGRAMS AND THERMOCHEMISTRY
AB A database for cobalt-base superalloys was built up by combing the binary and ternary thermodynamic descriptions available in the SSOL (SGTE) database and from the literature. Using this database, results of thermodynamic calculations for several cobalt-base superalloys were compared to the experimentally observed n-microstructure of the alloys after homogenization at high temperatures and quenching. Three examples are presented: prediction of phase equilibria versus temperature and composition; selection of highly refractory materials using isothermal sections; and evaluation of local melting temperature in the case of skin formation of Co-base alloy during air oxidation at 1300 degreesC. The agreement between calculated prediction and experimental observation is satisfactory. (C) 2004 Elsevier Ltd. All rights reserved.
RI Podor, Renaud/N-3746-2019
OI Podor, Renaud/0000-0002-8103-1743; BERTHOD, Patrice/0000-0002-8035-927X
SN 0364-5916
EI 1873-2984
PD SEP
PY 2003
VL 27
IS 3
BP 289
EP 294
DI 10.1016/j.calphad.2003.12.003
UT WOS:000220038100006
ER

PT J
AU Lan, H
   Hou, PY
   Yang, ZG
   Zhang, YD
   Zhang, C
AF Lan, H.
   Hou, P. Y.
   Yang, Z. -G.
   Zhang, Y. -D.
   Zhang, C.
TI Influence of Aluminum and Rhenium on the Isothermal Oxidation Behavior
   of CoNiCrAlY Alloys
SO OXIDATION OF METALS
AB The oxidation behavior of a Co32Ni21Cr8Al0.6Y (wt%) alloy with and without the addition of 3.5 wt% rhenium, 2 wt% aluminum or a combination of the two was investigated at 1000 A degrees C. Results showed that increasing the Al content from 8 to 10 wt% led to an increase of the alloy beta-phase, but did not affect the oxidation behavior. Re addition induced (Cr,Re,Y)-rich phase to precipitate in the alloy, accelerated the theta- to alpha-alumina transformation, reduced the oxidation rate and enhanced the rate of alloy Al diffusion. Adding both Al and Re further improved the oxidation behavior by promoting the development of the external alumina scale and suppressing the formation of Ni, Co containing spinel. This alloy also showed the largest reduction of oxidation rate and emerged to be the most beneficial. A continuous Cr-Re rich layer was observed at the oxide/alloy interface of the Re, Al containing alloy after longer oxidation times, but this layer is not expected to affect the continued growth of the alumina scale.
SN 0030-770X
PD FEB
PY 2011
VL 75
IS 1-2
BP 77
EP 92
DI 10.1007/s11085-010-9221-7
UT WOS:000286989600005
ER

PT J
AU Fan, QX
   Yu, HJ
   Wang, TG
   Wu, ZH
   Liu, YM
AF Fan, Qixiang
   Yu, Haojun
   Wang, Tie-Gang
   Wu, Zhenghuan
   Liu, Yanmei
TI Preparation and Isothermal Oxidation Behavior of Zr-Doped, Pt-Modified
   Aluminide Coating Prepared by a Hybrid Process
SO COATINGS
AB To take advantage of the synergistic effects of Pt and Zr, a kind of Zr-doped, Pt-modified aluminide coating has been prepared by a hybrid process, first electroplating a Pt layer and then co-depositing Zr and Al elements by an above-the-pack process. The microstructure and isothermal oxidation behavior of the coating has been studied, using a Pt-modified aluminide coating as a reference. Results showed that the Zr-doped, Pt-modified aluminide coating was primarily composed of beta-(Ni,Pt)Al phase, with small amounts of PtAl2- and Zr-rich phases dispersed in it. The addition of Zr diminished voids on the coating surface since Zr could hinder the growth of beta-NiAl grains. It also helped to increase the spalling resistance of the oxide scale and reduce the oxidation rate, which made the Zr-doped, Pt-modified aluminide coating possess better oxidation resistance than the reference Pt-modified aluminide coating at the temperature of 1100 degrees C.
SN 2079-6412
PD JAN
PY 2018
VL 8
IS 1
AR 1
DI 10.3390/coatings8010001
UT WOS:000424107200001
ER

PT J
AU SRINIVAS, S
   PANDEY, MC
   TAPLIN, DMR
AF SRINIVAS, S
   PANDEY, MC
   TAPLIN, DMR
TI AIR-ENVIRONMENT - CREEP INTERACTION IN A NICKEL-BASE SUPERALLOY
SO ENGINEERING FAILURE ANALYSIS
AB A Nimonic 263 alloy, widely used for combustion chamber applications in aeroengines, was exposed to air at 1020 degrees C to study the oxidation-creep interaction at 780 degrees C in the stress range of 160-275 MPa. Prior exposure of the alloy led to degradation of creep properties, resulting in enhanced creep rate, poor rupture lifetime and creep ductility embrittlement. Degradation of creep properties in the air-exposed alloy has been discussed in terms of oxygen-induced damage in the grain boundary due to the formation of CO gas bubbles and the depletion of gamma' in the near-surface region.
RI Nath, S Shashi/B-5115-2009
SN 1350-6307
PD SEP
PY 1995
VL 2
IS 3
BP 191
EP 196
DI 10.1016/1350-6307(95)00019-M
UT WOS:A1995TE12000003
ER

PT J
AU Molins, R
   Rouzou, I
   Hou, P
AF Molins, Regine
   Rouzou, Isabelle
   Hou, Peggy
TI Chemical and morphological evolution of a (NiPt)Al bondcoat
SO OXIDATION OF METALS
AB Experimental results are reported on the chemical and microstructural evolutions of a (NiPt)Al coating, deposited on a single-crystal, nickel-base superalloy, during isothermal-oxidation tests at 1100 degrees C, up to 50 hr. Analytical STEM studies were carried out, in conjunction with Auger experiments, in order to follow the various changes that occur in the bondcoat (beta into gamma' phase transformation, TCP and alpha-Cr precipitation, S-diffusion pathways) and at the Al2O3/bondcoat interface. Efforts were concentrated on the effect of interfacial sulfur segregation (at both intact interfaces and void surfaces) as a function of the oxidation time and its dependence on phase transformations in the external layer of the bondcoat. An important result concerning the co-segregation of S and Cr at the alumina/bondcoat interface was realized in this system due to Cr diffusion from the substrate into the bondcoat. This S segregation adversely affected Al2O3-bondcoat adhesion where extensive interfacial voids formed at the interface.
SN 0030-770X
PD APR
PY 2006
VL 65
IS 3-4
BP 263
EP 283
DI 10.1007/s11085-006-9019-9
UT WOS:000241356400008
ER

PT J
AU Tsai, CW
   Sung, KC
   Kasai, K
   Murakami, H
AF Tsai, Che-Wei
   Sung, Kuen-Cheng
   Kasai, Kzauki
   Murakami, Hideyuki
TI Isothermal Oxidation of Aluminized Coatings on High-Entropy Alloys
SO ENTROPY
AB The isothermal oxidation resistance of Al0.2Co1.5CrFeNi1.5Ti0.3 high-entropy alloy is analyzed and the microstructural evolution of the oxide layer is studied. The limited aluminum, about 3.6 at %, leads to the non-continuous alumina. The present alloy is insufficient for severe circumstances only due to chromium oxide that is 10 mu m after 1173 K for 360 h. Thus, the aluminized high-entropy alloys (HEAs) are further prepared by the industrial packing cementation process at 1273 K and 1323 K. The aluminizing coating is 50 mu m at 1273 K after 5 h. The coating growth is controlled by the diffusion of aluminum. The interdiffusion zone reveals two regions that are the Ti-, Co-, Ni-rich area and the Fe-, Cr-rich area. The oxidation resistance of aluminizing HEA improves outstandingly, and sustains at 1173 K and 1273 K for 441 h without any spallation. The alumina at the surface and the stable interface contribute to the performance of this Al0.2Co1.5CrFeNi1.5Ti0.3 alloy.
RI Tsai, Che-Wei/S-2698-2019; MURAKAMI, Hideyuki/H-2990-2011
OI Tsai, Che-Wei/0000-0003-3072-7916; MURAKAMI,
   Hideyuki/0000-0001-8220-5816
SN 1099-4300
PD OCT
PY 2016
VL 18
IS 10
AR 376
DI 10.3390/e18100376
UT WOS:000390100800034
ER

PT J
AU Chen, Y
   Zhao, XF
   Xiao, P
AF Chen, Ying
   Zhao, Xiaofeng
   Xiao, Ping
TI Effect of microstructure on early oxidation of MCrAlY coatings
SO ACTA MATERIALIA
AB Two MCrAlY coatings with the same nominal composition, but different microstructures are deposited onto Hastelloy (R) X superalloy substrates by low-pressure plasma spraying (LPPS) and high velocity oxygen fuel (HVOF) spraying, respectively. The early oxidation behaviour of the coatings at 1150 degrees C is studied. For the LPPS coating with relative coarse grains, the gamma and beta-phase show different oxidation behaviours: the oxide on the gamma-phase shows a multi-layer structure, consisting of outer (Ni,Co) (Cr,Al)(2)O-4, intermediate (Cr,Al)(2)O-3 and inner alpha-Al2O3; the oxidation of the beta-phase, however, is characterised by selective oxidation of aluminium and the oxide is composed of a mixture of theta and alpha-Al2O3. a For the nanocrystalline HVOF coating, it does not show site-specific oxidation and the oxidation is characterised by formation of an exclusive alpha-Al2O3 scale over the surface. The microstructure-dependent oxidation is quantitatively described from the perspective of oxidation kinetics, with contribution from both lattice and grain boundary diffusion taken into consideration. A critical grain size of the gamma-phase, below which formation of an exclusive Al2O3 scale can be achieved, is predicted and verified. The study gives new insights into oxidation of MCrAlY coatings. (C) 2018 Published by Elsevier Ltd on behalf of Acta Materialia Inc.
RI Zhao, Xiaofeng/M-5905-2019
OI Zhao, Xiaofeng/0000-0001-8390-4301; Chen, Ying/0000-0002-1074-6071
SN 1359-6454
EI 1873-2453
PD OCT 15
PY 2018
VL 159
BP 150
EP 162
DI 10.1016/j.actamat.2018.08.018
UT WOS:000445986300014
ER

PT J
AU Pruessner, K
   Harada, H
AF Pruessner, Karin
   Harada, Hiroshi
TI Microstructural Observations on Oxidized Ni-Based Superalloy TMS-75 and
   PGM-Doped Derivatives
SO JOURNAL OF THE ELECTROCHEMICAL SOCIETY
