Repository: MatInfoUB/NLP-Queries

File: Co_superalloys2.txt (part 9 of 21)
FN Clarivate Analytics Web of Science
   Mekhrabov, Amdulla O.
   Akdeniz, M. Vedat
TI High-temperature site preference and atomic short-range ordering
   characteristics of ternary alloying elements in gamma '-Ni3Al
   intermetallics
SO PHILOSOPHICAL MAGAZINE
AB Remarkable high-temperature mechanical properties of nickel-based superalloys are correlated with the arrangement of ternary alloying elements in L1(2)-type-ordered. gamma '-Ni3Al intermetallics. In the current study, therefore, hightemperature site occupancy preference and energeticstructural characteristics of atomic short-range ordering (SRO) of ternary alloying X elements (X = Mo, W, Ta, Hf, Re, Ru, Pt or Co) in gamma '-Ni3Al 21.875 X 3.125 alloy systems have been studied by combining the statistico-thermodynamical theory of ordering and electronic theory of alloys in the pseudopotential approximation. Temperature dependence of site occupancy tendencies of alloying X element atoms has been predicted by calculating partial ordering energies and SRO parameters of Ni-Al, Ni-X and Al-X atomic pairs. It is shown that, all ternary alloying element atoms (except Pt) tend to occupy Al, whereas Pt atoms prefer to substitute for Ni sub-lattice sites of Ni 3 Al intermetallics. However, in contrast to other X elements, sublattice site occupancy characteristics of Re atoms appear to be both temperature-and composition-dependent. Theoretical calculations reveal that site occupancy preference of Re atoms switches from Al to both Ni and Al sites at critical temperatures, T c, for Re > 2.35 at%. Distribution of Re atoms at both Ni and Al sub-lattice sites above T c may lead to localised supersaturation of the parent gamma '-Ni3Al phase and makes possible the formation of topologically close-packed (TCP) phases. The results of the current theoretical and simulation study are consistent with other theoretical and experimental investigations published in the literature.
RI Akdeniz, M. Vedat/A-7414-2016
OI Akdeniz, M. Vedat/0000-0001-5127-7796
SN 1478-6435
EI 1478-6443
PY 2017
VL 97
IS 29
BP 2615
EP 2631
DI 10.1080/14786435.2017.1344787
PN A
UT WOS:000407828000002
ER

PT J
AU Zheng, LP
   Li, DX
   Xu, ZJ
   Zhu, ZY
AF Zheng Li-Ping
   Li Dou-Xing
   Xu Zi-Jian
   Zhu Zhi-Yuan
TI The dual-species model study of co-enrichment of trace elements and Ni
   at Ni3Al grain boundary
SO ACTA PHYSICA SINICA
AB The dual-species model is based on the Monte Carlo simulation conjoined with the embedded atom method (EAM) potentials. The model suggests that during relaxation of Ni-3 Al grain boundary, the trace element atoms can be seen not only as segregating species but also as inducing species. As segregating species the trace element atoms segregate (or enrich) to the grain boundary, but as inducing species they induce Ni atoms to segregate (or enrich) to the grain boundary. Evidently, the model can explain why the trace element atoms and Ni atoms co-segregate (or co-enrich) to the grain boundary. According to combination of positive (as inducing species) and negative (as segregating species) effects, the model explains the most obvious Ni-enrichment phenomenon at Ni-3 Al grain boundaries.
SN 1000-3290
PD MAR
PY 2007
VL 56
IS 3
BP 1520
EP 1525
UT WOS:000244849500047
ER

PT J
AU West, GD
   Pace, MT
   Thomson, RC
AF West, Geoff D.
   Pace, Michael T.
   Thomson, Rachel C.
TI Microstructural characterisation of oxide formation from MCrAlY coatings
   on nickel-based superalloys
SO MATERIALS AT HIGH TEMPERATURES
AB Nickel-based superalloys are commonly used in industrial gas turbine engines for power generation due to their ability to withstand the arduous environments. Coating systems are employed to increase the service life of components by increasing the oxidation/corrosion resistance and high temperature capabilities. MCrAlY coatings are a common coating system used, not only to protect the substrate from oxidation and corrosion but also to act as a bond coat for thermally insulating coatings. The 'M' in the MCrAlY coatings is generally Ni, Co or a mixture of the two, with Co being added to improve the hot corrosion resistance (in conjunction with Cr) and to make the coatings more ductile. These coatings work by forming oxides that act as protective layers against further oxidation (known as tire thermally grown oxide, TGO). Alumina is most commonly formed oxide from the MCrAlY bond coat, which acts as a reservoir of elements for the oxide formation.
   It is necessary to understand the formation and nature of the TGO as a function of composition variation in the coating. This mechanistic understanding can be used to inform modelling methodologies for both service life prediction and the development of new coatings. This research is therefore concerned with the effect of compositional changes in the MCrAlY coating and their effect oil the TGO formation. Various ageing temperatures and times have been Studied, representative of service conditions. The alumina layer has been studied, however, the formation of other oxides, including isolated spinels, has been characterised in detail. Microstructural observations were carried out using scanning electron microscopy, transmission electron microscopy, energy dispersive X-ray analysis and electron backscattered diffraction. Higher resolution characterisation was carried Out using a dual beam focused ion beam scanning electron microscope for site specific TEM preparation and STEM/TEM for microstructural evaluation. The results are then discussed in the light of both the bond coat composition and ageing conditions.
RI Thomson, Rachel C/B-4217-2011
OI Thomson, Rachel C/0000-0002-3681-0107
SN 0960-3409
PY 2009
VL 26
IS 2
BP 161
EP 168
DI 10.3184/096034009X464168
UT WOS:000268306100007
ER

PT J
AU Tian, CG
   Xu, L
   Cui, CY
   Sun, XF
AF Tian, Chenggang
   Xu, Ling
   Cui, Chuanyong
   Sun, Xiaofeng
TI Creep Mechanisms of a Ni-Co-Based-Wrought Superalloy with Low Stacking
   Fault Energy
SO METALLURGICAL AND MATERIALS TRANSACTIONS A-PHYSICAL METALLURGY AND
   MATERIALS SCIENCE
AB In order to study the influences of stress and temperature on the creep deformation mechanisms of a newly developed Ni-Co-based superalloy with low stacking fault energy, creep experiments were carried out under a stress range of 345 to 840 MPa and a temperature range of 923 K to 1088 K (650 A degrees C to 815 A degrees C). The mechanisms operated under the various creep conditions were identified and the reasons for their transformation were well discussed. A deformation mechanism map under different creep conditions was summarized, which provides a qualitative representation of the operative creep mechanisms as a function of stress and temperature.
SN 1073-5623
EI 1543-1940
PD OCT
PY 2015
VL 46A
IS 10
BP 4601
EP 4609
DI 10.1007/s11661-015-2818-3
UT WOS:000360558200022
ER

PT J
AU Xu, YJ
   Du, K
   Cui, CY
   Ye, HQ
AF Xu, Y. J.
   Du, K.
   Cui, C. Y.
   Ye, H. Q.
TI Deformation twinning with zero macroscopic strain in a coarse-grained
   Ni-Co-based superalloy
SO SCRIPTA MATERIALIA
AB Macroscopically zero-strained twin lamellae are observed in a coarse-grained Ni-Co-based superalloy after plastic deformation. The twin lamellae presented as three layers of overlapping stacking faults with zero overall Burgers vector. The atomic stacking sequence in the twin lamellae is consistent with pairs of parallel stacking faults at neighboring or next-neighboring glide planes. The twinning is facilitated by the low stacking fault energy of the superalloy and the lengthening of stacking faults by shear stress from nearby stacking faults. (C) 2014 Acta Materialia Inc. Published by Elsevier Ltd. All rights reserved.
RI Du, Kui/C-5524-2008
OI Du, Kui/0000-0001-6698-3538
SN 1359-6462
PD APR 15
PY 2014
VL 77
BP 71
EP 74
DI 10.1016/j.scriptamat.2014.01.030
UT WOS:000333717200019
ER

PT J
AU Zielinska, M
   Sieniawski, J
AF Zielinska, M.
   Sieniawski, J.
TI SURFACE MODIFICATION AND ITS INFLUENCE ON THE MICROSTRUCTURE AND CREEP
   RESISTANCE OF NICKEL BASED SUPERALLOY RENE 77
SO ARCHIVES OF METALLURGY AND MATERIALS
AB Superalloy Rene 77 is very wide used for turbine blades, turbine disks of aircraft engines which work up to 1050 degrees C. These elements are generally produced by the investment casting method. Turbine blades produced by conventional precision casting methods have coarse and inhomogeneous grain structure. Such a material often does not fulfil basic requirements, which concern mechanical properties for the stuff used in aeronautical engineering. The incorporation of controlled grain size improved mechanical properties. This control of grain size in the casting operation was accomplished by the control of processing parameters such as casting temperature, mould preheating temperature, and the use of grain nucleates in the face of the mould. For nickel and cobalt based superalloys, it was found that cobalt aluminate (CoAl2O4) has the best nucleating effect. The objective of this work was to determine the influence of the inoculant's content (cobalt aluminate) in the surface layer of the ceramic mould on the microstructure and mechanical properties at high temperature of nickel based superalloy Rene 77. For this purpose, the ceramic moulds were made with different concentration of cobalt aluminate in the primary slurry was from 0 to 10% mass. in zirconium flour. Stepped and cylindrical samples were casted for microstructure and mechanical examinations. The average grain size of the matrix (gamma phase), was determined on the stepped samples. The influence of surface modification on the grain size of up to section thickness was considered. The microstructure investigations with the use of light microscopy and scanning electron microscopy (SEM) enable to examine the influence of the surface modification on the morphology of gamma' phase and carbides precipitations. Verification of the influence of CoAl2O4 on the mechanical properties of castings were investigated on the basis of results obtained form creep tests.
RI Sieniawski, Jan/K-1108-2014
OI Sieniawski, Jan/0000-0002-5118-2743
SN 1733-3490
EI 2300-1909
PY 2013
VL 58
IS 1
BP 95
EP 98
DI 10.2478/v10172-012-0157-6
UT WOS:000318422000016
ER

PT J
AU Hashizume, R
   Yoshinari, A
   Murata, Y
   Morinaga, M
AF Hashizume, R
   Yoshinari, A
   Murata, Y
   Morinaga, M
TI Development of Ni-based single crystal superalloys for power-generation
   gas-turbine blades
SO TETSU TO HAGANE-JOURNAL OF THE IRON AND STEEL INSTITUTE OF JAPAN
AB In advanced industrial gas-turbine systems, there has been a great demand for new single crystal (SC) superalloys with an excellent combination of high-temperature creep strength, hot-corrosion resistance and oxidation resistance. In this study, ten nickel-based SC superalloys were designed with the aid of the d-electrons concept. Their chemical compositions were in the range of 1.2-1.5% Ti, 3.8-6.5% Cr, 11% Co, 01.4% Mo, 6.5-7.4% Ta, 5.0-6.0% W, 3.6-5.4% Re, 5.1-5.5% Al, 0.12-0.14% Hf and balanced Ni in mass% units. A series of experiments such as creep rupture tests, burner rig tests and cyclic oxidation tests was conducted with the heat-treated SC specimens of these alloys. All the designed alloys were found to be superior in the creep rupture life to a second generation superalloy, CMSX-4. In the hot-corrosion resistance estimated from the burner rig tests, any designed alloys were comparable or even superior to CMSX-4. The oxidation resistance was very different amount the designed alloys, but some of them showed higher resistance than CMSX-4. Thus the SC alloys containing about 4-5 mass% Re had about 20 K higher temperature capability than CMSX-4, while exhibiting excellent hot-corrosion resistance and oxidation resistance.
SN 0021-1575
EI 1883-2954
PD JUL
PY 2004
VL 90
IS 7
BP 518
EP 525
DI 10.2355/tetsutohagane1955.90.7_518
UT WOS:000222565300009
ER

PT J
AU Itoh, Y
   Saitoh, M
   Ishiwata, Y
AF Itoh, Y
   Saitoh, M
   Ishiwata, Y
TI Influence of high-temperature protective coatings on the mechanical
   properties of nickel-based superalloys
SO JOURNAL OF MATERIALS SCIENCE
AB The low-pressure plasma spray coating process has been established in the field of gas turbines and is used for hot parts, such as turbine blades and duct segments, which are exposed to corrosive gases at high temperatures. Overlay coatings based on the MCrAlY alloy system (M is Ni, CO or both) are commonly employed as oxidation- and corrosion-resistant coatings. Mechanical properties, such as creep and fatigue lives, of various MCrAlY coating systems were investigated at high temperature as compared with the uncoated substrates, such as eqiaxis IN738LC, directional solidified CM247LC and single-crystal CMSX-2. It was clear that the MCrAlY coatings had no significant influence on the creep lives of substrates for the sake of superior ductility of MCrAlY coatings at high temperature. The low-cycle fatigue lives of MCrAlY coated superalloys at high temperature showed only a little superior performance in comparison with the uncoated results. However, the high-cycle fatigue lives of MCrAlY coated superalloys at high temperature showed inferior performance in comparison with the uncoated results. It was because that the low-cycle fatigue cracks initiated at casting cavities inside the substrate in both the coated and the noncoated cases. However, the high-cycle fatigue cracks initiated at interface defects, such as small pores and grit residues, between the MCrAlY coating and the substrate and grew into the MCrAlY coating, and then into the substrate. (C) 1999 Kluwer Academic Publishers.
SN 0022-2461
PY 1999
VL 34
IS 16
BP 3957
EP 3966
DI 10.1023/A:1004643311001
UT WOS:000081825100015
ER

PT J
AU Baker, M
   Rosler, J
   Hentrich, T
   Ackland, G
AF Baeker, Martin
   Roesler, Joachim
   Hentrich, Tatiana
   Ackland, Graeme
TI Influence of transition group elements on the stability of the delta-
   and eta-phase in nickelbase alloys
SO MODELLING AND SIMULATION IN MATERIALS SCIENCE AND ENGINEERING
AB To improve the high-temperature capability of 718-type wrought nickel-base superalloys, the gamma'-phase (Ni3Al) can be stabilized. However, this also reduces the size of the forging window because forging has to be done above the grand below the solvus temperature of the phase that is used to enable fine-grain forging, i.e. the delta-phase of Ni3Nb type or the eta-phase of Ni3Ti-type. Understanding the influence of alloying elements on the formation of these phases is therefore important. In this paper, density functional theory calculations at 0 K are performed to determine the stabilizing effect of aluminium and of the transition group elements on the stability of the delta-phase and eta-phase. Most of the transition group elements of 5th and 6th period stabilize the delta-phase, whereas the stabilizing effect on the eta-phase is weaker. According to the calculations, Mo, Tc, W, Re, and Os may be expected to stabilize the delta-phase but not the. eta-phase, whereas Al and Zn strongly stabilize the eta-phase. V, Zr, Ru, Rh, Pd, Ag, Cd, Hf, Ta, Ir, Pt, Au, and Hg stabilize both phases. For some elements (Cr, Mn, Fe, Co), magnetic effects in the d and especially in the.-phase are shown to be significant at the concentrations studied here.
OI Baker, Martin/0000-0003-0915-6346
SN 0965-0393
EI 1361-651X
PD JAN
PY 2018
VL 26
IS 1
AR 015005
DI 10.1088/1361-651X/aa9759
UT WOS:000417535400001
ER

PT S
AU Norouzi, S
   Farhangi, H
AF Norouzi, Saeid
   Farhangi, Hassan
BE Chinesta, F
   Chastel, Y
   ElMansori, M
TI The Impact of Ceramic Shell Strength on Hot Tearing during Investment
   Casting
SO INTERNATIONAL CONFERENCE ON ADVANCES IN MATERIALS AND PROCESSING
   TECHNOLOGIES, PTS ONE AND TWO
SE AIP Conference Proceedings
CT International Conference on Advances in Materials and Processing
   Technologies
CY OCT 24-27, 2010
CL Ctr Arts & Metiers ParisTech, Paris, FRANCE
SP Ctr Arts & Metiers ParisTech, MINES ParisTech, Centrale Nantes, ENI St Etienne, Univ Valenciennes, Oxford Diffract, Transvalor
HO Ctr Arts & Metiers ParisTech
AB The effect of ceramic shell strength on hot tearing susceptibility during solidification was inspected practicing investment casting of the cobalt-base superalloy samples with the same casting conditions, but different ceramic shell systems. Results showed that the lower the ceramic shell strength upon using polymer additives, the lower the hindered contraction rate, and the lower the hindered contraction rate, the smaller the hot tearing tendency. Optical microscopy and electron microscopy scanning revealed that the hot tear propagated along the last solidified interdendritic phase, and that the hot tear surface had two major modes: 1) the ductile region in the outer layer; and 2) the inner region of liquid embrittlement.
RI Farhangi, Hasan/W-3246-2018; Farhangi, Hassan/W-9678-2018
SN 0094-243X
BN 978-0-7354-0871-5
PY 2010
VL 1315
BP 662
EP +
UT WOS:000287169300108
ER

PT J
AU Stewart, CA
   Suzuki, A
   Rhein, RK
   Pollock, TM
   Levi, CG
AF Stewart, Colin A.
   Suzuki, Akane
   Rhein, Robert K.
   Pollock, Tresa M.
   Levi, Carlos G.
TI Oxidation Behavior Across Composition Space Relevant to Co-based
   gamma/gamma ' Alloys
SO METALLURGICAL AND MATERIALS TRANSACTIONS A-PHYSICAL METALLURGY AND
   MATERIALS SCIENCE
AB A multi-source ion-plasma deposition technique was used to create a series of three combinatorial libraries across the Co-Ni-Al-W-Cr-Ta composition space relevant to the formation of Co-based gamma/gamma ' microstructures. Alloys were isothermally oxidized for 1 hour in air at 1100 degrees C, and screened for Al2O3 scale formation using a high-throughput photo-stimulated luminescence spectroscopy technique. Select compositions were then analyzed in cross-section via EDS in the SEM and TEM. The resulting oxide microstructures are presented, and paths to explain their evolution are proposed. Compositions forming alpha-Al2O3 with thinner amounts of overlying oxides are highlighted. The thinnest scale observed was similar to 1 mu m, comparable to second-generation Ni-base superalloys oxidized under the same conditions. (C) The Minerals, Metals & Materials Society and ASM International 2019
SN 1073-5623
EI 1543-1940
PD NOV
PY 2019
VL 50A
IS 11
BP 5445
EP 5458
DI 10.1007/s11661-019-05413-8
UT WOS:000491296000043
ER

PT J
AU Lee, HJ
   Lee, JH
   Seo, SM
   Jo, CY
   Gwon, SH
   Chang, BM
AF Lee, Hyun-Jung
   Lee, Je-Hyun
   Seo, Seong-Moon
   Jo, Chang-Young
   Gwon, Seok-Hwan
   Chang, Byeong-Moon
TI Solidification and Segregation Behaviors with Solidification Rate in Co
   base superalloy, FSX-414
SO JOURNAL OF THE KOREAN INSTITUTE OF METALS AND MATERIALS
AB Co base superalloys have been widely used for the parts of gas turbine due to their excellent strength, thermal fatigue, oxidation resistance and weldability at high temperature. In this study, directional solidifications were carried out at various solidification rates, including 0.5 similar to 300 mu m/s in the Co base superalloy FSX-414. The cellular interface were formed at a low solidification rate, 1 mu m/s, and the dendritic interface was found at higher solidification rates, 5 similar to 300 mu m/s. As the spacing of dendrite structure decreased, the size and spacing of eutectics decreased. Dendrite arm spacing decreased with increasing solidification rates and temperature gradient. It was interesting to find the M23C6 eutectic microstructure formed between gamma dendrites. Composition analysis showed that Cr and W were segregated severely between the dendrites, which resulted in the formation of Cr-rich M23C6 and W-rich MC carbides.
SN 1738-8228
PD JUL
PY 2009
VL 47
IS 7
BP 440
EP 446
UT WOS:000268297500007
ER

PT J
AU Razak, NH
   Chen, ZW
   Pasang, T
AF Razak, N. H.
   Chen, Z. W.
   Pasang, T.
TI Modes of tool deterioration during milling of 718Plus superalloy using
   cemented tungsten carbide tools
SO WEAR
AB Understanding the detailed progression of cutting tool deterioration is important in order to improve the milling of Ni-based superalloys. Therefore, a series of documented experiments have been conducted on alloy 718Plus using cemented carbide (WC-Co) tools. It has been observed that the commonly recognised build up layer in the initial stage does not significantly affect the tool deterioration process. Instead, from the beginning of milling, cutting forces/stresses could cause small chipping locally in the initially sharp cutting edge. Fracturing locally with cracks propagating outside the cutting edge along the flank face in the subsurface region could also take place and was consistent with the direction of the cutting force. There was an initial period of time during which a number of microcracks had initiated in and near the cutting edge on the rake face side. These cracks soon propagated resulting in extensively fracturing and blunting of the tool. Coating of the tools had provided little protection as in the cutting edge area the coating had broken away soon after milling started. The major tool failure mode was Co binder material having heavily deformed to fracture, separating the WC grains. Loss of strength in binder material at cutting temperatures is discussed. (C) 2014 Elsevier B.V. All rights reserved.
SN 0043-1648
PD AUG 15
PY 2014
VL 316
IS 1-2
BP 92
EP 100
DI 10.1016/j.wear.2014.04.021
UT WOS:000338605700010
ER

PT J
AU Wang, L
   Song, L
   Stark, A
   Liu, Y
   Oehring, M
   Lorenz, U
   Pyczak, F
AF Wang, Li
   Song, Lin
   Stark, Andreas
   Liu, Yong
   Oehring, Michael
   Lorenz, Uwe
   Pyczak, Florian
TI Identification of Laves phases in a Zr or Hf containing gamma-gamma'
   Co-base superalloy
SO JOURNAL OF ALLOYS AND COMPOUNDS
AB ZrCo2 and HfCo2 Laves phases were found and characterized in gamma-gamma' Co-base superalloys using high-energy X-ray diffraction, energy dispersive X-ray spectroscopy and transmission electron microscopy. They formed during casting and are stable during long-term annealing at 900 degrees C. The ZrCo2 phase with a cubic MgCu2-type structure exhibits numerous nano-twins and stacking faults, while HfCo2 has a hexagonal MgNi2-type structure instead of MgCu2-type in contrast to literature. Their chemical compositions strongly deviated from stoichiometry and significant amounts of Al and Ware contained in these phases. These could affect the atomic radius ratio and valence electron concentration and thus change the structure of the Laves phases. (C) 2019 Elsevier B.V. All rights reserved.
OI Stark, Andreas/0000-0002-1249-7937
SN 0925-8388
EI 1873-4669
PD OCT 15
PY 2019
VL 805
BP 880
EP 886
DI 10.1016/j.jallcom.2019.07.121
UT WOS:000482184100100
ER

PT J
AU TANAKA, M
AF TANAKA, M
TI EFFECTS OF HIGH-TEMPERATURE AGING ON THE CREEP-RUPTURE PROPERTIES OF
   HIGH-TUNGSTEN COBALT-BASE SUPERALLOYS
SO JOURNAL OF MATERIALS SCIENCE
AB The effects of high-temperature ageing on creep-rupture properties were studied using cobalt-base superalloys containing about 14-20 wt % tungsten (W) at 1089 K (816-degrees-C) and 1311 K (1038-degrees-C) in air. A high-temperature ageing for 1080 ks at 1273 K after solution treatment caused grain-boundary and matrix precipitates of W solid solution and carbide phases in these alloys, and grain boundaries were serrated especially in the alloys with higher W content. The high-temperature ageing largely improved the rupture life in the alloys with higher W content, particularly under lower stresses at 1089 K, whereas it caused the creep ductility to decrease a little in the alloy containing 20% W. The high-temperature ageing also improved the rupture life without decreasing creep ductility in these alloys under higher stresses at 1311 K. Under the same ageing conditions of 1080 ks at 1273 K, the initiation of grain-boundary cracks was retarded in the solution-treated and aged specimens, as well as in the aged specimens with serrated grain boundaries, for the alloys with higher W content at both 1089 and 1311 K. A large amount of grain-boundary serration also occurred in the non-aged specimens of the alloys with higher W content during creep at 1311 K, and contributed to the strengthening of the alloys. The solution-treated and aged specimen had almost the same rupture strength as the aged specimens with serrated grain boundaries in these cobalt-base alloys. The rupture strength of the solution-treated and aged specimens largely increased with increasing W content under the lower stresses at 1089 K and under the higher stresses at 1311 K. A ductile grain-boundary fracture surface, which was composed of dimples and grain-boundary ledges associated with grain-boundary precipitates, was observed in the solution-treated and aged specimens, as well as in the aged specimens with serrated grain boundaries at both 1089 and 1311 K. The fracture surface of the non-aged specimens was a brittle grain-boundary facet at 1089 K, but it became a ductile grain-boundary fracture surface, as serrated grain boundaries were formed owing to grain-boundary precipitates occurring during creep at 1311 K.
SN 0022-2461
PD MAY 15
PY 1994
VL 29
IS 10
BP 2620
EP 2628
DI 10.1007/BF00356809
UT WOS:A1994NP10100007
ER

PT J
AU Hadibeyk, S
   Beidokhti, B
   Sajjadi, SA
AF Hadibeyk, S.
   Beidokhti, B.
   Sajjadi, S. A.
TI Effect of bonding time and homogenization heat treatment on the
   microstructure and mechanical properties of the transient liquid phase
   bonded dissimilar GTD-111/FSX-414 TLP superalloys
SO JOURNAL OF ALLOYS AND COMPOUNDS
AB Dissimilar transient liquid phase joints were fabricated between Ni-based GTD-111 and Co-based FSX-414 superalloys using a 50 mu m thick amorphous Ni-Si-B interlayer. The athermally solidified zone in the middle of joint contained the ternary eutectic of gamma/Ni3B/Ni6Si2B and few amounts of Ni3Si. The amount of eutectic phase was decreased by increasing the bonding time. The complete isothermal solidification was obtained at the joining time of 100 min. The completion of isothermal solidification was controlled by several factors including the diffusion of Si and B from the bonding zone into the base metals, the diffusion of Ti, Al, Co and Cr from the base metals into the bonding zone and proportional re-distribution of them throughout the joint. The width of bonded zone (about 80 mm) was greater than the thickness of interlayer due to the coupled diffusion and dissolution phenomena. After the homogenization heat treatment, an increase of 34% in shear strength of the joint was observed due to the uniform distribution of strengthening precipitates across the bonding area. (C) 2017 Elsevier B.V. All rights reserved.
RI Sajjadi, Seyed Abdolkarim/G-4664-2017; Beidokhti, Behrooz/J-7430-2015
OI Sajjadi, Seyed Abdolkarim/0000-0002-3998-5703; Beidokhti,
   Behrooz/0000-0002-1551-7542
SN 0925-8388
EI 1873-4669
PD JAN 15
PY 2018
VL 731
BP 929
EP 935
DI 10.1016/j.jallcom.2017.10.105
UT WOS:000415930900120
ER

PT J
AU SCHANZER, S
   NEMBACH, E
AF SCHANZER, S
   NEMBACH, E
TI THE CRITICAL RESOLVED SHEAR-STRESS OF GAMMA'-STRENGTHENED NICKEL-BASED
   SUPERALLOYS WITH GAMMA'-VOLUME FRACTIONS BETWEEN 0.07 AND 0.47
SO ACTA METALLURGICA ET MATERIALIA
AB Gamma'-strengthening of four nickel-based superalloys has been investigated theoretically and experimentally. The critical resolved shear stress (CRSS) of under- and of peak-aged single crystals has been measured as a function of the radius and of the volume fraction f of the gamma'-particles. f ranged from 0.07 to 0.47. The observed variation of tau(p) (= contribution of the gamma'-particles to the CRSS) with f cannot be described by current models of gamma'-strengthening. The reason is an apparent increase of the gamma'-antiphase boundary energy gamma with f. This variation of gamma with f is tentatively interpreted as being due to the recently reported inhomogeneity of the composition of the gamma'-particles: their outer layers are relatively poor in Ni and Al and relatively rich in Co and Cr. If current models of gamma'-hardening are modified to allow for the variation of gamma with f, these models lead to satisfactory descriptions of the experimental data.
SN 0956-7151
PD APR
PY 1992
VL 40
IS 4
BP 803
EP 813
DI 10.1016/0956-7151(92)90022-7
UT WOS:A1992HJ89000022
ER

PT J
AU Keyvani, M
   Garcin, T
   Fabregue, D
   Militzer, M
   Yamanaka, K
   Chiba, A
AF Keyvani, Mahsa
   Garcin, Thomas
   Fabregue, Damien
   Militzer, Matthias
   Yamanaka, Kenta
   Chiba, Akihiko
TI Continuous Measurements of Recrystallization and Grain Growth in Cobalt
   Super Alloys
SO METALLURGICAL AND MATERIALS TRANSACTIONS A-PHYSICAL METALLURGY AND
   MATERIALS SCIENCE
AB L605 (20Cr-15W-10Ni wt pct) and CCM (28Cr-6Mo wt pct) cobalt-based superalloys are candidates for a wide range of applications, from gas turbine components to biomedical implants. Attention is currently focused on the optimization of grain structure as an appropriate approach to increase yield stress without affecting significantly the ductility. In this study, the Laser Ultrasonics for Metallurgy (LUMet) technology is used to examine in situ the evolution of the mean grain size associated with recrystallization and grain growth during heat treatments from the cold-rolled state. The recrystallization process is completed at 1373 K (1100 A degrees C) for L605 and 1273 K (1000 A degrees C) for CCM. The subsequent grain growth rate in L605 is larger compared to CCM. Continuous measurements of the grain size evolution are found to be consistent with grain growth affected by solute drag. Through in situ measurements, the laser ultrasonic technology significantly accelerates the determination of metallurgical parameters allowing for fast optimization of process parameters required to meet specific applications.
RI Yamanaka, Kenta/G-4745-2014; Yamanaka, Kenta/J-5071-2019
OI Yamanaka, Kenta/0000-0003-1675-4731; Yamanaka, Kenta/0000-0003-1675-4731
SN 1073-5623
EI 1543-1940
PD MAY
PY 2017
VL 48A
IS 5
BP 2363
EP 2374
DI 10.1007/s11661-017-4027-8
UT WOS:000399089300026
ER

PT J
AU Kruger, M
   Bolbut, V
   Gang, F
   Hasemann, G
AF Kruger, Manja
   Bolbut, Volodymyr
   Gang, Florian
   Hasemann, Georg
TI Microstructure Variations and Creep Properties of Novel High Temperature
   V-Si-B Materials
SO JOM
AB Our current understanding of the properties of V-Si-B alloys produced by a powder and an ingot metallurgy route is reported. This novel group of materials with high melting points above 1900 degrees C and a low density of 5.21-5.85 g/cm(3) has been identified as a potential alloy system for applications at temperatures up to 1000 degrees C. A powder metallurgical V-9Si-13B alloy with a three-phase microstructure is introduced and characterized in terms of creep behavior in the as-received and annealed state. Annealing at 1300 degrees C leads to grain growth and improved creep resistance. For comparison, the same alloy composition is produced via arc-melting, yielding a coarser microstructure. Another powder metallurgically processed alloy having the nominal composition of the phase V5SiB2 is comparably assessed. Compression creep tests at temperatures between 900 degrees C and 1050 degrees C demonstrate that these novel alloys are competitive compared to Al-Ti materials and Ni-Co superalloys.
SN 1047-4838
EI 1543-1851
PD NOV
PY 2016
VL 68
IS 11
BP 2811
EP 2816
DI 10.1007/s11837-016-2096-6
UT WOS:000388816100016
ER

PT J
AU Galiullin, T
   Chyrkin, A
   Pillai, R
   Vassen, R
   Quadakkers, WJ
AF Galiullin, T.
   Chyrkin, A.
   Pillai, R.
   Vassen, R.
   Quadakkers, W. J.
TI Effect of alloying elements in Ni-base substrate material on
   interdiffusion processes in MCrAlY-coated systems
SO SURFACE & COATINGS TECHNOLOGY
AB The effect of alloying elements in the substrate on the interdiffusion processes between a NiCoCrAlY-coating and model Ni-base superalloys was studied. Four single-crystal substrates Ni-10Cr-8Al-X (wt%, X = 10Co, 9Ta, 6 W) were coated with a conventional NiCoCrAlY-coating and exposed to air for up to 1000 h at 1050 degrees C. The microstructural analyses (LOM/SEM/EDX) revealed a strong dependence of the coating degradation rate on the substrate composition. The coating applied to the ternary base Ni-10Cr-8Al alloy and to the quaternary Co-containing substrate degraded most rapidly while the Ta addition to the substrate effectively suppressed interdiffusion. The degradation phenomena such as beta-NiAl depletion and propagation of the secondary reaction zone (SRZ) were interpreted in terms of a thermodynamical analysis in Thermo-Calc and by using a CALPHAD-based thermodynamic-kinetic diffusion model.
SN 0257-8972
PD SEP 25
PY 2018
VL 350
BP 359
EP 368
DI 10.1016/j.surfcoat.2018.07.020
UT WOS:000444660500034
ER

PT J
AU Shenoy, MM
   Kumar, RS
   McDowell, DL
AF Shenoy, MM
   Kumar, RS
   McDowell, DL
TI Modeling effects of nonmetallic inclusions on LCF in DS nickel-base
   superalloys
SO INTERNATIONAL JOURNAL OF FATIGUE
AB Inclusions often play a dominant role in limiting fatigue life in both cast and wrought alloys under nominally elastic cyclic loading conditions. The hierarchical scales of fatigue crack formation and their correspondence to strain-life relations were considered for cast A356-T6 A1 in recent work by McDowell and co-workers using a microstructure-property framework that related cyclic plasticity near debonded silicon particle and large casting pores to formation and early growth of micro structurally and physically small fatigue cracks. In this paper, we turn our attention to the analogous role of carbides, oxides or other hard ceramic particles in fatigue crack formation in nickel-base superalloys. Cyclic plasticity of a directionally solidified (DS) nickel-base superalloy is evaluated in the [0 0 1] orientation. The effects of loading parameters (strain amplitude, R-ratio) and microstructural parameters (nonmetallic inclusion shape, spacing, etc.) on local cyclic plasticity at microstructure-scale notches are evaluated. The effect of neighboring grain orientation on intensification of plastic strain around inclusions is analyzed, and functions are determined for relating applied strain to cyclic plastic shear strain near the inclusion/matrix debond (micronotch) that contributes to LCF crack formation. Use of such a framework for predicting microstructure-dependence of fatigue crack initiation life and its variability are discussed, as are additional mechanisms of microfracture associated with cumulative plastic deformation. (C) 2004 Elsevier Ltd. All rights reserved.
SN 0142-1123
EI 1879-3452
PD FEB
PY 2005
VL 27
IS 2
BP 113
EP 127
DI 10.1016/j.ijfatigue.2004.06.008
UT WOS:000225637000002
ER

PT J
AU Yuan, CH
   Chen, C
   Peng, YBA
   Lu, XX
   Du, Y
   Li, K
AF Yuan, Chaohui
   Chen, Chong
   Peng, Yingbiao
   Lu, Xingxu
   Du, Yong
   Li, Kun
TI Experimental investigation of the phase equilibria in the Co-Fe-Ti
   ternary system
SO INTERNATIONAL JOURNAL OF MATERIALS RESEARCH
AB Phase equilibria in the Co-Fe-Ti ternary system were investigated by means of the equilibrated alloy method with X-ray powder diffraction and electron probe microanalysis. No ternary compounds were found. The experimental results indicated the existence of seven two-phase and one three-phase regions at 600 degrees C, five two-phase and two three-phase regions at 800 degrees C, and six two-phase and two three-phase regions at 950 degrees C. The solubility of Co in TiFe2 was determined to be larger than 54 at.% at all investigated temperatures, and the solubilities of Fe in TiCo3 and Ti2Co showed an appreciable increase with increasing temperature. The three-phase equilibrium in the Ti-rich corner at 800 degrees C was revealed to be ((beta-Ti) + Ti(Fe, Co) + Ti2Co) rather than ((alpha-Ti) + Ti(Fe, Co) + Ti2Co) reported in previous investigations. Based on the experimental data obtained in the present work, three isothermal sections at 600, 800 and 950 degrees C were established.
RI Lu, Xingxu/L-7671-2019; Lu, Xingxu/H-3136-2016
OI Lu, Xingxu/0000-0003-4518-6585; Du, Yong/0000-0002-4187-3989
SN 1862-5282
EI 2195-8556
PD AUG
PY 2015
VL 106
IS 8
BP 841
EP 851
DI 10.3139/146.111240
UT WOS:000359388900003
ER

PT J
AU Chen, KY
   Cheng, LM
AF Chen, Kuiying
   Cheng, Leon M.
TI Alloying solid solution strengthening of Fe-Ga alloys: a
   first-principles study
SO JOURNAL OF PHYSICS D-APPLIED PHYSICS
AB First-principles spin polarized calculations have been implemented by using the Discrete Molecular (DMol3) package to investigate the strengthening effects of alloying addition including Nb, Mo, V and Co in a cubic solid solution of Fe - Ga alloys. Mayer bond order values were used to evaluate the atomic bond strengths in the alloys and were then used to assess the alloying strengthening characteristics. Results from the calculations suggest that the transition metal Nb achieves the best strengthening effect in Fe - Ga alloys. The solid solution strengthening follows a decreasing order trend from larger to smaller from Nb, Mo, V to Co. The effect of Ga on individual bond strength variations between Fe and alloying elements and also on alloying strengthening was examined.
SN 0022-3727
PD JUN 7
PY 2007
VL 40
IS 11
BP 3268
EP 3270
DI 10.1088/0022-3727/40/11/002
UT WOS:000246577500003
ER

PT J
AU Eurich, NC
   Bristowe, PD
AF Eurich, N. C.
   Bristowe, P. D.
TI Segregation of alloying elements to intrinsic and extrinsic stacking
   faults in gamma'-Ni3Al via first principles calculations
SO SCRIPTA MATERIALIA
AB First principles calculations are used to investigate the segregation behaviour of Co, Cr, Re, Mo and W to intrinsic and extrinsic stacking faults in gamma'-Ni3Al. It is shown that the change in stacking fault energy depends on local alloying concentration and is related to subtle changes in the electronic structure of the alloying elements and adjacent nickel atoms. The results are consistent with observed stacking fault segregation in commercial super-alloys and in particular the behaviour of Co and Cr. (C) 2015 Acta Materialia Inc. Published by Elsevier Ltd. This is an open access article under the CC BY license (http://creativecommons.org/licenses/by/4.0/).
RI Bristowe, Paul/J-3666-2017
OI Bristowe, Paul/0000-0002-3153-1387
SN 1359-6462
PD JUN
PY 2015
VL 102
BP 87
EP 90
DI 10.1016/j.scriptamat.2015.02.020
UT WOS:000353090600022
ER

PT S
AU Balam, SSK
   Ravi, R
   Paul, A
AF Balam, S. S. K.
   Ravi, R.
   Paul, A.
BE Bezverkhyy, I
   Chevalier, S
   Politano, O
TI Diffusion mechanism in the mu phase in Nb-X (X = Ni, Co, Fe) systems
SO DIFFUSION IN MATERIALS - DIMAT 2011
SE Defect and Diffusion Forum
CT International Conference on Diffusion in Materials (DIMAT 2011)
CY JUL 03-08, 2011
CL ICB Lab, Dijon, FRANCE
SP CNRS, Univ Bourgogne, Lab Interdisciplinaire Carnet Bourgogne, Dijon, Bourgogne Conseil reg, Grand DIJON Communaute Agglomerat, VEOLIA Environm, Rech Innovat, Pole Nucleaire BOURGOGNE, Cea, Ecole Ingenieurs InfoTronique Materiaux
HO ICB Lab
AB Nb is one of the common refractory elements added in Ni, Co and Fe based superalloys. This lead to the formation of brittle topological close packed (tcp) mu phase, which is deleterious to the structure. It mainly grows by interdiffusion and in the present article, the interdiffusion process in different Nb-X (X=Ni, Co, Fe) systems is discussed. The activation energy for interdiffusion is lower in the Co-Nb system (173 kJ/mol) than Fe-Nb system (233 kJ/mol), which is again lower than the value found in the Ni-Nb system (319.7 kJ/mol). The mole fraction of Nb in this phase is less than Fe or Co at stoichiometric compositions in the Nb-Fe (that is Fe7Nb6) and Nb-Co (that is Co7Nb6) systems. On the other hand, the mole fraction of Nb is higher than Ni in the same phase (Ni6Nb2) in Ni-Nb system. However, in all the phases, Nb has lower diffusion rate. Possible diffusion mechanism in this phase is discussed with respect to the crystal structure.
SN 1012-0386
PY 2012
