Repository: MatInfoUB/NLP-Queries

File: Co_superalloys_comp1.txt (part 9 of 20)
FN Clarivate Analytics Web of Science
AB The oxidation behavior of three Fe-Co-Ni based superalloys with different yttrium additions were investigated at 650 degrees C in air. The oxidation kinetics of the three alloys follows parabolic law initially, then follows linear law. The oxide scale formed on all three alloys consists mainly of Co dissolved Fe3O4 and partly of FeO and Fe2O3 in which Fe3O4 acts as a protective layer. An yttrium addition into the Fe-Co-Ni based superalloys improves their oxidation resistance by reducing the micro-defects in the scales. Thus, the weight gains of the alloys during the oxidation are reduced, and the transition of parabolic law to linear law is postponed. Pegging was observed on the cross section of alloy with 0.08 wt pet yttrium addition after the oxidation.
SN 1005-0302
PD SEP
PY 2000
VL 16
IS 5
BP 509
EP 513
UT WOS:000089692100012
ER

PT J
AU Das, SM
   Singh, MP
   Chattopadhyay, K
AF Das, Saurabh Mohan
   Singh, Mahander Pratap
   Chattopadhyay, Kamanio
TI Evolution of oxides and their microstructures at 800 degrees C in a
   gamma-gamma ' stabilised Co-Ni-Al-Mo-Ta superalloy
SO CORROSION SCIENCE
AB The paper reports mechanism of high temperature oxidation of the new gamma'-strengthened Co-30Ni-10Al-5Mo-2Ta (at%) alloy. The plots of mass gain vs. time show a parabolic growth behaviour at a temperature range of 650-800 degrees C. The cross-sections of the oxidised samples reveal formation of a complex multilayer of oxides. The top layer comprises of Co3O4 followed by a solid solution of (Co1-xNix)O (x varying from 0-0.2). A middle layer evolves with time comprising hexagonal molybdate Co2Mo3O8, metastable TaO and amorphous Al2O3. The gamma' dissolve near the interface exposing the gamma solid solution with growth of amorphous Al2O3 along the grain boundary.
SN 0010-938X
EI 1879-0496
PD JUL 15
PY 2019
VL 155
BP 46
EP 54
DI 10.1016/j.corsci.2019.02.013
UT WOS:000471086500004
ER

PT B
AU Arjakine, N
   Bruck, J
   Gruger, B
   Seeger, DM
   Wilkenhoener, R
AF Arjakine, Nikolai
   Bruck, Jerry
   Grueger, Birgit
   Seeger, Dirk M.
   Wilkenhoener, Rolf
GP ASME
TI ADVANCED WELD REPAIR OF GAS TURBINE HOT SECTION COMPONENTS
SO PROCEEDINGS OF THE ASME TURBO EXPO 2008, VOL 1
CT 53rd ASME Turbo Expo 2008
CY JUN 09-13, 2008
CL Berlin, GERMANY
SP Int Gas Turbine Inst, ASME
AB In the 2 1st century, generation of electrical power will play a critical role due to constantly rising global population and increasing energy demand. While energy resources such as oil, coal and natural gas are being rapidly exhausted, environmental concerns of global warming due to CO(2) emissions are simultaneously imposing limits on consumption of these limited resources.
   Natural gas is one of the most efficient industrial fuels and therefore, over the last two decades, its use with stationary gas turbines has increased dramatically. New nickel based superalloys and advanced coating systems have been introduced to further advance the efficiency of such natural gas power generation equipment. While such new technologies increase the cost of newly manufactured parts, refurbishment of service exposed parts has become of increasing importance in the gas turbine business. For this reason, for example, modem joining methods have been developed to repair single crystal parts at significantly lower prices compared to manufacture of new parts.
   Repair of turbine hot gas path components is a proven service offered to customers by Siemens Power Generation (Siemens PG). Highly advanced brazing and welding processes are routinely applied to repair gas turbine parts. Particular concerns in the repair of such turbine parts made of cobalt and nickel based superalloys include high susceptibility to hot cracking during welding and post weld heat treating. Special technological subtleties must be applied for successful repair including use of ductile filler materials, welding methods with low heat input, hot box welding and complicated pre- and post-weld heat treatments to avoid weld cracking.
   This paper deals with some repair welding technologies currently used at Siemens PG.
BN 978-0-7918-4311-6
PY 2008
BP 559
EP 564
UT WOS:000263200700061
ER

PT J
AU Zhang, XM
   Deng, HQ
   Xiao, SF
   Zhang, Z
   Tang, JF
   Deng, L
   Hu, WY
AF Zhang, Xingming
   Deng, Huiqiu
   Xiao, Shifang
   Zhang, Zhi
   Tang, Jianfeng
   Deng, Lei
   Hu, Wangyu
TI Diffusion of Co, Ru and Re in Ni-based superalloys: A first-principles
   study
SO JOURNAL OF ALLOYS AND COMPOUNDS
AB Self and impurity diffusivities in Ni-based superalloys have been investigated by first-principles calculations within five-frequency model. The vacancy formation energy, migration energy, correlation factor, solute-vacancy binding enthalpies and entropies in vacancy-mediated diffusions have been considered. The positive solute-vacancy binding energies for Co, Ru and Re indicated that the solute-vacancy pair is not a favorable binding. From the electronic point of view, the origination of the repulsive interaction between solute and vacancy has been comprehensibly expatiated on, which possibly accounts for the low diffusivity of Re element. The calculated self and impurity diffusion coefficients show a good consistent with the reported data from experiments and it is found that the trend in diffusivity is D-Co > DNi-self > D-Ru > D-Re. (C) 2013 Elsevier B.V. All rights reserved.
RI Deng, Huiqiu/L-7456-2019; Hu, Wangyu/B-5762-2009; Deng,
   Huiqiu/A-9530-2009; Deng, Lei/G-9080-2018
OI Deng, Huiqiu/0000-0001-8986-104X; Hu, Wangyu/0000-0001-7416-3994; Deng,
   Huiqiu/0000-0001-8986-104X; Deng, Lei/0000-0003-4866-3527; Zhang,
   Xingming/0000-0002-0733-7410
SN 0925-8388
EI 1873-4669
PD MAR 5
PY 2014
VL 588
BP 163
EP 169
DI 10.1016/j.jallcom.2013.11.024
UT WOS:000330179200026
ER

PT J
AU Fu, HD
   Zhang, YH
   Xue, F
   Zhang, Y
   Xu, H
   Xie, JX
AF Fu, Huadong
   Zhang, Yuheng
   Xue, Fei
   Zhang, Yi
   Xu, Huan
   Xie, Jianxin
TI Microstructure and Properties Evolution of Co-Al-W-Ni-Cr Superalloys by
   Molybdenum and Niobium Substitutions for Tungsten
SO METALLURGICAL AND MATERIALS TRANSACTIONS A-PHYSICAL METALLURGY AND
   MATERIALS SCIENCE
AB The microstructure and mechanical properties of Co-Al-W to Co-Al-Mo/Nb alloy systems have been investigated in an attempt to identify the influence of replacement for W in multicomponent Co-based alloys with 30 at. pct Ni and 12 at. pct Cr. Either Mo or Nb additions at the expense of W reduce alloy density to a similar extent. Increasing Mo substitution significantly decreases the gamma ' volume fraction and results in spherical gamma ' morphology at 750 degrees C, whereas Nb substitution shows opposite effects on the gamma ' volume fraction and morphology. Accordingly, the Mo and Nb additions raise and decrease the microhardness and high-temperature compression strength, respectively. The results can provide reference for the development of Co-based superalloys with low density and high strength.
SN 1073-5623
EI 1543-1940
DI 10.1007/s11661-019-05494-5
EA OCT 2019
UT WOS:000494373200001
ER

PT J
AU Broz, P
   Bursik, J
   Svoboda, M
   Kroupa, A
AF Broz, P
   Bursik, J
   Svoboda, M
   Kroupa, A
TI Theoretical and experimental study of the gamma and gamma ' equilibrium
   in Ni-based superalloys
SO MATERIALS SCIENCE AND ENGINEERING A-STRUCTURAL MATERIALS PROPERTIES
   MICROSTRUCTURE AND PROCESSING
CT 8th International Symposium on Physics of Materials
CY SEP 04-07, 2000
CL CHARLES UNIVERSITY, PRAGUE, CZECH REPUBLIC
HO CHARLES UNIVERSITY
AB Ni-based superalloys with aluminium belong to systems with order-disorder transition for the gamma and gamma' structures. Because of the complexity of these alloys, quaternary systems can be taken as suitable and sufficiently representative model systems for a theoretical study of their phase equilibria. In recent years several assessments including various model descriptions of ordered phases and ordering based on the CALPHAD formalism have been made with the aim to describe phase diagrams of relevant binary, ternary and some quaternary systems. For our study, the Ni-Al-Cr-Co system was chosen and phase boundaries of gamma and gamma' phase equilibrium were calculated based on the data for lower-order systems. The calculations were performed by means of the software 'Thermo-Calc'. Values obtained were compared with experimentally determined phase information for five alloys with constant Ni content (70 at.%) after long-term annealing at 900degreesC. The experiments were realized by means of energy-dispercive microanalysis in scanning transmission electron microscopy. For better agreement of theory with experiment, an thermodynamic optimization was performed. (C) 2002 Elsevier Science B.V. All rights reserved.
RI Bursik, Jiri/B-8684-2013; Kroupa, Ales/A-1162-2014; Svoboda,
   Milan/C-2223-2012
OI Bursik, Jiri/0000-0002-6749-9788; Svoboda, Milan/0000-0003-1368-9663
SN 0921-5093
PD FEB 15
PY 2002
VL 324
IS 1-2
SI SI
BP 28
EP 33
AR PII S0921-5093(01)01278-3
UT WOS:000174084000007
ER

PT J
AU Liu, ZJ
   Zhao, XS
   Guo, HM
   Zhou, CG
AF Liu, Zongjie
   Zhao, Xiongsheng
   Guo, Hongmei
   Zhou, Chungen
TI Cyclic oxidation resistance of Ce/Co modified aluminide coatings on
   nickel base superalloys
SO CORROSION SCIENCE
AB Ce/Co modified aluminide coatings with different CeO2 content were prepared on nickel base superalloys by pack cementation method. The microstructure and cyclic oxidation behavior of the coatings were investigated. The results show that the Ce addition is beneficial to improving adhesion of oxide scales by forming the "oxide pegs" structure and reducing voids at the scale/coating interfaces. When the content of CeO2 addition in the pack mixture is 2 wt.%, the Ce/Co modified aluminide coating has the highest content of Ce in the outer layer and exhibits the best cyclic oxidation resistance at 1323 K. (C) 2015 Elsevier Ltd. All rights reserved.
SN 0010-938X
EI 1879-0496
PD MAY
PY 2015
VL 94
BP 135
EP 141
DI 10.1016/j.corsci.2015.01.050
UT WOS:000352670200015
ER

PT J
AU Nursoy, M
   Yaz, M
   Celik, H
AF Nursoy, Mustafa
   Yaz, Mehmet
   Celik, Halis
TI Hardfacing behavior of Cr-Ni stainless steel with Co-based super alloys
SO INTERNATIONAL JOURNAL OF MATERIALS RESEARCH
AB In this study, the hardfacing behavior of Cr-Ni stainless steel was studied by depositing of Stellite 1, Stellite 6, and Stellite 12 superalloys on Cr-Ni stainless steel specimens using electric arc welding and tungsten inert gas welding. The cobalt base alloys were hardfaced on stainless steel plates as a single layer. The samples taken from the hardfaced materials were studied by optical microscopy, scanning electron microscopy, X-ray diffraction, and micro-hardness measurements. The hardness and wear resistance values of the layer obtained after the hardfacing processes are satisfactory and the process seem to be suitable for application.
RI YAZ, Mehmet/V-9788-2018
OI YAZ, Mehmet/0000-0002-5422-7433
SN 1862-5282
PD NOV
PY 2008
VL 99
IS 11
BP 1285
EP 1291
DI 10.3139/146.101765
UT WOS:000261506100014
ER

PT J
AU Korashy, A
   Attia, H
   Thomson, V
   Oskooei, S
AF Korashy, Ahmed
   Attia, Helmi
   Thomson, Vince
   Oskooei, Saeid
TI Characterization of fretting wear of cobalt-based superalloys at high
   temperature for aero-engine combustor components
SO WEAR
CT 20th International Wear of Materials Conference (WOM)
CY APR 12-16, 2015
CL Toronto, CANADA
AB Cobalt-based superalloys are used in aero-engine combustor components due to their high strength and wear resistance at elevated temperatures. The objective of this investigation is to study the role of the surface oxide formed during the fretting process on the tribological behavior of this class of materials, at temperatures up to 550 degrees C. The investigation, which was carried out using a specially designed tribometer, showed that the wear coefficient and the coefficient of friction (COF) generally decrease with the increase of temperature at different work rates. When the work rate was fixed at relatively high value (350 mJ/s), the wear coefficient was found to decrease monotonically with temperature, while the COF experienced a peak at 200 degrees C. Analysis of the specimen fretted at 200 degrees C showed that the hard wear debris promoted abrasive wear and caused an increase in the COF. In addition, the formed oxide was thin, non-continuous and contained mainly cobalt monoxide (CoO), which contributed to the increase in the COF. Analysis of the specimen fretted at 550 degrees C showed that the wear damage decreased due to the formation of a continuous thick protective oxide containing mainly chromium (III) oxide (Cr2O3), known for its good tribological characteristics. It has also been observed that delamination wear took place within this oxide layer. When the oxide composition and thickness inside and outside the fretted area were compared, it was concluded that the real contact temperature exceeded 600 degrees C due to the frictional heat. Crown Copyright (C) 2014 Published by Elsevier B.V. All rights reserved.
SN 0043-1648
EI 1873-2577
PD MAY-JUN
PY 2015
VL 330
SI SI
BP 327
EP 337
DI 10.1016/j.wear.2014.11.027
UT WOS:000357438000035
ER

PT J
AU Yuan, Y
   Gu, YF
   Cui, CY
   Osada, T
   Zhong, ZH
   Tetsui, T
   Yokokawa, T
   Harada, H
AF Yuan, Yong
   Gu, Yuefeng
   Cui, Chuanyong
   Osada, Toshio
   Zhong, Zhihong
   Tetsui, Toshimitsu
   Yokokawa, Tadaharu
   Harada, Hiroshi
TI Influence of Co content on stacking fault energy in Ni-Co base disk
   superalloys
SO JOURNAL OF MATERIALS RESEARCH
AB The influence of Co content on stacking fault energy (SFE) of the gamma matrix in four Ni-Co base superalloys, including newly developed alloys, has been studied by utilizing high-resolution transmission electron microscopy. The results indicated the SFE was not linear with Co content of the gamma matrix. The lowest SFE could be attained at around 34.0 at.% Co. This effect was attributed to variation of electron holes, saturated Co content in the matrix, and the effect of Co on the partition coefficient of other alloying elements. A high density of twins was related to low SFE and could improve the mechanical properties.
RI OSADA, Toshio/D-3226-2014
OI Osada, Toshio/0000-0003-1539-9264
SN 0884-2914
PD NOV
PY 2011
VL 26
IS 22
BP 2833
EP 2837
DI 10.1557/jmr.2011.346
UT WOS:000299874600005
ER

PT J
AU Shi, QY
   An, N
   Huo, JJ
   Zheng, YR
   Feng, Q
AF Shi, Qianying
   An, Ning
   Huo, Jiajie
   Zheng, Yunrong
   Feng, Qiang
TI Effect of Co on Discontinuous Precipitation Transformation with TCP
   Phase in Ni-based Alloy Containing Re
SO METALLURGICAL AND MATERIALS TRANSACTIONS A-PHYSICAL METALLURGY AND
   MATERIALS SCIENCE
AB The effect of Co on discontinuous precipitation (DP) transformation involving the formation of topologically close-packed (TCP) phase was investigated in three Ni-Cr-Re model alloys containing different levels of Co. One typical TCP phase, sigma, was generated within DP cellular colonies along the migrating grain boundaries in experimental alloys during aging treatment. As a result of the increased solubility of Re in the gamma matrix and enlarged interlamellar spacing of sigma precipitates inside of growing DP colonies, Co addition suppressed the formation of sigma phase and associated DP colonies. This study suggests that Co could potentially serve as a microstructural stabilizer in Re-containing Ni-base superalloys, which provides an alternative method for the composition optimization of superalloys. (C) The Minerals, Metals & Materials Society and ASM International 2017
SN 1073-5623
EI 1543-1940
PD MAY
PY 2017
VL 48A
IS 5
BP 2120
EP 2126
DI 10.1007/s11661-017-4015-z
UT WOS:000399089300005
ER

PT J
AU Zhao, XS
   Zhou, CG
AF Zhao, Xiongsheng
   Zhou, Chungen
TI Effect of Y2O3 content in the pack on microstructure and hot corrosion
   resistance of Y-Co-modified aluminide coating
SO CORROSION SCIENCE
AB Y-Co-modified aluminide coatings on nickel base superalloys were prepared by pack cementation method. Effect of Y2O3 content in the pack mixture on microstructure and hot corrosion resistance of the coatings was investigated. The results show that with the increase in Y2O3 content, the content of Co in the coatings increases. The mass gain of the coatings with Y2O3 addition of 1, 2 and 3 wt.% is 0.6, 0.55 and 0.42 mg/cm(2) after hot corrosion at 1173 K for 100 h, respectively. Y2O3 addition accelerates the diffusion of Co and thus increases the hot corrosion resistance of the coating. (C) 2014 Elsevier Ltd. All rights reserved.
SN 0010-938X
EI 1879-0496
PD SEP
PY 2014
VL 86
BP 223
EP 230
DI 10.1016/j.corsci.2014.05.018
UT WOS:000339533500020
ER

PT S
AU Xue, F
   Li, ZQ
   Feng, QA
AF Xue, Fei
   Li, Zhiqiang
   Feng, Qiang
BE Nie, JF
   Morton, A
TI Mo Effect on the Microstructure in Co-Al-W-Based Superalloys
SO PRICM 7, PTS 1-3
SE Materials Science Forum
CT 7th Pacific Rim International Conference on Advanced Materials and
   Processing
CY AUG 02-06, 2010
CL Cairns, AUSTRALIA
SP Chinese Soc Metals, Japan Inst Metals, Korean Inst Metals & Mat, Mat Australia, Minerals, Metals & Mat Soc
AB The as-cast and heat-treated microstructure has been investigated in Co-Al-W-based superalloys with additions of 2 and 4 at.% Mo. The results revealed that Mo promoted the formation of (mu+gamma) eutectic structure in the as-cast alloys and mu-phase precipitation after solution treatment. In addition, after aging treatment at 900 C, an extensive network of DO(19) precipitates was observed, besides the gamma+gamma' primary phases and the mu phase inherited from the as-cast and solution-treated conditions. Meanwhile, a solid-state transformation from the)1 phase to the DO(19) phase occurred; and long-term aging enhanced this transformation. In addition, high levels of Mo promoted the DO(19)-phase precipitation.
SN 0255-5476
PY 2010
VL 654-656
BP 420
EP 423
DI 10.4028/www.scientific.net/MSF.654-656.420
PN 1-3
UT WOS:000285374600102
ER

PT J
AU Meng, XX
   Pei, YW
   Shao, W
   Qu, WT
   Zhou, CG
AF Meng, Xiaoxia
   Pei Yuwen
   Shao, Wei
   Qu, Wentao
   Zhou, Chungen
TI Cyclic oxidation behaviour of Co/Si co-doped beta-NiAl coating on nickel
   based superalloys
SO CORROSION SCIENCE
AB Co/Si co-doped beta-NiAl coating on nickel based superalloys was prepared using pack cementation method. Microstructure and cyclic oxidation behaviour of the coating were investigated. The weight loss of the coating is less than 3 mg/cm(2) after 3200 cycles at 1050 degrees C. The coating exhibits a good cyclic oxidation resistance. The addition of Si decreases the growth stress in the oxide scale by inhibiting the formation of harmful NiO. The formation of SiO2 particles at the scale/coating interface decreases the growth rate of the Al2O3 scale. Moreover, Si addition promotes the formation of the high Al-content phase beta-NiAl.
SN 0010-938X
EI 1879-0496
PD APR 1
PY 2018
VL 133
BP 112
EP 119
DI 10.1016/j.corsci.2018.01.032
UT WOS:000429764100011
ER

PT J
AU Berthod, P
   Himeur, Z
   Panteix, PJ
AF Berthod, Patrice
   Himeur, Zohra
   Panteix, Pierre-Jean
TI Influences of the Co content and of the level of high temperature on the
   microstructure and oxidation of cast {Ni, Co}-based Cr-rich
   TaC-containing cast alloys
SO JOURNAL OF ALLOYS AND COMPOUNDS
AB A series of six alloys derived from a Ni-25Cr-0.4C-6Ta (wt.%) base one was developed by substituting nickel by cobalt. They were synthesized by casting and exposed to oxidative environment at two high temperatures. Their bulk microstructures were studied in as-cast condition and in two high temperature aged states. Their surfaces after oxidation during aging were characterized. The cobalt enrichment succeeded in avoiding chromium carbides formation and in stabilizing the TaC carbides at high temperature. As the high temperature morphologic stability of TaC was not perfect, it was much better than the one of the chromium carbides, but can be improved by the total removal of nickel. Unfortunately, at the same time, the oxidation behavior, initially good, shows increased rate of the oxides formation. The room temperature hardness was also significantly increased by the substitution of Ni by Co, and decreased after aging when carbides became rounder or fragmented. (c) 2017 Elsevier B.V. All rights reserved.
OI BERTHOD, Patrice/0000-0002-8035-927X
SN 0925-8388
EI 1873-4669
PD MAR 30
PY 2018
VL 739
BP 447
EP 456
DI 10.1016/j.jallcom.2017.12.254
UT WOS:000425491800054
ER

PT J
AU Li, SN
   Liu, JB
   Liu, BX
AF Li, S. N.
   Liu, J. B.
   Liu, B. X.
TI Phase stability and mechanical properties of sigma phase in Co-Mo system
   by first principles calculations
SO COMPUTATIONAL MATERIALS SCIENCE
AB First principles calculations are applied to study the phase stability and mechanical properties of sigma phase in cobalt-molybdenum (Co-Mo) system. Formation enthalpies have been used for the evaluation of stability, and are compared among the selected configurations. Based on the most energetically stable configurations, a ground-state line is sketched out for the Co-Mo sigma phase. Magnetic effects and electronic structures have also been explored to explain the compositional dependence of phase stability. The elastic constants and polycrystalline elastic moduli are calculated and exhibit similar compositional trends as the formation enthalpies. A significant degree of elastic anisotropy is predicted, which can shed light on the brittle nature and rapid crack propagation of sigma phase. (C) 2014 Elsevier B.V. All rights reserved.
OI Li, Shunning/0000-0002-5381-6025
SN 0927-0256
EI 1879-0801
PD FEB 15
PY 2015
VL 98
BP 424
EP 429
DI 10.1016/j.commatsci.2014.11.049
UT WOS:000346733000056
ER

PT J
AU Chen, SY
   Li, Q
   Zhong, J
   Xing, FZ
   Zhang, LJ
AF Chen, Shiyao
   Li, Qin
   Zhong, Jing
   Xing, Fangzhou
   Zhang, Lijun
TI On diffusion behaviors in face centered cubic phase of Al-Co-Cr-Fe-Ni-Ti
   high-entropy superalloys
SO JOURNAL OF ALLOYS AND COMPOUNDS
AB Owning the excellent high temperature properties, low cost and density, Al-Co-Cr-Fe-Ni-Ti high-entropy superalloys (HESAs) represent a potential substitute for Ni-based superalloys. In this paper, the composition-dependent interdiffusivity matrices of face centered cubic (fcc) Al-Co-Cr-Fe-Ni-Ti HESAs at 1473 K were first determined via a combination of diffusion multiple technique and HitDIC software based on the numerical inverse method. The correlations between the main interdiffusivities and the components suggest that alloying elements play great impact on diffusion in HESAs. After that, comprehensive comparisons of the interdiffusivities and tracer diffusivities in present fcc HESAs with the literature data in fcc-based pure elements, lower-order alloys and traditional high-entropy alloys were conducted. The results indicate that the sluggish diffusion effect exists for only some of the components in the present HESAs. Moreover, comparisons of the diffusion coefficients between the HESAs and traditional Ni-based superalloys with refractory elements show that the interdiffusivities in the present HESAs are lower than the Ni-based superalloys with most refractory elements, but higher than those with Ir, Re and Os. Furthermore, it is also found that refractory elements need to be added in order to further improve the creep resistance of the HESAs. (C) 2019 Elsevier B.V. All rights reserved.
SN 0925-8388
EI 1873-4669
PD JUN 30
PY 2019
VL 791
BP 255
EP 264
DI 10.1016/j.jallcom.2019.03.286
UT WOS:000465282500030
ER

PT J
AU Mukherji, D
   Strunz, P
   Piegert, S
   Gilles, R
   Hofmann, M
   Holzel, M
   Rosler, J
AF Mukherji, Debashis
   Strunz, Pavel
   Piegert, Sebastian
   Gilles, Ralph
   Hofmann, Michael
   Hoelzel, Markus
   Roesler, Joachim
TI The Hexagonal Close-Packed (HCP) a double dagger dagger Face-Centered
   Cubic (FCC) Transition in Co-Re-Based Experimental Alloys Investigated
   by Neutron Scattering
SO METALLURGICAL AND MATERIALS TRANSACTIONS A-PHYSICAL METALLURGY AND
   MATERIALS SCIENCE
AB Co-Re-based alloys have been developed to supplement the Ni-base superalloys used in gas turbine applications at high temperatures (1473 K [1200 A degrees C] bare metal temperature). Unlike other commercial Co-based alloys, the Co matrix in the Co-Re alloys has a stable hexagonal close-packed (hcp) structure at room temperature. In situ neutron diffraction measurements on experimental Co-Re alloys hardened by carbide precipitates showed that the matrix undergoes an hcp a double dagger dagger face-centered cubic (fcc) allotropic transformation after heating to high temperatures. Furthermore, it was found that this transformation has a large hysteresis (similar to 100 K). Thermodynamic calculations were undertaken to study the high-temperature phase stability and transformations in the complex multicomponent, multiphase Co-Re-Cr-C system with or without the addition of Ta. The results show that the minor phases (Cr23C6-type carbides and the Cr2Re3-type sigma phase) play an important role in the hcp a double dagger dagger fcc hysteresis by influencing the partitioning of Cr and Re between the matrix and the other phases.
RI Mukherji, Debashis/M-1646-2019; Strunz, Pavel/D-1610-2011
OI Mukherji, Debashis/0000-0001-6882-4709; Strunz,
   Pavel/0000-0002-0829-4926
SN 1073-5623
PD JUN
PY 2012
VL 43A
IS 6
BP 1834
EP 1844
DI 10.1007/s11661-011-1058-4
UT WOS:000303457000012
ER

PT J
AU Karaca, I
   Buyukakkas, S
AF Karaca, Ibrahim
   Buyukakkas, Selva
TI Microhardness Characterization of Fe- and Co-Based Superalloys
SO IRANIAN JOURNAL OF SCIENCE AND TECHNOLOGY TRANSACTION A-SCIENCE
AB The reverse indentation load-size effects of Fe-Mn-Si and Co-Mn-Si superalloy have been investigated by measuring Vickers hardness. The characterized superalloy samples are presented in the reverse indentation load-size effects, which is known as the microhardness increases with increasing applied load behavior. The theoretical model is rearranged and investigated according to the reverse indentation load-size effects using reconstituted Meyer law, proportional specimen resistance model, and modified proportional specimen resistance model. The reconstituted modified proportional specimen resistance model is highly suitable for describing the data of the Fe-Mn-Si and Co-Mn-Si alloys. SEM micrographs show that Co-based alloys exhibited a dendritic microstructure and Fe-based alloys were presented austenitic microstructure. In this study, the load range from 0.49 to 9.8N was applied to the materials, but no crack is observed on the surface of the material. This can only be attributed to the occurrence of the elastic deformation which yields reverse indentation size effect in these samples.
RI Karaca, Ibrahim/J-2465-2019
OI Karaca, Ibrahim/0000-0003-0402-1848
SN 1028-6276
EI 2364-1819
PD JUN
PY 2019
VL 43
IS A3
BP 1311
EP 1319
DI 10.1007/s40995-018-0604-y
UT WOS:000466874800062
ER

PT J
AU Gao, B
   Wang, L
   Liu, Y
   Song, X
   Yang, SY
   Yao, ZY
AF Gao, Bo
   Wang, Lei
   Liu, Yang
   Song, Xiu
   Yang, Shu-Yu
   Yao, Zhi-Yuan
TI Corrosion behavior of new type Co-based superalloys with different Ni
   contents
SO CORROSION REVIEWS
AB The corrosion properties of gamma'-strengthened Cox Ni-Al-W-Cr (where x = 15, 20, 25, and 30 at.%) superalloys were investigated in the mixture of 75 wt.% Na-2 SO4 + 25 wt.% NaCl at 900 degrees C. The results showed that the corrosion behavior is associated with both sulfuration and oxidation processes. It was demonstrated that increasing the addition of Ni effectively promoted the formation of continuous Al2O3 scales, so that the hot corrosion resistance could be improved. When Ni content is more than 20 at.%, a large amount of Ni3S2 precipitates during the corrosion process. Sulfuration can destroy the integrity of the corrosion layer and increase the activity of oxygen. In this way, the internal oxidation of the alloys becomes more serious. Therefore, it is recommended that the optimum Ni addition is about 20 at.% for new type Co-Ni-Al-W-Cr superalloys.
SN 0334-6005
EI 2191-0316
PD DEC
PY 2017
VL 35
IS 6
BP 455
EP 462
DI 10.1515/corrrev-2017-0003
UT WOS:000416826600006
ER

PT J
AU Tsao, TK
   Yeh, AC
   Murakami, H
AF Tsao, Te-Kang
   Yeh, An-Chou
   Murakami, Hideyuki
TI The Microstructure Stability of Precipitation Strengthened Medium to
   High Entropy Superalloys
SO METALLURGICAL AND MATERIALS TRANSACTIONS A-PHYSICAL METALLURGY AND
   MATERIALS SCIENCE
AB Medium and high entropy superalloys based on the Ni-Co-Fe system with strengthening L1(2) gamma' precipitates have been developed. The present study has shown that by controlling the elemental partitioning between gamma/gamma', thermal stability of gamma' can be enhanced in the high entropy gamma matrix. Most importantly, high entropy superalloys exhibit stable gamma-gamma' microstructures with no TCP phases after long-term exposure at elevated temperatures. Therefore, a new alloy design space for stable gamma-gamma' microstructure has been presented. Furthermore, due to relatively high content of Fe and Ti, their raw materials cost and alloy density can potentially be lower than those of conventional superalloys.
RI MURAKAMI, Hideyuki/H-2990-2011
OI MURAKAMI, Hideyuki/0000-0001-8220-5816
SN 1073-5623
EI 1543-1940
PD MAY
PY 2017
VL 48A
IS 5
BP 2435
EP 2442
DI 10.1007/s11661-017-4037-6
UT WOS:000399089300031
ER

PT J
AU Liu, SL
   Wang, CY
   Yu, T
AF Liu, Shu-Lan
   Wang, Chong-Yu
   Yu, Tao
TI Influence of the alloying elements Re, Co and W on the propagation of
   the Ni/Ni3Al interface crack
SO RSC ADVANCES
AB The influence of the alloying elements Re, Co and W on the propagation of the (010)[ 101] Ni/Ni3Al interface crack has been investigated by molecular dynamics simulations and the discrete-variational method. The simulation results show that the interface crack propagates in a brittle manner at low temperature (5 K), but in a ductile manner at high temperature (1273 K), both with and without the addition of alloying elements. Owing to the scientific and technological importance of superalloys, the effects of the chemical bonding behavior between the alloying element X (X = Re, Co, or W) and Ni atoms on the crack shape, crack propagation velocity, and dislocation emission were investigated. At low temperature, the alloying elements Re and W inhibit the propagation of the Ni/Ni3Al interface crack, while at high temperature Re, Co and W can improve the ductility of Ni-based single-crystal superalloys. Furthermore, the adhesion work of the interface, surface energy, and unstable stacking energy were calculated to understand the propagation mechanism of the Ni/Ni3Al interface crack because of alloying element addition. The results of this study may provide useful information for the design of Ni-based superalloys.
SN 2046-2069
PY 2015
VL 5
IS 65
BP 52473
EP 52480
DI 10.1039/c5ra07323e
UT WOS:000356462400023
ER

PT J
AU Wang, Q
   Yao, Q
   Wang, Y
   Zhu, YH
   Lu, T
AF Wang, Qiong
   Yao, Qiang
   Wang, Yan
   Zhu, Yu-Hong
   Lu, Tong
TI Research on the oxidation behavior of novel gamma/gamma '-strengthened
   Co-9Al-10W alloys combined with chromium and rare earth elements
SO JOURNAL OF MATERIALS RESEARCH
AB The isothermal oxidation experiments were carried out on several new /-strengthened cobalt-base alloys Co-Al-W-4Cr-0.02X (X = La, Ce, Dy, Y) at 900 and 800 degrees C. Due to an appropriate content of additional elements, the change in the morphology occurred and it significantly improved the oxidation resistance compared with those without Cr, among which the one with La elements shows the best oxidation resistance. Multiple oxide layers are also formed during the oxidation process, with CoWO4 and CoAl2O4 phases in the outer layer, and Cr, Al, W, and Co (e.g., Cr2O3) in the middle layer. The inner layer consists of some Al2O3 oxides, while more protective Al2O3 oxide was formed, esp. at the temperature of 800 degrees C. Both Cr2O3 and Al2O3 oxides were effectively protective oxides, which can prevent the intrusion of oxygen into the alloy substrate. Moreover, a phase transformation (/ to /Co3W) was observed at the interface between oxide layer and substrate.
SN 0884-2914
EI 2044-5326
PD NOV
PY 2016
VL 31
IS 21
BP 3332
EP 3344
DI 10.1557/jmr.2016.345
UT WOS:000388867100006
ER

PT J
AU Bursik, J
AF Bursik, J
TI Phase equilibria in Ni-Al-Cr-Co-W-Re system: Modelling and experiments
SO ARCHIVES OF METALLURGY AND MATERIALS
CT 33rd International Conference on Phase Diagram Calculation and
   Computational Thermochemistry
CY MAY 30-JUN 04, 2004
CL Krakow, POLAND
SP Calphad Inc, Thermo-Calc Software, Thermfact, GTT Technol, Compu Therm LLC, JMatPro
AB Ordering processes typical for Ni-base superalloys were studied in a multicomponent system Ni-Al-Cr-Co-W-Re by means of computer modelling using Monte Carlo method combined with ab initio calculations. Complementary calculations were also run using ThermoCalc software for modelling of thermodynamic equilibria. Together with modelling, experiments were carried out by means of analytical scanning and transmission electron microscopy after a long term annealing at high temperatures typical for. application of Ni-based superalloys. The microstructure of equilibrium states was characterized as regards the phase constitution and chemical composition of phases. The comparison of results of applied methods is given.
RI Bursik, Jiri/B-8684-2013
OI Bursik, Jiri/0000-0002-6749-9788
SN 0860-7052
PY 2004
VL 49
IS 3
BP 505
EP 518
UT WOS:000224772200007
ER

PT J
AU Liu, PS
   Liang, KM
AF Liu, PS
   Liang, KM
TI A new way to evaluate the high-temperature oxidation life of aluminide
   coatings on Co-base superalloys in air
SO SURFACE & COATINGS TECHNOLOGY
AB The high-temperature oxidation and degradation behavior has been analyzed for the outward-diffusion type aluminide coating on Go-base superalloys, and the relationship between the oxidation and life has been deduced for those coatings. Using the obtained relationship formula, the high-temperature life of these coatings can be evaluated through a simple and convenient additional experiment. (C) 2000 Elsevier Science S.A. All rights reserved.
SN 0257-8972
PD APR 3
PY 2000
VL 126
IS 1
BP 64
EP 68
DI 10.1016/S0257-8972(00)00519-3
UT WOS:000086200600007
ER

PT J
AU Zenk, CH
   Bauer, A
   Goik, P
   Neumeier, S
   Stone, HJ
   Goken, M
AF Zenk, Christopher H.
   Bauer, Alexander
   Goik, Philip
   Neumeier, Steffen
   Stone, Howard J.
   Goeken, Mathias
TI Microstructure, Lattice Misfit, and High-Temperature Strength of gamma
   '-Strengthened Co-Al-W-Ge Model Superalloys
SO METALLURGICAL AND MATERIALS TRANSACTIONS A-PHYSICAL METALLURGY AND
   MATERIALS SCIENCE
AB The quaternary alloy system Co-Al-W-Ge was investigated and it was found that a continuous gamma/gamma' two-phase field extends between the systems Co-Al-W and Co-Ge-W. All alloys examined comprised cuboidal L1(2) precipitates coherently embedded in an A1 matrix. Differential scanning calorimetry measurements revealed that the liquidus, solidus, and gamma'-solvus temperatures decrease when the Ge content is increased. The lower liquidus temperature and the capability of gamma'-strengthening in the Ge-rich alloys make them interesting as potential candidates for brazing applications of Co-base superalloys. The gamma/gamma' lattice misfit was determined by high-resolution X-ray diffraction and found to be positive for all alloys investigated, decreasing with increasing Ge content. The mechanical properties of the Al-rich alloys surpass those rich in Ge. (C) The Minerals, Metals & Materials Society and ASM International 2016
RI Neumeier, Steffen/F-7092-2017; Goken, Mathias/F-7940-2015
OI Neumeier, Steffen/0000-0001-7853-0368; Goken,
   Mathias/0000-0002-3226-0304; Zenk, Christopher/0000-0002-0690-4276
SN 1073-5623
EI 1543-1940
PD MAY
PY 2016
VL 47A
IS 5
BP 2141
EP 2149
DI 10.1007/s11661-016-3408-8
UT WOS:000375331600023
ER

PT B
AU Gu, YF
   Cui, C
   Harada, H
   Fukuda, T
   Ping, D
   Mitsuhashi, A
   Kato, K
   Kobayashi, T
   Fujioka, J
AF Gu, Y. F.
   Cui, C.
   Harada, H.
   Fukuda, T.
   Ping, D.
   Mitsuhashi, A.
   Kato, K.
   Kobayashi, T.
   Fujioka, J.
BE Reed, RC
   Green, KA
   Caron, P
   Gabb, TP
   Fahrmann, MG
   Huron, ES
TI Development of Ni-Co base alloys for high-temperature disk applications
SO SUPERALLOYS 2008
CT 11th International Symposium on Superalloys
CY SEP 14-18, 2008
CL Champion, PA
SP TMS, ASM Int, TMS, High Temperature Alloys Comm
AB The development of novel industrial cast and wrought (C&W) disk alloys with required combination of strength, creep and fatigue resistances is always desired and a challenge to material researchers. Recently, in the High Temperature Materials 21 Project (HTM21) led by the Japanese National Institute for Materials Science (NIMS), we proposed an innovative concept to design disk alloys. This concept is based on combining the characters of two kinds of gamma-gamma' two-phase alloys (Ni-base and Co-base alloys) and leads up to some promising candidate alloys that can be processed by normal C&W processing route and shows at least a 30 degrees C increase in temperature capability over the current C&W U720Li disk alloy. This paper shows the design idea, workability and mechanical properties of some Ni-Co-base alloys. Furthermore, full-scale-disk forgings were processed successfully for the evaluations of the processing ability and microstructure of new Ni-Co-base disk alloys, which demonstrated the advantages and possibility of Ni-Co-base disk alloys at the component level.
BN 978-0-87339-728-5
PY 2008
BP 53
EP +
UT WOS:000259400800006
ER

PT J
AU Ohnuma, I
   Ishida, K
AF Ohnuma, Ikuo
   Ishida, Kiyohito
TI Phase Diagrams and Alloy Design: Progress and Applications
SO TETSU TO HAGANE-JOURNAL OF THE IRON AND STEEL INSTITUTE OF JAPAN
AB The methodology of phase diagrams and that of alloy design were reviewed. The construction of a thermodynamic database for multicomponent systems by the CALPHAD method are shown, where the first principles calculations play a significant role in the estimation of thermodynamic properties of metastable phases. Some examples of alloy design for advanced materials using phase diagrams are shown in Pb-free machinable steels, high strength steels with low density, superelastic Fe-based and Cu-based alloys, magnetic recording media of Co-Cr-based alloys and Co-based superalloys.
RI OHNUMA, Ikuo/J-4253-2015
SN 0021-1575
EI 1883-2954
PY 2014
VL 100
IS 9
BP 1050
EP 1061
DI 10.2355/tetsutohagane.100.1050
UT WOS:000341478900002
ER

PT J
AU Zhang, Y
   Wang, Q
   Dong, HG
   Dong, C
   Zhang, HY
   Sun, XF
AF Zhang, Yu
   Wang, Qing
   Dong, Hong-Gang
   Dong, Chuang
   Zhang, Hong-Yu
   Sun, Xiao-Feng
TI High-Temperature Structural Stabilities of Ni-Based Single-Crystal
   Superalloys Ni-Co-Cr-Mo-W-Al-Ti-Ta with Varying Co Contents
SO ACTA METALLURGICA SINICA-ENGLISH LETTERS
