Repository: MatInfoUB/NLP-Queries

File: Co_superalloys_comp2.txt (part 9 of 21)
FN Clarivate Analytics Web of Science
AB Degradation behaviour of sputtered Co-Al coatings on Superni-718 substrate has been investigated. Cyclic high temperature oxidation tests were conducted on uncoated and coated samples at peak temperatures of 900 degrees C for up to 100 thermal cycles between the peak and room temperatures. The results showed that a dense scale formed on the coated samples during thermal cycling at the peak temperature of 900 degrees C. The external scale exhibited good spallation resistance during cyclic oxidation testing at both temperatures. The improvement in oxide scale spallation resistance is believed to be related to the fine-grained structure of the coating. Nanostructured Co-Al coatings on Superni-718 substrate were deposited by DC/RF magnetron sputtering. FE-SEM/EDS, AFM, and XRD were used to characterize the morphology and formation of different phases in the coatings, respectively. The Co-Al coating on superalloy substrate showed better performance of cyclic high temperature oxidation resistance due to its possession of beta-CoAl phase as Al reservoir and the formation of Al2O3 and spinel phases such as CoCr2O4 and CoAl2O4 in scale. The oxidation results confirmed an improved oxidation resistance of the Co-Al coating on superalloy as compare to bare substrate in air at 900 degrees C temperature up to 100 cycles. (C) 2012 Elsevier B.V. All rights reserved.
RI CHANDRA, RAMESH/C-8027-2016; Chawla, Vipin/D-3471-2011; RENGASWAMY,
   JAYAGANTHAN/H-5961-2016
OI CHANDRA, RAMESH/0000-0002-8751-6274; RENGASWAMY,
   JAYAGANTHAN/0000-0002-3634-9306
SN 0254-0584
PD FEB 15
PY 2013
VL 138
IS 1
BP 49
EP 62
DI 10.1016/j.matchemphys.2012.11.004
UT WOS:000316241500007
ER

PT B
AU Zacherl, CL
   Shang, SL
   Kim, DE
   Wang, Y
   Liu, ZK
AF Zacherl, C. L.
   Shang, S. L.
   Kim, D. E.
   Wang, Y.
   Liu, Z. K.
BE Huron, ES
   Reed, RC
   Hardy, MC
   Mills, MJ
   Montero, RE
   Portella, PD
   Telesman, J
TI EFFECTS OF ALLOYING ELEMENTS ON ELASTIC, STACKING FAULT, AND DIFFUSION
   PROPERTIES OF FCC NI FROM FIRST-PRINCIPLES: IMPLICATIONS FOR TAILORING
   THE CREEP RATE OF NI-BASE SUPERALLOYS
SO SUPERALLOYS 2012
CT 12th International Symposium on Superalloys
CY SEP 09-13, 2012
CL Seven Springs, PA
SP TMS
AB To understand the effects of alloying elements on the creep rate of Ni-base superalloys, factors entering into a secondary creep rate are calculated via first-principles calculations based on density functional theory for 26 Ni31X systems where X = Al, Co, Cr, Cu, Fe, Hf, Ir, Mn, Mo, Nb, Os, Pd, Pt, Re, Rh, Ru, Sc, Si, Ta, Tc, Ti, V, W, Y, Zr, and Zn. They are volume, elastic properties, stacking fault energy, and diffusivity. It is found that shear modulus, Young's modulus, and roughly stacking fault energy show inverse correlation to the atomic volume of the system. In addition, the closer the alloying elements to Ni, with respect to atomic volume and atomic number, the larger the predicted shear modulus, Young's modulus, and stacking fault energy. Diffusivity calculations show that mid-row 5d transition metal elements, particularly Re, Os, and Ir, have the highest activation barrier for diffusion, while far-right or far-left row placement elements such as Y, Zn, and Hf, have the lowest activation energy barriers for diffusion. A creep rate ratio of (epsilon) over dot(Ni31)x/(epsilon) over dot(Ni) is calculated and the effect of the alloying elements shows 13 systems have a decreased creep rate relative to Ni, while 13 systems have an increased creep rate relative to Ni.
RI Liu, Zi-Kui/A-8196-2009; Wang, Yi/D-1032-2013; Shang,
   Shun-Li/A-6564-2009; Hargather, Chelsey Z./P-9417-2019; Liu,
   Zi-Kui/A-8626-2012
OI Liu, Zi-Kui/0000-0003-3346-3696; Shang, Shun-Li/0000-0002-6524-8897;
   Hargather, Chelsey Z./0000-0002-1446-9112; 
BN 978-0-470-94320-5
PY 2012
BP 455
EP 461
UT WOS:000324518300050
ER

PT J
AU Lu, BK
   Wang, CY
   Du, ZH
AF Lu, Baokun
   Wang, Chong-Yu
   Du, Zhihui
TI Site preferences of alloying transition metal elements in Ni-based
   superalloy: A first-principles study
SO CHINESE PHYSICS B
AB Atomistic characterization of chemical element distribution is crucial to understanding the role of alloying elements for strengthening mechanism of superalloy. In the present work, the site preferences of two alloying elements X-Y in gamma-Ni of Ni-based superalloy are systematically studied using first-principles calculations with and without spin-polarization. The doping elements X and Y are chosen from the 27 kinds of 3d, 4d, 5d group transition metals (Sc, Ti, V, Cr, Mn, Fe, Co, Cu, Zn, Y, Zr, Nb, Mo, Tc, Ru, Rh, Pd, Ag, Cd, Hf, Ta, W, Re, Os, Ir, Pt, Au) and Al. We find that the spin-polarized calculations for Re-Re, Re-Ru, Re-Cr, Ru-Cr show a strong chemical binding affinity between the solute elements and are more consistent with the experimental results. The binding energies of pairs between the 28 elements have an obvious periodicity and are closely related the electronic configuration of the elements. When the d-electrons of the element are close to the half full-shell state, two alloying elements possess attractive binding energies, reflecting the effect of the Hund's rule. The combinations of early transition metals (Sc, Ti, V, Y, Zr, Nb, Hf, Ta) have a repulsive interaction in gamma-Ni. These results offer insights into the role of alloying elements for strengthening mechanism of superalloy.
OI Du, Zhihui/0000-0002-8435-1611
SN 1674-1056
EI 1741-4199
PD SEP
PY 2018
VL 27
IS 9
AR 097102
DI 10.1088/1674-1056/27/9/097102
UT WOS:000445022300002
ER

PT J
AU Jalowicka, A
   Naumenko, D
   Ernsberger, M
   Herzog, R
   Quadakkers, WJ
AF Jalowicka, A.
   Naumenko, D.
   Ernsberger, M.
   Herzog, R.
   Quadakkers, W. J.
TI Alumina formation and microstructural changes of aluminized CoNiCrAlY
   coating during high temperature exposure in the temperature range 925
   degrees C-1075 degrees C
SO MATERIALS AT HIGH TEMPERATURES
AB MCrAlY (M = Ni, Co) coatings are commonly used on gas-turbine components as oxidation resistant overlay coatings and bondcoats for thermal barrier systems. In the present work the microstructural features and oxidation behavior of an aluminized Co-base MCrAlY-coating on a Ni-based superalloy have been investigated in the temperature range 925-1075 degrees C. Microstructural studies of the oxidized coatings by SEM/EBSD were complemented with numerical thermodynamic calculations using the software package ThermoCalc. In the as-received condition the outer part of the coating consisted mostly of beta-(Ni,Co)Al. Formation of sigma-CoCr was observed at the interface between the beta-layer and the inner initial CoNiCrAlY. During high-temperature air exposure alumina based surface scales were formed but the oxidation induced Al depletion of the aluminized coating did not result in formation of the gamma'-(Ni3Al) phase. Rather, the subscale formation of Co/Cr-rich phases was observed and a direct transformation of beta- into gamma-Ni phase after longer times. It is expected that these subscale microstructural changes thus affect the alumina formation and growth as well as the critical aluminum depletion in a different manner as in the case of corresponding beta-NiAl coatings, although a direct comparison between various coating systems was not possible on the basis of the present results.
RI Quadakkers, Willem J/B-5117-2015
OI Quadakkers, Willem J/0000-0002-0644-0192
SN 0960-3409
EI 1878-6413
PY 2018
VL 35
IS 1-3
BP 66
EP 77
DI 10.1080/09603409.2017.1392114
UT WOS:000435483900009
ER

PT J
AU Simchi, A
AF Simchi, A.
TI Densification and microstructural evolution during co-sintering of
   Ni-base superalloy powders
SO METALLURGICAL AND MATERIALS TRANSACTIONS A-PHYSICAL METALLURGY AND
   MATERIALS SCIENCE
AB This work presents the effect of co-sintering on the densification and microstructural evolution in the two-layer stepwise graded composite of INCONEL 718 and INCONEL 625 superalloys. A pressureless co-sintering method in conjunction with a powder layering technique was used. The sintering was carried out in solid state and liquid phase in temperature ranging from 1260 degrees C through 1300 degrees C for 60 minutes in a low pressure of an argon atmosphere. Nonisothermal sintering behavior was also examined by dilatometric analysis. Similarly, the sintering response of the individual layers was characterized. The results reveal an enhanced densification rate during co-sintering of the composite layers. Sintering at low temperatures (T < 1270 degrees C) led to formation of a narrow dense region at the interface while the sintered layers were porous. In contrast, sintering at higher temperatures resulted in significant densification of the layers, although formation of a pore band at the interface was realized. It is suggested that the strain rate incompatibility between the layers during sintering induces mismatch stresses at the interface region. The resulting strain energy influences the densification of the boundary region by exerting a pressure on the sintering neck and affecting the material flow during liquid phase sintering. The induced densification of the bilayer configuration was experimentally measured and was shown to be in good agreement with the strain rate incompatibility.
OI Simchi, Abdolreza/0000-0002-9111-2977
SN 1073-5623
PD AUG
PY 2006
VL 37A
IS 8
BP 2549
EP 2557
DI 10.1007/BF02586227
UT WOS:000239525900021
ER

PT J
AU Wang, PS
   Xiong, W
   Kattner, UR
   Campbell, CE
   Lass, EA
   Kontsevoi, OY
   Olson, GB
AF Wang, Peisheng
   Xiong, Wei
   Kattner, Ursula R.
   Campbell, Carelyn E.
   Lass, Eric A.
   Kontsevoi, Oleg Y.
   Olson, Gregory B.
TI Thermodynamic re-assessment of the Al-Co-W system
SO CALPHAD-COMPUTER COUPLING OF PHASE DIAGRAMS AND THERMOCHEMISTRY
AB The Al-Co-W system and its binary sub-systems Al-Co, Al-W and Co-W were critically reviewed. The thermodynamic description of the Al-Co-W system including all three binaries was developed considering thermodynamic and constitutional data of the systems. Results from density functional theory calculations were employed to improve reliability of the descriptions. The Gibbs energy for the thermal vacancy (G(va)) in the BCC_A2 phase is discussed. The revised descriptions obtained for the Al-W and Co-W systems describe the thermodynamic and phase equilibrium data well and are free of undesired artefacts for temperatures below 6000 K. The ordered gamma' phase of the Al-Co-W system is described as a metastable phase in the entire temperature range. The calculated Gibbs energy of the gamma' is only slightly above that of the equilibrium state, which indicates that there is good possibility of stabilizing the gamma' phase with the addition of gamma'-stabilizing elements, such as Ti, Ta, Hf, Nb and Ni.
RI Xiong, Wei/A-4940-2011; Lass, Eric/AAE-9593-2019; Olson, Gregory
   B/B-7529-2009
OI Xiong, Wei/0000-0002-3825-1679; Lass, Eric/0000-0003-1428-3585; 
SN 0364-5916
EI 1873-2984
PD DEC
PY 2017
VL 59
BP 112
EP 130
DI 10.1016/j.calphad.2017.09.007
UT WOS:000417659900012
ER

PT J
AU Antonov, S
   Chen, W
   Lu, S
   Isheim, D
   Seidman, DN
   Feng, Q
   Sun, E
   Tin, S
AF Antonov, Stoichko
   Chen, Wei
   Lu, Song
   Isheim, Dieter
   Seidman, David N.
   Feng, Qiang
   Sun, Eugene
   Tin, Sammy
TI The effect of phosphorus on the formation of grain boundary laves phase
   in high-refractory content Ni-based superalloys
SO SCRIPTA MATERIALIA
AB The effect of phosphorous on the microstructure of a powder-processed, high Nb-content, Ni-based superalloy was studied and compared to a P-free variant. The P-doped sample had a lower incipient melting temperature, forming a (Ni, Co, Cr, P)(2)(Nb, Mo) laves phase along the grain boundaries. Transmission electron microscopy and atom probe tomography were used to identify the crystal structure, assess phase compositions, and determine any elemental segregation to phase boundaries. The results revealed strong partitioning of P to the laves phase and a slight Mo gradient towards the phrase. Finally, a simplified laves phase was successfully modeled via density functional theory calculations. (C) 2018 Acta Materialia Inc. Published by Elsevier Ltd. All rights reserved.
RI Chen, Wei/B-3045-2012; Seidman, David/B-6697-2009
OI Chen, Wei/0000-0002-1135-7721; 
SN 1359-6462
PD MAR 1
PY 2019
VL 161
BP 44
EP 48
DI 10.1016/j.scriptamat.2018.10.015
UT WOS:000450375500010
ER

PT J
AU TAWANCY, HM
   SRIDHAR, N
   TAWABINI, BS
   ABBAS, NM
   RHYSJONES, TN
AF TAWANCY, HM
   SRIDHAR, N
   TAWABINI, BS
   ABBAS, NM
   RHYSJONES, TN
TI THERMAL-STABILITY OF A PLATINUM ALUMINIDE COATING ON NICKEL-BASED
   SUPERALLOYS
SO JOURNAL OF MATERIALS SCIENCE
AB An investigation was carried out to determine the thermal stability of a platinum aluminide coating on the directionally solidified alloy MAR M 002 and its single-crystal version alloy, SR R 99, at 800, 1 000 and 1100-degrees-C. The morphology, structure and microchemical composition of the coating were characterized using scanning electron microscopy, transmission electron microscopy, energy dispersive X-ray spectroscopy and X-ray diffraction. In the as-deposited condition, the coating was found to consist of two layers. Most of the platinum was concentrated in the outer coating layer which consisted of a fine dispersion of PtAl2 in a matrix of beta-(Ni, Pt)Al containing other elements in solid solution, such as cobalt and chromium. The inner coating layer was relatively free of platinum and consisted essentially of beta-NiAl. Exposure at 800-degrees-C was found to have no significant effect on the structure and composition of the coating on each alloy. At temperatures greater-than-or-equal-to 1000-degrees-C, however, PtAl2 became thermodynamically unstable and significant interdiffusion occurred between the coating and alloy substrate. After exposure at 1000-degrees-C, the components of the outer coating layer were NiAl and Ni3Al. However, after exposure at 1100-degrees-C, the outer coating layer consisted only of Ni3Al. Also, after exposure at both temperatures, the composition of the outer coating layer approached that of the inner layer due to interdiffusion. Although the coating on both alloys exhibited similar structural stability at all temperatures investigated, the coating on alloy MAR M 002 was found to develop a more protective scale. This behaviour was correlated with differences in alloy substrate composition particularly rare-earth elements such as hafnium.
RI Tawabini, Bassam S./D-7086-2015
OI Tawabini, Bassam/0000-0002-0096-2723
SN 0022-2461
PD DEC 1
PY 1992
VL 27
IS 23
BP 6463
EP 6474
DI 10.1007/BF00576299
UT WOS:A1992KB74800029
ER

PT J
AU Makineni, SK
   Lenz, M
   Neumeier, S
   Spiecker, E
   Raabe, D
   Gault, B
AF Makineni, Surendra Kumar
   Lenz, Malte
   Neumeier, Steffen
   Spiecker, Erdmann
   Raabe, Dierk
   Gault, Baptiste
TI Elemental segregation to antiphase boundaries in a crept CoNi-based
   single crystal superalloy
SO SCRIPTA MATERIALIA
AB We report on the full three-dimensional compositional partitioning among the features of a planar imperfection comprising a superlattice intrinsic stacking fault (SISF) with its leading and trailing partials, as well as the antiphase boundary (APB) in the wake of the trailing partial formed in the L1(2)-ordered gamma' phase of a CoNi-based single crystal superalloy. The partial dislocations and the APB are found to be Cr/Co rich relative to the surrounding gamma' and richer in W/Ta/Ti compared to the gamma matrix phase. Solute diffusion mechanisms are derived from the compositional gradients in the vicinity of the imperfection. (C) 2018 Acta Materialia Inc. Published by Elsevier Ltd. All rights reserved.
RI Raabe, Dierk/A-6470-2009; Neumeier, Steffen/F-7092-2017
OI Raabe, Dierk/0000-0003-0194-6124; Neumeier, Steffen/0000-0001-7853-0368;
   Gault, Baptiste/0000-0002-4934-0458
SN 1359-6462
PD DEC
PY 2018
VL 157
BP 62
EP 66
DI 10.1016/j.scriptamat.2018.07.042
UT WOS:000445989500014
ER

PT J
AU Tian, XH
   Zhao, J
   Yang, HF
   Wang, ZB
   Liu, H
AF Tian, Xianhua
   Zhao, Jun
   Yang, Haifeng
   Wang, Zhongbin
   Liu, Hao
TI High-speed intermittent turning of GH2132 alloy with Si3N4/(W, Ti)C/Co
   graded ceramic tool
SO INTERNATIONAL JOURNAL OF ADVANCED MANUFACTURING TECHNOLOGY
AB In this paper, a new Si3N4-based graded ceramic tool was prepared by hot press technology The tool was toughened by microscale (W, Ti)C, nanoscale Si3N4, and metal Co. The graded structure combing with proper composition distribution introduced thermal residual compressive stress into the surface layer of the tool according to the FEM analysis. The performance of the tool in high-speed intermittent turning GH2132 alloy (equivalent to A286) was studied in contrast to one homogeneous tool. The cutting forces analysis indicates that the inserts endure periodic mechanical shock in the intermittent cutting process and the mechanical shock is more serious when the tooth engages the workpiece than when it disengages the workpiece. The tool failure modes observation shows ladder-like fracture under thermal and mechanical shock in the intermittent cutting process. Tool failure mechanisms involve chipping, flaking, microcracks, and adhesion. The graded tool shows better thermal and mechanical shock resistance than the homogeneous tool due to the formation of residual compressive stress.
SN 0268-3768
EI 1433-3015
PD JAN
PY 2019
VL 100
IS 1-4
BP 401
EP 408
DI 10.1007/s00170-018-2713-3
UT WOS:000455946000035
ER

PT J
AU Ma, J
   Hu, R
   Chang, H
   Bai, GH
   Liu, J
   Zhou, L
AF Ma Jian
   Hu Rui
   Chang Hui
   Bai Guanghai
   Liu Jun
   Zhou Lian
TI Evolution of Oxidation Scale for a Ni-22Cr-20Co-18W Alloy at 1100
   degrees C
SO RARE METAL MATERIALS AND ENGINEERING
AB Evolution of oxidation scale for a Ni-22Cr-20Co-18W alloy at 1100 degrees C was investigated by means of XRD and SEM (EDS). The results show that at the initial stage of the oxidation, a oxide scale of the mixture of Cr2O3, NiO and (Ni, Co, Mn, Cr)(3)O-4, which is of M3O4 type, is formed on the surface. The single-layer oxide film changes into double layer one after long time oxidation, the sequential Cr2O3 scale forms at the inner layer, and the outer NiO scale could effectively retard the volatilization of the inner Cr2O3 scale; the voids are formed at the scale/alloy interface and inner oxidation of Al element is observed at the same time.
SN 1002-185X
PD MAR
PY 2012
VL 41
IS 3
BP 486
EP 489
UT WOS:000302969700022
ER

PT J
AU Sidhu, TS
   Prakash, S
   Agrawal, RD
AF Sidhu, T. S.
   Prakash, S.
   Agrawal, R. D.
TI A comparative study of hot corrosion resistance of HVOF sprayed NiCrBSi
   and Stellite-6 coated Ni-based superalloy at 900 degrees C
SO MATERIALS SCIENCE AND ENGINEERING A-STRUCTURAL MATERIALS PROPERTIES
   MICROSTRUCTURE AND PROCESSING
AB A comparative study was carried out to evaluate the hot corrosion resistance of NiCrBSi and Stellite-6 coated nickel-based superalloy Superni 600 (15.5Cr-lOFe-0.5Mn-0.2C-balance Ni) in the molten salt environment of Na2SO4-60%V2O5 salt mixture at 900 degrees C under cyclic conditions. Hot corrosion experiments were performed for 50 cycles, each cycle consisting of I h heating in the laboratory tube furnace followed by 20 min cooling in the open air. The thermogravimetric technique was used to establish the kinetics of corrosion. The morphology, phase composition and element concentration of the corrosion products were detected using the combined techniques of X-ray diffractometry (XRD), scanning electron microscopy/energy-dispersive analysis (SEMIEDAX) and electron probe micro analyzer (EPMA). The hot corrosion resistance of NiCrBSi coating has been found to be better than that of Stellite-6 coating. The hot corrosion resistance of both the coatings has been attributed to the formation of oxides of chromium, silicon and nickel along with spinels of nickel-chromium and cobalt-chromium. These oxides seal/plug the pores and splat boundaries, and act as diffusion barriers to the inward diffusion of corroding species. (c) 2006 Published by Elsevier B.V.
SN 0921-5093
PD FEB 15
PY 2007
VL 445
BP 210
EP 218
DI 10.1016/j.msea.2006.09.015
UT WOS:000244301500027
ER

PT J
AU WOULDS, MJ
AF WOULDS, MJ
TI CASTING OF COBALT-BASE SUPERALLOYS
SO METALS ENGINEERING QUARTERLY
SN 0026-0967
PY 1969
VL 9
IS 2
BP 42
EP &
UT WOS:A1969D232300004
ER

PT J
AU Kohlscheen, J
   Stock, HR
AF Kohlscheen, J.
   Stock, H. R.
TI Deposition of silicon enriched nickel aluminide coatings on internally
   cooled airfoils
SO SURFACE & COATINGS TECHNOLOGY
CT 35th International Conference on Metallurgical Coatings and Thin Films
CY APR 28-MAY 02, 2008
CL San Diego, CA
SP Amer Vacuum Soc, Adv Surf Engn Div
AB Aluminum diffusion coatings enriched with silicon were prepared by chemical vapor deposition on various nickel-based materials such as almost pure nickel and Rene 80. Aluminum and silicon chloride served as precursors. They were generated in-situ by feeding gaseous hydrogen chloride (HCl) into a heated reaction chamber (1100 degrees C) which contained aluminum and silicon donating material. An excess of hydrogen gas flow was found to improve the coating growth Fate. Due to the high reactivity of aluminum, high ratios of silicon to aluminum donator had to be maintained (at least 10: 1). The coating thickness was determined from glow discharge spectroscopy and metallographic cross sections. Co-deposition and two-step deposition (first aluminizing and then siliconizing) were performed. Silicon contents of up to 50 at.% could be achieved. In contrast, a two-step process including first aluminizing and then siliconizing leads to an undesired replacement of aluminide by silicide. Al-Si diffusion coatings could be realized on internal cooling channels of turbine airfoils by single-step co-deposition. (C) 2008 Elsevier B.V. All rights reserved.
SN 0257-8972
PD DEC 25
PY 2008
VL 203
IS 5-7
BP 476
EP 479
DI 10.1016/j.surfcoat.2008.07.024
UT WOS:000261654100016
ER

PT J
AU Jin, M
   Miao, NH
   Zhao, WY
   Zhou, J
   Du, Q
   Sun, ZM
AF Jin, Min
   Miao, Naihua
   Zhao, Wenyue
   Zhou, Jian
   Du, Qiang
   Sun, Zhimei
TI Structural stability and mechanical properties of Co-3 (Al, M) (M = Ti,
   V, Cr, Zr, Nb, Mo, Hf, Ta, W) compounds
SO COMPUTATIONAL MATERIALS SCIENCE
AB The structural stability and mechanical properties of Co-3 (Al, M) (M = Ti, V, Cr, Zr, Nb, Mo, Hf, Ta, W) compounds with cubic L-12 -type and hexagonal D0(19)-type structures have been investigated by first-principles calculations. Calculated temperature-dependent formation energies indicate that all the L-12-type Co-3 (Al, M) can be generated at high temperature and show better stability than their D0(19)-type according to the quasi-harmonic Debye model. Furthermore, we reveal that the element Al plays a major role in promoting L-12 structure more stable than D0(19) structure for the Co-3 (Al, W), and the element W reduces metastability as well as improves the strength of L-12. We also find that most of the L-12-Co-3 (Al, M) compounds possess good mechanical stability and ductility, which are verified by the elastic constants and Poisson's ratio. More importantly, the element Cr can be used to replace the W of L-12-Co-3 (Al, W) to increase the strength to weight ratio as the L-12-Co-3 (Al, Cr) possesses comparable elastic properties to the L-12-Co-3 (Al, W), including the Young's and shear moduli. It is also observed that all the L-12-Co-3 (Al, M) compounds show a high degree of elastic anisotropy. The electron localized function and suggests that the rise of the Young's moduli in Co-3 (Al, M), with the alloying element M changing from group IVB to VIB, is mainly attributed by the increasing bonding strength of the nearby transition-metal atoms. Our results will be useful for the study of thermodynamic and mechanical properties as well as the design of Co-based high-temperature alloys. (C) 2018 Elsevier B.V. All rights reserved.
RI Sun, Zhimei/C-2809-2009; Zhou, Jian/C-2808-2009; Du, Qiang/I-7799-2014;
   Miao, Naihua/J-2852-2013
OI Sun, Zhimei/0000-0002-4438-5032; Zhou, Jian/0000-0003-0531-8918; Miao,
   Naihua/0000-0002-5383-9008
SN 0927-0256
EI 1879-0801
PD JUN 1
PY 2018
VL 148
BP 27
EP 37
DI 10.1016/j.commatsci.2018.02.015
UT WOS:000428907600004
ER

PT J
AU Li, HJ
   Ekh, M
   Colliander, MH
   Larsson, F
AF Li, Hongjia
   Ekh, Magnus
   Colliander, Magnus Hornqvist
   Larsson, Fredrik
TI Accounting for lattice coherency in a two-phase elastic-plastic
   self-consistent model for nickel-based superalloys
SO INTERNATIONAL JOURNAL OF PLASTICITY
AB A 2-site elastic-plastic self-consistent (EPSC) model is developed and implemented in order to account for crystallographic texture development and grain morphology evolution under strong correlations between neighbor grains of different phases, both in space and orientation. Predictions of the model adequately fit the published in situ neutron diffraction data for nickel-based superalloys at ambient and elevated temperatures, in which gamma and gamma' phases exhibit exact cube-cube orientation relationship. Comparison with 2-site model (small strain algorithm, nonrotation scheme) and 1-site model (finite strain algorithm, co-rotation scheme) has been made, and the result shows that the present 2-site model (finite strain algorithm, rotation scheme) leads to better predictions in lattice strain evolution where both rotation of crystal lattice and correlation between inclusions are accounted for, especially when the applied strain is larger than 0.02 for transverse direction and 0.05 similar to 0.18 for axial direction for the materials studied in this work. Based on a systematic study on the effects of grain-grain interaction and total grain number on the homogenized results, we found that transverse lattice strains of gamma (200) and/or gamma' (100) are sensitive to the interplay between gamma-gamma' interaction and evolution of grain orientation distribution with deformation, while that of gamma (220) and gamma' (110) are sensitive to the initial crystallographic texture.
RI Colliander, Magnus/U-7034-2018; Ekh, Magnus/B-5745-2016
OI Colliander, Magnus/0000-0002-6277-4875; Larsson,
   Fredrik/0000-0002-7786-5040; Ekh, Magnus/0000-0001-6925-7806
SN 0749-6419
EI 1879-2154
PD NOV
PY 2018
VL 110
BP 248
EP 271
DI 10.1016/j.ijplas.2018.07.006
UT WOS:000447095200014
ER

PT J
AU ARAI, T
AF ARAI, T
TI STUDY OF TUNGSTEN FIBER REINFORCED SUPERALLOYS .2. FABRICATION OF
   TUNGSTEN WIRE REINFORCED COBALT-BASED SUPERALLOYS BY COMPOSITE CASTING
   METHOD AND THEIR CREEP-RUPTURE PROPERTIES
SO TETSU TO HAGANE-JOURNAL OF THE IRON AND STEEL INSTITUTE OF JAPAN
SN 0021-1575
PY 1985
VL 71
SI SI
BP 1571
EP 1571
UT WOS:A1985ARU9900367
ER

PT J
AU Chuang, MH
   Tsai, MH
   Wang, WR
   Lin, SJ
   Yeh, JW
AF Chuang, Ming-Hao
   Tsai, Ming-Hung
   Wang, Woei-Ren
   Lin, Su-Jien
   Yeh, Jien-Wei
TI Microstructure and wear behavior of AlxCo1.5CrFeNi1.5Tiy high-entropy
   alloys
SO ACTA MATERIALIA
AB A series of AL(x)Co(1.5)CrFeNi(1.5)Ti(y) high-entropy alloys with different Al and Ti contents were designed, and their phase and microstructure were investigated. The adhesive wear behavior and mechanism were also studied and compared with the conventional wear-resistant steels SUJ2 and SKH51. The amounts of Al and Ti strongly affect the phase and microstructure, particularly the amount and morphology of the hard eta-(Ni, Co)(3)Ti phase. It was found that the wear resistance of the Co1.5CrFeNi1.5Ti and Al0.2Co1.5CrFeNi1.5Ti alloys is at least two times better than that of conventional wear-resistant steels with similar hardness. The excellent anti-oxidation property and resistance to thermal softening in these high-entropy alloys are proposed to be the main reasons for the outstanding wear resistance. (C) 2011 Acta Materialia Inc. Published by Elsevier Ltd. All rights reserved.
RI Tsai, Ming-Hung/C-2294-2008
SN 1359-6454
PD SEP
PY 2011
VL 59
IS 16
BP 6308
EP 6317
DI 10.1016/j.actamat.2011.06.041
UT WOS:000294936600011
ER

PT J
AU SHI, LQ
   NORTHWOOD, DO
   CAO, ZW
AF SHI, LQ
   NORTHWOOD, DO
   CAO, ZW
TI ALLOY DESIGN AND MICROSTRUCTURE OF A BIOMEDICAL CO-CR ALLOY
SO JOURNAL OF MATERIALS SCIENCE
AB Two wrought Co-Cr alloys for dental and surgical implant and equipment applications were designed and their microstructures and hot workability determined and compared to a current dental alloy SC--H. The chemical composition of the alloys was selected with regard to the general requirements for biomedical alloys and the general principles of alloying theory. A phase-control law originally developed for nickel-base superalloys, PHACOMP, was utilized in order to avoid the formation of topologically close-packed (t c p) phases and to ensure the ductility and workability of the alloy. The alloys were cast using a vacuum induction melting technique which was found to allow a fairly good chemical composition control of the alloys. Hot forging of the as-cast alloys confirmed their good workability. Optical metallography showed the as-cast alloys to have a dendritic structure with some spherical carbide particles in the interdendrite regions. In contrast, the dental alloy SC-H in the as-cast condition had continuous carbide along the grain boundaries which impaired the ductility and prevented hot forging of this alloy due to cracking of the specimens. X-ray diffraction analysis showed that both alloys I and II have the fcc-Co matrix and Cr23C6 type carbide particles. No tcp phases were observed.
SN 0022-2461
EI 1573-4803
PD MAR 1
PY 1993
VL 28
IS 5
BP 1312
EP 1316
DI 10.1007/BF01191970
UT WOS:A1993KR34600028
ER

PT J
AU KLARSTROM, DL
AF KLARSTROM, DL
TI WROUGHT COBALT-BASE SUPERALLOYS
SO JOURNAL OF MATERIALS ENGINEERING AND PERFORMANCE
CT 7TH INTERNATIONAL SYMP ON SUPERALLOYS
CY SEP 20-24, 1992
CL CHAMPION, PA
AB Wrought cobalt-base superalloys are used extensively in gas turbine engines because of their excellent high-temperature creep and fatigue strengths and resistance to hot corrosion attack. In addition, the unique character of the oxide scales that form on some of the alloys provides outstanding resistance to high-temperature sliding wear. This article provides a review of the evolutionary development of wrought cobalt-base alloys in terms of alloy design and physical metallurgy. The topics include solid-solution strengthening, carbide precipitation characteristics, and attempts to introduce age hardening. The use of PHACOMP to enhance thermal stability characteristics and,the incorporation of rare-earth elements to improve oxidation resistance is also reviewed and discussed. The further development of cobalt-base superalloys has been severely hampered by past political events, which have accentuated the strategic vulnerability of cobalt as a base or as an alloying element. Consequently, alternative alloys have been developed that use little or no cobalt. One such alternative, Haynes(R) 230(TM) alloy, is discussed briefly.
SN 1059-9495
PD AUG
PY 1993
VL 2
IS 4
BP 523
EP 530
DI 10.1007/BF02661736
UT WOS:A1993LV41300009
ER

PT J
AU Lass, EA
   Sauza, DJ
   Dunand, DC
   Seidman, DN
AF Lass, Eric A.
   Sauza, Daniel J.
   Dunand, David C.
   Seidman, David N.
TI Multicomponent gamma'-strengthened Co-based superalloys with increased
   solvus temperatures and reduced mass densities
SO ACTA MATERIALIA
AB Several Co-Al-(W)-based gamma-(FCC)/gamma'-(L1(2)) alloys are investigated to combine recent results indicating significant increases in the gamma'-solvus temperature with additions of Ni, Ta, and Ti, and reduced mass density with the substitution of Mo and Nb for W. A maximum solvus temperature of 1167 +/- 6 degrees C is achieved for an alloy with the composition Co-30Ni-7Al-4Ti-7W-1Ta (mole fraction x 100); while the composition Co-30Ni-7Al-4Ti-3Mo-2W-1Nb-1Ta (L19) exhibits a promising combination of high gamma' volume fraction and solvus temperature, low mass density, and excellent two-phase gamma-gamma'microstructural stability. Atom probe tomographic measurement of L19 aged for 4 hat 900 degrees C indicates that Ni, Al, Ti, W, Nb, and Ta partition preferentially to the gamma'-precipitates while Co partitions strongly to the gamma-matrix. Molybdenum segregates at the gamma/gamma' interface, resulting in a reduction in the interfacial free energy of 1.63 +/- 0.85 mJ m(-2). Decreasing the mole fraction of Ni from 30% to 10% decreases the partitioning of Al and Ti to the gamma'-phase and increases partitioning of Co, Mo, W, Nb, and Ta to the gamma'-phase. From an analysis of coarsening kinetics (Ostwald ripening) at 900 C in Co-xNi-7Al-4Ti-3Mo-2W-1Nb-1Ta (x = 10 and 30) interfacial free energies of 35.0 +/- 18.6 mJ m(-2) and 29.2 +/- 15.5 mJ m(-2) are calculated for mole fractions of Ni of 10% and 30%, respectively. This decrease in interfacial free energy with increasing Ni-concentration is attributed partially to both Mo-segregation at the gamma-gamma' interface and a decrease in the lattice parameter misfit between the gamma'-precipitate and gamma-matrix, and concomitantly the misfit strain energy. (C) 2018 Acta Materialia Inc. Published by Elsevier Ltd. All rights reserved.
RI Dunand, David C/B-7515-2009; Lass, Eric/AAE-9593-2019; Seidman,
   David/B-6697-2009
OI Lass, Eric/0000-0003-1428-3585; 
SN 1359-6454
EI 1873-2453
PD APR 1
PY 2018
VL 147
BP 284
EP 295
DI 10.1016/j.actamat.2018.01.034
UT WOS:000428098400028
ER

PT J
AU Lee, S
   Kim, MJ
   Lee, J
   Park, J
   Kang, SH
   Lee, SJ
   Yun, Y
AF Lee, Sungkyu
   Kim, Min Jung
   Lee, Jieun
   Park, Joohyun
   Kang, Suk-Hwan
   Lee, Seung-Jong
   Yun, Yongseung
TI Corrosion behavior of welded Ni-Co-Cr-Si alloys during exposure in
   integrated coal gasification combined cycle syngas plants
SO MATERIALS TESTING
AB The corrosion behavior of commercially available and welded Haynes (R) 160 (R) Ni-Co-Cr-Si alloy samples was investigated by exposure to coal-gasifying integrated coal gasification combined cycle pilot plant facilities under typical conditions as 2.005 MPa and 160 to 300 degrees C. The morphological and microstructural analyses of the exposed samples were conducted using scanning electron microscopy and energy dispersive X-ray spectroscopy analysis on the external surface of the recovered corrosion test samples to obtain information of the corrosion scale. These analyses based on the pre- and post-exposure corrosion test samples combined with thermodynamic Ellingham-Pourbaix stability diagrams provided preliminary insight into the mechanism of the observed corrosion behavior prevailing in the piping materials that connected the particulate removal unit and the water scrubber of the integrated coal gasification combined cycle pilot plant. Uniform material wastage was observed after 46 hours of operation, and a preliminary corrosion mechanism was suggested: the observed material waste and corrosion behavior of the Haynes (R) 160 (R) Ni-Co-Cr-Si alloy samples cut off from the coal syngas integrated coal gasification combined cycle plant were explained by the formation of discontinuous (complex) oxide phases and subsequent chlorine-induced active oxidation under the predominantly reducing environment encountered. This contribution supplements the already published studies of Haynes (R) 556 (R) Fe-Ni-Cr-Co alloys and Haynes (R) 230 (R) nickel-based superalloys and completes the comprehensive series of such coal-gasifying integrated coal gasification combined cycle pilot plant exposure tests using the facilities affiliated with the Institute for Advanced Engineering.
SN 0025-5300
PD JAN
PY 2017
VL 59
IS 1
BP 16
EP 21
DI 10.3139/120.110956
UT WOS:000394093800003
ER

PT J
AU Vamsi, KV
   Karthikeyan, S
AF Vamsi, K. V.
   Karthikeyan, S.
TI Yield anomaly in L1(2) Co3AlxW1-x vis-a-vis Ni3Al
SO SCRIPTA MATERIALIA
AB First principles calculations were performed in Co3AlxW1-x to estimate fault energies, elastic constants and parameters determining the thermodynamic viability and kinetics of yield anomaly. These parameters predict the occurrence of yield anomaly, but only for a limited range of compositions. The driving force for cross-slip resulting in sessile dislocation configurations and cube slip is lower in Co3AlxW1-x than Ni3Al due to the less-pronounced anisotropy between antiphase boundary energies on the cube and octahedral planes. Yield anomaly is expected at higher temperatures in Co3AlxW1-x because of the higher activation energy resulting from the higher shear modulus. (C) 2016 Acta Materialia Inc. Published by Elsevier Ltd. All rights reserved.
RI Koruprolu, Venkata Vamsi/O-8767-2017
OI Koruprolu, Venkata Vamsi/0000-0001-5632-6577
SN 1359-6462
PD MAR 15
PY 2017
VL 130
BP 269
EP 273
DI 10.1016/j.scriptamat.2016.11.039
UT WOS:000394194200059
ER

PT J
AU Wu, Q
   Li, SS
   Ma, Y
   Gong, SK
AF Wu, Qiong
   Li, Shusuo
   Ma, Yue
   Gong, Shengkai
TI Comparison of O adsorption on Ni3Al (001), (011), and (111) surfaces
   through first-principles calculations
SO PHYSICA B-CONDENSED MATTER
AB First-principles calculations were performed to study the properties of O adsorption on Ni3Al (0 0 1), (0 1 1), and (1 1 1) surfaces using the Cambridge serial total package (CASTEP) code. Stable adsorption sites are identified. The atomic and electronic structures and adsorption energies are predicted. The adsorption sites for O on the Ni3Al (0 0 1) surface are at the 2Ni-2Al fourfold hollow site, whereas O prefers to adsorb at the Ni-Al bridge site on (0 1 1) surface and 2Ni-Al threefold hollow site on (1 1 1) surface. It is found that O shows the strongest affinity for Al and the state of O is the most stabilized when O adsorbs on (0 0 1) surface, while the affinity of O for Al on (0 1 1) surface is weaker than (0 0 1) surface, and (1 1 1) surface is the weakest. The stronger O and Al affinity indicates more stable Al2O3 when oxidized. The experiment has shown that the oxidation resistance of single crystal superalloy in different orientations improves in the order of (1 11), (0 1 1), and (0 0 1) surface, suggesting that the oxidation in different crystallographic orientations may be related to the affinity of O for Al in the surface. (C) 2012 Elsevier B.V. All rights reserved.
SN 0921-4526
PD JUN 15
PY 2012
VL 407
IS 12
BP 2321
EP 2328
DI 10.1016/j.physb.2012.03.021
UT WOS:000303803000064
ER

PT J
AU Murr, LE
AF Murr, L. E.
TI Metallurgy of additive manufacturing: Examples from electron beam
   melting
SO ADDITIVE MANUFACTURING
AB The metallurgy of selected metal and alloy components fabricated by additive metallurgy using electron beam melting (EBM) is presented for a range of examples including Ti-6Al-4V, Co-Cr-Mo super alloy, Ni-base super alloy systems (Inconel 625, 718 and Rene 142), Nb and Fe. Precursor and pre-alloyed powders are preheated and selectively melted using a range of EBM process parameters including beam scan strategies, beam current variations, and cooling rate features. Microstructures and residual mechanical properties are discussed for selected systems in contrast to more conventional wrought and cast products. Novel features of EBM fabrication include columnar microstructural architectures which result by layer-by-layer melt-solidification phenomena. (C) 2015 The Author. Published by Elsevier B.V.
OI Murr, Lawrence/0000-0001-5942-8376
SN 2214-8604
EI 2214-7810
PD JAN
PY 2015
VL 5
BP 40
EP 53
DI 10.1016/j.addma.2014.12.002
UT WOS:000435752600005
ER

PT J
AU Guan, S
   Cui, CY
AF Guan, Shuai
   Cui, Chuan-Yong
TI A Newly Developed Wrought Ni-Fe-Cr-based Superalloy for Advanced
   Ultra-Supercritical Power Plant Applications Beyond 700 degrees C
SO ACTA METALLURGICA SINICA-ENGLISH LETTERS
