Repository: MatInfoUB/NLP-Queries

File: Cobalt_superalloys_thermomechanical_processing1.txt (part 9 of 22)
FN Clarivate Analytics Web of Science
   are precipitated in the grain boundaries. The analysis shows the large
   amounts of delta phase precipitated in the matrix will deteriorate the
   plasticity of SLM-ed IN718 superalloy, the appropriate reduction of the
   delta phase will improve the strength and plasticity of material
   simultaneously.
ZR 0
TC 18
ZB 0
ZS 0
Z8 0
Z9 18
SN 0921-5093
UT CCC:000432640000039
ER

PT J
AU Yoo, Yung Suk Jeremy
   Book, Todd A.
   Sangid, Michael D.
   Kacher, Josh
TI Identifying strain localization and dislocation processes in fatigued
   Inconel 718 manufactured from selective laser melting
SO MATERIALS SCIENCE AND ENGINEERING A-STRUCTURAL MATERIALS PROPERTIES
   MICROSTRUCTURE AND PROCESSING
VL 724
BP 444
EP 451
PD MAY 2 2018
PY 2018
AB The microstructure and fatigue behavior of additive manufactured Inconel
   718 (IN718) were studied using digital image correlation (DIC),
   transmission electron microscopy (TEM), energy-dispersive spectroscopy
   (EDS) and electron backscatter diffraction (EBSD). The samples were
   produced with selective laser melting and underwent two different heat
   treatments (stress relieved and fully post-processed) that produced
   different microstructures. The solidification process led to the
   formation of dendrites where misorientation between each branch was
   accommodated with dislocations, producing subgranular cell structures.
   EDS observations revealed that Ti and Nb segregate to the cell and grain
   boundaries, forming carbides. The stress relieved sample retained the
   cell boundaries, which acted as barriers for dislocation propagation,
   thereby distributing strain evenly throughout the microstructure. In
   contrast, the post-processed sample contained no cell boundaries, and
   strain was localized at the grain boundaries. Mechanical tests showed
   that the precipitates and the annealing twins in the post-processed
   sample were much more effective at improving the strength than small
   grain size and cell boundaries found in the stress relieved sample.
ZR 0
Z8 1
ZS 0
ZB 0
TC 9
Z9 9
SN 0921-5093
UT CCC:000432640000048
ER

PT J
AU Ho, I-Ting
   Chen, Yung-Ta
   Yeh, An-Chou
   Chen, Chih-Peng
   Jen, Kuo-Kuang
TI Microstructure evolution induced by inoculants during the selective
   laser melting of IN718
SO ADDITIVE MANUFACTURING
VL 21
BP 465
EP 471
PD MAY 2018
PY 2018
AB This study focuses on the microstructure evolution induced by eutectic
   WC-W2C inoculants during the selective laser melting (SLM) of IN718. The
   as-built microstructure observed using an electron microscope indicates
   that grain nucleation occurred on the surface of inoculants and that the
   diffusion layer between inoculants and IN718 composed of a mixture of
   IN718 and inoculants. After the post heat treatment of the as-built SLM
   specimens, more grains nucleated around the inoculants, and Nb-rich
   precipitates were formed along the grain boundaries. With an increase in
   the post heat-treatment temperature, the microstructure evolution became
   more pronounced. To elucidate the underlying mechanism, both theoretical
   and experimental analyses were performed. In summary, eutectic WC-W2C
   inoculants could provide heterogeneous nucleation sites for grain
   formation owing to the low wetting angle and the semi-coherent interface
   with the matrix. Theoretical analysis suggests that the difference in
   the thermal expansion coefficient between inoculants and IN718 did not
   provide a significant amount of residual stress. Thus, it can be
   concluded that heterogeneous nucleation is the primary mechanism by
   which inoculants can influence the microstructure in the present study.
ZS 0
ZR 0
Z8 1
ZB 0
TC 5
Z9 5
SN 2214-8604
UT CCC:000435751300046
ER

PT J
AU Roesler, Joachim
   Voelter, Christian
TI Nanoporous Superalloy Membranes: A Review
SO ADVANCED ENGINEERING MATERIALS
VL 20
IS 5
BP 1011
EP 1011
PD MAY 2018
PY 2018
AB The ability to produce metallic membrane materials with porosity on the
   nanoscale from Ni-based superalloys, hitherto used exclusively for high
   temperature applications, has been discovered 15 years ago. The basic
   principle is to first convert the initial / microstructure, containing
   isolated -precipitates, into a bi-continuous network where both phases
   are in themselves continuous and interpenetrate each other. Then, one of
   the two phases is selectively removed, so that a rigid structure
   consisting of the remaining phase with pores on the location of the
   removed phase results. This article reviews the progress made so far. In
   that time period, a number of ways to fabricate these unique materials
   have emerged, utilizing 1) single crystals and polycrystals as precursor
   materials as well as 2) coarsening of coherent and incoherent
   -precipitates to realize bi-continuity of the microstructure.
   Consequently, a family of superalloy membranes has emerged with specific
   microstructures, properties, advantages, and limitations. It is the
   intention of this article to give an overview on these various
   manufacturing routes, as well as on resulting microstructures and
   properties. Finally, possible fields of applications are outlined. It is
   demonstrated that the particular manufacturing process from a solid to
   the porous material leads to certain advantages, such as the ability to
   structure the material in porous and solid areas as required by the
   application.
Z8 0
ZB 0
ZR 0
TC 0
ZS 0
Z9 0
SN 1438-1656
UT CCC:000433331400031
ER

PT J
AU Konkova, T.
   Rahimi, S.
   Mironov, S.
   Baker, T. N.
TI Effect of strain level on the evolution of microstructure in a recently
   developed AD730 nickel based superalloy during hot forging
SO MATERIALS CHARACTERIZATION
VL 139
BP 437
EP 445
PD MAY 2018
PY 2018
AB Design and control of microstructure of engineering parts made from
   nickel based superalloys with superior mechanical properties for high
   temperature applications, require the parts to be subjected to certain
   thermo-mechanical processing during forging. This often includes
   sequential straining and annealing at elevated temperatures followed by
   subsequent aging heat treatments at lower temperatures. In this study,
   the effect of strain magnitude on the evolution of microstructure during
   hot forging of a recently developed AD730 nickel based superalloy has
   been investigated. Microstructural heterogeneity was observed in a
   forged material manifested in a form of large non-recrystallized grains
   within the recrystallized Matrix that is observed to be dependent on the
   level of deformation (i.e. strain magnitude). Analyses of microstructure
   indicated significant reduction in the fraction of low-angle grain
   boundaries and sub-structures with an increase in the applied strain,
   suggesting higher fraction of recrystallization with higher levels of
   strains. It was concluded that the lower strain levels were insufficient
   to provide enough driving force for complete recrystallization
   throughout the entire microstructure of the forged material.
RI Rahimi, Salah/J-3287-2019; Baker, Neville/; Konkova, Tatyana/
OI Rahimi, Salah/0000-0001-6461-988X; Baker, Neville/0000-0003-0655-6053;
   Konkova, Tatyana/0000-0001-7495-7495
TC 9
ZS 0
Z8 0
ZB 0
ZR 0
Z9 9
SN 1044-5803
UT CCC:000431469300047
ER

PT J
AU Chang, Yao-Jen
   Yeh, An-Chou
TI The formation of cellular precipitate and its effect on the tensile
   properties of a precipitation strengthened high entropy alloy
SO MATERIALS CHEMISTRY AND PHYSICS
VL 210
SI SI
BP 111
EP 119
PD MAY 1 2018
PY 2018
AB In this work, a precipitation strengthened high entropy alloy was
   subjected to thermo-mechanical process in order to homogenize the grain
   microstructure. Tensile tests from room temperature to 1000 degrees C
   were conducted; microstructures were observed by scanning electron
   microscope and transmission electron microscope. Formation of cellular
   precipitate along grain boundaries was observed and could be related to
   hot tensile ductility drop at 750 degrees C (1023 K). Experimental
   analysis has indicated that driving force for the formation of cellular
   precipitates could be resulted from the chemical instability of
   supersaturation after annealing and migration of grain boundaries, and
   this phenomenon could be suppressed either through alloy design to
   increase gamma-prime solvus, and to hinder the migration of grain
   boundaries. This study serves as a guideline to design composition and
   thermo-mechanical process for precipitation strengthened high entropy
   alloys. (C) 2017 Elsevier B.V. All rights reserved.
ZR 0
Z8 0
ZS 0
TC 4
ZB 0
Z9 4
SN 0254-0584
UT CCC:000429762200016
ER

PT J
AU Lin, Y. C.
   Wu, Fan
   Wang, Qian-Wei
   Chen, Dong-Dong
   Singh, Swadesh Kumar
TI Microstructural evolution of a Ni-Fe-Cr-base superalloy during
   non-isothermal two-stage hot deformation
SO VACUUM
VL 151
BP 283
EP 293
PD MAY 2018
PY 2018
AB Generally, the hot deformation behaviors and microstructural evolution
   of alloys are studied by isothermal hot compressive experiments.
   However, in the practice industrial production, the temperature in
   metallic parts is variant in hot forming process. In this study, the
   deformation mechanism and microstructural evolution of a solid-solution
   Ni-Fe-Cr-base superalloy during the non-isothermal two stage hot
   compressive deformation are investigated. Here, the deformation
   temperature of the first stage is 1040 degrees C, while those of the
   second stage are 950, 980, and 1010 degrees C. Meanwhile, the dynamic
   recrystallization (DRX) behaviors and nucleation mechanisms are
   analyzed. It is found that the temperature of the second stage (namely
   the final deformation temperature) has a great impact on the
   microstructures. During the non-isothermal two-stage hot deformation,
   the DRX volume fraction increases as the deformation degree of the first
   stage or the final deformation temperature is increased, or the strain
   rate is decreased. Compared with the isothermal hot deformation, DRX
   behaviors are more obvious during the non-isothermal two-stage hot
   deformation. In addition, DRX nucleation mechanisms mainly consist of
   discontinuous dynamic recrystallization (DDRX) and continuous dynamic
   recrystallization (CDRX) during the non-isothermal two-stage hot
   deformation. Furthermore, DDRX plays the primary role. (C) 2018 Elsevier
   Ltd. All rights reserved.
RI Chen, DongDong/K-3420-2019; Chen, Dongdong/M-9516-2019
OI Chen, Dongdong/0000-0001-5892-6891
ZS 0
Z8 2
TC 20
ZB 0
ZR 0
Z9 20
SN 0042-207X
UT CCC:000430034600041
ER

PT J
AU Teimouri, Javad
   Hosseini, Seyed Rahman
   Farmanesh, Khosro
TI Effect of the As-Forged and Heat-Treated Microstructure on the Room
   Temperature Anisotropic Ductile Fracture of Inconel 718
SO JOURNAL OF MATERIALS ENGINEERING AND PERFORMANCE
VL 27
IS 5
BP 2070
EP 2080
PD MAY 2018
PY 2018
AB The purpose of the present work was to investigate the effect of primary
   carbides and the delta-phase on the anisotropic ductile fracture of
   Inconel 718 in the forging process. Inconel 718 alloys were prepared by
   VIM + VAR processes with various carbon contents (0.009 and 0.027 wt.%).
   Then, the alloys were forged and annealed at temperatures of 980 and
   1030 A degrees C. The room temperature mechanical anisotropy of the
   alloys was evaluated at the longitudinal direction (LD) and transverse
   direction (TD). Tensile and impact tests were used to characterize the
   mechanical properties of the specimens. The microstructural
   characterization and the fractography of the alloys were carried out by
   FE-SEM. The obtained results showed that the fracture strain and the
   impact energy in the TD were 30-50% lower than the LD. The fracture was
   accelerated by the delta-phase, leading to the reduction of impact
   energy in the longitudinal and the lateral directions up to 50%. The
   low-carbon alloy indicated similar characteristics in both the LD and
   the TD. Aligned carbides changed the fracture path from a zigzag path in
   the LD to a fibrous path in the TD, while the delta-phase created a flat
   fracture path. The shear lip area ratio in the tensile fracture cross
   section was decreased by reducing ductility.
Z8 0
ZB 0
ZS 0
TC 2
ZR 0
Z9 2
SN 1059-9495
UT CCC:000431504300003
ER

PT J
AU Gao, Zhongtang
   Hu, Rui
   Guo, Wei
   Zhang, Chuanwei
TI Grain Refinement by Authigenic Inoculation Inherited from the
   Medium-Range Order Structure of Ni-Cr-W Superalloy
SO JOURNAL OF MATERIALS ENGINEERING AND PERFORMANCE
VL 27
IS 5
BP 2421
EP 2429
PD MAY 2018
PY 2018
AB The combination of liquidus casting and thermal control solidification
   furnace was applied to obtain a fine-grained ingot. A rapid quenching
   method and x-ray diffraction measurement were used to investigate the
   effect of authigenic inoculation on grain refinement. The structure
   factor S(Q) of liquid Ni-Cr-W superalloy at 1400 A degrees C (Liquidus
   temperature) and bright-field image of the microstructures quenched from
   1400 A degrees C have been measured by the high-temperature x-ray
   diffractometer and the transmission electron microscopy (TEM),
   respectively. The results show that a pre-peak exists on a S(Q) curve at
   the liquidus temperature. The clusters of atom in rapidly quenched
   microstructures obtained by isothermal heat treatment at 1400 A degrees
   C were studied using TEM. Meanwhile, the effect of isothermal different
   temperatures on rapidly quenched microstructures was studied. The
   results also show that there are only the globular, equiaxed grains
   distributed in the solidification structure. These particles are
   inherited from the medium-range order structure, which is beneficial for
   grain refinement. The normalized work-hardening rate-strain curve
   indicates the work-hardening rate of fine grain is higher than that of
   conventional grain at the same temperature and the same deformation.
ZB 0
TC 0
Z8 0
ZS 0
ZR 0
Z9 0
SN 1059-9495
UT CCC:000431504300040
ER

PT J
AU Liang, Taosha
   Wang, Lei
   Liu, Yang
   Song, Xiu
TI Microstructure and Mechanical Properties of Laser Welded Joints of
   DZ125L and IN718 Nickel Base Superalloys
SO METALS AND MATERIALS INTERNATIONAL
VL 24
IS 3
BP 604
EP 615
PD MAY 2018
PY 2018
AB The microstructure and mechanical properties of the laser welded joint
   of DZ125L and IN718 nickel base superalloys were investigated. The
   results show that the fusion zone (FZ) mainly consists of fine dendrite
   structure with fine gamma', Laves phases and MC carbides inhomogeneously
   distributed. The high welding temperature induces the partial
   dissolution of gamma' in the heat-affected zone (HAZ) of DZ125L and
   liquation of grain boundaries in both of the HAZs. After post-weld heat
   treatment (PWHT), fine gamma aEuro(3) and gamma' phases precipitate in
   the FZ, IN718 HAZ and IN718 base metal (BM), and fine gamma' precipitate
   in the gamma channel of the HAZ and BM of DZ125L. With tensile testing,
   the joints after PWHT show higher strengths than that of the weaker
   DZ125L alloy. Plastic deformation mainly concentrates in the weaker
   DZ125L and the joint finally fails in the DZ125L BM.
ZB 0
ZR 0
TC 0
Z8 0
ZS 0
Z9 0
SN 1598-9623
UT CCC:000431506500018
ER

PT J
AU Takizawa, Yoichi
   Sumikawa, Kosei
   Watanabe, Kyohei
   Masuda, Takahiro
   Yumoto, Manabu
   Kanai, Yuta
   Otagiri, Yoshiharu
   Horita, Zenji
TI Incremental Feeding High-Pressure Sliding for Grain Refinement of
   Large-Scale Sheets: Application to Inconel 718
SO METALLURGICAL AND MATERIALS TRANSACTIONS A-PHYSICAL METALLURGY AND
   MATERIALS SCIENCE
VL 49A
IS 5
BP 1830
EP 1840
PD MAY 2018
PY 2018
AB This study updates a process of high-pressure sliding (HPS) recently
   developed as a severe plastic deformation process under high pressure
   for grain refinement of sheet samples. The updated version, which we
   call the incremental feeding HPS (IF-HPS), consists of sliding for SPD
   and feeding for upsizing the SPD-processed area so that, without
   increasing the capacity of processing facility, it is possible to cover
   a much larger area with an SPD-processed ultrafine-grained structure
   with a grain size of similar to 120 nm. For the IF-HPS processing,
   anvils with flat surfaces but without grooves are used in an
   unconstrained condition, and the feeding distance is set equal to the
   deformed width. A Ni-based superalloy (Inconel 718) is processed by the
   IF-HPS under 4 GPa at room temperature, and it is possible to obtain an
   SPD-processed sheet with dimensions of approximately 100 x 100 x 1
   mm(3). Strain distribution and evolution were examined by hardness
   measurement and simulation using a finite element method. Tensile tests
   were conducted using tensile specimens extracted from the
   IF-HPS-processed sheet. Advent of high strain rate superplasticity with
   the total elongation of more than 400 pct was confirmed by pulling the
   tensile specimens with an initial strain rate of 2.0 x 10(-2) s(-1) at a
   temperature as low as 1073 K. The formability of the IF-HPS-processed
   sheet was confirmed by successful cup forming. It was also confirmed
   that the restoration after the superplastic deformation was feasible by
   subjecting to conventional heat treatment used for Inconel 718.
ZR 0
TC 3
Z8 0
ZB 0
ZS 0
Z9 3
SN 1073-5623
UT CCC:000428844800039
ER

PT J
AU Tan, Y. B.
   Ma, Y. H.
   Zhao, F.
TI Hot deformation behavior and constitutive modeling of fine grained
   Inconel 718 superalloy
SO JOURNAL OF ALLOYS AND COMPOUNDS
VL 741
BP 85
EP 96
PD APR 15 2018
PY 2018
AB The hot deformation behavior of fine grained Inconel 718 superalloy was
   investigated by compression test in the temperature range of 950 to 1150
   degrees C and strain rate range of 0.1-10 s(-1). At low temperatures and
   high strain rates, the flow stress rapidly increased to a peak value
   with increasing strain at the initial stage of deformation. After
   attaining peak stress, the flow curves exhibited an obvious phenomenon
   of flow softening. At high temperatures and low strain rates, the flow
   curves exhibited typical characteristics of dynamic recrystallization. A
   strain-compensated Arrhenius type constitutive equation was used to
   predict the flow behavior of the alloy. The relationship between the
   material constants ( i.e. alpha, Q, n and lnA) in Arrhenius-type
   constitutive equation and true strain was established by a fifth order
   polynomial. The flow stress values predicted by the developed
   constitutive equations were in good agreement with the experimental
   values, showing that the developed constitutive equation can give a
   precise estimate for the flow stress during hot deformation. The
   processing maps of fine grained Inconel 718 superalloy for hot working
   at different strains were constructed. The optimum processing parameters
   were determined to be the deformation temperature of 1100 degrees C and
   strain rate of 0.1 s(-1). (c) 2017 Elsevier B.V. All rights reserved.
ZB 0
Z8 1
TC 23
ZR 0
ZS 0
Z9 24
SN 0925-8388
UT CCC:000425530700012
ER

PT J
AU You, Xiaogang
   Tan, Yi
   Zhao, Longhai
   You, Qifan
   Wang, Yinong
   Ye, Fei
   Li, Jiayan
TI Effect of solution heat treatment on microstructure and electrochemical
   behavior of electron beam smelted Inconel 718 superalloy
SO JOURNAL OF ALLOYS AND COMPOUNDS
VL 741
BP 792
EP 803
PD APR 15 2018
PY 2018
AB Effect of solution heat treatment on microstructure and electrochemical
   behavior was investigated for the electron beam smelted (EBS) 718
   superalloy. The results imply that the solution heat treatment has a
   great influence on the precipitation behavior of EBS 718 superalloys and
   thus affects the electrochemical behavior. The increase of solution
   temperature gives rise to the solution of delta phase for both solution
   treated and aged EBS 718 superalloys. The 980 degrees C solution treated
   and aged EBS 718 superalloy exhibits the maximum content of the volume
   fraction of gamma '' phase, in parallel with the highest lattice
   misfits. Further increase of solution temperature results in the
   precipitation of dispersively distributed gamma' particles. The pitting
   potential for the solution treated superalloys increases gradually with
   increase of solution temperature, and a similar behavior is observed for
   the aged superalloys with an exception of the alloy processed at 980
   degrees C. The effect of solution temperature on the solution treated
   superalloys can be elucidated by considering the variation of the volume
   fraction and the size of delta precipitates. For the aged superalloys,
   the deterioration effect of Nb rich gamma '' is obvious due to the
   tetragonal distortion and accompanying strain field in the nearby
   matrix. Higher solution temperature results in a uniform distribution of
   the nano-scale gamma' phase and smallest lattice misfits, with the
   highest apparent activation energy derived to be 52.86 kJ/mol. (C) 2018
   Elsevier B.V. All rights reserved.
RI Ye, Fei/C-4898-2011
Z8 1
TC 9
ZS 0
ZB 0
ZR 0
Z9 10
SN 0925-8388
UT CCC:000425530700097
ER

PT J
AU He, Yanming
   Zheng, Wenjian
   Yang, Jianguo
   Zhu, Dongdong
   Yang, Xueshun
   Gao, Zengliang
TI An analysis of high-temperature microstructural stability and mechanical
   performance of the Hastelloy N-Hastelloy N Superalloy joint bonded with
   pure Ti
SO MATERIALS & DESIGN
VL 144
BP 72
EP 85
PD APR 15 2018
PY 2018
AB The Hastelloy N superalloys were transient liquid phase bonded to
   themselves using pure Ti foil at 1223-1373 K for 1 h. The microstructure
   was examined using SEM, TEM and HRTEM analysis, and mechanical
   performance was evaluated by a shear test. Prolonged thermal exposure at
   873-1173 K was also performed for the joints, to examine their
   microstructural sensitivity to elevated temperatures. Efforts were made
   to reveal the relationship between the temperature-dependent
   microstructure and mechanical properties. Results indicate that two
   reaction zones (Zones 1 and 2) occur in the joint, with Zone 1 close to
   the Hastelloy N. The microstructure of Zone 1, produced through the
   eutectic melting of Cr9Mo21Ni20 and Ni3Ti intermetallics, is less
   sensitive to the joining temperature, while the microstructure of Zone 2
   is strongly dependent on the joining temperature. The joint strength, as
   revealed, is closely related with the microstructure of Zone 2. The
   maximum joint strength obtained is 320.3 MPa. The results of thermal
   exposure show that the joint can maintain microstructural stability
   below 973 K. The microstructural evolution of joint during thermal
   exposure and its influence on mechanical performance were revealed. The
   performed work will provide basic data to join the Hastelloy series
   superalloys. (C) 2018 Elsevier Ltd. All rights reserved.
RI Gao, Zengliang/H-2496-2011
OI Gao, Zengliang/0000-0003-2943-8332
ZB 0
Z8 0
ZR 0
TC 10
ZS 0
Z9 10
SN 0264-1275
UT CCC:000427609400008
ER

PT J
AU Charpagne, Marie-Agathe
   Franchet, Jean-Michel
   Bozzolo, Nathalie
TI Overgrown grains appearing during sub-solvus heat treatment in a
   polycrystalline gamma-gamma ' Nickel-based superalloy
SO MATERIALS & DESIGN
VL 144
BP 353
EP 360
PD APR 15 2018
PY 2018
AB The present article focuses on establishing the nature of excessive
   grain growth in a new gamma-gamma ' superalloy, by investigating the
   underlying driving forces. Excessive grain growth upon annealing after
   deformation is a common phenomenon among Nickel-based superalloys. It
   shares common features with abnormal grain growth, but is fundamentally
   different, since not driven by capillarity forces. It consists in the
   selective and exaggerated growth of some grains, leading to the
   formation of heterogeneous microstructures and dramatically decreased
   mechanical properties. The present study demonstrates that the stored
   energy in the deformed matrix is the key driving force for exaggerated
   grain growth. The self-impingement of those grains is the main
   phenomenon limiting their growth, as Zener pinning by second-phase
   particles plays a minor role in the process. The absence of stored
   energy in the overgrown grains, the kinetics of their development and
   the existence of an incubation time before their appearance in the
   microstructures lead to the conclusion that excessive grain growth is a
   case of "critical" static recrystallization, involving a limited amount
   of nuclei. By evaluating the magnitude of the driving forces in presence
   before annealing, the microstructure evolutions during further annealing
   can be predicted, independently from the processing conditions. (C) 2018
   Elsevier Ltd. All rights reserved.
RI Charpagne, Marie-Agathe/J-9093-2019; Bozzolo, Nathalie/B-2870-2008
OI Charpagne, Marie-Agathe/0000-0003-4323-6577; Bozzolo,
   Nathalie/0000-0002-8963-977X
TC 8
ZS 0
ZR 0
ZB 0
Z8 0
Z9 8
SN 0264-1275
UT CCC:000427609400033
ER

PT J
AU Sui, Shang
   Zhong, Chongliang
   Chen, Jing
   Gasser, Andres
   Huang, Weidong
   Schleifenbaum, Johannes Henrich
TI Influence of solution heat treatment on microstructure and tensile
   properties of Inconel 718 formed by high-deposition-rate laser metal
   deposition
SO JOURNAL OF ALLOYS AND COMPOUNDS
VL 740
BP 389
EP 399
PD APR 5 2018
PY 2018
AB The influence of solution heat treatment on microstructure and tensile
   property of Inconel 718 formed by high-deposition-rate laser metal
   deposition has been investigated in this paper. Two different heat
   treatment regimes were employed: 1100 degrees C x 0.5 h/WQ+720 degrees C
   x 8 h/FC to 620 degrees C x 8 h/AC (this type of samples is called
   type-S) and 1100 degrees C x 1 h/WQ+720 degrees C x 8 h/FC to 620
   degrees C x 8 h/AC (this type of samples is called type-L). The results
   showed that niobium segregation and Laves phases were eliminated both in
   type-S and type-L samples. This means that heat treatment at 1100
   degrees C for no more than 0.5 h is enough, if initial epitaxial
   columnar grains are needed and niobium segregation and Laves phases are
   tend to be removed. Twins only existed in type-L sample, which was the
   main reason why the elongation of type-L was superior to that of type-S.
   The fracture mechanism of these two samples was microvoids coalescence
   ductile rupture. The separation of the granular sub-micron particles and
   the gamma matrix was the main nucleus of the micro-voids. (C) 2017
   Elsevier B.V. All rights reserved.
OI Schleifenbaum, Johannes Henrich/0000-0002-7675-6547
TC 5
Z8 2
ZB 0
ZR 0
ZS 0
Z9 7
SN 0925-8388
UT CCC:000425494200046
ER

PT J
AU Qin, Hailong
   Bi, Zhongnan
   Yu, Hongyao
   Feng, Guang
   Du, Jinhui
   Zhang, Ji
TI Influence of stress on gamma '' precipitation behavior in Inconel 718
   during aging
SO JOURNAL OF ALLOYS AND COMPOUNDS
VL 740
BP 997
EP 1006
PD APR 5 2018
PY 2018
AB The precipitation behavior of the gamma" phase and mechanical properties
   in Inconel 718 alloy during aging under an external applied stress or
   internal quench-in residual stress were studied. The results show that
   nucleation and precipitation of the gamma" phase are strongly promoted
   by external stress in the early stages of aging. The gamma" precipitates
   exhibit homogeneous nucleation and always maintain a coherent
   relationship with the matrix. Further, the competitive growth of gamma"
   particles, namely coarsening, is the dominant process in the
   intermediate and late stages of aging. Aging under external stress may
   promote the nucleation rate, and therefore produce a higher number
   density of nuclei and, consequently, smaller precipitates after aging
   for 8 h. Moreover, the strength increment is sensitive to the mean size
   of gamma" precipitates. The decrease in strength is mainly due to the
   size reduction of precipitates in samples aged under external stress for
   8 h. In the second experiment, the internal residual stress is
   distributed unevenly, resulting in inhomogeneous microstructure and
   mechanical properties in the workpiece. (C) 2018 Elsevier B.V. All
   rights reserved.
OI Qin, Hailong/0000-0002-8161-9803
ZS 0
Z8 5
ZR 0
TC 12
ZB 0
Z9 12
SN 0925-8388
UT CCC:000425494200117
ER

PT J
AU Hu, Yang
   Liu, Dong
   Zhu, Xinglin
   Yang, Yanhui
   Wang, Jianguo
   Wang, Haiping
TI Effect of rolling passes on thermal parameters and microstructure
   evolution via ring-rolling process of GH4738 superalloy
SO INTERNATIONAL JOURNAL OF ADVANCED MANUFACTURING TECHNOLOGY
VL 96
IS 1-4
BP 1165
EP 1174
PD APR 2018
PY 2018
AB As a key part of the aeroengine, the importance of seamless ring is
   self-evident. Obviously, the uniformity of thermal parameters and
   microstructure evolution of seamless ring has an extremely significant
   effect on its mechanical properties and service life. In this paper, a
   3D FEM model was developed to analyze the influence of different rolling
   passes on thermal parameters and microstructure evolution via
   ring-rolling process of GH4738 superalloy. Meanwhile, two groups of
   experiment were designed: single-pass rolling with large deformation and
   multi-pass rolling with small deformation in each pass. Through
   comprehensive analysis of the results, conclusions can be summarized as
   follows. (1) The temperature distribution is more uniform under the
   condition of multi-pass rolling with small deformation in each pass. (2)
   The effective strain distribution is more non-uniform under the
   condition of single-pass rolling with large deformation. (3) Single-pass
   rolling with large deformation leads to smaller grains, while multi-pass
   rolling with small deformation leads to more homogeneous microstructure
   and less mixed crystal phenomenon. (4) We can, through distributing the
   deformation of each rolling pass reasonably, improve the thermal
   parameters and microstructure distribution.
ZR 0
ZB 0
TC 2
Z8 0
ZS 0
Z9 2
SN 0268-3768
UT CCC:000428797500092
ER

PT J
AU You, Xiaogang
   Tan, Yi
   Wu, Chang
   You, Qifan
   Zhao, Longhai
   Li, Jiayan
TI The Precipitation Behavior and Hot Deformation Characteristics of
   Electron Beam Smelted Inconel 740 Superalloy
SO JOURNAL OF MATERIALS ENGINEERING AND PERFORMANCE
VL 27
IS 4
BP 1580
EP 1591
PD APR 2018
PY 2018
AB The Inconel 740 superalloy was prepared by the electron beam smelting
   (EBS) technology, the precipitation behavior and strengthening mechanism
   were studied, and the hot deformation characteristics of EBS 740
   superalloy were investigated. The results indicate that the EBS 740
   superalloy is mainly strengthened by the mechanism of weakly coupled
   dislocation shearing, and the resulting critical shear stress is
   calculated to be 234.6 MPa. The deformation parameters show a great
   influence on the flow behavior of EBS 740 superalloy. The strain rate
   sensitivity exponent increases with the increasing of deformation
   temperature, and the strain hardening exponent shows a decreasing trend
   with the increasing of strain. The activation energy of EBS 740 above
   800 A degrees C is measured to be 408.43 kJ/mol, which is higher than
   the 740H superalloy. A hyperbolic-sine-type relationship can be observed
   between the peak stress and Zener-Hollomon parameter. Nevertheless, the
   influence of deformation parameters is found to be considerably
   different at temperatures below and above 800 A degrees C. The size of
   dynamic recrystallization (DRX) grains decreases with the increasing of
   strain rate when the strain rate is lower than 1/s, and reverse law can
   be found at higher strain rate. As a result, a piecewise function is
   established between the DRX grain size and hot working parameters.
Z8 0
TC 1
ZB 0
ZS 0
ZR 0
Z9 1
SN 1059-9495
UT CCC:000429000000010
ER

PT J
AU Liu, Yahui
   Wang, Jun
   Kang, Maodong
   Mao, Feifei
   Li, Jianzhong
   Wang, Guoxiang
   He, Shuxian
   Gao, Haiyan
   Sun, Baode
TI Microstructure evolution and mechanical performance of nickel based
   superalloy C1023 at elevated temperatures
SO MATERIALS CHARACTERIZATION
VL 138
BP 174
EP 185
PD APR 2018
PY 2018
AB Microstructure evolution of polycrystalline nickel based superalloy
   C1023 casting was investigated by corn paring as cast superalloy and
   heat treated superalloy in the paper. Influences of strengtheners and
   carbides on the tensile behaviors of heat treated superalloy at
   different temperatures (20 degrees C, 650 degrees C, and 850 degrees C)
   were studied. Resulting data from deep corrosion suggested that growth
   mode of scripted carbide included nucleation on the vertex of blocky
   carbonitride, expansion of dendrite arm in C-rich area, and enlargement
   of dendrite cap. Decomposition of MC carbide generated numerous
   octahedral M23C6 carbide as well as nanoscale Cr-Mo-rich nuclei.
   Diffusion of Mo from gamma to precipitates such as MC, and M23C6,
   occurred during the heat treatment while irregular gamma' (4 nm-500 nm)
   transformed into cuboidal particles. At 650 degrees C, no significant
   deterioration of tensile strength was found while plastic deformation
   ability of gamma base was improved. Oxidation of grain boundaries (GBs)
   dominated the crack behavior of the superalloy at 850 degrees C.
RI Liu, Yahui/R-6219-2016
OI Liu, Yahui/0000-0002-5371-6091
Z8 0
ZR 0
ZB 0
ZS 0
TC 3
Z9 3
SN 1044-5803
UT CCC:000428483400020
ER

PT J
AU Ren, Bo
   Chen, Changjun
   Zhang, Min
TI Effect of heat treatment on the microstructure of Co-Cr-W alloy
   fabricated by laser additive manufacturing
SO OPTICAL ENGINEERING
VL 57
IS 4
BP 41409
EP 41409
PD APR 2018
PY 2018
AB Stellite 6 cobalt-based alloy powder was used to produce Co-Cr-W alloy
   using laser additive manufacturing technology, and then different heat
   treatment strategies were carried out on the deposited sample. The
   characteristics of microstructure under different heat treatment
   conditions were investigated using scanning electron microscopy with
   energy dispersive spectroscopy, transmission electron microscope, and
   x-ray diffraction. The results show that the as-deposited sample has few
   cracks or pores, and the microstructure is typical dendritic structure,
   and lamellar eutectic carbides are rich in Cr in interdendritic. The
   matrix mainly consists of gamma phases and a few epsilon phases. Some
   gamma phases transform into epsilon phases after 900 degrees C/6 h aging
   treatment and lamellar eutectic carbides transform into blocky carbides
   presenting as a network, most of the carbides are rich in Cr and a few
   are rich in W. When heat treated at 1200 degrees C/1 h followed by water
   cooling and then treated at 900 degrees C/6 h followed by furnace
   cooling, it can be found that some gamma phases transform into epsilon
   phases. The carbides transform into elliptical M23C6 carbides that are
   rich in Cr with the size of 1 to 3 mu m and a part of W-rich carbides.
   (C) 2018 Society of Photo-Optical Instrumentation Engineers (SPIE)
ZB 0
ZS 0
TC 3
ZR 0
Z8 0
Z9 3
SN 0091-3286
UT CCC:000435435600011
ER

PT J
AU Doolabi, M. Salehi
   Ghasemi, B.
   Sadrnezhaad, S. K.
   Habibolahzadeh, A.
   Jafarzadeh, K.
TI Evaluation and Selection of Optimal Oxygen/Fuel Ratio for Best
   Mechanical Properties, Oxidation Resistance and Microstructure of HVOF
   NiCoCrAlY Coatings Using AHP-VIKOR Method
SO OXIDATION OF METALS
VL 89
IS 3-4
BP 429
EP 451
PD APR 2018
PY 2018
AB This work describes coating of NiCoCrAlY on IN-738LC superalloy by
   high-velocity oxygen fuel (HVOF) process. Properties of the coatings are
   significantly influenced by oxygen/fuel ratio and other spraying
   parameters. The effect of oxygen/fuel ratio on the oxidation behavior,
   bond strength, hardness, roughness and microstructure including
   porosity, inclusion formation and unmelted particles are discussed here.
   The porosity and inclusion in C1 coating are maximal. C2 coating with
   oxygen/fuel ratio of 2 has the highest bond strength and the lowest
   unmelted particles. C3 coating with the lowest total porosity and
   inclusion has the minimal roughness and the highest oxidation resistance
   and hardness among all candidate coatings. C5 coating with oxygen/fuel
   ratio of 3 has the highest unmelted particles and roughness, and has the
   lowest inclusion. Oxygen/fuel ratio for optimal HVOF NiCoCrAlY coating
   is selected by using analytic hierarchy process (AHP-VIKOR) to achieve
   best microstructure, mechanical properties and oxidation resistance at
   1100 A degrees C. Results show that the best selection is C3 coating
   with oxygen/fuel ratio of 2.27 (820/360). This is in good concordance
   with empirical findings.
   [GRAPHICS]
   .
OI Salehi Doolabi, Mohsen/0000-0002-5617-0776; Habibolahzadeh,
   Ali/0000-0001-8994-6975
ZB 0
TC 1
ZS 0
ZR 0
Z8 0
Z9 1
SN 0030-770X
UT CCC:000426942500009
ER

PT J
AU Mostafa, Ahmad
   Shahriari, Davood
   Rubio, Ignacio Picazo
   Brailovski, Vladimir
   Jahazi, Mohammad
   Medraj, Mamoun
TI Hot compression behavior and microstructure of selectively laser-melted
   IN718 alloy
SO INTERNATIONAL JOURNAL OF ADVANCED MANUFACTURING TECHNOLOGY
VL 96
IS 1-4
BP 371
EP 385
PD APR 2018
PY 2018
AB The integration of additive manufacturing into traditional manufacturing
   processes presents the future of engineered components with similar or
   superior performance levels to wrought or cast materials. In this work,
   the hot-deformation behavior and the microstructural changes of
   heat-treated SLM-printed IN718 specimens are investigated. Samples
   having the same shape and size were 3D-printed, homogenized (1100 A
   degrees C, 1 h, and furnace-cooled), and hot-compressed, using a
   GleebleA (R) 3800 physical simulator at 1000 and 1050 A degrees C and
   0.1 and 0.01 s(-1) strain rates. A 3D diagram showing the effect of
   temperature and strain rate on the flow stress behavior of IN718 during
   hot deformation is plotted. The dynamic recrystallization (DRX)
   mechanism was dominant in all specimens tested at 0.1 s(-1), while
   dynamic recovery (DRV) dominated in 0.01 s(-1) tests. Changing the
   strain rate from 0.01 to 0.1 s(-1) at 1000 A degrees C increased the
   peak stress from 150 to 290 MPa (93%), while with a temperature decrease
   from 1050 to 1000 A degrees C at 0.1 s(-1), the peak stress increased by
   45%. Thus, the mechanical behavior was found to be more dependent on the
   strain rate than on the temperature. The DRX structure showed new grains
   developing at the boundaries of the original grains, whereas with the
   DRV structure, new grains grew within the original grains. A
   phenomenological model based on the Zener-Hollomon parameter was
   proposed in order to predict the size of recrystallized grains during
   hot deformation of the SLM-printed IN718 superalloy. The thermal
   softening due to recrystallization was compensated by precipitation
   hardening, as was revealed by phase analysis.
RI Mostafa, Ahmad/J-7600-2013; Brailovski, Vladimir/J-9450-2012
OI Mostafa, Ahmad/0000-0001-5625-1106; Brailovski,
   Vladimir/0000-0003-0035-8566
Z8 0
TC 4
ZB 0
ZS 0
ZR 0
Z9 4
SN 0268-3768
UT CCC:000428797500030
ER

PT J
AU Shi, Zhaoxia
   Yan, Xiaofeng
   Duan, Chunhua
   Tang, Cunjiang
   Pu, Enxiang
TI Characterization of the Hot Deformation Behavior of a Newly Developed
   Nickel-Based Superalloy
SO JOURNAL OF MATERIALS ENGINEERING AND PERFORMANCE
VL 27
IS 4
BP 1763
EP 1776
PD APR 2018
PY 2018
AB To clarify the microstructural evolution and hot workability of GH4282
   during hot forming processes, the hot deformation behavior of this
