Repository: MatInfoUB/NLP-Queries

File: Cobalt_superalloys_thermomechanical_processing3.txt (part 9 of 21)
FN Clarivate Analytics Web of Science
TI Development of fine-grained structure and the mechanical properties of
   nickel-based Superalloy 718
SO MATERIALS SCIENCE AND ENGINEERING A-STRUCTURAL MATERIALS PROPERTIES
   MICROSTRUCTURE AND PROCESSING
VL 555
BP 13
EP 20
PD OCT 15 2012
PY 2012
AB Grain refinement is the essential concern in producing Superalloy 718
   components. Thermomechanical process as a means of producing fine grain
   structure has attracted significant attention. However, hot forging with
   deviations on forging temperature results in significant changes in the
   microstructure. High volume fractions of delta phase thus produced
   reduce the amount of niobium available for) gamma" formation and
   consequently lower the strength. In this work, the combination of heavy
   plastic deformation with subsequent recrystallization was utilized as an
   effective method to achieve a fine-grained structure. Specimens in this
   process were first solution treated at high temperatures and then
   followed by plastic deformation. Subsequent recrystallization caused an
   immediate precipitation of a fine, uniformly dispersed delta phase from
   the niobium oversaturated matrix that prohibited grain growth. A
   fine-grained structure with grain sizes <1 mu m was obtained, smaller
   than 2.9 mu m that has ever been reported in literature. Tensile test
   results demonstrate a significant improvement in strength and ductility
   tested at temperatures of 25 degrees C and 650 degrees C, respectively.
   (c) 2012 Elsevier B.V. All rights reserved.
ZR 0
Z8 7
ZB 0
ZS 0
TC 20
Z9 23
SN 0921-5093
UT CCC:000308387200002
ER

PT J
AU Srivastava, A.
   Gopagoni, S.
   Needleman, A.
   Seetharaman, V.
   Staroselsky, A.
   Banerjee, R.
TI Effect of specimen thickness on the creep response of a Ni-based
   single-crystal superalloy
SO ACTA MATERIALIA
VL 60
IS 16
BP 5697
EP 5711
PD SEP 2012
PY 2012
AB Creep tests on Ni-based single-crystal superalloy sheet specimens
   typically show greater creep strain rates and/or reduced strain or time
   to creep rupture for thinner specimens than predicted by current
   theories, which predict a size-independent creep strain rate and creep
   rupture strain. This size-dependent creep response is termed the
   thickness debit effect. To investigate the mechanism of the thickness
   debit effect, isothermal, constant nominal stress creep tests were
   performed on uncoated PWA1484 Ni-based single-crystal superalloy sheet
   specimens of thicknesses 3.18 and 0.51 mm under two test conditions: 760
   degrees C/758 MPa and 982 degrees C/248 MPa. The specimens contained
   initial microvoids formed during the solidification and homogenization
   processes. The dependence of the creep response on specimen thickness
   differed under the two test conditions: at 760 degrees C/758 MPa there
   was a reduction in the creep strain and the time to rupture with
   decreasing section thickness, whereas at 982 degrees C/248 MPa a
   decreased thickness resulted in an increased creep rate even at low
   strain levels and a decreased time to rupture but with no systematic
   dependence of the creep strain to rupture on specimen thickness. For the
   specimens tested at 760 degrees C/758 MPa microscopic analyses revealed
   that the thick specimens exhibited a mixed failure mode of void growth
   and cleavage-like fracture while the predominant failure mode for the
   thin specimens was cleavage-like fracture. The creep specimens tested at
   982 degrees C/248 MPa in air showed the development of surface oxides
   and a near-surface precipitate-free zone. Finite-element analysis
   revealed that the presence of the alumina layer at the free surface
   imposes a constraint that locally increases the stress triaxiality and
   changes the value of the Lode parameter (a measure of the third stress
   invariant). The surface cracks formed in the oxide scale were arrested
   by further oxidation; for a thickness of 3.18 mm the failure mode was
   void nucleation, growth and coalescence, whereas for a thickness of 0.51
   mm there was a mixed mode of ductile and cleavage-like fracture. (c)
   2012 Acta Materialia Inc. Published by Elsevier Ltd. All rights
   reserved.
RI Needleman, Alan/A-1879-2008
OI Needleman, Alan/0000-0002-4697-4535
ZS 0
TC 47
Z8 5
ZB 0
ZR 0
Z9 48
SN 1359-6454
UT CCC:000309438500005
ER

PT J
AU Burns, Devin E.
   Zhang, Yong
   Teutsch, Michael
   Bade, Klaus
   Aktaa, Jarir
   Hemker, Kevin J.
TI Development of Ni-based superalloys for microelectromechanical systems
SO SCRIPTA MATERIALIA
VL 67
IS 5
BP 459
EP 462
PD SEP 2012
PY 2012
AB Electrodeposited LIGA Ni microtensile specimens, representative of
   microelectromechanical systems components, have been vapor-phase
   aluminized with a process traditionally used to make diffusion aluminide
   coatings. Subsequent heat treatments resulted in homogenization of Al
   throughout the specimens and production of a precipitation-strengthened
   (gamma-Ni + gamma'-Ni(3)Al) microstructure. The thermal stability and
   strength of these components represent a significant improvement over
   traditional LIGA Ni materials. Microprobe analysis points to the
   importance of composition in determining strength and ductility of these
   materials. (C) 2012 Acta Materialia Inc. Published by Elsevier Ltd. All
   rights reserved.
RI Aktaa, Jarir/G-3150-2018; Zhang, Yong/E-5930-2012; Bade, Klaus/H-1842-2015; Burns, Devin E/W-4407-2018
OI Aktaa, Jarir/0000-0002-0891-5331; Zhang, Yong/0000-0002-3591-8896; Bade,
   Klaus/0000-0001-9806-443X; Burns, Devin E/0000-0001-7398-2779
Z8 0
TC 22
ZR 0
ZB 1
ZS 0
Z9 22
SN 1359-6462
UT CCC:000307434000010
ER

PT J
AU Amaro, R. L.
   Antolovich, S. D.
   Neu, R. W.
   Fernandez-Zelaia, P.
   Hardin, W.
TI Thermomechanical fatigue and bithermal-thermomechanical fatigue of a
   nickel-base single crystal superalloy
SO INTERNATIONAL JOURNAL OF FATIGUE
VL 42
BP 165
EP 171
PD SEP 2012
PY 2012
AB Thermomechanical fatigue (TMF) is a critical damage process incurred by
   turbine components. The most common methods for simulating the operating
   conditions of turbine components are either in-phase (IP) or
   out-of-phase (OP) TMF tests. However, due to the constantly changing
   temperature and applied load profile, it is challenging to decouple
   dominant damage mechanisms occurring in the material when relying solely
   on TMF test conditions. Further, the time to perform low(er) inelastic
   strain range TMF tests to failure can be cumbersome. This work proposes
   implementation of bithermal fatigue (BiF) tests to address these issues.
   Out-of-phase BiF tests are strain-controlled fatigue tests whereby a
   single cycle consists of an isothermal compressive half-cycle at the
   maximum temperature, followed by stress-free temperature change to the
   minimum temperature; the tensile half-cycle then occurs isothermally at
   the minimum temperature, followed by stress-free temperature change to
   the maximum temperature. Both conventional OP TMF and OP BiF tests were
   performed on nominally < 001 > oriented single crystal superalloy
   specimens. When plotting test results as inelastic strain range versus
   cycles to crack initiation, the OP BiF results exhibit a clear
   demarcation from the TMF data at a particular value of inelastic strain
   range; above which the results are primarily fatigue dominated and
   follow the trend of the OP TMF tests while below the results are
   environmentally dominated, creating a separate trend.
   Thermally-activated base material degradation supports the theory of
   damage driver segregation. A relationship is proposed relating the
   inelastic strain of BiF to that of TMF, for identical lives, within the
   environmentally dominated fatigue region. Finally, a life prediction
   model is proposed that includes fatigue and environmentally assisted
   damage mechanisms, which enables the life estimation of either test
   type. These relationships enable the use of BiF tests in place of, or in
   conjunction with, TMF tests, thereby providing insight into the dominant
   damage mechanisms present during testing and simplifying life prediction
   for more complex TMF cycles. (C) 2011 Elsevier Ltd. All rights reserved.
OI Neu, Richard W./0000-0002-3779-3038
ZS 0
ZB 0
TC 16
ZR 0
Z8 3
Z9 18
SN 0142-1123
UT CCC:000304518600016
ER

PT J
AU Huang, Xinyue
   Yu, Huichen
   Xu, Manqiong
   Zhao, Yuxin
TI Experimental investigation on microcrack initiation process in
   nickel-based superalloy DAGH4169
SO INTERNATIONAL JOURNAL OF FATIGUE
VL 42
BP 153
EP 164
PD SEP 2012
PY 2012
AB An experimental investigation of the microcrack initiation process at
   400 degrees C in nickel-based superalloy with direct aging, DAGH4169, is
   described. The fatigue tests were carried out using a mini
   servo-hydraulic fatigue machine in a scanning electronic microscope
   (SEM) chamber. The entire process of crack initiation (including
   microcrack nucleation, propagation and coalescence) and macrocrack
   formation was observed. It is found that the propagation behaviors of
   cracks nucleated at inclusions (Type I cracks) and in slip bands (Type
   II cracks) are quite different. According to observations from field
   emission scanning electron microscopy, crack closure caused by Ti(C,N)
   debris in cracking gaps is believed to be responsible for the low
   propagation rate of Type I cracks. A three-stage simulation model for
   the crack initiation process is proposed. (C) 2011 Elsevier Ltd. All
   rights reserved.
Z8 7
TC 13
ZS 0
ZB 0
ZR 0
Z9 20
SN 0142-1123
UT CCC:000304518600015
ER

PT J
AU Zhang, Bing
   Lu, Xin
   Liu, Delin
   Tao, Chunhu
TI Influence of recrystallization on high-temperature stress rupture
   property and fracture behavior of single crystal superalloy
SO MATERIALS SCIENCE AND ENGINEERING A-STRUCTURAL MATERIALS PROPERTIES
   MICROSTRUCTURE AND PROCESSING
VL 551
BP 149
EP 153
PD AUG 15 2012
PY 2012
AB A single crystal (SC) superalloy was shot peened and heat treated to
   induce surface recrystallization, and then the influence of surface
   recrystallization on the high-temperature stress rupture property and
   fracture behavior of the SC superalloy was investigated through
   high-temperature stress rupture tests. The results show that surface
   recrystallization greatly reduced the high-temperature stress rupture
   life of the SC superalloy, and the stress rupture life declined nearly
   linearly with the increase of the recrystallized fraction of the
   transverse section. At 1000 degrees C/195 MPa, the recrystallized
   specimens and the bare ones (without recrystallization) fractured in the
   same mode microvoid coalescence fracture. The recrystallized layers
   cracked in the initial stage, so they nearly had no bearing capacity,
   which is the main cause for the remarkable decrease in the stress
   rupture life. (C) 2012 Elsevier B.V. All rights reserved.
TC 26
ZR 0
ZB 0
ZS 0
Z8 11
Z9 29
SN 0921-5093
UT CCC:000306824700023
ER

PT J
AU Bozzolo, N.
   Souai, N.
   Loge, R. E.
TI Evolution of microstructure and twin density during thermomechanical
   processing in a gamma-gamma ' nickel-based superalloy
SO ACTA MATERIALIA
VL 60
IS 13-14
BP 5056
EP 5066
PD AUG 2012
PY 2012
AB Microstructure evolution has been studied in the nickel-based superalloy
   PER (R) 72 subjected to hot torsion, to annealing below the primary
   gamma' solvus temperature and to annealing at a supersolvus temperature,
   with a special emphasis on grain size and twin content. Dynamic abnormal
   grain growth occurs before the onset of dynamic recrystallization. The
   resulting bimodal grain size distribution affects the grain-coarsening
   kinetics at the supersolvus temperature, so that the final
   microstructures depend on the former straining stages. As a consequence,
   the twin content does not follow a univocal relationship with the
   average grain size. The grain boundary velocity history before reaching
   the final grain size is a contributing factor, and this is notably
   related to the initial grain size distribution width. Dynamically
   recrystallized microstructures are by nature more homogeneous and thus
   give rise to lower rates in supersolvus grain coarsening, and
   accordingly lead to relatively lower twin densities. (c) 2012 Acta
   Materialia Inc. Published by Elsevier Ltd. All rights reserved.
RI Bozzolo, Nathalie/B-2870-2008
OI Bozzolo, Nathalie/0000-0002-8963-977X
ZB 0
ZR 0
ZS 0
TC 41
Z8 4
Z9 44
SN 1359-6454
UT CCC:000308510900007
ER

PT J
AU Guo, Shengli
   Li, Defu
   Guo, Qingmiao
   Wu, Zhigang
   Peng, Haijian
   Hu, Jie
TI Investigation on hot workability characteristics of Inconel 625
   superalloy using processing maps
SO JOURNAL OF MATERIALS SCIENCE
VL 47
IS 15
BP 5867
EP 5878
PD AUG 2012
PY 2012
AB Hot compression tests of the commercial Inconel 625 were performed in
   the temperature range of 950-1200 A degrees C and strain rate range of
   0.01-10 s(-1). The flow behavior and processing maps were investigated
   using the corrected flow stress data to eliminate effects of the
   friction and adiabatic heating. The processing maps have exhibited a
   domain in the temperature range of 1100-1200 A degrees C and strain rate
   range of 0.01-10 s(-1) corresponding to the higher efficiency of power
   dissipation. Microstructural observations reveal that the full dynamic
   recrystallization (DRX) occurs in this domain, which is optimum
   processing window for hot working to obtain a homogeneous
   microstructure. DRX grain growth occurs in the temperature range of
   1150-1200 A degrees C and strain rate range of 0.01-0.1 s(-1). In view
   of the refined and uniform grains obtained by hot deformation, the
   finish forming processing should be selected the deformation conditions
   in which the full DRX occurs without the grain growth. The small regimes
   of flow instability are noticed at temperature below about 970 A degrees
   C at the different strains. The material undergoes flow instability
   manifesting as bands of flow localizations and high density deformation
   twins. In addition, it is found that the undissolved second-phase
   particles and carbides can promote the DRX processing and be helpful to
   restrict the DRX grain growth.
ZS 0
ZR 0
Z8 2
TC 15
ZB 0
Z9 16
SN 0022-2461
UT CCC:000304110400031
ER

PT J
AU Li, J.
   Wang, H. M.
   Tang, H. B.
TI Effect of heat treatment on microstructure and mechanical properties of
   laser melting deposited Ni-base superalloy Rene ' 41
SO MATERIALS SCIENCE AND ENGINEERING A-STRUCTURAL MATERIALS PROPERTIES
   MICROSTRUCTURE AND PROCESSING
VL 550
BP 97
EP 102
PD JUL 30 2012
PY 2012
AB Ni-base superalloy Rene'41 was produced by the laser melting deposition
   (LMD) manufacturing process. The LMD material was solution treated at
   1065 degrees C for 4 h followed by air quenching and aged at 760 degrees
   C for 16 h followed by air cooling. Microstructure of the as-deposited,
   solution treated and solution-aged alloys were characterized by scanning
   electron microscopy and transmission electron microscopy, and the
   tensile properties and hardness were tested. The solution-aged Rene'41
   superalloy showed high hardness, low strength and low ductility. The
   extensive precipitation of gamma' resulted in high hardness and
   ductility, and the subsequent alignment and coalescence of gamma'
   precipitates induced low strength. The structure-property relationships
   of the alloy under three different heat treating conditions were studied
   and results indicated that the standard heat treatment recommended for
   wrought Rene'41 was not suitable for LMD alloy and had to be modified to
   realize optimum mechanical properties. (c) 2012 Elsevier B.V. All rights
   reserved.
TC 20
ZR 0
Z8 5
ZB 0
ZS 0
Z9 25
SN 0921-5093
UT CCC:000305918300012
ER

PT J
AU Lee, Hwa-Teng
   Hou, Wen-Hsin
TI Influence of Precipitated Phase Formation on Recrystallization Behavior
   of Superalloy 718
SO MATERIALS TRANSACTIONS
VL 53
IS 7
BP 1334
EP 1342
PD JUL 2012
PY 2012
AB Post heat treatment fails to refine the grain structure of superalloy
   718. Thus, for components with demanding grain size requirements, the
   forging process should be performed within an extremely limited
   temperature region just below the delta solvus temperature, yet higher
   than that required to induce dynamic recrystallization. The grain size
   of superalloy 718 is generally controlled during manufacturing by
   inducing full dynamic recrystallization through means of a
   carefully-controlled hot forming process performed in a powerful and
   precise forging machine. This work presents an alternative method for
   obtaining a fine and uniform grain structure through means of static
   recrystallization and a proper control of the delta phase formation. In
   the proposed method, the component is cooled in water immediately after
   forging to suppress delta phase precipitation and preserve the internal
   strain energy produced by the hot deformation process. The component is
   then heated to a temperature 30 degrees C lower than the delta solvus
   temperature 1030 degrees C; resulting in a continuous recrystallization
   of the microstructure. Experimental results indicate that gamma '' phase
   precipitation and S phase precipitation dominate the dynamic and static
   recrystallization behaviors observed in the conventional and proposed
   grain refinement methods, respectively. Our results further demonstrate
   that the proposed static recrystallization method yields a fine
   microstructure with an average grain size of ASTM No. 7 (31.8 mu m).
   Thus, the proposed method provides an inexpensive and technically
   straightforward alternative to the conventional hot forming grain
   refinement method. [doi:10.2320/matertrans.M2012090]
ZB 0
Z8 1
ZR 0
TC 1
ZS 0
Z9 1
SN 1345-9678
UT CCC:000308341700024
ER

PT J
AU Yoo, Joon-Tae
   Yoon, Jong-Hoon
   Lee, Ho-Sung
   Youn, Sung-Kie
TI Material characterization of Inconel 718 from free bulging test at high
   temperature
SO JOURNAL OF MECHANICAL SCIENCE AND TECHNOLOGY
VL 26
IS 7
BP 2101
EP 2105
PD JUL 2012
PY 2012
AB Macroscopic superplastic behavior of metallic or non metallic materials
   is usually represented by the strain-rate sensitivity, and it can be
   determined by tensile tests in uniaxial stress state and bulging tests
   in multi axial stress state, which is the actual hot forming process.
   And macroscopic behavior of Non-SPF grade materials could be described
   in a similar way as that of superplastic materials, including strain
   hardening, cavity and so on. In this study, the material
   characterization of non-SPF grade Inconel 718 has been carried out to
   determine the material parameters for flow stress throughout free
   bulging test under constant temperature. The measured height of bulged
   plate during the test was used for estimation of strain-rate
   sensitivity, strain-hardening index and cavity volume fraction with the
   help of numerical analysis. The bulged height obtained from the
   simulation showed good agreement with the experimental findings. The
   effects of strain-hardening and cavity volume fraction factor for flow
   stress were also compared.
RI Youn, Sung-Kie/C-1981-2011
ZR 0
ZS 0
TC 10
ZB 0
Z8 2
Z9 10
SN 1738-494X
UT CCC:000306265000024
ER

PT J
AU Duhamel, Cecilie
   Chieux, Marion
   Molins, Regine
   Remy, Luc
   Monceau, Daniel
   Vande Put, Aurelie
   Guedou, Jean-Yves
TI Thermal cycling behaviour of thermal barrier coating systems based on
   first- and fourth-generation Ni-based superalloys
SO MATERIALS AT HIGH TEMPERATURES
VL 29
IS 2
BP 136
EP 144
PD JUN 2012
PY 2012
AB This study deals with the cyclic oxidation behaviour of thermal barrier
   coating systems. The systems consist of an yttria-stabilised zircona
   ceramic top coat deposited by EB-PVD, a beta-(Ni,Pt)Al bond coat and a
   Ni-based superalloy. Two different superalloys are studied: a
   first-generation one and a fourth-generation one containing Re, Ru and
   Hf. The aim of this work is to characterise the microstructural
   evolution of those systems and to correlate it to their resistance to
   spallation. Thermal cycling is carried out at 1100 degrees C in
   laboratory air, with the number of cycles ranging between 10 and 1000.
   Each cycle consists of a 1 h dwell followed by forced-air cooling for 15
   min down to room temperature. Among the main results of this work, it is
   shown that the MCNG-based system is significantly more resistant to
   spallation than the AM1-based one. Up to 50 cycles, both systems exhibit
   similar oxidation rate and phase transformations but major differences
   are observed after long-term ageing. In particular, a Ru-rich beta-phase
   is formed in the bond coat of the MCNG-based system while the AM1-based
   one undergoes strong rumpling of the TGO/bond coat interface due to the
   loss of the thermal barrier coating.
RI Duhamel, Cecilie/B-5106-2013
Z8 1
ZS 0
ZR 0
ZB 0
TC 8
Z9 9
SN 0960-3409
UT CCC:000306730100010
ER

PT J
AU Kasai, Kazuki
   Murakami, Hideyuki
   Noda, Kazuhiko
TI Effect of Thermal History on Microstructural Changes in Aluminized
   Nickel-Based Single-Crystal Superalloy
SO JOURNAL OF THE JAPAN INSTITUTE OF METALS
VL 76
IS 6
BP 402
EP 406
PD JUN 2012
PY 2012
AB The effect of thermal history on microstructural changes in the
   aluminized and Pt-aluminized Ni-based single crystal superalloy was
   investigated. The substrate superalloys were firstly electro-polished in
   order to get rid of the surface residual strain. Then the
   electrodeposition of Pt followed by vacuum annealing was conducted for
   some of the substrates, and the aluminized and Pt aluminized specimens
   were prepared by the conventional aluminizing process.
   It was found that in the case of the aluminized specimens, voids were
   formed in the vicinity of substrate/coating interfaces, by thermal
   cyclic heating, whereas secondary diffusion zones (SDZ) were formed by
   isothermal heating. These differences in microstructural changes of the
   aluminized specimens can be explained by the diffusion kinetics between
   the coating layer and the substrate during heating/cooling processes. In
   the case of the Pt aluminized specimen, on the other hand, secondary
   reaction zone (SRZ) formation was observed by both the thermal cyclic
   and isothermal treatments. These results can be explained by the poly
   crystallization of the substrate surface by the annealing process that
   could promote the interdiffusion, resulting in the formation of SRZ.
RI MURAKAMI, Hideyuki/H-2990-2011
OI MURAKAMI, Hideyuki/0000-0001-8220-5816
ZR 0
ZS 0
TC 0
ZB 0
Z8 0
Z9 0
SN 0021-4876
UT CCC:000308782900007
ER

PT J
AU Cura, F.
   Mura, A.
   Sesana, R.
TI Aging characterization of metals for exhaust systems
SO INTERNATIONAL JOURNAL OF AUTOMOTIVE TECHNOLOGY
VL 13
IS 4
BP 629
EP 636
PD JUN 2012
PY 2012
AB The mechanical characteristics of four materials used in automotive
   exhaust systems have been compared after an aging treatment to evaluate
   the combined effects of thermo-mechanical fatigue and corrosion. For
   this purpose, an experimental aging procedure has been developed. This
   procedure is composed of chemical, thermal and mechanical cycles, which
   are combined and repeated to simulate the actual operating conditions of
   automotive exhaust systems. Three austenitic steels (AISI 309, AISI
   316Ti, and AISI 321) and a nickel-based alloy (Inconel 625) are tested.
   The results show that Inconel 625 and AISI 309 are less affected by the
   aging process than the other materials.
RI sesana, raffaella/U-6685-2017; Mura, Andrea/
OI sesana, raffaella/0000-0002-2810-6291; Mura, Andrea/0000-0001-5142-2826
ZR 0
ZB 0
ZS 0
TC 4
Z8 0
Z9 4
SN 1229-9138
UT CCC:000304551800012
ER

PT J
AU Bakhtiari, R.
   Ekrami, A.
   Khan, T. I.
TI The effect of TLP bonding temperature on microstructural and mechanical
   property of joints made using FSX-414 superalloy
SO MATERIALS SCIENCE AND ENGINEERING A-STRUCTURAL MATERIALS PROPERTIES
   MICROSTRUCTURE AND PROCESSING
VL 546
BP 291
EP 300
PD JUN 1 2012
PY 2012
AB The bonding temperature is an important parameter for optimization of
   the Transient Liquid Phase (TLP) bonding process in order to achieve a
   sound joint with good mechanical properties. However, the bonding
   temperature used can also be restricted by the microstructural stability
   of the base metal. In this study, the effect of bonding temperature
   (1050-1200 degrees C) on the joint microstructure and mechanical
   properties was studied for TLP bonding of FSX-414 superalloy using
   MBF-80 interlayer with thickness of 50 mu m.
   Increasing bonding temperature from 1050 to 1150 degrees C caused
   reduction in the time required for complete isothermal solidification in
   agreement with models based on the diffusion induced solid/liquid
   interface motion. But even after 120 min hold time at 1200 degrees C,
   isothermal solidification was not complete and significant liquid
   penetration at grain boundaries adjacent to the joints was observed.
   Heating the base metal specimens to various temperatures of 1160-1190
   degrees C and then water quenching, showed that 1190 degrees C is the
   critical temperature for base metal liquefaction.
   The maximum hardness at isothermal solidification zone and maximum
   hardness of phases at joint and diffusion affected zone was increased
   and decreased, respectively, with increasing temperature up to 1150
   degrees C. Also, the shear strength at complete isothermal
   solidification was increased at the same trend. But a significant
   reduction in shear strength and maximum ISZ hardness were observed for
   sample bonded at 1200 C. Separated bond-line and fracture surface and
   also cleavage-like features were seen at fracture surface of shear
   tested samples for this temperature which are evidences of brittle
   fracture. (C) 2012 Elsevier B.V. All rights reserved.
TC 22
Z8 4
ZR 0
ZS 0
ZB 0
Z9 23
SN 0921-5093
UT CCC:000304296500039
ER

PT J
AU Chatha, Sukhpal Singh
   Sidhu, Hazoor S.
   Sidhu, Buta S.
TI The effects of post-treatment on the hot corrosion behavior of the
   HVOF-sprayed Cr(3)C(2)-NiCr coating
SO SURFACE & COATINGS TECHNOLOGY
VL 206
IS 19-20
BP 4212
EP 4224
PD MAY 25 2012
PY 2012
AB In the present paper hot corrosion behavior of high velocity oxy-fuel
   (HVOF) sprayed Cr(3)C(2)-NiCr coating on ASME-SA213-T91 boiler steel has
   been investigated. In addition, influence of post treatment of the
   coating by two different methods, i.e. sealing and heat treatment, on
   the hot corrosion behavior has also been investigated. Hot corrosion
   studies were conducted on bare steel, as-deposited Cr(3)C(2)-NiCr
   coating and on post treated Cr(3)C(2)-NiCr coating on T91 steel after
   exposure to a molten salt (Na(2)SO(4)-60% V(2)O(5)) environment at 900
   degrees C under cyclic conditions. Each cycle consisted of 1 h heating
   in the silicon carbide tube furnace followed by 20 min cooling in air.
   The mass gain measurements were performed after each cycle to establish
   the kinetics of corrosion using thermogravimetric technique. X-ray
   diffraction (XRD), scanning electron microscopy/energy dispersive X-ray
   analysis (SEM/EDAX) and X-ray mapping techniques were used to analyze
   the corrosion products. Coated steel showed better resistance to hot
   corrosion as compared to the uncoated counterpart. As-deposited
   Cr(3)C(2)-NiCr coating experienced two stages of hot corrosion, i.e.
   initiation stage and propagation stage. Once the coating entered the
   propagation stage, the protective scale rendered ineffective and
   substrate became vulnerable to hot corrosion. Post treated coating
   resulted to be more effective than as-deposited coating in enhancing the
   corrosion resistance of T91 steel. (c) 2012 Elsevier B.V. All rights
   reserved.
Z8 0
ZR 0
ZS 0
ZB 0
TC 23
Z9 23
SN 0257-8972
UT CCC:000305662400054
ER

PT J
AU Kundin, J.
   Mushongera, L.
   Goehler, T.
   Emmerich, H.
TI Phase-field modeling of the gamma '-coarsening behavior in Ni-based
   superalloys
SO ACTA MATERIALIA
VL 60
IS 9
BP 3758
EP 3772
PD MAY 2012
PY 2012
AB Microstructural changes during heat treatment of the Ni-based CMSX-4 and
   CMSX-6 superalloys have been investigated experimentally and simulated
   using a phase-field multi-component model incorporating elastic driving
   forces in the presence of a lattice misfit. Furthermore, a theoretical
   model of the coarsening of anisotropic particles is proposed for the
   prediction of the main kinetic parameters of the coarsening process. A
   comparison of the main characteristics of the microstructural evolution
   during non-directional gamma'-coarsening, provided from both experiments
   and phase-field simulations, gives a good agreement of the coarsening
   kinetics of the CMSX-4 superalloy. However, for the CMSX-6 superalloy,
   phase-field simulation results and theoretical predictions are not
   entirely consistent with experimental results, and show that additional
   effects, for example, those caused by plastic deformation, might be a
   reason for the slow coarsening rate. (C) 2012 Acta Materialia Inc.
   Published by Elsevier Ltd. All rights reserved.
OI Kundin, Julia/0000-0003-0181-8130
ZR 0
ZB 0
TC 28
ZS 0
Z8 7
Z9 32
SN 1359-6454
UT CCC:000304844400009
ER

PT J
AU Bouvard, J. L.
   Gallerneau, F.
   Paulmier, P.
   Chaboche, J. L.
TI A phenomenological model to predict the crack growth in single crystal
   superalloys at high temperature
SO INTERNATIONAL JOURNAL OF FATIGUE
VL 38
BP 130
EP 143
PD MAY 2012
PY 2012
AB This paper presents the formulation of a phenomenological model to
   predict the crack growth in single crystal superalloy at high
   temperature. The proposed model relies on an extensive experimental
   study performed on AM1 single crystal superalloy at temperatures ranging
   from 650 degrees C to 950 degrees C. Tests carried out in fatigue and
   creep-fatigue regimes investigate the effects of time on crack growth
   rates. The crack growth model follows the framework of classical linear
   elastic fracture mechanics. Time effects at high temperature are
   captured by creep-fatigue and oxidation-fatigue interactions. The
   specific model formulation for nonisothermal conditions is attractive
   for identifying parameters on a large temperature domain and for
   predicting complex Thermo-Mechanical Fatigue (TMF) tests. Model
   predictions are then compared with a large set of experimental results
   including TMF tests. The application of this model, which accounts for a
   better understanding and modeling of physical phenomena such as the
   environmental or creep effects on crack growth rate, should improve the
   prediction of crack growth regime in single crystal superalloys that are
   used to design critical components such as turbine blades. (C) 2011
   Elsevier Ltd. All rights reserved.
RI BOUVARD, Jean-Luc/C-1638-2010
OI BOUVARD, Jean-Luc/0000-0001-6113-6639
Z8 1
ZR 0
ZB 0
ZS 0
TC 14
Z9 14
SN 0142-1123
UT CCC:000300647500014
ER

PT J
AU Ahmadi-Pidani, Raheleh
   Shoja-Razavi, Reza
   Mozafarinia, Reza
   Jamali, Hossein
TI Improving the thermal shock resistance of plasma sprayed CYSZ thermal
   barrier coatings by laser surface modification
SO OPTICS AND LASERS IN ENGINEERING
VL 50
IS 5
BP 780
EP 786
PD MAY 2012
PY 2012
AB In this study, substrates of Inconel 738 LC superalloy coupons were
   first sprayed with a NiCoCrAlY bondcoat and then with a ceria and yttria
   stabilized zirconia (CYSZ) topcoat by air plasma spraying CAPS). After
   that, the plasma sprayed CYSZ thermal barrier coatings (TBCs) were
   treated using a pulsed Nd:YAG laser. The effects of laser glazing on the
   microstructure and thermal shock resistance of the coatings were
   evaluated. Thermal shock test was administered by holding specimens at
   950 C for 5 min and then water quenching. More than 20% of the spalled
   region of the surface of the topcoat was adopted as the criterion for
   the failure of samples. The microstructures of both the as processed and
   the tested TBCs were investigated using scanning electron microscope
   (SEM). The phases of the coatings were analyzed with X-ray
   diffractometry (XRD). XRD analysis revealed that both as sprayed and
   laser glazed topcoats consisted of nonequilibrium tetragonal (T') phase.
   The results showed that the life times of the as sprayed TBCs were
   enhanced around fourfold by the formation of a continuous network of
   segmented cracks perpendicular to the surface and the increase in strain
   accommodation. (C) 2011 Elsevier Ltd. All rights reserved.
RI Razavi, Reza Shoja/A-6612-2017
OI Razavi, Reza Shoja/0000-0002-8249-2963
ZS 0
TC 50
ZB 0
Z8 4
ZR 0
Z9 53
SN 0143-8166
UT CCC:000301212900018
ER

PT J
AU Ishii, Katsuyoshi
   Kakehi, Koji
   Yonemoto, Tomohiro
TI Effect of TIG Welding on Microstructure and Mechanical Properties of
   Inconel 718
SO JOURNAL OF THE JAPAN INSTITUTE OF METALS
VL 76
IS 5
BP 289
EP 294
DI 10.2320/jinstmet.76.289
PD MAY 2012
PY 2012
AB The effect of welding on microstructure and mechanical properties of
   Inconel 718 was investigated. In this study, the specimens welded by TIG
   (Tungsten Inert Gas) welding were subjected to two kinds of post weld
   heat treatment (PWHT): 954 degrees C solution treatment + aging and 1045
   degrees C solution treatment + aging. In both the solution treatments,
   two kinds of intermetallic compounds were observed in the interdendritic
   region of the weld metal, where delta-phase (Ni3Nb) and Laves-phase (
   (Ni,Cr,Fe)(2) (Nb,Ti,Al)) were precipitated. The relationship between
   mechanical properties and microstructures was examined. The tensile
   strength, elongation and creep rupture time of the weld specimen treated
   at 954 degrees C were decreased by TIG welding due to the coalescence of
   voids formed around Laves particles in the weld metal. Compared with the
   base metal, the hardness was decreased in the weld metal while it
   increased in HAZ (Heat Affected Zone). The solution treatment at 1045
   degrees C resulted in dissolution of much more detrimental phases than
   the solution treatment at 954 degrees C. As a result, the ductility and
   creep strength of weld specimen treated at 1045 degrees C were better
   than those of specimen treated at 954 degrees C.
ZB 0
ZR 0
ZS 0
Z8 0
TC 2
Z9 2
SN 0021-4876
UT CCC:000305668700002
ER

PT J
AU Niu, Jianmin
   Wang, Wen
   Zhu, Shenglong
   Wang, Fuhui
TI The scaling behavior of sputtered Ni3Al coatings with and without Pt
   modification
SO CORROSION SCIENCE
VL 58
BP 115
EP 120
PD MAY 2012
PY 2012
AB A Ni3Al nanocrystalline film was deposited on the Ni3Al-based superalloy
   IC6 by magnetron sputtering. Pt-modified coatings were obtained by
   electroplating 1.5 mu m platinum onto the sputtered Ni3Al film with and
   without annealing. Duplex scale developed on the sputtered Ni3Al film
   after 20 h isothermal exposure at 1050 degrees C. Uphill diffusion of Al
   occurred in the Pt-modified coating system, which implied that inward
   diffusion of Al from coating to substrate was prevented. Platinum
   promoted selective oxidation of Al, although 5 at.% Pt was insufficient
   for the development of exclusive alumina scale on the Pt-modified
   sputtered gamma'-Ni3Al coating. (C) 2012 Elsevier Ltd. All rights
   reserved.
Z8 2
TC 18
ZS 0
ZR 0
ZB 0
Z9 18
SN 0010-938X
UT CCC:000302980100013
ER

PT J
AU Wu, Horng-Yu
   Zhu, Feng-Jun
   Wang, Shang-Chih
   Wang, Woei-Ren
   Wang, Chien-Cheng
   Chiu, Chui-Hung
TI Hot deformation characteristics and strain-dependent constitutive
   analysis of Inconel 600 superalloy
SO JOURNAL OF MATERIALS SCIENCE
VL 47
IS 9
BP 3971
EP 3981
PD MAY 2012
PY 2012
AB The hot deformation characteristics and constitutive analysis of Inconel
   (IN) 600 superalloy were investigated at elevated temperatures. Hot
   compressive tests were carried out in the temperature and strain rate
   ranging from 900 to 1150 degrees C and 1 x 10(-3)-10 s(-1),
   respectively. The flow behavior analyses and microstructural
   observations indicate that the softening mechanisms were related to
   dynamic recrystallization (DRX) and grain growth. DRX played a dominant
   role in the microstructural evolution at low temperatures (or high
   strain rates). DRX was the dominant softening effect at low strains on
   testing at high temperatures with low strain rates, whereas growth of
   the dynamically recrystallized grains was responsible for softening at
   high strains. The flow stress of IN 600 was fitted well by the
   constitutive equation of the hyperbolic sine function under the
   deformation conditions performed in this study. A constitutive equation
   as a function of strain was established through a simple extension of
   the hyperbolic sine constitutive relation.
Z8 5
TC 26
ZS 0
ZB 0
ZR 0
Z9 27
SN 0022-2461
UT CCC:000302241900005
ER

PT J
AU Dressler, M.
   Nofz, M.
   Doerfel, I.
   Saliwan-Neumann, R.
TI Diffusion of Cr, Fe, and Ti ions from Ni-base alloy Inconel-718 into a
   transition alumina coating
SO THIN SOLID FILMS
VL 520
IS 13
BP 4344
EP 4349
PD APR 30 2012
PY 2012
AB Heat treating metals at high temperatures trigger diffusion processes
   which may lead to the formation of oxide layers. In this work the
   diffusion of Cr, Fe and Ti into an alumina coating applied to
   Inconel-718 is being investigated. Mass gain measurements, UV-vis
   spectroscopy and transmission electron microscopy were applied in order
   to study the evolution of the diffusion process. It was found that
   mainly Cr as well as minor amounts of Fe and Ti are being incorporated
   into the alumina coating upon prolonged heat treatment at 700 degrees C.
   It could be shown that alumina coatings being void of Cr have the same
   oxidation related mass gain as uncoated samples. However, incorporation
   of Cr into the alumina coating decreased their mass gain below that of
   uncoated substrates forming a Cr oxide scale only. (C) 2012 Elsevier
   B.V. All rights reserved.
ZS 0
TC 5
ZR 0
ZB 0
Z8 0
Z9 5
SN 0040-6090
UT CCC:000303084200021
ER

PT J
AU Osoba, L. O.
   Ojo, O. A.
TI Influence of laser welding heat input on HAZ cracking in newly developed
   Haynes 282 superalloy
SO MATERIALS SCIENCE AND TECHNOLOGY
VL 28
IS 4
BP 431
EP 436
PD APR 2012
PY 2012
AB A study of the cause of heat affected zone (HAZ) cracking and its
   dependence on heat input during laser beam welding of a newly developed
   gamma' precipitation strengthened nickel based superalloy Haynes 282 was
   performed. Careful microstructural study coupled with Gleeble
   thermomechanical simulation showed that HAZ cracking in the alloy is
   attributable to the degradation of hot ductility of the alloy due to
   subsolidus grain boundary liquation. A decrease in the magnitude of heat
   input during laser beam welding resulted in increased HAZ cracking. The
   cracking variation with heat input is discussed in relation to the time
   that the subsolidus HAZ region spent at peak temperatures and thermally
   generated stress during welding.
ZB 0
ZR 0
Z8 5
TC 25
ZS 0
Z9 29
SN 0267-0836
UT CCC:000301896700008
ER

PT J
AU Hattali, M. L.
   Mesrati, N.
   Treheux, D.
TI Electric charge trapping, residual stresses and properties of ceramics
   after metal/ceramics bonding
SO JOURNAL OF THE EUROPEAN CERAMIC SOCIETY
VL 32
IS 4
BP 717
EP 725
PD APR 2012
PY 2012
AB The use of ceramic components in electrical engineering and mechanical
   applications is rapidly increasing. Most of these applications require
   the use of ceramics bonded with metal. In this paper, we have studied
