Repository: MatInfoUB/NLP-Queries

File: Multicomponent_Co_alloys1.txt (part 9 of 35)
FN Clarivate Analytics Web of Science
   autologous biodegradable material that has physiological characteristics
   that prevent stenosis and clotting and also is possible to easy correct
   in its diameter to adjust for the volume of blood returned/minute to the
   heart to avoid congestive heart failure.
   Objectives: It has been observed that the in-vivo dialyser clearance for
   small solutes is not constant during a hemodialysis (HD) session. This
   may influence the choice of the value to be measured and reported. We
   investigated the presence of trends in the clearances of urea and
   creatinine, and how it impacts their values. Methods: Diffusive
   clearances were calculated for urea and creatinine from dialysate
   concentration data measured in 25 patients who underwent 3 consecutive
   HD sessions each. Clearance values were obtained for each hour (at 0,
   60, 120, 180, 240 minutes). The significance of the observed trend in
   the data was statistically tested, as was any difference between the
   values at 2 and 3 hours, and the average clearance during the session.
   Results: Urea clearance showed an overall increase from the start of HD
   (by +10.1 +/- 19.3 mL/min, p = 0.0002) while creatinine clearance
   decreased (by -30.7 +/- 17.1 mL/min, p < 10(-4)). For urea, there was,
   however, a significant increase during the first hour (by +26.5 +/- 16.3
   mL/min, p < 10(-4)) which was not observed for creatinine. Starting from
   2 hours, both clearances decreased significantly, but the overall drop
   for creatinine was twice that for urea (by -34.1 +/- 15.7 vs. -16.3 +/-
   19.8 mL/min, p < 10(-4)). As a consequence of these different trends,
   clearance at 2 h, 3 h, and the time-average clearance were not
   significantly different for urea (199.2 +/- 25.9 mL/min, p = 0.18),
   whereas they were so for creatinine (2 h: 115.9 +/- 26.3 mL/min vs. 3 h:
   106.2 +/- 29.2 mL/min vs. average: 109.7 +/- 26.1 mL/min, p < 10(-4)).
   Discussion: A decrease in clearance during HD can be expected because of
   the progressive clogging of the dialyzer membrane's pores. It is not
   clear however the reason for the higher decrease in creatinine compared
   to urea. Our results suggest anyway that the time at which creatinine
   clearance is measured in-vivo should be clearly reported, as the
   difference during the session might be as high as 30%.
   Objectives: Currently, there are no reliable internal treatment options
   for large segmental bone defects. The objective of this study is to
   develop an alternative treatment for a young male patient with a huge
   180mm diaphyseal tibial bone defect, who was already recommended
   amputation. Methods: A modular add-on system is developed for a
   commercially available motorized bone lengthening nail (Ellipse
   Technolo-gies, USA). The system allows bifocal segmental transport of
   osteotomized bone segments. By this, the bone defect is filled from two
   sides. A wire rope hoist shall ensure that the bone can overcome the
   distance from both sides, which re-duces the time of healing and the
   amount of implanted parts. A 3D-printed model of the patient's bone
   segments helps to design the implant system itself and the handling
   which includes fixation, transport and explantation. Results: The
   results show in accordance to previous studies that the developed
   implant system effectively transports both osteot-omized transport bone
   segments. The wire rope hoist mechanism and the modular construction
   works as planned. The implant system can be explanted successfully.
   Discussion: In this study, we present an individualized modular add-on
   implant solution. The advantage of the modular setup is that many parts
   can be manufactured in universal sizes. This method of bone
   reconstruction could help many patients, who suffer from large critical
   size defects.
   Among the various possible embodiments of Advanced Therapies and in
   particular of Tissue Engineering the use of temporary scaffolds to
   regenerate tissue defects is one of the key issues. The scaffolds should
   be specifically designed to create environments that promote tissue
   development and not merely to support the maintenance of communities of
   cells. To achieve that goal, highly functional scaffolds may combine
   specific morphologies and surface chemistry with the local release of
   bioactive agents. Many biomaterials have been proposed to produce
   scaffolds aiming the regeneration of a wealth of human tissues. We have
   a particular interest in developing systems based in biodegradable
   polymers. Those demanding applications require a combination of
   mechanical properties, processability, cell-friendly surfaces and
   tunable biodegradability that need to be tailored for the specific
   application envisioned. Those biomaterials are usually processed by
   different routes into devices with wide range of morphologies such as
   biodegradable fibers and meshes, films or particles and adaptable to
   different biomedical applications. In our approach, we combine the
   temporary scaffolds populated with therapeutically relevant communities
   of cells to generate a hybrid implant. For that we have explored
   different sources of adult and also embryonic stem cells. We are
   exploring the use of adult MSCs, namely obtained from the bone marrow
   for the development autologous-based therapies. We also develop
   strategies based in extra-embryonic tissues, such as the perivascular
   region of the umbilical cord (Wharton's Jelly). We are currently
   involved in a European consortium aiming at developing films with
   antimicrobial properties to be used in hospitals to cover surfaces that
   are prone to facilitate the transmission of infections. Those films use
   surface topographies and natural-derived oils to ensure the needed
   antibacterial properties to the films. This talk will review our latest
   developments of functionalized biomaterials and scaffolds in combination
   with stem cells for advanced biomedical devices and therapies.
   Objectives: Corwave LVAD is being developed to employ gentle oscillation
   of a membrane to propel blood, based on the wave motion of swimming
   fish. The pump output can be readily tuned by adjusting membrane
   oscillation frequency and magnitude. The purpose of this project was to
   increase the hydraulic efficiency, implement a physiologic pulsatility
   control algorithm, and confirm performance in animal implants. Methods:
   The fluid path of the pump was simulated by Fluid-Structure-Interaction
   (FSI) computational fluid dynamic analysis in COMSOL. Membrane size,
   oscillation frequency, oscillation magnitude, and the blood flow path
   were modeled and refined to improve hydraulic performance and eliminate
   areas of flow stagnation. Pumps were then tested in blood analogs and
   blood in mock circulation loops and in vitro hemolysis testing.
   Non-hermetic prototype pumps were implanted in a total of 25 sheep for
   acute and chronic implants. Results: Design simulations and individual
   component testing resulted in a pump which can generate 6+ LPM of blood
   flow against physiologic pressures with maximum shear rates orders of
   magnitude lower than those of rotary blood pumps. Mock loop testing
   demonstrated the pumps have "flat" HQ (pressure vs. flow) curves. Three
   control methods were developed: fixed, asynchronous pulsatile, and
   synchronous pulsatile. Pulsatile modes generated dP/dt>400 mmHg/s using
   sensorless detection of native ventricle systole. Animal implants
   demonstrated low hemolysis and an absence of renal infarcts, but were
   limited to about a week in duration due to the non-hermetic sealing of
   the pumps. Discussion: Application of robust computational simulation
   and bench top testing have produced a unique new kind of VAD, offering
   the flow capacity and reliability of rotary pumps, but adding
   physiologically relevant pulsatility without excessive shear rates.
   Future efforts will implement full hermeticity to extend animal study
   durations and confirm von Willebrand Factor compatibility.
   Objectives: To investigate the colonization potential of Ovine
   Endothelial Progenitor Cells (OEPCs) on thermoplastic silicone-based
   polyurethane (TSPU) polymer under static condition. Methods:
   Functionalised TSPU (F-TSPU) was prepared by first subjecting the TSPU
   nonwovens to plasma treatment, followed by sterilization with 70%
   ethanol for seven minutes and then coupling with VEGF under sterile
   conditions. TSPU without any additional treatment or modification,
   identified as NF-TSPU, were used as control. OEPCs were seeded at the
   density of 5x10(4) cell/cm(2) onto square 4 cm(2) sized polymers under
   static conditions. Samples were taken at three time points: 1, 3 and 7
   days. Samples were examined through live/dead staining and scanning
   electron microscopy (SEM) to check the progression of cellular
   colonization on the polymer. MTS assay was used to quantify the
   metabolic activity of the cells on the polymer. Results: Cells seeded on
   the polymer surface were clearly visible on the SEM images. On day 3,
   the cells could be observed as patches on surface but did not cover all
   the surface. By day 7, the cells had almost filled the polymer surface.
   In case of F-TSPU, at Day 7, the underlying fiber pattern of the polymer
   could be observed on the cell sheet covering the polymer. Whereas this
   feature was not seen for NF-TSPU, indicating that the cells attached
   firmly to F-TSPU compared to NF-TSPU. Bright green fluorescence was
   observed on samples that underwent live/dead staining, indicating
   presence of live cells. Only a few red spots, representing dead cells,
   were seen. The metabolic activity on NF-TSPU was quantified to be higher
   than in the F-TSPU, though the difference was not statistically
   significant. Discussion: Static cell seeding experiments showed that
   OEPCs were able to attach and grow on the surface of both types of TSPU.
   These are promising results suggesting that TSPU holds potential for
   engineering of a new generation of heart valve prostheses, which will be
   assessed in pre-clinical animal models in the near future.
   Objectives: To investigate the impact of rotational speed modulation on
   VAD hemodynamics by comparing the effects induced by the artificial
   pulse in the HeartMate 3 (HM3, Abbott Laboratories, USA) to those
   induced by the Lavare cycle in the HeartWare HVAD (Medtronic Inc., USA).
   Methods: We compared the effect of speed modulation to a baseline case
   with constant speed and pressure head in both HM3 and HVAD using
   computational fluid dynamics (CFD). CFD simulations employed high
   spatial (10(7) elements) and temporal (2 degrees per time step)
   resolution and one-way coupling to a lumped parameter model (LPM) of the
   cardiovascular system for physiologic boundary conditions. Lagrangian
   particle tracking was implemented to probe viscous and total stresses
   along cell paths. Results were validated against experimental
   pressure-flow (HQ) curves. Results: LPM results showed that HM3 and HVAD
   follow drastically different HQ loops during speed modulation,
   reflecting differences in pump characteristics, modulation rate and
   magnitude and associated fluid inertial effects. In the HM3, pump flow
   varied between -1.2 and 8.8 L/min during the artificial pulse vs. 3.7 to
   7.1 L/min in the HVAD during the Lavare cycle. Induced aortic pressure
   pulses were comparable (11.3 vs 13.2 mmHg). CFD results revealed higher
   baseline shear stresses in the HVAD than in the HM3, coherent with
   previous studies. In both pumps, stresses were highest during flow
   acceleration. Sudden flow deceleration during the artificial pulse
   destabilized the flow and thereby also increased turbulence and total
   stresses on particles. Discussion: While speed modulation may contribute
   to pump wash out and pulsatility, it may also increase flow disturbances
   and shear. By relating shear stress to the rate and magnitude of the
   speed changes, this study sheds light on the impact of the imposed
   accelerations on the stress fields. This is of relevance for the
   establishment of both built-in and physiologically-controlled speed
   modulation sequences.
   Objectives: Thrombotic deposition is a major consideration in the
   development of implantable cardiovascular devices. Recently, it has been
   demonstrated that fluid mechanical shear micro-gradients play a critical
   role in thrombogenesis. The goal of the present work is to develop a
   predictive computational model of platelet activation and deposition
   that can be used to assess the thrombotic burden of cardiovascular
   devices. We have developed a comprehensive model of platelet-mediated
   thrombogenesis which includes platelet transport in the blood flow,
   platelet activation induced by both agonists generated at sites of
   vascular injury and shear micro-gradients, kinetics and mechanics of
   platelet adhesion, and changes in the local fluid dynamics due to the
   growth of a thrombus. Methods: A 2D computational model was developed
   using the multi-physics finite element solver COMSOL 5.3a. The model can
   be described by a coupled set of convection-diffusion-reaction
   equations, and it comprises 7 species: resting and activated platelets,
   agonists that induce thrombosis, and an anticoagulant agent. Platelet
   adhesion at the surface was modeled via flux boundary conditions. Using
   a moving mesh for the surface, thrombus growth and consequent
   alterations in blood flow were modeled. In the case of a stenosis, the
   notions of shear stress-induced platelet activation in the acceleration
   zone and platelet deposition in the expansion zone downstream of the
   stenosis were studied. Results: The model provides the spatial and
   temporal evolution of thrombosis in the flow field. The computed density
   of platelets adherent to the surface was validated against experimental
   data. The results confirm the importance of considering both mechanical
   and chemical activation of platelets. Discussion: The developed model
   represents a potentially useful tool for the optimization of the design
   of the cardiovascular device flow path.
   Objectives: The aim of the study was to analyze the effect of glucose
   concentration in the culture medium on metabolism and viability of the
   human umbilical vein endothelial cells (HUVEC) co-cultured with the
   human umbilical artery smooth muscle cells (HUASMC) on polysulfone
   semipermeable flat membranes. Methods: Cells were isolated from
   umbilical veins and arteries obtained by Caesarean section. Membranes
   with a surface area of 2 cm2 were covered with fibronectin to promote
   cells' attachment and then were placed in specially designed inserts.
   Cultures were carried out in 12-well plates filled with culture medium
   containing glucose in normal (5 mM) or high (20 mM) concentration. The
   HUVEC and HUASMC were seeded on separate membranes or on both sides of
   the same membrane with density of 4,600 cells/cm2. Cultures have been
   conducted in standard conditions (37oC, 5% CO2) for 7 days. Activity of
   the reactive oxygen species (ROS) and cell viability were analyzed using
   the flow cytometry (with DCFDA test and Annexin V / 7AAD test,
   respectively). Microscopic visualization of cells was made after
   fixation in formalin using hematoxylin and eosin staining. Results: In
   the HUVEC co-cultured with HUASMC the ROS activity was lower by 17% in
   the normal than in high glucose concentration. In normal glucose
   concentration the ROS activity of the HUVEC co-cultured with HUASMC was
   lower by 8% than in HUVEC cultured separately, whereas in high glucose
   concentration it was higher by 19%. Viability of HUVEC cultured
   separately in normal glucose concentration was higher by 4% than in high
   glucose concentration. Microscopic visualization of cells did not reveal
   any morphological differences. Discussion: In terms of the ROS activity
   the obtained preliminary results indicate a beneficial effect of HUASMC
   on HUVEC co-cultured in normal glucose concentration. The opposite
   tendency was observed in high glucose concentration.
   Objectives: Continuous rhythm monitoring is useful for predicting,
   determining and treating a large class of diseases. An implantable heart
   monitor is useful for this purpose. it has small dimensions and records
   events over a timeframe measured in years. The objective of the study is
   to develop methods and algorithms for determining QRS-complexes and
   disorders in the work of the heart. Methods: Several sources were used
   to obtain the ECG: large collections of recorded physiologic signals
   PhysioBank and BioModule BioHarness 3. Records of database have
   annotations with tags of QRS-complexes and conclusions of doctors.
   BioModule BioHarness 3 record lead V4 or V5 dependent on position
   electrodes. Sampling frequency is 1000 Hz. The records were made on the
   basis of I.M.Sechenov University Clinical Hospital No.1, Russia. The
   monitor of physiological parameters and the device for daily monitoring
   of ECG was installed by the patient simultaneously. Recording was
   carried out for 24 hours simultaneously on both instruments. The device
   for daily monitoring of ECG is used to determine the sensitivity and
   specificity of the developed methods. MATLAB was used to implement
   algorithms. Results: Testing the algorithm with PhisioNet database
   resulted in a mean sensitivity of 99.21% and a mean specificity of
   99.49%. Testing the algorithm with Biomodule 3 resulted in a mean
   sensitivity of 99.02% and a mean specificity of 93.69%. 16 records were
   analyzed. The analyzer gave an incorrect result in 2 cases. Discussion:
   A careful study of records revealed that algorithm sets false tags in
   the absence of contact between the electrodes and the surface of the
   human body. The device for daily monitoring of ECG continues to operate
   normally at the same time. A careful study of the annotations PhysioNet
   showed that they contain errors. Some records have been shortened or
   excluded for this reason.
   Objectives: The aim of this paper is to improve the design of the
   current commercial cannula being used by clinicians in order to minimise
   the blood flow stasis and thus avoid thrombosis in ECMO drainage cannula
   Methods: A CFD simulation is used in order to determine the optimum
   desing for the drainage cannula. The improved cannula design was
   fabricated and validated in-vitro using particle image velocimetry.
   Results: 16 different cannula designs were simulated and results were
   analysed in terms of velocity and mass flow rate at side holes and
   different sections of the cannula. Different parameters including side
   holes diameter, number, spacing, distance to the cannula tip, and angle
   relative to flow direction were investigated. Simulation results were in
   agreement with PIV. Discussion: This study demonstrated that the
   improved drainage cannula can significantly reduce blood flow stasis,
   and potentially thrombosis, in patients receiving ECMO.
   Objectives: The aim of this work was to study the influence of the
   constructive and personal characteristics of the wireless energy
   transfer system on the temperature distribution in biological tissues.
   The basic parameters of the transcutaneous energy transfer system, such
   as transmitted power, efficiency and displacements, were taken into
   account. The patient's personal characteristics, such as the thickness
   of biological tissue layers, were also taken into account. To obtain
   data on the level of thermal damage, Henriques and Moritz study was
   used. Methods: The temperature data was obtained using the numerical
   solution of a bioheat equation by the finite element method. This
   article mathematically evaluates thermal injury based on Henriques and
   Moritz study, in which damage can be represented as the speed of a
   chemical process. Results: The temperature distributions in the tissues
   corresponding to the following types of displacements were obtained:
   axial, lateral, angular and also for the case where there are no
   displacements. Also the temperature distributions in tissues with
   different structures were obtained. Further, the temperature values at
   the maximum heating points were used to estimate thermal damage to the
   tissues. Discussion: It was established that when a wireless energy
   transfer system is operated without displacements, the severity of
   thermal injury does not exceed the threshold corresponding to a
   first-degree burn. It was also found that the patient's personal
   characteristics are influenced by the temperature distribution in the
   case when a change in the thickness of a layer of biological tissue
   occurs in the region of the nearest heat source.
   Objectives: The objective of this work is the development of a two-phase
   blood model fluid for the use in upscaled flow models. In large scaled
   models of different flow geometries, frequently used water-glycerol
   mixtures are not sufficient because in critical regions with small gaps,
   e.g. between the rotor and the wall in cardiac support systems, the
   two-phases of blood have a great influence on the flow. Therefore, it is
   necessary that the model fluid represents both phases of blood: the
   plasma and the cells. Methods: Transparent alginate beads were used as a
   model of red blood cells. A water-glycerol mixture was used as a model
   fluid for plasma. The alginate beads made up about 40 % of the volume to
   model the proper hematocrit. Furthermore, the beads have a slightly
   higher density than the surrounding medium and keep floating once in
   motion. This was achieved by embedding hollow glass particles in the
   spheres that have a density <1.0 kg/l, also enabling particle tracking
   and flow analysis using the Particle Image Velocimetry method. A camera
   tracks the flow path of the beads through the required geometry.
   Reynolds similarity was maintained. Results: Flow analysis has been
   performed in an upscaled model of blade and gap of a ventricular assist
   device. Compared to a water-glycerol mixture, the proposed blood model
   fluid enabled the visualization of the strong influence of the two
   phases on the flow. Because of their transparency, it was possible to
   visualize the flow field at several layers in the fluid by choosing the
   appropriate light sections. Discussion: The proposed blood model fluid
   showed promising results in an initial case. Moreover, the results of
   the experiment lead to a possible optimization of the geometry of future
   rotor blades in blood pumps in order to reduce hemolysis. Further
   channel geometries will be explored. In the long term, the model can be
   used for experiments on flow analysis and optimization in blood pumps or
   as a validation model for CFD-codes to calculate multiphase flows.
   Objectives: FTR, the death rate among patients with complications, is an
   emerging quality metric, that has received an increasing focus in the
   last years. Concerning the management and outcome in life-threatening
   complications due to ECMO-insertion there are only few reports
   available. We report the successful rescue therapy in two patients of
   our hospitals large ECMO-patient cohort with severe ARDS who experienced
   right ventricular (RV)-perforation after v-v-ECMO-cannula insertion by
   the Seldinger's wire. Methods: RV perforation was assumed by
   deteriorating hemodynamics and immediate echo-cardiography showing
   cardiac tamponade during ECMO-cannula insertion. In cases of two
   patients an immediate bedside sternotomy was performed and the diagnosis
   verified. The source of bleeding was controlled and the tamponade was
   cleared. Either patient was transferred to the OR after ROSC for a
   definitive hemostasis and subsequent optimally controlled cannula
   placement. Results: Both patients survived this life-threatening event
   without neurological complications or further bleeding as well as no
   infections of the wounds. In Patient 1 the ECMO-therapy was not
   instituted immediately but later. This patient was weaned from ECMO
   after one week, survived six months but finally died due to an
   underlying disease. In Patient 2 switching the v-v- to an a-v-ECMO in
   the acute setting lead to a sufficient circulation during CPR. This
   patient was completely weaned from ECMO after 2 weeks and was finally
   discharged to rehabilitation after two months. Discussion: Successful
   management of seriously complicated ECMO- insertion is possible. The
   provision of an immediate bedside operative therapy and every kind of
   circulatory support to achieve ROSC seem to be essential in this
   setting. By reason of this concept a No-FTR situation could be achieved,
   which depicts a positive marker for quality of care for ECMO patients.
   Objectives: Blood trauma is an unintended consequence of mechanical
   circulatory support. Evidence indicates that exposure to high shears may
   induce sublethal changes to blood cells and also overt cell destruction.
   To determine whether such changes in blood properties have a functional
   impact on microcirculatory function, we examined the effect of surgery
   requiring cardiopulmonary bypass on the rheological properties of blood
   and also direct assessments of cell flux in the microcirculation.
   Methods: Thirty individuals requiring elective coronary artery bypass
   graft (n = 15) or valve surgery (n = 15) volunteered to participate.
   Dependent variables were collected prior to use of cardiopulmonary
   bypass, after 60 min of being on pump, and in the post-surgical period.
   Blood analyses included measurements of blood and plasma viscosity, red
   cell deformability, red cell aggregability, mechanical sensitivity of
   red cells, and levels of haemolysis, among others. Microcirculatory
   function was assessed using incident dark field visualisation of the
   sublingual vessels. Results and Discussion: Initial findings of this
   project indicate that blood viscosity and red cell aggregability are
   significantly affected by 60 min of cardiopulmonary bypass; these
   measures do not restore following the early post-surgical period.
   Microcirculatory assessments reveal altered transit and velocities of
   red cells, potentially indicating a link between biophysical assessments
   of blood and microcirculatory function. Extended presentation of this
   ongoing study will be presented, and discussed in the context of the
   secondary complications that still plague circulatory support patients.
   Objectives: Granulocyte and monocyte apheresis (GMA), in which
   granulocytes and monocytes are removed from the patient's whole blood,
   is used in the treatment of inflammatory bowel disease (IBD). The
   objective of the present study was to clarify the effects of the
   anticoagulation methods used on blood clot formation in the column
   during GMA. Methods: Extracorporeal circulation was established for 60
   minutes in male Sprague Dawley rats. A small column filled with 0.7 g of
   cellulose diacetate beads was used. We administered heparin at a total
   dose of 0.5 U/g by 2 different administration methods: the bolus
   administration method (single bolus administration prior to
   extracorporeal circulation) and the half bolus and half continuous
   administration method. During extracorporeal circulation the arterial
   pressure, column inlet pressure, venous pressure, and activated clotting
   time (ACT) were measured. The hemoglobin (Hb) concentration of the
   eluate of the residual clots was measured after the extracorporeal
   circulation. Results: Extracorporeal circulation was performed stably
   for 60 minutes without events like in-circuit coagulation, in both
   groups. The ACT reached its peak value within 30 minutes in the bolus
   administration group, to decline gradually thereafter; on the other
   hand, in the half bolus and half continuous administration group, the
   ACT remained nearly constant during the extracorporeal circulation. The
   Hb concentration in the eluate was significantly lower in the bolus
   administration group than in the half bolus and half continuous
   administration group. Discussion: The results indicated that even for
   the same total dose of heparin, clot formation in the column was
   influenced by the method of administration. We concluded that bolus
   administration of heparin, which led to early peaking of the ACT value
   was more effective to reduce residual blood clotting in the column as
   compared to half bolus and half continuous administration.
   Objectives: Suction at the inlet of a Left Ventricular Assist Device
   (LVAD) is common and known to cause adverse events. It occurs when
   tissue is drawn towards the cannula, thus leading to a reduced or even
   ceased flow. Moreover, the sudden occlusion can cause flow situations
   inside the device to be dramatically different from typical operation.
   The objectives were to quantify the effect of suction on the rotor
   bearing of an LVAD in an advanced development status and to mitigate
   unfavorable effects on the ongoing therapy and pump performance.
   Methods: A custom-made suction module was integrated into an
   established, active mock circulation loop upstream of an LVAD. This
   module comprises a membrane that can occlude the inflow cannula
   depending on the pressure in its fluid chamber relative to an adjustable
   air pressure chamber. The LVAD is equipped with rotor position sensors
   for online position tracking. Suction was initiated by reducing venous
   return and thus pump inlet pressure or by actively increasing air
   pressure in the respective chamber. The tests were performed with active
   and inactive suction speed control algorithms. Results: Spontaneous
   suction by reducing venous return was unlikely for the LVAD under test
   independently of the stationary air pressure applied. By actively
   provoking suction, increased radial force on the rotor was observed with
   uncharacteristic movement of the rotor. The radial gap remained
   satisfactory for all operational points and patient scenarios
   investigated. Suction was accurately detected by the controller and the
   speed reduced accordingly, thus leading to a relieve of the suction
   event. Discussion: Ventricular suction is a critical event in two ways
   as it negatively affects the LVAD therapy and secondly provokes
   uncharacteristic forces that might be critical for device performance.
   Future research is needed to ensure that experimental models of suction
   represent the variety of supported ventricles accurately.
   Objectives: Human amniotic membrane (AM) is employed in a broad field of
   applications as a wound dressing, corneal treatment, and scaffolding
   material. However, mechanical properties of native membranes vary
   depending on the zone of the placenta where the AM is obtained. For this
   reason, mimicking the AM through tissue engineering is a way to obtain a
   membrane with standardized properties. One technique to mimic the
   morphology of the extracellular matrix of AM is electrospinning. With
   electrospinning, a nanometric arranged similarly to the AM extracellular
   matrix made of different polymeric blends could be obtained. In
   addition, the correct storage is a key point in order to guarantee the
   availability of such tissue-engineered constructs for clinical
   applications. Methods: The AM extract is first prepared from native
   material and then freeze-dried. Afterwards, the AM-based scaffolds are
   obtained using blend electrospinning of polyethylene oxide and
   freeze-dried AM. Structural and compositional properties are assessed by
   scanning electron microscopy and confocal Raman spectroscopy. The
   mechanical properties are evaluated by static mechanical testing before
   and after cryopreservation. The scaffold is then seeded with multipotent
   stromal cells. The biocompatibility of the tissue-engineered AM is
   analyzed using cytotoxicity assay. Results: The tissue-engineered
   membrane presents a nanostructured morphology similar to the
   extracellular matrix of AM. The compositional results can detect the
   presence of collagen, fibronectin and hyaluronic acid in the final
   material. Preliminary results present changes in the mechanical
   properties related to the cryopreservation. The fabrication technique
   for the tissue-engineered AM seemed not to alter the biocompatibility
   with stem cells. Discussion: The AM is ideal for treatment of different
   tissues, and in combination with polymeric materials by electrospinning,
   it could be a suitable candidate for a tissue-engineered membrane with
   standardized properties.
   Objectives: A mixed flow blood pump with an outer casing diameter of 9
   mm is proposed as part of an intracorporeal membrane oxygenator. The
   usage of a blood pump deals with major challenges in the design of an
   intravenous device, specifically overcoming the pressure drop and
   enabling a controllable blood flow. This study presents the design,
   manufacturing, experimental and numerical investigation of the pump
   prototype. Methods: The pump prototype was manufactured using a Kudo3D
   Titan 1 (Kudo3D Inc. Dublin, USA) 3D printer, utilizing liquid photo
   polymeric resin coupled with a digital light processing (DLP) curing
   process. A static test loop consisting of the pump, ultrasonic flow
   sensor and pressure sensors was used to obtain the pump characteristics
   at different rotational speeds ranging from 23000 to 32000 rpm. A water
   glycerol mixture with a dynamic viscosity of 3.4 mPa.s was selected as
   working fluid. Computational fluid dynamics (CFD) simulations were
   carried out using the open source CFD code OpenFOAM (R). Results: Over
   the investigated range from 30 to 500 mmHg, stable characteristic curves
   at different rotational speeds were measured. At 27700 rpm, a flow rate
   of 1.4 L/min against a pressure difference of 174 mmHg was observed. CFD
   simulations show a good agreement of the numerically predicted and
   measured pump characteristics, with an average deviation of about 8 %.
   Discussion: The applied manufacturing process was capable to produce
   thin structured, complex parts down to 300 mu m wall thickness, durable
   enough to be used in experimental investigations up to 32000 rpm.
   Experimental pump characteristics show adequate performance of the
   proposed mixed flow pump for the intended purpose. CFD simulations
   accurately match the experimental pressure difference.
   Objectives: Ex vivo lung perfusion (EVLP) is a technique to evaluate
   lungs before transplantation. As a tool for experimental research, this
   method allows organ modification and assessment. However, the costs are
   high. The aim of this study was to establish a low-cost EVLP model on
   the one hand and to investigate the feasibility of surgical graft
   downsizing during EVLP on the other hand. We compared a lobectomy, a
   stapled wedge and a sutured wedge resection during EVLP. Methods: Pigs
   of 60 kg weight were used for organ harvesting. After cardiac death
   lungs were retrieved, flushed with Perfadex and perfused with autologous
   blood for 4 hours of EVLP. The circuit was assembled from an ECMO system
   consisting of a Deltastream DP2 pump (Medos), an Affinity Fusion
   oxygenator (Medtronic) and a hardshell reservoir. After 90 minutes of
   perfusion a lobectomy was performed. At intervals of 30 minutes, a
   stapled wedge resection and a sutured wedge resection were performed.
   Air leak and the loss of blood were measured. The function of the lung
   was monitored including pulmonary artery pressure and blood gas
   analysis. Results: 20 porcine lungs were used to establish a stable
   model. Another 7 lungs underwent surgical interventions. The blood loss
   after lobectomy (3,14 +/- 4,14 ml/min) and after stapled wedge resection
   (5,29 +/- 8,1 ml/min) was lower than after sutured wedge resection (33
   +/- 17,36 ml/min). There was no major difference in air leak after the
   surgical interventions (lobectomy: 0,06 +/- 0,16 l/min vs. stapler: 0,03
   +/- 0,09 l/min vs. suture: 0,04 +/- 0,1 l/min). The oxygenation
   performance was satisfactory. The pulmonary artery pressure was in a
   physiological range. Bleeding into the parenchyma after suture was
   higher compared to the other interventions. Discussion: The low-cost
   custom-made EVLP model presented here is feasible and stable. Surgical
   interventions during EVLP are possible. Performing a lobectomy and a
   wedge resection is superior to a wedge resection with suture regarding
   to the blood loss.
   Objectives: Human induced pluripotent stem cells (hiPSCs) possess an
   exceptional differentiation potential, as they are able to differentiate
   towards cells from all three germ layers. Owing to this capability, they
   are an attractive cell source for regenerative medicine applications and
   in vitro disease models. To date, coated substrates with Matrigel (R)
   and Geltrex (TM) have been providing promising platforms for hiPSC
   culture and differentiation. Besides many advantages, both substrates
   provide some drawbacks such as batch-to-batch variation and xenogeneic
   origin, which pose problems in potential clinical applications. To
   tackle these issues, a matrigel-mimetic synthetic biomaterial able to
   maintain hiPSCs in culture is required. Cell behavior is controlled by a
   complex set of biophysical (e.g. stiffness) as well as biological (e.g.
   growth factors) parameters. In this study, we want to develop a fully
   synthetic hiPSC-supporting hydrogel that allows investigating the
   influence of biophysical and biological parameters on hiPSCs. Methods:
   The substrates were prepared via crosslinking starPEG and heparin
   molecules with different molar ratios. Substrates were biofunctionalized
   with two methods based on NHS ester binding to amine groups of laminins
   in different ratios. hiPSCs were seeded on substrates and the medium was
   changed every day. Cells were stained after 72 hours for pluripotency
   markers (OCT4-SSEA4). Results: Functionalized substrates with storage
   modulus of 4kPa maintained hiPSCs culture. On the other hand, no
   adherent cells were observed on the substrates with a storage modulus of
   1kPa and 10kPa. Discussion: StarPEG-heparin hydrogels functionalized
   with laminin mixtures clearly represented an appropriate
   matrigel-mimetic growth substrate for the hiPSC culture and maintenance
   of their pluripotency. 3D cultures have already been shown to be
   superior to 2D and it is an outlook of this work.
   Objectives: Radiological procedures utilizing intravascular iodinated
   contrast media are being widely applied for both diagnostic and
   therapeutic purposes and represent one of the main causes of
   contrast-induced nephropathy (CIN).In this hospital-based study we tried
   to assess predictors for the development of CIN in patients undergoing
   cardiac catheterization. Methods: A total of 5604 patients undergoing
   coronary angiogram/PCI from 2007-2017 were enrolled in the study.
   Multivariate predictors of CIN were identified by logistic regression
   using stepwise selection with entry and exit criteria of p < 0.1. A
