Repository: MatInfoUB/NLP-Queries

File: Co_superalloy_comp(1).txt (part 10 of 22)
FN Clarivate Analytics Web of Science
   Colliander, Magnus Hornqvist
   Sundell, Gustav
   Peng, Ru Lin
   Zhou, Jinming
   Johansson, Sten
   Moverare, Johan
TI Nano-scale characterization of white layer in broached Inconel 718
SO MATERIALS SCIENCE AND ENGINEERING A-STRUCTURAL MATERIALS PROPERTIES
   MICROSTRUCTURE AND PROCESSING
AB The formation mechanism of white layers during broaching and their mechanical properties are not well investigated and understood to date. In the present study, multiple advanced characterization techniques with nano-scale resolution, including transmission electron microscopy (TEM), transmission Kikuchi diffraction (TKD), atom probe tomography (APT) as well as nano-indentation, have been used to systematically examine the microstructural evolution and corresponding mechanical properties of a surface white layer formed when broaching the nickel-based superalloy Inconel 718.
   TEM observations showed that the broached white layer consists of nano-sized grains, mostly in the range of 20-50 nm. The crystallographic texture detected by TKD further revealed that the refined microstructure is primarily caused by strong shear deformation. Co-located Al-rich and Nb-rich fine clusters have been identified by APT, which are most likely to be gamma' and gamma '' clusters in a form of co-precipitates, where the clusters showed elongated and aligned appearance associated with the severe shearing history. The microstructural characteristics and crystallography of the broached white layer suggest that it was essentially formed by adiabatic shear localization in which the dominant metallurgical process is rotational dynamic recrystallization based on mechanically-driven subgrain rotations. The grain refinement within the white layer led to an increase of the surface nano-hardness by 14% and a reduction in elastic modulus by nearly 10% compared to that of the bulk material. This is primarily due to the greatly increased volume fraction of grain boundaries, when the grain size was reduced down to the nanoscale.
RI Colliander, Magnus/U-7034-2018; Moverare, Johan J/H-8667-2014; Peng, Ru
   L/T-6244-2018
OI Colliander, Magnus/0000-0002-6277-4875; Moverare, Johan
   J/0000-0002-8304-0221; Peng, Ru L/0000-0001-5358-9937
SN 0921-5093
EI 1873-4936
PD JAN 27
PY 2017
VL 684
BP 373
EP 384
DI 10.1016/j.msea.2016.12.045
UT WOS:000393938300045
ER

PT J
AU Barba, D
   Pedrazzini, S
   Vilalta-Clemente, A
   Wilkinson, AJ
   Moody, MP
   Bagot, PAJ
   Jerusalem, A
   Reed, RC
AF Barba, D.
   Pedrazzini, S.
   Vilalta-Clemente, A.
   Wilkinson, A. J.
   Moody, M. P.
   Bagot, P. A. J.
   Jerusalem, A.
   Reed, R. C.
TI On the composition of microtwins in a single crystal nickel-based
   superalloy
SO SCRIPTA MATERIALIA
AB Correlative analysis is performed using atom probe tomography and high resolution transmission Kikuchi diffraction techniques on microtwins of similar to 10 nm thickness, in a < 011 >-orientated single crystal superalloy crept at 800 degrees C and 650 MPa. Composition profiles across the microtwins and microtwin-parent boundaries are presented. Enrichment of microtwin-parent interfaces by approximately 2 at.% Cr and 1 at.% Co within the gamma-phase is found; no compositional variations of other elements - Ta, Nb, Mo, W - are detected. Our results provide unique insights into the mechanism of microtwin formation and the likely influence of alloy composition on deformation kinetics. (C) 2016 Acta Materialia Inc. Published by Elsevier Ltd.
RI Wilkinson, Angus/E-4849-2011; Barba, Daniel/G-4925-2017; Moody, Michael
   P/H-9377-2013; Barba, Daniel/R-8815-2019
OI Wilkinson, Angus/0000-0002-8801-4102; Barba, Daniel/0000-0002-1413-6932;
   Moody, Michael P/0000-0002-9256-0966; Barba, Daniel/0000-0002-1413-6932;
   Vilalta-Clemente, Arantxa/0000-0001-7511-5193; Pedrazzini,
   Stella/0000-0002-4691-2991
SN 1359-6462
PD JAN 15
PY 2017
VL 127
BP 37
EP 40
DI 10.1016/j.scriptamat.2016.08.029
UT WOS:000386407100009
ER

PT J
AU Nyshadham, C
   Oses, C
   Hansen, JE
   Takeuchi, I
   Curtarolo, S
   Hart, GLW
AF Nyshadham, Chandramouli
   Oses, Corey
   Hansen, Jacob E.
   Takeuchi, Ichiro
   Curtarolo, Stefano
   Hart, Gus L. W.
TI A computational high-throughput search for new ternary superalloys
SO ACTA MATERIALIA
AB In 2006, a novel cobalt-based superalloy was discovered [1] with mechanical properties better than some conventional nickel-based superalloys. As with conventional superalloys, its high performance arises from the precipitate-hardening effect of a coherent L1(2) phase, which is in two-phase equilibrium with the fcc matrix. Inspired by this unexpected discovery of an L1(2) ternary phase, we performed a first principles search through 2224 ternary metallic systems for analogous precipitate-hardening phases of the form X-3[A(0.5),B-0.5], where X = Ni, Co, or Fe, and [A,B] = Li, Be, Mg, Al, Si, Ca, Sc, Ti, V, Cr, Mn, Fe, Co, Ni, Cu, Zn Ga, Sr, Y, Zr, Nb, Mo, Tc, Ru, Rh, Pd, Ag, Cd, In, Sn, Sb, Hf, Ta, W, Re, Os, Ir, Pt, Au, Hg, or Tl. We found 102 systems that have a smaller decomposition energy and a lower formation enthalpy than the Co-3(Al, W) superalloy. They have a stable two-phase equilibrium with the host matrix within the concentration range 0 < x < 1 (X-3[A(x),B1-x]) and have a relative lattice mismatch with the host matrix of less than or equal to 5%. These new candidates, narrowed from 2224 systems, suggest possible experimental exploration for identifying new superalloys. Of these 102 systems, 37 are new; they have no reported phase diagrams in standard databases. Based on cost, experimental difficulty, and toxicity, we limit these 37 to a shorter list of six promising candidates of immediate interest. Our calculations are consistent with current experimental literature where data exists. (C) 2016 Acta Materialia Inc. Published by Elsevier Ltd. All rights reserved.
SN 1359-6454
EI 1873-2453
PD JAN 1
PY 2017
VL 122
BP 438
EP 447
DI 10.1016/j.actamat.2016.09.017
UT WOS:000389556300042
ER

PT J
AU Vacchieri, E
   Costa, A
   Roncallo, G
   Cacciamani, G
AF Vacchieri, E.
   Costa, A.
   Roncallo, G.
   Cacciamani, G.
TI Service induced fcc -> hcp martensitic transformation in a Co-based
   superalloy
SO MATERIALS SCIENCE AND TECHNOLOGY
CT 9th International Charles Parsons Turbine and Generator Conference
CY SEP, 2015
CL Loughborough Univ, Loughborough, ENGLAND
HO Loughborough Univ
AB Co-based superalloy, ECY768, applied on gas turbine vanes, shows the presence of cracks after service. EBSD studies revealed hcp transformation in the base material near cracked regions. This phase arises from a martensitic transformation of fcc matrix and bestows high fragility. The phase transformation is related to temperature and loading distribution that characterises components in service. However, at the service temperatures, the hcp transformation is not expected for ECY768. An in-house thermodynamic database was developed using the Calphad approach and thermodynamic calculations were applied to the complicated alloy composition for phase stability range evaluation. Moreover, a testing campaign was planned to artificially create this martensitic transformation and to comprehend the influence of plastic strain on fcc-hcp transformation. The transformation mechanisms were understood and some methods were developed for hcp-phase removal through refurbishment heat treatment.
RI Cacciamani, Gabriele/A-9643-2013
OI Cacciamani, Gabriele/0000-0001-9686-277X; Vacchieri,
   Erica/0000-0003-2726-6194
SN 0267-0836
EI 1743-2847
PY 2017
VL 33
IS 9
BP 1100
EP 1107
DI 10.1080/02670836.2016.1273866
UT WOS:000400195200009
ER

PT J
AU Belan, J
   Kucharikova, L
   Vasko, A
   Tillova, E
AF Belan, Juraj
   Kucharikova, Lenka
   Vasko, Alan
   Tillova, Eva
TI The influence of high temperature on DV-2 jet engine Ni-based superalloy
   turbine blade degradation
SO MATERIALS TODAY-PROCEEDINGS
CT 33rd Danubia Adria Symposium on Advances in Experimental Mechanics (DAS)
CY SEP 20-23, 2016
CL Portoroz, SLOVENIA
AB Blades and vanes made from Ni - and Co - base superalloys that are used in the hot section of all gas turbine engines are coated to enhance resistance to hot corrosion. The most widely used coatings are those based on the intermetallic compounds NiAl and CoAl, which are formed by diffusion interaction of aluminium with surfaces of the nickel and cobalt alloys, respectively. Simple aluminide coatings resist high - temperature oxidation by the formation of protective layer of alumina and can be used up to about 1 150 degrees C. The coatings degrade by loss of aluminium due to spalling of oxides under thermal cycling conditions. HPT blades of DV - 2 jet engines are made from Ni - based superalloy ZS6K. For improving alloy's high temperature resistance are blades coated with Al - Si diffusion layer. Depending on jet engine flying regime an overcrossing of working temperature may occur. It may result into coarsening of the gamma prime particles, thus decreasing its strengthening effect. A real case study of DV-2 jet engine turbine blades after high temperature exposition is discussed in this article. (C) 2017 Elsevier Ltd. All rights reserved.
RI Tillova, Eva/AAD-7985-2019
OI VASKO, Alan/0000-0002-3937-2691
SN 2214-7853
PY 2017
VL 4
IS 5
BP 5743
EP 5748
PN 1
UT WOS:000416470400001
ER

PT S
AU Achmad, TL
   Fu, WX
   Chen, H
   Zhang, C
   Yang, ZG
AF Achmad, Tria Laksana
   Fu, Wenxiang
   Chen, Hao
   Zhang, Chi
   Yang, Zhi-Gang
BE Mubarok, MZ
   Chaerun, SK
   Ichlas, ZT
TI Co-based Alloys Design Based on First-Principles Calculations: Influence
   of Transition Metal and Rare-Earth Alloying Element on Stacking Fault
   Energy
SO PROCEEDINGS OF THE 1ST INTERNATIONAL PROCESS METALLURGY CONFERENCE (IPMC
   2016)
SE AIP Conference Proceedings
CT 1st International Process Metallurgy Conference (IPMC)
CY NOV 10-11, 2016
CL Bandung, INDONESIA
SP Inst Teknologi Bandung, Fac Min & Petr Engn, Dept Met Engn, PT Newmont Nusa Tenggara, PT Freeport Indonesia, PT Geoservices, PT Smelting, PT Kasongan Bumi Kencana, LPPM ITB, PT Indonesia Chem Alumina, Pioneera, PT LAPI ITB
AB The main idea of alloy design is to reduce costs and time required by the traditional (trial and error) method, then finding a new way to develop the efficiency of the alloy design is necessary. In this study, we proposed a new approach to the design of Co-based alloys. It is based on the concept that lowering the ratio of stable and unstable stacking fault energy (SFE) could bring a significant increase in the tendency of partial dislocation accumulation and FCC to HCP phase transformation then enhance mechanical properties. Through the advance development of the computing techniques, first-principles density-functional-theory (DFT) calculations are capable of providing highly accurate structural modeling at the atomic scale without any experimental data. The first-principles calculated results show that the addition of some transition metal (Cr, Mo, W, Re, Os, Ir) and rare-earth (Sc, Y, La, Sm) alloying elements would decrease both stable and unstable SFE of pure Co. The dominant deformation mechanism of binary Co-4.5 at.% X (X = alloying element) is extended partial dislocation. Our study reveals Re, W, Mo and La as the most promising alloying additions for the Co-based alloys design with superior performances. Furthermore, the underlying mechanisms for the SFE reduction can be explained regarding the electronic structure.
RI Achmad, Tria Laksana/R-4450-2019
OI Achmad, Tria Laksana/0000-0001-9764-6307
SN 0094-243X
BN 978-0-7354-1473-0
PY 2017
VL 1805
AR UNSP 060004
DI 10.1063/1.4974440
UT WOS:000404394000034
ER

PT J
AU Sadeghian, M
   Ekrami, A
   Jamshidi, R
AF Sadeghian, Mohammad
   Ekrami, Aliakbar
   Jamshidi, Rasoul
TI Transient liquid phase bonding of 304 stainless steel using a Co-based
   interlayer
SO SCIENCE AND TECHNOLOGY OF WELDING AND JOINING
AB Transient liquid phase bonding of AISI 304 austenitic stainless steel was carried out using a Co-based interlayer with 40 m thickness. The effect of bonding time and solid-state homogenisation time on the microstructure and mechanical properties of samples was investigated. The results showed that isothermal solidification was completed within 30 min at a constant temperature of 1180 degrees C. With increasing homogenisation time, at 1000 degrees C, a more uniform distribution of alloying elements and hardness profile across the joint region was achieved. The average shear strength of homogenised samples was about 72% that of the base metal at the same heat treatment cycle.
SN 1362-1718
EI 1743-2936
PY 2017
VL 22
IS 8
BP 666
EP 672
DI 10.1080/13621718.2017.1302180
UT WOS:000408943600003
ER

PT S
AU Hor, YL
   Zhong, Y
   Bui, VP
   Png, CE
AF Hor, Yew Li
   Zhong, Yu
   Bui, Viet Phuong
   Png, Ching Eng
BE Wu, HF
   Gyekenyesi, AL
   Shull, PJ
   Yu, TY
TI Electrical resonance eddy current sensor for submillimeter defect
   detection
SO NONDESTRUCTIVE CHARACTERIZATION AND MONITORING OF ADVANCED MATERIALS,
   AEROSPACE, AND CIVIL INFRASTRUCTURE 2017
SE Proceedings of SPIE
CT Conference on Nondestructive Characterization and Monitoring of Advanced
   Materials, Aerospace, and Civil Infrastructure
CY MAR 26-29, 2017
CL Portland, OR
SP SPIE, OZ Opt Ltd, Polytec Inc, Fiberguide Ind, Frontiers Media
AB Electrical resonance based eddy current methods are being investigated and developed for the detection of sub-millimeter surface defects in low conductivity material such as superalloy in aircraft. The probe has high sensitivity due to the noise elimination by evaluate the relative resonance shift on the impedance change cause by material properties variance. This method has reported analytically with experimental validation recently. In this paper, the detecting system includes the coil sensor and the coaxial connection is modelled using full wave electromagnetic simulation with integration of the circuit co-simulator. The finite element simulation is to study the probe behavior while the circuit model simulator is used to investigate the influence of the component such as capacitance and resistance in the detection system. With our model, further investigation on the sensitivity of the detection system due to the variation of sensor parameters, such as ferrite core and liftoff as well as and capacitance and effective resistance from the electronic component, is performed. This study not only contributes to the optimization and sensitivity enhancement of the detecting system, but also provide accurate detection of submillimeter defect.
SN 0277-786X
BN 978-1-5106-0823-8; 978-1-5106-0824-5
PY 2017
VL 10169
AR UNSP 1016925
DI 10.1117/12.2260421
UT WOS:000406753400052
ER

PT S
AU Wang, CS
   Wang, TT
   Guo, JT
   Zhou, LZ
   Zhao, HP
   Xu, SQ
AF Wang, Changshuai
   Wang, Tingting
   Guo, Jianting
   Zhou, Lanzhang
   Zhao, Haiping
   Xu, Songqian
BE Liu, X
   Liu, Z
   Brinkman, K
   Das, S
   Dryepondt, S
   Fergus, JW
   Guo, Z
   Han, M
   Hawk, JA
   Horita, T
   Hosemann, P
   Li, J
   Olivetti, E
   Pandey, A
   Rebak, RB
   Roy, I
   Shang, C
   Zhang, J
TI Ni-Fe Based Alloy GH984G Used for 700 degrees C Coal-Fired Power Plants
SO ENERGY MATERIALS 2017
SE Minerals Metals & Materials Series
CT 2nd Energy Materials Conference
CY FEB 26-MAR 02, 2017
CL San Diego, CA
AB To meet the requirements of 700 degrees C ultra-supercritical (USC) coal-fired power plants, a new Ni-Fe based alloy (GH984G) has been developed. GH984G has excellent creep strength, thermal stability and resistance to oxidation/corrosion. Harmful phases were not observed even if after thermal exposure at 650-750 degrees C for 35,000 h. After exposure at 700 degrees C for 30,000 h, the yield strength has no obvious change. Its 105 h creep strength at 700 degrees C is up to 137 MPa and comparable to the level of 617B. The oxidation/corrosion evaluate at 700-800 degrees C up to 2000 h shows that it can meet the requirements of 700 degrees C USC coal-fired power plants. Currently, the pipes and tubes with different sizes have been manufactured. Moreover, it is an economic alloy due to the elimination of Co and containing more than 20% Fe. This makes it an interesting alternative for 700 degrees C USC coal-fired power plants and is now being evaluated at test platform for key components of China.
SN 2367-1181
BN 978-3-319-52333-0; 978-3-319-51647-9
PY 2017
BP 143
EP 150
DI 10.1007/978-3-319-52333-0_13
UT WOS:000402563900013
ER

PT S
AU Nikonenko, E
   Popova, N
   Nikonenko, A
   Kozlov, E
AF Nikonenko, Elena
   Popova, Natalya
   Nikonenko, Alisa
   Kozlov, Eduard
BE Kopanitsa, NO
TI Phase Composition of Ni-Al-Co-Me-Based Superalloy Modified by
   Deformation
SO YOUTH, SCIENCE, SOLUTIONS: IDEAS AND PROSPECTS (YSSIP-2016)
SE AIP Conference Proceedings
CT 3rd International Young Researchers Conference on Youth, Science,
   Solutions - Ideas and Prospects (YSSIP)
CY NOV 22-25, 2016
CL Tomsk State Univf Architecture & Bldg, Tomsk, RUSSIA
SP Russian Fdn Basic Res
HO Tomsk State Univf Architecture & Bldg
AB The paper presents the investigations of Ni-Al-Co-Me-based superalloy using TEM and SEM techniques. The structure and phase composition of the superalloy are investigated and the volume fractions and morphology of phases are determined in this paper. These investigations include the quantitative and qualitative analysis. It is shown that 70% compressive deformation of superalloy at 1200 degrees C. modifies its structure and phase composition.
SN 0094-243X
BN 978-0-7354-1468-6
PY 2017
VL 1800
AR UNSP 030004
DI 10.1063/1.4973036
UT WOS:000399197600020
ER

PT J
AU Uhlig, T
   Weis, S
   Wielage, B
   Wagner, G
   Schuberth, S
AF Uhlig, T.
   Weis, S.
   Wielage, B.
   Wagner, G.
   Schuberth, S.
TI Properties of newly developed Co-based brazing fillers
SO WELDING IN THE WORLD
AB Co-based materials are widely used in high temperature applications like aircraft industry, industrial furnaces, or gas turbine manufacturing. The main requirements on the Co superalloys are high temperature and corrosion resistance. To produce complex structures, it is necessary to join these alloys. In this work, Co-based brazing fillers for high temperature service conditions are developed. The influence of different alloying elements on the melting behavior as well as on the microstructure is investigated. A melting temperature below 1200 degrees C is achieved via addition of Ti to the near eutectic alloy CoZrTaC9, developed in previous studies. Brazing tests are carried out on the Co-based superalloy Mar M 509 using induction heating. The mechanical properties are determined by tensile tests at room temperature and at an elevated temperature of 850 degrees C. The fracture morphology of the tensile samples is investigated by light microscopy as well as SEM.
RI Wagner, Guntram Dr./H-8920-2017
OI Wagner, Guntram Dr./0000-0002-1522-3560; Uhlig,
   Thomas/0000-0002-9590-8323
SN 0043-2288
EI 1878-6669
PD JAN
PY 2017
VL 61
IS 1
BP 171
EP 180
DI 10.1007/s40194-016-0388-7
UT WOS:000396459900017
ER

PT J
AU Berthod, P
AF Berthod, Patrice
TI Looking for New Polycrystalline MC-Reinforced Cobalt-Based Superalloys
   Candidate to Applications at 1200 degrees C
SO ADVANCES IN MATERIALS SCIENCE AND ENGINEERING
AB For applications for which temperatures higher than 1150 degrees C can be encountered the currently best superalloys, the gamma/gamma' single crystals, cannot be used under stress because of the disappearance of their reinforcing gamma' precipitates at such temperatures which are higher than their solvus. Cobalt-based alloys strengthened by refractory and highly stable carbides may represent an alternative solution. In this work the interest was focused on MC carbides of several types. Alloys were elaborated with atomically equivalent quantities in M element (among Ti, Ta, Nb, Hf, or Zr) and in C. Script-like eutectic TiC, TaC, NbC, HfC, and ZrC carbides were successfully obtained in the interdendritic spaces. Unfortunately, only one type, HfC, demonstrated high morphological stability during about 50 hours at 1200 degrees C. The concerned alloy, of the Co-25Cr-0.5C-7.4Hf type (in wt.%), was further characterized in flexural creep resistance and air-oxidation resistance at the same temperature. The creep behaviour was very good, notably by comparison with amore classical Co-25Cr-0.5C-7.5Ta alloy, proving that the interest of HfC is higher than the TaC one. In contrast the oxidation by air was faster and its behaviour not really chromia-forming. Significant improvements of this chemical resistance are expected before taking benefit from the mechanical superiority of this alloy.
OI BERTHOD, Patrice/0000-0002-8035-927X
SN 1687-8434
EI 1687-8442
PY 2017
AR 4145369
DI 10.1155/2017/4145369
UT WOS:000396927300001
ER

PT J
AU Hu, XB
   Qin, XZ
   Hou, JS
   Zhou, LZ
   Ma, XL
AF Hu, X. B.
   Qin, X. Z.
   Hou, J. S.
   Zhou, L. Z.
   Ma, X. L.
TI Microstructural characterization of the M23C6 carbide in a long-term
   aged Ni-based superalloy
SO PHILOSOPHICAL MAGAZINE LETTERS
AB The microstructural features of M23C6 carbide in a long-term aged heat- and corrosion-resistant Ni-based superalloy have been investigated in detail using various kinds of transmission electron microscope (TEM) techniques. It is found that TEM contrast, which is related to structural and chemical inhomogeneities inside the grains, always exists in the interior of grains in the alloy. The structure of these inhomogeneous regions has been determined to be the same as that of the and t-M23C6 phases, where t-M23C6 indicates a transitional and metastable phase. Although possessing the same structure as the M23C6 phase, the chemical composition of the t-M23C6 is different from that of the M23C6 phase. Compared with M23C6, t-M23C6 is richer in Ni, Co, Al and Ti but poorer in W, Mo and Cr. This phenomenon of structural and chemical inhomogeneity demonstrates that pristine M23C6 carbide (p-M23C6) precipitated in standard heat-treated samples is unstable. Therefore, upon long-term ageing treatment, Ni, Co, Al and Ti may locally enrich inside the p-M23C6 phase, finally forming the phase, which can be described by the decomposition reaction p-M23C6M23C6+.
OI Hu, Xiaobing/0000-0002-9233-8118
SN 0950-0839
EI 1362-3036
PY 2017
VL 97
IS 2
BP 43
EP 49
DI 10.1080/09500839.2016.1273554
UT WOS:000395061900001
ER

PT J
AU Chernyshova, OV
   Kanagatov, DK
   Drobot, DV
AF Chernyshova, O. V.
   Kanagatov, D. K.
   Drobot, D. V.
TI Production of Nickel-Cobalt Concentrate in Rhenium-Containing Refractory
   Alloy Processing
SO RUSSIAN JOURNAL OF NON-FERROUS METALS
AB The results of electrochemical processing of the ZhS32-VI refractory alloy implemented in a galvanostatic mode in the nitric acid electrolyte are described. Experiments on the electrochemical dissolution of the same alloy in the galvanostatic mode using a nitric acid solution with a concentration of 100 g/L at various current densities are carried out. It is shown that its constituent components separate quantitatively: refractory metals such as niobium, tantalum, molybdenum, and tungsten concentrate in the anodic slime, while partially cobalt and rhenium, as well as most of the aluminum, chromium, and nickel, transfer into the electrolyte. The functional process diagram for processing of the ZhS32-VI alloy is proposed, in which the formation and separation of the main mass of nickel and cobalt are performed at the first stage with the formation of the metallic Ni-Co-containing sediment.
RI Дробот, Дмитрий/AAD-3711-2019
SN 1067-8212
EI 1934-970X
PD JAN
PY 2017
VL 58
IS 1
BP 55
EP 60
DI 10.3103/S1067821217010035
UT WOS:000396389200008
ER

PT J
AU Lu, X
   Miki, T
   Nagasaka, T
AF Lu, Xin
   Miki, Takahiro
   Nagasaka, Tetsuya
TI Activity coefficients of NiO and CoO in CaO-Al2O3-SiO2 slag and their
   application to the recycling of Ni-Co-Fe-based end-of-life superalloys
   via remelting
SO INTERNATIONAL JOURNAL OF MINERALS METALLURGY AND MATERIALS
AB To design optimal pyrometallurgical processes for nickel and cobalt recycling, and more particularly for the end-of-life process of Ni-Co-Fe-based end-of-life (EoL) superalloys, knowledge of their activity coefficients in slags is essential. In this study, the activity coefficients of NiO and CoO in CaO-Al2O3-SiO2 slag, a candidate slag used for the EoL superalloy remelting process, were measured using gas/slag/metal equilibrium experiments. These activity coefficients were then used to consider the recycling efficiency of nickel and cobalt by remelting EoL superalloys using CaO-Al2O3-SiO2 slag. The activity coefficients of NiO and CoO in CaO-Al2O3-SiO2 slag both show a positive deviation from Raoult's law, with values that vary from 1 to 5 depending on the change in basicity. The activity coefficients of NiO and CoO peak in the slag with a composition near B = (%CaO)/(%SiO2) = 1, where B is the basicity. We observed that controlling the slag composition at approximately B = 1 effectively reduces the cobalt and nickel oxidation losses and promotes the oxidation removal of iron during the remelting process of EoL superalloys.
SN 1674-4799
EI 1869-103X
PD JAN
PY 2017
VL 24
IS 1
BP 25
EP 36
DI 10.1007/s12613-017-1375-8
UT WOS:000393034800004
ER

PT J
AU Viat, A
   Bouchet, MID
   Vacher, B
   Le Mogne, T
   Fouvry, S
   Henne, JF
AF Viat, Ariane
   Bouchet, Maria-Isabel De Barros
   Vacher, Beatrice
   Le Mogne, Thierry
   Fouvry, Siegfried
   Henne, Jean-Francois
TI Nanocrystalline glaze layer in ceramic-metallic interface under fretting
   wear
SO SURFACE & COATINGS TECHNOLOGY
CT 43rd International Conference on Metallurgical Coatings and Thin Films
   (ICMCTF)
CY APR 25-29, 2016
CL San Diego, CA
SP Amer Vacuum Soc, Adv Surface Engn Div
AB A silicate ceramic and a Co-based superalloy are put in contact at 700 degrees C and are submitted to fretting wear (small amplitude reciprocating movements). The present interface is a plane to plane 4 mm contact that is studied in cross section through SEM-EDX, high resolution TEM and XPS. The tribological test results in the formation of thick (20 mu m), compact third body that adheres on both counterparts in the interface. This third body, which is formed from mixed, grinded and sintered debris reacting with surrounding oxygen, is a glaze layer. The glaze layer created on the ceramic seems homogeneous at microscale but evidences a nanostructure of metallic 20 nm crystalline grains embedded in an amorphous oxidized matrix. This structure is similar in the layer adhering on the alloy but the matrix is crystalline, suggesting that the amorphization is promoted by ceramic elements. The main wear process argued is the wrenching of metallic grains that undergo further grinding without recrystallization, associated with diffusion and selective oxidation of some metallic elements. (C) 2016 Elsevier B.V. All rights reserved.
SN 0257-8972
PD DEC 25
PY 2016
VL 308
BP 307
EP 315
DI 10.1016/j.surfcoat.2016.07.100
UT WOS:000390625000040
ER

PT J
AU Sun, CF
   Dang, XF
   Li, SW
   Xi, SQ
   Wang, H
   Wu, YR
AF Sun Chongfeng
   Dang Xiaofeng
   Li Shengwen
   Xi Shengqi
   Wang Hong
   Wu Yanrong
TI Sintering Properties and Microstructure of Fe-Ni-Co-based Superalloy
   Atomized Powder
SO RARE METAL MATERIALS AND ENGINEERING
AB Fe18Ni23Co25Cr21Mo8WNb3C2 superalloy powders were synthesized via an atomization method, and phase composition, morphology and thermal stability of the composite powders were characterized. Afterwards, Fe-Ni-Co-based superalloy was prepared by vacuum hot-pressing sintering and further second sintering of atomized alloy powders. The results show that the sintered Fe-Ni-Co-based superalloy mainly consists of austenite phase and M6C carbide phase that is a strengthening phase. The superalloy has uniform structure, high tensile strength and low elongation after vacuum hot-pressing sintering. After further second sintering, the microstructure of the superalloy becomes more homogeneous, the tensile strength decreases slightly and the elongation rate significantly increases.
SN 1002-185X
PD DEC
PY 2016
VL 45
IS 12
BP 3115
EP 3120
UT WOS:000391243500016
ER

PT J
AU Yang, YF
   Jiang, CY
   Yao, HR
   Bao, ZB
   Zhu, SL
   Wang, FH
AF Yang, Y. F.
   Jiang, C. Y.
   Yao, H. R.
   Bao, Z. B.
   Zhu, S. L.
   Wang, F. H.
TI Preparation and enhanced oxidation performance of a Hf-doped
   single-phase Pt-modified aluminide coating
SO CORROSION SCIENCE
AB A Hf-doped beta-(Ni,Pt)Al coating was prepared by co-deposition of a Pt-Hf composite plating and successive aluminisation. Then, a distinct Hf-rich belt was formed internally between the outer additive (Ni,Pt)Al coating and interdiffusion zone. An isothermal oxidation test at 1100 degrees C revealed a relatively lower oxidation rate constant and decreased oxide scale rumpling tendency for the Hf-doped coating during which the Hf-rich belt partly acted as an effective diffusion barrier. The unique addition of Hf into a beta-(NLPt)Al coating can delay the transitional oxidation period from transient alumina to stable one and postpone the degradation from beta to gamma'. (C) 2016 Elsevier Ltd. All rights reserved.
SN 0010-938X
EI 1879-0496
PD DEC
PY 2016
VL 113
BP 17
EP 25
DI 10.1016/j.corsci.2016.09.014
UT WOS:000388155700002
ER

PT J
AU Liu, QY
   Coakley, J
   Seidman, DN
   Dunand, DC
AF Liu, Qinyuan
   Coakley, James
   Seidman, David N.
   Dunand, David C.
TI Precipitate Evolution and Creep Behavior of a W-Free Co-based Superalloy
SO METALLURGICAL AND MATERIALS TRANSACTIONS A-PHYSICAL METALLURGY AND
   MATERIALS SCIENCE
AB The morphological and temporal evolution of (L1)-precipitates is studied in a polycrystalline Co-based superalloy (Co-30Ni-9.9Al-5.1Mo-1.9Nb at. pct) free of tungsten, aged at 1173 K (900 A degrees C). Over a heat-treatment, the morphology evolves due to precipitate coalescence. The particles grow in size and the volume fraction decreases, while there is no significant change in the microhardness value. Compressional creep tests at 1123 K (850 A degrees C) on a specimen aged at 1173 K (900 A degrees C) demonstrate that the creep resistance is comparable to the original, W-containing, higher-density Co-based superalloy (Co-9Al-9.8W at. pct). This represents the first creep study of the Co-Al-Mo-Nb-based superalloy system. The W-free alloy exhibits directional coarsening of the precipitates in the direction perpendicular to the applied compressive stress, which indicates a positive misfit. This is consistent with neutron diffraction results.
RI Seidman, David/B-6697-2009; Dunand, David C/B-7515-2009
OI Dunand, David/0000-0001-5476-7379; Coakley, James/0000-0001-8721-0438
SN 1073-5623
EI 1543-1940
PD DEC
PY 2016
VL 47A
IS 12
BP 6090
EP 6096
DI 10.1007/s11661-016-3775-1
UT WOS:000387856000049
ER

PT J
AU Fartushna, I
   Bulanova, M
   Ayral, RM
   Tedenac, JC
   Meleshevich, K
AF Fartushna, Iu.
   Bulanova, M.
   Ayral, R. M.
   Tedenac, J. C.
   Meleshevich, K.
TI Phase transformations and phase equilibria in the Co-Sn-Ti system in the
   crystallization interval
SO JOURNAL OF SOLID STATE CHEMISTRY
AB The Co-Sn-Ti system was studied in the crystallization interval (below similar to 50 at% Sn) by the methods of Scanning Electron Microscopy, microprobe analysis, Differential Thermal Analysis, X-ray diffraction. The liquidus and solidus projections and the melting diagram were constructed. Only Co2TiSn (tau 1) ternary compound (Heusler phase-L1(2)) was found in equilibria with the liquid in the concentration interval studied. Taking into account our recent data, the liquidus projection is characterized by the fields of primary crystallization of (beta Ti), (Co), binary based phases Ti3Sn, Ti2Sn, Ti5Sn3, Ti6Sn5, Ti2Co, TiCo, TiCo2 (c), TiCo2 (h), TiCo3, PCo3Sn2, CoSn and ternary The solidus projection is characterized by thirteen three-phase fields, which result from invariant four-phase equilibria, five are of eutectic type (E) and eight of transition type (U) and the existence of one more region Ti2Sn3+beta CoSn3+(Sn) in the solidus projection is discussed.
RI Tedenac, jean-Claude/L-5563-2017; Fartushna, Iuliia/G-8322-2015
OI Fartushna, Iuliia/0000-0001-9488-4879
SN 0022-4596
EI 1095-726X
PD DEC
PY 2016
VL 244
BP 93
EP 99
DI 10.1016/j.jssc.2016.09.013
UT WOS:000386986900014
ER

PT J
AU Pei, YW
   Zhou, CG
AF Pei Yuwen
   Zhou, Chungen
TI Improved hot corrosion resistance of Dy-Co-modified aluminide coating by
   pack cementation process on nickel base superalloys
SO CORROSION SCIENCE
AB Dy-Co-modified aluminide coating was deposited onto Ni-based superalloy DZ125 using pack cementation method. The microstructure and hot corrosion behavior of the coating were investigated. The results show that as-deposited coating has a two-layer structure. The outer layer of the coating is composed mainly of Al0.9Ni1.1 with dispersed Dy2Hf2O7. The mass gain of the coating is 0.23 mg/cm(2) after exposure to 75 wt.% Na2SO4 + 25 wt.% NaCl at 900 degrees C for 100 h. The corrosion product formed on the coating is characterized as Al2O3. Role of Dy in the improvement of the hot corrosion resistance has been discussed. (C) 2016 Elsevier Ltd. All rights reserved.
SN 0010-938X
EI 1879-0496
PD NOV
PY 2016
VL 112
BP 710
EP 717
DI 10.1016/j.corsci.2016.09.011
UT WOS:000385472100066
ER

PT J
AU Zhou, ZM
   Peng, H
   Zheng, L
   Guo, HB
   Gong, SK
AF Zhou, Zimin
   Peng, Hui
   Zheng, Lei
   Guo, Hongbo
   Gong, Shengkai
TI Microstructure and cyclic oxidation behaviour of low-Pt/Dy co-doped
   beta-NiAl coatings on single crystal (SC) superalloy
SO SURFACE & COATINGS TECHNOLOGY
AB The low-Pt/0.1 at.% Dy co-doped beta-NiAlCrSi coating was produced on single crystal (SC) superalloy IC21 by electro-plating of a similar to 3 mu m thick Pt film followed by electron beam physical vapour deposition (EB-PVD) of a beta-NiAlDyCrSi over layer. For comparison, the single low-Pt doped and single Dy-doped beta-NiAlCrSi coatings were also prepared, respectively. The cyclic oxidation behaviour of the above coatings at 1200 degrees C was investigated. Minor Dy-doping led to refinement of grains of the as-deposited coating. The addition of Pt effectively suppressed precipitation of topologically close-packed phase (TCP) in the interdiffusion zone (IDZ) during heat-treatment. The coupled effects of Pt/Dy co-doping led to lower oxidation rate, less scale rumpling and improved scale adherence than the single-doping cases and the related mechanisms were discussed. (C) 2016 Elsevier B.V. All rights reserved.
SN 0257-8972
PD OCT 25
PY 2016
VL 304
BP 108
EP 116
DI 10.1016/j.surfcoat.2016.01.062
UT WOS:000384775900014
ER

PT J
AU Wan, AS
   Xiong, JJ
   Lyu, ZY
   Li, K
   Du, YS
   Chen, KJ
   Man, ZY
AF Wan Aoshuang
   Xiong Junjiang
   Lyu Zhiyang
   Li Kuang
   Du Yisen
   Chen Kejiao
   Man Ziyu
TI High-cycle fatigue behavior of Co-based superalloy 9CrCo at elevated
   temperatures
SO CHINESE JOURNAL OF AERONAUTICS
AB A modified model is developed to characterize and evaluate high-cycle fatigue behavior of Co-based superalloy 9CrCo at elevated temperatures by considering the stress ratio effect. The model is informed by the relationship surface between maximum nominal stress, stress ratio and fatigue life. New formulae are derived to deal with the test data for estimating the parameters of the proposed model. Fatigue tests are performed on Co-based superalloy 9CrCo subjected to constant amplitude loading at four stress ratios of -1, -0.3, 0.5 and 0.9 in three environments of room temperature (i.e., about 25 degrees C) and elevated temperatures of 530 degrees C and 620 degrees C, and the interaction mechanisms between the elevated temperature and stress ratio are deduced and compared with each other from fractographic studies. Finally, the model is applied to experimental data, demonstrating the practical and effective use of the proposed model. It is shown that new model has good correlation with experimental results. (C) 2016 Chinese Society of Aeronautics and Astronautics. Production and hosting by Elsevier Ltd.
SN 1000-9361
PD OCT
PY 2016
VL 29
IS 5
BP 1405
EP 1413
DI 10.1016/j.cja.2016.01.009
UT WOS:000389533200023
ER

PT J
AU Tran, R
   Xu, ZH
   Zhou, NX
   Radhakrishnan, B
   Luo, J
   Ong, SP
AF Tran, Richard
   Xu, Zihan
   Zhou, Naixie
   Radhakrishnan, Balachandran
   Luo, Jian
   Ong, Shyue Ping
TI Computational study of metallic dopant segregation and embrittlement at
   molybdenum grain boundaries
SO ACTA MATERIALIA
AB Mo and its alloys have been widely used as refractory materials owing to their excellent high temperature properties, but a critical limitation is their low ductility. Doping the grain boundaries (GBs) of Mo with metals such as Zr or Al have previously been demonstrated as a promising approach to address this shortcoming, whereas other alloy elements are known to embrittle the GBs. In this work, we investigated the segregation and strengthening/embrittling effects of 29 metallic dopants at the Sigma 5(310) tilt and Sigma 5(100) twist Mo GBs using density functional theory (DFT) calculations and empirical continuum models. In agreement with previous works for other metals, we find that the strain, as measured by the relative metallic radius versus Mo, is a good predictor of the segregation tendency, while the difference in cohesive energies between the dopant and Mo is a good predictor of the strengthening/embrittling effect. However, we find that dopant chemistry also plays a significant role in affecting segregation behavior at GBs, particularly in driving the formation of intermetallic precipitates or 2-D interfacial phases (complexions). We also show that the site preference of a dopant in the GB can lead to strengthening effects that deviate from those predicted using simple bond-breaking arguments. Assuming a fast cleavage model of fracture, Ta, Re, Os and W are predicted to have a weak strengthening effect on Mo for the Sigma 5(310) tilt GB, and Mn, Fe, Co and Nb are predicted to have reasonable strengthening effects for the Sigma 5(100) twist GB. (C) 2016 Acta Materialia Inc. Published by Elsevier Ltd. All rights reserved.
RI Luo, Jian/A-4777-2008; Ong, Shyue Ping/D-7573-2014; Zhou,
   Naixie/AAF-2488-2019
OI Ong, Shyue Ping/0000-0001-5726-2587; Luo, Jian/0000-0002-5424-0216
SN 1359-6454
EI 1873-2453
PD SEP 15
PY 2016
VL 117
BP 91
EP 99
DI 10.1016/j.actamat.2016.07.005
UT WOS:000383005300009
ER

PT J
AU Sauza, DJ
   Bocchini, PJ
   Dunand, DC
   Seidman, DN
AF Sauza, Daniel J.
   Bocchini, Peter J.
   Dunand, David C.
   Seidman, David N.
TI Influence of ruthenium on microstructural evolution in a model Co-Al-W
   superalloy
SO ACTA MATERIALIA
