Repository: MatInfoUB/NLP-Queries

File: Co_superalloy_composition.txt (part 10 of 11)
FN Clarivate Analytics Web of Science
AB The oxidation behavior of Pt+Hf-modified gamma-Ni + gamma'-Ni(3)Al alloys containing up to 20 at.% Pt and either 15 or 20 at.% Al was studied by oxidizing the alloys in air at 1150 degrees C under both isothermal and thermal cycling conditions. It was found that the co-addition of Pt and Hf was extremely beneficial to oxidation resistance, to the extent that Ni-20Al-20Pt-Hf` and Ni-20Al-10Pt-Hf alloys (all compositions are in at.%) oxidized at significantly slower rates than that of a Ni-50Al-15Pt beta-NiAl alloy. A Ni-20Al-5Pt-Hf alloy also showed good oxidation resistance, with the steady-state oxidation rate being almost the same as that obtained for the beta alloy. Over a period of up to 500 one-hour oxidation cycles, no oxide spallation from the modified gamma+gamma' alloys was observed. From cross-sectional SEM examination coupled with X-ray diffraction analyses, it was found that a compact and planar exclusive scale layer of alpha-Al(2)O(3) formed on the Ni-20Al-20Pt-Hf alloy. By contrast, the Ni-20Al-10Pt-Hf and Ni-20Al-5Pt-Hf alloys formed a very thin outer layer of NiAl(2)O(4) and a planar inner layer of alpha-Al(2)O(3). The thickness of the inner Al(2)O(3) layer increased with increasing oxidation time relative to that of the NiAl(2)O(4) layer, meaning that the latter primarily formed during the initial stages of scale formation. Both NiO and NiAl(2)O(4) were found in the scales formed on the Ni-20Al-Hf and Ni-15Al-0 similar to 10Pt-Hf alloys, with the thickness of these oxide layers decreasing with increasing Pt content in the alloys. Further, it was found that the extent of internal HfO(2) formation decreased significantly with increasing Pt content, to the extent that no HfO(2) was found in the oxidized Ni-20Al-20Pt-Hf alloy. Inferences for the observed beneficial effects of Pt promoting protective Al(2)O(3) formation and decreasing the tendency for Hf to oxidize in gamma+gamma' alloys are discussed.
OI Gleeson, Brian/0000-0001-5531-7337
SN 0255-5476
BN 0-87849-409-X
PY 2006
VL 522-523
BP 221
EP 228
DI 10.4028/www.scientific.net/MSF.522-523.221
UT WOS:000241416500026
ER

PT S
AU Wu, YN
   Suzuki, A
   Murakami, H
   Kuroda, S
AF Wu, Y. N.
   Suzuki, A.
   Murakami, H.
   Kuroda, S.
BE Taniguchi, S
   Maruyama, T
   Yoshiba, M
   Otsuka, N
   Kawahara, Y
TI Interdiffusion behavior of electroplated platinum-iridium alloys on
   nickel-base single crystal superalloy TMS-82+
SO HIGH-TEMPERATURE OXIDATION AND CORROSION 2005
SE Materials Science Forum
CT International Symposium on High-Temperature Oxidation and Corrosion 2005
   (ISHOC 2005)
CY NOV 30-DEC 02, 2005
CL Nara, JAPAN
SP Iron & Steel Inst Japan, Japan Soc Corros Engn
AB In the present study, platinum-iridium alloys (Ir = 15.8, 27.3, 36.1, 100at.%) were electroplated on a nickel-base single crystal superalloy TMS-82+ followed by a diffusion treatment at 1373K for 1 h. Interdiffusion behavior between the Pt-Ir films and substrates was investigated in terms of chemical composition, phase constitution and morphology. X-ray analysis revealed that annealed specimens consisted of several fcc solid solutioned phases with various lattice parameters, together with ordered intermetallic compounds (Ll(2)-(Pt,Ni)(3)Al and B2-(IrNi)Al), due to the inward diffusion of Pt and Ir from the electrodeposited films to the superalloy substrates, and the outward diffusion of solute elements (Ni, Al, Cr, Co) in the superalloy substrates into the films during annealing. The depth concentration analysis indicated that the Pt-36.1 Ir film effectively retarded the outward diffusion of solute elements, especially nickel, from the substrate.
SN 0255-5476
BN 0-87849-409-X
PY 2006
VL 522-523
BP 293
EP 300
DI 10.4028/www.scientific.net/MSF.522-523.293
UT WOS:000241416500034
ER

PT J
AU Yoshioka, T
   Arikawa, H
   Okada, M
   Hisamatsu, T
   Kojima, Y
AF Yoshioka, T
   Arikawa, H
   Okada, M
   Hisamatsu, T
   Kojima, Y
TI Influence of surface treatment of bondcoat and yttrium in bondcoat on
   oxidation behavior of thermal barrier coatings
SO JOURNAL OF THE JAPAN INSTITUTE OF METALS
AB This paper focuses on the oxide layer formed at bondcoat/topcoat interface of thermal barrier coatings (TBCs), which grows faster in comparison with the oxide layer formed on overlay coatings, although both bondcoat and overlay coating are made of MCrAlY alloy (M is Ni or Co, or combination of Ni and Co). The authors clarify the influence of (D the surface treatment (shot peening) of bondcoat and (2) yttrium in bondcoat on the oxidation behavior of the thermal barrier coatings. Oxidation tests were carried out at 950 degrees C in air by means of TBC specimens. The specimen consists of Ni-base superalloy (Inconel738LC), CoNiCrAlY bondcoat and ZrO2-Y2O3 topcoat. In the TBC specimen with as-sprayed bondcoat, the oxide layer consisted of "wart-like oxide" and "continuous alumina layer". The wart-like oxide is caused due to un-melted particles of CoNiCrAlY alloy that remained at the bondcoat /topcoat interface in spraying process. The surface treatment of bondcoat prevented the formation of wart-like oxide because the unmelted particles were removed. In the TBC specimen with as-sprayed bondcoat, yttrium-rich oxide particles were included in the continuous alumina layer. The surface treatment of bondcoat and/or the removal of yttrium from the chemical composition of bondcoat in TBC specimen prevented the formation of the yttrium-rich oxide particles in the continuous oxide layer, and as a result, the growth of continuous alumina layer was decreased. There is a possibility that the application of the bondcoat without yttrium restrains the growth of the continuous oxide layer in TBC.
SN 0021-4876
EI 1880-6880
PD JAN
PY 2006
VL 70
IS 1
BP 7
EP 13
DI 10.2320/jinstmet.70.7
UT WOS:000235568200002
ER

PT J
AU Zhao, SQ
   Xie, XH
   Smith, GD
   Patel, SJ
AF Zhao, Shuangqun
   Xie, Xishan
   Smith, Gaylord D.
   Patel, Shailesh J.
TI Research and Improvement on structure stability and corrosion resistance
   of nickel-base superalloy INCONEL alloy 740
SO MATERIALS & DESIGN
AB INCONEL alloy 740 is a newly developed Ni-Cr-Co-Mo-Nb-Ti-Al superalloy in the application to ultra-supercritical boilers with steam temperatures up to 700 degrees C. By means of scanning electron microscopy (SEM), transmission electron microscopy (TEM), X-ray diffraction (XRD), micro-chemical phase analyses, and corrosion-resisting test, this paper investigates the structure stability of the alloy at elevated temperature and concentrates on coal ash corrosion performance of the alloy under the simulated coal ash/ flue gas condition. Experimental results show that the most important structure instabilities of the alloy during prolonged aging are gamma' coarsening, gamma' to eta transformation and G phase formation at grain boundary. The performance of corrosion resistance of the alloy would meet the requirement of ultra-supercritical boiler tubes. The phase computation by means of Thermo-Calc has been adopted in chemical composition modification for structure stability improvement. Two suggested new modified alloys in adjustment of the Al and Ti contents and in control of Si level, and also in maintenance of Cr content of the alloy were designed and melted for experimental investigation. These two modified alloys exhibit more stable microstructure during 760 degrees C long time aging. (C) 2005 Published by Elsevier Ltd.
SN 0261-3069
PY 2006
VL 27
IS 10
BP 1120
EP 1127
DI 10.1016/j.matdes.2005.03.015
UT WOS:000239911000037
ER

PT J
AU Guo, JT
   Du, XK
AF Guo, JT
   Du, XK
TI A superheater tube superalloy GH2984 with excellent properties
SO ACTA METALLURGICA SINICA
AB A superheater tube superalloy GH2984 with excellent properties had been successfully developed, which does not contains expensive element Co but has 32%-36% Fe, so it has low cost. In this paper, the characteristics of GH2984, including the chemical composition, mechanical and chemical properties, the microstructure stability after long-time thermal exposure and the processing property at hot and cold conditions have been introduced briefly. Then the superiority of this alloy used in ship boiler and ultra-supercritical coal-fired boiler as superheater was analyzed. The results from practical application to the ship boilers show that the GH2984 superalloy is suitable to the ship boiler superheater tube material, and the alloy also is very important candidate of a superheater and reheater materials in the ultra-supercritical steam boilers.
SN 0412-1961
PD NOV
PY 2005
VL 41
IS 11
BP 1221
EP 1227
UT WOS:000233702000017
ER

PT J
AU Kobayashi, T
   Harada, H
   Osawa, M
   Sato, A
AF Kobayashi, T
   Harada, H
   Osawa, M
   Sato, A
TI Creep strength of Co-free Ni-base single crystal superalloys
SO JOURNAL OF THE JAPAN INSTITUTE OF METALS
AB The Pebble Bed Modular Reactor (PBMR) is a small atomic power reactor which can be used in areas where the electric power transmission network is not well developed. It generates electricity by gas-turbines that used He-gas as a coolant. Ni-based superalloys are the primary materials used in gas-turbines. However if conventional Ni-base superalloys are to be used for PBMR, turbine maintenances will be difficult due to Co, as it can produce Co-60 a recitative material that possesses a long half-life. Therefore, Co-free Ni-base superalloys are required for PBMR.
   In this paper, a Co-free single-crystal (SC) superalloy, TMS-82 + (-Co), was developed; it was the same chemical composition as the 2(nd) generation SC superalloy, TMS-82+, except that it is Co-free creep tests were performed on the developed alloy, TMS-82 +, under three conditions; 900 degrees C/392 MPa, 1000 degrees C/245 MPa, and 1100 degrees C/137 MPa; CMSX-4, a popular SC alloy, was used as comparison.
   TMS-82 + (-Co) displayed superior creep-rupture life in all creep tests; however, detrimental TCP were observed in the microstructure of the sample that underwent creep testing at 1100 degrees C/137 MPa. This, the developed Co-free SC alloy should be further modified for long-term microstructural stability. Elimination of phase formation will allow the alloy to be utilized in the PBMR.
SN 0021-4876
EI 1880-6880
PD AUG
PY 2005
VL 69
IS 8
BP 707
EP 710
DI 10.2320/jinstmet.69.707
UT WOS:000231763500027
ER

PT J
AU Yang, DY
   Zhang, X
   Jin, T
   Sun, XF
   Guan, HR
   Hu, ZQ
AF Yang, DY
   Zhang, X
   Jin, T
   Sun, XF
   Guan, HR
   Hu, ZQ
TI The influence of cobalt, tungsten, and titanium on stress-rupture
   properties of nickel-base single crystal superalloy
SO RARE METAL MATERIALS AND ENGINEERING
AB The influence of Cobalt, Tungsten, and Titanium on stress-rupture properties of Nickel-base single crystal superalloy has been investigated using orthogonal arrays experimental design. The compositions of alloy have been optimized by mathematical analysis. The results show that Ti content has the most important influence on persistent lives and it is followed by Co, W in the effects. The persistent life is long when the alloy contains 10wt%Co, 8wt%W and 0wt%Ti. This alloy also has high microstructure stability after long-term ageing.
SN 1002-185X
PD AUG
PY 2005
VL 34
IS 8
BP 1295
EP 1298
UT WOS:000231616500029
ER

PT J
AU Jaansalu, KM
   Thompson, WT
AF Jaansalu, KM
   Thompson, WT
TI A thermodynamic model applicable to liquid gamma gamma prime phase
   equilibrium in superalloys
SO CANADIAN METALLURGICAL QUARTERLY
AB A thermodynamic model has been developed to address the gamma, gamma prime and liquid phase equilibrium for dilute single crystal gas turbine alloys such as CMSX-10. The model is based on a review of the Ni-X (X = Al, Co, Cr, Re, Ta, W) binary systems where the observed binary phase diagrams are well reproduced with self-consistent thermodynamic models that incorporate, when available, measured thermodynamic properties. These models are then interpolated using the Kohler scheme to address the gamma-gamma prime equilibrium observed in the related Al-Ni-X ternary systems. The gamma and liquid phases are modelled using a substitutional solution formalism; the gamma prime phase is modelled as the stoichiometric compound Ni3Al into which are dissolved compounds of the Ni3X type. The role of coherency in superalloy microstructure and the importance of a sound knowledge of constituent binary systems are discussed. The calculated phase equilibrium compositions and phase transformation temperatures are compared to the literature data for CMSX-10.
SN 0008-4433
PD APR
PY 2005
VL 44
IS 2
BP 205
EP 218
UT WOS:000235523700009
ER

PT J
AU Zhao, SQ
   Dong, JX
   Zhang, MC
   Xie, XS
AF Zhao, SQ
   Dong, JX
   Zhang, MC
   Xie, XS
TI Oxidation behaviors of new Ni-based superalloy at 950 degrees C and 1000
   degrees C
SO RARE METAL MATERIALS AND ENGINEERING
AB A new nickel-based superalloy was oxidized in air at 950degreesC and 1000degreesC for time up to 140 h. Its oxidation behaviors were investigated by means of TGA, XRD and SEM(EDX). The kinetic curve of alloy oxidized at 950degreesC for 128 h obeys the parabolic rate law and no oxide peels off. The parabolic law is almost followed when alloy is oxidized at 1 000degreesC. A small amount of oxide scale spallation happens in the course of oxidation at 1 000degreesC. The oxide scales consist of Cr2O3,(Ni,Co)Cr2O4, TiO2, SiO2 and Al2O3, and internal oxidation takes place both at 950degreesC and at 1 000degreesC. This new alloy exhibits higher resistance to oxidation at 950degreesC than that at 1 000degreesC. The oxidation mechanism of the alloy has also been suggested by the phase composition analyses of oxide layers.
SN 1002-185X
PD FEB
PY 2005
VL 34
IS 2
BP 208
EP 211
UT WOS:000227367700009
ER

PT J
AU Shinmi, A
   Hasegawa, M
   Kagawa, Y
   Kawamura, M
   Suemitsu, T
AF Shinmi, A
   Hasegawa, M
   Kagawa, Y
   Kawamura, M
   Suemitsu, T
TI Change in microstructure of plasma sprayed thermal barrier coating by
   high temperature isothermal heat exposure
SO JOURNAL OF THE JAPAN INSTITUTE OF METALS
AB The change of microstructure in an atmospheric plasma sprayed thermal barrier coating (APS-TBC) by isothermal heat exposure has been studied. Used 8 mass% Y2O2-ZrO2 TBC layer, a Ni-Co-Cr-Al-Y bond coat (BC) layer, and an IN738 superalloy substrate. The TBC system is subjected to heat exposure at 1423 K in ambient air for 10, 50, 100, 200, 300, and 400 h. Polished transverse sections of heat-exposed TBCs are examined and the changes of constitutes are discussed. Both sintering and cracking of the TBC layer are observed and these behaviors are strongly correlated with the morphology of as-sprayed intersplat boundaries and heat exposure time, respectively. A thermally grown oxide (TGO) layer is formed after heat exposure, and the thickness increases with the increase in heat exposure time. The chemical composition and morphology of the TGO layer depend on the heat exposure time. Micro-cracking in the TGO layer and TBC layer is observed after formation of a spinel, which is attributed to a lack of Al in the BC layer. The composition and phases in the BC layer are strongly correlated with the growth behavior of the TGO layer.
SN 0021-4876
EI 1880-6880
PD JAN
PY 2005
VL 69
IS 1
BP 67
EP 72
DI 10.2320/jinstmet.69.67
UT WOS:000227846200013
ER

PT S
AU Xie, XS
   Zhao, SQ
   Dong, JX
   Smith, GD
   Patel, SJ
AF Xie, XS
   Zhao, SQ
   Dong, JX
   Smith, GD
   Patel, SJ
BE Zhong, ZY
   Saka, H
   Kim, TH
   Holm, EA
   Han, YF
   Xie, XS
TI An investigation of structure stability and its improvement on new
   developed Ni-Cr-Co-Mo-Nb-Ti-Al superalloy
SO PRICM 5: THE FIFTH PACIFIC RIM INTERNATIONAL CONFERENCE ON ADVANCED
   MATERIALS AND PROCESSING, PTS 1-5
SE MATERIALS SCIENCE FORUM
CT 5th Pacific Rim International Conference on Advanced Materials and
   Processing
CY NOV 02-05, 2004
CL Beijing, PEOPLES R CHINA
SP Chinese Soc Met, Japan Inst Met, Korea Inst Met & Mat, Minerals, Met & Mat Soc
AB A new nickel-base superalloy Ni-25Cr-20Co-0.5Mo-2Nb-1.7Ti-0.8Al has just developed by Special Metals Corporation in the application to ultra-supercritical boilers with steam temperatures up to 700 degrees C. The structure stability of the alloy was studied in detail in combination of SEM, TEM, XRD and micro-chemical phase analyses. Experimental results show that the most important structure instability is as follows: 1) gamma' coarsening; 2) gamma' to eta transformation; 3) G phase formation. The phase computation by means of Thermo-Calc has been adopted in chemical composition modification for structure stability improvement. Two suggested new modified alloys in adjustment of the Al and Ti contents and in control of Si level were designed and melted for experimental study. These 2 modified new alloys exhibit more stable structure at 760 degrees C long time aging. A bright perspective has been shown for the development of this new alloy in the near future.
SN 0255-5476
BN 0-87849-960-1
PY 2005
VL 475-479
BP 613
EP 618
DI 10.4028/www.scientific.net/MSF.475-479.613
PN 1-5
UT WOS:000227494709141
ER

PT J
AU Baufeld, B
   Bartsch, M
   Broz, P
   Schmucker, M
AF Baufeld, B
   Bartsch, M
   Broz, P
   Schmucker, M
TI Microstructural changes as postmortem temperature indicator in
   Ni-Co-Cr-Al-Y oxidation protection coatings
SO MATERIALS SCIENCE AND ENGINEERING A-STRUCTURAL MATERIALS PROPERTIES
   MICROSTRUCTURE AND PROCESSING
AB Microstructural changes in a metallic oxidation protection coating (Ni-Co-Cr-Al-Y) applied on a nickel base superalloy were investigated by means of scanning and transmission electron microscopy. The changes are due either to thermal mechanical fatigue testing under high thermal gradients or to defined isothermal heat treatments. The coated specimens were quenched from temperatures between 840 and 1100degreesC to ambient temperature. The resultant phases, their local distribution and compositions were determined by energy dispersive X-ray (EDX) spectroscopy and electron diffraction. Phase equilibria at respective temperatures were determined by thermodynamic calculations based on the CALPHAD method. The calculated and experimentally determined phase distributions were compared. A particular microstructural feature, namely the existence and spatial distribution of spherical gamma' Ni3Al precipitates in the coating and the diffusion zone between substrate and coating, was used as a postmortem indicator for the maximum temperature experienced by the specimen during testing. This paper gives a road map for developing a microstructural-based temperature calibration for complex metallic materials using thermodynamic simulations. (C) 2004 Elsevier B.V. All rights reserved.
RI Bartsch, Marion/B-9501-2012
OI Bartsch, Marion/0000-0002-3952-2928
SN 0921-5093
PD OCT 25
PY 2004
VL 384
IS 1-2
BP 162
EP 171
DI 10.1016/j.msea.2004.05.052
UT WOS:000224489300019
ER

PT J
AU Kearsey, RM
   Beddoes, JC
   Jones, P
   Au, P
AF Kearsey, RM
   Beddoes, JC
   Jones, P
   Au, P
TI Compositional design considerations for microsegregation in single
   crystal superalloy systems
SO INTERMETALLICS
CT International Symposium on Intermetallic and Advanced Materials
CY MAR 02-06, 2003
CL San Diego, CA
AB This paper investigates the role of varying refractory addition levels on the microsegregation behaviour of single crystal (SX) superalloys systems during solidification. Specifically, a series of six Ni-base alloy compositions are set in a controlled manner, such that the chemical effects of Re, W, and Ru can be independently assessed. Each experimental alloy is produced in the SX condition utilizing a modified Bridgman casting process, with subsequent compositional analysis of the solidification structures via standard electron microprobe analysis (EPMA) methods. Qualitative partitioning results indicate typical SX alloy segregation behavior with elements such as Cr, Co, Re, Mo, and W all segregating towards the dendrite core regions, while the gamma' forming elements of Al, Ti, and Ta show favorable partitioning to the interdendritic gamma-gamma' eutectic regions. Both Ni and Ru exhibit ideal segregation behaviour with no favorable partitioning to either phase. Quantitative EPMA results indicate that as the nominal Re level increases, the severity of microsegregation to the dendrite core regions rises dramatically for Mo, Cr, and Re. Remarkably, evidence is presented demonstrating the role that Ru plays in counteracting the microsegregation effects of both increased Re and higher overall total refractory levels. (C) 2004 Elsevier Ltd. All rights reserved.
SN 0966-9795
PD JUL-SEP
PY 2004
VL 12
IS 7-9
SI SI
BP 903
EP 910
DI 10.1016/j.intermet.2004.02.041
UT WOS:000223396900032
ER

PT J
AU Hashizume, R
   Yoshinari, A
   Murata, Y
   Morinaga, M
AF Hashizume, R
   Yoshinari, A
   Murata, Y
   Morinaga, M
TI Development of Ni-based single crystal superalloys for power-generation
   gas-turbine blades
SO TETSU TO HAGANE-JOURNAL OF THE IRON AND STEEL INSTITUTE OF JAPAN
AB In advanced industrial gas-turbine systems, there has been a great demand for new single crystal (SC) superalloys with an excellent combination of high-temperature creep strength, hot-corrosion resistance and oxidation resistance. In this study, ten nickel-based SC superalloys were designed with the aid of the d-electrons concept. Their chemical compositions were in the range of 1.2-1.5% Ti, 3.8-6.5% Cr, 11% Co, 01.4% Mo, 6.5-7.4% Ta, 5.0-6.0% W, 3.6-5.4% Re, 5.1-5.5% Al, 0.12-0.14% Hf and balanced Ni in mass% units. A series of experiments such as creep rupture tests, burner rig tests and cyclic oxidation tests was conducted with the heat-treated SC specimens of these alloys. All the designed alloys were found to be superior in the creep rupture life to a second generation superalloy, CMSX-4. In the hot-corrosion resistance estimated from the burner rig tests, any designed alloys were comparable or even superior to CMSX-4. The oxidation resistance was very different amount the designed alloys, but some of them showed higher resistance than CMSX-4. Thus the SC alloys containing about 4-5 mass% Re had about 20 K higher temperature capability than CMSX-4, while exhibiting excellent hot-corrosion resistance and oxidation resistance.
SN 0021-1575
EI 1883-2954
PD JUL
PY 2004
VL 90
IS 7
BP 518
EP 525
DI 10.2355/tetsutohagane1955.90.7_518
UT WOS:000222565300009
ER

PT J
AU Li, MX
   He, YZ
   Sun, GX
AF Li, MX
   He, YZ
   Sun, GX
TI Microstructure and wear resistance of laser clad cobalt-based alloy
   multi-layer coatings
SO APPLIED SURFACE SCIENCE
AB Multi-layer Co-based alloy (HMSP 2537) were deposited on Ni-based superalloy plate with a TJ-TL-T5000 type CO2 laser. Sections of such coatings were examined to reveal their microstructure and phase composition using optical microscope, scanning electron microscope (SEM), and X-ray diffractometer (XRD). The hardness and wear resistance of the coatings were tested. The results showed that the prime phase (gamma-Co dendrite) and other phases, such as CrNi, Co7W6, and Cr23C6 existed in the coatings. Dendrite or cellular microstructures were observed perpendicular to the interface, and coarsening microstructures were obtained as more layers deposited. Dendrite paralleling to laser scan speed was also found near the top surface of the last layer. Fine microstructures of gamma-Co dendrite and lamellar eutectic in inter-dendritic regions strengthened the coatings. Microhardness and wear resistance of the coatings were much higher than that of substrate but slightly decreased with layers increased. (C) 2004 Elsevier B.V. All rights reserved.
SN 0169-4332
EI 1873-5584
PD MAY 31
PY 2004
VL 230
IS 1-4
BP 201
EP 206
DI 10.1016/j.apsusc.2004.02.030
UT WOS:000221968100025
ER

PT J
AU Day, J
   Huang, X
   Yao, M
AF Day, J
   Huang, X
   Yao, M
TI Study on composition-induced microstructural variation in the interface
   between co-based hardfacing alloys and IN738Ni-based superalloy
SO JOURNAL OF MATERIALS ENGINEERING AND PERFORMANCE
AB Alloy mixtures with varying composition of two Co-based hardfacing alloys and IN738 Ni-based super alloy were examined using differential scanning calorimetry. The microstructure of the resulting specimens was then analyzed using optical and scanning electron microscopy and energy dispersive spectroscopy. The microstructural evolution between each bardfacing alloy and the IN738 substrate was documented and the formation of topologically close-packed and/or additional carbide phases was noted. Microstructures that are undesirable for high temperature and stress applications were produced in specimens with a higher degree of mixing (from 25 to 75 wt.% of hardfacing alloy in IN738). The two hardfacing alloys produced markedly different microstructures in the alloy mixtures due to differences in elemental composition. A hardfacing process that minimizes the degree of deposit-substrate mixing will be beneficial to the performance of the coating.
RI Huang, Xiao/Q-2906-2018
OI Huang, Xiao/0000-0001-8055-3745
SN 1059-9495
EI 1544-1024
PD APR
PY 2004
VL 13
IS 2
BP 158
EP 166
DI 10.1361/10599490418352
UT WOS:000220752900006
ER

PT J
AU Fritscher, K
   Leyens, C
   Schulz, U
AF Fritscher, K
   Leyens, C
   Schulz, U
TI Investigation of an as-sprayed NiCoCrAlY overlay coating. A
   thermoanalytical approach
SO MATERIALS SCIENCE AND ENGINEERING A-STRUCTURAL MATERIALS PROPERTIES
   MICROSTRUCTURE AND PROCESSING
AB A low pressure plasma sprayed (LPPS) NiCoCrAlY aircraft turbine blade overlay coating was investigated by differential thermal analysis (DTA). A pronounced irreversible endothermic reaction peak was observed at 975 degreesC for the as-sprayed coating. No equivalent reaction is observed for the LPPS coating in the annealed state and in Ni-Co-Cr-Al (Ni:Co = 2:1) compositions after slow furnace cool-down as well. The reaction scheme for the partial ternary AlNi-Cr-Ni system was taken as a reference standard for understanding the irreversible reaction, and was reexamined where necessary. The four-phase solid state reaction in the ternary system at 995 degreesC, according to gamma-Ni + beta-NiAl --> gamma'-Ni3Al + alpha-Cr, is compared with the occurrence of the reaction observed at 975 degreesC on the as-sprayed NiCoCrAlY coating material. It runs most likely according to gamma-Ni + -gamma'-Ni(3)AI --> alpha-Cr + beta-NiAl. The reaction at 975 degreesC is discussed in terms of metastable phase formation sequences. (C) 2003 Elsevier B.V. All rights reserved.
RI Leyens, Christoph/J-8781-2017
OI Leyens, Christoph/0000-0002-1885-9054; Schulz, Uwe/0000-0003-0362-8103
SN 0921-5093
EI 1873-4936
PD MAR 25
PY 2004
VL 369
IS 1-2
BP 144
EP 150
DI 10.1016/j.msea.2003.10.319
UT WOS:000220451400018
ER

PT J
AU Zheng, YR
   Zheng, L
   Zeng, Q
   Ruan, ZC
AF Zheng, YR
   Zheng, L
   Zeng, Q
   Ruan, ZC
TI Formation of primary M6C carbide and its effect on cast die superalloys
   with high content of tungsten
SO ACTA METALLURGICA SINICA
AB Nickel based superalloys with high content of tungsten (W) have been applied to cast the large size die. Because the formation of large amount of primary M6C phase embrittles the die, it is necessary to explore the forming condition of primary M6C. The experiments prove that the alloys containing carbon content higher than 0.15% (mass fraction) tend to precipitate primary M6C carbide and 10% Co can restrict the formation of M6C effectively. The primary M6C forms at 1375 V. The cooling rate between the solid and liquid temperature range can influence the precipitation of this phase sensitively. Rapid cooling retard the formation of M6C obviously. The section size effect of the formation of M6C exists in castings. For a heavy section possessing dendrite spacing higher than 150 mum, it is very easy to form M6C with a millimeter magnitude, which damages the high temperature strength of alloys. To prevent the precipitation of M6C in large size section die, the composition of alloy is recommended to maintain at the level of 0.04%-0.07% C and 10%-15% Co.
OI Zheng, Liang/0000-0001-7090-0635
SN 0412-1961
PD MAR
PY 2004
VL 40
IS 3
BP 285
EP 290
UT WOS:000220611700012
ER

PT J
AU Campbell, CE
   Zhao, JC
   Henry, MF
AF Campbell, CE
   Zhao, JC
   Henry, MF
TI Comparison of experimental and simulated multicomponent Ni-base
   superalloy diffusion couples
SO JOURNAL OF PHASE EQUILIBRIA AND DIFFUSION
AB A multicomponent diffusion mobility database for the Ni-rich fcc phase [2002Cam] is evaluated by comparing diffusion simulation to two experimental multicomponent Ni-base superalloy diffusion couples: Ni/Rene-88 and IN718/Rene-88. The diffusion simulations use composition-dependent thermodynamic and diffusion quantities within a finite difference code to simulate single-phase and multiphase planar layers. The multiphase layers consist of a matrix phase and a disperse phase. The calculated composition profiles, interdiffusion coefficients, phase fraction profiles, and location of Kirkendall porosity are compared with experimental results. To treat diffusion in the IN718 alloy, iron and carbon are added to the existing diffusion mobility database using previous assessment work and new assessments of Fe-Al and Fe-Co.
RI Zhao, Ji-Cheng/O-7563-2019; Zhao, Ji-Cheng (JC)/H-4387-2012
OI Zhao, Ji-Cheng/0000-0002-4426-1080; Zhao, Ji-Cheng
   (JC)/0000-0002-4426-1080
SN 1547-7037
PD FEB
PY 2004
VL 25
IS 1
BP 6
EP 15
DI 10.1361/10549710417966
UT WOS:000220981200003
ER

PT J
AU Haynes, JA
   Pint, BA
   Porter, WD
   Wright, IG
AF Haynes, JA
   Pint, BA
   Porter, WD
   Wright, IG
TI Comparison of thermal expansion and oxidation behavior of various
   high-temperature coating materials and superalloys
SO MATERIALS AT HIGH TEMPERATURES
AB The thermal expansion mismatch between a metallic substrate and its external oxide scale generates a strain on cooling that is a primary cause of spallation of protective oxide scales. This study compares thermal expansion behavior and cyclic oxidation performance of the two major composition classes of high-temperature commercial coatings for protection of single-crystal superalloys. The thermal expansion of cast MCrAlY (M = Ni and/or Co) alloys and cast aluminides (NiAl, (Ni,Pt)Al and Ni(3)Al) was measured at temperatures up to 1300degreesC and compared to that of a single-crystal Ni-base superalloy. The tendency for scale spallation from each alloy was evaluated by cyclic oxidation testing at 1150degreesC. The coefficients of thermal expansion for the aluminides were lower than those of the MCrAlY-based alloys at all temperatures and scale adherence to the Hf-doped aluminides was generally superior. Scale adherence to the various compositions of MCrAlY-type alloys did not directly correlate to their thermal expansion behavior or substrate strength. For both types of materials, the presence of a reactive element (Y,Hf, etc.) had no detectable effect on thermal expansion but a major effect on scale adherence. There was no obvious influence of At content on the thermal expansion of beta phase Ni-Al compositions. The addition of Pt resulted in a lower average thermal expansion for hyperstoichiometric (Ni,Pt)AI at temperatures above 930degreesC, but this effect was not observed in hypostoichiometric (Ni,Pt)AI.
RI Pint, Bruce/A-8435-2008; Haynes, James Allen/AAE-9684-2019
OI Pint, Bruce/0000-0002-9165-3335; 
SN 0960-3409
PY 2004
VL 21
IS 2
BP 87
EP 94
DI 10.3184/096034004782749944
UT WOS:000222765300003
ER

PT J
AU Michon, S
   Berthod, P
   Aranda, L
   Rapin, C
   Podor, R
   Steinmetz, P
AF Michon, S
   Berthod, P
   Aranda, L
   Rapin, C
   Podor, R
   Steinmetz, P
TI Application of thermodynamic calculations to study high temperature
   behavior of TaC-strengthened Co-base superalloys
SO CALPHAD-COMPUTER COUPLING OF PHASE DIAGRAMS AND THERMOCHEMISTRY
AB A database for cobalt-base superalloys was built up by combing the binary and ternary thermodynamic descriptions available in the SSOL (SGTE) database and from the literature. Using this database, results of thermodynamic calculations for several cobalt-base superalloys were compared to the experimentally observed n-microstructure of the alloys after homogenization at high temperatures and quenching. Three examples are presented: prediction of phase equilibria versus temperature and composition; selection of highly refractory materials using isothermal sections; and evaluation of local melting temperature in the case of skin formation of Co-base alloy during air oxidation at 1300 degreesC. The agreement between calculated prediction and experimental observation is satisfactory. (C) 2004 Elsevier Ltd. All rights reserved.
RI Podor, Renaud/N-3746-2019
OI Podor, Renaud/0000-0002-8103-1743; BERTHOD, Patrice/0000-0002-8035-927X
SN 0364-5916
EI 1873-2984
PD SEP
PY 2003
VL 27
IS 3
BP 289
EP 294
DI 10.1016/j.calphad.2003.12.003
UT WOS:000220038100006
ER

PT J
AU Yang, ZG
   Weil, KS
   Paxton, DM
   Stevenson, JW
AF Yang, ZG
   Weil, KS
   Paxton, DM
   Stevenson, JW
TI Selection and evaluation of heat-resistant alloys for SOFC interconnect
   applications
SO JOURNAL OF THE ELECTROCHEMICAL SOCIETY
AB Over the past several years, advances in the design and fabrication of planar solid oxide fuel cells (SOFCs) have led to a steady reduction in the temperatures necessary for their operation. Consequently, it appears more realistic now to use low cost heat-resistant alloys for interconnect components in the SOFC stack. However, no specific criteria or inclusive study are available as a reference to help select and evaluate suitable candidates from the hundreds of available heat-resistant alloy compositions, which overall demonstrate oxidation resistance at high temperatures. In this work, composition criteria have been proposed for the preselection of heat-resistant compositions, such as Ni-, Fe-, and Co-based superalloys, Cr-based alloys, and stainless steels. The proposed criteria have been employed to establish a database of heat-resistant alloys at Pacific Northwest National Laboratory, where a systematic approach has been initiated to evaluate and modify and/or develop alloys for SOFC interconnect applications. The preselected compositions are further evaluated by referring in-house studies and reference to published data. It appears that it would be difficult for traditional alloys to fully satisfy the materials requirements for long-term operation at temperatures higher than 700degreesC. However, the applicability can be improved via surface/bulk modification and by the implementation of novel stack designs. (C) 2003 The Electrochemical Society.
SN 0013-4651
PD SEP
PY 2003
VL 150
IS 9
BP A1188
EP A1201
DI 10.1149/1.1595659
UT WOS:000184673100007
ER

PT J
AU Li, W
   Jin, T
   Qiao, DC
   Sun, XF
   Guan, HG
   Hu, ZQ
AF Li, W
   Jin, T
   Qiao, DC
   Sun, XF
   Guan, HG
   Hu, ZQ
TI Preparation of Ni-Cr-Co-W-Mo-B brazing filler and its weldability
SO ACTA METALLURGICA SINICA
AB Ni-Cr-Co-W-Mo-B powder as a brazing filler was prepared by gas atomization, and its microstructure and melting characteristics were determined by XRD and DSC. The microstructure and composition analyses across the bonded interlayer were performed by SEM. The wettability between Ni-Cr-Co-W-Mo-B alloy and Ni-based superalloy substrate is good. The bond tensile strenghth at 1073 K and stress rupture at 1283 K/248 MPa are 1123 MPa and 43 h respectively. After transient liquid phase bonding and heat treatment, the microstructure and composition of the joint zone resemble those of the superalloy substrate, and the joint properties are almost identical to those of the superalloy substrate.
SN 0412-1961
PD APR 11
PY 2003
VL 39
IS 4
BP 444
EP 448
UT WOS:000182921300022
ER

PT J
AU Wang, F
   Geng, S
AF Wang, F
   Geng, S
TI High temperature oxidation and corrosion resistant nanocrystalline
   coatings
SO SURFACE ENGINEERING
AB Traditional high temperature oxidation resistant coatings are divided into three types: aluminide or modified aluminide coatings such as Cr-Al, Si-Al and Pt-Al; MCrAlY(M=Fe,Co and/or Ni) overlayer coatings and MCrAlY+Y2O3/ZrO2 thermal barrier coatings. Characteristic of these coatings is that their compositions are very different from their substrate alloys. Protection comes from the higher aluminium content in the coating to form Al2O3 at high temperature. However, these coatings may be harmful to the mechanical properties of the alloys as a result of the interdiffusion or thermal mismatch between the coating and substrate. Recently, a new kind of coating has been developed: high temperature oxidation resistant and hot corrosion resistant nanocrystalline coating, the composition of which is the same as the substrate. The only difference is that the grain size of the coating is several orders of magnitude smaller than that of the substrate. The formation of protective Al2O3 scale is not from the high aluminium. content, but from the grain boundary diffusion. The main advantages of this kind of coating are that neither interdiffusion nor thermal mismatch exist between coating and substrate. The present paper reviews the high temperature oxidation and hot corrosion resistant nanocrystalline coating with particular reference to the authors' own results.
SN 0267-0844
PD FEB
PY 2003
VL 19
IS 1
BP 32
EP 36
DI 10.1179/026708402225010056
UT WOS:000183674800005
ER

PT J
AU Lou, D
   Hellman, J
   Luhulima, D
   Liimatainen, J
   Lindroos, VK
AF Lou, D
   Hellman, J
   Luhulima, D
   Liimatainen, J
   Lindroos, VK
TI Interactions between tungsten carbide (WC) particulates and metal matrix
   in WC-reinforced composites
SO MATERIALS SCIENCE AND ENGINEERING A-STRUCTURAL MATERIALS PROPERTIES
   MICROSTRUCTURE AND PROCESSING
AB A variety of experimental techniques have been used to investigate the interactions between tungsten carbide (WC-Co 88/12) particulates and the matrix in some new wear resistant cobalt-based superalloy and steel matrix composites produced by hot isostatic pressing. The results show that the chemical composition of the matrix has a strong influence on the interface reaction between WC and matrix and the structural stability of the WC particulates in the composite. Some characteristics of the interaction between matrix and reinforcement are explained by the calculation of diffusion kinetics. The three-body abrasion wear resistance of the composites has been examined based on the ASTM G65-91 standard procedure. The wear behavior of the best composites of this study shows great potential for wear protection applications. (C) 2002 Elsevier Science B.V. All rights reserved.
SN 0921-5093
PD JAN 15
PY 2003
VL 340
IS 1-2
BP 155
EP 162
AR PII S0921-5093(02)00173-9
DI 10.1016/S0921-5093(02)00173-9
UT WOS:000179261900016
ER

PT J
AU Ito, A
   Sugiyama, K
   Shinohara, N
   Sugita, Y
   Sakurai, S
   Kameda, J
AF Ito, A
   Sugiyama, K
   Shinohara, N
   Sugita, Y
   Sakurai, S
   Kameda, J
TI In-service degradation of metallurgical and mechanical properties of
   aluminized coatings and substrates in gas turbine blades
SO MATERIALS TRANSACTIONS
