Repository: MatInfoUB/NLP-Queries

File: Co_superalloy_oxidation.txt (part 10 of 15)
FN Clarivate Analytics Web of Science
AB The isothermal oxidation behavior of experimental third and fourth generation Ni-based superalloys was studied at temperatures between 900 and 1100 degrees C. It was found that the lower Cr concentration in third and fourth generation alloys compared to second generation alloys negatively affects the ability of the alloy to form and maintain a protective alumina scale especially at lower temperatures (900 degrees C). An extensive internal reaction zone comprised of oxide and nitride phases is observed underneath a nonprotective external oxide scale. At higher temperatures, a continuous alumina scale forms underneath (Ni,Co)O and spinel layers. Due to the low level of reactive element (RE) additions in these experimental alloys, scale adhesion is poor. An increase of Cr content is necessary to ensure formation of a protective alumina scale at lower temperatures. Addition of Y and/or Zr is recommended for improved oxide adhesion, resulting in better overall oxidation performance. (C) 2010 The Electrochemical Society. [DOI: 10.1149/1.3482074] All rights reserved.
SN 0013-4651
EI 1945-7111
PY 2010
VL 157
IS 11
BP P95
EP P98
DI 10.1149/1.3482074
UT WOS:000283857900006
ER

PT J
AU Han, J
   Yoo, B
   Im, HJ
   Oh, CS
   Choi, PP
AF Han, Jaewook
   Yoo, Boryung
   Im, Hye Ji
   Oh, Chang-Seok
   Choi, Pyuck-Pa
TI Microstructural evolution of the heat affected zone of a Co-Ti-W alloy
   upon laser cladding with a CoNiCrAlY coating
SO MATERIALS CHARACTERIZATION
AB We report on the microstructural evolution of the heat affected zone of a gamma/gamma'-strengthened Co-Ti-W alloy upon laser cladding with a CoNiCrAlY coating. Using electron microscopy and atom probe tomography we observed two distinct heat affect zones, namely gamma islands containing gamma' precipitate (similar to 45 nm in size) colonies and heat affected gamma/gamma' regions outside the gamma islands comprising fine gamma' precipitates (similar to 25 nm in size). Based on the experimental data and thermodynamic calculations, we propose a model for the formation of these two heat affected zones and discuss the differences in the observed precipitate sizes.
SN 1044-5803
EI 1873-4189
PD DEC
PY 2019
VL 158
AR 109998
DI 10.1016/j.matchar.2019.109998
UT WOS:000503314000062
ER

PT S
AU Chen, XD
   Li, Q
   Xiao, CB
   Ren, WP
AF Chen, Xueda
   Li, Qing
   Xiao, Chengbo
   Ren, Weipeng
BE Han, YF
   Lin, JP
   Xiao, CB
   Zeng, XQ
TI Effect of Salt-coating Hot Corrosion on Stress-rupture Properties of a
   Corrosion Resistant Directionally Solidified Superalloy
SO HIGH PERFORMANCE STRUCTURE MATERIALS
SE Materials Science Forum
CT Chinese Materials Congress (CMC 2012)
CY JUL 13-18, 2012
CL Taiyuan, PEOPLES R CHINA
SP Chinese Mat Res Soc, Taiyuan Univ Sci & Technol, Minist Sci & Technol China, China Assoc Sci & Technol, Natl Nat Sci Fdn China (NSFC), Chinese Acad Sci (CAS), Chinese Acad Engn
AB The hot components of gas turbine are loaded by high stresses in presence of high-temperature oxidation and hot corrosion environment during service process. It is important to simulate the interaction of stress and hot corrosion on the components in real service situation. Effect of the ratios of salt mixtures of Na2SO4/NaCl and the coating amounts of salt mixtures on the microstructure and the high temperature stress-rupture properties of a corrosion resistant directionally solidified superalloy at 850 degrees C/500MT'a were investigated. The results demonstrated that the stress-rupture life decreased with the coated salt mixture ratio of Na2SO4/NaCl changing from 3:1 to 9:1. Stress-rupture lives of the alloy decreased from 63 h to 42 h, while the coated salt mixtures amount increased from 1 mg/cm(2) to 4 mg/cm(2), hereby the salt mixture contained 75% Na2SO4 and 25% NaCl. When the coating ratio of Na2SO4/NaCl was 9:1, the stratified corrosion products layers were composed of the (Ni, Co)O, Ni(Al, Cr)(2)O-4 layer, bright grey phase that be identified as CrWO4, and the underlying dispersed particle shape phase CrSx, the underlying layer forms the sulfides eutectic and leads to catastrophic destruction for the alloy, which decreased the stress-rupture lives dramatically.
SN 0255-5476
PY 2013
VL 747-748
BP 502
EP +
DI 10.4028/www.scientific.net/MSF.747-748.502
UT WOS:000319022400077
ER

PT J
AU Altin, O
   Eser, S
AF Altin, Orhan
   Eser, Semih
TI Pre-oxidation of Inconel alloys for inhibition of carbon deposition from
   heated jet fuel
SO OXIDATION OF METALS
AB Exposure of superalloy surfaces to jet fuel at elevated temperatures leads to the formation of carbonaceous deposits and metal sulfides. The formation of stable oxide layers on alloy surfaces can reduce the activity of the constituent transition metals that catalyze the dehydrogenation of hydrocarbons and the subsequent carbon deposit growth. The metals Ni, Cr, Fe, Mn, Al, Ti and Nb + Ta form thermodynamically stable oxide layers after oxidation above 800 degrees C under O-2 flow. In this study, we investigated the formation of oxides and spinels on three different Ni-base superalloys (Inconel 600, Inconel 718, and Inconel X750) and their activity towards carbon and sulfur deposit formation from jet fuel (JP-8) thermal stressing at 600 degrees C and 34 atm (500 psig) for 5 hr. Metal oxide formation during pre-oxidation and the behavior of pre-oxidized samples in thermal stressing were found to depend strongly on the minor element composition of these superalloys.
SN 0030-770X
EI 1573-4889
PD FEB
PY 2006
VL 65
IS 1-2
BP 75
EP 99
DI 10.1007/s11085-006-9002-5
UT WOS:000240126500005
ER

PT S
AU Bouhanek, K
   Oquab, D
   Pieraggi, B
AF Bouhanek, K
   Oquab, D
   Pieraggi, B
BE Streiff, R
   Stringer, J
   Krutenat, RC
   Caillet, M
   Rapp, RA
TI High temperature oxidation of single-crystal Ni-base superalloys
SO HIGH TEMPERATURE CORROSION AND PROTECTION OF MATERIALS 4, PTS 1 AND 2
SE MATERIALS SCIENCE FORUM
CT 4th International Symposium on High Temperature Corrosion and Protection
   of Materials
CY MAY 20-24, 1996
CL LES EMBIEZ, FRANCE
SP CEFRACOR, Paris, France, Univ Provence, Marseille, France, E P R I, Palo Alto, US, European Federat Corros Event No 207
AB The isothermal oxidation behavior at 900 and 1100 degrees C in pure oxygen of several commercial single-crystal Ni-base superalloys (CMSX2, CMSX4, CMSX6, AM3, MC2, SRR99) and modified versions of some of them has been investigated. Oxide scales formed at 900 degrees C are adherent and reveal the dendritic microstructure of the subjacent alloy. These scales are composed of three layers 1- (Ti,Co,Ni)-rich oxides, 2- Cr-rich oxides and 3- (Ta,W,Ti)-rich oxides. Al-internal oxidation zone and y' depleted zone are identified. Oxide scales formed at 1100 degrees C are not adherent and spall off extensively regardless of cooling rate. The critical temperature drop to initiate spallation (Delta T) depends on the oxide layer thickness (xi) and the interfacial rupture energy (y(F)). For a given oxide/metal couple (Delta T)(2) xi/y(F), is constant (EVANS and LOBB model). AM3 and CMSX4 alloys follow this model while AM3 and MC2 modified alloys have different behavior. Addition of Si and Hf and substitution of Mo by Re or Pt and Ti by Ta improve oxidation resistance at 900 degrees C and scale adherence at 1100 degrees C.
SN 0255-5476
BN 0-87849-774-9
PY 1997
VL 251-2
BP 33
EP 40
DI 10.4028/www.scientific.net/MSF.251-254.33
PN 1-2
UT WOS:000071768900003
ER

PT J
AU Han, ZY
   Han, J
   Jing, ZZ
AF Han, Zhiyong
   Han, Jian
   Jing, Zhenzhu
TI Surface Microstructure of Nanoaluminized CoCrAlY Coating Irradiated by
   HCPEB
SO JOURNAL OF NANOMATERIALS
AB A thermal sprayed CoCrAlY coating was prepared by air plasma spray on the surface of Ni-based superalloy GH4169; then, a nanoscale aluminum film was deposited with electron beam vacuum deposition on it. The coatings irradiated by high-current pulsed electron beam were investigated. After HCPEB treatment, the Al film was remelted into the bond coat. XRD result shows that Al and Al2O3 phase were recorded in the irradiated and aluminized coatings, while Co-based oxides which originally existed in the initial samples disappeared. Microstructure observations reveal that the original coating with porosity, cavities, and inclusions was significantly changed after HCPEB treatment as compact appearance of interconnected bulged nodules. Moreover, the grains on the irradiated coating were very refined and homogeneously dispersed on the surface, which could effectively inhibit the corrosive gases and improve the coating oxidation resistance.
SN 1687-4110
EI 1687-4129
PY 2016
AR 7124218
DI 10.1155/2016/7124218
UT WOS:000376043100001
ER

PT J
AU Carton-Cordero, M
   Srinivasarao, B
   Campos, M
   Garcia-Junceda, A
   Torralba, JM
AF Carton-Cordero, M.
   Srinivasarao, B.
   Campos, M.
   Garcia-Junceda, A.
   Torralba, J. M.
TI On the role of processing parameters in sintered new Co-based (W,Al)
   alloys
SO JOURNAL OF ALLOYS AND COMPOUNDS
AB The demand for enhanced material performance and efficiency in high-temperature applications has motivated the development of novel Co-based superalloys. Co-Al-W-based superalloys with the gamma/gamma' structure have suitable properties for use at high temperature and are good candidates for replacing Ni-based superalloys in some applications. The current generation of Co-Al-W-based alloys has superior wear, corrosion, and oxidation resistance. The poor precipitation strengthening of these alloys compared to that of Ni-based superalloys can be overcome by designing the alloying system to promote gamma'-Co-3(Al, W) precipitation. In this work, the compositions of the selected Co-Al-W-based alloys were chosen because they improve the precipitation strengthening of the alloys. Starting from powders, the materials were fabricated by mechanical alloying (MA) and subsequently consolidated by field assisted hot pressing (FAHP). The prepared Co-Al-W superalloys have a large amount of well-dispersed nanoprecipitates in their microstructures and have nearly full density. The effects of the MA and consolidation process (FAHP) conditions on the microstructures and mechanical properties of selected samples are determined by comparing the samples. (C) 2016 Elsevier B.V. All rights reserved.
RI Campos, Monica/B-5213-2012; Torralba, Jose M/A-9033-2012
OI Campos, Monica/0000-0002-8360-9561; Torralba, Jose
   M/0000-0003-2032-4144; Garcia-Junceda, Andrea/0000-0003-4100-8730
SN 0925-8388
EI 1873-4669
PD JUL 25
PY 2016
VL 674
BP 406
EP 412
DI 10.1016/j.jallcom.2016.03.077
UT WOS:000373612500056
ER

PT J
AU Mudgal, D
   Singh, S
   Prakash, S
AF Mudgal, Deepa
   Singh, Surendra
   Prakash, Satya
TI Cyclic Hot Corrosion Behavior of Superni 718, Superni 600, and Superco
   605 in Sulfate and Chloride Containing Environment at 900 degrees C
SO METALLOGRAPHY MICROSTRUCTURE AND ANALYSIS
AB Superalloys are widely used for high-temperature applications. But these alloys also suffered from severe degradation where corrosion problem frequently encountered due to the presence of molten salt deposits. To obviate this problem, three nickel-and cobalt-based superalloys had been exposed to (Na2SO4-25% NaCl) at 900 degrees C for 100 cycles. The resulting corrosion products were characterized using scanning electron microscopy and energy dispersive spectroscopy. It was observed that both Ni-based alloys exhibited improved corrosion resistance over the Co-based alloy in this aggressive environment. In Ni-based alloys, the scale contained oxides such as NiO, Cr2O3, Fe2O3, and spinel NiCr2O4, whereas in case of Co-based alloy, the scale contained CoO and CoNiO2.
RI Mudgal, Deepa/P-1706-2019
SN 2192-9262
EI 2192-9270
PD FEB
PY 2015
VL 4
IS 1
BP 13
EP 25
DI 10.1007/s13632-014-0182-0
UT WOS:000218793100002
ER

PT J
AU Wood, PD
   Evans, HE
   Ponton, CB
AF Wood, P. D.
   Evans, H. E.
   Ponton, C. B.
TI Investigation into the wear behaviour of Tribaloy 400C during rotation
   as an unlubricated bearing at 600 degrees C
SO WEAR
AB The wear behaviour of a cobalt-based superalloy Tribaloy 400C was studied during self-mating rotational sliding in a specially constructed bearing rig at 600 degrees C between 2 min and 12 h at a rotation speed of 3 ms(-1) Stable wear protective oxide films often referred to as glazes were formed with their coverage of the wear scar increasing with time Six stages were identified in the formation of the wear protective oxide films (i) transient oxidation to form a mixed oxide layer (ii) preferential oxidation of the chromium to form a chromium oxide layer at the substrate interface (m) removal of this layer and compaction onto the surface (iv) diffusion of mainly Co and Mo canons to the surface through the chromium oxide forming an oxidised layer above it (v) slow breakdown and formation of the oxide films with further diffusion of mainly Co and Mo to the surface to form Co and Mo dominated layers on top a mixed Co Cr Si and Mo oxide film and (vi) further breakdown and formation of the oxide film to form a uniform distribution of elements within the wear protective oxide film (C) 2010 Elsevier B V All rights reserved
SN 0043-1648
PD OCT 28
PY 2010
VL 269
IS 11-12
BP 763
EP 769
DI 10.1016/j.wear.2010.08.003
UT WOS:000284499000008
ER

PT J
AU Mei, H
   Liu, YN
   Cheng, LF
AF Mei, Hui
   Liu, Yanan
   Cheng, Laifei
TI Comparison of oxidation resistance of NiCoCrAlTaY-coated and -uncoated
   Mar-M247 superalloys in the air at 1150 degrees C
SO JOURNAL OF MATERIALS SCIENCE
AB Oxidation resistance of NiCoCrAlTaY coated and uncoated Mar-M247 superalloys were compared experimentally in the air at 1150 A degrees C. It was found that the oxidation behavior of the NiCoCrAlTaY coated and uncoated Mar-M247 superalloys generally followed the parabolic kinetics with the rate of 1.5 and 9.8 x 10(-3) mg(2)/cm(4) h for each one. Microstructural observation and elemental analysis indicated that after 200 h the uncoated alloy covered with an oxide scale of 6-10 times thicker than the coated one, beneath which a fairly continuous and relatively thin alpha-Al2O3 could be found along the interface close to the substrate. Comparatively, the NiCoCrAlTaY coated alloy uniformly produced the continuous, dense and thick alpha-Al2O3 layer adhesive to the coating to prevent the metal elements against excessive oxidation, and finally formed the steady oxide scales: outer (Ni, Co)(Al, Cr)(2)O-4 spinels, NiO, (Al, Cr)(2)Ni-3; inner protective alpha-Al2O3 with a little Cr2O3. On the surface of the uncoated alloy, however, it mainly formed the Ni-rich oxides in which a large quantity of cracks propagated to result in the more oxidation.
SN 0022-2461
EI 1573-4803
PD MAR
PY 2012
VL 47
IS 5
BP 2278
EP 2283
DI 10.1007/s10853-011-6041-3
UT WOS:000299081500030
ER

PT J
AU Baufeld, B
   Bartsch, M
   Broz, P
   Schmucker, M
AF Baufeld, B
   Bartsch, M
   Broz, P
   Schmucker, M
TI Microstructural changes as postmortem temperature indicator in
   Ni-Co-Cr-Al-Y oxidation protection coatings
SO MATERIALS SCIENCE AND ENGINEERING A-STRUCTURAL MATERIALS PROPERTIES
   MICROSTRUCTURE AND PROCESSING
AB Microstructural changes in a metallic oxidation protection coating (Ni-Co-Cr-Al-Y) applied on a nickel base superalloy were investigated by means of scanning and transmission electron microscopy. The changes are due either to thermal mechanical fatigue testing under high thermal gradients or to defined isothermal heat treatments. The coated specimens were quenched from temperatures between 840 and 1100degreesC to ambient temperature. The resultant phases, their local distribution and compositions were determined by energy dispersive X-ray (EDX) spectroscopy and electron diffraction. Phase equilibria at respective temperatures were determined by thermodynamic calculations based on the CALPHAD method. The calculated and experimentally determined phase distributions were compared. A particular microstructural feature, namely the existence and spatial distribution of spherical gamma' Ni3Al precipitates in the coating and the diffusion zone between substrate and coating, was used as a postmortem indicator for the maximum temperature experienced by the specimen during testing. This paper gives a road map for developing a microstructural-based temperature calibration for complex metallic materials using thermodynamic simulations. (C) 2004 Elsevier B.V. All rights reserved.
RI Bartsch, Marion/B-9501-2012
OI Bartsch, Marion/0000-0002-3952-2928
SN 0921-5093
PD OCT 25
PY 2004
VL 384
IS 1-2
BP 162
EP 171
DI 10.1016/j.msea.2004.05.052
UT WOS:000224489300019
ER

PT B
AU Zhong, ZH
   Gu, YF
   Yuan, Y
   Osada, T
   Yokokawa, T
   Harada, H
AF Zhong, Z. H.
   Gu, Y. F.
   Yuan, Y.
   Osada, T.
   Yokokawa, T.
   Harada, H.
BE Huron, ES
   Reed, RC
   Hardy, MC
   Mills, MJ
   Montero, RE
   Portella, PD
   Telesman, J
TI LOW CYCLE FATIGUE BEHAVIOR OF A NEW WROUGHT Ni-Co-BASE DISK SUPERALLOY
   TMW-4M3
SO SUPERALLOYS 2012
CT 12th International Symposium on Superalloys
CY SEP 09-13, 2012
CL Seven Springs, PA
SP TMS
AB The low cycle fatigue behavior of a new cast and wrought Ni-Co-base superalloy TMW-4M3 was studied at 400, 650 and 725 degrees C under various strain ranges (0.79-1.22%). Detailed studies were performed on cyclic hardening/softening behavior, deformation substructure, fatigue life, as well as crack initiation and subsequent propagation. Continuous cyclic hardening until fracture was observed under various imposed strain ranges at 400 degrees C. Such hardening behavior was absent, whereas cyclic softening from the first cycle to failure at 650 and 725 degrees C was observed, except at 650 degrees C and low strain range (0.8%) where specimen exhibited relative stable stress response until failure initiation. Transmission electron microscopy analysis reveals that the cyclic hardening is due to the inhomogeneous dislocation activity and interactions of dislocations, and that cyclic softening is related to shearing of precipitates by stacking fault and coupled dislocation pairs combining with thermal activation process. Fatigue life decreased with increasing the test temperature or strain range. The relation between fatigue life and plastic strain followed the Coffin-Manson relation. Cracks often initiated on or near the surfaces of specimen during cycling, while subsurface carbide clusters initiation was also observed. Oxidation plays key role in accelerating crack propagation at 650 and 725 degrees C.
OI Osada, Toshio/0000-0003-1539-9264
BN 978-0-470-94320-5
PY 2012
BP 779
EP 786
UT WOS:000324518300086
ER

PT J
AU Altin, O
   Eser, S
AF Altin, O
   Eser, S
TI Analysis of carboneceous deposits from thermal stressing of a JP-8 fuel
   on superalloy foils in a flow reactor
SO INDUSTRIAL & ENGINEERING CHEMISTRY RESEARCH
AB A flow reactor study was carried out to investigate the carbon deposition on nickel-, cobalt-, molybdenum-, and iron-based alloy foils during thermal stressing of a JP-8 fuel at 500 degreesC wall temperature and 34 atm (500 psig), for 5 h at a fuel flow rate of 4 mL/min. Temperature-programmed oxidation (TPO) analysis and SEM examination showed that the amount and the nature of the carbonaceous deposits on the foils depend strongly on the chemical composition of the foil surface. The amount of carbon deposited on metal foils decreased in the order Inconel 600 > Havar > Fecralloy > Waspaloy > Hastelloy-C > MoRe > Inconel 718. The presence of minor components, such as Ti, Al, and Nb, in the alloys appears to be responsible for reducing carbon deposition from jet fuel thermal stressing. This effect can be attributed to the formation of a passive layer on alloy surfaces that limits the access of deposit precursors to base metals, Ni, Fe, and Co, that catalyze deposit formation.
SN 0888-5885
PD JAN 24
PY 2001
VL 40
IS 2
BP 589
EP 595
DI 10.1021/ie0004489
UT WOS:000166528400012
ER

PT J
AU Zhong, ZH
   Gu, YF
   Yuan, Y
   Yokokawa, T
   Harada, H
AF Zhong, Zhihong
   Gu, Yuefeng
   Yuan, Yong
   Yokokawa, Tadaharu
   Harada, Hiroshi
TI On the low cycle fatigue behavior of a Ni-base superalloy containing
   high Co and Ti contents
SO MATERIALS SCIENCE AND ENGINEERING A-STRUCTURAL MATERIALS PROPERTIES
   MICROSTRUCTURE AND PROCESSING
AB Low cycle fatigue behavior was studied at 400,650 and 725 degrees C in the total strain ranges of 0.79-1.22% for a recently developed Ni-base superalloy containing high Co and Ti contents. Detailed examinations were conducted on cyclic hardening/softening behavior, deformation substructure, fatigue life, as well as crack initiation and subsequent propagation. Continuous cyclic hardening at 400 degrees C was observed whereas cyclic softening at 650 and 725 degrees C was examined, except at 650 degrees C and low strain range (0.8%) where alloy exhibited relative stable stress response until crack initiation. Transmission electron microscopy analysis suggests that cyclic hardening is caused by the inhomogeneous dislocation activity and interactions of dislocations, and cyclic softening is related to shearing of gamma prime precipitates by stacking faults and coupled dislocation pairs combining with thermal activation process. The relation between fatigue life and plastic strain followed the Coffin-Manson law. Fatigue cracks often initiated on or near the surfaces of specimen during cycling, while subsurface carbide clusters initiation was also observed. Oxidation accelerated crack propagation at 650 and 725 degrees C. (c) 2012 Elsevier B.V. All rights reserved.
SN 0921-5093
EI 1873-4936
PD AUG 30
PY 2012
VL 552
BP 434
EP 443
DI 10.1016/j.msea.2012.05.067
UT WOS:000307025700059
ER

PT J
AU Jung, S
   Lee, GG
   Kim, DJ
AF Jung, Sujin
   Lee, Gyeong-Geun
   Kim, Dong-Jin
TI Investigation of Oxidation Behavior of Alloy 617 under Air/Helium
   Environments at 950 degrees C
SO CORROSION SCIENCE AND TECHNOLOGY-KOREA
AB Alloy 617 is a candidate Ni-based superalloy for intermediate heat exchanger (IHX) of a high-temperature gas reactor (VHTR), because of its good creep strength and corrosion resistance at high temperature. Small amount of impurities such as H2O, H-2, CO and CH4 are introduced inevitably in helium, as a coolant during operation of a VHTR. Reactions of material and impurities are accelerated with increase of temperature to 950 degrees C of operating temperature of a VHTR, leading to material corrosion aggravation. In this circumstance, high-temperature corrosion tests were performed at 950 degrees C in air and impure helium environments, up to 250 hours in this study. Oxidation rate of 950 degrees C in an air environment was higher than that of impure helium, explained by difference in outer oxide morphology and microstructure as a function of oxygen partial pressure. An equiaxed Cr-rich surface oxide layer was formed in an air environment, and a columnar Cr-rich oxide was formed in an impure helium environment.
SN 1598-6462
EI 2288-6524
PD OCT 31
PY 2018
VL 17
IS 5
BP 218
EP 224
DI 10.14773/cst.2018.17.5.218
UT WOS:000454741900003
ER

PT J
AU Singh, H
   Sidhu, BS
   Puri, D
   Prakash, S
AF Singh, H.
   Sidhu, B. S.
   Puri, D.
   Prakash, S.
TI Use of plasma spray technology for deposition of high temperature
   oxidation/corrosion resistant coatings - a review
SO MATERIALS AND CORROSION-WERKSTOFFE UND KORROSION
AB High temperature oxidation is one of the main failure modes of the hot-section components in gas turbines, boilers, waste incinerations, diesel engines, coal gasification plants, chemical plants and other energy generation systems. In such applications the use of Fe-, Ni- and Co-based alloys, especially of superalloys is well known. The superior mechanical strength and good corrosion resistance of the superalloys at high temperature make them favorites for such applications. However, the presence of combustion gases constitutes an extreme environment and hot corrosion is inevitable when superalloys are used at high temperatures for long durations of time. Therefore these alloys need to be protected against this type of oxidation. Several countermeasures have been suggested in the literature to combat the same. One such countermeasure against hot corrosion and oxidation constitutes the deposition of protective coatings on these alloys. Among the various techniques used for deposition of coatings, plasma spraying is a versatile technology that has been successful as a reliable cost-effective solution for many industrial problems. It allows the spraying of a wide range of high performance materials from superalloys and refractory intermetallic compounds to ceramics with continuously increasing commercial applications. Furthermore it does not cause deterioration of the substrate alloys, and relatively thick coatings can be formed with high deposition rates. In this paper the technique of plasma spraying has been detailed and the role of plasma sprayed coatings to arrest high temperature oxidation has been discussed with the help of a comprehensive literature survey. The main focus of this investigation is the studies related to plasma sprayed Ni-CrA1Y, Ni-Cr, Nickel aluminide and Co-based coatings.
OI Singh, Harpreet/0000-0002-6812-2667
SN 0947-5117
EI 1521-4176
PD FEB
PY 2007
VL 58
IS 2
BP 92
EP 102
DI 10.1002/maco.200603985
UT WOS:000244489700003
ER

PT J
AU Shillington, EAG
   Clarke, DR
AF Shillington, EAG
   Clarke, DR
TI Spalling failure of a thermal barrier coating associated with aluminum
   depletion in the bond-coat
SO ACTA MATERIALIA
AB A plasma-sprayed thermal barrier coating is observed to spall after oxidation at 1121 degrees C from a CoNiCrAlY bond-coated superalloy at the interface between the thermally grown oxide (TGO) and the zirconia thermal barrier coating (TBC). Phase characterization by photostimulated luminescence and X-ray diffraction, as well as microstructural characterization by scanning electron microscopy, indicates that the spalling is associated with the conversion of the initially formed alpha-alumina thermally grown oxide to alpha-chromia and a (CoNi)(CrAl) spinel. It is proposed that the phase conversion occurs after the alumina TGO has cracked on thermal cycling and the underlying bond-coat alloy is depleted of aluminum with concurrent enrichment of the oxide by Cr, Co and Ni. The observations suggest that monitoring the luminescence intensity as a function of oxidation time might form the basis of a nondestructive tool for detecting the onset of failure based on the disappearance of alpha-alumina. (C) 1999 Acta Metallurgica Inc. Published by Elsevier Science Ltd. All rights reserved.
RI Clarke, David/D-2616-2009
SN 1359-6454
PD MAR 10
PY 1999
VL 47
IS 4
BP 1297
EP 1305
DI 10.1016/S1359-6454(98)00407-8
UT WOS:000079337600021
ER

PT J
AU Jiang, SM
   Peng, X
   Bao, ZB
   Liu, SC
   Wang, QM
   Gong, J
   Sun, C
AF Jiang, S. M.
   Peng, X.
   Bao, Z. B.
   Liu, S. C.
   Wang, Q. M.
   Gong, J.
   Sun, C.
TI Preparation and hot corrosion behaviour of a MCrAlY plus AlSiY composite
   coating
SO CORROSION SCIENCE
AB A MCrAlY+AlSiY composite coating was prepared by arc ion plating. Hot corrosion behaviours of the composite coating and the reference NiCoCrAlYSiB coating were investigated. The results indicate that the composite coating consisted of beta-(Ni,Co)Al with dispersed sigma-NiCoCr and Cr3Si in outer layer and Cr-rich phases in inner layer after annealing. As being corroded for 200 h, the composite coating proved better corrosion resistance than that of reference NiCoCrAlYSiB coating. The enhanced corrosion resistance of the composite coating was due to the gradient distribution of Al-enriched outer layer and Cr-enriched inner layer. (C) 2008 Elsevier Ltd. All rights reserved.
RI Peng, Xiao/A-4288-2008; qimin, wang/C-2625-2014
OI Peng, Xiao/0000-0002-9153-7262; 
SN 0010-938X
EI 1879-0496
PD NOV
PY 2008
VL 50
IS 11
BP 3213
EP 3220
DI 10.1016/j.corsci.2008.08.018
UT WOS:000261364700029
ER

PT B
AU Yoshinari, A
   Tamura, O
   Murata, Y
   Morinaga, M
AF Yoshinari, Akira
   Tamura, Osam
   Murata, Yoshinori
   Morinaga, Masahiko
BE Huron, ES
   Reed, RC
   Hardy, MC
   Mills, MJ
   Montero, RE
   Portella, PD
   Telesman, J
TI DEVELOPMENT OF NI-BASED DS SUPERALLOY WITH EXCELLENT OXIDATION
   RESISTANCE AND LCF PROPERTIES FOR POWER-GENERATION GAS TURBINES
SO SUPERALLOYS 2012
CT 12th International Symposium on Superalloys
CY SEP 09-13, 2012
CL Seven Springs, PA
SP TMS
AB In advanced industrial gas-turbine systems, there is a great demand for a new, excellent superalloy which can be used for large gas-turbine blades. Because it is very difficult to produce a large-scale Ni-based Single Crystal (SC) blade, we have developed new Directionally Solidified (DS) superalloys with an excellent combination of high-temperature creep strength, low-cycle-fatigue strength, good oxidation resistance, castability and hot-corrosion resistance. In this study, three kinds of Ni-based DS superalloys were designed with the aid of the d-electrons concept. The chemical compositions of these alloys were in the range of 1.4%Ti, 8.2%Cr, 11%Co, (0-1.0)%Ru, 3.6%Ta, 9.2%W, 1.0%Re, 5.2%Al, 1.40%Hf and balanced Ni in weight percent (wt%). Creep rupture tests, hot-corrosion burner-rig tests, low-cyclefatigue tests and oxidation tests were conducted with heat-treated DS specimens of these alloys. Two of the designed alloys showed the same level of creep rupture life as those of the 2nd generation DS superalloys currently in wide use. Oxidation tests at 1313K proved that the oxidation resistance of all the designed alloys was superior to that of all the reference alloys. The results of the hot-corrosion burner-rig tests showed that all the designed alloys had better corrosion resistance than the 2nd generation DS superalloys. As for Low-Cycle-Fatigue (LCF) strength, it was found that even 0.6%Ru addition greatly improved LCF strength, and the 0.6%Ru containing Alloy-B showed better LCF strength than any commercially used reference DS superalloys. A casting test was accomplished in a model bucket of a first stage blade of a 25MW-class gas turbine.
   Alloy-B is potentially a suitable alloy for making gas turbine blades with prolonged lifetimes and low maintenance costs in recent 1500 degrees C-class or even higher class gas turbines for power generation.
BN 978-0-470-94320-5
PY 2012
BP 255
EP 263
UT WOS:000324518300028
ER

PT S
AU Gonzalez-Hernandez, AG
   Ageorges, H
   Lopez, ME
AF Gonzalez-Hernandez, A. G.
   Ageorges, H.
   Lopez, M. E.
BE Morales, JAM
   Reyes, AMM
   Gutierrez, JAC
   Palma, RAT
TI Microstructural evaluation of YSZ/NiCrAlCo-Y2O3 coatings after
   isothermal oxidation at 1050 degrees C
SO III COLOMBIAN CONGRESS OF ELECTROCHEMISTRY
SE Journal of Physics Conference Series
CT 3rd Colombian Congress of Electrochemistry of the
   Colombian-Association-of-Electrochemistry
CY OCT 02-05, 2018
CL Cali, COLOMBIA
SP Colombian Assoc Electrochemistry, Santiago Cali Univ, Polco S A, Sistemas Automatizados Industriales Div Electro, Centro Colombiano Tecnologia, AMETEK, Nuevos Recursos S A, IKA, Consejo Profes Quim Colombia, Zimmer & Peacock Ltd, Int Soc Electrochemistry, Electrochem Soc, Asociac Colombiana Electroquimica, Univ Autonoma Campeche, CICORR, Sci Prod, Lanzetta Rengifo, Artilabs S A, Consejo Profes Ingn Quim Colombia, Consejo Profes Quim, Tecal Tecnologia Ambiental, Pine Res, Casa Grajales, Metrohm
AB In this study, the microstructure of the bond coat of the YSZ/NiCrAlCo-Y2O3 systems after isothermal oxidation was examined. The ceramic top coating (YSZ) and bond coat (NiCrAlCo-Y2O3) were manufactured by atmospheric plasma spraying (APS) process and were sprayed onto Inconel 718 superalloy. The thickness of the NiCrAlCo-Y2O3 bond coat was 140 +/- 10 mu m. Isothermal oxidation tests were performed at 1050 degrees C during 100 and 200 h in static air. The thermally grown oxide (TGO) layer was formed at the interface between the top coat and the bond coat as a consequence of the isothermal oxidation tests. Cross-section samples after isothermal oxidation were evaluated using scanning electron microscopy (SEM) and energy dispersive X-ray spectroscopy (EDS). The analysis of EDS was performed to the TGO and the lamellas of bond coat near to the TGO. The results showed that the TGO layer was composed mainly of chromium and oxygen as resulting from its diffusion and oxidation. The analysis of the lamellas near to the TGO showed elements such as Ni, Cr, and Co, which are related to the chemical composition of the bond coat. Additionally, Inconel 718 alloys constituents such as Fe and Nb were found in the same area as the result of the diffusion of these elements through the bond coat.
OI Gonzalez-Hernandez, Andres Giovanni/0000-0002-8946-3735
SN 1742-6588
EI 1742-6596
PY 2018
VL 1119
AR UNSP 012017
DI 10.1088/1742-6596/1119/1/012017
UT WOS:000467866300017
ER

PT J
AU Jang, C
   Lee, D
   Kim, D
AF Jang, Changheui
   Lee, Daejin
   Kim, Daejong
TI Oxidation behaviour of an Alloy 617 in very high-temperature air and
   helium environments
SO INTERNATIONAL JOURNAL OF PRESSURE VESSELS AND PIPING
CT Workshop on Creep-Fatigue Design and Assessment
CY OCT, 2006
CL Korea Univ, Seoul, SOUTH KOREA
HO Korea Univ
AB The oxidation characteristics of Alloy 617, a candidate structural material for the key components in the very high-temperature gas-cooled reactor (VHTR), were investigated. High-temperature oxidation tests were conducted at 900 and 1100 degrees C in air and helium environments and the results were analysed. Alloy 617 showed parabolic oxidation behaviour at 900 degrees C, but unstable oxidation behaviour at 1100 degrees C, even in a low oxygen-containing helium environment. The SEM micrographs also revealed that the surface oxides became unstable and non-continuous as the temperature or the exposure time increased. According to the elemental analysis, Cr-rich oxides were formed on the surface and Al-rich discrete internal oxides were formed below the surface oxide layer. After 100 h in 1100 degrees C air, the Cr-rich surface oxide became unstable and non-continuous, and the matrix elements like Ni and Co were exposed and oxidized. Depletion of grain boundary carbides as well as matrix carbides was observed during the oxidation in both environments. When tensile loading was applied during high-temperature oxidation, the thickness of the surface oxide layer, the internal oxidation, and decarburization were enhanced because of the increase in diffusion of oxidizing agent and gaseous reaction products. Such enhancement would have detrimental effects on the high-temperature mechanical properties, especially the creep resistance of Alloy 617 for the VHTR application. (c) 2007 Elsevier Ltd. All rights reserved.
RI Jang, Changheui/C-1633-2011
OI Jang, Changheui/0000-0002-8970-704X
SN 0308-0161
PD JUN
PY 2008
VL 85
IS 6
BP 368
EP 377
DI 10.1016/j.ijpvp.2007.11.010
UT WOS:000256607000004
ER

PT J
AU Meng, J
   Jin, T
   Sun, XF
   Hu, ZQ
AF Meng, J.
   Jin, T.
   Sun, X. F.
   Hu, Z. Q.
TI Effect of Ru on the Oxidation Behavior of a Ni-Base Single-Crystal
   Superalloy
SO SCIENCE OF ADVANCED MATERIALS
AB The effect of Ru on the isothermal oxidation of Ni-base single crystal superalloys has been investigated by discontinuous thermogravimetric analysis. The scale structures were analyzed using XRD, SEM and EDX. The kinetic curves of the alloys exposed at 1000 degrees C and 1100 degrees C obeyed the parabolic law, and the addition of Ru had minimal direct effect on the oxide phase types. The scales for three alloys with various Ru additions were mainly composed of an outer (Ni, Co) O layer, a second complex oxides layer, and an inner Al2O3 layer. The spallation of the scale was observed after a long time oxidation at 1000 degrees C and 1100 degrees C. The mass gains of the alloys with Ru addition were higher than those of the alloys without Ru addition when exposed to high temperatures at 1000 degrees C and 1100 degrees C. This showed that the addition of Ru can reduce the oxidation resistance in the alloy oxidation at high temperatures due to Ru inhibiting the formation of Al2O3 layer. Furthermore, the rate of oxidation for the alloy with 3 Ru addition at 1100 degrees C was slower than that of the alloy with 1.5 Ru addition since the weak-bond in NiWO4 was limited by Ru addition. The internal nitride was obtained from the three alloys with Ru addition due to the loose Al2O3 films.
SN 1947-2935
EI 1947-2943
PD NOV
PY 2017
VL 9
IS 11
BP 1922
EP 1928
DI 10.1166/sam.2017.2819
UT WOS:000419754900007
ER

PT J
AU Tsai, PC
   Tseng, CF
   Yang, CW
   Kuo, IC
   Chou, YL
   Lee, JW
AF Tsai, Pi-Chuen
   Tseng, Chun-Feng
   Yang, Chung-Wei
   Kuo, Iang-Chuen
   Chou, Yia-Ling
   Lee, Jyh-Wei
TI Thermal cyclic oxidation performance of plasma sprayed zirconia thermal
   barrier coatings with modified high velocity oxygen fuel sprayed bond
   coatings
SO SURFACE & COATINGS TECHNOLOGY
CT 8th Asian-European International Conference on Plasma Surface
   Engineering (AEPSE)
CY SEP 19-22, 2011
CL Dalian, PEOPLES R CHINA
SP Tsinghua Univ, Dalian Univ Technol, Chinese Mech Engn Soc, Asian Joint Comm Appl Plasma Sci & Engn (AJC APSE), European Joint Comm Plasma & Ion Surface Engn (EJC PISE), Natl Nat Sci Fdn China
AB In this study, the Hastelloy-X superalloy samples were overlaid by a CoNiCrAlY bond coating using a high pressure high velocity oxygen fuel (HVOF) spray process. A thin platinum film around 7.5 mu m thick was further applied to the surface of CoNiCrAlY coating by the magnetron sputtering deposition. Then the superalloy coupons with bare bond coat and with Pt deposited bond coat were pack aluminized at 850 degrees C for 4 h to produce (Ni,Co)Al and PtAl2 phases on surfaces, respectively. After that, all samples were overlaid with the yttria-stabilized zirconia (YSZ) top coats by air plasma spraying (APS). Then specimens were subjected to a thermal cycling test at 1100 degrees C. Thermal cycling tests were 1 h at 1100 degrees C followed by 10 min of forced-air cooling to ambient temperature outside the furnace. The weights of all the specimens were measured every 2 cycles. Then effects of aluminizing and Pt-aluminizing on the cyclic oxidation performance and microstructure evolutions of the coatings were evaluated. Scanning electron microscopy (SEM), X-ray diffractometry (XRD) and electron probe microanalyzer (EPMA) were used to identify crystalline phases and microstructures of each coating. The results proved that the roughness of the CoNiCrAlY coating was not changed after the aluminizing or the Pt-aluminizing process. The specific weight gain of the thermal barrier coatings (TBCs) with aluminizing or with Pt-aluminizing bond coating was lower than that of TBCs with only HVOF sprayed bond coat. The cyclic oxidation life of sprayed MCrAlY/ZrO2-Y2O3 thermal barrier coating can be improved effectively by either aluminizing or Pt-aluminizing treatment. (C) 2012 Published by Elsevier B.V.
RI Lee, Jyh-Wei/I-3141-2014
OI Lee, Jyh-Wei/0000-0002-8456-2961
SN 0257-8972
PD AUG 15
PY 2013
VL 228
SU 1
BP S11
EP S14
DI 10.1016/j.surfcoat.2012.10.004
UT WOS:000323628400004
ER

PT J
AU Liu, ZJ
   Zhou, CG
AF Liu, Zongjie
   Zhou, Chungen
TI Hot Corrosion Behavior of Si-Y-Co-Modified Aluminide Coating Exposed to
   NaCl + Na2SO4 Salt at 1173 K
SO OXIDATION OF METALS
CT 4th International Symposium on High-Temperature Oxidation and Corrosion
   (ISHOC)
CY JUL 23-27, 2014
CL Hakodate, JAPAN
