Repository: MatInfoUB/NLP-Queries

File: Co_superalloys2.txt (part 10 of 21)
FN Clarivate Analytics Web of Science
VL 323-325
BP 497
EP 501
DI 10.4028/www.scientific.net/DDF.323-325.497
UT WOS:000308047600075
ER

PT B
AU Coskun, MB
   Aksoy, S
   Basaran, N
   Aksit, MF
AF Coskun, M. Bulut
   Aksoy, Serdar
   Basaran, Necdet
   Aksit, Mahmut F.
GP ASME
TI FRICTION AND WEAR CHARACTERISTICS OF H25, H188, H214 AGAINST HASTELLOY X
SO PROCEEDINGS OF THE ASME/STLE INTERNATIONAL JOINT TRIBOLOGY CONFERENCE -
   2011
CT ASME/STLE International Joint Tribology Conference
CY OCT 24-26, 2011
CL Los Angeles, CA
SP ASME, Tribol Div, Soc Tribologists & Lubricat Engineers
AB Increasing demand for more efficient power generation forces turbomachinery to operate at higher temperatures and compression ratios. High speeds combined with high temperatures make turbomachinery sealing applications even more challenging. In order to confirm sufficient service life, seal material pairs should be tested similar to engine operating conditions. The high temperature friction and wear characteristics of cobalt superalloys, Haynes 25, 188 and 214 sheets, rubbed against Hastelloy X pins are presented in this work. Tests are conducted at 25, 200 and 400 C with a validated custom design linear reciprocating tribometer. Sliding speed and distance are 1Hz and 1.2 Km respectively. Friction coefficients are calculated with friction force data acquired from load cell and the dead weight where wear coefficient is calculated through mass loss after the tests.
BN 978-0-7918-5474-7
PY 2012
BP 215
EP 217
UT WOS:000320008100053
ER

PT J
AU Chabina, EB
   Filonova, EV
   Zaitsev, DV
AF Chabina, E. B.
   Filonova, E. V.
   Zaitsev, D. V.
TI Quantitative Analysis of Deformable Nickel Alloy Structure Parameters
   Using Standard Specimens
SO MEASUREMENT TECHNIQUES
AB Quantitative analysis is provided for the microstructure of two specimens of deformable nickel alloy of the Ni-Co-Cr-Al-Ti-W-Mo-Nb system. Studies are carried out using developed standard specimens of composition and structure parameters for this alloy, and methods for measuring particle and phase sizes in the nanometer range. It is shown that in a specimen with the lower ultimate tensile strength the dimensional characteristics of the gamma'-phase do not correspond with reference alloy structure parameters.
SN 0543-1972
EI 1573-8906
PD DEC
PY 2015
VL 58
IS 9
BP 1071
EP 1073
DI 10.1007/s11018-015-0844-6
UT WOS:000366135600024
ER

PT J
AU Zhou, F
   Zhou, Y
   Wang, J
   Liang, JM
   Gao, HY
   Kang, MD
AF Zhou, Fei
   Zhou, Yang
   Wang, Jun
   Liang, Jiamiao
   Gao, Haiyan
   Kang, Maodong
TI Enlightening from gamma, gamma' and beta phase transformations in
   Al-Co-Ni alloy system: A review
SO CURRENT OPINION IN SOLID STATE & MATERIALS SCIENCE
AB Alloys based on the ternary Al-Co-Ni system have found their broad applications in high-temperature structural materials as well as functional materials due to the existence of three major phases-gamma, gamma', beta and the phase transformations between them. The knowledge of phase equilibria and fundamental understanding of phase transition behaviors are of great importance to the research and design of industrial Al-Co-Ni alloys. This paper provides a comprehensive review and discussion of recent progresses in Al-Co-Ni system including the phase equilibria investigations, catalytic properties, shape memory effect and mechanical properties of Al-Co-Ni alloys consisting of different intermetallic phases. The differences between experimental determinations of the phase equilibria and calculated results using CALPHAD method and first-principles based thermodynamic model are evaluated, where the existence of Nishizawa horn is also discussed. Finally, prospective research topics in Al-Co-Ni alloys regarding further experimental and theoretical studies are proposed. The review provides general references and suggestions for developing novel Ni-based alloys with desired microstructure and performance through phase transformations.
SN 1359-0286
EI 1879-0348
PD DEC
PY 2019
VL 23
IS 6
AR UNSP 100784
DI 10.1016/j.cossms.2019.100784
UT WOS:000501651800003
ER

PT J
AU Hashizume, R
   Yoshinari, A
   Kiyono, T
   Murata, Y
   Morinaga, M
AF Hashizume, Ryokichi
   Yoshinari, Akira
   Kiyono, Takamasa
   Murata, Yoshinori
   Morinaga, Masahiko
TI Development of novel Ni-based single crystal superalloys for
   power-generation gas turbines
SO MATERIALS AT HIGH TEMPERATURES
CT Workshop on Materials Issues Governing the Performance of Advanced 21st
   Century Energy Systems
CY FEB-MAR -, 2006
CL Wellington, NEW ZEALAND
SP Connell Wagner, Cranfield Univ, Elect Power Res Inst, Ind Res Ltd, Inst Energy, CEC JRC, Mat Performance Technologies, Oak Ridge Natl Lab
AB In advanced industrial gas-turbine systems, there has been a great demand for new single crystal (SC) superalloys with an excellent combination of high-temperature creep strength, hot-corrosion resistance and oxidation resistance. In this study, 12 nickel-based SC superalloys were designed with the aid of the d-electrons concept. Their chemical compositions were in the range of 1.2-1.5%Ti, 3.8-6.5%Cr, 11%Co, 0-1.4%Mo, 0-3.0%Ru, 6.5-7.4%Ta, 5.0-6.4%W, 3.6-5.4%Re, 5.1-5.5%Al, 0.12-0.14%Hf and balanced Ni in wt%. A series of experiments such as creep rapture tests, burner rig tests and cyclic oxidation,tests were conducted with the heat-treated SC specimens of these alloys. Almost all the designed alloys were found to be superior in creep rupture life to a second generation superalloy currently used in the world. For hot-corrosion resistance, estimated from the burner rig tests, any of the designed alloys were comparable or even superior to a second generation superalloy. The. oxidation resistance was very different among the designed alloys, but some of them showed better resistance than the second generation superalloy. Thus the SC alloys containing about 4-5 wt%Re had about 30 degrees C or more higher temperature capability than the second generation superalloy, while exhibiting excellent hot-corrosion resistance and good oxidation resistance.
SN 0960-3409
PY 2007
VL 24
IS 3
BP 163
EP 172
DI 10.3184/096034007X298516
UT WOS:000255410500005
ER

PT J
AU Wang, HF
   Su, HJ
   Zhang, J
   Huang, TW
   Liu, L
   Fu, HZ
AF Wang Haifeng
   Su Haijun
   Zhang Jun
   Huang Taiwen
   Liu Lin
   Fu Hengzhi
TI INFLUENCE OF MELT SUPERHEATING TREATMENT TEMPERATURE ON SOLUTE
   DISTRIBUTION BEHAVIOR OF A NEW Ni-BASED SINGLE CRYSTAL SUPERALLOYS
SO ACTA METALLURGICA SINICA
AB Solute partition coefficient plays an important role in determining the microstructure and mechanical properties of Ni-based superalloys. Melt superheating treatment can greatly affect the melt structure and redistribution of solute atom in the melt. However, up to date, there are few investigations of the influence of melt superheating treatment on the solute partition coefficient, especially for the new-generation Ni-based single crystal super alloy with additions of Re and Ru. Therefore, in this work, the influence of melt superheating treatment temperature on the solute partition coefficient of a new Ni-based single crystal superalloy with Re and Ru elements under planar solid/liquid (S/L) interface under directional solidification conditions was systematically investigated by using EPMA. It was found that the distribution of solute elements, such as Al, Ta, Ru, Re, W, Co, showed remarkable change in both sides of the S/L interface with increasing melt superheating treatment temperature, but there was little change for the solute elements of Mo and Cr. With increasing the melt superheating treatment temperature, the concentration of solute elements for Al and Ta increased firstly and then decreased, but it showed an opposite trend for Re, W, Ru and Co. Additionally, the change of the solute partition coefficients for Ru, Co, Mo and Cr were small with increasing the melt superheating treatment temperature. The main reasons related to the above changes can be ascribed to that the variation of melt superheating treatment temperature affects the size of the atom clusters in melt, which gives rise to the variation of atomic distribution, and thus leads to the change of solute partition coefficients.
SN 0412-1961
PD APR 11
PY 2016
VL 52
IS 4
BP 419
EP 425
UT WOS:000374809600005
ER

PT J
AU Koizumi, Y
   Nukaya, T
   Suzuki, S
   Kurosu, S
   Li, YP
   Matsumoto, H
   Sato, K
   Tanaka, Y
   Chiba, A
AF Koizumi, Yuichiro
   Nukaya, Takeshi
   Suzuki, Sho
   Kurosu, Shingo
   Li, Yunping
   Matsumoto, Hiroaki
   Sato, Kazuhisa
   Tanaka, Yuji
   Chiba, Akihiko
TI Suzuki segregation in Co-Ni-based superalloy at 973 K: An experimental
   and computational study by phase-field simulation
SO ACTA MATERIALIA
AB Suzuki segregation in Co-Ni-based superalloys is of longstanding interest. In this study, the development of widely extended stacking fault (SF) ribbons was confirmed in a Co-Ni-based superalloy aged at 973 K after deformation at room temperature, which supports the decrease in stacking fault energy (SFE) due to Suzuki segregation. In addition, the plastic deformation behaviors of Co-Ni-based superalloys with various Nb contents up to 3 wt.% were investigated focusing on the effect of Nb addition on dynamic strain-aging by Suzuki segregation. The negative strain-rate dependence of flow stress due to dynamic strain-aging became more significant with increasing Nb content; however, attempts to detect segregating elements by scanning transmission electron microscopy and energy-dispersive spectroscopy analysis were not successful. A phase-field simulation of Suzuki segregation suggested strong Ni depletion with segregation of Cr and Mo atoms at the SF, and the SFE can become negative as a consequence of the segregation. This agrees with the experimentally observed formation of wide SFs by the aging at 973 K after cold deformation. It is also suggested that Nb atoms are strongly depleted at SFs, and a small amount of Nb addition dramatically enhances Cr segregation, resulting in further decreases in the SFE, which is probably responsible for the observed enhancement of dynamic strain-aging by Nb addition. In addition, the local structural changes, such as short-range ordering and/or an in-plane ordering, accompanying the segregation were discussed as possible additional mechanisms for strain-aging enhancement. (C) 2012 Acta Materialia Inc. Published by Elsevier Ltd. All rights reserved.
RI Li, Yunping/M-2076-2016; Li, Yunping/A-8109-2011; Chiba,
   Akihiko/D-1326-2011; Sato, Kazuhisa/C-1510-2011; Koizumi,
   Yuichiro/C-2697-2011
OI Li, Yunping/0000-0002-4657-2923; Sato, Kazuhisa/0000-0001-9078-2541;
   Koizumi, Yuichiro/0000-0001-7061-7135; Li, Yunping/0000-0002-4478-5327
SN 1359-6454
PD APR
PY 2012
VL 60
IS 6-7
BP 2901
EP 2915
DI 10.1016/j.actamat.2012.01.054
UT WOS:000303952000041
ER

PT J
AU Epishin, A
   Petrushin, N
   Nolze, G
   Gerstein, G
   Maier, HJ
AF Epishin, Alexander
   Petrushin, Nikolay
   Nolze, Gert
   Gerstein, Gregory
   Maier, Hans Juergen
TI Investigation of the gamma'-Strengthened Quaternary Co-Based Alloys
   Co-Al-W-Ta
SO METALLURGICAL AND MATERIALS TRANSACTIONS A-PHYSICAL METALLURGY AND
   MATERIALS SCIENCE
CT 3rd European Conference on Superalloys (Eurosuperalloys)
CY SEP 09-13, 2018
CL Univ Oxford, Oxford, ENGLAND
HO Univ Oxford
AB The alloying system Co-Al-W-Ta is comprehensively investigated in the vicinity of the compositional point Co-9Al-10W-2Ta, at. pct. These investigations provided a large amount of quantitative information, which can be used for alloy development, namely, the compositional dependences of the gamma'-solvus, solidus, and liquidus temperatures; fraction of the extrinsic phases after casting; the compositional dependence of the gamma/gamma'-lattice misfit; the element partitioning between gamma- and gamma'-phases; and the two phase compositional area gamma/gamma' in the Co-rich part of the Co-Al-W-Ta phase diagram at 900 degrees C. It is shown that additions of Ta elevate the gamma'-solvus temperature and increase the gamma/gamma'-lattice misfit, but adding more than about 3 at. pct Ta results in a large amount of undissolvable extrinsic phases. Additionally, two Co-Al-W-Ta alloys with lower content of W were developed and solidified as [001] single crystals for mechanical testing in a temperature range between 20 and 1200 degrees C. These tests included measurement of the Young modulus, tensile tests with constant strain rate, and stress rupture tests. It was found that at temperatures up to about 750 degrees C the ultimate tensile strength of Co-Al-Ta-W alloys can be at the same level or even higher than of Ni-based superalloys.
RI Epishin, Alexander Igorevich/H-8735-2013
SN 1073-5623
EI 1543-1940
PD SEP
PY 2018
VL 49A
IS 9
SI SI
BP 4042
EP 4057
DI 10.1007/s11661-018-4756-3
UT WOS:000440714700023
ER

PT J
AU RATZERSCHEIBE, HJ
   WINSTONE, MR
AF RATZERSCHEIBE, HJ
   WINSTONE, MR
TI HOT CORROSION-RESISTANCE OF COATED SINGLE-CRYSTAL SUPERALLOYS UNDER
   MARINE CONDITIONS
SO MATERIALS SCIENCE AND TECHNOLOGY
AB Uncoated and coated nickel base superalloys designed for use in gas turbine blades and vanes were tested at 900-degrees-C in a high velocity burner rig. Diesel fuel, with an injection of 5 ppm sea salt, was used to simulate marine engine conditions. The uncoated alloys, namely, single crystal SRR99, CMSX-2, SX60A, and MMT143 and polycrystalline MAR-M002, IN 738 LC, and IN-100, were all severely attacked by oxidation and corrosion after only 100 h of the cyclic test. A high chromium level in the alloy improved the hot corrosion resistance, whereas high molybdenum and tungsten contents were detrimental. The degradation in the 900-degrees-C tests was much greater than that experienced in previous tests at 1100-degrees-C using aviation kerosene fuel. Simple diffusion aluminide, platinum aluminide RT22, and four overlay coatings (air plasma sprayed LCO22, LCO22 plus aluminising, sputter ion plated Ni-Cr-Al-Si, and electron beam physical vapour deposited Ni-Co-Cr-Al-Y) all protected the alloys. The Ni-Co-Cr-Al-Y coating failed after 400 h but the other coatings were still protective after 1000 h. A rank order for the coatings has been obtained via metallographic studies. (C) 1993 The Institute of Materials.  Manuscript received 9 June 1992.  Dr Ratzer-Scheibe is at the German Aerospace Research Establishment (DLR) Institute for Materials Research, Cologne, Germany.  Dr Winstone is with the Defence Research Agency, Aerospace Division, Farnborough, Hampshire.
SN 0267-0836
PD MAR
PY 1993
VL 9
IS 3
BP 253
EP 258
UT WOS:A1993LL04900008
ER

PT S
AU Mitrica, D
   Tudor, A
   Rinaldi, A
   Soare, V
   Predescu, C
   Berbecaru, A
   Stoiciu, F
   Badilita, V
AF Mitrica, D.
   Tudor, A.
   Rinaldi, A.
   Soare, V.
   Predescu, C.
   Berbecaru, A.
   Stoiciu, F.
   Badilita, V.
BA Ruello, ML
   Valerini, D
   Goel, S
   KivikytoReponen, P
BF Ruello, ML
   Valerini, D
   Goel, S
   KivikytoReponen, P
TI Structural transformations of heat treated Co-less high entropy alloys
SO E-MRS FALL SYMPOSIUM I: SOLUTIONS FOR CRITICAL RAW MATERIALS UNDER
   EXTREME CONDITIONS
SE IOP Conference Series-Materials Science and Engineering
CT E-MRS Fall Symposium I on Solutions for Critical Raw Materials Under
   Extreme Conditions
CY SEP 18-21, 2017
CL Warsaw Univ Technol, Warsaw, POLAND
SP EMRS
HO Warsaw Univ Technol
AB Co is considered to be one of the main ingredients in superalloys. Co is considered a critical element and its substitution is difficult due to its unique ability to form high temperature stable structures with high mechanical and corrosion/oxidation resistance. High entropy alloys (HEA) represent a relatively new concept in material design. HEA are characterised by a high number of alloying elements, in unusually high proportion. Due to their specific particularities, high entropy alloys tend to form predominant solid solution structures that develop potentially high chemical, physical and mechanical properties. Present paper is studying Co-less high entropy alloys with high potential in severe environment applications. The high entropy alloys based on Al-Cr-Fe-Mn-Ni system were prepared by induction melting and casting under protective atmosphere. The as-cast specimens were heat treated at various temperatures to determine the structure and property behaviour. Samples taken before and after heat treatment were investigated for chemical, physical, structural and mechanical characteristics. Sigma phase composition and heat treatment parameters had major influence over the resulted alloy structure and properties.
RI Mitrica, Dumitru/AAH-6249-2019
OI Predescu, Cristian/0000-0003-0337-7690; TUDOR, Ioan
   Albert/0000-0003-2964-6764
SN 1757-8981
PY 2018
VL 329
AR UNSP 012011
DI 10.1088/1757-899X/329/1/012011
UT WOS:000432425000011
ER

PT J
AU Khan, MA
   Sundarrajan, S
   Natarajan, S
AF Khan, M. Adam
   Sundarrajan, S.
   Natarajan, S.
TI Hot Corrosion Behaviour of Inconel 617 in Mixed Salt Environment at 900
   and 1000 degrees C for Gas Turbine Applications
SO HIGH TEMPERATURE MATERIALS AND PROCESSES
AB An attempt is made to study the hot corrosion behaviour of Inconel 617 under mixed salt environment (Na2SO4, NaCl and/or V2O5) at 900 and 1000 degrees C. The results were analysed and discussed with respect to mass change, XRD, optical image and SEM/EDAX. The oxide scales are enriched with Ni, Cr, Mo and Co at elevated temperatures. The presence of V2O5 in the salt mixture is found to be the most influencing corrosion species for hot corrosion.
SN 0334-6455
EI 2191-0324
PD MAY
PY 2015
VL 34
IS 3
BP 221
EP 225
DI 10.1515/htmp-2014-0054
UT WOS:000356603900004
ER

PT J
AU Saricimen, H
   Quddus, A
   Ul-Hamid, A
AF Saricimen, H.
   Quddus, A.
   Ul-Hamid, A.
TI Hot Corrosion Behavior of Plasma and HVOF Sprayed Co- and Ni-Based
   Coatings at 900 degrees C
SO PROTECTION OF METALS AND PHYSICAL CHEMISTRY OF SURFACES
AB High temperature Co- and Ni-based metallic coatings were applied on samples of 310 stainless steel using plasma spray and high velocity oxy fuel (HVOF) methods. The samples were sprayed with Na2SO4, V2O5 and NaCl salt solutions and exposed in air at 900A degrees C to cyclic conditions with an aim to simulate an environment typically encountered in oil refinery operation. Extent of hot corrosion damage was assessed using gravimetric measurements while microstructure of the coatings was examined using scanning electron microscopy coupled with energy dispersive X-ray spectroscopy. X-ray diffraction was used to determine phase constitution. The aim of this study was to evaluate and compare the performance of specific coatings in hot corrosive environments. Experimental results indicate that the presence of V2O5 and NaCl serves to enhance hot corrosion while Co-based coatings perform better than Ni-based coating.
RI Ul-Hamid, Anwar/B-7297-2015
OI Ul-Hamid, Anwar/0000-0002-0259-301X
SN 2070-2051
EI 2070-206X
PD MAY
PY 2014
VL 50
IS 3
BP 391
EP 399
DI 10.1134/S2070205114030162
UT WOS:000336285100019
ER

PT J
AU Rahman, A
   Chawla, V
   Jayaganthan, R
   Chandra, R
   Ambardar, R
   Mohamed, SB
AF Rahman, Atikur
   Chawla, Vipin
   Jayaganthan, R.
   Chandra, Ramesh
   Ambardar, R.
   Mohamed, S. Beer
TI Microstructural Characterisations and High Temperature Oxidation Studies
   of Nanostructured Co-Al Coatings Deposited on Superalloy
SO TRANSACTIONS OF THE INDIAN INSTITUTE OF METALS
AB The microstructural characterizations and high temperature oxidation of magnetron sputtered Co-Al coatings on the superalloy substrate have been studied in the present work. FE-SEM/EDS and XRD were used to characterize the morphology and formation of different phases in the coatings, respectively. Thermo gravimetric technique was used to investigate the oxidation of the coatings, in air at 900A degrees C. The growth kinetics of the oxide layers was predicted using weight change of the coated sample measured during oxidation. It was found that the oxidation rate of Co-Al coated superalloy was lower than that uncoated superalloy due to the formation of continuous dense, adherent and protective oxide scale such as CoO, Al2O3, Cr2O3, CoCr2O4, and CoAl2O4 over the surface of the coatings exposed to air at high temperature oxidation, 900A degrees C. The microstructural features and phases of the oxidised coatings were used to elucidate the mechanism of high temperature oxidation.
RI CHANDRA, RAMESH/C-8027-2016; Chawla, Vipin/D-3471-2011; RENGASWAMY,
   JAYAGANTHAN/H-5961-2016
OI CHANDRA, RAMESH/0000-0002-8751-6274; RENGASWAMY,
   JAYAGANTHAN/0000-0002-3634-9306
SN 0972-2815
EI 0975-1645
PD APR
PY 2012
VL 65
IS 2
BP 205
EP 217
DI 10.1007/s12666-011-0115-4
UT WOS:000304560000010
ER

PT J
AU Di Martino, J
   Rapin, C
   Berthod, P
   Podor, R
   Steinmetz, P
AF Di Martino, J
   Rapin, C
   Berthod, P
   Podor, R
   Steinmetz, P
TI Corrosion of metals and alloys in molten glasses. Part 1: glass
   electrochemical properties and pure metal (Fe, Co, Ni, Cr) behaviours
SO CORROSION SCIENCE
AB Corrosion of pure metals Fe, Ni, Co, Cr in molten glass was studied at 1050 degreesC by electrochemical techniques and thickness losses measurements. These two techniques are in good agreement. The electrochemical apparatus was used to determine the formal potential of some redox couples, to identify the corrosion reactions and to evaluate the corrosion rates.
   Among tested metals, only chromium is a passivable material. The passivation is due to the formation of a chromium oxide (Cr2O3) protective layer at the glass/metal interface. Then superalloys used in molten glass must contain a high chromium level to resist to corrosion. (C) 2003 Elsevier Ltd. All rights reserved.
RI Podor, Renaud/N-3746-2019
OI Podor, Renaud/0000-0002-8103-1743; BERTHOD, Patrice/0000-0002-8035-927X
SN 0010-938X
EI 1879-0496
PD AUG
PY 2004
VL 46
IS 8
BP 1849
EP 1864
DI 10.1016/j.corsci.2003.10.024
UT WOS:000222843300002
ER

PT J
AU Liu, G
   Liu, L
   Zhang, SX
   Yang, CB
   Zhang, J
   Fu, HZ
AF Liu Gang
   Liu Lin
   Zhang Shengxia
   Yang Chubin
   Zhang Jun
   Fu Hengzhi
TI EFFECTS OF Re AND Ru ON MICROSTRUCTURE AND SEGREGATION OF Ni-BASED
   SINGLE-CRYSTAL SUPERALLOYS
SO ACTA METALLURGICA SINICA
AB The influence of Re and Ru on segregation and microstructure evolution during heat treatment has been investigated in four Ni-based single-crystal superalloys with varied contents of Re (3%-6%, mass fractions) and Ru (0% and 3%). The additions of Re and Ru lead to the more severe segregation of alloying elements in as-cast structures. However, the effects of Ru on as-cast segregation can be neglected after the stepwise solution heat treatments. The additions of Re and Ru lead to the lower gamma'-coarsening rate, more cuboidal gamma'-morphology and reduced gamma'-size. Electron microprobe analysis (EPMA) indicates that Al, Ta and Ni partition to the gamma'-precipitates, whereas Re and Cr strongly partition to the gamma-matrix. In comparison to Re and Cr, Ru and W show the less tendency to partition to the gamma-matrix. Additionally, Re increases the supersaturation of Re, Cr, Co and W in the gamma-matrix, whereas Ru only slightly suppresses the partition of these TCP-forming elements to the gamma-matrix.
OI Liu, Gang/0000-0002-9135-6322
SN 0412-1961
PD JUL 11
PY 2012
VL 48
IS 7
BP 845
EP 852
DI 10.3724/SP.J.1037.2012.00001
UT WOS:000306448200011
ER

PT J
AU Altin, O
   Eser, S
AF Altin, Orhan
   Eser, Semih
TI Pre-oxidation of Inconel alloys for inhibition of carbon deposition from
   heated jet fuel
SO OXIDATION OF METALS
AB Exposure of superalloy surfaces to jet fuel at elevated temperatures leads to the formation of carbonaceous deposits and metal sulfides. The formation of stable oxide layers on alloy surfaces can reduce the activity of the constituent transition metals that catalyze the dehydrogenation of hydrocarbons and the subsequent carbon deposit growth. The metals Ni, Cr, Fe, Mn, Al, Ti and Nb + Ta form thermodynamically stable oxide layers after oxidation above 800 degrees C under O-2 flow. In this study, we investigated the formation of oxides and spinels on three different Ni-base superalloys (Inconel 600, Inconel 718, and Inconel X750) and their activity towards carbon and sulfur deposit formation from jet fuel (JP-8) thermal stressing at 600 degrees C and 34 atm (500 psig) for 5 hr. Metal oxide formation during pre-oxidation and the behavior of pre-oxidized samples in thermal stressing were found to depend strongly on the minor element composition of these superalloys.
SN 0030-770X
EI 1573-4889
PD FEB
PY 2006
VL 65
IS 1-2
BP 75
EP 99
DI 10.1007/s11085-006-9002-5
UT WOS:000240126500005
ER

PT J
AU Feng, SB
   Zhang, NN
   Luo, XH
AF Feng Shaobo
   Zhang Nannan
   Luo Xinghong
TI INFLUENCE OF SEGREGATION ON LIQUID DENSITY IN THE MUSHY ZONE OF DZ483
   Ni-BASED SUPERALLOY
SO ACTA METALLURGICA SINICA
AB Ni-based superalloys have been widely applied in advanced aeroengine as gas turbine blades and vanes. The freckles in superalloys formed during directional solidification have deleterious influence on the properties of the alloys. The generation of freckles is associated with the local liquid density gradient in the mushy zone, which is obviously influenced by microsegregation of alloy elements. However, the individual contributions of the various elements to the total density variation are still not well known. Therefore, the effect of microsegregation on the liquid density variation in DZ483 Ni-based superalloy was investigated by isothermal solidification together with liquid quench method. Solidification microstructures were observed by optical microscope and SEM, and the compositions of the solids and the residual liquid were determined by EDS. Based on the compositions of residual liquids; the densities of liquids at different temperatures were calculated. The results show that the onset solidification temperature of DZ483 alloy is a little bit below 1335 degrees C; and MC, which is enriched with Ta and Ti, formed at about 1325 degrees C. The segregation coefficients of different elements show that W and Co are negative segregation elements, Ta and Ti positive segregation elements, while Al and Cr show little segregation. The density of the residual liquid generally decreases as the decrease of temperature, with the exception that it increases somewhat from 1325 to 1315 degrees C. Calculation results show that temperature has insignificant influence on liquid density, and variation of density is mainly due to rnicrosegregation. Segregations of Mo and Ta lead to the increase of density, but segregations of Ti and W present opposite effect. Contribution of each element to the variation of the liquid density is analyzed. The sequence of contributions of alloy elements to the variation of total liquid density is Ti>Ta>W>Cr>Mo>Al>Co. The formation of MC consumes an abundant of Ti and Ta, resulting in the increase of liquid density from 1325 to 1315 degrees C.
RI Xinghong, Luo/I-8395-2012
SN 0412-1961
PD MAY 11
PY 2012
VL 48
IS 5
BP 541
EP 546
DI 10.3724/SP.J.1037.2012.00037
UT WOS:000304515600005
ER

PT J
AU Wanderka, N
   Mousa, MS
   Henke, P
   Korchuganova, O
   Mukherji, D
   Rosler, J
   Banhart, J
AF Wanderka, N.
   Mousa, M. S.
   Henke, P.
   Korchuganova, O.
   Mukherji, D.
   Roesler, J.
   Banhart, J.
TI Carbides in Co-Re-Cr-based high-temperature alloys
SO JOURNAL OF MATERIALS SCIENCE
AB Co-Re-base alloys with very high melting point are being developed to supplement Ni-superalloys in future gas turbines in which much higher gas entry temperatures are expected. The microstructure of Co-17Re-23Cr-2.6C and Co-17Re-23Cr-1.2Ta-2.6C alloys has been investigated by scanning and transmission electron microscopy. These alloys are mainly strengthened by carbides of Cr and/or Ta, but it is not trivial to accurately quantify the composition of the carbides. The compositions of the various carbides in Co-Re-base alloys were quantified with near-atomic resolution using atom probe tomography. The Cr as well as Ta carbides exists in the alloys with different morphologies, ranging from extremely fine (nm scale) to large (mu m scale) sizes. The composition and the crystal structure of the investigated phases were measured and reported. It is shown that both types of carbides are stable up to 1000 degrees C but the Ta carbides are more stable than the Cr carbides at 1200 degrees C after long-time ageing. They are also effective as strengthening precipitates.
RI Mukherji, Debashis/M-1646-2019; Banhart, John/E-8694-2011
OI Mukherji, Debashis/0000-0001-6882-4709; Banhart,
   John/0000-0003-4480-7730
SN 0022-2461
EI 1573-4803
PD AUG
PY 2016
VL 51
IS 15
BP 7145
EP 7155
DI 10.1007/s10853-016-9995-3
UT WOS:000376468500009
ER

PT J
AU Zhao, WY
   Sun, ZM
   Gong, SK
AF Zhao, Wenyue
   Sun, Zhimei
   Gong, Shengkai
TI Synergistic effect of co-alloying elements on site preferences and
   elastic properties of Ni3Al: A first-principles study
SO INTERMETALLICS
AB The site preferences of co-alloying elements (Mo-Ta, Mo-Re, Mo-Cr) in Ni3Al are studied using first-principles calculations, and the effects of these alloying elements on the elastic properties of Ni3Al are evaluated by elastic property calculations. The results show that the Mo-Ta, Mo-Re and Mo-Cr atom pairs all prefer Al-Al sites and the spatial neighbor relation of substitution sites almost has no influence on the site preference results. Furthermore, the Young's modulus of Ni3Al increases much higher by substituting Al-Al sites with co-alloying atoms, among which Mo-Re has the best strengthening effect. The enhanced chemical bondings between alloying atoms and their neighbor host atoms are considered to be the main strengthening mechanism of the alloying elements in Ni3Al. (C) 2015 Elsevier Ltd. All rights reserved.
RI Sun, Zhimei/C-2809-2009
OI Sun, Zhimei/0000-0002-4438-5032; Zhao, Wenyue/0000-0002-6280-6339
SN 0966-9795
EI 1879-0216
PD OCT
PY 2015
VL 65
BP 75
EP 80
DI 10.1016/j.intermet.2015.06.006
UT WOS:000358805200012
ER

PT J
AU Xiang, ZD
   Datta, PK
AF Xiang, ZD
   Datta, PK
TI Codeposition of Al and Si on nickel base superalloys by pack cementation
   process
SO MATERIALS SCIENCE AND ENGINEERING A-STRUCTURAL MATERIALS PROPERTIES
   MICROSTRUCTURE AND PROCESSING
AB The vapour pressure of halide species generated at high temperatures in pack powder mixtures containing Al, Si, halide salt and Al2O3 were analysed by means of thermochemical calculations in an attempt to identify suitable halide activators and pack ;compositions for codepositing Al and Si to form diffusion coatings on nickel-base superalloys by the pack cementation process. The halide salts investigated were AlF3, AlCl3, NH4Cl and CrCl(3)(.)6H(2)O. The results of thermochemical calculations suggested that compositions of pack powder mixtures activated by NH4Cl and CrCl(3)(.)6H(2)O may be adjusted to create deposition conditions favourable for codepositing Al and Si, but the pack powder mixtures activated by AlF3 or AlCl3 may only deposit Al. Guided by the thermochemical calculations, a series of pack powder mixtures activated by CrCl(3)(.)6H(2)O were formulated and coating deposition experiments were carried out at 1000 and 1100 degreesC. With adequate control of pack compositions and deposition conditions, it was found that codeposition of Al and Si could indeed be achieved at these temperatures. A mixture of elemental Al and Si powders may be used as a depositing source instead of using Al-Si master alloy powders as conventionally recommended. Depending on the deposition temperature used, the coatings could be formed either through the inward diffusion of Al and Si or through the outward diffusion of Ni together with other substrate elements such as Cr and Co with the respective coating structures associated with the two coating formation mechanisms. The pack compositions and deposition conditions may be adjusted to control the microstructure of the coatings formed by the codeposition process. (C) 2003 Elsevier Science B.V. All rights reserved.
SN 0921-5093
PD SEP 15
PY 2003
VL 356
IS 1-2
BP 136
EP 144
DI 10.1016/S0921-5093(03)00107-2
UT WOS:000184399000018
ER

PT J
AU Shekhar, R
   Arunachalam, J
   Das, N
   Murthy, AMS
AF Shekhar, R
   Arunachalam, J
   Das, N
   Murthy, AMS
TI Determination of Cu, Zn, As, Cd, In, Sn, Pb, and Bi in nickel-based
   superalloys after multi-matrix separation
SO ATOMIC SPECTROSCOPY
AB A procedure has been developed for the determination of critical elements such as Cu, Zn, As, Cd, In, Sn, Pb, and Bi present at trace/ultra-trace levels in different types of Ni-based superalloys. These elements were quantitatively separated from a multicomponent superalloy (nearly 10 major constituents) by a solvent extraction method using 1M KI + 2M H2SO4 medium, then extracted into MIBK (Methyl Isobutyl Ketone), and determined by Inductively Coupled Plasma Quadrupole Mass Spectrometry (ICP-QMS). Significant separation of all the major matrix elements (Al, Ti, V, Cr, Co, Nb, Mo, Hf, Ta, W, Ni, and Re) has been achieved.
   Recoveries of > 95% were achieved for the elements Cu, Zn, Cd, In, Sn, Pb, and Bi, and 85% for As. Good agreement was observed for these results with the certified values of British Chemical Standard (BCS 346) and with the values obtained from the direct analysis by Glow Discharge Quadrupole Mass Spectrometry (GD-QMS).
   Reproducibility of the procedure is 20% RSD and the accuracy is within +/- 25% for the elements at trace levels. The procedure provides detection limits of 0.7 mu g kg(-1) (Bi) and 0.07 mg kg(-1) (Zn).
SN 0195-5373
PD SEP-OCT
PY 2005
VL 26
IS 5
BP 191
EP 196
UT WOS:000233049800005
ER

PT J
AU Fabas, A
   Rouaix-Vande Put, A
   Doublet, S
   Domergue, D
   Salem, M
   Monceau, D
AF Fabas, Aurelien
   Rouaix-Vande Put, Aurelie
   Doublet, Sebastien
   Domergue, Didier
   Salem, Mehdi
   Monceau, Daniel
TI Metal dusting corrosion of austenitic alloys at low and high pressure
   with the effects of Cr, Al, Nb and Cu
SO CORROSION SCIENCE
AB Commercial and model alloys were exposed at 570 degrees C to metal dusting conditions at 1 and 21 bar in CO-H-2-H2O and CO-H-2-CO2-CH4-H2O atmospheres, respectively, with similar a(c) and P-O2 center dot gamma '' precipitation beneath the surface of 625 superalloy was due to Nb diffusion toward the Cr-depleted zone formed during oxidation. 693 superalloy was more carburised than 690 superalloy. alpha-Al2O3 formation was believed to induce cracks through the oxide scale, resulting in the alloy carburisation. Cu addition to a FeNiCr model alloy lead to the formation of an almost continuous Cu layer at the oxide/metal interface, greatly improving the metal dusting resistance.
OI SALEM, Mehdi/0000-0002-8778-3970
SN 0010-938X
EI 1879-0496
PD JUL 15
PY 2017
VL 123
BP 310
EP 318
DI 10.1016/j.corsci.2017.04.015
UT WOS:000405053900026
ER

PT J
AU Haynes, JA
   Pint, BA
   Porter, WD
   Wright, IG
AF Haynes, JA
   Pint, BA
   Porter, WD
   Wright, IG
TI Comparison of thermal expansion and oxidation behavior of various
   high-temperature coating materials and superalloys
SO MATERIALS AT HIGH TEMPERATURES
AB The thermal expansion mismatch between a metallic substrate and its external oxide scale generates a strain on cooling that is a primary cause of spallation of protective oxide scales. This study compares thermal expansion behavior and cyclic oxidation performance of the two major composition classes of high-temperature commercial coatings for protection of single-crystal superalloys. The thermal expansion of cast MCrAlY (M = Ni and/or Co) alloys and cast aluminides (NiAl, (Ni,Pt)Al and Ni(3)Al) was measured at temperatures up to 1300degreesC and compared to that of a single-crystal Ni-base superalloy. The tendency for scale spallation from each alloy was evaluated by cyclic oxidation testing at 1150degreesC. The coefficients of thermal expansion for the aluminides were lower than those of the MCrAlY-based alloys at all temperatures and scale adherence to the Hf-doped aluminides was generally superior. Scale adherence to the various compositions of MCrAlY-type alloys did not directly correlate to their thermal expansion behavior or substrate strength. For both types of materials, the presence of a reactive element (Y,Hf, etc.) had no detectable effect on thermal expansion but a major effect on scale adherence. There was no obvious influence of At content on the thermal expansion of beta phase Ni-Al compositions. The addition of Pt resulted in a lower average thermal expansion for hyperstoichiometric (Ni,Pt)AI at temperatures above 930degreesC, but this effect was not observed in hypostoichiometric (Ni,Pt)AI.
RI Pint, Bruce/A-8435-2008; Haynes, James Allen/AAE-9684-2019
OI Pint, Bruce/0000-0002-9165-3335; 
SN 0960-3409
PY 2004
VL 21
IS 2
BP 87
EP 94
DI 10.3184/096034004782749944
UT WOS:000222765300003
ER

PT S
AU Inui, H
   Tanaka, K
   Kishida, K
   Okamoto, NL
   Oohashi, T
AF Inui, Haruyuki
   Tanaka, Katsushi
   Kishida, Kyosuke
   Okamoto, Norihiko L.
   Oohashi, Takashi
BE Palm, M
   Bewlay, BP
   He, YH
   Takeyama, M
   Wiezorek, JMK
TI Physical and Mechanical Properties of Single Crystals of Co-Al-W Based
   Alloys with L1(2) Single-Phase and L1(2)/fcc Two-Phase Microstructures
SO ADVANCED INTERMETALLIC-BASED ALLOYS FOR EXTREME ENVIRONMENT AND ENERGY
   APPLICATIONS
SE Materials Research Society Symposium Proceedings
CT Symposium on Advanced Intermetallic-Based Alloys for Extreme Environment
   and Energy Applications held at the 2008 MRS Fall Meeting
CY DEC 01-04, 2008
CL Boston, MA
SP Mat Res Soc
AB Single-crystal elastic constants of Co(3)(Al,W) with the cubic L1(2) structure have been experimentally measured by resonance ultrasound spectroscopy at liquid helium temperature. The values of all the three independent single-crystal elastic constants and polycrystalline elastic constants of Co(3)(Al,W) experimentally determined are 15 similar to 25% larger than those of Ni(3)(Al,Ta) but are considerably smaller than those previously reported. Two-phase microstructures with cuboidal L1(2) precipitates being well aligned parallel to < 100 > and well faceted parallel to {100} are expected to form very easily in Co-base superalloys because of the large value of E(111)/E(100) and c(ij) of Co(3)(Al,W). This is indeed confirmed by experiment. Values of yield stress obtained for both [001] and [123] orientations of L1(2)/fcc two-phase single crystals moderately decrease with the increase in temperature up to 800 degrees C and then decrease rapidly with temperature above 800 degrees C without any anomaly in yield stress. Slip on {111} is observed to occur for both orientations in the whole temperature range investigated.
RI TANAKA, Katsushi/P-7887-2016; Okamoto, Norihiko/A-7345-2010; Kishida,
   Kyosuke/M-7258-2015
OI TANAKA, Katsushi/0000-0001-8543-2459; Okamoto,
   Norihiko/0000-0003-0199-7271; Kishida, Kyosuke/0000-0003-0391-5022
SN 0272-9172
BN 978-1-60511-100-1
PY 2009
VL 1128
BP 369
EP 374
UT WOS:000271831400057
ER

PT J
AU Walbruhl, M
   Blomqvist, A
   Korzhavyi, PA
AF Walbruhl, Martin
   Blomqvist, Andreas
   Korzhavyi, Pavel A.
TI Atomic diffusion in liquid nickel: First-principles modeling
SO JOURNAL OF CHEMICAL PHYSICS
