Repository: MatInfoUB/NLP-Queries

File: Co_superalloys_comp1.txt (part 10 of 20)
FN Clarivate Analytics Web of Science
AB It has been recently pointed out that the compositions of industrial alloys are originated from cluster-plus-glueatom structure units in solid solutions. Specifically for Ni-based superalloys, after properly grouping the alloying elements into Al, Ni-like ((Ni) over bar), gamma'-forming Cr-like ((Cr) over tilde (gamma')) and gamma-forming Cr-like ((Cr) over bar (gamma)), the optimal formula for single-crystal superalloys is established [ Al-(Ni) over bar (12)](Al-1(Cr) over bar (gamma')(0.5) (Cr) over bar (gamma)(1.5)). The Co substitutions for Ni at the shell sites are conducted on the basis of the first-generation single-crystal superalloy AM3, formulated as [Al-Ni12-xCox](Al1Ti0.25Ta0.25Cr1W0.25Mo0.25), with x = 1.5, 1.75, 2 and 2.5 (the corresponding weight percents of Co are 9.43, 11.0, 12.57 and 15.71, respectively). The 900 degrees C long-term aging follows the Lifshitz-Slyozov-Wagner theory (LSW theory), and the Co content does not have noticeable influence on the coarsening rate of gamma'. The microstructure and creep behavior of the four (001) single-crystal alloys are investigated. The creep rupture lifetime is reduced as Co increases. The alloy with the lowest Co (9.43 Co) shows the longest lifetime of about 350 h at 1050 degrees C/120 MPa, and all the samples show N-type rafting after creep tests.
SN 1006-7191
EI 2194-1289
PD FEB
PY 2018
VL 31
IS 2
BP 127
EP 133
DI 10.1007/s40195-017-0678-0
UT WOS:000427710100002
ER

PT J
AU Mianroodi, JR
   Shanthraj, P
   Kontis, P
   Cormier, J
   Gault, B
   Svendsen, B
   Raabe, D
AF Mianroodi, Jaber Rezaei
   Shanthraj, Pratheek
   Kontis, Paraskevas
   Cormier, Jonathan
   Gault, Baptiste
   Svendsen, Bob
   Raabe, Dierk
TI Atomistic phase field chemomechanical modeling of
   dislocation-solute-precipitate interaction in Ni-Al-Co
SO ACTA MATERIALIA
AB Dislocation-precipitate interaction and solute segregation play important roles in controlling the mechanical behavior of Ni-based superalloys at high temperature. In particular, the increased mobility of solutes at high temperature leads to increased dislocation-solute interaction. For example, atom probe tomography (APT) results [1] for single crystal MC2 superalloy indicate significant segregation of solute elements such as Co and Cr to dislocations and stacking faults in gamma' precipitates. To gain further insight into solute segregation, dislocation-solute interaction, and its effect on the mechanical behavior in such Ni-superalloys, finite-deformation phase field chemomechanics [2] is applied in this work to develop a model for dislocation-solute-precipitate interaction in the two-phase gamma-gamma' Ni-based superalloy model system Ni-Al-Co. Identification and quantification of this model is based in particular on the corresponding Ni-Al-Co embedded atom method (EAM) potential [3]. Simulation results imply both Cottrell and Suzuki-type segregation of Co in gamma and gamma'. Significant segregation of Co to dislocation cores and faults in gamma' is also predicted, in agreement with APT results. Predicted as well is the drag of Co by gamma dislocations entering and shearing gamma'. Since solute elements such as Co generally prefer the gamma phase, Co depletion in gamma' could be reversed by such dislocation drag. The resulting change in precipitate chemistry may in turn affect its stability and play a role in precipitate coarsening and rafting. (C) 2019 Acta Materialia Inc. Published by Elsevier Ltd. This is an open access article under the CC BY license (http://creativecommons.org/licenses/by/4.0/).
RI Svendsen, Bob/D-6311-2014
OI Svendsen, Bob/0000-0002-1519-9433; Kontis,
   Paraskevas/0000-0002-4169-0445; Gault, Baptiste/0000-0002-4934-0458;
   Shanthraj, Pratheek/0000-0002-6324-0306; Rezaei Mianroodi,
   Jaber/0000-0003-4778-3260
SN 1359-6454
EI 1873-2453
PD AUG 15
PY 2019
VL 175
BP 250
EP 261
DI 10.1016/j.actamat.2019.06.008
UT WOS:000479023600023
ER

PT J
AU Antonov, S
   Detrois, M
   Tin, S
AF Antonov, Stoichko
   Detrois, Martin
   Tin, Sammy
TI Design of Novel Precipitate-Strengthened Al-Co-Cr-Fe-Nb-Ni High-Entropy
   Superalloys
SO METALLURGICAL AND MATERIALS TRANSACTIONS A-PHYSICAL METALLURGY AND
   MATERIALS SCIENCE
AB A series of non-equiatomic Al-Co-Cr-Fe-Nb-Ni high-entropy alloys, with varying levels of Co, Nb and Fe, were investigated in an effort to obtain microstructures similar to conventional Ni-based superalloys. Elevated levels of Co were observed to significantly decrease the solvus temperature of the gamma' precipitates. Both Nb and Co in excessive concentrations promoted the formation of Laves and NiAl phases that formed either during solidification and remained undissolved during homogenization or upon high-temperature aging. Lowering the content of Nb, Co, or Fe prevented the formation of the eutectic type Laves. In addition, lowering the Co content resulted in a higher number density and volume fraction of the gamma' precipitates, while increasing the Fe content led to the destabilization of the gamma' precipitates. Various aging treatments were performed which led to different size distributions of the strengthening phase. Results from the microstructural characterization and hardness property assessments of these high-entropy alloys were compared to a commercial, high-strength Ni-based superalloy RR1000. Potentially, precipitation-strengthened high-entropy alloys could find applications replacing Ni-based superalloys as structural materials in power generation applications.
OI Detrois, Martin/0000-0002-5677-2478; /0000-0001-8886-2040
SN 1073-5623
EI 1543-1940
PD JAN
PY 2018
VL 49A
IS 1
BP 305
EP 320
DI 10.1007/s11661-017-4399-9
UT WOS:000422654700029
ER

PT J
AU Xu, H
   Zhang, ZJ
   Zhang, P
   Cui, CY
   Jin, T
   Zhang, ZF
AF Xu, H.
   Zhang, Z. J.
   Zhang, P.
   Cui, C. Y.
   Jin, T.
   Zhang, Z. F.
TI The synchronous improvement of strength and plasticity (SISP) in new
   Ni-Co based disc superalloys by controling stacking fault energy
SO SCIENTIFIC REPORTS
AB It is a great challenge to improve the strength of disc superalloys without great loss of plasticity together since the microstructures benefiting the strength always do not avail the plasticity. Interestingly, this study shows that the trade-off relationship between strength and plasticity can be broken through decreasing stacking fault energy (SFE) in newly developed Ni-Co based disc superalloys. Axial tensile tests in the temperature range of 25 to 725 degrees C were carried out in these alloys with Co content ranging from 5% to 23% (wt.%). It is found that the ultimate tensile strength (UTS) and uniform elongation (UE) are improved synchronously when microtwinning is activated by decreasing the SFE at 650 and 725 degrees C. In contrast, only UTS is improved when stacking fault (SF) dominates the plastic deformation at 25 and 400 degrees C. These results may be helpful for designing advanced disc superalloys with relatively excellent strength and plasticity simultaneously.
RI Zhang, Peng/F-2399-2010
OI Zhang, Peng/0000-0002-0907-2110
SN 2045-2322
PD AUG 14
PY 2017
VL 7
AR 8046
DI 10.1038/s41598-017-07884-4
UT WOS:000407559800013
PM 28808312
ER

PT J
AU Bocchini, PJ
   Sudbrack, CK
   Noebe, RD
   Dunand, DC
   Seidman, DN
AF Bocchini, Peter J.
   Sudbrack, Chantal K.
   Noebe, Ronald D.
   Dunand, David C.
   Seidman, David N.
TI Microstructural and creep properties of boron- and zirconium-containing
   cobalt-based superalloys
SO MATERIALS SCIENCE AND ENGINEERING A-STRUCTURAL MATERIALS PROPERTIES
   MICROSTRUCTURE AND PROCESSING
AB The effects of micro-additions of boron and zirconium on grain-boundary (GB) structure and strength in polycrystalline y(f.c.c.) plus y'(L1(2)) strengthened Co-9.5A1-7.5W-X at% alloys (X=0-Ternary, 0.05B, 0.01B, 0.05Zr, and 0.005B-0.05Zr at%) are studied. Creep tests performed at 850 degrees C demonstrate that GB strength and cohesion limit the creep resistance and ductility of the ternary B- and Zr-free alloy due to intergranular fracture. Alloys with 0.05B and 0.005B-0.05Zr both exhibit improved creep strength due to enhanced GB cohesion, compared to the baseline ternary Co-9.5A1-7.5W alloy, but alloys containing 0.01B or 0.05Zr additions display no benefit. Atom-probe tomography (APT) is utilized to measure GB segregation, where B and Zr are demonstrated to segregate at GBs. A Gibbsian interfacial excess of 5.57 +/- 1.04 atoms nm(-2) was found for B at a GB in the 0.01B alloy and 2.88 +/- 0.81 and 2.40 +/- 0.84 atoms nm(-2) for B and Zr, respectively, for the 0.005B-0.05Zr alloy. The GBs in the highest B-containing (0.05B) alloy exhibit micrometer-sized boride precipitates with adjacent precipitate denuded-zones (PDZs), whereas secondary precipitation at the GBs is absent in the other four alloys. The 0.05B alloy has the smallest room temperature yield strength, by 6%, which is attributed to the PDZs, but it exhibits the largest increase in creep strength (with an similar to 2.5 order of magnitude decrease in the minimum strain rate for a given stress at 850 degrees C) over the baseline Co-9.5A1-7.5W alloy.
RI Dunand, David C/B-7515-2009; Seidman, David/B-6697-2009
OI Dunand, David/0000-0001-5476-7379
SN 0921-5093
EI 1873-4936
PD JAN 13
PY 2017
VL 682
BP 260
EP 269
DI 10.1016/j.msea.2016.10.124
UT WOS:000393003800030
ER

PT J
AU GIBBONS, TB
AF GIBBONS, TB
TI THE PERFORMANCE OF SUPERALLOYS
SO ADVANCED MATERIALS
AB Hot-end components in today's aero turbofan engines are made from materials known as superalloys, typically based on Ni-Cr, Ni-CR-FE or Co-Cr systems.  In the fifty years or so that have elapsed since the first superalloys were introduced, the temperature capability of the materials has increased by approximately 500-degrees and the power output of aero gas turbines has risen from approximately 20 kN of thrust to the 250 kN achievable today.  The materials and their development are described.
SN 0935-9648
PD DEC
PY 1990
VL 2
IS 12
BP 583
EP 588
DI 10.1002/adma.19900021205
UT WOS:A1990ER11100004
ER

PT J
AU Wang, ZH
   Jia, JH
   Cao, LY
   Sun, N
   Wang, YL
AF Wang, Zhenhua
   Jia, Jiheng
   Cao, Liyan
   Sun, Ning
   Wang, Yulin
TI Microstructure and Mechanical Properties of Spark Plasma Sintered
   Si3N4/WC Ceramic Tools
SO MATERIALS
AB Silicon nitride (Si3N4) based ceramic tools exhibit good machinability in cutting materials such as gray cast iron, ductile iron, malleable cast iron, and superalloys due to excellent high-temperature mechanical properties. In this paper, high-performance Si3N4-based ceramic tools containing tungsten carbide (WC) and cobalt (Co) were studied. Effects of the WC content and Co content on mechanical properties and a microstructure of Si3N4-based ceramic materials were analyzed. Results showed that Si3N4-based ceramic material containing 10 wt % WC and 1 wt % Co had the best comprehensive mechanical properties at a sintering temperature of 1650 degrees C and holding time of 6 min, achieving Vickers hardness, fracture toughness, and room temperature bending strength of 16.96 GPa, 7.26 MPam(1/2), and 1132 MPa, respectively. The microstructure of Si3N4-based ceramic tool material is uniform without obvious abnormal growth. The Si3N4-based ceramic tool was mainly composed of -Si3N4, -Si3N4, and WC phases.
SN 1996-1944
PD JUN 1
PY 2019
VL 12
IS 11
AR 1868
DI 10.3390/ma12111868
UT WOS:000472638600142
PM 31185595
ER

PT J
AU Klein, L
   Bauer, A
   Neumeier, S
   Goken, M
   Virtanen, S
AF Klein, L.
   Bauer, A.
   Neumeier, S.
   Goeken, M.
   Virtanen, S.
TI High temperature oxidation of gamma/gamma '-strengthened Co-base
   superalloys
SO CORROSION SCIENCE
AB Isothermal oxidation was carried out on new gamma/gamma ' Co-base superalloys of the system Co-Al-W-B. Appropriate B-contents lead to improved oxidation resistance and oxide layer adhesion. Oxidation at 800 and 900 degrees C results in formation of Co3O4, CoO, and complex oxides (containing Co, Al, and W). A continuous and protective inner alumina layer forms only at 800 degrees C. Furthermore, oxidation leads to phase transformation (gamma/gamma ' to gamma/Co3W microstructure) at the matrix/oxide layer interface due to Al-depletion. The effect of additional alloying elements such as Ta, Cr, Nb, Si, V. Mo, and It on the oxidation behaviour was also investigated. (C) 2011 Elsevier Ltd. All rights reserved.
RI Virtanen, Sannakaisa/N-3699-2015; Goken, Mathias/F-7940-2015; Neumeier,
   Steffen/F-7092-2017
OI Virtanen, Sannakaisa/0000-0002-7179-7593; Goken,
   Mathias/0000-0002-3226-0304; Neumeier, Steffen/0000-0001-7853-0368
SN 0010-938X
PD MAY
PY 2011
VL 53
IS 5
BP 2027
EP 2034
DI 10.1016/j.corsci.2011.02.033
UT WOS:000289866400047
ER

PT J
AU Qiao, M
   Zhou, CG
AF Qiao, Min
   Zhou, Chungen
TI Codeposition of Co-Al-Y on nickel base superalloys by pack cementation
   process
SO CORROSION SCIENCE
AB Based on the results of thermochemical analysis, NH4I + NH4Cl proved to be a more favorable activator for codepositing Co-Al-Y compared to NH4I or NH4Cl. Coating deposition experiments were also demonstrated that codeposition of Co-Al-Y with high concentration of Co and minute quantities of Y could be achieved at 1323 K in the NH4I + NH4Cl activated packs. The coating exhibited the best cyclic oxidation resistance at 1323 K when NH4I + NH4Cl were used as activator. Crown Copyright (C) 2013 Published by Elsevier Ltd. All rights reserved.
SN 0010-938X
PD OCT
PY 2013
VL 75
BP 454
EP 460
DI 10.1016/j.corsci.2013.06.033
UT WOS:000323469800049
ER

PT J
AU Lu, S
   Antonov, S
   Li, LF
   Feng, Q
AF Lu, Song
   Antonov, Stoichko
   Li, Longfei
   Feng, Qiang
TI Two Steady-State Creep Stages in Co-Al-W-Base Single-Crystal Superalloys
   at 1273 K/137 MPa
SO METALLURGICAL AND MATERIALS TRANSACTIONS A-PHYSICAL METALLURGY AND
   MATERIALS SCIENCE
CT 3rd European Conference on Superalloys (Eurosuperalloys)
CY SEP 09-13, 2018
CL Univ Oxford, Oxford, ENGLAND
HO Univ Oxford
AB With the aim of understanding how to further improve the creep resistance of Co-Al-W-base superalloys at higher temperature (> 1223 K), the creep behavior of a novel Co-Al-W-base single-crystal superalloy at 1273 K/137 MPa was systematically investigated. Several interrupted creep tests were performed and the main deformation mechanisms of characteristic creep stages were identified and correlated to both the gamma/gamma' microstructural and dislocation substructural evolutions. Two steady-state creep stages were observed during the creep process. The interfacial dislocations and the formation of rafts were responsible for the first steady-state creep stage, while the second steady-state creep stage could be ascribed to interactions between stacking faults of different slip systems in an inverted gamma/gamma' microstructure, e.g., the formation of Lomer-Cottrell locks by the leading partials of the SFs. The observed creep mechanisms were compared to those typical of Ni-base superalloys at similar creep conditions. It is suggested that a high stacking fault energy of the gamma' phase and a higher gamma' volume fraction may be favorable for creep resistance of Co-Al-W-base single-crystal superalloys by promoting the double steady-state creep phenomenon.
OI /0000-0001-8886-2040
SN 1073-5623
EI 1543-1940
PD SEP
PY 2018
VL 49A
IS 9
SI SI
BP 4079
EP 4089
DI 10.1007/s11661-018-4776-z
UT WOS:000440714700026
ER

PT J
AU Murr, L
   Li, SJ
   Tian, YX
   Amato, K
   Martinez, E
   Medina, F
AF Murr, Lawrence
   Li, Shujun
   Tian, Yuxing
   Amato, Krista
   Martinez, Edwin
   Medina, Frank
TI Open-Cellular Co-Base and Ni-Base Superalloys Fabricated by Electron
   Beam Melting
SO MATERIALS
AB Reticulated mesh samples of Co-29Cr-6Mo alloy and Ni-21Cr-9Mo-4Nb alloy (625) and stochastic foam samples of Co-29Cr-6Mo alloy fabricated by electron beam melting were characterized by optical metallography, and the dynamic stiffness (Young's modulus) was measured by resonant frequency analysis. The relative stiffness (E/E-s) versus relative density (rho/rho(s)) plotted on a log-log basis resulted in a fitted straight line with a slope n congruent to 2, consistent with that for ideal open cellular materials.
OI Murr, Lawrence/0000-0001-5942-8376
EI 1996-1944
PD APR
PY 2011
VL 4
IS 4
BP 782
EP 790
DI 10.3390/ma4040782
UT WOS:000298244700007
PM 28879949
ER

PT J
AU Cacciamani, G
   Roncallo, G
   Wang, Y
   Vacchieri, E
   Costa, A
AF Cacciamani, Gabriele
   Roncallo, Giacomo
   Wang, Yao
   Vacchieri, Erica
   Costa, Alessio
TI Thermodynamic modelling of a six component (C-Co-Cr-Ni-Ta-W) system for
   the simulation of Cobalt based alloys
SO JOURNAL OF ALLOYS AND COMPOUNDS
AB Co-based alloys are key materials for several high temperature applications where high corrosion and wear resistance are required. Main alloying elements, in addition to Co, are Cr, Ni, Ta, Mo, W, Ti, Al, etc. and C. In order to simulate these materials a new thermodynamic database has been implemented which includes the six most important alloying elements: Co, Cr, Ni, Ta, W and C.
   The liquid and 30 solid phases have been modelled by means of the Compound Energy Formalism (CEF) with particular attention to the consistency between thermodynamic and crystallographic sublattices. Interaction parameters for all the binary and ternary sub-systems are included. When possible they have been taken from the literature but, for several systems, partial or complete reassessment was needed, due to inconsistency of the phase models or incompatibility between assessments of different authors. As a result phase equilibria in selected commercial alloys are calculated. (C) 2017 Elsevier B.V. All rights reserved.
RI Cacciamani, Gabriele/A-9643-2013
OI Cacciamani, Gabriele/0000-0001-9686-277X; Vacchieri,
   Erica/0000-0003-2726-6194
SN 0925-8388
EI 1873-4669
PD JAN 5
PY 2018
VL 730
BP 291
EP 310
DI 10.1016/j.jallcom.2017.09.327
UT WOS:000414166200038
ER

PT B
AU Waldorf, D
   Liu, S
   Stender, M
   Norgan, D
AF Waldorf, Daniel
   Liu, Scott
   Stender, Michael
   Norgan, Daniel
GP ASME
TI ALTERNATIVE BINDER CARBIDE TOOLS FOR MACHINING SUPERALLOYS
SO MSEC 2008: PROCEEDINGS OF THE ASME INTERNATIONAL MANUFACTURING SCIENCE
   AND ENGINEERING CONFERENCE 2008, VOL 1
CT ASME International Manufacturing Science and Engineering Conference
CY OCT 07-10, 2008
CL Evanston, IL
SP ASME, Mfg Engn Div
AB This study examines the performance of a new class of wear-resistant but economical cutting tools produced by varying the binder composition of standard cemented carbide composites. By replacing some or all of the cobalt binder with rhenium and nickel-based superalloy, a stronger composite tool results, potentially capable of machining heat-resistant superalloys at significantly higher cutting speeds. Sample tools with alternative binder were produced and compared to standard tools bound with cobalt only. Turning experiments on Inconel 718 were run to evaluate wear resistance and tool life for several grades. The experimentation also examined the effects of varying the relative proportions of each binder constituent as well as the overall binder percentage in the composite. Results show a clear advantage of the alternative binder tools as evidenced by a 150% increase in tool life or the equivalent of an 18% increase in cutting speed. Although increasing amounts of rhenium in the binder show a positive effect on performance, the effects of superalloy and overall binder % are inconclusive.
BN 978-0-7918-4851-7
PY 2009
BP 417
EP 425
UT WOS:000266633200054
ER

PT J
AU Webler, R
   Ziener, M
   Neumeier, S
   Terberger, PJ
   Vassen, R
   Goken, M
AF Webler, Ralf
   Ziener, Marco
   Neumeier, Steffen
   Terberger, Philipp J.
   Vassen, Robert
   Goeken, Mathias
TI Evolution of microstructure and mechanical properties of coated Co-base
   superalloys during heat treatment and thermal exposure
SO MATERIALS SCIENCE AND ENGINEERING A-STRUCTURAL MATERIALS PROPERTIES
   MICROSTRUCTURE AND PROCESSING
AB New gamma'-strengthened Co-base superalloys show an interesting potential for high temperature applications. However, protective coatings are needed as for Ni-base superalloys to ensure sufficient oxidation and corrosion resistance. Therefore the properties of a commercial coating on a multinary new gamma'-strengthened Co-base superalloy have been studied. Especially the influence of the coating process on the substrate also after long term annealing is discussed. It was found that the highly deformed areas at the coating-substrate interface indicated by a high local misorientation and caused by the sandblasting process led to a recrystallization of the interdiffusion zone during the age hardening heat treatment. A chemical gradient of gamma and gamma' promoting elements was found in the interdiffusion zone causing a change in hardness as measured by nanoindentation. Depending on the composition two separate recrystallized regions formed in the interdiffusion zone, one with single phase gamma-(Co,Ni) and the other with a cellular two phase microstructure of discontinuously grown gamma and gamma'. (C) 2015 Elsevier B.V. All rights reserved.
RI Neumeier, Steffen/F-7092-2017; Goken, Mathias/F-7940-2015
OI Neumeier, Steffen/0000-0001-7853-0368; Goken,
   Mathias/0000-0002-3226-0304
SN 0921-5093
EI 1873-4936
PD MAR 25
PY 2015
VL 628
BP 374
EP 381
DI 10.1016/j.msea.2015.01.060
UT WOS:000351965800047
ER

PT J
AU Mukherji, D
   Strunz, P
   Gilles, R
   Karge, L
   Rosler, J
AF Mukherji, D.
   Strunz, P.
   Gilles, R.
   Karge, L.
   Roesler, J.
TI Current status of Co-Re-based alloys being developed to supplement
   Ni-based superalloys for ultra-high temperature applications in gas
   turbines
SO KOVOVE MATERIALY-METALLIC MATERIALS
AB Although Ni-based sup eralloys meet the gas turbine needs of today, they are used very close to their melting range. To meet the future demands of gas turbines new materials with higher application temperatures are needed. Addition of Re increases the melting temperature of Co-based alloys and they show promise to supplement Ni-superalloys for ultra high temperature applications. The Co-Re alloy development strategy is first discussed here briefly. Unlike single crystal Ni-superalloys with the gamma-gamma' structure, the Co-Re alloys have complex microstructure with many different phases present in diverse morphology. MC type carbides are the main hardening precipitate particularly used for high temperature creep resistance. Further, Cr and Si additions in Co-Re alloys provide oxidation resistance. Designing optimal microstructure and ensuring its stability is an essential task of high temperature alloy development. In our alloy development program neutron and synchrotron measurements are extensively used. It allows monitoring the microstructure evolution in-situ at high temperatures and thereby helps in understanding the relatively unexplored Co-Re alloy system. Recent results on the effect of C/Ta ratio on the TaC morphology in Co-Re-based alloys are presented as well.
RI Strunz, Pavel/D-1610-2011; Mukherji, Debashis/M-1646-2019
OI Strunz, Pavel/0000-0002-0829-4926; Mukherji,
   Debashis/0000-0001-6882-4709
SN 0023-432X
EI 1338-4252
PY 2015
VL 53
IS 4
BP 287
EP 294
DI 10.4149/km_2015_4_287
UT WOS:000358270700013
ER

PT J
AU Ma, S
   Carroll, L
   Pollock, TM
AF Ma, S.
   Carroll, L.
   Pollock, T. M.
TI Development of gamma phase stacking faults during high temperature creep
   of Ru-containing single crystal superalloys
SO ACTA MATERIALIA
AB An unusual deformation mode involving the formation of intrinsic stacking faults in the gamma matrix of experimental Ru-containing gamma-gamma' superalloys with high Co and Re contents during high temperature creep at 950 degrees C/290 MPa has been observed. The morphology, distribution and dependence of these stacking faults on alloy chemistry has been investigated along with their formation mechanism. Additions of Re and Co substantially decrease the stacking fault energy of the 7 matrix. The observed stacking faults in the T matrix form by the dissociation of a/2 < 1 1 0 > matrix dislocations with Burgers vectors perpendicular to the loading direction in the early stages of creep. The dependence of creep properties on elemental additions that influence stacking fault energy is discussed. Published by Elsevier Ltd on behalf of Acta Materialia Inc.
SN 1359-6454
EI 1873-2453
PD OCT
PY 2007
VL 55
IS 17
BP 5802
EP 5812
DI 10.1016/j.actamat.2007.06.042
UT WOS:000250355700013
ER

PT J
AU Nararak, A
   Wangyao, P
   Rojhirunsakool, T
   Lothongkum, G
AF Nararak, Arpaporn
   Wangyao, Panyawat
   Rojhirunsakool, Tanapom
   Lothongkum, Gobboon
TI Effect of rhenium and cobalt additions on the microstructure and gamma
   prime phase stability of vacuum arc melted modified nickel-based
   superalloys grade MGA 1400
SO MATERIALS TESTING
AB The effect of rhenium and cobalt additions on the microstructure and gamma prime phase stability of modified nickel-based superalloy, grade MGA1400 by means of a vacuum arc melting method with different contents of rhenium (Re) and cobalt (Co) was investigated. After being subjected to heat treatment, the size of the gamma prime particles was slightly reduced with increasing rhenium content. Then, the alloys were exposed at a temperature of 1173 K for 1800 ks. The results showed that increasing the rhenium addition leads to a slower coarsening rate of the gamma prime particles. Furthermore, the shape of the gamma prime particles changed to a more cubic shape. However, an excessive rhenium content (> 1.21 wt.-%) promotes the formation of a topologically close-packed phase after a 360 ks exposure at 1173 K. It can be concluded that an increase in rhenium content can result in a lower coarsening rate of the gamma prime particles. The cobalt addition is beneficial for impeding or slowing the precipitation of topologically close-packed phases at an elevated temperature.
RI Lothongkum, Gobboon/D-5919-2014
SN 0025-5300
PD JUL
PY 2019
VL 61
IS 7
BP 609
EP 617
DI 10.3139/120.111361
UT WOS:000478758500001
ER

PT J
AU MATSUGI, K
   MURATA, Y
   MORINAGA, M
   YUKAWA, N
AF MATSUGI, K
   MURATA, Y
   MORINAGA, M
   YUKAWA, N
TI CREEP-RUPTURE LIFE AND ALLOY MANUFACTURING CRITERION RELATED TO THE
   SOLIDIFICATION AND PRECIPITATION TEMPERATURES IN NICKEL-BASED
   SINGLE-CRYSTAL SUPERALLOYS
SO TETSU TO HAGANE-JOURNAL OF THE IRON AND STEEL INSTITUTE OF JAPAN
AB The solidification and precipitation temperatures were measured and were correlated with the creep-rupture property and the microstructure of nickel-based single crystal superalloys.  For three Co-content varying Ni-10 mol% Cr-12 mol% Al-1.5 mol% Ti-Ta-W-Mo-0.25 mol% Re-0/4.5/9.0 mol% Co alloys and also for three Cr-content varying Ni-10/13/16 mol% Cr-12 mol% Al-1.2 mol%Ti-Ta-W-Mo alloys, the liquidus, solidus, eutectic gamma' precipitation and gamma' solvus temperatures were determined by differential thermal analysis (DTA).  It was found that as the Co and Cr contents increased, the gamma' solvus temperature decreased and there was the attendant decrease in the volume fraction of the gamma' phase in the alloys.  In response to these changes the creep-rupture lives decreased with the Co and Cr contents.  These results imply that the gamma' solvus temperature is an indication of the creep-rupture lives of the nickel-based superalloys.  In addition, a manufacturing condition for single-crystal growth was estimated from the measured solidification temperature range of alloys.  All of the six alloys were shown to meet this condition, and their single crystals were grown successfully in agreement with the estimation.
RI Matsugi, Kazuhiro/D-8748-2012
OI Matsugi, Kazuhiro/0000-0003-2231-3318
SN 0021-1575
PD MAY
PY 1992
VL 78
IS 5
BP 814
EP 820
DI 10.2355/tetsutohagane1955.78.5_814
UT WOS:A1992HR49700017
ER

PT J
AU Raza, SS
   Ahmad, T
   Manzoor, MU
   Kamran, M
   Ahmad, R
AF Raza, S. S.
   Ahmad, T.
   Manzoor, M. U.
   Kamran, M.
   Ahmad, R.
TI ANALYSIS OF METALLURGICAL ASPECTS AND THEIR ROLE IN PROCESSING AND
   PERFORMANCE OF SUPERALLOYS: A REVIEW
SO JOURNAL OF FUNDAMENTAL AND APPLIED SCIENCES
AB Metallurgical processing factors like kinetic and thermodynamic parameters which are essential for modeling of gamma' phase precipitation have been studied. These parameters include gamma' solvus temperature, Gibbs free energy of dissociation of the. matrix to form gamma', nucleation rate, effective diffusivity and interfacial energy. Nucleation methods and effect of cooling rate on the final phase structure have been analyzed. Co based superalloys have been studied as a potential and promising material for aerospace applications. Effect of microporosity on the mechanical properties of Superalloys has also been analyzed.
SN 1112-9867
PY 2017
VL 9
IS 1
BP 485
EP 498
DI 10.4314/jfas.v9i1.27
UT WOS:000396673900027
ER

PT J
AU Berthod, P
   Lemoine, P
   Ravaux, J
AF Berthod, Patrice
   Lemoine, Pierric
   Ravaux, Johann
TI High-temperature microstructures of ternary Co-30 wt.% Cr-based alloys
   over the [0-2.0 wt.%] carbon range
SO JOURNAL OF ALLOYS AND COMPOUNDS
AB The Co-30 wt.% Cr-xC system was experimentally explored from x = 0 to 2 wt.%, by considering the stable microstructures at 1000, 1100 and 1200 degrees C, and the intervals of fusion. The strengthening potential and the refractoriness of several alloys belonging to this family were specified. Such simple alloys are able to display simultaneously a high amount of chromium for limiting hot corrosion, solidus temperatures as high as 1300 degrees C and refractory carbides fractions that can reach 20% in volume. Natures and fractions of carbides, and solidus temperatures were in good agreements with thermodynamic calculations. Inversely the measured liquidus temperatures were significantly higher than the calculated ones. In addition, thermodynamic modeling allowed to better interpret the disappearance of carbides due to oxidation at high temperature. (C) 2007 Elsevier B.V. All rights reserved.
OI RAVAUX, Johann/0000-0003-2432-8265; Lemoine,
   Pierric/0000-0002-3465-7815; BERTHOD, Patrice/0000-0002-8035-927X
SN 0925-8388
PD JAN 7
PY 2009
VL 467
IS 1-2
BP 227
EP 234
DI 10.1016/j.jallcom.2007.12.023
UT WOS:000262412000046
ER

PT J
AU Gu, YF
   Cui, CY
   Yuan, Y
   Zhong, ZH
AF Gu Yuefeng
   Cui Chuanyong
   Yuan Yong
   Zhong Zhihong
TI RESEARCH PROGRESS IN A HIGH PERFORMANCE CAST & WROUGHT SUPERALLOY FOR
   TURBINE DISC APPLICATIONS
SO ACTA METALLURGICA SINICA
AB The advanced cast & wrought (C&W) superalloys for turbine disc applications have low temperature bearing capacity and poor processing ability compared with the powder metallurgy (PM) superalloys. Recently, a new kind of C&W Ni-Co base disc superalloys, named as TMW alloy, has been developed on the basis of an innovative concept. Full-scale pancakes (440 mm in diameter and 65 mm in thickness) with an average grain size of about 10 pm were successfully manufactured by a conventional C&W processing route. TMW alloys can provide 58-76 degrees C temperature advantages over alloy U720Li in 0.2% creep strain life under 630 MPa and are comparable with the advanced PM disc superalloys. In this work, the alloy design, preparation processing capacity, micro-structural control, performance characteristics and deformation strengthening mechanisms were briefly introduced.
SN 0412-1961
PD OCT 11
PY 2015
VL 51
IS 10
BP 1191
EP 1206
UT WOS:000363997600004
ER

PT J
AU Osada, T
   Gu, YF
   Yokokawa, T
   Harada, H
AF Osada, Toshio
   Gu, Yuefeng
   Yokokawa, Tadaharu
   Harada, Hiroshi
TI Grain Growth Behaviors of New Ni-Co Base Disk Superalloys during
   Solution Heat Treatment
SO JOURNAL OF THE JAPAN INSTITUTE OF METALS
AB The grain growth behaviors of a new Ni-Co-base superalloy (TMW-4M3) at various temperatures from 1100 degrees C to 1200 degrees C were investigated. The grain grew slowly below solvus temperature, T-s (T-s approximate to 1162 degrees C) and grew very quickly above the temperature because the primary gamma' dissolved completely. Therefore, we suggest that T-s approximate to 1162 degrees C is the gamma' solvus temperature for TMW-4M3 alloy. Meanwhile, below the gamma' solvus temperature, we found that the grain radius, R (pm) was a function of precipitate radius, r(gamma') (mu m) and volume fraction, f(v), of the primary gamma' phase, which could be expressed as,
   R=0.711.4.r(gamma')/integral v
   Thus, the grain growth behavior of the alloy within the gamma' sub-solvus temperature range, showed a good agreement with the Zener model.
RI OSADA, Toshio/D-3226-2014
OI Osada, Toshio/0000-0003-1539-9264
SN 0021-4876
EI 1880-6880
PD APR
PY 2010
VL 74
IS 4
BP 279
EP 284
DI 10.2320/jinstmet.74.279
UT WOS:000278241900010
ER

PT J
AU Li, WD
   Li, LF
   Antonov, S
   Feng, Q
AF Li, Wendao
   Li, Longfei
   Antonov, Stoichko
   Feng, Qiang
TI Effective design of a Co-Ni-Al-W-Ta-Ti alloy with high gamma ' solvus
   temperature and microstructural stability using combined CALPHAD and
   experimental approaches
SO MATERIALS & DESIGN
AB Alloy design of a Co-Ni-Al-W-Ta-Ti senary alloy was performed through a CALPHAD (CALculation of PHAse Diagrams) approach coupled with experimental investigation, with aim to attain high gamma' solvus temperature, microstructural stability, as well as low density. The results of the thermodynamic calculations indicated that increasing the Ni content would broaden the gamma + gamma' two-phase region, meanwhile simultaneously increasing the Ni content and the Al/W ratio would lead to high gamma' solvus temperature and microstructural stability. The experimental results indicated that a high Al/W ratio with a high Ni content of > 20 at.% was beneficial not only for obtaining a high gamma' solvus temperature, but also for realizing high microstructural stability and low density in these Co-Al-W-base superalloys. Increasing the Ni content enhanced the hardness of both the gamma and gamma' phases, while increasing the AIM ratio had an opposite effect. The optimized alloy, Co-30Ni-11Al-4W-1Ta-4Ti (at.%), demonstrated solvus temperature of above 1200 degrees C, low density of 8.76 g/cm(3), and excellent microstructural stability after aging at 1150 degrees C for 1000 h. This study will be helpful for the continuous efforts on the development of Co-Al-W-base superalloys for industrial application, as well as populating thermodynamic databases. (C) 2019 The Authors. Published by Elsevier Ltd.
OI /0000-0001-8886-2040
SN 0264-1275
EI 1873-4197
PD OCT 15
PY 2019
VL 180
AR UNSP 107912
DI 10.1016/j.matdes.2019.107912
UT WOS:000480624400016
ER

PT J
AU Freund, LP
   Messe, OMDM
   Barnard, JS
   Goken, M
   Neumeier, S
   Rae, CMF
AF Freund, Lisa P.
   Messe, Olivier M. D. M.
   Barnard, Jonathan S.
   Goeken, Mathias
   Neumeier, Steffen
   Rae, Catherine M. F.
TI Segregation assisted microtwinning during creep of a polycrystalline
   L1(2)-hardened Co-base superalloy
SO ACTA MATERIALIA
AB A polycrystalline L1(2)-hardened Co-base superalloy was creep deformed at 750 degrees C. The investigation of the deformed microstructure in the transmission electron microscope revealed microtwinning to be the prevailing deformation mechanism. The detected twins spanned the entire grain and cut through both, gamma and gamma'. Detailed high-resolution transmission electron microscopy investigations indicated that twin growth takes place by the slip of single a/6 (112) partial dislocations along the twin boundary. Further analysis of the twin boundaries in the gamma' phase revealed segregation of elements known to decrease the stacking fault energy and a local depletion of gamma' forming elements. We propose that this segregation behavior enables subsequent a/6 < 112 > dislocations to easily slip along the twin boundary and further thicken the twins in the process. (C) 2016 Acta Materialia Inc. Published by Elsevier Ltd. All rights reserved.
RI Neumeier, Steffen/F-7092-2017
OI Neumeier, Steffen/0000-0001-7853-0368; Barnard,
   Jonathan/0000-0003-3841-4498
SN 1359-6454
EI 1873-2453
PD JAN 15
PY 2017
VL 123
BP 295
EP 304
DI 10.1016/j.actamat.2016.10.048
UT WOS:000389556500029
ER

PT J
AU Wang, CP
   Li, K
   Han, JJ
   Chen, YC
   Chen, YH
   Wang, YC
   Liu, XJ
AF Wang, Cuiping
   Li, Ke
   Han, Jiajia
   Chen, Yuechao
   Chen, Youheng
   Wang, Yichun
   Liu, Xingjun
TI Temperature dependence of thermodynamic stability and mechanical
   property of alloying Co3Ta compounds
SO JOURNAL OF ALLOYS AND COMPOUNDS
AB The aim of this work is to search for novel Co-based superalloys from first-principles calculations. Based on the Co3Ta binary system, which is a promising L1(2) (gamma') strengthened compound, the effects of alloying element X (X = Ru, Rh, Pd, Re, Ir and Pt) on the thermal stability and mechanical property were investigated. The temperature effect is taken into account in the framework of quasi-harmonic Debye theory. According to the present results, Ru and Rh are the promising alloying elements to improve the stability of gamma'-Co3Ta compound against its competitive phase D0(19). Particularly, Ru and Rh exhibit improved performance of both mechanical strengthening and structural stabilization. There theoretical predictions in terms of the thermodynamic stability of Co-Ta-X (Ru and Ru) compounds were experimentally verified. (C) 2019 Published by Elsevier B.V.
OI Han, Jiajia/0000-0002-2642-0252
SN 0925-8388
EI 1873-4669
PD NOV 5
PY 2019
VL 808
AR UNSP 151068
DI 10.1016/j.jallcom.2019.06.170
UT WOS:000483694900074
ER

PT S
AU Neumeier, S
   Ang, J
   Hobbs, RA
   Rae, CMF
   Stone, HJ
AF Neumeier, S.
   Ang, J.
   Hobbs, R. A.
   Rae, C. M. F.
   Stone, H. J.
BE Heilmaier, M
TI Lattice misfit of high refractory ruthenium containing nickel-base
   superalloys
SO EURO SUPERALLOYS 2010
SE Advanced Materials Research
CT European Symposium on Superalloys and their Applications
CY MAY 25-28, 2010
CL Wildbad Kreuth, GERMANY
AB The influence of Ru, Co, Mo and W on the lattice misfit of eight highly alloyed Re containing single crystal nickel-base superalloys was investigated. High resolution X-ray diffraction (XRD) was used to relate the elemental partitioning behavior and the Vegard coefficients of the elements under investigation to the measured lattice parameter of the gamma and gamma' phase. The residual chemical segregation and especially the coherency stress-induced tetragonal distortion of the gamma matrix lattice in the high Mo containing alloys results in the observation of two different lattice parameters for the gamma matrix phase. This leads to three overlapping, but clearly distinguishable {002} X-ray reflections.
RI Neumeier, Steffen/F-7092-2017
OI Neumeier, Steffen/0000-0001-7853-0368; Stone, Howard/0000-0002-9753-4441
SN 1022-6680
BN 978-3-03785-113-5
PY 2011
VL 278
BP 60
EP +
DI 10.4028/www.scientific.net/AMR.278.60
UT WOS:000303548400011
ER

PT J
AU Ritouet, M
   Berthod, P
AF Ritouet, Melissa
   Berthod, Patrice
TI Effect of NbC Addition on the High-Temperature Oxidation Resistance of
   Co- and Ni-Based Chromium-Rich Alloys
SO OXIDATION OF METALS
