Repository: MatInfoUB/NLP-Queries

File: Co_superalloys_comp2.txt (part 10 of 21)
FN Clarivate Analytics Web of Science
AB Some existing wrought Ni-Cr-Co-based superalloys are being evaluated as the candidate materials for advanced ultra-supercritical power plant applications beyond 700 degrees C due to their high creep strength. But they are all prohibitively expensive due to the addition of Co, Mo and W. Here we developed a new Ni-Fe-Cr-based superalloy (named as HT700 alloy) with low cost and high strength. This paper reports the mechanical properties and fracture modes of HT700 alloy to support its high temperature applications and to understand prospective failure mechanism. Fracto-graphic examinations indicate that the fracture modes shift with test condition change. In addition, the HT700 alloy has relatively stable microstructure at 750 degrees C. Compared with IN740 and GH2984 alloys, this new alloy has higher yield strength in the temperature range from room temperature to 800 degrees C. The creep life of this new alloy is much longer than that of the Ni-Fe-based superalloy GH2984. The results suggest that this new alloy is a promising material for advanced ultra-supercritical power plant applications beyond 700 degrees C.
SN 1006-7191
EI 2194-1289
PD SEP
PY 2015
VL 28
IS 9
BP 1083
EP 1088
DI 10.1007/s40195-015-0298-5
UT WOS:000364110500001
ER

PT J
AU Mukai, K
   Fang, L
   Li, ZS
   Xiao, F
AF Mukai, K
   Fang, L
   Li, ZS
   Xiao, F
TI Measurement of the density of binary Ni-X (X=Co, W, Ta, Al) alloys
SO MATERIALS TRANSACTIONS
CT 10th World Titanium Conference
CY JUL, 2003
CL Hamburg, GERMANY
AB The modified sessile drop method (MSDM) and modified pycnometric method (MPM) have been employed to measure the densities of liquid Ni-Co, Ni-W, Ni-Ta and Ni-Al alloys precisely. In the case of Ni-Al alloys measurements were also made in the "mushy" state where both solid and liquid coexist. There was a good agreement between the values measured by the two methods. The density of liquid Ni-base binary alloys from the melting points to 1833 K and that of Ni-Al alloys in the mushy state decrease linearly with increasing temperature. The temperature coefficient of the density of Ni-base binary alloys measured in this work was regressed as a quadratic function of the concentration of alloy element. The measured density of Ni-base binary alloys at any required temperature can also be expressed as a quadratic function of the concentration of alloy element. The recommended equations for the density of Ni-base binary alloys were obtained as a function of composition and temperature by regressing the density values measured by both MSDM and MPM. The calculated values from the recommended density equations show good agreement with those obtained with both methods.
SN 1345-9678
EI 1347-5320
PD MAY
PY 2004
VL 45
IS 5
BP 1754
EP 1763
DI 10.2320/matertrans.45.1754
UT WOS:000221863900062
ER

PT J
AU Wang, CP
   Deng, B
   Xu, WW
   Yan, LH
   Han, JJ
   Liu, XJ
AF Wang, C. P.
   Deng, B.
   Xu, W. W.
   Yan, L. H.
   Han, J. J.
   Liu, X. J.
TI Effects of alloying elements on relative phase stability and elastic
   properties of L1(2) Co3V from first-principles calculations
SO JOURNAL OF MATERIALS SCIENCE
AB Nineteen transition metal elements have been taken into account to study the alloying effects on the relative phase stability, elastic properties and electronic structure of L1(2) Co3V compound, based on the first-principles calculations. The site preference of ternary alloying elements was primarily determined with the help of normalized transfer energy. According to the results, four groups of alloying elements were classified, namely strong/weak V site preference and strong/weak Co site preference. In view of relative phase stability, we found that the Co-V-Hf, Co-V-Ir and Co-V-Pt systems have strong potential to precipitate the stable gamma' phase, other than Co-V-Ti, Co-V-Ta systems that have been experimentally reported. The stabilizing effect of ternary alloying elements on gamma' phase has an order of Ti > Ta > Hf > Ir > Pt > Nb > Zr > Rh > Sc > W. By using stress-strain method, the elastic properties including bulk modulus, shear modulus and Young's modulus were evaluated. Significantly, the intrinsic linear relationship between elastic properties and electron density per molar volume was revealed. It is found that the shear moduli G ({110}) and G ({111}) of L1(2) Co3V compound are increased by alloying Cr, Tc, Re and Pt elements, while reduced by other transition metal elements. To understand the mechanism, we employed the charge density difference to characterize the electronic structure of some typical X-substituted L1(2) Co3V compounds. The results successfully associate the shear moduli of these compounds with the anisotropic distribution of transfer electron density.
RI Han, Jiajia/I-3678-2019
OI Han, Jiajia/0000-0002-2642-0252
SN 0022-2461
EI 1573-4803
PD JAN
PY 2018
VL 53
IS 2
BP 1204
EP 1216
DI 10.1007/s10853-017-1549-9
UT WOS:000414079300029
ER

PT J
AU Xiang, ZD
   Rose, SR
   Burnell-Gray, JS
   Datta, PK
AF Xiang, ZD
   Rose, SR
   Burnell-Gray, JS
   Datta, PK
TI Co-deposition of aluminide and silicide coatings on gamma-TiAl by pack
   cementation process
SO JOURNAL OF MATERIALS SCIENCE
AB Thermochemical analyses were carried out for a series of pack powder mixtures for deposition of aluminide and for co-deposition of aluminide and silicide coatings on gamma-TiAl by the pack cementation process. Based on the results obtained, experimental studies were undertaken to identify optimum pack powder mixtures for depositing adherent and coherent aluminide and silicide coatings. Pack powder mixtures activated by 2 wt% AlCl3 was used to aluminise gamma-TiAl at 1000degreesC. With proper control of pack compositions and coating conditions, an aluminide coating of TiAl3 with a coherent structure free from microcracking was deposited on the substrate surface via inward diffusion of aluminium. The results of thermochemical calculations indicated that co-deposition of Al and Si is possible with CrCl3.6H(2)O and AlCl3 activated pack powders containing elemental Al and Si as depositing sources. Experimental results obtained at 1100degreesC revealed that CrCl3.6H(2)O is not suitable for use as an activator for co-depositing aluminide and silicide coatings on gamma-TiAl. It caused a significant degree of degradation instead of coating deposition to the substrate. However, adherent coatings with excellent structural integrity consisting of an outer TiSi4 layer and an inner TiAl3 layer were successfully co-deposited at 1100degreesC and 1000degreesC using pack powder mixtures activated by AlCl3. It is suggested that such coatings were formed via a sequential deposition mechanism through inward diffusion of aluminium and silicon. Discussion is presented on the issues that need to be considered to ensure the deposition of aluminide and silicide coatings with coherent structure free from microcracking on gamma-TiAl by the pack cementation process. (C) 2003 Kluwer Academic Publishers.
SN 0022-2461
PD JAN 1
PY 2003
VL 38
IS 1
BP 19
EP 28
DI 10.1023/A:1021149413017
UT WOS:000179246400004
ER

PT J
AU Shang, SL
   Kim, DE
   Zacherl, CL
   Wang, Y
   Du, Y
   Liu, ZK
AF Shang, S. L.
   Kim, D. E.
   Zacherl, C. L.
   Wang, Y.
   Du, Y.
   Liu, Z. K.
TI Effects of alloying elements and temperature on the elastic properties
   of dilute Ni-base superalloys from first-principles calculations
SO JOURNAL OF APPLIED PHYSICS
AB The variation of elastic properties, e. g., elastic constants, bulk modulus, and shear modulus of dilute Ni-base superalloys due to alloying elements (X's) and temperature, has been studied via first-principles calculations. Here, 26 alloying elements are considered: Al, Co, Cr, Cu, Fe, Hf, Ir, Mn, Mo, Nb, Os, Pd, Pt, Re, Rh, Ru, Sc, Si, Ta, Tc, Ti, V, W, Y, Zn, and Zr. It is found that (i) both the bulk and shear moduli of Ni-X decrease approximately linearly with increasing equilibrium volume, especially within each group of 3d, 4d, or 5d transition-metal alloying elements; (ii) all alloying elements considered herein increase the ratio of bulk to shear modulus (i. e., the ductility) and the elastic anisotropy of the Ni-X alloys; and (iii) the largest decrease of elastic properties of Ni is caused by alloying element Y. It is observed that the change of elastic properties of Ni due to various alloying elements is traceable from the distribution of (magnetization) charge density, for instance the spherical distribution of charge density facilitates shear deformation, resulting in a lower shear-related property. Using a proposed quasistatic approach based on the predicted elasticity-volume-temperature relationship, the isothermal and the isentropic elastic properties are predicted for the dilute Ni-X alloys at finite temperatures, displaying a decreasing trend with respect to temperature for each Ni-X system. Computed elastic properties are in favorable accord with available experimental data. (C) 2012 American Institute of Physics. [http://dx.doi.org/10.1063/1.4749406]
RI Hargather, Chelsey Z./P-9417-2019; Wang, Yi/D-1032-2013; Liu,
   Zi-Kui/A-8626-2012; Liu, Zi-Kui/A-8196-2009; Hargather,
   Chelsey/G-6972-2014; Shang, Shun-Li/A-6564-2009
OI Hargather, Chelsey Z./0000-0002-1446-9112; Liu,
   Zi-Kui/0000-0003-3346-3696; Hargather, Chelsey/0000-0002-1446-9112;
   Shang, Shun-Li/0000-0002-6524-8897; Du, Yong/0000-0002-4187-3989
SN 0021-8979
PD SEP 1
PY 2012
VL 112
IS 5
AR 053515
DI 10.1063/1.4749406
UT WOS:000309072200046
ER

PT J
AU Wu, RH
   Zaiser, M
AF Wu, Ronghai
   Zaiser, Michael
TI Cyclic-loading microstructure-property relations from a mesoscale
   perspective: An example of single crystal Nickel-based superalloys
SO JOURNAL OF ALLOYS AND COMPOUNDS
AB Past models of stress-strain response under cyclic loading mainly rely on macroscopic equations which consider microstructure evolution indirectly or simply discard microstructure information. Modern materials science, on the other hand, seeks quantitative descriptions for the relations between microstructure and loading response. In the present work, we show a promising mesoscale phase-field framework which can describe co-evolution of phase/grain and defect microstructures, reveal microstructure mechanisms and simultaneously predict deformation properties as a natural outcome of microstrucuture interactions. The energy functionals for phase/grain and defect microstructures are constructed, followed by functional variation which leads to governing equations. Applying the developed framework to high temperature cyclic loading of single crystal Nickel-based superalloys, the simulated results show that cyclic loading-microstructure-property relations can be principally revealed. In the short term perspective (in one cycle), dislocations move back and forth, leading to cyclic loops consistent with characteristics observed in experiments. The plastic strains are one order of magnitude smaller than total strains, which explains why the cyclic loops are very "thin". In the long term perspective, all gamma/gamma' microstructures exhibit directional coarsening similar to creep under zero cyclic loading ratio, with the extent of rafting slightly dependents on cyclic waveform, period, etc. The plastic strains are sensitive to cyclic loading conditions both in terms of curve shape and in terms of magnitude. (C) 2018 Elsevier B.V. All rights reserved.
OI Zaiser, Michael/0000-0001-7695-0350
SN 0925-8388
EI 1873-4669
PD JAN 5
PY 2019
VL 770
BP 964
EP 971
DI 10.1016/j.jallcom.2018.08.168
UT WOS:000449486300116
ER

PT J
AU Makineni, SK
   Kumar, A
   Lenz, M
   Kontis, P
   Meiners, T
   Zenk, C
   Zaefferer, S
   Eggeler, G
   Neumeier, S
   Spiecker, E
   Raabe, D
   Gault, B
AF Makineni, Surendra Kumar
   Kumar, Ankit
   Lenz, Malte
   Kontis, Paraskevas
   Meiners, Thorsten
   Zenk, Christopher
   Zaefferer, Stefan
   Eggeler, Gunther
   Neumeier, Steffen
   Spiecker, Erdmann
   Raabe, Dierk
   Gault, Baptiste
TI On the diffusive phase transformation mechanism assisted by extended
   dislocations during creep of a single crystal CoNi-based superalloy
SO ACTA MATERIALIA
AB We propose here a deformation-induced diffusive phase transformation mechanism occurring during shearing of gamma' ordered phase in a gamma/gamma' single crystalline CoNi-based superalloy. Shearing involved the creation and motion of a high density of planar imperfections. Through correlative electron microscopy and atom probe tomography, we captured a superlattice intrinsic stacking fault (SISF) and its associated moving leading partial dislocation (LPD). The structure and composition of these imperfections reveal characteristic chemical structural contrast. The SISF locally exhibits a D0(19) ordered structure coherently embedded in the L-12 gamma' and enriched in W and Co. Interestingly, the LPD is enriched with Cr and Co, while the adjoining planes ahead of the LPD are enriched with Al. Quantitative analysis of the three-dimensional compositional field in the vicinity of imperfections sheds light onto a new in-plane diffusion mechanism as the LPD moves on specific {111)}evier planes upon application of stress at high temperature. (C) 2018 Acta Materialia Inc. Published by Elsevier Ltd.
RI Kontis, Paraskevas/L-3810-2019; Raabe, Dierk/A-6470-2009; Neumeier,
   Steffen/F-7092-2017
OI Kontis, Paraskevas/0000-0002-4169-0445; Raabe,
   Dierk/0000-0003-0194-6124; Gault, Baptiste/0000-0002-4934-0458;
   Makineni, Surendra/0000-0002-4493-6498; Neumeier,
   Steffen/0000-0001-7853-0368; Zenk, Christopher/0000-0002-0690-4276
SN 1359-6454
EI 1873-2453
PD AUG 15
PY 2018
VL 155
BP 362
EP 371
DI 10.1016/j.actamat.2018.05.074
UT WOS:000439675000033
ER

PT S
AU McDevitt, ET
AF McDevitt, Erin T.
BE Guedou, JY
   Chone, J
TI Vacuum induction melting and vacuum arc remelting of Co-Al-W-X
   gamma-prime superalloys
SO EUROSUPERALLOYS 2014 - 2ND EUROPEAN SYMPOSIUM ON SUPERALLOYS AND THEIR
   APPLICATIONS
SE MATEC Web of Conferences
CT 2nd European Symposium on Superalloys and their Applications
CY MAY 12-16, 2014
CL Giens, FRANCE
AB Co-Al-W alloys strengthened with the L1(2) gamma-prime phase have promise as next generation high temperature materials due to the ability to engineer a high gamma-prime content alloy with a higher gammaprime solvus and higher melting point than many Ni-base gamma-prime strengthened alloys. Furthermore, these Co-Al-W gamma-prime alloys are interesting as potential cast-and-wrought alloys because they have a relatively narrow range of solidification temperature and large range of temperature between the gamma-prime solvus and the solidus, suggesting than manufacturing via an ingot metallurgy route would be feasible. However, since J. Sato et al discovered gamma-prime in the Co-Al-W alloy system in 2006, the focus in the literature has been on characterizing the structure and properties of these alloys and measuring and assessing the thermodynamics of the alloy system primarily for application as castings for turbine blade applications. To date the author is not aware of any publications describing the microstructure of vacuum induction melted, vacuum arc remelted ingots of a size more than about 2kg. Most work has been performed using small, laboratory-scale, cast-and-hot-rolled samples or samples cast as single crystals. This paper presents ATI's experience in assessing the feasibility of manufacturing a cast-and-wrought billet product in the Co-Al-W-X alloy system. Three 22 kg heats were produced to examine a small range of alloy compositions of potential commercial interest: Co-9Al-9W, Co-9Al-10W-2Ti, and Co-9Al-10W- 2Ti-0.02B, respectively. Each heat was vacuum-induction-melted and vacuum-arc-remelted then open-die forged. The ingot microstructure has been characterized. Hot workability during billetizing will be described and microstructure and hardness of hot worked and heat treated product will be presented.
SN 2261-236X
PY 2014
VL 14
AR 02001
DI 10.1051/matecconf/20141402001
UT WOS:000351930400007
ER

PT J
AU COUTSOURADIS, D
   DAVIN, A
   LAMBERIGTS, M
AF COUTSOURADIS, D
   DAVIN, A
   LAMBERIGTS, M
TI COBALT-BASED SUPERALLOYS FOR APPLICATIONS IN GAS-TURBINES
SO MATERIALS SCIENCE AND ENGINEERING
SN 0025-5416
PD APR
PY 1987
VL 88
BP 11
EP 19
DI 10.1016/0025-5416(87)90061-9
UT WOS:A1987G937700002
ER

PT J
AU Zhang, K
   Battiston, L
AF Zhang, K
   Battiston, L
TI Friction and wear characterization of some cobalt- and iron-based
   superalloys in zinc alloy baths
SO WEAR
AB A full-journal submerged bearing test rig was built to evaluate the friction and wear behavior of materials in zinc alloy baths. Some cobalt- and iron-based superalloys were tested using this rig at conditions similar to those of a continuous galvanizing operation (load and bath chemistry). Metallographic and chemical analyses were conducted on tested samples to characterize the wear. It was found that a commonly used cobalt-based material (Stellite #6) not only suffered considerable wear but also reacted with zinc baths to form intermetallic compounds. Other cobalt- and iron-based superalloys appeared to have negligible reaction with the zinc baths in the short-term tests, but cracks developed in the sub-surface, suggesting that the materials mainly experienced surface fatigue wear. The commonly used cobalt-based superalloy mostly experienced abrasive wear. (C) 2002 Elsevier Science B.V. All rights reserved.
SN 0043-1648
PD FEB
PY 2002
VL 252
IS 3-4
BP 332
EP 344
AR PII S0043-1648(01)00889-4
DI 10.1016/S0043-1648(01)00889-4
UT WOS:000174007200017
ER

PT J
AU Hou, JS
   Guo, JT
   Zhou, LZ
   Li, ZJ
AF Hou, JS
   Guo, JT
   Zhou, LZ
   Li, ZJ
TI Development of a nickel-base cast superalloy with high strength and
   superior creep properties
SO JOURNAL OF MATERIALS SCIENCE & TECHNOLOGY
AB Derived from Russian alloy CHS88U, six experimental Ni-base alloys named as A to F in the Ni-Cr-Co-W-Ti-AI-Hf system are designed, evaluated and processed. One of these alloys, F, shows excellent high temperature tensile strength and ductility with superior creep rupture properties. As predicted by using modeling tools such as PHACOM and NEW PHACOMP, there is hardly the tendency for formation of topologically close-packed phase (TCP) phase in alloy F. Furthermore, through microstructural observation, it is also found that no TCP phase is formed in alloy F after long-time exposure at high temperature. So alloy F has well balance of phase stability and mechanical properties in view of application for gas turbines. It is proved that d-electron approach can be applied for design and development of nickel-base superalloys for gas turbine application.
SN 1005-0302
PD MAY
PY 2005
VL 21
IS 3
BP 347
EP 352
UT WOS:000229594400013
ER

PT J
AU Wang, C
   Dunand, DC
AF Wang, Cong
   Dunand, David C.
TI Microstructure Evolution During Al, Ti, and Mo Surface Deposition and
   Volume Diffusion in Ni-20Cr Wires and Woven Structures
SO METALLURGICAL AND MATERIALS TRANSACTIONS A-PHYSICAL METALLURGY AND
   MATERIALS SCIENCE
AB Ni-20 wt pct Cr wires, as individual wires or within 3D woven structures, are alloyed with Mo, Al, and Ti by gas-phase surface deposition and volume interdiffusion. Mo deposition creates Mo-rich coating and Kirkendall pores. Al + Ti co-deposition creates uniform triple-layered coating. The resulting homogenized and aged Ni-(17.4-19.6) Cr-(1.6-1.8) Al-(2.5-3.6) Ti-(1.5-4.5) Mo(wt pct) wires exhibit gamma + gamma' superalloy microstructure. This demonstrates the feasibility of fabricating 3D woven Ni-base structures via gas-phase alloying and heat treatments, into multi-element superalloys with solid-state bonding at wire contacts. (C) The Minerals, Metals & Materials Society and ASM International 2015
RI Dunand, David C/B-7515-2009
OI Dunand, David/0000-0001-5476-7379
SN 1073-5623
EI 1543-1940
PD MAY
PY 2015
VL 46A
IS 5
BP 2249
EP 2254
DI 10.1007/s11661-015-2794-7
UT WOS:000351527200038
ER

PT J
AU Scrivani, A
   Rizzi, G
   Bardi, U
AF Scrivani, A
   Rizzi, G
   Bardi, U
TI Chemical stripping methods for the removal of NiCrAlY thermal spray
   coatings
SO KOVOVE MATERIALY-METALLIC MATERIALS
AB The present paper is focused on the "stripping" of serviced blades and vanes for gas turbine, which need the removal of the coating in order to be repaired and refitted with a new coating. The stripping process requires, normally, the separate removal of the top coat (Yttria Partially Stabilized Zirconia, YPSZ) and of the bond coat (MCrAlY where M stays for Co, Ni or both). The present paper examines only chemical procedures able to remove the NiCrAlY bond coat. The blades and vanes surfaces after removal of NiCrAlY coatings were characterized from the point of view of surface morphology, metallurgical structure and chemical composition. The efficiency of the acid solution in NiCrAlY removal has been investigated and the behaviour of two Ni based alloys substrates in aggressive environment has been tested. The HCl based stripping solution shows good performances in Vacuum Plasma Sprayed NiCrAlY coatings removal from Ni superalloys. The tested stripping procedure is fast and safe because no damage to base materials has been noted.
RI Bardi, Ugo/L-1978-2015
OI Bardi, Ugo/0000-0003-2240-2070
SN 0023-432X
EI 1338-4252
PY 2005
VL 43
IS 5
BP 382
EP 387
UT WOS:000233570100006
ER

PT J
AU MILLER, AE
   COYLE, JP
AF MILLER, AE
   COYLE, JP
TI AQUEOUS SLURRY EROSION IN SOME COBALT BASE SUPERALLOYS
SO JOM-JOURNAL OF METALS
SN 1047-4838
PY 1976
VL 28
IS 12
BP A23
EP A23
UT WOS:A1976CP09600140
ER

PT J
AU BELTRAN, AM
AF BELTRAN, AM
TI OXIDATION AND HOT-CORROSION RESISTANCE OF COBALT-BASE SUPERALLOYS
SO METALS ENGINEERING QUARTERLY
SN 0026-0967
PY 1970
VL 10
IS 1
BP 51
EP &
UT WOS:A1970G785300009
ER

PT J
AU Wang, B
   Huang, RF
   Song, GH
   Gong, J
   Sun, C
   Wen, LS
   Han, YF
AF Wang, B
   Huang, RF
   Song, GH
   Gong, J
   Sun, C
   Wen, LS
   Han, YF
TI Interdiffusion behavior of Ni-Cr-Al-Y coatings deposited by arc-ion
   plating
SO OXIDATION OF METALS
AB Ni-Cr-Al-P coatings were deposited on the Ni3Al-base superalloys IC-6 and K17 by are-ion plating. The results indicated that a small amount of substrate atoms, such as Co, Ti, Mo, etc., existed in the Ni-Cr-Al-Y coatings near the substrates, probably due to "sputter" and "antisputter." For the alloy K17, the impeding effect of Al was not obvious, because the temperatures of the substrate and the coating were high (420-480 degreesC) during the deposition process and interdiffusion was accelerated. However, for alloy IC-6 which contains Al, as well as a high concentration of Mo, the diffusion of Cr was impeded. Vacuum heat treatment at 1050 degreesC drastically increased diffusivities and the presence of Al and Mo was not enough to prevent some Cr diffusion. Thus, the coating became mor e uniform and close to the desired composition.
SN 0030-770X
EI 1573-4889
PD AUG
PY 2001
VL 56
IS 1-2
BP 1
EP 13
DI 10.1023/A:1010302001326
UT WOS:000169423500001
ER

PT J
AU MATTHEWS, SJ
   SAVAGE, WF
   MADDOCK, MO
AF MATTHEWS, SJ
   SAVAGE, WF
   MADDOCK, MO
TI HOW COPPER SURFACE CONTAMINATION AFFECTS WELDABILITY OF COBALT
   SUPERALLOYS
SO WELDING JOURNAL
SN 0043-2296
PY 1972
VL 51
IS 5
BP 326
EP &
UT WOS:A1972M365000002
ER

PT J
AU SULLIVAN, CP
   VARIN, JD
   DANACHIE, MJ
AF SULLIVAN, CP
   VARIN, JD
   DANACHIE, MJ
TI RELATIONSHIP OF PROPERTIES TO MICROSTRUCTURE IN COBALT-BASE SUPERALLOYS
SO METALS ENGINEERING QUARTERLY
SN 0026-0967
PY 1969
VL 9
IS 2
BP 16
EP &
UT WOS:A1969D232300002
ER

PT J
AU DIDERRIC.E
   COUTSOUR.D
AF DIDERRIC.E
   COUTSOUR.D
TI EXTRUSION AND FORGING OF CAST COBALT-BASE SUPERALLOYS
SO METAL FORMING
SN 0026-0622
PY 1971
VL 38
IS 7
BP 174
EP &
UT WOS:A1971J996700002
ER

PT B
AU Salam, S
   Zhang, YD
   Wang, HF
   Zhang, C
   Yang, ZG
AF Salam, S.
   Zhang, Y. -D.
   Wang, H. -F.
   Zhang, C.
   Yang, Z. -G.
GP TMS
TI THERMODYNAMIC AND KINETIC MODELLING OF A BOND COAT ALLOY: OXIDATION
   INDUCED DEPLETION AND ITS EFFECT ON MICROSTRUCTURE AND MATERIAL BEHAVIOR
SO TMS 2014 SUPPLEMENTAL PROCEEDINGS
CT 143rd TMS Annual Meeting & Exhibition
CY FEB 16-20, 2014
CL San Diego, CA
AB In this paper oxidation induced microstructural changes of a Co based bond coat alloy are discussed. Microstructure of Co32Ni21Cr(4-12)Al3ReY was studied at 1000 degrees C and modelled using thermo-calc. The effect of varying aluminum content on precipitating phases was quantified and experimental results were compared with modelled microstructure to access modelling capabilities of thermo-calc. Dictra was used to predict microstructural changes due to Al depletion and the influence of alloy's microstructure on material's properties was also considered. Microstructural changes across oxidized alloy were related to spatially varying alloy's hardness. Experimental findings proved thermodynamic modelling and kinetic simulations produced excellent qualitative and quantitative phase information to represent the system under oxidation at high temperature.
OI Salam, Shahzad/0000-0002-6710-2947
BN 978-1-118-88985-5; 978-1-118-88972-5
PY 2014
BP 479
EP 486
UT WOS:000354941300058
ER

PT J
AU Herzog, R
   Warnken, N
   Steinbach, I
   Hallstedt, B
   Walter, C
   Muller, J
   Hajas, D
   Munstermann, E
   Schneider, JM
   Nickel, R
   Parkot, D
   Bobzin, K
   Lugscheider, E
   Bednarz, P
   Trunova, O
   Singheiser, L
AF Herzog, R.
   Warnken, N.
   Steinbach, I.
   Hallstedt, B.
   Walter, C.
   Mueller, J.
   Hajas, D.
   Muenstermann, E.
   Schneider, J. M.
   Nickel, R.
   Parkot, D.
   Bobzin, K.
   Lugscheider, E.
   Bednarz, P.
   Trunova, O.
   Singheiser, L.
TI Integrated approach for the development of advanced, coated gas turbine
   blades
SO ADVANCED ENGINEERING MATERIALS
AB This paper describes a through-process modelling on a microstructural level of the production of a coated turbine blade, including its in-service properties and degradation, accompanied by the actual production and testing of a CMSX-4 single crystal turbine blade dummy. The following steps are dealt with by modelling and experiment: solidification of the blade alloy during casting, microstructural changes during homogenization and aging heat treatments, chemical vapour deposition of an Al(2)O(3) diffusion barrier coating, physical vapour deposition (sputtering) of a (Ni,Co)CrAlY bond coat, atmospheric plasma spraying of an Y(2)O(3) stabilized ZrO(2) thermal barrier coating and microstructural changes and development of critical stresses at in-service conditions. This work forms a part of the Collaborative Research Centre 370 (SFB370) "Integrative materials modelling".
RI Warnken, Nils/K-2537-2013; Schneider, Jochen M./A-4701-2012; Steinbach,
   Ingo/O-2152-2019; Hallstedt, Bengt/J-1639-2014
OI Warnken, Nils/0000-0002-6586-8869; Steinbach, Ingo/0000-0002-2834-1160;
   Hallstedt, Bengt/0000-0001-5959-7030
SN 1438-1656
PD JUN
PY 2006
VL 8
IS 6
BP 535
EP 562
DI 10.1002/adem.200500277
UT WOS:000238898000013
ER

PT J
AU Pei, HQ
   Wen, ZX
   Yue, ZF
AF Pei, Haiqing
   Wen, Zhixun
   Yue, Zhufeng
TI Long-term oxidation behavior and mechanism of DD6 Ni-based single
   crystal superalloy at 1050 degrees C and 1100 degrees C in air
SO JOURNAL OF ALLOYS AND COMPOUNDS
AB By virtue of XRD, OM, SEM and EDS, detailed oxidation behaviors for 2000h exposure of DD6 Ni-based single crystal superalloy ware investigated at 1050 degrees C and 1100 degrees C. The oxidation kinetic curves both follow the parabolic law in the first stage, during which time the oxidation behaviors in interdendritic area and dendrite core area are different. With the oxidation time continuing, the morphologies of the oxides in these two kinds of areas gradually tend to coincide: An outer columnar (Ni, Co)O, an intermediate layer mainly composed of NiTa2O6, CoCo2O4, CoWO4, NiCr2O4 and other complex compounds and spinel phases, an inner continuous layer of alpha-Al2O3. The double diffusion of oxygen anions and Ni and Co cations developed inwards and outwards respectively is responsible for the morphology of the oxide scale. At 1100 degrees C, the Al2O3 film formed in the initial time is unstable, discontinuous and incompact and the inner Al2O3 layer formed after 300 h oxidation is porous. (C) 2017 Elsevier B.V. All rights reserved.
RI Pei, Haiqing/R-5327-2018; wen, zhixun/S-3803-2018
OI Pei, Haiqing/0000-0003-1728-4778; wen, zhixun/0000-0002-7176-3465
SN 0925-8388
EI 1873-4669
PD MAY 15
PY 2017
VL 704
BP 218
EP 226
DI 10.1016/j.jallcom.2017.02.031
UT WOS:000396950900029
ER

PT J
AU Wang, T
   Chen, LQ
   Liu, ZK
AF Wang, Tao
   Chen, Long-Qing
   Liu, Zi-Kui
TI Lattice parameters and local lattice distortions in fcc-Ni solutions
SO METALLURGICAL AND MATERIALS TRANSACTIONS A-PHYSICAL METALLURGY AND
   MATERIALS SCIENCE
AB The lattice parameters and the local lattice distortions around solute atoms in fcc-Ni solutions were studied using first-principles calculations. The solute atoms considered include Al, Co, Cr, Hf, Mo, Nb, Re, Ru, Ta, Ti, and W. The calculations were performed using supercells with 1 solute atom and 107 solvent atoms. It is found that the atomic size difference, the electronic interactions, and the magnetic spin relations between the solute and solvent atoms all contribute to the lattice distortions. Based on the results from first-principles calculations, the linear composition coefficients of fcc Ni lattice parameter for different solutes were determined, and the lattice parameters of multicomponent Ni-base superalloys as a function of solute composition were predicted. The results are compared with existing experimental measurements, and good agreements are obtained for both the compositional dependence of lattice parameters and the local lattice distortions.
RI Chen, Long-Qing/I-7536-2012; Liu, Zi-Kui/A-8196-2009; Liu,
   Zi-Kui/A-8626-2012
OI Chen, Long-Qing/0000-0003-3359-3781; Liu, Zi-Kui/0000-0003-3346-3696; 
SN 1073-5623
PD MAR
PY 2007
VL 38A
IS 3
BP 562
EP 569
DI 10.1007/s11661-007-9091-z
UT WOS:000246405000012
ER

PT S
AU Liu, LR
   Zu, GQ
   Jin, T
AF Liu Lirong
   Zu Guoqing
   Jin Tao
BE Zeng, JM
   Zhu, HX
   Kong, JY
TI Effect of titanium on the partition behavior of alloying elements in
   single crystal superalloys containing rhenium
SO ADVANCES IN CHEMICAL, MATERIAL AND METALLURGICAL ENGINEERING, PTS 1-5
SE Advanced Materials Research
CT 2nd International Conference on Chemical, Material and Metallurgical
   Engineering (ICCMME 2012)
CY DEC 15-16, 2012
CL Kunming, PEOPLES R CHINA
SP Wuhan Univ Sci & Technol, Auckland Univ Technol, Guangxi Univ
AB Effect of Ti on the microstructure evolution and element partition in gamma' and gamma phase after heat treatment were investigated in single crystal superalloy with different contents of Ti addition (0, 0.5, 1.0wt.%) by using scanning electron microscope (SEM) and 3-D atom probe (3DAP). The results show that with the increase of titanium addition, the size of gamma' phase increase after full heat treatment and the amount of TCP phase increase during long term thermal exposure. Ti makes more gamma matrix forming elements such Re, W, Cr, Co, Mo partition into gamma matrix and more Ni element distribute to the gamma' phase. The electronic structure and binding energy of a number of Ni+X alloy systems were calculated using the discrete variational cluster method based on the local density approximation of the density functional theory
SN 1022-6680
BN 978-3-03785-589-8
PY 2013
VL 634-638
BP 1724
EP 1728
DI 10.4028/www.scientific.net/AMR.634-638.1724
UT WOS:000322420400333
ER

PT J
AU Cho, SH
   Oh, SC
   Park, SB
   Ku, KM
   Lee, JH
   Hur, JM
   Lee, HS
AF Cho, Soo-Haeng
   Oh, Seung-Chul
   Park, Seong-Bin
   Ku, Kwang-Mo
   Lee, Jong-Hyeon
   Hur, Jin-Mok
   Lee, Han-Soo
TI High temperature corrosion behavior of Ni-based alloys
SO METALS AND MATERIALS INTERNATIONAL
AB The high temperature corrosion behavior of N07263, N06600, and N06625 in LiCl-Li2O molten salt was investigated at temperatures ranging from 650 to 850 A degrees C in a glove box. The high temperature corrosion behavior was observed using measurements of the oxide morphology and thickness, the extent of internal corrosion, and the compositional changes in the scale and in the substrate. Corrosion tests were performed, and these demonstrated that the main corrosion products were Fe(Ni,Co)(3), FeNi3, and LiCrO2. The internal corrosion of N07263 was localized, while that of N06600 maintained intergranular corrosion throughout the test temperature range. N06625 exhibited uniform intergranular corrosion behaviors at low and high temperatures. N07263 exhibited superior corrosion resistance, as evidenced by its corrosion layer which was more continuous, dense, and adherent when compared with those of N06600 and N06625.
OI Lee, JongHyeon/0000-0003-3193-9128
SN 1598-9623
EI 2005-4149
PD DEC
PY 2012
VL 18
IS 6
BP 939
EP 949
DI 10.1007/s12540-012-6005-4
UT WOS:000311516500005
ER

PT J
AU Zaretsky, EB
   Kanel, GI
   Razorenov, SV
   Baumung, K
AF Zaretsky, EB
   Kanel, GI
   Razorenov, SV
   Baumung, K
TI Impact strength properties of nickel-based refractory superalloys at
   normal and elevated temperatures
SO INTERNATIONAL JOURNAL OF IMPACT ENGINEERING
AB The dynamic yield and fracture stress of two refractory alloys were measured under shock-wave loading at normal and elevated (up to 680 degreesC) temperatures. The tested materials were polycrystalline nickel-based superalloy Inconel IN738LC and PWA 1483 Ni-Co-Fe alloy in quasi-monocrystalline state. Both alloys are used as turbine blade materials for the hot first stages of gas turbines. The alloys exhibit nonmonotonous dependence of the dynamic yield strength upon temperature with an abrupt increase in the temperature interval of 550-600 degreesC. The dynamic tensile strength, in general, is less sensitive to temperature and shows less pronounced increase in the vicinity of 570 degreesC. The observed anomalies of the dynamic strength properties correlate with anomalies in the heat capacity which are associated with the equilibrating of the short-range order in the gamma-matrix of the alloys. (C) 2003 Elsevier Ltd. All rights reserved.
RI Razorenov, Sergei V./O-6450-2014; Kanel, Gennady I./K-1657-2013
OI Zaretsky, Eugene/0000-0001-9307-5105; Razorenov,
   Sergey/0000-0002-4818-1846
SN 0734-743X
EI 1879-3509
PD JAN
PY 2005
VL 31
IS 1
BP 41
EP 54
DI 10.1016/j.ijimpeng.2003.11.004
UT WOS:000224451300003
ER

PT J
AU Jin, HX
   Zhang, JX
   Zhang, YJ
   Zhang, WY
   Li, P
   Ma, SY
AF Jin, Huixin
   Zhang, Jianxin
   Zhang, Youjian
   Zhang, Wenyang
   Li, Pan
   Ma, Shiyu
TI First-principles theoretical and experimental studies of effects of
   ruthenium on precipitation behavior of mu phase and mu/matrix interface
   stability in Ni-based single crystal superalloys
SO INTERMETALLICS
AB Precipitation of deleterious topologically close-packed (TCP) phases worsens the mechanical behavior of Ni-based single crystal superalloys. It is acknowledged that Ru will inhibit precipitation of TCP phase. In this paper, precipitation behaviors of TCP in alloy with and without Ru have been investigated through experimental characterization means, combined with the first principles calculations. For the first time, the interface structure between precipitated mu phase and matrix gamma phase has been established, and stable interfacial termination types in different orientation relationships were obtained. Effects of solute atoms like Ru on interface stability and site substitution behaviors of different solute elements in two phases were further calculated, and compared with precipitation behavior and composition information of TCP phases in two alloys. It is verified that Ru is different with other elements, which can remarkably increase the interfacial energy of mu/gamma interface, decrease interface stability, and rise the difficulty of nucleation of mu phase; conversely, W will lower the interfacial energy of mu/gamma, making it easier for mu phase to nucleate; the effects of Co and Cr are not that obvious; the effects of Re and Mo on interfacial energy and nucleation of mu phase vary with orientation relationships. Also, Re, Cr, and Ru have larger trends to diffuse from matrix gamma to mu phase during growing process of mu phase. The above reasons give rise to blocking effect of Ru on the nucleation of TCP phase, but Ru has trifling influence on inhibition of precipitation growth.
SN 0966-9795
EI 1879-0216
PD OCT
PY 2019
VL 113
DI 10.1016/j.intermet.2019.106556
UT WOS:000488655000003
ER

PT J
AU Covarrubias, O
   Elizarraras, O
   Colas, R
AF Covarrubias, O.
   Elizarraras, O.
   Colas, R.
TI Effect of heat treatment on mechanical properties of alloy 909
SO MATERIALS SCIENCE AND TECHNOLOGY
AB Alloy 909 is a Ni-Fe-Co alloy that exhibits a low coefficient of thermal expansion and high strength at elevated temperatures. These characteristics are suitable for demanding high temperature uses such as turbine components for aerospace and energy generation. The mechanical properties are achieved by heat treatment (solution and aging) that affects the microstructural characteristics such as grain size and precipitation of intergranular and transgranular particles. This work summarises the results of trials conducted to determine the conditions that assure the desired mechanical properties in high temperature ring rolled pieces. Results of tensile, hardness and stress rupture tests are complemented by microstructural analyses. These studies allowed for establishing a robust method for the manufacture of rings; no degradation of the product, either metallurgical or due to properties, has been reported after the method was implemented.
SN 0267-0836
PD JUN
PY 2011
VL 27
IS 6
BP 1092
EP 1097
DI 10.1179/026708310X12677993662005
UT WOS:000291551000018
ER

PT J
AU Manzoni, AM
   Singh, S
   Daoud, HM
   Popp, R
   Volkl, R
   Glatzel, U
   Wanderka, N
AF Manzoni, Anna M.
   Singh, Sheela
   Daoud, Haneen M.
   Popp, Robert
   Voelkl, Rainer
   Glatzel, Uwe
   Wanderka, Nelia
TI On the Path to Optimizing the Al-Co-Cr-Cu-Fe-Ni-Ti High Entropy Alloy
   Family for High Temperature Applications
SO ENTROPY
AB The most commonly investigated high entropy alloy, AlCoCrCuFeNi, has been chosen for optimization of its microstructural and mechanical properties by means of compositional changes and heat treatments. Among the different available optimization paths, the decrease of segregating element Cu, the increase of oxidation protective elements Al and Cr and the approach towards a gamma-gamma' microstructure like in Ni-based superalloys have been probed and compared. Microscopical observations have been made for every optimization step. Vickers microhardness measurements and/or tensile/compression test have been carried out when the alloy was appropriate. Five derived alloys AlCoCrFeNi, Al23Co15Cr23Cu8Fe15Ni16, Al8Co17Cr17Cu8Fe17Ni33, Al8Co17Cr14Cu8Fe17Ni34.8Mo0.1Ti1W0.1 and Al10Co25Cr8Fe15Ni36Ti6 (all at.%) have been compared to the original AlCoCrCuFeNi and the most promising one has been selected for further investigation.
OI Manzoni, Anna/0000-0001-7252-9286
SN 1099-4300
PD APR
PY 2016
VL 18
IS 4
AR 104
DI 10.3390/e18040104
UT WOS:000375208200003
ER

PT J
AU Zhou, YB
   Zhang, HJ
AF Zhou, Y. B.
   Zhang, H. J.
TI Preparation and oxidation of an Al2O3-modified aluminide coating
SO VACUUM
