Repository: MatInfoUB/NLP-Queries

File: Cobalt_superalloys_thermomechanical_processing1.txt (part 10 of 22)
FN Clarivate Analytics Web of Science
   superalloy was investigated by isothermal compression tests in the
   temperature interval of 950-1210 A degrees C and the strain rate range
   of 0.01-10 s(-1) with a true strain of 0.7. The results show that the
   flow stresses decrease with an increase in the deformation temperature
   and a decrease in the strain rate. The characteristic of dynamic
   recrystallization is revealed by the flow curves. The variation rule of
   the flow stress can be well described by the hyperbolic sine type
   equation, and the thermal deformation activation energy is determined to
   be 498.118 kJ/mol. The optimum hot working parameters are 1100-1180 A
   degrees C and 0.01-0.1 s(-1), under which the fine and uniform
   microstructure can be obtained.
ZB 0
ZS 0
TC 2
ZR 0
Z8 0
Z9 2
SN 1059-9495
UT CCC:000429000000028
ER

PT J
AU Sahrapour, Peyman
   Seifollahi, Masumeh
   Abbasi, Seyed Mahdi
TI Effect of Annealing Temperature on Punching Shear Strength of Nb-A286
   Superalloy
SO TRANSACTIONS OF THE INDIAN INSTITUTE OF METALS
VL 71
IS 4
BP 1003
EP 1010
PD APR 2018
PY 2018
AB In the present research, effects of cold rolling and subsequent
   annealing on the microstructure and shear response of A286 superalloy
   were investigated. The present report has begun with a discussion on the
   alloy when it is cold-worked, with special emphasis on the formation of
   deformation bands. Next, following an annealing process in the
   temperature range of 900-1050 A degrees C for 2-20 min, we have
   proceeded to depict static recrystallization, grain growth and
   precipitation phenomena. The mechanical properties evolution and the
   fracture surface analysis showed the occurrence of softening phenomenon
   in the temperature range of 900-950 A degrees C as a result of either
   partial or full recrystallization. At 1050 A degrees C, precipitation of
   Nb-rich phase caused an increase in ultimate shear strength of the
   alloy. Additionally, shear punch fracture surfaces of the samples
   annealed at 900-1000 A degrees C represented dimple mode, with grain
   boundary decohesion being seen to occur at higher temperatures.
ZR 0
Z8 0
ZS 0
ZB 0
TC 0
Z9 0
SN 0972-2815
UT CCC:000429249900024
ER

PT J
AU Obasi, G. C.
   Zhang, Z.
   Sampath, D.
   Morana, Roberto
   Akid, R.
   Preuss, M.
TI Effect of Microstructure and Alloy Chemistry on Hydrogen Embrittlement
   of Precipitation-Hardened Ni-Based Alloys
SO METALLURGICAL AND MATERIALS TRANSACTIONS A-PHYSICAL METALLURGY AND
   MATERIALS SCIENCE
VL 49A
IS 4
BP 1167
EP 1181
PD APR 2018
PY 2018
AB The sensitivity to hydrogen embrittlement (HE) has been studied in
   respect of precipitation size distributions in two nickel-based
   superalloys: Alloy 718 (UNS N07718) and Alloy 945X (UNS N09946).
   Quantitative microstructure analysis was carried out by the combination
   of scanning and transmission electron microscopy and energy dispersive
   x-ray spectroscopy (EDS). While Alloy 718 is mainly strengthened by
   gamma aEuro(3), and therefore readily forms intergranular delta phase,
   Alloy 945X has been designed to avoid delta formation by reducing Nb
   levels providing high strength through a combination of gamma' and gamma
   aEuro(3). Slow strain rate tensile tests were carried out for different
   microstructural conditions in air and after cathodic hydrogen (H)
   charging. HE sensitivity was determined based on loss of elongation due
   to the H uptake in comparison to elongation to failure in air. Results
   showed that both alloys exhibited an elevated sensitivity to HE.
   Fracture surfaces of the H precharged material showed quasi-cleavage and
   transgranular cracks in the H-affected region, while ductile failure was
   observed toward the center of the sample. The crack origins observed on
   the H precharged samples exhibited quasi-cleavage with slip traces at
   high magnification. The sensitivity is slightly reduced for Alloy 718,
   by coarsening gamma aEuro(3) and reducing the overall strength of the
   alloy. However, on further coarsening of gamma aEuro(3), which promotes
   continuous decoration of grain boundaries with delta phase, the
   embrittlement index rose again indicating a change of hydrogen
   embrittlement mechanism from hydrogen-enhanced local plasticity (HELP)
   to hydrogen-enhanced decohesion embrittlement (HEDE). In contrast, Alloy
   945X displayed a strong correlation between strength, based on
   precipitation size and embrittlement index, due to the absence of any
   significant formation of delta phase for the investigated
   microstructures. For the given test parameters, Alloy 945X did not
   display any reduced sensitivity to HE compared with Alloy 718 when
   considering high-strength conditions despite the absence of
   intergranular delta phase.
ZR 0
ZB 0
Z8 0
ZS 0
TC 5
Z9 5
SN 1073-5623
UT CCC:000426686200014
ER

PT J
AU Chen, Tai-Cheng
   Cheng, Yi-Hsin
   Tsay, Leu-Wen
   Shiue, Ren-Kae
TI Effects of Grain Boundary Microconstituents on Heat-Affected Zone Cracks
   in a Mar-M004 Weldment
SO METALS
VL 8
IS 4
BP 201
EP 201
PD APR 2018
PY 2018
AB Repair-welding of a cast Mar-M004 superalloy by gas tungsten arc welding
   was performed. Liquation cracks of the heat-affected zone (HAZ) in a
   Mar-M004 weldment were closely related to the presence of low-melting
   constituents along the solidified boundaries in the weld. The metal
   carbides (MC), M3B2 and M5B3 borides, Ni-7(Hf,Zr)(2) intermetallic
   compounds, and gamma-gamma' colonies were found at the interdendritic
   boundaries. Fine boride precipitates mixed with intermetallic compounds
   in lamellar form were more likely to liquate during repair-welding. The
   melting of borides and intermetallic compounds in 1180 degrees C/4 h
   treated samples confirmed the poor weldability of the Mar-M004
   superalloy due to enhanced liquation cracking. In addition to boride
   formation, fractographs of liquation cracks revealed strong segregation
   of B element in carbides and intermetallics, which might further lower
   the solidus temperature of the repair weld.
RI Chen, Tai-Cheng/I-7640-2019; Tsay, Leu-Wen/; Shiue, Ren-kae/
OI Chen, Tai-Cheng/0000-0002-9549-2823; Tsay, Leu-Wen/0000-0003-1644-9745;
   Shiue, Ren-kae/0000-0003-1133-9838
ZB 0
TC 3
ZR 0
Z8 0
ZS 0
Z9 3
SN 2075-4701
UT CCC:000434882800004
ER

PT J
AU Jiang, Shuyong
   Sun, Dong
   Zhang, Yanqiu
   Yan, Bingyao
TI Influence of Heat Treatment on Microstructures and Mechanical Properties
   of NiCuCrMoTiAlNb Nickel-Based Alloy
SO METALS
VL 8
IS 4
BP 217
EP 217
PD APR 2018
PY 2018
AB As-cast NiCuCrMoTiAlNb nickel-based alloys were subjected to two-stage
   heat treatment, including solution treatment and subsequent aging
   treatment. Furthermore, the influence of heat treatment on
   microstructures and mechanical properties of NiCuCrMoTiAlNb nickel-based
   alloys was further investigated. The as-cast NiCuCrMoTiAlNb Ni-based
   alloys are able to experience large plastic deformation at room
   temperature, where nanocrystalline phases are induced. In the case of
   heat-treated NiCuCrMoTiAlNb nickel-based alloys, with increasing Nb
   content, plenty of Ni-3(Al, Ti) precipitates (gamma' phases) are
   distributed in the gamma matrix and they are able to become the
   obstacles to impede the movement of dislocations, which is responsible
   for increasing the yield strength of NiCuCrMoTiAlNb nickel-based alloys.
   Pile-up of dislocations in the vicinity of gamma' precipitates adversely
   influences plasticity of NiCuCrMoTiAlNb nickel-based alloys.
ZB 0
ZS 0
TC 4
ZR 0
Z8 0
Z9 4
SN 2075-4701
UT CCC:000434882800020
ER

PT J
AU Hu, Dianyin
   Gao, Ye
   Meng, Fanchao
   Song, Jun
   Wang, Rongqiao
TI Experimental and Numerical Analysis of Microstructures and Stress States
   of Shot-Peened GH4169 Superalloys
SO METALLURGICAL AND MATERIALS TRANSACTIONS A-PHYSICAL METALLURGY AND
   MATERIALS SCIENCE
VL 49A
IS 4
BP 1397
EP 1409
PD APR 2018
PY 2018
AB Combining experiments and finite element analysis (FEA), a systematic
   study was performed to analyze the microstructural evolution and stress
   states of shot-peened GH4169 superalloy over a variety of peening
   intensities and coverages. A dislocation density evolution model was
   integrated into the representative volume FEA model to quantitatively
   predict microstructural evolution in the surface layers and compared
   with experimental results. It was found that surface roughness and
   through-depth residual stress profile are more sensitive to shot-peening
   intensity compared to coverage due to the high kinetic energy involved.
   Moreover, a surface nanocrystallization layer was discovered in the top
   surface region of GH4169 for all shot-peening conditions. However, the
   grain refinement was more intensified under high shot-peening coverage,
   under which enough time was permitted for grain refinement. The grain
   size gradient predicted by the numerical framework showed good agreement
   with experimental observations.
OI Meng, Fanchao/0000-0001-7091-472X
ZS 0
ZR 0
TC 2
Z8 0
ZB 0
Z9 2
SN 1073-5623
UT CCC:000426686200034
ER

PT J
AU Xu, Weitai
   Zhao, Yutao
   Sun, Shaochun
   Liu, Manping
   Ma, Dexin
   Liang, Xiangfeng
   Wang, Cunlong
   Tao, Ran
TI Effect of modified mold shell on the microstructure and tensile fracture
   morphology of single-crystal nickel-base superalloy
SO MATERIALS RESEARCH EXPRESS
VL 5
IS 4
BP 46504
EP 46504
PD APR 2018
PY 2018
AB The mold shell used for single-crystal turbine blades preparation was
   modified from conventional process to fiber reinforcement technology.
   The wall thickness was decreased by 32.3 percent (pct) than the
   conventional process. Then these two mold shells were used to produce
   single crystal samples of nickel-base superalloy in a Bridgman furnace.
   The local temperature curves were recorded in the process. The results
   show that the modified mold shell can increase the temperature gradient
   in the mushy zone than the conventional mold shell. The primary and
   secondary dendrite arm space were reduced by 8 pct and 12 pct,
   respectively. Moreover, both the area fraction and mean size of the.'/.
   eutectic were declined, as well as the dendritic segregation tendency.
   Therefore it contributed to the lower residual eutectic and
   micro-porosity in the heat-treated microstructure. Further, fracture
   surface of the samples made by modified mold shell exhibited smaller
   facets and more uniform dimples in the size and shape.
OI Xu, Weitai/0000-0003-0711-4580
Z8 0
ZB 0
ZS 0
ZR 0
TC 2
Z9 2
SN 2053-1591
UT CCC:000429344600004
ER

PT J
AU Han, Ke
   Toplosky, Vince
   Min, Na
   Lu, Jun
   Xin, Yan
   Walsh, Robert
TI High Modulus Reinforcement Alloys
SO IEEE TRANSACTIONS ON APPLIED SUPERCONDUCTIVITY
VL 28
IS 3
BP 2405
EP 2405
PD APR 2018
PY 2018
AB Materials used as reinforcement for conductors in high-field magnets
   require both a high capacity for load bearing and a high resistance to
   deformation under stress; that is, a high value for tensile strength and
   a high modulus of elasticity. In addition, compatibility between the
   magnet conductor and any proposed reinforcement materials has to be
   carefully evaluated in terms of their capability for thermal expansion,
   stability at high temperature, resistance to oxidation, and crack
   propagation. We investigated a number of (nickel based and nickel-cobalt
   based) superalloys designed for high-temperature applications. These
   superalloys have higher Young's modulus than the stainless steels that
   are currently used as reinforcement materials for high-field magnets.
   Our test materials were subjected to thermo-mechanical processing that
   strengthens the alloys by forming very fine particles within them. Our
   initial work focused on changes that occured in the alloy during
   deformation at either cryogenic or room temperature. Because we observed
   distinct interfaces between the particles and the matrix, we decided
   that these materials could be described as precipitate-strengthened
   alloys. Both the strengthening component area and the matrix had more
   resistance to plastic deformation at cryogenic temperatures, than at
   room temperatures. In some cases, we further enhanced the strength of
   the alloy by doping them with other elements. In all the cases, these
   alloys permitted more efficient performance of conductors by shareing
   more of the load than would be possible with stainless steel
   reinforcement materials. This paper outlines the properties of these new
   alloys and establishes their compatibility with certain conductors
   commonly used for high-field magnets.
Z8 0
ZR 0
ZB 0
TC 0
ZS 0
Z9 0
SN 1051-8223
UT CCC:000428534600001
ER

PT J
AU Berthod, Patrice
   Himeur, Zohra
   Panteix, Pierre-Jean
TI Influences of the Co content and of the level of high temperature on the
   microstructure and oxidation of cast {Ni, Co}-based Cr-rich
   TaC-containing cast alloys
SO JOURNAL OF ALLOYS AND COMPOUNDS
VL 739
BP 447
EP 456
PD MAR 30 2018
PY 2018
AB A series of six alloys derived from a Ni-25Cr-0.4C-6Ta (wt.%) base one
   was developed by substituting nickel by cobalt. They were synthesized by
   casting and exposed to oxidative environment at two high temperatures.
   Their bulk microstructures were studied in as-cast condition and in two
   high temperature aged states. Their surfaces after oxidation during
   aging were characterized. The cobalt enrichment succeeded in avoiding
   chromium carbides formation and in stabilizing the TaC carbides at high
   temperature. As the high temperature morphologic stability of TaC was
   not perfect, it was much better than the one of the chromium carbides,
   but can be improved by the total removal of nickel. Unfortunately, at
   the same time, the oxidation behavior, initially good, shows increased
   rate of the oxides formation. The room temperature hardness was also
   significantly increased by the substitution of Ni by Co, and decreased
   after aging when carbides became rounder or fragmented. (c) 2017
   Elsevier B.V. All rights reserved.
OI BERTHOD, Patrice/0000-0002-8035-927X
ZR 0
TC 2
ZS 0
ZB 0
Z8 0
Z9 2
SN 0925-8388
UT CCC:000425491800054
ER

PT J
AU Pereira, J. C.
   Zambrano, J. C.
   Rayon, E.
   Yanez, A.
   Amigo, V.
TI Mechanical and microstructural characterization of MCrAlY coatings
   produced by laser cladding: The influence of the Ni, Co and Al content
SO SURFACE & COATINGS TECHNOLOGY
VL 338
BP 22
EP 31
PD MAR 25 2018
PY 2018
AB Laser metal deposition (LMD) and laser cladding (LC) are alternative
   methods to thermal spraying processes to produce dense, high-quality
   coatings. In this work, two MCrAlY coatings (M = Ni + Co) have been
   prepared onto stainless steel substrate using a coaxial LC technique
   under two different Ni/Co and Al proportions. The mechanical properties
   were then evaluated with microhardness, nanoindentation, and three-point
   bending tests. The microstructure and composition of coatings were
   characterized by X-ray Diffraction (XRD) analysis and Field Emission
   Electron Microscopy (FESEM) coupled to an Energy Dispersive Spectroscopy
   (EDS) detector. The study revealed that the gamma/beta phases formed in
   the MCrAIY coating microstructure result in a lower elastic modulus than
   the austenitic stainless steel substrate, while an inverse behavior for
   hardness was observed due the presence of the aluminum-rich beta-phase.
   Under flexural loads, the failure of coatings showed plasticity and
   anisotropy characteristics depending on the two laser tracks
   orientations evaluated.
RI Amigo, Vicente/K-6893-2014; Yanez, Armando/L-2957-2014; Falcon, Juan Carlos Pereira/G-7666-2016; Zambrano, Jenny/
OI Amigo, Vicente/0000-0002-2107-0273; Yanez, Armando/0000-0003-4626-7993;
   Falcon, Juan Carlos Pereira/0000-0002-4385-6197; Zambrano,
   Jenny/0000-0002-9737-7116
TC 9
ZR 0
ZB 0
ZS 0
Z8 2
Z9 10
SN 0257-8972
UT CCC:000427340700003
ER

PT J
AU Li, Meifeng
   Li, Na
   Zhang, Jianqiang
   Zhou, Chungen
TI Inhibiting effect of Ni-Re interlayer between Ni-Al coating and steel
   substrate on interdiffusion and carburization
SO SURFACE & COATINGS TECHNOLOGY
VL 337
BP 68
EP 74
PD MAR 15 2018
PY 2018
AB A Ni-Re film was electroplated as a diffusion barrier between the Ni-Al
   coating and the iron alloy substrate. The interdiffusion between the
   coating and the substrate was investigated by micro-structure analysis,
   and the interdiffusion coefficient was calculated using Boltzmann-Matano
   method. The results indicated that the Ni-Re interlayer played a
   superior barrier effect, almost fully blocking interdiffusion and
   retarding the formation of diffusion zone (DZ). The Ni-Al coating
   without a diffusion barrier showed severe carburization corrosion in the
   diffusion zone during carburization process, while the Ni-Al coating
   with the Ni-Re diffusion barrier effectively protected the steel
   substrate from carbon attack.
TC 5
ZB 0
Z8 2
ZR 0
ZS 0
Z9 6
SN 0257-8972
UT CCC:000430643900008
ER

PT J
AU Khakzadian, J.
   Hosseini, S. H.
   Madar, K. Zangeneh
TI The effect of the substrate temperature on the microstructure properties
   of the NiCrAI coating in cathodic arc deposition
SO SURFACE & COATINGS TECHNOLOGY
VL 337
BP 342
EP 348
PD MAR 15 2018
PY 2018
AB The effect of the substrate temperature in the deposition process of the
   NiCrAI coating was evaluated on the steel substrate using cathodic arc
   deposition. The deposition process was conducted at temperatures of
   250-700 degrees C. The coating microstructure properties were studied by
   scanning electron microscope and the coating phases were characterized
   by X-ray diffraction analysis for the deposited samples at different
   temperatures. By increasing the substrate temperature from 250 degrees C
   to 700 degrees C, the coating porosity was reduced from 4.4% to 0.6%.
   The phase studies showed that the sample deposited at the temperature of
   250 degrees C contained the alpha-Cr phase and the preferred texture in
   this phase belonged to the (200) plane. By increasing the substrate
   temperature, the Cr atoms were dissolved in the gamma-Ni phase and the
   alpha-Cr phase was not formed in the coating. Comparing the intensity of
   peaks in the X-ray diffraction analysis for the deposited samples at
   different temperatures showed that by increasing the substrate
   temperature, the crystallization degree of the coating was increased.
Z8 0
ZB 0
ZS 0
TC 3
ZR 0
Z9 3
SN 0257-8972
UT CCC:000430643900039
ER

PT J
AU Canto, J. Salvat
   Winwood, S.
   Rhodes, K.
   Birosca, S.
TI A study of low cycle fatigue life and its correlation with
   microstructural parameters in IN713C nickel based superalloy
SO MATERIALS SCIENCE AND ENGINEERING A-STRUCTURAL MATERIALS PROPERTIES
   MICROSTRUCTURE AND PROCESSING
VL 718
BP 19
EP 32
PD MAR 7 2018
PY 2018
AB Up to date, IN713C Nickel-based superalloy has been continued to be the
   best alloy candidate for turbocharger wheel applications due to its
   adequate fatigue property and resistance to degradation under harsh
   operating environments. Throughout this study, three different batches
   of as-cast IN713C nickel based superalloys with different
   microstructures including columnar, equiaxed and transition
   microstructures were investigated. Strain control Low Cycle fatigue
   (LCF) tests were conducted for the three different microstructures,
   achieving fatigue life between 100 and runout at 100,000 cycles,
   depending on the testing parameters. The fracture mechanics and failure
   mechanism were correlated to the alloys microstructure, texture and
   chemical composition under various LCF conditions using optical
   microscopy, SEM, EDX and EBSD. In the current study an exact correlation
   between alloys microstructure/microtexture and LCF endurance is
   established. The results showed that equiaxed microstructure has a
   superior fatigue life than the transition microstructure by 10% and
   columnar microstructure by > 200% at a given temperature and strain
   rate. This large discrepancy was mainly due to the grain size
   differences between the studied microstructures. Here, it was evidenced
   that the grain size controls the dendrites length. It is also
   demonstrated that all microstructures exhibited a longer fatigue life at
   room temperature than at 650 degrees C, doubling or tripling the fatigue
   life of the tested IN713C. Furthermore, the high presence of
   precipitates between dendritic arms in all three microstructures was
   found to have great influence on crack propagation path. It was apparent
   that segregated carbides in between dendritic arms caused secondary
   crack initiation and crack path undulations during the LCF tests.
ZR 0
TC 3
ZB 0
Z8 0
ZS 0
Z9 3
SN 0921-5093
UT CCC:000427344000003
ER

PT J
AU Su, Xianglin
   Xu, Qingyan
   Wang, Runnan
   Xu, Zilin
   Liu, Shizhong
   Liu, Baicheng
TI Microstructural evolution and compositional homogenization of a low
   Re-bearing Ni-based single crystal superalloy during through progression
   of heat treatment
SO MATERIALS & DESIGN
VL 141
BP 296
EP 322
PD MAR 5 2018
PY 2018
AB Microstructural and chemical heterogeneities may exacerbate the
   high-temperature mechanical properties of single crystal turbine blades.
   The evolution of microstructure and compositional homogeneity of an
   as-cast low Re-containing multicomponent DD6 alloy during through
   progression of heat treatment was detailedly studied. Using optical
   microscope, field emission gun scanning electron microscope, electron
   probe microanalysis, differential scanning calorimetry, and
   complementary thermodynamic calculations, we investigated the
   time-dependent size and volume fraction variations of gamma/gamma'
   eutectic during specific solution heat treatment steps, the evolution of
   gamma' precipitates, carbides, and compositional homogeneity, and the
   thermo-physical changes of as-cast DD6 alloy during through progression
   of heat treatment. Based on our experimental and theoretical results,
   the mechanism underlying the microstructure formation and chemical
   segregation of as-cast DD6 alloy was clarified. The mechanism of
   microstructural evolution and compositional homogenization, and the
   diffusion mechanism of elements that occurs between dendritic and
   interdendritic regions of as-cast DD6 alloy during through progression
   of heat treatment were elucidated. The correlations between
   microstructural evolution, compositional homogenization, and
   thermo-physical changes of as-cast DD6 alloy during through progression
   of heat treatment were established. (c) 2017 Elsevier Ltd. All rights
   reserved.
Z8 1
ZS 0
TC 6
ZB 0
ZR 0
Z9 7
SN 0264-1275
UT CCC:000424945300028
ER

PT J
AU Prithiv, T. S.
   Bhuyan, P.
   Pradhan, S. K.
   Sarma, V. Subramanya
   Mandal, S.
TI A critical evaluation on efficacy of recrystallization vs. strain
   induced boundary migration in achieving grain boundary engineered
   microstructure in a Ni-base superalloy
SO ACTA MATERIALIA
VL 146
BP 187
EP 201
PD MAR 2018
PY 2018
AB A critical evaluation of recrystallization vs. strain induced boundary
   migration (SIBM) as the mechanism responsible behind the grain boundary
   engineering (GBE) in alloy 617 is made. Towards this hot deformation
   processing (in the temperature range of 1173-1473 K and strain rates of
   0.001-10 s(-1)) as well as GBE-type iterative processing is performed on
   solution-annealed specimen. GBE-quantifying parameters such as Sigma
   3(n) fraction, triple junction distribution, twin-related grain size
   ratio, twin-related domain (TRD) parameters and fractal dimension have
   been utilized to quantify the extent of GBE in the processed
   microstructures. Occurrence of dynamic recrystallization (DRX) during
   hot deformation processing does not induce notable multiple twinning
   leading to a microstructure analogous to that of solution-annealed
   condition even after complete DRX. Following GBE-type iterative
   processing, GBE microstructure has only been achieved when prolific
   multiple twinning occurred due to activation of SIBM leading to a high
   fraction of Sigma 3(n) boundaries (similar to 79%) with most of the
   twins being part of the grain boundary network. Consequently, an
   increasing proportion of J2 and J3 triple junctions with a concomitant
   increase in both the average number of grains per TRD and twin-related
   grain size ratio are achieved. However, occurrence of static
   recrystallization during GBE-type processing has led to smaller TRD size
   and copious random boundaries connectivity as confirmed by fractal
   analysis thus clearly suggesting that SIBM, not recrystallization
   catalyzes the profusion of Sigma 3(n) boundaries. As GBE relies on the
   multiple twinning mechanisms promoted via SIBM, recrystallization needs
   to be circumvented for successful attainment of GBE microstructure. (C)
   2018 Acta Materialia Inc. Published by Elsevier Ltd. All rights
   reserved.
RI Vadlamani, Subramanya Sarma/A-1980-2010; PRADHAN, SUMANTA KUMAR/AAC-4387-2019; Thoudden Sukumar, PRITHIV/
OI Vadlamani, Subramanya Sarma/0000-0002-7685-6804; Thoudden Sukumar,
   PRITHIV/0000-0001-8511-5568
ZR 0
TC 23
ZS 0
ZB 0
Z8 0
Z9 23
SN 1359-6454
UT CCC:000427209300018
ER

PT J
AU Lu Jin-tao
   Li Yan
   Yang Zhen
   Huang Jin-yang
   Zhu Ming
   Gu, Y.
TI Effect of Sulfur and Chlorine on Fireside Corrosion Behavior of Inconel
   740 H Superalloy
SO HIGH TEMPERATURE MATERIALS AND PROCESSES
VL 37
IS 3
BP 245
EP 251
PD MAR 2018
PY 2018
AB Fireside corrosion behavior of Inconel 740H superalloy was studied at
   750 degrees C in simulated coal ash/flue gas environments by means of
   XRD, SEM and EDS. The results indicated that the corrosion behavior was
   strongly related to the SO2 levels and was significantly affected by
   NaCl additions. In presence of the atmospheres with 0.1% SO2, the alloy
   exhibited the highest corrosion resistance due to formation of a stable
   and dense Cr2O3 film. In presence of the atmosphere with 1.5% SO2,
   however, a non-coherent and porous Cr2O3 film was formed. The thickness
   of film and internal sulfides were substantially increased. The NaCl
   additions significantly accelerated the corrosion process. A
   non-protective outer oxide film was formed, composed by multiple layers
   with serious inner sulfide and spallation. The depths of internal
   oxidizing and sulfuration zones were significantly increased. The
   mechanism of ash corrosion formation was also discussed.
ZS 0
Z8 0
ZR 0
ZB 0
TC 0
Z9 0
SN 0334-6455
UT CCC:000426587900006
ER

PT J
AU Xia, P. C.
   Xie, K.
   Cui, H. Z.
   Yu, J. J.
TI Influence of Heat Treatment on gamma ' Phase and Property of a
   Directionally Solidified Superalloy
SO HIGH TEMPERATURE MATERIALS AND PROCESSES
VL 37
IS 3
BP 271
EP 276
PD MAR 2018
PY 2018
AB The effects of heat treatment process on microstructure and properties
   of a nickel base superalloy are investigated. The size of gamma' phase
   decreases and the stress rupture life of alloy at 1100 degrees C/60 MPa
   drops with the rise of cooling rate. The hardness at room temperature
   also increases. The size of cuboidal gamma' precipitate and the volume
   of spherical gamma' precipitate increase with the rise of aging
   temperature. With higher aging temperature, the alloy exhibits bimodal
   gamma' phase. A reasonable combination of the size and volume fraction
   of cuboidal and spherical gamma' phase can obtain better stress rupture
   property at 1100 degrees C/60 MPa.
ZB 0
ZR 0
Z8 0
ZS 0
TC 0
Z9 0
SN 0334-6455
UT CCC:000426587900009
ER

PT J
AU Sun, Z.
   Wang, H.
   Ye, Y.
   Xu, Z.
   Tang, G.
TI Effects of electropulsing on the machinability and microstructure of
   GH4169 superalloy during turning process
SO INTERNATIONAL JOURNAL OF ADVANCED MANUFACTURING TECHNOLOGY
VL 95
IS 5-8
BP 2835
EP 2842
PD MAR 2018
PY 2018
AB The effects of electropulsing on the machinability and microstructure of
   the machined surface of GH4169 superalloy are investigated in the
   present work. The results indicate that the machinability and the
   surface quality of GH4169 superalloy achieve evident improvements during
   the electropulsing-assisted turning process (EP-TP) at appropriate
   electropulsing parameters compared with the traditional dry turning
   process (TD-TP). In EP-TP at the frequency of 400 Hz and the
   root-mean-square (RMS) current density of 0.64 A mm(-2), the main
   cutting force, the axial surface roughness, and the surface
   microhardness are reduced dramatically. In addition, the quality of
   machined surface and the ability of plastic deformation are also
   facilitated significantly under the effects of electropulsing. For
   GH4169 superalloy, the enhanced ability of the plastic deformation and
   the promoted mobility of dislocations in the cutting layer under the
   influence of the coupling of thermal and athermal effects of the exerted
   electropulsing are likely the primary reasons for the observed
   phenomena.
Z8 0
ZR 0
ZB 0
ZS 0
TC 5
Z9 5
SN 0268-3768
UT CCC:000426055600096
ER

PT J
AU Liu, Yahui
   Kang, Maodong
   Wu, Yun
   Wang, Mengmeng
   Li, Min
   Yu, Junwei
   Gao, Haiyan
   Wang, Jun
TI Crack formation and microstructure-sensitive propagation in low cycle
   fatigue of a polycrystalline nickel-based superalloy with different heat
   treatments
SO INTERNATIONAL JOURNAL OF FATIGUE
VL 108
BP 79
EP 89
PD MAR 2018
PY 2018
AB Gas turbine engine materials demand high performance of fatigue life
   under alternative loading. In this paper, crack initiation and
   propagation in the low cycle fatigue (LCF) of a polycrystalline nickel
   based superalloys was studied via experimental and numerical methods.
   LCF experiments were conducted with the specimens subjected to different
   heat treatment regimes, including of standard heat treatment (SHT), heat
   isostatic pressing (HIP), and combined heat treatment (HIP + SHT).
   Simulations based on finite element method (FEM) were implemented with
   the 3D digital model obtained from synchrotron radiation X-ray
   computerized tomography (CT) to investigate the effect of microporosity.
   Results indicated that microporosity was a dominant factor of fatigue
   crack and the parameters of microporosity including of porosity,
   effective diameter, and distribution co-contributed to affect fatigue
   life. The delta stack and carbide were observed to be fatigue crack
   sites. The HIP specimen had long fatigue cycle life since casting pore
   and acicular delta were eliminated, while further SHT can reintroduce
   delta into matrix resulting in high strength and low fatigue life. LCF
   crack behaviors in HIP + SHT superalloy depended on surface quality,
   stress concentration, and the quantity of carbide.
RI Liu, Yahui/R-6219-2016
OI Liu, Yahui/0000-0002-5371-6091
ZS 0
ZR 0
ZB 0
TC 3
Z8 0
Z9 3
SN 0142-1123
UT CCC:000424183300010
ER

PT J
AU Nadammal, Naresh
   Kromm, Arne
   Saliwan-Neumann, Romeo
   Farahbod, Lena
   Haberland, Christoph
   Portella, Pedro Dolabella
TI Influence of Support Configurations on the Characteristics of Selective
   Laser-Melted Inconel 718
SO JOM
VL 70
IS 3
BP 343
EP 348
PD MAR 2018
PY 2018
AB Samples fabricated using two different support configurations by
   following identical scan strategies during selective laser melting of
   superalloy Inconel 718 were characterized in this study.
   Characterization methods included optical microscopy, electron
   back-scattered diffraction and x-ray diffraction residual stress
   measurement. For the scan strategy considered, microstructure and
   residual stress development in the samples were influenced by the
   support structures. However, crystallographic texture intensity and the
   texture components formed within the core part of the samples were
   almost independent of the support. The formation of finer grains closer
   to the support as well as within the columnar grain boundaries resulted
   in randomization and texture intensity reduction by nearly half for the
   sample built on a lattice support. Heat transfer rates dictated by the
   support configurations in addition to the scan strategy influenced the
   microstructure and residual stress development in selective laser-melted
   Inconel 718 samples.
RI Kromm, Arne/B-4657-2013
OI Kromm, Arne/0000-0003-0340-9656
ZR 0
Z8 0
ZB 0
ZS 0
TC 4
Z9 4
SN 1047-4838
UT CCC:000425324900016
ER

PT J
AU Jafari, A.
   Khorram, A.
   Boutorabi, S. M. A.
TI Microstructure Evolution of MAR-M302 Superalloy During Heat Treatment at
   High Temperatures
SO TRANSACTIONS OF THE INDIAN INSTITUTE OF METALS
VL 71
IS 3
BP 685
EP 695
PD MAR 2018
PY 2018
AB In this study, the changes in microstructure of MAR-M302 cobalt based
   superalloy, when subjected to different heat treatments have been
   investigated. Heat treatments considered here involve solution treatment
   followed by controlled precipitation at lower temperatures. As-cast
   MAR-M302 superalloy includes the MC carbides as a discrete blocky
   dispersion with Chinese script morphology and the eutectic M23C6 and M6C
   carbides. Our results show that the eutectic M6C carbides remain on the
   microstructure at 1200 A degrees C. Moreover, when reaching 1275 A
   degrees C the eutectic M23C6 carbides disappear and a large amount of
   eutectic M6C carbides is dissolved. Also, fine Cr-rich M23C6 secondary
   carbides precipitates through the matrix at aging temperature 900 A
   degrees C. The optimum microstructure and hardness are achieved during
   solution at 1275 A degrees C for 4 h and aging at 900 A degrees C for 16
   h.
RI Boutorabi, seyed mohammad ali/S-6423-2018; Boutorabi, Seyed mohammad ali/
OI Boutorabi, Seyed mohammad ali/0000-0002-3109-0593
ZR 0
ZS 0
Z8 0
ZB 0
TC 1
Z9 1
SN 0972-2815
UT CCC:000425351200017
ER

PT J
AU Li, Yueming
   Zhao, Guorui
   Qian, Yuhai
   Xu, Jingjun
   Li, Meishuan
TI Deposition of Phase-pure Cr2AlC Coating by DC Magnetron Sputtering and
   Post Annealing Using Cr-Al-C Targets with Controlled Elemental
   Composition but Different Phase Compositions
SO JOURNAL OF MATERIALS SCIENCE & TECHNOLOGY
VL 34
IS 3
BP 466
EP 471
PD MAR 2018
PY 2018
AB Polycrystalline Cr2AlC coatings were prepared on M38G superalloy using a
   two-step method consisting of magnetron sputtering from Cr-Al-C
   composite targets at room temperature and subsequent annealing at 620
   degrees C. Particularly, various targets synthesized by hot pressing
   mixture of Cr, Al, and C powders at 650-1000 degrees C were used. It was
   found that regardless of the phase compositions and density of the
   composite targets, when the molar ratio of Cr:Al:C in the starting
   materials was 2:1:1, phase-pure crystalline Cr2AlC coatings were
   prepared by magnetron sputtering and post crystallization. The Cr2AlC
   coatings were dense and crack-free and had a duplex structure. The
   adhesion strength of the coating deposited on M38G superalloy from the
   800 degrees C hot-pressed target and then annealed at 620 degrees C for
   20 h in Ar exceeded 82 + 6 MPa, while its hardness was 12 +/- 3 GPa. (C)
   2017 Published by Elsevier Ltd on behalf of The editorial office of
   Journal of Materials Science & Technology.
RI Jingjun, Xu/A-1282-2010
ZS 0
ZR 0
TC 7
ZB 0
Z8 3
Z9 8
SN 1005-0302
UT CCC:000428188500006
ER

PT J
AU Hara, Takaaki
   Kobayashi, Shinichi
   Ueno, Tomonori
   Ueshima, Nobufumi
   Oikawa, Katsunari
TI Microstructure prediction of TMW-4M3 during heat treatment
SO COMPUTATIONAL MATERIALS SCIENCE
VL 143
BP 95
EP 102
PD FEB 15 2018
PY 2018
AB The calculation model on the basis of multi-phase-field model, coupled
   with the calculation of phase diagram (CALPHAD) approach and classical
   nucleation theory (CNT) model, was studied for the precipitation
   behavior of gamma' precipitates in Ni-Co base superalloy TMW-4M3 ("TMW"
   is a trademark of National Institute for Materials Science registered in
   Japan) during the heat treatment process. This alloy is precipitation
   strengthened by gamma', and thus the control of size and distribution of
   gamma' precipitates is very important for practical applications.
   Precipitation behavior of gamma' in TMW-4M3 is strongly influenced by
   heat treatment conditions. Therefore, numerical simulation is useful for
   finding the most appropriate manufacturing condition prior to
   experimental trial and error approach. Firstly, we investigated the
   gamma' solvus temperature and improved several thermodynamic parameters
   of the conventional database to obtain reasonable phase boundaries
   between gamma/eta (Ni3Ti) and gamma/gamma'. Based on the new
   thermodynamic description, the nucleation rates related to temperature
   histories were calculated by using the CNT with composition balance
   equation under subsolvus solution treatment. Finally, the
   multi-phase-field method coupled with the CALPHAD approach and CNT model
   was applied to the microstructure evolution of intragranular secondary
   gamma' particles. The experimental and simulated microstructures show
   good agreement with each other. This method might be useful for
   microstructure evolution prediction of gamma/gamma' dual phase during
   the heat-treatment. (C) 2017 Elsevier B.V. All rights reserved.
RI Oikawa, Katsunari/C-6660-2009
OI Oikawa, Katsunari/0000-0002-5269-8426
TC 1
ZS 0
ZB 0
Z8 0
ZR 0
Z9 1
SN 0927-0256
UT CCC:000424900000011
ER

PT J
AU Yang, Fei
   Hou, Jieshan
   Gao, Shuang
   Wang, Changshuai
   Zhou, Lanzhang
TI The effects of boron addition on the microstructure stability and
   mechanical properties of a Ni-Cr based superalloy
SO MATERIALS SCIENCE AND ENGINEERING A-STRUCTURAL MATERIALS PROPERTIES
   MICROSTRUCTURE AND PROCESSING
VL 715
BP 126
EP 136
PD FEB 7 2018
PY 2018
AB This study is focused on the effect of boron additions on the
   microstructure stability and mechanical properties of a Ni-Cr based
   superalloy designed for application of 700 degrees C advanced
   ultra-supercritical units component. The results show that boron in the
   content range of 25-75 ppm has no obvious influence on as-cast and
   heat-treated microstructure characteristics compared with that of the
   alloy without boron. During long-term thermal exposure, the variation of
   B content has no obvious effect on gamma" coarsening, delta phase
   precipitation and MC carbide degeneration, but inhibits the
   agglomeration of M23C6 carbide along grain boundary. According to the
   mechanical property analysis, the boron additions contribute to mainly
   tensile ductility especially the elongation of whether the heat treated
   alloy or the long-term thermal exposed alloy. The strength especially
   yield strength of the B doped alloy almost keeps the same level as that
   of the B-free alloy. Furthermore, the SEM fractography shows a change
   from intergranular fracture to a mixed fracture and the dimples on
   fracture surface obviously increase with the addition of boron. The
   mechanism discussion reveals that the segregation of boron at grain
   boundary resulted in the improvement of grain boundary cohesion and the
   optimization of carbides distribution at grain boundary. The
   strengthening mechanism of delta phase is confirmed as its obstacle
   effect to dislocation movement.
ZB 0
Z8 1
ZR 0
ZS 0
TC 5
Z9 5
SN 0921-5093
UT CCC:000426231700015
ER

PT J
AU Perez, Marcos
TI Microstructural evolution of Nimonic 80a during hot forging under
   non-isothermal conditions of screw press
SO JOURNAL OF MATERIALS PROCESSING TECHNOLOGY
VL 252
BP 45
EP 57
PD FEB 2018
PY 2018
AB The microstructural evolution of nickel base superalloy Nimonic 80a
