Repository: MatInfoUB/NLP-Queries

File: Cobalt_superalloys_thermomechanical_processing3.txt (part 10 of 21)
FN Clarivate Analytics Web of Science
   the role of residual stresses occurring after joining between an
   industrial alumina ceramic (Al2O3) and Ni-based super-alloy, on the
   dielectric behaviour of ceramics. The electric charging phenomenon i.e.
   trapping-detrapping or diffusion of electric charges is studied by
   Scanning Electron Microscope Mirror Effect (SEMME) coupled with the
   Induced Current Method (ICM). Knowing that localized trapped charges in
   ceramics is a source of damage, the correlation between residual stress
   intensity, apparent-toughness of ceramics and ability to trap charges
   near the interface was demonstrated: the SEMME and ICM measurements of
   the quantities of trapped charges near the interface, highlighted the
   changes in the ceramic properties related to residual stresses due to
   both thermo-mechanical effect and diffusion of metallic species in the
   ceramics, during the bonding process. (C) 2011 Elsevier Ltd. All rights
   reserved.
TC 7
ZR 0
ZB 1
ZS 0
Z8 2
Z9 9
SN 0955-2219
UT CCC:000299977500002
ER

PT J
AU Wongnawapreechachai, Piyapat
   Hormkrajai, Weerasak
   Lothongkum, Gobboon
   Wangyao, Panyawat
TI Effect of Temperature Dropping During Reheat Treatments on GTD-111
   Microstructure
SO HIGH TEMPERATURE MATERIALS AND PROCESSES
VL 31
IS 2
BP 113
EP 123
PD APR 2012
PY 2012
AB The general standard reheat treatment condition to refurbishment
   long-term serviced turbine blades, which are made of cast nickel based
   superalloy, GTD-111, is usually following by solution treatment at 1438
   K, 1458 K and 1478 K for 10.8 to 14.4 ks, combination with primary aging
   at 1328 K for 3.6 ks, and secondary aging at 1118 K for 86.4 ks.
   However, in practical reheat treatment process, the change of
   temperature during any heat treating could occur accidentally any time.
   To simulate this effect, the droppings of temperatures during solution
   treatment were chosen and carried out to temperature level of 1118 K
   then heating again to the solution temperature levels. The temperature
   droppings (according to various programs) were performed during solution
   treatment. From the results, it was found that effect of temperature
   dropping during solution treatment greatly influenced the final
   rejuvenated microstructures.
RI Lothongkum, Gobboon/D-5919-2014
Z8 0
TC 3
ZB 0
ZR 0
ZS 0
Z9 3
SN 0334-6455
UT CCC:000304747800003
ER

PT J
AU Lee, Hwa-Teng
   Hou, Wen-Hsin
TI Fine Grains Forming Process, Mechanism of Fine Grain Formation and
   Properties of Superalloy 718
SO MATERIALS TRANSACTIONS
VL 53
IS 4
BP 716
EP 723
PD APR 2012
PY 2012
AB The mechanical properties of Inconel 718 superalloy are determined
   primarily by its microstructure and grain size. The grain structure of
   Inconel 718 is traditionally refined by aging treatment, and a high
   volume fraction of acicular delta phase precipitates before the
   structure forms. During the following static or dynamic
   recrystallization process, the existing delta phase inhibits
   recrystallized grain growth and acquires a fine grain structure. In the
   proposed approach, the Inconel 718 specimens are re-solution heat
   treated at a temperature higher than the delta solvus temperature to
   ensure thorough dissolution of the precipitated delta phase into the
   austenite matrix and produce a niobium oversaturated matrix. The
   specimens are then cold compressed to produce a dislocation saturated
   matrix and are finally recrystallized at 950 degrees C to induce the
   precipitation of fine delta phase. The delta phase precipitates exert a
   strong grain-boundary pinning effect, and thus a fine grain structure is
   obtained despite the high recrystallization temperature. The average
   grain size in the refined microstructure is found to be 2-3 mu m, which
   is around half that of the grain size in the specimens prepared using
   the conventional process. Hardness testing and tensile testing at 25 and
   650 degrees C revealed its superior mechanical properties.
   [doi:10.2320/matertrans.M2011337]
ZR 0
ZS 0
TC 10
ZB 0
Z8 1
Z9 11
SN 1345-9678
UT CCC:000304746000026
ER

PT J
AU Petronic, S.
   Kovacevic, A. G.
   Milosavljevic, A.
   Sedmak, A.
TI Microstructural changes of Nimonic-263 superalloy caused by laser beam
   action
SO PHYSICA SCRIPTA
VL T149
BP 14080
EP 14080
PD APR 2012
PY 2012
AB Pulsed laser treatments induce changes in the microstructure of
   materials. We have exposed the Nimonic-263 superalloy to pulsed laser
   beams of various repetition rates and wavelengths and investigated the
   changes in microstructure and microhardness. Two types of laser
   treatment of the material surface occurred: mechanical and
   thermomechanical. The microstructure changes have been comparatively
   analyzed by scanning electron microscopy and energo-dispersive
   spectrometry. The grain size was measured before and after the treatment
   and microhardness tests were performed. These investigations aim to
   contribute to the study of the level of improvement of microstructure
   and mechanical properties because of the interaction with laser beams.
RI Sedmak, Aleksandar/W-4792-2019; Kovacevic, Aleksander/F-2829-2010; sedmak, aleksandar/
OI sedmak, aleksandar/0000-0002-5438-1895
Z8 0
ZR 0
ZS 0
TC 8
ZB 0
Z9 8
SN 0031-8949
UT CCC:000303523500081
ER

PT J
AU Bakhtiari, R.
   Ekrami, A.
TI Transient liquid phase bonding of FSX-414 superalloy at the standard
   heat treatment condition
SO MATERIALS CHARACTERIZATION
VL 66
BP 38
EP 45
PD APR 2012
PY 2012
AB The as-cast samples of FSX-414 Co-based superalloy were heat treated at
   the standard solution and aging heat treatment cycles. Specimens for
   joining were cut from the as-cast ingot. Transient liquid phase (TLP)
   bonding was carried out at the standard solution cycle, using MBF-30
   interlayer. Also, bonded specimens were homogenized at the standard
   aging condition.
   The microstructure of the as-cast, heat treated and TLP bonded specimens
   were studied. These studies showed that the non-uniform distributed
   carbides of the as-cast specimen were replaced by uniform ones during
   the heat treatment. Eutectic M(23)C(6) carbides were observed in all
   specimens. Due to the complete isothermal solidification, no eutectic
   structure was observed in the bond region of bonded specimens. In the
   diffusion affected zone (DAZ) of these specimens, some intermetallics of
   the Co-B system were seen. Line scan EDS analysis across the bonding
   zone of the homogenized joint showed more uniform distribution of
   alloying elements in comparison with the unhomogenized joint.
   Hardness profiling across the bonding zone showed that isothermal
   solidification zone's (ISZ) hardness in the homogenized specimen is
   closer to the base metal (BM) hardness in comparison with the
   unhomogenized specimen. A hardness peak was observed in the DAZ region
   of the both homogenized and unhomogenized joints. Shear strength and
   shear fracture energy of the homogenized joint were about 93% and 82%
   those of the base metal, respectively. More fibrous zones and smaller
   dimples were observed at the homogenized joint's fracture surface, in
   comparison with the unhomogenized one. (C) 2012 Elsevier Inc. All rights
   reserved.
ZB 0
ZR 0
Z8 2
TC 23
ZS 0
Z9 23
SN 1044-5803
UT CCC:000303298500006
ER

PT J
AU Rolph, James
   Evans, Alex
   Paradowska, Ania
   Hofmann, Michael
   Hardy, Mark
   Preuss, Michael
TI Stress relaxation through ageing heat treatment - a comparison between
   in situ and ex situ neutron diffraction techniques
SO COMPTES RENDUS PHYSIQUE
VL 13
IS 3
BP 307
EP 315
PD APR 2012
PY 2012
AB The effect of ageing heat treatment on the relaxation of residual stress
   in a water quenched polycrystalline nickel-base superalloy has been
   measured using neutron diffraction. Two separate experiments have been
   conducted; the first experiment was an ex situ study in which samples
   were individually processed with varying degrees of age time before
   measurement. The second experiment was an in situ heat treatment, which
   required heating and then holding the sample at ageing temperature while
   measuring strain using neutron diffraction. The in situ experiment was
   carried out twice using the same setup to assess the repeatability of
   the technique and found to be repeatable within experimental error. The
   agreement between in situ and ex situ experiments was found to be
   reasonable, particularly the manner in which the stresses relaxed with
   time. In both studies it was found that initial stress relaxation was
   rapid, approximately 200 MPa in 15-30 min, after this a slower linear
   relaxation remained for the rest of the ageing heat treatment. This
   behaviour suggests creep may be the means by which stress relaxation
   takes place in this material during ageing. (C) 2011 Published by
   Elsevier Masson SAS on behalf of Academie des sciences.
RI Preuss, Michael/D-5847-2016; Paradowska, Anna/C-3346-2014; Paradowska, Anna/
OI Preuss, Michael/0000-0003-3806-0415; Paradowska,
   Anna/0000-0002-0688-8843
ZB 0
ZS 0
TC 15
ZR 0
Z8 3
Z9 15
SN 1631-0705
UT CCC:000301965100011
ER

PT J
AU Ning, Yongquan
   Fu, M. W.
   Yao, Wei
TI Recrystallization of the hot isostatic pressed nickel-base superalloy
   FGH4096. II: Characterization and application
SO MATERIALS SCIENCE AND ENGINEERING A-STRUCTURAL MATERIALS PROPERTIES
   MICROSTRUCTURE AND PROCESSING
VL 539
BP 101
EP 106
PD MAR 30 2012
PY 2012
AB Recrystallization of the hot isostatic pressed nickel-base superalloy
   FGH4096 undergoes three characteristic periods, viz., incubation,
   nucleation and growth. Working temperature has a great effect on its
   boundary migration and nucleation. In recrystallization process, the
   nucleation rate is obviously accelerated with the increasing working
   temperature. To obtain fine grains, hot working should be carried out at
   the temperature of 1050-1080 degrees C. After two passes multiple
   forging, the grain size is significantly refined from 30.0 to 2.2 mu m,
   and the refinement mechanism is found to be the repeated dynamic
   recrystallization (DRX) in the multiple forging process.
   Equiaxed-flatted gradient microstructure is obtained via the gradient
   temperature heat treatment (GTHT). (C) 2012 Elsevier B.V. All rights
   reserved.
RI Fu, M.W./M-7680-2013
OI Fu, M.W./0000-0002-0409-9701
ZS 0
TC 17
ZB 0
Z8 4
ZR 1
Z9 18
SN 0921-5093
UT CCC:000302047300015
ER

PT J
AU Li, W. Z.
   Yi, D. Q.
   Li, Y. Q.
   Liu, H. Q.
   Sun, C.
TI Effects of the constitution of CrON diffusion barrier on the oxidation
   resistance and interfacial fracture of duplex coating system
SO JOURNAL OF ALLOYS AND COMPOUNDS
VL 518
BP 86
EP 95
PD MAR 25 2012
PY 2012
AB The duplex coating system of a NiCrAlY overlayer with a CrON diffusion
   barrier with different phase contents was deposited by AIP method. The
   duplex coatings were characterized regarding their microstructure, and
   the ability of the diffusion barrier was evaluated. The oxidation
   resistance and the interfacial strength of the duplex coatings were
   investigated. The results indicated that the duplex coating system with
   a diffusion barrier with an O/N ratio similar to 66 and a lower Cr2O3
   phase content exhibited more excellent oxidation resistance and lesser
   interdiffusion than with a diffusion barrier with O/N similar to 30.1.
   The exposed coating samples possessed an improved interfacial strength
   compared with the annealed samples in the two duplex coating systems.
   The stronger interfacial strength in the coating system with a diffusion
   barrier with a low Cr2O3 phase content was related to the fewer defects
   and lower residual stress in the diffusion barrier. (C) 2012 Elsevier B.
   V. All rights reserved.
Z8 3
TC 5
ZS 0
ZB 0
ZR 0
Z9 7
SN 0925-8388
UT CCC:000300186500016
ER

PT J
AU Ola, O. T.
   Ojo, O. A.
   Wanjara, P.
   Chaturvedi, M. C.
TI A Study of Linear Friction Weld Microstructure in Single Crystal
   CMSX-486 Superalloy
SO METALLURGICAL AND MATERIALS TRANSACTIONS A-PHYSICAL METALLURGY AND
   MATERIALS SCIENCE
VL 43A
IS 3
BP 921
EP 933
PD MAR 2012
PY 2012
AB The microstructure of linear friction welds in single crystal (SX) CMSX
   486 superalloy was studied. Gleeble thermomechanical simulation of the
   welding process was also performed in order to understand the
   microstructural changes induced in the alloy during the joining process.
   Microstructural analysis of the welded and Gleeble-simulated specimens
   showed that extensive liquation occurred in the alloy during joining,
   which is in contrast to the general assumption that linear friction
   welding (LFW) occurs exclusively in the solid state. The study revealed
   the application of the compressive load during the forging stage of LFW
   induced rapid solidification of the resultant metastable liquid phase.
   Nevertheless, part of the liquid resulted in a continuous Hf-base oxide
   phase along the weld line. Possible ways of preventing the formation of
   the potentially deleterious oxide film and, thus, improve the prospect
   of applying LFW for the joining of CMSX-486 superalloy are suggested.
ZR 2
Z8 2
ZB 0
ZS 0
TC 16
Z9 19
SN 1073-5623
UT CCC:000300193300014
ER

PT J
AU Lamastra, Francesca Romana
   Cacciotti, Ilaria
   Bellucci, Alessandra
   Nanni, Francesca
TI Innovative Al-Ni-Ir alloy for bond coats: Microstructure, phase analysis
   and oxidation behaviour
SO INTERMETALLICS
VL 22
BP 241
EP 250
PD MAR 2012
PY 2012
AB Iridium modified nickel alluminides are considered promising bond coats
   due to the capability to promote alpha-Al(2)O(3) scale growth and to
   develop the formation of Ir layer acting as oxygen diffusion barrier
   (ODB). An innovative Al-Ni-Ir alloy (Al 60 %at, Ni 35 %at, Ir 5 %at) was
   formulated, taking into account the bond coat appropriate requirements
   and the cost standpoint. A detailed and systematic microstructural
   investigation of both powder and bulk samples was reported, comparing
   the phase composition, thermal stability and oxidation behaviour of the
   proposed system with respect to the Ir free one. The analysed AINiIr
   system was composed of Al(3)Ni(2) and AlNi(3), in addition to the
   beta-NiAl, detected in the reference one. The Ir presence seemed to
   promote the alumina scale growth, starting at around 1000 degrees C.
   Both as cast and oxidised AINiIr bulk samples showed Ni-poor and Al-rich
   islands, in which Ir resulted more concentrated, suggesting an iridium
   higher affinity towards Al with respect to Ni. After the oxidation at
   operative temperature (i.e. 1150 degrees CC), the alpha-Al(2)O(3) scale
   growth was observed, increasing the thickness with the dwelling time.
   Neither Ir ODB nor Ir rich islands at the interface between the alloy
   and the Al(2)O(3) scale were identified, due to the low Ir amount.
   However the presence of metallic Ir and of the compound Al(2.75)Ir was
   detected in the powder after thermal treatment at 1000 degrees C. (C)
   2011 Elsevier Ltd. All rights reserved.
RI nanni, francesca/B-3790-2014; Cacciotti, Ilaria/K-9941-2016; Lamastra, Francesca Romana/
OI Cacciotti, Ilaria/0000-0002-3478-6510; Lamastra, Francesca
   Romana/0000-0002-1073-8928
Z8 1
ZB 0
ZS 0
TC 10
ZR 0
Z9 10
SN 0966-9795
UT CCC:000299983100034
ER

PT J
AU Fossati, Alessio
   DiFerdinando, Martina
   Bardi, Ugo
   Scrivani, Andrea
   Giolli, Carlo
TI Influence of Surface Finishing on the Oxidation Behaviour of VPS MCrAlY
   Coatings
SO JOURNAL OF THERMAL SPRAY TECHNOLOGY
VL 21
IS 2
BP 314
EP 324
PD MAR 2012
PY 2012
AB CoNiCrAlY coatings were produced by means of the vacuum plasma spraying
   (VPS) process onto CMSX-4 single crystal nickel superalloy disk
   substrates. As-sprayed samples were annealed at high temperatures in low
   vacuum. Three kinds of finishing processes were carried out, producing
   three types of samples: as-sprayed, mechanically smoothed by grinding,
   ground and PVD coated by using aluminum targets in an oxygen atmosphere.
   Samples were tested under isothermal conditions, in air, at 1000 degrees
   C, and up to 5000 h. Morphological, microstructural and compositional
   analyses were performed on the coated samples in order to assess the
   high temperature oxidation behavior provided by the three different
   surface finishing processes. Several differences were observed: grinding
   operations decrease the oxidation resistance, whereas the PVD process
   can increase the performances over longer time with respect of the
   as-sprayed samples.
RI Bardi, Ugo/L-1978-2015
OI Bardi, Ugo/0000-0003-2240-2070
TC 8
Z8 0
ZR 0
ZB 0
ZS 0
Z9 8
SN 1059-9630
UT CCC:000303472600011
ER

PT J
AU Rogante, M.
   Lebedev, V. T.
TI Small angle neutron scattering comparative investigation of Udimet 520
   and Udimet 720 samples submitted to different ageing treatments
SO JOURNAL OF ALLOYS AND COMPOUNDS
VL 513
BP 510
EP 517
PD FEB 5 2012
PY 2012
AB Udimet 520 and Udimet 720 samples submitted to different annealing
   temperatures and ageing times have been investigated by small angle
   neutron scattering (SANS), with the aim to study precipitates phases
   microstructural evolution and materials' behaviour.
   These materials are gamma' (Ni3Al, Ti) precipitation hardened
   nickel-based superalloys possessing high strength, corrosion resistance
   and metallurgical stability. They are mainly adopted in high temperature
   environment, having found applications over a very wide range of
   temperature. Their importance has increased thanks to their good balance
   of mechanical properties and economic potential.
   Information on the thermal treatment effects has been obtained, in
   particular concerning precipitate size and volume fraction
   distributions. The results contribute to confirm SANS to a level of
   industrial applicability in the considered sectors. (C) 2011 Elsevier
   B.V. All rights reserved.
RI Rogante, Massimo/A-1683-2008
OI Rogante, Massimo/0000-0002-6846-0826
TC 4
ZR 0
ZS 0
ZB 0
Z8 0
Z9 4
SN 0925-8388
UT CCC:000298156400089
ER

PT J
AU Vilaro, T.
   Colin, C.
   Bartout, J. D.
   Naze, L.
   Sennour, M.
TI Microstructural and mechanical approaches of the selective laser melting
   process applied to a nickel-base superalloy
SO MATERIALS SCIENCE AND ENGINEERING A-STRUCTURAL MATERIALS PROPERTIES
   MICROSTRUCTURE AND PROCESSING
VL 534
BP 446
EP 451
PD FEB 1 2012
PY 2012
AB This article aims at presenting the Nimonic 263 as-processed
   microstructure of the selective laser melting which is an innovative
   process. Because the melting pool is small and the scanning speed of the
   laser beam is relatively high, the as-processed microstructure is
   out-of-equilibrium and very typical to additive manufacturing processes.
   To match the industrial requirement, the microstructures are modified
   through heat treatments in order to either produce precipitation
   hardening or relieve the thermal stresses. Tensile tests at room
   temperature give rise to high mechanical properties close or above those
   presented by Wang et al. [1]. However, it is noted a strong anisotropy
   as a function of the building direction of the samples because of the
   columnar grain growth. Crown Copyright (C) 2011 Published by Elsevier
   B.V. All rights reserved.
Z8 17
ZR 10
ZS 0
TC 139
ZB 1
Z9 160
SN 0921-5093
UT CCC:000301989600054
ER

PT J
AU Covarrubias, O.
   Elizarraras, O.
   Kruger, K. L.
   Colas, R.
TI Heat treating of a ring rolled Ni-Fe-Cr superalloy
SO MATERIALS SCIENCE AND TECHNOLOGY
VL 28
IS 2
BP 192
EP 196
PD FEB 2012
PY 2012
AB Haynes HR-120 alloy (UNS N08120) is a nickel-iron-chromium alloy that
   exhibits high strength at elevated temperature and resistance to
   carburising and sulphidising environments. These properties make this
   alloy suitable for the production of components of land based turbines,
   including rings. Manufacture and heat treating of such rings require
   strict control of the processing variables, such as temperature and
   deformation ratios, as well as the time and temperature of the solution
   treatment, due to their effect on microstructure and mechanical
   properties. It is common practice to treat this alloy at temperatures
   above 1100 degrees C to promote dissolution of undesired particles and
   recrystallisation of deformed structures, but it has been found that
   grain coarsening can occur during treatment. The present work presents
   the results of a series of solution heat treatments that were performed
   within a broad range of temperatures on industrial ring rolled pieces.
   It was found that the increment in time and temperature enhances the
   dissolution of intergranular precipitates that result in the improvement
   of mechanical properties, but grain coarsening is observed to occur when
   the material is treated for long times and high temperatures. The best
   combination of mechanical properties and grain size was obtained by
   treating the material for half an hour at 1050 degrees C.
Z8 0
ZS 0
TC 1
ZR 0
ZB 0
Z9 1
SN 0267-0836
UT CCC:000298396500009
ER

PT J
AU Hosseini, S. S.
   Nategh, S.
   Ekrami, A. -A.
TI Changes of gamma ' precipitate characteristics in damaged superalloy
   IN738LC during different stages of rejuvenation heat treatment cycles
SO MATERIALS SCIENCE AND TECHNOLOGY
VL 28
IS 2
BP 213
EP 219
PD FEB 2012
PY 2012
AB The present study investigates the evolution of gamma' precipitate
   microstructure in a creep damaged IN738LC superalloy during different
   stages of rejuvenation heat treatment cycles. Dissolution of coarsened
   gamma' precipitates in the creep damaged alloy occurred during different
   solution treatments. The precipitates that did not dissolve completely
   during solution treatment and those formed during subsequent cooling
   were considered to be as remnant and cooling precipitates respectively.
   It was found that higher solution treatment temperatures result in lower
   volume fraction of remnant precipitates and further formation of cooling
   precipitates. Slower cooling rates after solution treatment gave the
   chance for the existing gamma' particles to be coarser. Moreover, aging
   treatment increased the volume fraction of gamma' precipitates. Double
   solution treatment at 1190 degrees C/4 h/furnace cooling+1120 degrees
   C/4 h/air cooling followed by aging at 845 degrees C/24 h/air cooling
   dissolved nearly all the coarsened precipitates and produced a new
   bimodal gamma' microstructure analogous with that of the original alloy.
ZS 0
ZB 0
ZR 0
Z8 3
TC 6
Z9 7
SN 0267-0836
UT CCC:000298396500012
ER

PT J
AU Gupta, R. K.
   Tharian, K. Thomas
   Sinha, P. P.
TI Processing and Characterization 43Ni-14Cr Nickel-Iron Base Superalloy
SO HIGH TEMPERATURE MATERIALS AND PROCESSES
VL 31
IS 1
BP 67
EP 72
PD FEB 2012
PY 2012
AB Nickel-Iron based superalloy (43Ni-14Cr, wt%) is used as high
   temperature material in space based transportation systems. It retains
   its high strength (>100 MPa) upto 800 degrees C along with good
   cryogenic properties, hot corrosion resistance and phase stability at
   elevated temperatures. The alloy was melted in vacuum induction melting
   furnace and was refined through vacuum arc refining process. Hot working
   and heat treatment of the alloy was carried out and the material was
   characterized for its mechanical properties at different temperatures.
   Microstructural analysis was conducted at different stages of processing
   in order to optimize the processing parameters. This paper brings out
   the work carried out on the process development for this alloy.
ZB 0
ZR 0
TC 0
ZS 0
Z8 0
Z9 0
SN 0334-6455
UT CCC:000304747700010
ER

PT J
AU Chandrasekar, R.
   Frishman, A. M.
   Larson, B. F.
   Lo, C. C. H.
   Nakagawa, N.
TI Effects of Microstructure on Eddy Current Residual Stress
   Characterization of Shot-Peened Inconel 718
SO JOM
VL 64
IS 2
BP 257
EP 264
PD FEB 2012
PY 2012
AB Recent studies have shown the possibility of exploiting the eddy current
   (EC) method for nondestructive characterization of near-surface residual
   stresses in surface-treated nickel-base superalloy components. The
   method involves measuring swept frequency EC signals to obtain
   near-surface electrical conductivity depth profiles, which can be
   converted into residual stress profiles using the empirical
   piezoresistivity relationship. However, the relationship between EC
   responses and residual stress profiles appears to depend on the
   microstructure. This paper reports on a systematic study of
   microstructural effects on the EC responses and near-surface
   conductivity deviation profiles induced by shot peening, using a series
   of heat-treated Inconel 718 samples with different secondary phase
   contents and thus a variety of hardness levels. Calibrated EC signals
   from 100 kHz to 50 MHz were measured from aged and unaged samples,
   before and after shot peening at various Almen intensities. Strong
   dependence of the EC responses on the sample hardness and microstructure
   has been observed. A procedure is introduced to convert the EC signals
   into shot-peening-induced conductivity deviation profiles where the
   microstructure dependency is suppressed. The resulting estimates of the
   conductivity changes are larger than expected, indicating that
   characterization of shot-peening-induced residual stresses by EC
   requires further understanding of the material responses beyond the
   empirical piezoresistivity relationship. Other mechanisms that could
   contribute to the observed conductivity changes are discussed.
ZB 0
Z8 0
TC 10
ZR 0
ZS 0
Z9 10
SN 1047-4838
UT CCC:000301040000012
ER

PT J
AU Hosseini, Sayyed Shahabeddin
   Nategh, Said
   Ekrami, Ali-Akbar
TI Microstructural evolution in damaged IN738LC alloy during various steps
   of rejuvenation heat treatments
SO JOURNAL OF ALLOYS AND COMPOUNDS
VL 512
IS 1
BP 340
EP 350
PD JAN 25 2012
PY 2012
AB IN738LC is one of the superior nickel base superalloys utilized at high
   temperatures in aggressive environments. However, experiencing high
   temperatures and stresses during service causes microstructure
   deterioration and degradation of mechanical properties in this alloy. To
   restore the microstructure and mechanical properties of the degraded
   alloy, rejuvenation heat treatments can be considered. In this study,
   the evolution of microstructural features in a creep damaged IN738LC
   superalloy during different stages of rejuvenation heat treatment cycles
   was investigated. During solution treatment stage, dissolution of
   coarsened gamma' precipitates, grain boundary films and transition zone
   around primary MC carbides took place. Solution treatment at high
   temperature led to lower volume fraction and smaller size of remnant
   gamma' precipitates and further dissolution of grain boundary films and
   caused MC carbides to be remained without the surrounding transition
   zone. In addition, fine gamma' precipitates formed during the subsequent
   cooling, namely cooling precipitates, were detected in higher contents
   after solutionizing at higher temperatures. It was found that slower
   cooling rates after solution treatment gave rise to coarser gamma'
   precipitates with higher volume fraction. Among all heat treatment
   cycles investigated, double solution treatment at 1190 degrees C/4 h/FC
   (furnace cooling) + 1120 degrees C/2 h/AC (air cooling) followed by
   aging at 845 degrees C/24 h/AC was successful to revert the
   microstructure back to its virgin state. (C) 2011 Elsevier B.V. All
   rights reserved.
ZB 0
TC 21
Z8 3
ZR 0
ZS 0
Z9 22
SN 0925-8388
UT CCC:000296769400057
ER

PT J
AU Zhang Yu
   Ge Chang-Chun
   Guo Biao
   Shen Wei-Ping
TI Hot deformation behavior of spray formed FGH4095
SO ACTA PHYSICA SINICA
VL 61
IS 21
BP 18102
EP 18102
PD 2012
PY 2012
AB For the numerical simulation of hot working process of spray-formed
   FGH4095, the high temperature deformation behavior of spray-formed
   FGH4095 is studied at different deformation temperatures (1010-1140
   degrees C) and different strain rates (0.001-10.0 s(-1)) using Gleeble
   3800 thermal simulator. The constitutive equation is established with
   the sinh model. The calculative results are consistent with the
   experimental data. It indicates that the accurate material model is
   provided for the numerical simulation for hot working process of
   spray-formed FGH4095.
ZB 0
ZS 0
Z8 2
ZR 0
TC 2
Z9 2
SN 1000-3290
UT CCC:000316732100068
ER

PT J
AU Motejadded, H. B.
   Soltanieh, M.
   Rastegari, S.
TI Full homogenisation response of Ni3Al based alloy containing Cr, Mo, Zr
   and B
SO MATERIALS SCIENCE AND TECHNOLOGY
VL 28
IS 1
BP 109
EP 115
PD JAN 2012
PY 2012
AB Full homogenisation behaviour of a Ni3Al based alloy containing Cr, Mo,
   Zr and B was investigated. At the as cast condition, the microstructure
   of this alloy consists of a c solid solution gamma'(Ni3Al) and a low
   melting point structure. At first, the low melting point structure,
   which is detrimental for full homogenisation process, was eliminated by
   annealing the specimens at 1100 degrees C. After this prerequisite
   process, based on differential thermal analysis results, 1260 degrees C
   was determined for the full homogenisation annealing temperature. The
   results showed that this alloy cannot be fully homogenised without the
   formation of locally melted regions. In order to explain the mechanism
   of this local melting phenomenon during full homogenisation treatment,
   some heating cycles were performed at 1200 and 1240 degrees C. A
   scanning electron microscope equipped with energy dispersive
   spectroscopy and differential thermal analysis was used for introducing
   the local melting (incipient melting) mechanism. It was found that the
   difference in zirconium solubility limit in the gamma and gamma' phases
   is the main reason for the negative response to full homogenisation
   treatment.
RI Rastegari, Saeed/S-6580-2018; banna, Hosein/M-9463-2019; Banna, Hosein/I-5077-2017; Soltanieh, Mansour/S-6605-2018; Soltanieh, Mansour/
OI banna, Hosein/0000-0002-7614-8285; Banna, Hosein/0000-0002-7614-8285;
   Soltanieh, Mansour/0000-0002-5813-1703
ZS 0
ZR 0
Z8 0
ZB 0
TC 0
Z9 0
SN 0267-0836
UT CCC:000298395900018
ER

PT J
AU Chen, Jianyin
   Wang, Sheng-Hui
   Xue, Lijue
TI On the development of microstructures and residual stresses during laser
   cladding and post-heat treatments
SO JOURNAL OF MATERIALS SCIENCE
VL 47
IS 2
BP 779
EP 792
PD JAN 2012
PY 2012
AB In this article, laser cladding process with a blown powder feeding was
   used to deposit nickel-based IN-625 superalloy, cobalt-based hardfacing
   Stellite 6 alloy and high-vanadium CPM 10V tool steel onto a similar or
   dissimilar base material, respectively, to investigate the development
   and controllability of process-induced residual stresses in the clad and
   to analyse their correlation with microstructural evolutions of the clad
   and heat-affected zone (HAZ) during cladding and post-heat treatments.
   The residual stresses were evaluated using the hole-drilling method as
   per ASTM E837-95, whereas the microstructures were studied using X-ray
   diffractometer, optical microscope and scanning electron microscope. A
   particular attention was paid to combined effect of both clad and HAZ on
   the build-up of residual stresses in the clad. It is expected that the
   experimental results will form a useful addition to the existing
   knowledge with respect to the topic and, more significantly, to promote
   confidence on industrial applications of laser-clad IN-625, Stellite 6
   and CPM 10V materials.
ZR 0
ZB 0
Z8 2
TC 31
ZS 0
Z9 32
SN 0022-2461
UT CCC:000298326900024
ER

PT J
AU Zhang Qiuming
   He Xiaodong
   Li Yao
TI Microstructure evolution and mechanical properties of a nickel-based
   honeycomb sandwich aged at 900 degrees C
SO MATERIALS SCIENCE AND ENGINEERING A-STRUCTURAL MATERIALS PROPERTIES
   MICROSTRUCTURE AND PROCESSING
VL 530
BP 202
EP 207
PD DEC 15 2011
PY 2011
AB A nickel-based superalloy honeycomb sandwich was manufactured by
   high-temperature brazing. The microstructure evolution and the
   out-of-plate mechanical properties were determined for honeycomb
   sandwiches aged at 900 degrees C. The maximum tensile stress was 28.5
   MPa and the compressive yield strength was 29.6 MPa for the original
   specimens. These parameters decreased to 22.2 MPa and 18.8 MPa for
   specimens aged for 10 h, to 193 MPa and 15.5 MPa for specimens aged for
   20 h and to 20.3 MPa and 16.5 MPa for specimens aged for 30 h,
   respectively. There was not obvious yield process in all curves of
   tensile stress versus strain. With increasing aging time, the tensile
   elongation decreased, and the intermetallic compounds and the eutectic
   structure in the brazing region disappeared, and the solid solution
   approaching the matrix gradually increased. (C) 2011 Elsevier B.V. All
   rights reserved.
RI Li, Yao/AAE-3550-2019; Xiaodong, He/B-9235-2012
ZR 0
TC 4
Z8 0
ZB 0
ZS 0
Z9 4
SN 0921-5093
UT CCC:000298311100025
ER

PT J
AU Wang, YongQing
TI Synthesis of Hf-modified aluminide coatings on Co-base superalloys
SO SURFACE & COATINGS TECHNOLOGY
VL 206
IS 6
BP 1403
EP 1409
PD DEC 15 2011
PY 2011
AB Hf-modified and Hf-Pt-modified aluminide coatings on Haynes 188 Co-base
   alloy coupons were developed and furthermore, Hf-modified aluminide
   coatings on MAR-M-509 Co-base aircraft turbine engine vane segments were
   produced for potential industrial applications. Surface morphology and
   cross-section microstructure of the developed coatings were inspected
   and compared by using Scanning Electron Microscope (SEM) equipped with
   energy dispersive spectroscopy (EDS), and Glow-Discharge Mass
   Spectrometry (GDMS). Experimental results showed that Hf was
   successfully incorporated and localized Hf-rich precipitated phase
   particles were observed on the coating surface and within the coating
   additive layer. The Hf-rich particles and the effect of heat treatment
   on the particles are also discussed. (C) 2011 Elsevier B.V. All rights
   reserved.
Z8 1
ZB 0
ZR 0
TC 5
ZS 0
Z9 5
SN 0257-8972
UT CCC:000297825600050
ER

PT J
AU Yao Zhihao
   Dong Jianxin
   Zhang Maicang
TI MICROSTRUCTURE CONTROL AND PREDICTION OF GH738 SUPERALLOY DURING HOT
   DEFORMATION
SO ACTA METALLURGICA SINICA
VL 47
IS 12
BP 1581
EP 1590
PD DEC 11 2011
PY 2011
AB The hot deformation behavior of GH738 superalloy with different initial
   grain sizes was studied using hot compression experiments via
   Gleeble-1500. Correlations between flow stress, process parameters and
   microstructure evolution were characterized in the temperature range of
   1000-1160 degrees C, strain rate range of 0.01-10 s(-1) and engineering
   strain range of 15%-70%. Besides, meta-dynamic recrystallization and
   static recrystallization were studied in the temperature range of
   1040-1120 degrees C, strain rate range of 0.1-10 s(-1). and engineering
   strain range of 15%-50% with soaking time for 0-45 s; grain growth
   behavior was researched in the temperature range 980-1140 degrees C with
   soaking time for 0-4 h. The results show that recrystallization behavior
   of GH738 superalloy was significantly affected by initial grain size,
   deformation temperature, strain and strain rate. Thermo-mechanical
   behavior and microstructural evolution models were constructed based on
   the systematical investigation of dynamic recrystallization,
   meta-dynamic recrystallization, static recrystallization and grain
   growth. The analyses indicate that these models shows a high correlation
   with actual results of GH738 superalloy.
TC 10
ZR 0
Z8 19
ZB 0
ZS 0
Z9 22
SN 0412-1961
UT CCC:000300598200015
ER

PT J
AU Ola, O. T.
   Ojo, O. A.
   Wanjara, P.
   Chaturvedi, M. C.
TI Analysis of Microstructural Changes Induced by Linear Friction Welding
   in a Nickel-Base Superalloy
SO METALLURGICAL AND MATERIALS TRANSACTIONS A-PHYSICAL METALLURGY AND
   MATERIALS SCIENCE
VL 42A
IS 12
BP 3761
EP 3777
PD DEC 2011
PY 2011
AB A detailed microstructural analysis was performed on a difficult-to-weld
   nickel-base superalloy, IN 738, subjected to linear friction welding and
   Gleeble thermomechanical simulation, to understand the microstructural
   changes induced in the material. Correlations between the
   microstructures of the welded and simulated materials revealed that, in
   contrast to a general assumption of linear friction welding being an
   exclusively solid-state joining process, intergranular liquation, caused
   by nonequilibrium phase reaction(s), occurred during joining. However,
   despite a significant occurrence of liquation in the alloy, no
   heat-affected zone (HAZ) cracking was observed. The study showed that
   the manufacturing of crack-free welds by linear friction welding is not
   due to preclusion of grain boundary liquation, as has been commonly
   assumed and reported. Instead, resistance to cracking can be related to
   the counter-crack-formation effect of the imposed compressive stress
   during linear friction welding and straini-nduced rapid solidification.
   Moreover, adequate understanding of the microstructure of the joint
   requires proper consideration of the concepts of nonequilibrium
   liquation reaction and strain-induced rapid solidification, which are
   carefully elucidated in this work.
Z8 2
TC 21
ZR 0
ZS 0
ZB 0
Z9 23
SN 1073-5623
UT CCC:000297252800028
ER

PT J
AU Montazeri, Mojtaba
   Ghaini, Farshid Malek
   Farnia, Amirreza
TI An investigation into the microstructure and weldability of a
   tantalum-containing cast cobalt-based superalloy
SO INTERNATIONAL JOURNAL OF MATERIALS RESEARCH
VL 102
IS 12
BP 1446
EP 1451
PD DEC 2011
PY 2011
AB The weld metal microstructures and the weldability of a
   tantalum-containing cast cobalt-based superalloy were investigated using
   gas tungsten arc welding. It was found that the tantalum carbides in the
   base metal have remained stable up to the fusion line. The results
   showed that the formation of Ta-rich carbides (TaC) is very sensitive to
   time and temperature; so the as-weld microstructure is unstable from a
   metallurgical aspect. The formation of fine precipitates due to the high
   cooling rate of the welding process resulted in a weld metal with an
   undesirable hardness and microstructure after autogenous welding,
   especially after post weld heat treatment. Further results revealed that
   using a filler metal containing significantly less carbon and tantalum
   has solved the mentioned problems and made acceptable welds after post
   weld heat treatment.
TC 2
ZR 0
Z8 0
ZB 0
ZS 0
Z9 2
SN 1862-5282
UT CCC:000298777100003
ER

PT J
AU Bestor, M. A.
   Alfano, J. P.
   Weaver, M. L.
TI Influences of chromium and hafnium additions on the microstructures of
   beta-nial coatings on superalloy substrates
SO INTERMETALLICS
VL 19
IS 11
BP 1693
EP 1704
PD NOV 2011
PY 2011
AB In this study, Hf-doped and Cr/Hf-modified NiAl coatings were deposited
   onto Rene N5 (R) substrates via direct current magnetron sputtering.
   Microstructural analysis using X-ray diffraction (XRD), scanning
   electron microscopy (SEM), transmission electron microscopy (TEM), and
   electron probe microanalysis (EPMA) showed the as-deposited coatings to
   be single phase with B2 crystal structures. Post-deposition annealing at
   1000 degrees C in an Ar + 5%H-2 atmosphere resulted in the formation of
   nanometer-sized precipitates along grain boundaries and within grain
   interiors. TEM analyses showed most of the precipitates to be
   beta'-Ni2AlHf. Three-dimensional atom probe tomography (3D-APT) also
