Repository: MatInfoUB/NLP-Queries

File: Multicomponent_Co_alloys1.txt (part 10 of 35)
FN Clarivate Analytics Web of Science
   two-sided 95% confidence interval (CI) was constructed around the point
   estimate of the odds (OR). A p value Results: CIN occurred in 6 (1 parts
   per thousand) patients. The mean age of patients suffering from CIN was
   higher than in the whole population (66.5 +/- 31.15 vs. 58.66 +/- 28.57,
   p=0.03). Characteristics of patients who developed CIN were: older age,
   diabetes, higher creatinine and lower EF. The incidence of CIN in
   patients with diabetes was higher and statistically significant (84% vs.
   16%, p=0.01). Emergency cases were at higher risk of developing CIN than
   elective patients (85% vs.15%, p=0.001), respectively. Diabetes, CKD and
   EF < 50% were independent predictors of CIN (RR 2.4, 95% CI: 1.88 -
   7.132, p=0.008; RR 3.1, 95% CI: 2.17 - 6.682, p=0.003; RR 1.6, 95% CI:
   2.88 - 7.132, p=0.01, respectively). Discussion: The development of
   contrast-induced nephropathy in patients who underwent angiography and
   PCI was mainly related to older age, diabetes, lower GFR and heart
   failure, but not contrast material exposure.
   Objectives: To examine the efficacy of the short-time total liquid
   ventilation (TLV) with oxygen micro/nano bubble dispersed saline for
   severe and lethal respiratory failure (experiment 1 and 2, respectively)
   induced by intratracheal administration of lipopolysaccharide (LPS).
   Methods: In experiment 1, fifteen rats were divided into three groups:
   LPS+TLV group (treatment group) received 5-min TLV 20 min after LPS (5
   mg/kg) administration, LPS+MGV group received 5-min mechanical gas
   ventilation (MGV) after the LPS administration, and PBS+MGV group
   received 5-min MGV 20 min after administration of phosphate buffered
   saline (PBS) instead of LPS. Ventilation weaning was performed after
   respiratory management for three hours. At two days after each
   treatment, hemodynamics and blood gas parameters were measured and the
   rats were subsequently sacrificed. The excised lungs were used for
   histological analysis and bronchoalveolar lavage (BAL). In experiment 2,
   ten rats were divided into two groups: LPS+TLV group and LPS+MGV group.
   Ten mg/kg LPS was used for inducing lethal acute lung injury and the
   survival rate was used for the primary outcome. Results: In experiment
   1, significant differences were confirmed between LPS+TLV group and
   LPS+MGV group in the value of blood oxygen, weight loss ratio, and
   inflammatory cytokines levels in BAL-fluid (p < 0.05). On the other
   hand, there was a significant difference only in arterial oxygen
   pressure between LPS+TLV group and PBS+MGV group. Severe inflammation in
   LPS+MGV group was also confirmed in the histological analysis. In
   experiment 2, all rats in LPS+MGV group died within two days, whereas
   80% of the rats in LPS+TLV group survived for one week. Moreover, the
   conditions of the survival rats showed normal in the pulmonary function
   and the alveolar structure after one week. Discussion: It is indicated
   that 5-min TLV with oxygen micro/nano bubble dispersed saline after LPS
   administration prevented severe respiratory failure and improved the
   survival rate dramatically without any disorders.
   Objectives: Natural biological tissues have electrical conductivities
   and it is required that artificial tissues also possessed such a
   property. We investigated the specific conductivity (s) of the
   bionanomaterial in the composition of bovine serum albumin (BSA) and
   single-walled carbon nanotubes (SWCNT). Methods: We investigated the
   specific conductivity (s) of the bionanomaterial in the composition of
   bovine serum albumin (BSA) and single-walled carbon nanotubes (SWCNT).
   The aqueous dispersion contained 25 wt.% BSA, 0.45 wt.% SWCNT.
   Dispersion on silicon substrates was applied by screen printing. After
   drying, the formed layers had approximate sizes: area - 5'20 mm2,
   thickness - 5 15mm. For all samples the dependence of s on temperature t
   was recorded when they were in a thermostat. The s(t) curves were taken
   with a numerous cycle n = 1 5 with increasing and decreasing
   temperatures in the region of t 20 45 degrees C. Results: The following
   data was obtained. With increasing n, the values of s and the hysteresis
   on s(t) decreased: at n = 1 - s 0.11 S/m, temperature resistance
   coefficient a -0.004 K-1, hysteresis on s(t), i.e. R/R0 0.90, where R0
   is the initial resistance, R is the final resistance; at n = 5 - s 36
   S/m, a -0.002 K-1, R/R0 0.95. Spectral studies in the optical range did
   not reveal any changes in the sample before and after a cyclic thermal
   action, which underlines the stability of BSA. Thus, in the layers of
   the BSA/SWCNT the s increases and the hysteresis on s(t) decreases with
   n = 1 5. Apparently, this behavior is associated with an increase in the
   number of contacts between nanotubes in the albumin matrix. Discussion:
   The studied layers of the composite bionanomaterial (BSA/SWCNT) has an
   acceptable value of specific conductivity (1,10 S/m) and mechanical
   properties (hardness 300 MPa) and is promising for biomedical
   applications.
   Objectives: Determine the outcomes and survival of patients who receive
   a temporary total artificial heart (TAH) as bridge to transplant or as
   bridge to decision by evaluating data from the Interagency Registry for
   Mechanically Assisted Circulatory Support (INTERMACS) database in the
   U.S. Methods: Review of the INTERMACS database between 2006 and April
   2017 revealed a total of 450 patients had been implanted. The data was
   reviewed to determine survival rates, adverse events, and competing
   outcomes. Risk factors for mortality were determined using hazard
   function analysis. Results: Data from 450 patients (87% men; mean age,
   50 years) were available in the INTERMACS database. The 2 most common
   diagnoses were dilated cardiomyopathy (50%) and ischemic cardiomyopathy
   (20%). Risk factors for right heart failure were present in 82% of
   patients. Most patients were INTERMACS Profile 1 (43%) or 2 (37%) at
   implantation. There were 266 patients who eventually underwent
   transplantation, and 162 died. Overall 3-, 6-, and 12-month actuarial
   survival rates were 73%, 62%, and 53%, respectively. Risk factors for
   death included older age (p = 0.001), need for pre-implantation dialysis
   (p = 0.006), higher creatinine (p = 0.008) and lower albumin (p < 0.001)
   levels, and implantation at a low-volume center (<= 10 TAHs; p < 0.001).
   Competing-outcomes analysis showed 71% of patients in high-volume
   centers were alive on the device or had undergone transplantation at 12
   months after TAH implantation vs 57% in low-volume centers (p = 0.003).
   Discussion: Patients receiving TAHs have rapidly declining cardiac
   function and require prompt intervention. Experienced centers have
   better outcomes, likely related to patient selection, timing of
   implantation, patient care, and device management. Organized transfer of
   knowledge to low-volume centers could improve outcomes
   Objectives: To analyze the hemodynamic effect of ventricular assist
   devices using a multi-scale mathematical model of the human
   extracellular fluid system. Methods: A Ventricular Assist Device (VAD)
   model has been incorporated into the Digital Avatar, a multi-scale,
   closed-loop mathematical model of the human fluid system is composed of
   a network of major arteries, major veins, and lumped parameter models
   for the heart, pulmonary circulation, arterioles, capillaries, venules,
   cerebrospinal fluid and brain interstitial fluid. The mathematical model
   relies on one-dimensional PDEs for blood vessels and on ODEs for lumped
   parameter models. Results: Based on the model, we have quantified the
   hemodynamics of the systemic circulation with and without the medical
   device in healthy and unhealthy scenarios. Results will be shown at the
   conference. Discussion: Traditionally, bench testing, animal studies and
   clinical trials are used as the main source of evidence for getting
   medical devices on the market in the US. The associated costs and time
   are enormous and represent a burden for MedTech companies. In addition,
   the FDA wants to minimize animal and human study testing. In recent
   years, Computational Modelling and Simulation (CM&S) has made huge steps
   forward. CM&S are a valuable regulatory tool for its significant
   cost-savings in evaluating medical devices, simulating performance under
   scenarios that may not be possible with human use and quantifying the
   safety and efficacy of medical devices. However, the existing CM&S tools
   are highly specialized for each field and do not provide a platform that
   integrates all human body mechanisms. Computational Life's vision is to
   replicate all body mechanisms into a single, integrated software called
   Digital Avatar platform. The Digital Avatar platform will enable MedTech
   companies to perform feasibility testing and quantify the safety and the
   efficacy of (ideally) any type of medical device. Here we will show an
   application with the VAD system.
   Objectives: Three-dimensional (3D) in vitro cultivation systems have
   gained increased attention, since using these systems allows the precise
   study of mammalian cell physiology, intercellular interaction, as well
   as cell-matrix interactions. Another important cell culture parameter,
   often neglected in traditional cultivation, is the concentration of
   dissolved oxygen. Generally, cell culture is performed under ambient
   oxygen saturation (21%), while the oxygen amount available in vivo in
   human tissue is much lower (1% to 15%). The stiffness of in vivo tissues
   and in vitro constructs also plays a crucial role in cell fate and
   physiology. Methods: Semi-synthetic hydrogels with tunable properties
   allow creating a wide range of in vitro material stiffness. The
   development of hydrogel-based 3D cell culture gradient systems enables
   to obtain complex, but precisely defined in vitro microenvironments,
   which in turn allow a systematic investigation of the influence of
   microenvironmental conditions. Oxygen gradients in 3D and 2D cell
   culture can be created with the help of incubation chambers. Results:
   Encapsulation of mesenchymal stem cells containing fluorescent hypoxia
   sensors reveals specific conditions where the hypoxic response is
   activated and determines the influence of hydrogel stiffness on the
   hypoxic response. In the presented study, exact correlations between in
   situ O2 concentrations in 3D cell cultures (hydrogels and microtissues)
   and hypoxia inducible factor (HIF) activation are disclosed for the
   first time. Discussion: Creating stable in vitro oxygen gradients in 3D
   hydrogel-based cultures with stiffness variety helps to better
   understand and predict cell behavior (survival, cytokine expression,
   spontaneous differentiation of stem cells or migration capacity) in
   physiological and pathological in vivo conditions, as well as to find
   optimal conditions to simulate the in vivo cell niche.
   Objectives: Most breast and prostate cancers metastasize to the bone. To
   establish macrometastases, the disseminated tumor cells (DTC) need to
   have stem cell-like properties such as self-renewal and differentiation
   into other tumor cells. They compete with hematopoietic stem and
   progenitor cells (HSPC) and mesenchymal stem/stromal cells (MSC) for
   their specific microenvironment or 'niches'. Apart from biochemical
   factors in niches, biophysical cues also influence such interactions.
   The aim of this project is to investigate the intercellular crosstalk
   that occurs among these cells and the signalling pathways in a 3D porous
   hydrogel that was previously established in our group. Methods: The
   hydrogel mimics in structure the trabecular region of the bone marrow.
   Cell-cell and cell-matrix interactions will be investigated using
   fluorescence imaging techniques. The pathways will be analyzed with the
   help of Western blots and specific inhibitors. Cytokine array and ELISA
   will be used for assessing auto- and paracrine communication via soluble
   factors. The biophysical parameters such as the 3D architecture and
   mechanical properties will also be tuned and their effect studied.
   Results: The coculture of the breast cancer cell line MDA-MB-231 with
   bone marrow-derived MSCs and the leukemic cell line KG-1a reveal
   formation of spheroid-like structures in the gels. Experiments are being
   performed to study the cell-cell interactions within these structures.
   Parallel experiments are being carried out regarding the effect of the
   3D architecture, which will be introduced by varying the porosity of the
   gel. Discussion: The results of these studies will help us to develop in
   vitro models of different tumor cell niches that will allow us in
   gaining a fundamental insight into the early events of bone metastasis.
   Tuning these parameters in the 3D bone marrow analog, we can have an
   understanding about how the biophysical cues affect the cellular
   activities.
   Objectives: Bioartificial liver devices aim to replace the
   detoxification and metabolic functions of the liver in people with liver
   failure. Shear stress and local velocities created by flow inside porous
   scaffolds need to be optimised to improve cell viability and avoid
   inflammation, however there are no relevant studies on the topic to
   date. Here, fluid dynamics inside porous cryogels were characterised
   using a purpose-built micro-PIV system. The aims were to develop a
   micro-PIV setup to record the flow inside cryogel structure and to
   characterise the nature of flow inside the cryogel channels by video
   post-processing in order to determine inlet design. Methods: HEMA- based
   cryogels were synthesised by cryogelation technique and the
   microstructure was analysed by SEM, confocal microscope and mu CT. Open
   porosity, overall porosity and permeability were extrapolated from mu
   CT. A mu PIV set up was developed to visualise flow inside cryogels
   which was composed of a digital camera with a long-distance microscope
   objective, a pulsating LED light source, a pump and an optical chamber
   to host the cryogel. Glass beads of 10 mu m size were used as tracers to
   mimic red blood cells. Videos were analysed with PIVlab in Matlab which
   allowed the interpolation of local velocities. Results: Cryogels
   possessed an open porosity, with pore size up to 100 mu m, as well as an
   interconnected network of pores, making it suitable for a perfused
   system. Fluid dynamics were optimized using a mu PIV setup which allows
   for the visualisation of flow inside the cryogel channels. Discussion:
   Videos showed that internal flow did not reorganize itself through the
   channels and was found to be laminar with Re < 1 with low vorticity.
   This suggests that molecules and toxins of the blood in the centre of a
   channel would not interact with hepatocytes seeded on the cryogel pore
   walls. Hence, flow reorganization could be promoted through a layered
   bioreactor. A layered cryogel structure was introduced to improve flow
   characteristics and improve toxin/hepatocyte interaction.
   Objectives: Generation of a large-scale stem cell derived bioartificial
   cardiac tissue (BCT) as a potential therapeutic option to replace
   damaged myocardium after myocardial infarction. Methods: Large-scale BCT
   was generated from cardiomyocytes (CMs) derived from human induced
   pluripotent stem cells (hiPSC) mixed with human fibroblasts and a
   hydrogel solution in a newly designed tissue chamber with a diameter of
   43 mm. The BCT development was microscopically recorded and evaluated.
   Maturation of CMs within the tissue was confirmed by immunofluorescence
   staining for cardiac markers (alpha-SA, cTnT) as well as cell junction
   proteins (Con. 43, N-Cad). The integration of the tissue chamber in the
   novel custom-made bioreactor allowed investigating the initial
   parameters for electromechanical stimulation (such as pressure, stress
   amplitude, frequency) necessary for proper tissue maturation in a more
   physiological manner. To investigate the calcium handling through the
   tissue a new transgenic hiPSC line containing a genetically encoded
   calcium indicator (GCaMP6f) has been developed. Results: Microscopically
   evaluation at different time points reveals a progressive reduction of
   nearly 27% of the initial volume after 15 days, ccorresponding with an
   increased intercellular connectivity. After 48h, the tissue exhibited
   spontaneous contractions and coordinated and rhythmic contraction within
   the whole tissue after 6 days. As preliminary analysis, the beating of
   the tissue was video-optically recorded showing an estimated beating
   rate of 102 beats per minute. Immunofluorescence staining performed at
   day 15 showed highly organised cross-striations of sarcomere proteins.
   Initial integration of the tissue chamber in the bioreactor and
   implementation of the new GCaMP6f reporter cell line is still on-going.
   Discussion: The initial results confirmed that is possible to generate a
   large-scale BCT. However, the properties of the tissue have to be
   further investigated.
   Objectives: The Fontan procedure is performed for univentricular
   correction of the heart in pediatric patients with tricuspid atresia. In
   the Fontan circulation, the veins connect directly to the pulmonary
   artery. However, as a result of the procedure the load on the single
   functional ventricle of the heart and veins increases. Eventually,
   patients need a heart transplantation. A possible solution to the
   circulation deficiencies of the Fontan patients could be the ventricular
   assist device (VAD). The VAD is implanted between veins and the
   pulmonary artery. The aim of this study is to develop a model of the
   Fontan circulation with VAD support. Methods: We use mathematical models
   to reduce the time and resources spent on in vivo research. Nonlinear
   mathematical models represent sections of the cardiovascular system
   (CVS) in the form of blocks. Pressure variations in the CVS sections are
   described by a system of differential equations. Results: Appling VAD to
   the Fontan patients exhibits the potential to increase the venous return
   of blood. According to the Frank-Starling law, the stroke volume
   increases with increasing venous return. VAD creates a necessary
   pressure differential between the venous and pulmonary sections of CVS.
   Discussion: The interaction model of the Fontan circulation with VAD
   support demonstrates the normalization of the pressure and volume
   distribution in the CVS. This indicates that the method studied in this
   work may be a way to optimize the health condition of patients after
   Fontan procedure.
   Objectives: Autologous pericardium is one of the most ideal materials
   for cardiovascular reconstruction including pulmonary arteries and
   valvular cusps especially in pediatric patients. To improve the surgical
   handling, chemical pretreatments such as dehydration by ethanol (ET) or
   crosslinking by glutaraldehyde (GA) have been commonly attempted. In
   this study, we compared the effects of such chemical treatments with
   short period (10 min) on the mechanical properties of the porcine
   pericardium. Methods: Porcine pericardium (n=3) was separated into 3
   groups, raw group with no treatments (RAW), that under dehydration with
   70% ET for10 min (ET) and crosslinking with 0.6% GA for 10 min (GA). We
   measured 5 parameters of mechanical properties: the burst pressure,
   suture retention strength, ultimate tensile strength (UTS), ultimate
   strain (%) and stimulus modulus. Results: Minimal burst pressure of RAW
   group, ET group and GA group were 12160 mmHg, 10640 mmHg, and 8360 mmHg,
   respectively, all of which were high enough for cardiovascular
   substitutes. There were no significant differences in suture retention
   strength (RAW: 3.242 +/- 0.261 N, ET: 3.298 +/- 0.214 N, GA: 2.985 +/-
   0.165 N, p=0.529), UTS (RAW: 18.238 +/- 1.987 MPa, ET: 19.104 +/- 2.234
   MPa, GA: 16.059 +/- 1.233 MPa, p=0.486) or Young's modulus (RAW: 4.964
   +/- 0.551 MPa, ET: 4.544 +/- 0.719 MPa, GA: 3.921 +/- 0.288 MPa,
   p=0.408). Only the ultimate strain of GA group was significantly higher
   between the 3 groups (RAW: 35.64 +/- 2.82 %, ET: 37.99 +/- 2.38 %, GA:
   46.39 +/- 3.96 %, p=0.046). Discussion: Short period of chemical
   treatment using ET and GA might make it possible to improve the surgical
   handling without deteriorating the mechanical properties of pericardium.
   Engineering modelling and simulation have been being used in different
   industries for better product and process development for already many
   decades. Together with the developments in medical imaging, this
   engineering approach can now be applied to understand how different
   human organs function and eventually develop devices to replace them or
   support their correct functioning. A digital environment for development
   of artificial organs and medical devices is possible with correct
   application of engineering modelling and simulation. These concepts
   enable researchers and engineers to perform design iterations rapidly
   and with ease. This is why the application of engineering modelling and
   simulation is considered as one of the very important bio-technological
   advancements in the recent years and is projected to be so in the close
   future. In this respect; cardiology is one of the areas where this
   potential is being converted to valuable outputs. Virtual modelling and
   analysis of a representative beating human heart, patient specific heart
   modelling or digital prototypes of heart devices are main research
   interests of an interdisciplinary community of cardiologists, surgeons,
   engineers, and physicians. In the scope of cardiovascular simulations;
   patient specific (or normalized among a group of patients) medical
   imaging based CFD simulations and coupled multiphysics FSI simulations
   are the main approaches for generating the simulation frameworks moving
   forward in the road to ultimate digital twins of the human heart. This
   presentation is intended to give insights about various processes that
   lead to higher fidelity digital representations in the scope of
   cardiovascular simulations, including below:
   - CFD model generation based on CT scans - Non-invasive digital
   angiography & FFR CT (Fractional Flow Reserve) - Post-TAVI coronary flow
   - Blood flow in SIMULIA LHHM (Living Heart Human Model) with mechanical
   valves - Transcatheter tissue engineered aortic valve FSI simulation -
   Evolut R stent deployment in LHHM - Mitral Valve and Mitral Clip FSI
   simulation The presentation intends to give a brief introduction on the
   simulation concepts/approaches which can be applied to cardiovascular
   problems. While it intends to encourage the community to take the
   advantage of these concepts in cardiovascular research, it highlights
   the importance of correct modelling and accurate numerical simulations.
   Objectives: The Berlin Heart EXCOR is the most commonly used ventricular
   assist device in children. Pump thrombosis is a major complication of
   the system and is most likely to occur in smaller pumps used for
   children under the age of 2. Pump exchange is seen as the therapeutic
   gold standard, but is associated with high mortality if in- or outflow
   cannulas are affected and therefor have to be changed surgically.
   Methods: Herein we report our experience in the use of tissue-type
   plasminogen activator (Alteplase, Actilyse (R)) for the therapy of an
   acute pump thrombosis subtotally occluding the inflow cannula of a 7
   month old girl supported by a Berlin Heart EXCOR LVAD. The infant was
   supported by LVAD therapy used for acute left ventricular failure due to
   fulminant myocarditis, and the system was implanted 20 days prior to
   when the thrombotic event was reported. A treatment protocol of 1.2mg/kg
   - initial bolus application of 0.12mg/kg/2mins - of Alteplase infusion
   given continuously for 120mins was used, and the assist device was
   connected to a Maquet Quadrox-I neonatal and pediatric oxygenator to
   obviate thrombembolic complications. Results: The infant supported by
   Berlin Heart EXCOR LVAD was haemodynamically stable prior to the
   thrombotic event, and anticoagulation was performed with a continuous
   heparin infusion. Within a couple of hours, she became tachycardic and
   developed signs of low cardiac output, and a subtotal occlusion of the
   inflow cannula of the Berlin Heart System was diagnosed. As surgery was
   felt to be highly problematic, we decided to infuse Alteplase and
   achieved short-term success with resolution of the pump thrombosis
   within 2 hours. There was no adverse event. Discussion: Tissue-type
   plasminogen activator thrombolysis might be an effective treatment for
   Berlin Heart EXCOR thrombosis in haemodynamically compromised children.
   Additionally, the use of a Maquet Quadrox-I oxygenator might minimize
   the risk of major complications (i.e. thromboembolism) that have been
   reported in the literature.
   Drug discovery and development to date has relied on animal models,
   which are useful, but fail to resemble human physiology. The discovery
   of human induced pluripotent stem cells (hiPSC) has led to the emergence
   of a new paradigm of drug screening using human patient- and
   disease-specific organ/tissue-models. One promising approach to generate
   these models is by combining the hiPSC technology with microfluidic
   devices tailored to create microphysiological environments. Such
   organ-on-a-chip platforms (OoCs) or microphysiological systems combine
   human genetic background, in vivo-like tissue structure, physiological
   functionality, and "vasculature-like" perfusion. Using microfabrication
   techniques, we have developed a variety of OoCs that incorporate complex
   human 3D tissues, such as retinal, choroidal, cardiac, pancreatic, and
   adipose tissue. By generating microphysiological environments the
   platform is capable of keeping the tissues viable and functional over
   multiple weeks. The OoCs generally consist of three functional
   components: organ-specific tissue chambers mimicking in vivo structure
   and microenvironment of the respective tissues; "vasculature-like" media
   channels enabling a precise and computationally predictable delivery of
   soluble compounds (nutrients, drugs, hormones); "endothelial-like"
   barriers protecting the tissues from shear forces while allowing
   diffusive transport. The small scale and accessibility for in situ
   analysis makes our OoCs amenable for both massive parallelization and
   integration into a high-content-screening approach. To facilitate and
   enable the adoption of OoCs in industrial and non-specialized
   laboratories, we have developed technologies for automated 3D tissue
   generation and for the flexible plug&play connection of individual
   modules to multi-organ-chips. These technologies paired with the
   versatility of our OoCs pave the way for applications in drug
   development, personalized medicine, toxicity screening, and mechanistic
   research.
   Objectives: The HeartMate 3 (HM3; Abbott, USA) is a new compact LVAD
   which is associated with several new technical features (e.g. fully
   magnetically levitated pump, artificial pulse, large pump gaps, modular
   driveline, etc.). These benefits are supposed to lead to superior
   outcomes and reduced adverse events as compared to its predecessor
   HeartMate II (HMII; Abbott, USA) and other comparable assist devices.
   With this study, we investigated the effect of HM3 implantation on the
   occurrence of gastrointestinal (GI) bleedings compared to other LVADs.
   Methods: We retrospectively studied a patient cohort of 595 patients who
   were supported with left ventricular assist devices. 170 Patients were
   supported by HMII, 81 Patients were supported by HM3 and 344 Patients
   were supported by HVAD (HeartWare, Medtronic, USA). Data was determined
   through retrospective examination of medical records. Exclusion criteria
   were biventricular assist devices and other types of assist devices as
   well as LVAD exchange and re-operative procedures. Results: Out of 595
   patients 146 patients (24.4%) presented with gastrointestinal bleeding
   after LVAD implantation. In the multivariate analysis GI bleeding was
   significantly dependent on age but not on the BMI or gender of the
   patient. Statistically we were able to show that the occurrence of GI
   bleedings is significantly connected to general bleedings but not to
   cerebral hemorrhages. The subgroup analysis revealed that the occurrence
   of GI bleedings was higher in the HVAD (26%) and HMII (26%) groups
   compared to the HM3 patients (14%). However, statistical significance
   could not be achieved. Discussion: The novel HeartMate 3 shows a
   promising adverse event profile with a reduced rate of gastrointestinal
   bleedings compared to its competitors. However statistical significance
   could not be achieved in this study. Thus, larger multi-center cohort
   analyses are needed.
   Objectives: In medical practice, it is necessary to control the
   movements of various parts of the body: limbs, joints, chest, tumors,
   etc. For such purposes, the most suitable are the composite
   bionanomaterials in the composition of carbon nanotubes. We investigated
   the strain sensor (tensoresistor) based on the layers of the
   bionanomaterial contained biological material (bovine serum albumin, BSA
   - matrix) and multi-walled carbon nanotubes (MWCNT - filler). Methods:
   The aqueous dispersion of 25 wt.% BSA/0.3 wt.% MWCNT was applied by
   screen printing on flexible polyethylene terephthalate substrates. After
   drying layers by laser irradiation ( 970 nm) various parameters of
   layers were controlled, i.e. resistance R, bending angle q, number of
   cycles n, measurement time, etc. One measurement cycle corresponded to a
   change within the range q >>+/- 150 degrees. Results: The slopes of Sq =
   (1/R0)dR/dq of the R(q) curves were considered to be
   strain-sensitivities, where R0 is the resistance of the sensor with q=0.
   It was found that with increasing the number n, R and Sq increase and
   the hysteresis on R(q) decreases. For the tensoresistor obtained:
   specific resistances 0.1 divided by 1 Wxm, Sq1.0 divided by 1.5%/grad.
   These results are high. Discussion: The physical picture of the change
   in the R(q) is as follows. When q>0, compression occurs, the amount of
   contacts between the nanotubes increases and the resistance drops
   relative to the state q=0. When q<0, the nanotubes move away from each
   other, the amount of contacts between the nanotubes decreases and the
   resistance increases relative to the state q=0. The examined layers of
   the bionanomaterial BSA/MWCNT as a strain sensor is of a particular
   interest for medical practice. In particular, for monitoring: movements
   (arms, blinking) and detection of signs of pathology (respiratory
   diseases, angina, et. al.).
   The new European Medical Device Regulation (MDR) is applicable on 26th
   May 2020. Then the current Medical Device Directive(MDD) and its
   national transpositions like the current German Medical Device Act
   (Medizinproduktegesetz) will be replaced by the new rules. Further
   transitions periods for existing certificates will not help for devices
   of the lowest risk class and will not free parties from taking into
   consideration the new rules for handling of device problems or
   registration. The new certification of existing devices in time will be
   challenging, because the accreditation and notification of notified
   bodies in accordance with the new requirements, which are needed for
   certification of higher risk class medical devices, is ongoing very
   slowly. The new European database is still not gone live, but the device
   and economic operator registration is dependent on the functioning of
   that database. A strong focus of the new regulation is on clinical
   evaluation of medical devices, which will leave manufacturers and
   developers probably with open questions. For example, what extend of
   clinical data is sufficient for keeping an existing device on the
   market? The presentation will highlight several obvious or less obvious
   changes due to the new regulation. It will provide guidance where to
   find additional answers for specific questions. And it will give an
   outlook on upcoming additional legislation and guidance.
   Objectives: Exercise capacity in patients with a continuous-flow left
   ventricular assist device (LVAD) is 50% compared to healthy subjects.
   Some patients show a better performance than others. Aim of this work is
   to investigate the factors responsible of this inter-subject
   variability. Methods: A cardiorespiratory simulator (CRS) was developed
   and combined with a model of the HVAD running at 2700 rpm to reproduce
   an "average" LVAD patients hemodynamic at rest and at exercise. The CRS
   was validated using the average hemodynamic data of >200 LVAD patients
   from the literature. Starting from this "average" LVAD profile, a
   sensitivity analysis was conducted by simulating a left/right
   ventricular contractility (Elmax/Ermax) and heat rate (HR) 20% higher
   than value usually observed at exercise. Results: The simulated
   "average" LVAD profile at rest is in full support with a total cardiac
   output (CO) of 4.8 l/min and a wedge pressure (Pw) of 13 mmHg. At
   exercise Pw increases to 26 mmHg and CO increases to 6.8 l/min, of which
   5.3 l/min pumped by the LVAD (QLVAD) and 1.5 l/min by the ventricle
   (QLV). An increased Elmax at exercise assures lower Pw (22 mmHg) and
   higher CO (7.4 l/min) due to a better contribution of the ventricle
   (QVAD=4.7 l/min, QLV=2.7 l/min). An improved HR also helps to sustain a
   better CO (7.1 l/min) as a combined effect of both pumps (QVAD= 5.4
   l/min, QLV=1.7 l/min). A better Emaxr induces a smaller improvement in
   CO (7.0 l/min) due to the increased LVAD support (QVAD=5.5 l/min,
   QLV=1.5 l/min), however Pw reaches 31 mmHg. Discussion: A better left
   ventricular inotropic response is mostly effective in accommodating a
   higher CO at exercise. A better right ventricular function has mild
   effects on CO and can increase Pw if not sustained by a good ejection on
   the left side. These results should be taken into account for the design
   of a physiological LVAD speed controller, tailored on specific patient's
   needs.
   The electro-hydraulically actuated Carmat total artificial heart (C-TAH)
   is designed for biventricular replacement in patients suffering from
   end-stage heart failure, either as bridge to transplant or destination
   therapy. It generates pulsatile flow which is automatically adapted to
   the patient's physiological needs. The device contains bio-prosthetic
   blood contacting materials, allowing for low dose anti-coagulation. A
   multi-centre European study is currently underway to assess the safety
   and performance of the C-TAH, with 6-months survival as primary
   objective. Preliminary results will be presented from a cohort of 10
   patients included in the study.
   Objectives: The mechano-biological behavior of mesenchymal stem cells
   (MSCs) in 2D and 3D cultures is determined by formation of actin
   filaments which occur as branched stress fibers. For clinical-scale
   expansion of functional MSCs, the use of xeno-based serum products is
   prohibited, but human platelet lysate (HPL) can potentially replace
   fetal bovine serum. Here we investigate actin filament formation and
   mitochondrial morphology in the 2D and 3D MSC culture supplemented with
   HPL and analyzed immunomodulatory molecules GARP, Foxp3 and IDO
   following pro-inflammatory stimulation. Methods: Human platelet lysate
   composition was determined with a proteome profiler assay. Amnion
   derived MSCs were cultured in HPL supplemented media and MSC morphology
   was analyzed by flow cytometry, confocal microscopy and scanning
   electron microscopy. Mechano-biological properties of cultured MSCs were
   performed by atomic force microscopy. Results: The occurrence of actin
   filaments in 2D MSCs cultivated in HPL supplemented media was decreased
   as compared to conventional growth media, where the number of ventral
   stress fibers, anchored at each end by focal adhesions, was affected and
   influenced membrane elasticity. Dorsal stress fibers or transverse arcs
   were not affected. Mitochondrial network dynamics in HPL cultivated MSCs
   showed a perinuclear accumulation. 3D cultivation of MSCs was less
   sensitive to media supplementation. Functional activity of GARP was
   found non-stimulated MSCs while expression of Foxp3 and IDO relied on
   pro-inflammatory stimuli. Discussion: In conclusion we can say that
   mechano-biological capabilities of MSCs cultivated in 2D and 3D rely on
   stress fibers, mitochondrial distribution and certain bioactive
   molecules such as GARP, Foxp3 and IDO. HPL supplementation leads to
   downregulation of f-actin filament formation as well as conserved
   membrane elasticity.
   Objectives: Modern research in cryobiology requires a deeper
   understanding of the influence of different factors on the
   cryopreservation of cells, tissues, and organs. One of these factors is
   ice crystallization which has a tremendous impact on the surveillance
   and quality of live objects during freezing, long term storage, and
   thawing. Analysis of this process requires software which should be able
   to obtain quantitative parameters of crystals in a human-like manner
   with acceptable processing speed. The purpose of this work is to
   consider the possibility of using the multiscale image representation
   for the quantitative analysis of ice crystals. Methods: In our research,
   we used microscopic images of ice crystals during crystals formation and
   thawing. In previous studies for the segmentation of ice crystals on the
   image, we used different approaches such as active contour. At the same
   time, it should be noticed that the speed of active contour expansion is
   low and thus time-consuming to process large time sequence. Thus, we
   suggest the application of a Gaussian Pyramid. This multiscale
   representation allows analysis at a low scale and improves at a high
   scale. Results: We have analyzed multiple images using the proposed
   approach. The results in the first approximation show a 2-fold increase
   in speed when using our implementation of active contours. At the same
   time, the segmented areas of crystals correspond to the approach without
   the use of multi-scale image representation. Discussion: The results of
   this work show that multiscale image representation can be applied to
   improve the speed and applicability of modern software for automated
   image analysis. The next steps will include applicability evaluation of
   multiscale representation for different cases as well as the development
   of software realizing vector processor architecture.
   Objectives: One of the objectives of hemodialysis (HD) is preserving
   optimal acid-base homeostasis. Bicarbonate is an obligatory component of
