Repository: MatInfoUB/NLP-Queries

File: Co_superalloy_comp(1).txt (part 11 of 22)
FN Clarivate Analytics Web of Science
AB The effect of 2 at.% Ru addition on the elemental partitioning and microstructural evolution of a base Co-8.8Al-7.3W at.% superalloy, consisting of a gamma-(fcc) matrix with gamma'-(L1(2) structure) precipitates is studied using scanning electron microscopy and atom-probe tomography. Ruthenium partitions to the gamma'-precipitates in the Co-9.4A1-7.5W-2.1Ru at.% alloy with a partitioning coefficient, K-Ru(gamma'/gamma) = 1.27, after aging at 900 degrees C for 16 h, in contrast to the behavior observed in Ni-base superalloys and theoretically predicted for Co-base superalloys, for which Ru partitions preferentially to the gamma-phase. The addition of ruthenium does not significantly affect the gamma' volume-fraction or the coarsening kinetics of the gamma' precipitates compared to the base ternary alloy. The addition of Ru also leads, however, to a rapid discontinuous transformation of (gamma plus gamma'), which initiates at the grain boundaries after 128 h aging at 900 degrees C; (gamma plus gamma') is transformed into a lamellar phase mixture containing Co3W (D0(19)), fcc solid-solution (gamma), and Co(Al,W) (B2). After 256 h aging at 900 degrees C in the Ru-containing alloy, some grains have completely transformed, although regions of gamma plus gamma' persist. The base ternary Co Al W alloy does not exhibit a discontinuous transformation and contains a (gamma plus gamma') microstructure up to 1024 h of aging at 900 degrees C. (C) 2016 Acta Materialia Inc. Published by Elsevier Ltd. All rights reserved.
RI Seidman, David/B-6697-2009; Dunand, David C/B-7515-2009
OI Dunand, David/0000-0001-5476-7379
SN 1359-6454
EI 1873-2453
PD SEP 15
PY 2016
VL 117
BP 135
EP 145
DI 10.1016/j.actamat.2016.07.014
UT WOS:000383005300013
ER

PT J
AU Kablov, EN
   Ospennikova, OG
   Kucheryaev, VV
   Rosenenkova, VA
   Mironova, NA
   Kapitanenko, DV
AF Kablov, E. N.
   Ospennikova, O. G.
   Kucheryaev, V. V.
   Rosenenkova, V. A.
   Mironova, N. A.
   Kapitanenko, D. V.
TI Thermomechanical behavior of intermetallic Ni-Al-Co and Ti-Al-Nb based
   alloys during isothermal deformation
SO LETTERS ON MATERIALS-PIS MA O MATERIALAKH
AB Different plastic deformation thermo-mechanical terms were tried out on Ni-Al-Co-based alloy in cast, prepressed and deformed conditions, and on Ti-Al-Nb-based alloy in cast and deformed conditions by yielding specimens with varying rate of deformation in interval between 10 and 70 % and varying deformation temperature in interval between 900 and 1200 degrees.. Diagrams of tensile strength and elongation upon temperature dependence in Ni-Al-Co-based alloy in cast prepressed and deformed conditions and Ti-Al-Nb-based alloy in cast and deformed conditions are designed. Application features of protective technological coating based on glass enamel in isothermal forging of workpiece are examined. The results of heatresistance tests on Ni-Al-Co and Ti-Al-Nb-based alloys coated with different compositions of protection technological coating are shown. During the deformation these technological coatings have to be high temperature lubricant, that reduce force up to two times, necessary to deform workpiece. These protection technological coatings can be used at temperatures under 1250 degrees. The results of the work show, that optimal temperature for deformation intermetallic Ni-Al-Co-based superaloy workpiece were between 1140 and 1160 degrees.. Dropping temperature below 1140 degrees. leads to crack growing because of significant reduction of ductility. The results of the work show, that optimal temperature for deformation intermetallic Ti-Al-Nb-based workpiece were between 1150 and 1200 degrees.
SN 2218-5046
EI 2410-3535
PD SEP
PY 2016
VL 6
IS 3
BP 189
EP 194
UT WOS:000407369200007
ER

PT J
AU Xu, YT
   Sha, QZ
AF Xu Yangtao
   Sha Qizhen
TI Thermodynamic Simulation Calculation of Co-8.8Al-9.8W Alloy with
   Different B Contents Based on JMatPro Software
SO RARE METAL MATERIALS AND ENGINEERING
AB The precipitation behavior of Co-8.8A1-9.8W alloy with different B contents has been studied by thermodynamic simulation calculation of JMatPro software in order to research the effect of boron additions on precipitation phases of new Co base superalloy. The result shows that the precipitation temperature and precipitation quantity of gamma phase and mu-Co7W6 phase decrease with the increases of B content, whereas the precipitation temperature and precipitation quantity of eta-Co3Al phase increase. Finally, the result was explained from the aspect of boride phases and the effect of B on composition of precipitation. It suggests that with the increase of B content, the content of each element of solid-liquid equilibrium phase has a growing difference when gamma phase precipitates, and thus it is only decreasing the temperature and increasing the degree of super cooling that can satisfy gamma phase nucleation and growth. Therefore, with the increase of B content, the content of gamma phase gets less and the precipitation temperature becomes lower. The precipitation of borides leads to solid solution of much Co and W, which increases the Al content in the solid-liquid equilibrium phase and promotes the precipitation of Co3Al.
SN 1002-185X
PD SEP
PY 2016
VL 45
IS 9
BP 2332
EP 2336
UT WOS:000384960100025
ER

PT J
AU Naujoks, D
   Richert, J
   Decker, P
   Weiser, M
   Virtanen, S
   Ludwig, A
AF Naujoks, Dennis
   Richert, Jerome
   Decker, Peer
   Weiser, Martin
   Virtanen, Sannakaisa
   Ludwig, Alfred
TI Phase Formation and Oxidation Behavior at 500 degrees C in a Ni-Co-Al
   Thin-Film Materials Library
SO ACS COMBINATORIAL SCIENCE
AB The complete ternary system Ni-Co-Al was fabricated as a thin film materials library by combinatorial magnetron sputtering and was annealed subsequently in several steps in Ar and under atmospheric conditions at 500 degrees C. Ni-Co-Al is the base system for both Ni- and Co-based superalloys. Therefore, the phases occurring in this system and their oxidation behavior is of high interest. The Ni-Co-Al materials library was investigated using high-throughput characterization methods such as optical measurements, resistance screening, automated EDX, automated XRD, and XPS. From the obtained data a thin film phase diagram for the Ni-Co-Al system in its state after annealing at 500 degrees C in air was established. Furthermore, a surface oxide composition map of the full Ni-Co-Al system for oxidation at 500 degrees C was concluded. As a result, it could be shown that at 500 degrees C an amount of 10 at. % Al is necessary for a Ni-Co-Al thin film to produce a protective Al-oxide scale.
RI Ludwig, Alfred G/G-1111-2011; Virtanen, Sannakaisa/N-3699-2015
OI Ludwig, Alfred G/0000-0003-2802-6774; Virtanen,
   Sannakaisa/0000-0002-7179-7593; Weiser, Martin/0000-0002-9448-5787;
   Decker, Peer/0000-0003-4323-3552
SN 2156-8952
EI 2156-8944
PD SEP
PY 2016
VL 18
IS 9
BP 575
EP 582
DI 10.1021/acscombsci.6b00052
UT WOS:000383213300006
PM 27392254
ER

PT J
AU Kumar, VA
   Gupta, RK
   Murty, SVSN
   Prasad, AD
AF Kumar, V. Anil
   Gupta, R. K.
   Murty, S. V. S. Narayana
   Prasad, Akula Durga
TI Hot workability and microstructure control in Co20Cr15W10Ni cobalt-based
   superalloy
SO JOURNAL OF ALLOYS AND COMPOUNDS
AB Hot isothermal compression tests were conducted on Cobalt-based superalloy Co-20Cr-15W-10Ni using a thermo-mechanical simulator to study the hot workability and microstructure evolution over a wide range of temperatures and strain rates. Strain hardening was observed at lower strain rates and flow softening at higher strain rates. Microscopy revealed presence of deformation bands at a temperature of 1323 K and a strain rate of 10 s(-1); whereas at temperatures above 1423 K, fine recrystallized grains were observed at all strain rates. Dynamic recrystallization (DRX) initiates at 1373 K. At 1473 K, sudden increase in the recrystallized grain size (DDRX) is noticed, indicating grain growth. Processing maps have been developed to delineate the regions of stable and unstable metal flow during high temperature deformation. Using Ziegler's continuum principles and processing maps, regions of stable metal flow was observed in the temperature range of 1323e1500 K and strain rate range of 0.1-1 s(-1). Activation energy (Q(avg)) for the alloy was found to be 421 kJ mol(-1). As Zener Holloman parameter (Z) increases, D-DRX decreases indicating higher nucleation, restricted grain growth, when deformation resistance is high. Constitutive equation and relation between 'Z' and D-DRX for the alloy has been established. (C) 2016 Elsevier B.V. All rights reserved.
RI V, ANIL KUMAR/M-3557-2016
OI V, ANIL KUMAR/0000-0001-5391-754X
SN 0925-8388
EI 1873-4669
PD AUG 15
PY 2016
VL 676
BP 527
EP 541
DI 10.1016/j.jallcom.2016.03.186
UT WOS:000374328100070
ER

PT J
AU Xu, ZH
   Wang, ZK
   Niu, J
   Dai, JW
   He, LM
   Mu, RD
AF Xu, Zhenhua
   Wang, Zhankao
   Niu, Jing
   Dai, Jianwei
   He, Limin
   Mu, Rende
TI Phase structure, morphology evolution and protective behaviors of
   chemical vapor deposited (Ni, Pt)Al coatings
SO JOURNAL OF ALLOYS AND COMPOUNDS
AB A chemical vapor deposited (CVD) aluminizing process had been employed to deposit platinum modified aluminide coatings on the nickel-based single-crystal superalloys. The kinetics behavior, phase evolution, microstructure and chemical composition of the (Ni, Pt)Al coatings after oxidation and hot corrosion tests were studied in detail. After isothermal oxidation test, a protective alpha-Al2O3 scale is formed on the coating surface and, two new phases of (Ni, Pt)(3)Al-4 and gamma'-(Ni, Pt)(3)Al due to phase transformation reactions occur in the aluminide layer. The inward diffusion of Al element toward the substrate and, formation of micro-pores in the interface of aluminide layer and interdiffusion zone are probably the main degradation modes of the coating. Corrosive medium including of mixed of aviation fuels and artificial seawater has not serious deterioration of the coating after hot corrosion and furthermore a network of grain boundary ridges is still co-existed on the coating surface, although large of micro-pores and some of grain boundaries are appeared within the aluminide layer. (C) 2016 Elsevier B.V. All rights reserved.
SN 0925-8388
EI 1873-4669
PD AUG 15
PY 2016
VL 676
BP 231
EP 238
DI 10.1016/j.jallcom.2016.03.187
UT WOS:000374328100032
ER

PT J
AU Gilles, R
   Mukherji, D
   Karge, L
   Strunz, P
   Beran, P
   Barbier, B
   Kriele, A
   Hofmann, M
   Eckerlebe, H
   Rosler, J
AF Gilles, Ralph
   Mukherji, Debashis
   Karge, Lukas
   Strunz, Pavel
   Beran, Premysl
   Barbier, Bruno
   Kriele, Armin
   Hofmann, Michael
   Eckerlebe, Helmut
   Roesler, Joachim
TI Stability of TaC precipitates in a Co-Re-based alloy being developed for
   ultra-high-temperature applications
SO JOURNAL OF APPLIED CRYSTALLOGRAPHY
AB Co-Re alloys are being developed for ultra-high-temperature applications to supplement Ni-based superalloys in future gas turbines. The main goal of the alloy development is to increase the maximum service temperature of the alloy beyond 1473 K, i.e. at least 100 K more than the present single-crystal Ni-based superalloy turbine blades. Co-Re alloys are strengthened by carbide phases, particularly the monocarbide of Ta. The binary TaC phase is stable at very high temperatures, much greater than the melting temperature of superalloys and Co-Re alloys. However, its stability within the Co-Re-Cr system has never been studied systematically. In this study an alloy with the composition Co-17Re-23Cr-1.2Ta-2.6C was investigated using complementary methods of small-angle neutron scattering (SANS), scanning electron microscopy, X-ray diffraction and neutron diffraction. Samples heat treated externally and samples heated in situ during diffraction experiments exhibited stable TaC precipitates at temperatures up to 1573 K. The size and volume fraction of fine TaC precipitates (up to 100 nm) were characterized at high temperatures with in situ SANS measurements. Moreover, SANS was used to monitor precipitate formation during cooling from high temperatures. When the alloy is heated the matrix undergoes an allotropic phase transformation from the "phase (hexagonal close-packed) to the gamma phase (face-centred cubic), and the influence on the strengthening TaC precipitates was also studied with in situ SANS. The results show that the TaC phase is stable and at these high temperatures the precipitates coarsen but still remain. This makes the TaC precipitates attractive and the Co-Re alloys a promising candidate for high-temperature application.
RI Beran, Premysl/F-8855-2012; Strunz, Pavel/D-1610-2011; Mukherji,
   Debashis/M-1646-2019
OI Beran, Premysl/0000-0002-1217-3131; Strunz, Pavel/0000-0002-0829-4926;
   Mukherji, Debashis/0000-0001-6882-4709
SN 1600-5767
PD AUG
PY 2016
VL 49
BP 1253
EP 1265
DI 10.1107/S1600576716009006
PN 4
UT WOS:000382755900016
ER

PT J
AU Lass, EA
   Grist, RD
   Williams, ME
AF Lass, Eric A.
   Grist, Richard D.
   Williams, Maureen E.
TI Phase Equilibria and Microstructural Evolution in Ternary Co-Al-W
   Between 750 and 1100 A degrees C
SO JOURNAL OF PHASE EQUILIBRIA AND DIFFUSION
AB Phase equilibria between 750 and 1100 A degrees C in the Co-rich portion of the Co-Al-W ternary system are investigated via isothermal annealing of five ternary alloy compositions. At temperatures of 900 A degrees C and below, the phase diagram is dominated by a three-phase tie-triangle between gamma, D0(19), and B2. The 1000 A degrees C section contains two three-phase tie-triangles, gamma A + D0(19) + mu and gamma + B2 + mu; while only one, gamma + B2 + mu, exists at 1100 A degrees C. Results at 950 A degrees C suggest that it is possible that gamma' is in equilibrium, with four out of five compositions exhibiting microstructures supporting its thermodynamic stability, and the fifth composition containing only a very small amount of a fourth phase. However, if true, the temperature range of gamma' stability would be quite small, and it is more likely that the kinetics of gamma' dissolution are the cause of its persistence at 950 A degrees C. At 850 A degrees C, gamma' is observed to dissolve more rapidly than at 900 A degrees C where dissolution exceeds 8000 h. A time-temperature-transformation diagram constructed from the combined results exhibits a classic nose-shape indicative of the tradeoff between thermodynamics and kinetics. This further supports a small driving force as the reason for the persistence of gamma' in the microstructures of Co-Al-W alloys at 900 and 950 A degrees C. The measured equilibrium phase compositions and five corresponding isothermal sections of the phase diagram will provide essential data for constructing a new thermodynamic description of ternary Co-Al-W.
RI Lass, Eric/AAE-9593-2019
OI Lass, Eric/0000-0003-1428-3585
SN 1547-7037
EI 1863-7345
PD AUG
PY 2016
VL 37
IS 4
SI SI
BP 387
EP 401
DI 10.1007/s11669-016-0461-3
UT WOS:000381453200003
ER

PT J
AU Zhang, TT
   Huang, CB
   Lan, H
   Du, LZ
   Zhang, WG
AF Zhang, Tiantian
   Huang, Chuanbing
   Lan, Hao
   Du, Lingzhong
   Zhang, Weigang
TI Oxidation and Hot Corrosion Behavior of Plasma-Sprayed MCrAlY-Cr2O3
   Coatings
SO JOURNAL OF THERMAL SPRAY TECHNOLOGY
AB The oxidation and hot corrosion behavior of two atmospheric plasma-sprayed NiCoCrAlY-Cr2O3 and CoNiCrAlY-Cr2O3 coatings, which are primarily designed for wear applications at high temperature, were investigated in this study. The two coatings were exposed to air and molten salt (75%Na2SO4-25%NaCl) environment at 800 A degrees C under cyclic conditions. Oxidation and hot corrosion kinetic curves were obtained by thermogravimetric technique. X-ray diffraction analysis and scanning electron microscopy with energy-dispersive x-ray spectrometry were employed to characterize the coatings' microstructure, surface oxides, and composition. The results showed that both coatings provided the necessary oxidation resistance with oxidation rates of about 1.03 x 10(-2) and 1.36 x 10(-2) mg/cm(2) h, respectively. The excellent oxidation behavior of these two coatings is attributed to formation of protective (Ni,Co)Cr2O4 spinel on the surface, while as-deposited Cr2O3 in the coatings also acted as a barrier to diffusion of oxidative and corrosive substances. The greater presence of Co in the CoNiCrAlY-Cr2O3 coating restrained internal diffusion of sulfur and slowed down the coating's degradation. Thus, the CoNiCrAlY-Cr2O3 coating was found to be more protective than the NiCoCrAlY-Cr2O3 coating under hot corrosion condition.
SN 1059-9630
EI 1544-1016
PD AUG
PY 2016
VL 25
IS 6
BP 1208
EP 1216
DI 10.1007/s11666-016-0433-5
UT WOS:000381208200010
ER

PT J
AU Chen, DY
   Tsai, CH
   Yang, WJ
   Liu, DW
   Hsu, CY
AF Chen, D. Y.
   Tsai, C. H.
   Yang, W. J.
   Liu, D. W.
   Hsu, C. Y.
TI Reactive co-sputter deposition and properties of CrAlSiN hard films for
   enhancement of cutting tools
SO INTERNATIONAL JOURNAL OF REFRACTORY METALS & HARD MATERIALS
AB This paper evaluates chromium aluminum silicon nitride (CrAlSiN) hard films fabricated using reactive magnetron co-sputter with adjusted deposition parameters. The hard films were prepared on glass and tungsten carbide tools at a substrate temperature of 350 degrees C. The targets were Cr, W and Si, with 40 sccm Ar as the plasma gas and 40 sccm N-2 as the reactive gas. An orthogonal array, the signal-to-noise ratio and analysis of variance are used to analyze the effect of the deposition parameters. Using the Taguchi method for design of a robust experiment, the interactions between factors are also investigated. The main deposition parameters, such as Cr direct current (DC) power (reverse time 5 mu s), Al DC power (reverse time 5 mu s), Si radio frequency (RF) power, and bias the substrates with RF power, were optimized, with regard to the microstructure, morphology, mechanical and tribological properties of CrAlSiN films. The results of this study show that the substrate bias has the most significant effect on hardness. The experimental results also show that the Taguchi method allows a suitable solution to the problem, with the minimum number of trials compared to a full factorial design. With the optimized CrAlSiN hard films deposition conditions, the hardness, Young's modulus and friction coefficient were 31.26 Gpa, 258.58 Gpa and 0.50, respectively. Further, this study also investigates the properties of machining MAR-M247 nickel-based superalloy, testing differently coated tools in dry conditions. (C) 2016 Elsevier Ltd. All rights reserved.
SN 0263-4368
PD AUG
PY 2016
VL 58
BP 110
EP 116
DI 10.1016/j.ijrmhm.2016.04.006
UT WOS:000378363800014
ER

PT J
AU Meher, S
   Viswanathan, GB
   Nag, S
   Fraser, HL
   Banerjee, R
AF Meher, S.
   Viswanathan, G. B.
   Nag, S.
   Fraser, H. L.
   Banerjee, R.
TI Determination of the gamma prime/gamma interface width in a Co-Al-W
   alloy via coupled aberration-corrected scanning transmission electron
   microscopy and atom probe tomography
SO SCRIPTA MATERIALIA
AB The compositional and order-disorder transition widths of gamma'/gamma interfaces in a Co-Al-W alloy have been established for the first time by coupling of aberration corrected high resolution scanning transmission electron microscopy and orientation-specific atom probe tomography. While the compositional width is approximately 2.5 nm, the order-disorder transition width is very sharp measuring 0.5 nm. A comparative study revealed that the gamma'/gamma interfaces, in a model Ni-Al-Cr alloy, are both compositionally and structurally diffuse with nearly the same width (-2.5-3 nm). These differences between the gamma'/gamma interfaces in Co and Ni-base alloys can impact the coarsening behavior of the ordered precipitates. (C) 2016 Elsevier Ltd. All rights reserved.
RI Meher, Subhashish/B-9701-2017
OI Meher, Subhashish/0000-0003-1599-4346
SN 1359-6462
PD AUG
PY 2016
VL 121
BP 23
EP 27
DI 10.1016/j.scriptamat.2016.04.037
UT WOS:000378660900006
ER

PT J
AU Carton-Cordero, M
   Srinivasarao, B
   Campos, M
   Garcia-Junceda, A
   Torralba, JM
AF Carton-Cordero, M.
   Srinivasarao, B.
   Campos, M.
   Garcia-Junceda, A.
   Torralba, J. M.
TI On the role of processing parameters in sintered new Co-based (W,Al)
   alloys
SO JOURNAL OF ALLOYS AND COMPOUNDS
AB The demand for enhanced material performance and efficiency in high-temperature applications has motivated the development of novel Co-based superalloys. Co-Al-W-based superalloys with the gamma/gamma' structure have suitable properties for use at high temperature and are good candidates for replacing Ni-based superalloys in some applications. The current generation of Co-Al-W-based alloys has superior wear, corrosion, and oxidation resistance. The poor precipitation strengthening of these alloys compared to that of Ni-based superalloys can be overcome by designing the alloying system to promote gamma'-Co-3(Al, W) precipitation. In this work, the compositions of the selected Co-Al-W-based alloys were chosen because they improve the precipitation strengthening of the alloys. Starting from powders, the materials were fabricated by mechanical alloying (MA) and subsequently consolidated by field assisted hot pressing (FAHP). The prepared Co-Al-W superalloys have a large amount of well-dispersed nanoprecipitates in their microstructures and have nearly full density. The effects of the MA and consolidation process (FAHP) conditions on the microstructures and mechanical properties of selected samples are determined by comparing the samples. (C) 2016 Elsevier B.V. All rights reserved.
RI Campos, Monica/B-5213-2012; Torralba, Jose M/A-9033-2012
OI Campos, Monica/0000-0002-8360-9561; Torralba, Jose
   M/0000-0003-2032-4144; Garcia-Junceda, Andrea/0000-0003-4100-8730
SN 0925-8388
EI 1873-4669
PD JUL 25
PY 2016
VL 674
BP 406
EP 412
DI 10.1016/j.jallcom.2016.03.077
UT WOS:000373612500056
ER

PT J
AU Sun, Y
   Liu, JD
   Hou, XY
   Wang, GL
   Yang, JX
   Jin, T
   Zhou, YZ
AF Sun Yuan
   Liu Jide
   Hou Xingyu
   Wang Guanglei
   Yang Jinxia
   Jin Tao
   Zhou Yizhou
TI MICROSTRUCTURE EVOLUTION AND INTERFACIAL FORMATION MECHANISM OF WIDE GAP
   BRAZING OF DD5 SINGLE CRYSTAL SUPERALLOY
SO ACTA METALLURGICA SINICA
AB Ni-based single-crystal superalloy DD5 has excellent high temperature properties, which is the preferred raw material for aero-engine turbine blade in recent year. In this research, DD5 superalloy was brazed by different contents of Ni-Co-Cr-W-B+DD99 mixed powder filler alloy. The microstructure evolution and interfacial formation mechanism of DD5 superalloy brazing joint were analyzed by SEM and EPMA. The mechanical properties of joint after solid solution treatment and aging treatment were tested. The results show that gamma-Ni primary phase formed firstly in the Ni-Co-Cr-W-B/DD99 interface during the brazing process, and then B element segregated and precipitated to fine granular M3B2 type boride. The residual liquid phase solidified and formed lastly to the M3B2 phase, gamma+gamma' eutectic phase and gamma-Ni+Ni3B+CrB eutectic phase during cooling. With increasing the ratio of DD99 in mixed powder filler alloy, the low melting point eutectic phase and borides in the joint decrease and the uniformity of composition and microstructure of joint improve. When the ratio of DD99 increased to 70% (mass fraction) in the mixed powder filler alloy, it can be observed that element of B diffused to DD99 additive powder which resulted in the decrease of low melting point eutectic phases and brittle compounds. The high temperature tensile properties of joint is 1010 MPa at 870 degrees C.
SN 0412-1961
PD JUL
PY 2016
VL 52
IS 7
BP 875
EP 882
DI 10.11900/0412.1961.2015.00622
UT WOS:000385747800013
ER

PT J
AU Zhao, GD
   Yu, LX
   Qi, F
   Liu, F
   Sun, WR
   Hu, ZQ
AF Zhao, Guang-Di
   Yu, Lian-Xu
   Qi, Feng
   Liu, Fang
   Sun, Wen-Ru
   Hu, Zhuang-Qi
TI The Minor Precipitation at the Final Stage of U720Li Solidification
SO ACTA METALLURGICA SINICA-ENGLISH LETTERS
AB The minor precipitations caused by B and Zr which are the normal constituents of U720Li alloy have been studied by analyzing the solidification process and the composition evolution. The present study aims to supply the elementary information about the existing form of B and Zr in the as-cast microstructure, which is helpful for the subsequent processing, such as homogenization treatment. The M3B2 and Ni5Zr phases were observed in the U720Li alloy in as-cast state, which were usually accompanying with each other together with eta-Ni3Ti phase at the edge of eutectic (gamma + gamma'). Combining the DTA analysis and heating and quenching tests, the solidification sequence was determined to be the following: gamma matrix, eutectic (gamma + gamma'), eta-Ni3Ti, M3B2 and Ni5Zr. The in situ composition analysis by EDS and EPMA revealed that the precipitation and microstructure were governed by the composition evolution in the liquids. The solidification of gamma matrix increased the Ti concentration in the residual liquids and resulted in the eutectic (gamma + gamma') formation; the (gamma + gamma') formation increased the Ti/Al radio in the liquids and the eta-Ni3Ti was formed in front of the eutectic (gamma + gamma'); the eta-Ni3Ti precipitation consumed up Al and Ti and increased the concentration of B, Mo and Cr, and M3B2 boride is formed; the previous precipitation of the phases consumed up most of the elements other than Ni and Zr, and Ni5Zr is formed finally. The melting points are in the ranges of 1130-1140 degrees C for Ni5Zr phase, 1180-1190 degrees C for M3B2 boride and 1190-1200 degrees C for eta-Ni3Ti phase.
SN 1006-7191
EI 2194-1289
PD JUN
PY 2016
VL 29
IS 6
BP 518
EP 526
DI 10.1007/s40195-016-0414-1
UT WOS:000377182300002
ER

PT J
AU Oni, AA
   Broderick, SR
   Rajan, K
   LeBeau, JM
AF Oni, A. A.
   Broderick, S. R.
   Rajan, K.
   LeBeau, J. M.
TI Atom site preference and gamma '/gamma mismatch strain in Ni-Al-Co-Ti
   superalloys
SO INTERMETALLICS
AB The structure and chemistry of Ni-Co-Al-Ti quaternary superalloys are investigated at the micro structural and atomic scale. Atom probe tomograghy (APT) is used to quantify phase compositions and elemental partitioning behavior. Using aberration corrected electron microscopy, the site occupancy of the atoms within the A(3) B structure (L1(2)-type) gamma' phase is determined via atomic resolution energy dispersive X-ray spectroscopy (EDX). Ni is observed to preferentially occupy the A sub-lattice positions for all alloys, while Al and Ti occupy the B sub-lattice. In contrast, Co's site preference changes from a random distribution to the A sub-lattice as the alloy composition changes, in agreement with theoretical predictions from literature. Finally, the lattice strain across the 771, interfaces is measured as a function of alloy composition. (C) 2016 Elsevier Ltd. All rights reserved.
RI LeBeau, James/B-6370-2008
OI LeBeau, James/0000-0002-7726-3533
SN 0966-9795
EI 1879-0216
PD JUN
PY 2016
VL 73
BP 72
EP 78
DI 10.1016/j.intermet.2016.03.006
UT WOS:000375822800012
ER

PT J
AU Chen, YQ
   Babu, RP
   Slater, TJA
   Bai, MW
   Mitchell, R
   Ciuca, O
   Preuss, M
   Haigh, SJ
AF Chen, Yiqiang
   Babu, R. Prasath
   Slater, Thomas J. A.
   Bai, Mingwen
   Mitchell, Robert
   Ciuca, Octav
   Preuss, Michael
   Haigh, Sarah J.
TI An investigation of diffusion-mediated cyclic coarsening and reversal
   coarsening in an advanced Ni-based superalloy
SO ACTA MATERIALIA
AB The anomalous cyclic coarsening behaviour of gamma' precipitates after ageing at 1073 K has been investigated for the low misfit commercial powder metallurgy (PM) Ni-based superalloy RR1000. Using scanning transmission electron microscope (STEM) imaging combined with absorption-corrected energy-dispersive X-ray (EDX) spectroscopy, the elemental segregation as a function of coarsening behaviour has been experimentally observed for secondary gamma' precipitates. Elemental EDX spectrum imaging has revealed nanoscale enrichment of Co and Cr and a depletion of Al and Ti within the gamma matrix close to the gamma-gamma' interface. Our experimental results, coupled with complementary modelling and synchrotron X-ray diffraction analysis, demonstrate the importance of elastic strain energy resulting from local compositional variations for influencing precipitate morphology. In particular, elemental inhomogeneities, as a result of complex diffusive interactions within both matrix and precipitates, play a crucial role in determining the rate of coarsening. Our findings provide important new evidence for understanding the microstructural evolution observed for advanced superalloys when they are exposed to different heat treatment regimes. (C) 2016 Acta Materialia Inc. Published by Elsevier Ltd.
RI Rajan, Prasath Babu Revathy/A-3337-2014; Slater, Thomas/Z-1699-2019;
   Slater, Thomas/B-8482-2013; Haigh, Sarah/D-1309-2014
OI Rajan, Prasath Babu Revathy/0000-0003-4351-3132; Slater,
   Thomas/0000-0003-0372-1551; Chen, Yiqiang/0000-0002-1477-0394; Ciuca,
   Octav Paul/0000-0002-7065-6035; Haigh, Sarah/0000-0001-5509-6706; Bai,
   Mingwen/0000-0002-6267-9771
SN 1359-6454
EI 1873-2453
PD MAY 15
PY 2016
VL 110
BP 295
EP 305
DI 10.1016/j.actamat.2016.02.067
UT WOS:000374810400031
ER

PT J
AU Peng, X
   Jiang, SM
   Sun, XD
   Gong, J
   Sun, C
AF Peng Xin
   Jiang Sumeng
   Sun Xudong
   Gong Jun
   Sun Chao
TI CYCLIC OXIDATION AND HOT CORROSION BEHAVIORS OF A GRADIENT NiCoCrAlYSi
   COATING
SO ACTA METALLURGICA SINICA
AB MCrAlY (M=Ni and/or Co) coatings are widely used as overlays or bond coats for thermal barrier coatings due to their good performance against high temperature oxidation and hot corrosion. Usually, high Al content in the MCrAlY coatings can benefit the performance and lifetimes of the coatings. However, MCrAIY coatings usually contain only restricted Al content because high Al content might lead to brittleness and potential crack. Design of gradient coating can be used to solve the problem, since it can provide a balance between high Al content and high stress bearing ability. Therefore, much attention has been paid to coatings with gradient structures, and these coatings show good oxidation and corrosion resistance. In this work, a gradient and a conventional NiCoCrAlYSi coating were prepared by arc ion plating technique and subsequent annealing treatment. Cyclic oxidation tests of the two coatings were carried out between room temperature and 1000 degrees C. The hot corrosion tests of the coatings were performed in two different mixed salts of 75%Na2SO4+25%K2SO4 and 75%Na2SO4+25%NaCl (mass fraction) at 900 degrees C. The results indicated that the gradient coating possessed a graded distribution of Al-rich outer layer and Cr-rich inner layer after annealing treatment, and it showed better performance of re-healing alumina scale due to its possession of more beta phase as Al reservoir during the cyclic oxidation. The degradation process of the gradient coating was favorably retarded by the formation of Cr(W, Re)-rich precipitates in the interdiffusion zone. In sulphates, the two coatings showed good corrosion resistance. The presence of NaCl aggravated the corrosion extent of the two coatings. Compared with the conventional coating, the gradient coating postponed the formation of internal oxidation and sulfidation, resulting from the gradient distribution of Al-enriched outer layer and Cr-enriched inner layer.
SN 0412-1961
PD MAY 11
PY 2016
VL 52
IS 5
BP 625
EP 631
DI 10.11900/0412.1961.2016.00013
UT WOS:000376471100014
ER

PT J
AU Rahmani, K
   Torabian, A
AF Rahmani, Kh.
   Torabian, A.
TI Influence of welding on low cycle fatigue properties of Co-based
   superalloy FSX-414
SO TRANSACTIONS OF NONFERROUS METALS SOCIETY OF CHINA
AB Co-based superalloys such as FSX-414 have been recently used in gas turbine first stage nozzles. During service, nozzles are exposed to low cycle fatigue, which can lead to cracking of these components. The cracks on these nozzles are usually welded with tungsten arc welding (TIG) using Co-based filler metals. In this paper, the effect of TIG on the tensile and low cycle fatigue properties of Co-based superalloy FSX-414 was studied at 950 degrees C. The experimental results show that the yield and ultimate tensile stresses of welded and unwelded specimens are comparable to each other. But toughness of welded specimens is lower than that of unwelded ones. The low cycle fatigue properties of FSX-414 were studied at a strain rate of 3.3x10(-4) s(-1), strain ratio R=-1 (R=epsilon(min)/epsilon(max)) and Delta epsilon(t) (total strain change) from 0.8% to 2%. In welded specimens, at high strain cycling, the nucleation and growth of cracks occur in the welded zone. But at Delta epsilon(t)=0.8%, fracture occurs in the same zones of unwelded specimens. The results show that the total fatigue lives of the welded specimens are shorter than those of unwelded ones. In all of the low cycle fatigue tests, softening phenomena are observed.
SN 1003-6326
EI 2210-3384
PD MAY
PY 2016
VL 26
IS 5
BP 1326
EP 1335
DI 10.1016/S1003-6326(16)64235-8
UT WOS:000377880800016
ER

PT J
AU Bakhtiari, R
AF Bakhtiari, R.
TI Effect of configuration and composition of interlayer on TLP joints of
   FSX-414 superalloy
SO JOURNAL OF MATERIALS PROCESSING TECHNOLOGY
AB Different interlayers including commercial foils of MBF-80, MBF-60 and MBF-100 with the thickness of 50 pm and pure Ni-coating with the thickness of 10 mu m were used for TLP bonding of FSX-414 superalloy. TLP bonding was conducted at the optimum condition (1150 degrees C/5 min). The joints microstructures were studied using SEM and WDS/SEM was used for phase analysis. For MBF-80 interlayer, no eutectic phases were seen at the joint but some granular and needle-like phases were visible at the diffusion affected zone. Considerable amount of eutectic phases were visible at the joint made using MBF-60 interlayer which were identified as NiP2 and CrP. These phases were detected for MBF-100 interlayer as Co and Cr-rich borides. Isolated eutectic phases, analysed as Ni, Co, Cr and W-rich ones, were seen at the joints made using pure Ni-coating as the interlayer. Mechanical tests including microhardness and shear strength were conducted for all the samples. The highest shear strength and the lowest hardness of eutectic compounds were observed for the joints made using MBF-80 interlayer. This was in agreement with the lowest concentration of alloying elements at these compounds, obtained from SEM/WDS analysis. (C) 2015 Elsevier B.V. All rights reserved.
SN 0924-0136
PD MAY
PY 2016
VL 231
BP 8
EP 17
DI 10.1016/j.jmatprotec.2015.12.004
UT WOS:000372382900002
ER

PT J
AU Zhou, ZM
   Peng, H
   Zheng, L
   Guo, HB
   Gong, SK
AF Zhou, Zimin
   Peng, Hui
   Zheng, Lei
   Guo, Hongbo
   Gong, Shengkai
TI Improved oxide scale adherence of low-Pt/Hf co-doped beta-NiAlCrSi
   coating on superalloy IC21 at 1200 degrees C
SO CORROSION SCIENCE
AB Low-Pt/Hf co-doped beta-NiAlCrSi and Hf single-doped beta-NiAlCrSi coatings were produced onto advanced single crystal (SC) superalloy IC21 containing Mo, respectively. The cyclic oxidation and interdiffusion behaviour of the coatings at 1200 degrees C were investigated. As compared to the single-doped coating, the co-doped coating revealed suppressed interdiffusion and delayed beta-gamma' phase transformation. Simultaneously, the interfacial voids formation and scale rumpling were inhibited. As a result, the thermally grown oxide (TGO) grown on the co-doped coating exhibited improved adherence and the roles of Pt and Hf in low-Pt/Hf co-doped coating were discussed. (C) 2016 Elsevier Ltd. All rights reserved.
SN 0010-938X
EI 1879-0496
PD APR
PY 2016
VL 105
BP 78
EP 87
DI 10.1016/j.corsci.2016.01.005
UT WOS:000372760300009
ER

PT J
AU Christofidou, KA
   Jones, NG
   Hardy, MC
   Stone, HJ
AF Christofidou, K. A.
   Jones, N. G.
   Hardy, M. C.
   Stone, H. J.
TI The Oxidation Behaviour of Alloys Based on the Ni-Co-Al-Ti-Cr System
SO OXIDATION OF METALS
CT 4th International Symposium on High-Temperature Oxidation and Corrosion
   (ISHOC)
CY JUL 23-27, 2014
CL Hakodate, JAPAN
AB The isothermal oxidation behaviour of a series of quinary Ni-Co-Al-Ti-Cr alloys were studied at 800 A degrees C. Alloys with higher Cr concentrations exhibited lower mass gain after 100-h exposure, as did the alloys richest in Ni and Al for a given Cr concentration. Extensive internal oxidation and nitridation was also observed in all alloys, except those containing the highest concentrations of Ni and Al. All alloys studied generated continuous chromium oxide layers, beneath which alumina particles were observed. Compositional analysis of the subscales identified shallower Cr concentration gradients in alloys containing equiatomic levels of Ni and Co, suggesting increased availability of Cr in the alloy. Thermodynamic calculations confirmed that these alloys contained higher concentrations of Cr in their gamma matrices as a result of a combination of both the elemental partitioning behaviour and the increased mole fraction of gamma' precipitates forming in the alloy.
OI Stone, Howard/0000-0002-9753-4441; Christofidou,
   Katerina/0000-0002-8064-5874
SN 0030-770X
EI 1573-4889
PD APR
PY 2016
VL 85
IS 3-4
SI SI
BP 443
EP 458
DI 10.1007/s11085-015-9606-8
UT WOS:000372876100016
ER

PT J
AU Jackson, RW
   Titus, MS
   Begley, MR
   Pollock, TM
AF Jackson, R. Wesley
   Titus, Michael S.
   Begley, Matthew R.
   Pollock, Tresa M.
TI Thermal expansion behavior of new Co-based alloys and implications for
   coatings
SO SURFACE & COATINGS TECHNOLOGY
AB The thermal expansion behavior of five gamma'-(L1(2)) containing Co-based superalloys was measured using push-rod dilatometry. These results were analyzed to determine the mean coefficient of thermal expansion (CTE), the instantaneous CTE, and gamma'-solvus temperature of the alloys. The CTE was found to depend strongly on the gamma'-solvus temperature.
   In turbine applications, these alloys will be part of a multilayer system that generates thermal stresses due to the CTE mismatch between the components. To investigate this phenomenon, the CTE data was incorporated into a thermo-mechanical model to calculate the energy release rate (ERR) for the delamination of coatings from these alloys. The ERR of a thermally grown oxide (TGO) formed on the bare and bond coated Co-based alloys was determined as a function of superalloy and bond coat CTE. The ERR of a thermal barrier coating (TBC) was evaluated as a function of temperature, superalloy LIE, and coating thickness. The ERR was found to be about 1.5 x greater in Co-based superalloys compared to Ni-based superalloys cooled from T = 1100 degrees C to ambient. Strategies for reducing the driving force for delamination are discussed. (C) 2016 Elsevier B.V. All rights reserved.
OI Jackson, R. Wesley/0000-0002-6103-5122
SN 0257-8972
PD MAR 15
PY 2016
VL 289
BP 61
EP 68
DI 10.1016/j.surfcoat.2015.12.083
UT WOS:000372761700008
ER

PT J
AU Jie, ZQ
   Zhang, J
   Huang, TW
   Liu, L
   Su, HJ
   Shi, YL
   Fu, HZ
AF Jie, Zi-qi
   Zhang, Jun
   Huang, Tai-wen
   Liu, Lin
   Su, Hai-jun
   Shi, Yan-li
   Fu, Heng-zhi
TI Effects of grain refinement on cast structure and tensile properties of
   superalloy K4169 at high pouring temperature
SO CHINA FOUNDRY
