Repository: MatInfoUB/NLP-Queries

File: Co_superalloy_composition.txt (part 11 of 11)
FN Clarivate Analytics Web of Science
AB In-service degradation of metallurgical and mechanical properties of aluminized CoCrAlY coatings and Ni-base superalloy substrates in advanced gas turbine blades has been studied. The aluminized coatings of the unexposed and in-service exposed blades consisted of four layers with different microstructure and chemical composition. In-service environmental attack led to the deposition of Fe oxides on the top aluminized coating and formation of a thin-layered Al2O3. While in-service, Ni diffused extensively from the substrate into the near-surface coating region. The interdiffusion of Co/Ni resulted in the formation of Al/Ni rich precipitates in all the coating regions, except a near-surface coating region indicating Cr rich precipitates. A number of Cr rich precipitates were found in the substrate near the interdiffusion zone. The near-interface coating region and substrate softened at room and elevated temperatures. The ductility and low cycle fatigue life of the internal coating region at room temperature was not degraded. However, the ductility of the internal and near-interface coating regions and substrate at elevated temperatures was substantially degraded. In-service mechanical degradation of the aluminized CoCrAlY coatings is discussed in light of the metallurgical evolution.
SN 1345-9678
EI 1347-5320
PD JAN
PY 2002
VL 43
IS 1
BP 11
EP 18
DI 10.2320/matertrans.43.11
UT WOS:000174357900003
ER

PT J
AU Hodor, K
   Zieba, P
   Olszowska-Sobieraj, B
AF Hodor, K
   Zieba, P
   Olszowska-Sobieraj, B
TI Analytical electron microscopy examination of the gamma '/gamma
   interfaces in a Ni-based superalloy
SO INTERFACE SCIENCE
CT International Conference on Intergranula and Interphase Boundaries
   (iib2001)
CY 2001
CL HAIFA, ISRAEL
AB The investigation of microstructure and chemical composition of the gamma and gamma' phases were performed in a Ni-base superalloy by means of analytical electron microscopy. The distribution of particular elements in the alloy was revealed using X-ray mapping in a transmission electron microscope. The detected concentration profiles of alloying elements at the gamma'/gamma interface were relatively sharp in the case of cuboidal shape of the gamma' phase while they resembled the classical diffusion profile for the oval gamma' phase. The quantitative analysis of the gamma' phase revealed much higher content of Al and lower of Ti, W, Co and Mo in the oval precipitates compared to cuboidal ones. This result is attributed to the different solidification paths, which is eutectic for the cuboidal gamma' precipitates and peritectic for the oval gamma' precipitates.
SN 0927-7056
PD NOV
PY 2001
VL 9
IS 3-4
BP 243
EP 248
DI 10.1023/A:1015106711353
UT WOS:000175061000015
ER

PT J
AU Knowles, DM
   Skelton, DK
AF Knowles, DM
   Skelton, DK
TI High temperature fatigue of a polycrystalline nickel base superalloy
SO MATERIALS SCIENCE AND TECHNOLOGY
AB A high temperature fatigue crack growth study on an experimental disc alloy of approximate composition Ni-14.75Cr-(14-19)Co-4.75Mo-3Al-3.75Ti-1.75Ta-0.7Hf-0.06Zr-0.02C-0.0175B (wt-%) has been undertaken. Comparison of constant load fatigue crack growth tests conducted in air and a vacuum at 725 degreesC and in air at room temperature indicate that an oxidising environment has a major influence on crack growth rates over a wide range of applied stress intensity range. In particular it contributes to enhanced embrittlement of grain boundary regions, promoting an early transition to intergranular failure along with a concomitant increase in growth rate. Constant stress intensity factor range tests at high R ratio showed that a decrease in frequency at 725 degreesC in both air and a vacuum caused an increase in the crack growth rate per cycle due to time dependent crack growth. This was most significant in air at 725 degreesC rather than in vacuo, although in both instances low frequency tests were accompanied by wholly intergranular crack growth. At lower R ratios the influence of time dependent processes is less pronounced, especially in a vacuum. For the purposes of prediction a straightforward linear summation model using sustained load crack growth results combined with high frequency growth rates was found to model reasonably the influence of frequency on crack growth rates for the air tests at 725 degreesC. This can be rationalised by the observation that in air intergranular failure proceeds by linking of prior cracked or embrittled grains some distance ahead of the crack tip. At lower values of stress intensity range a slight under prediction of growth rates was evident, but improvements could be made through the use of triangular waveform data. For the vacuum tests, the linear summation model was consistently found to over predict growth rates due to the transitory nature of the sustained load crack growth rates under repeated loading and was not generally deemed suitable. Under these conditions damage occurs close to the crack tip and direct interaction between time dependent and time independent mechanisms will occur. This is not taken into account by a summation approach and more accurate modelling of damage formation in the varying strain fields ahead of the crack tip is required to predict this.
SN 0267-0836
EI 1743-2847
PD NOV
PY 2001
VL 17
IS 11
BP 1403
EP 1412
DI 10.1179/026708301101509377
UT WOS:000172383200013
ER

PT J
AU Wang, B
   Huang, RF
   Song, GH
   Gong, J
   Sun, C
   Wen, LS
   Han, YF
AF Wang, B
   Huang, RF
   Song, GH
   Gong, J
   Sun, C
   Wen, LS
   Han, YF
TI Interdiffusion behavior of Ni-Cr-Al-Y coatings deposited by arc-ion
   plating
SO OXIDATION OF METALS
AB Ni-Cr-Al-P coatings were deposited on the Ni3Al-base superalloys IC-6 and K17 by are-ion plating. The results indicated that a small amount of substrate atoms, such as Co, Ti, Mo, etc., existed in the Ni-Cr-Al-Y coatings near the substrates, probably due to "sputter" and "antisputter." For the alloy K17, the impeding effect of Al was not obvious, because the temperatures of the substrate and the coating were high (420-480 degreesC) during the deposition process and interdiffusion was accelerated. However, for alloy IC-6 which contains Al, as well as a high concentration of Mo, the diffusion of Cr was impeded. Vacuum heat treatment at 1050 degreesC drastically increased diffusivities and the presence of Al and Mo was not enough to prevent some Cr diffusion. Thus, the coating became mor e uniform and close to the desired composition.
SN 0030-770X
EI 1573-4889
PD AUG
PY 2001
VL 56
IS 1-2
BP 1
EP 13
DI 10.1023/A:1010302001326
UT WOS:000169423500001
ER

PT J
AU Altin, O
   Eser, S
AF Altin, O
   Eser, S
TI Analysis of carboneceous deposits from thermal stressing of a JP-8 fuel
   on superalloy foils in a flow reactor
SO INDUSTRIAL & ENGINEERING CHEMISTRY RESEARCH
AB A flow reactor study was carried out to investigate the carbon deposition on nickel-, cobalt-, molybdenum-, and iron-based alloy foils during thermal stressing of a JP-8 fuel at 500 degreesC wall temperature and 34 atm (500 psig), for 5 h at a fuel flow rate of 4 mL/min. Temperature-programmed oxidation (TPO) analysis and SEM examination showed that the amount and the nature of the carbonaceous deposits on the foils depend strongly on the chemical composition of the foil surface. The amount of carbon deposited on metal foils decreased in the order Inconel 600 > Havar > Fecralloy > Waspaloy > Hastelloy-C > MoRe > Inconel 718. The presence of minor components, such as Ti, Al, and Nb, in the alloys appears to be responsible for reducing carbon deposition from jet fuel thermal stressing. This effect can be attributed to the formation of a passive layer on alloy surfaces that limits the access of deposit precursors to base metals, Ni, Fe, and Co, that catalyze deposit formation.
SN 0888-5885
PD JAN 24
PY 2001
VL 40
IS 2
BP 589
EP 595
DI 10.1021/ie0004489
UT WOS:000166528400012
ER

PT J
AU Florian, M
AF Florian, M
TI Microsegregation in directionally solidified Ni-based superalloy
SO KOVOVE MATERIALY-METALLIC MATERIALS
AB Structure and microsegregation was studied in directionally solidified Ni-based superalloy of the chemical composition Ni-11.7W-8.46Co-5.04Cr-4.72Al-1.05Nb-1.05Ti-0.96Mo-0.16C (wt. %). The microstructure of Ni-based superalloy consisted of gamma -matrix with coherent gamma'-precipitates and complex monocarbides of (Nb,Ti,W)C type. It was shown that during solidification W and Co segregated in the dendrite cores with partition ratios higher than 1, and Ni, Cr and Al segregated in the interdendritic region with partition ratios lower than I. At a constant temperature gradient at the solid-liquid interface of 12 000 K.m(-1), the measured partition ratios for Ni, W, Co, Cr, and Al depended neither on growth rate chosen from the interval (2.18 x 10(-6); 4.17 x 10(-5)) m.s(-1) nor on morphology of the solid-liquid interface.
SN 0023-432X
PY 2000
VL 38
IS 5
BP 305
EP 314
UT WOS:000165266300002
ER

PT J
AU Fujii, H
   MacKay, DJC
   Bhadeshia, HKDH
   Harada, H
   Nogi, K
AF Fujii, H
   MacKay, DJC
   Bhadeshia, HKDH
   Harada, H
   Nogi, K
TI Prediction of creep rupture life in nickel-base superalloys using
   Bayesian neural network
SO JOURNAL OF THE JAPAN INSTITUTE OF METALS
AB The creep rupture life of nickel-base superalloys has been predicted using a neural network model within a Bayesian framework. The rupture life was modelled as a function of some 42 variables, including temperature, chemical composition: Cr, Co, C, Si, Mn, P, S, Mo, Cu, Ti, Al, B, N, Nb, Ta, Zr, Fe, W, V, Hf, Re, Mg, ThO2, La, four steps of heat treatment (each has its own temperature, duration and cooling rate), sample shape, solidification method, yield strength, ultimate tensile strength and elongation. The Bayesian method puts error bars on the predicted value of the rupture life and allows the significance of each individual factor to be estimated. The scale of the error bars changes with the accuracy of the prediction: it is large when the prediction is uncertain, indicating that the whole prediction system is reliable.
OI Fujii, Hidetoshi/0000-0002-5023-3844
SN 0021-4876
EI 1880-6880
PD JUL
PY 1999
VL 63
IS 7
BP 905
EP 911
DI 10.2320/jinstmet1952.63.7_905
UT WOS:000082083300014
ER

PT J
AU Kusabiraki, K
   Toda, H
   Komatsu, H
   Saji, S
AF Kusabiraki, K
   Toda, H
   Komatsu, H
   Saji, S
TI Precipitation behaviors of gamma ', epsilon and eta phases in
   Fe-Ni-Co-Nb based superalloys
SO TETSU TO HAGANE-JOURNAL OF THE IRON AND STEEL INSTITUTE OF JAPAN
AB An Fe-38Ni-13Co-4.7Nb-1.5Ti-0.4Si alloy (alloy 909) and an Fe-29.5Ni-19.7Co-4.0Nb-1.3Ti-0.6Al-0.4Si alloy (alloy 929) are the latest low thermal expansion superalloys. This study was carried out to elucidate the relation between the age-hardening and the precipitation behaviors of gamma', epsilon and eta phases in these alloys by micro Vickers hardness test and transmission electron microscopy.
   The results obtained in this study are as follows;
   (1) In aging at 893K hardening proceeds gradually with aging time and reaches to the maximum hardness; the hardness after aging for 720 ks in alloys 909 and 929 are HV400 and HV460, respectively. The rate of hardening increases with increaseing aging temperature. After reaching to the maximum hardness the hardness decreases gradually because of the coarsening of gamma' phase and the precipitation of epsilon and eta phases. The precipitation and growth rates of these phases in alloy 929 are lower than those in alloy 909.
   (2) The precipitation in alloy 909 follows in a sequence of supersaturated gamma phase --> gamma' phase --> Widmanstatten epsilon phase --> cellular eta phase. That in alloy 929 follows in a sequence of supersaturated gamma phase --> gamma' phase --> Widmanstatten (epsilon + eta) phases.
   (3) The main constituent elements of the epsilon and eta phases in these alloys are Ni, Co, Nb, Ti, and Fe and Ni, Nb, Co, Fe, and Si, respectively. The epsilon phase contains more Co and less Ni contents than the phase. There is no distinct difference in the composition between the Widmanstatten and cellular eta phases.
SN 0021-1575
PD SEP
PY 1998
VL 84
IS 9
BP 664
EP 671
DI 10.2355/tetsutohagane1955.84.9_664
UT WOS:000075614800009
ER

PT J
AU Heck, KA
   Smith, JS
   Smith, R
AF Heck, KA
   Smith, JS
   Smith, R
TI INCONEL (R) alloy 783: An oxidation-resistant, low expansion superalloy
   for gas turbine applications
SO JOURNAL OF ENGINEERING FOR GAS TURBINES AND POWER-TRANSACTIONS OF THE
   ASME
CT 41st International Gas Turbine and Aeroengine Congress and Exhibition
CY JUN 10-13, 1996
CL BIRMINGHAM, ENGLAND
AB INCONEL(R) alloy 783 is art oxidation-resistant low coefficient of thermal expansion (low CTE) superalloy developed for gas turbine applications. Turbine efficiency can be increased through the use of low-CTE shrouds and case components that maintain tight blade tip clearances at different turbine operating temperatures. To achieve low CTE, alloys based on Ni-Fe-Co compositions require Cr content be maintained at low levels. Added Cr lowers the Curie temperature and thereby increases thermal expansion rate over a wider temperature range. The necessary lack of Cr minimizes resistance to both general oxidation and stress-accelerated grain boundary oxygen enhanced cracking (SAGBO). Increased amounts of Al in alloys strengthened by y' alone also promotes SAGBO. Alloy 783 is the culmination in the development of an alloy system with very high aluminum content that, in addition to forming y', causes beta aluminide phase precipitation in the austenitic matrix. It was discovered that this type of structure can be processed to resist both SAGBO and general oxidation, while providing low thermal expansion and useful mechanical properties up to 700 degrees C. The high Al content also reduces density to 5 percent below that of superalloys such as INCONEL alloy 718. Key aspects of the alloy development are presented, including the assessment of SAGBO resistance by evaluating elevated temperature crack growth in air The alloy, now commercially available, has been successfully fabricated and welded into gas turbine engine components.
SN 0742-4795
PD APR
PY 1998
VL 120
IS 2
BP 363
EP 369
DI 10.1115/1.2818131
UT WOS:000073498700018
ER

PT J
AU Somani, MC
   Birla, NC
   Tekin, A
AF Somani, MC
   Birla, NC
   Tekin, A
TI Solid-state diffusion welding of wrought AISI 304 stainless steel to
   nimonic AP-1 superalloy powder by hot isostatic pressing
SO WELDING JOURNAL
AB The diffusion welding characteristics of wrought AISI 304 stainless steel to a superalloy powder Nimonic AP-1 were examined in this study. After encapsulation, evacuation and degassing, the welds were hot isostatically pressed (HIPed) in two different cycles, i.e., 1200 degrees C (2192 degrees F)/3 h/147 MPa and 1270 degrees C (2318 degrees F)/3 h/121 MPa. A variation in surface condition of slain less steel was also studied for its influence on properties of the joints. These diffusion welded joints were characterized for diffusion of alloying elements, microstructural features and tensile properties.
   Most specimens showed good weld strength for both the hot isostatic pressing (HIP) cycles, except specimens with sand blasted surfaces, which gave negligible ductility because of the presence of sand particles embedded on the surface. In general, the tensile properties of the diffusion welded specimens were limited by the mechanical properties of stainless steel and not the joint interface. The microstructural examination of a HIP welded joint showed a thin weld zone of 30 - 40 mu m. While the stainless steel region of the welded specimen showed a relatively clean structure, the Nimonic AP-1 region showed precipitation of dark particles near the interface extending over 20-60 mu m. Electron microprobe analysis of the diffusion welded zone revealed enrichment of titanium-rich particles along prior particle boundaries (PPBs) near the interface. Electron microprobe analysis further revealed extensive diffusion of Ni, Co and Al elements into stainless steel and that of Fe into Nimonic AP-1 superalloy indicating complex composition of the weld interlayer.
SN 0043-2296
PD FEB
PY 1998
VL 77
IS 2
BP 59S
EP 65S
UT WOS:000071872200021
ER

PT J
AU Wang, RM
   Li, CZ
   Ping, DH
   Yan, MG
AF Wang, RM
   Li, CZ
   Ping, DH
   Yan, MG
TI Microanalytical study of the hexagonal phase in an yttrium-containing
   low expansion superalloy
SO MATERIALS SCIENCE AND ENGINEERING A-STRUCTURAL MATERIALS PROPERTIES
   MICROSTRUCTURE AND PROCESSING
AB The resistance to stress-accelerated grain boundary oxygen embrittlement (SAGBO) in Fe-Ni-Co-Nb-Ti controlled low expansion superalloy has been improved by trace yttrium element addition. The platelet precipitates in the alloy have been studied by means of optical microscopy, transmission electron microscopy, convergent beam electron microscopy, high-resolution transmission electron microscopy and X-ray diffraction technique. The crystal structure and the chemical composition of the platelet phase have been determined. The phase has a CaCu5-type crystal structure (space group P6/mmm) with lattice parameters a = 0.498 nm and c = 0.408 nm. The crystallographic orientation relationship between the phase and the matrix is found to be (<(11)over bar>1)(gamma)/(0001)(H), [(1) over bar 10](gamma)/[11 (2) over bar 0](H). High-resolution images show that the interface between the platelet phase and the matrix is semicoherent and some stacking faults have been found in the platelet phase. (C) 1998 Elsevier Science S.A.
RI Wang, Rongming/B-2163-2010
OI Wang, Rongming/0000-0003-4075-6956
SN 0921-5093
PD JAN
PY 1998
VL 241
IS 1-2
BP 83
EP 89
DI 10.1016/S0921-5093(97)00472-3
UT WOS:000072046800009
ER

PT J
AU Ikeda, Y
AF Ikeda, Y
TI Molecular dynamics simulation of composition dependence of cohesive
   energy, lattice constants and elastic constants in nickel-based
   superalloys
SO MATERIALS TRANSACTIONS JIM
AB Molecular dynamics simulations were used to analyze lattice constant a, cohesive energy E-0, and elastic constants c(11) and c(12) of nickel-based superalloys with Al, Ti, V, Cr, Co, Ni, Nb, Mo, Hf, Ta, W, and Re additions. Interatomic potential parameters were evaluated for various additive elements, Ni, and Ni3Al so that lattice constant a, cohesive energy E-0 and elastic constants c(11) and c(12) could be reproduced. Changes of all physical quantities evaluated here were found to be proportional to the changes of concentration of additive elements. The dependencies were fitted by the linear least square method and the obtained parameters were saved as a database. The calculated slope parameters of the lattice constant were compared to measured slope parameters for various additives in the gamma phase. The measured slope parameters were reproduced very well.
SN 0916-1821
PD SEP
PY 1997
VL 38
IS 9
BP 761
EP 770
DI 10.2320/matertrans1989.38.761
UT WOS:A1997YC45000004
ER

PT J
AU Yao, XX
   Fang, Y
   Kim, HT
   Choi, J
AF Yao, XX
   Fang, Y
   Kim, HT
   Choi, J
TI The microstructural characteristics in a newly developed nickel-base
   cast superalloy
SO MATERIALS CHARACTERIZATION
AB A new cast superalloy with composition of 8.48 Cr, 9.68 W, 1.76 Mo, 4.52 Al, 0.95 Ti, 9.55 Co, 1.02 Nb, 5.16 Ta, 0.07 Hf, 0.082 Zr, 0.013 B, 0.11 C, Ni bal. (wt.%) was prepared by the investment casting process. The alloy was solution annealed at 1553K for 2h and then air cooled, followed by a two-step aging treatment for 5h at 1293K and then air cooled, followed by 1143K and air cooled to room temperature. The microstructural characteristics were evaluated through optical and electron microscopic observations. Electro probe microanalysis and energy-dispersive analysis of X-rays were conducted to study the (W, Mo)-rich phase precipitated in the new alloy. The results showed that the alloy is coarse grained (similar to 5mm) with serrated grain boundaries and a relatively homogeneous composition. This alloy contains uniform gamma-gamma' microstructure and a fine, discrete W-Mo-containing phase together with discrete carbides M6C and M23C6, which coexist at grain boundaries. All of these microstructural features are thought to be beneficial to the superior creep rupture life of the newly developed nickel-base superalloy. (C) Elsevier Science Inc., 1997.
SN 1044-5803
PD FEB
PY 1997
VL 38
IS 2
BP 97
EP 102
DI 10.1016/S1044-5803(97)80029-0
UT WOS:A1997XG79700006
ER

PT S
AU Baxter, DJ
   Gilliland, D
   Lanza, F
   Toledo, GP
   Bregani, F
AF Baxter, DJ
   Gilliland, D
   Lanza, F
   Toledo, GP
   Bregani, F
BE Streiff, R
   Stringer, J
   Krutenat, RC
   Caillet, M
   Rapp, RA
TI The oxidative and corrosive degradation of vacuum plasma sprayed
   coatings in industrial gas turbine environments
SO HIGH TEMPERATURE CORROSION AND PROTECTION OF MATERIALS 4, PTS 1 AND 2
SE Materials Science Forum
CT 4th International Symposium on High Temperature Corrosion and Protection
   of Materials
CY MAY 20-24, 1996
CL LES EMBIEZ, FRANCE
SP CEFRACOR, Paris, France, Univ Provence, Marseille, France, E P R I, Palo Alto, US, European Federat Corros Event No 207
AB The useful operating life of superalloy components operating in gas turbines is dependent to a large extent on the ability of applied surface coatings to resist corrosive degradation. Coatings have been fine-tuned over many years of use to give satisfactory performance in airborne applications, but the recent adoption of I:as turbines in the utility sector has placed renewed demand on the need to evaluate and develop existing and new coating systems. This paper describes the behaviour of a series of vacuum plasma sprayed MCrAlY(Si) and Al/Si coatings applied to the Ni-base IN738 and UD520 and Co-base FSX-414 and X45 superalloys. Test specimens have been exposed to both simple argon-O-2-SO2 gas mixtures and to simulated combustion gas mixtures in a low-velocity burner rig for times up to 1000 hours in the temperature range 800 to 1000 degrees C, The results obtained in the form of microstructural changes suggest an upper temperature limit below 900 degrees C for the application of high Al anti Si-containing coatings due to interdiffusion with the base alloy and a strong influence of combustion gas composition on corrosion rate.
SN 0255-5476
BN 0-87849-774-9
PY 1997
VL 251-2
BP 801
EP 808
DI 10.4028/www.scientific.net/MSF.251-254.801
PN 1-2
UT WOS:000071768900094
ER

PT J
AU DaCosta, W
   Gleeson, B
   Young, DJ
AF DaCosta, W
   Gleeson, B
   Young, DJ
TI Co-deposited chromium-aluminide coatings .3. Origins of nonequilibrium
   effects
SO SURFACE & COATINGS TECHNOLOGY
AB A detailed analysis of the time-dependent factors affecting the chromium-aluminization of the nickel-base superalloy Rene 80H in cementation packs at 1120 degrees C has been carried out. The packs contained a 4% NaCl+2% NH4Cl mixed activator and a Cr-5 wt.% Al master alloy. The analysis involved measuring the residual pack activator-mixture content and master alloy composition as functions of deposition time, and using the data to calculate equilibrium partial pressures in the pack as a function of time. It is shown that both activator-mixture content and master alloy composition change with time, consequently leading to changes in the pack gas phase composition. The changes in the pack environment are then used to explain the time-dependence of coating surface composition: a simplified mechanism involving a combined parabolic accumulation of beta-NiAl and two-stage linear accumulation of alpha-Cr is described.
RI Young, David J/G-5515-2011
OI Young, David/0000-0001-9947-6655; Gleeson, Brian/0000-0001-5531-7337
SN 0257-8972
PD JAN
PY 1997
VL 88
IS 1-3
BP 165
EP 171
UT WOS:A1997WB39400024
ER

PT J
AU Babu, SS
   David, SA
   Vitek, JM
   Miller, MK
AF Babu, SS
   David, SA
   Vitek, JM
   Miller, MK
TI Atom-probe field-ion microscopy investigation of CMSX-4 Ni-base
   superalloy laser beam welds
SO JOURNAL DE PHYSIQUE IV
CT 43rd International Field Emission Symposium (IFES96)
CY JUL 14-19, 1996
CL MOSCOW, RUSSIA
SP Assoc Ultramicroscopy Sci & Technol, Ctr Anal Subst, Moscow Govt, Moscow Phys Soc, US DOE, Oak Ridge Natl Lab, Basic Energy Sci, Russian Fund Fundamental Res
AB CMSX-4 superalloy laser beam welds were investigated by transmission electron microscopy and atom probe field-ion microscopy(APFIM). The weld microstructure consisted of fine (10- to 50-nm) irregularly shaped gamma' precipitates (0.65 to 0.75 volume fraction) within the gamma matrix. APFIM compositions of the gamma and gamma' phases were found to be different from those in the base metal. Concentration profiles across the gamma and gamma' phases showed extensive variations of Cr, Co and Al concentrations as a function of distance within the gamma phase. Calculated lattice misfits near the gamma/gamma' interface in the welds are positive values compared to the negative values for base metal.
RI Babu, Sudarsanam S/D-1694-2010
OI Babu, Sudarsanam S/0000-0002-3531-2579
SN 1155-4339
PD SEP
PY 1996
VL 6
IS C5
BP 253
EP 258
DI 10.1051/jp4:1996541
UT WOS:A1996WF80000044
ER

PT J
AU Babu, SS
   David, SA
   Miller, MK
AF Babu, SS
   David, SA
   Miller, MK
TI Microstructural development in PWA-1480 electron beam welds - An atom
   probe field ion microscopy study
SO APPLIED SURFACE SCIENCE
CT 42nd International Field Emission Symposium
CY AUG 07-11, 1995
CL MADISON, WI
AB The microstructural development in PWA-1480 superalloy electron beam welds (Ni-11.0at%Al-11.5%Cr-1.9%Ti-5.1%Co-4.0%Ta-1.3%W) was characterized. Optical microscopy revealed a branched dendritic structure in the weld metal. Transmission electron microscopy of these welds, in the as-welded condition, showed fine cuboidal (0.05-0.5 mu m) L1(2)-ordered gamma' precipitates within the gamma grains. The average volume percentage of the gamma' precipitates was found to be similar to 75%. Atom probe analyses revealed that the composition of the gamma matrix was Ni-4.6at%Al-25.5%Cr-0.4%Ti-9.4%Co-0.8%Ta-2.9%W and that of the gamma' precipitates was Ni-18.2at%Al-2.6%Cr-2.4%Ti-2.8%Co-7.1%Ta-1.5%W. These compositions were compared with the previous APFIM analyses of commercial PWA-1480 single crystals that had received conventional heat treatments. Small differences were found in the chromium and aluminum levels and these may be due to the nonequilibrium nature of phase transformations that occur during weld cooling. No solute segregation was detected at the gamma-gamma' interface. The APFIM results were also compared with the thermodynamic calculations of alloying element partitioning between the gamma and gamma' phases using the ThermoCalc(TM) program.
RI Babu, Sudarsanam S/D-1694-2010
OI Babu, Sudarsanam S/0000-0002-3531-2579
SN 0169-4332
PD MAR
PY 1996
VL 94-5
BP 280
EP 287
DI 10.1016/0169-4332(95)00387-8
UT WOS:A1996UT16900042
ER

PT J
AU Wanderka, N
   Glatzel, U
AF Wanderka, N
   Glatzel, U
TI Chemical composition measurements of a nickel-base superalloy by atom
   probe field ion microscopy
SO MATERIALS SCIENCE AND ENGINEERING A-STRUCTURAL MATERIALS PROPERTIES
   MICROSTRUCTURE AND PROCESSING
AB Single crystals of the rhenium-containing nickel-base superalloy CMSX-4 were investigated using a time of flight atom probe. The distribution of the alloying elements in the two phases, matrix (gamma phase) and precipitate (gamma' phase), was studied. The high spatial resolution of the atom probe allows to analyse the gamma-gamma' interface. The transition from matrix to gamma' phase takes place within one atomic layer. The boundary is enriched with titanium. Layer-by-layer analysis of (001) planes of the L1(2) ordered gamma' phase reveals alternating Ni- and Al-rich planes. The probability of site occupation by different elements could be evaluated. An approximate formula of the gamma' phase is given by (Ni-81 Ti-3 Ta-2 Cr-5 Co-7 W-2)(3) (Ni-20 Al-70 Ta-6 Co-2 W-2). Rhenium is found mainly in the matrix and has a tendency to build clusters.
SN 0921-5093
PD NOV 15
PY 1995
VL 203
IS 1-2
BP 69
EP 74
DI 10.1016/0921-5093(95)09825-9
UT WOS:A1995TM62800007
ER

PT J
AU TOKUDA, K
   HAYASHI, K
AF TOKUDA, K
   HAYASHI, K
TI FABRICATION OF FULLY DENSIFIED NI3AL INTERMETALLIC COMPOUND AND NI+NI3AL
   2 PHASES ALLOY BY PRESSURELESS SINTERING OF NIAL+NI MIXED POWDER
   COMPACTS
SO JOURNAL OF THE JAPAN INSTITUTE OF METALS
AB The pressureless sintering densification characteristic of NiAl + Ni mixed powder, the composition of which was mainly in Ni3Al intermetallic compound and Ni + Ni3Al two phase alloy, was investigated. It was found that completely densified compacts of Ni3Al intermetallic compound and Ni + Ni3Al alloy with a large amount of Ni3Al could be obtained by controlling the powder particle size and the sintering condition, though the densification of Ni-rich (82-100 at%Ni) sintered compacts was incomplete. These results were thought to be explained by the authors' theory of ''Equilibrium gas pressure'', i.e., ''The densification in the final stage of solid phase sintering is affected by whether the equilibrium pressure of the gas (CO in this case) generated by the reduction of oxide is higher or lower than the surface stress (the driving force of the shrinkage) of the closed pores'', which have been reported in the previous papers. The bending strength and hardness of the completely densified Ni3Al intermetallic compound were 1.3 GPa and 330 H(V), respectively, and those of Ni+Ni3Al alloy were 2.9 GPa and 310 H(V), respectively.
SN 0021-4876
EI 1880-6880
PD JUL
PY 1993
VL 57
IS 7
BP 821
EP 826
DI 10.2320/jinstmet1952.57.7_821
UT WOS:A1993LP50900014
ER

PT J
AU TAKEDA, K
   ITO, M
   TAKEUCHI, S
   SUDO, K
   KOGA, M
   KAZAMA, K
AF TAKEDA, K
   ITO, M
   TAKEUCHI, S
   SUDO, K
   KOGA, M
   KAZAMA, K
TI EROSION RESISTANT COATING BY LOW-PRESSURE PLASMA SPRAYING
SO ISIJ INTERNATIONAL
AB Cavitation erosion and drain erosion are major causes of failure of mechanical devices in fluid handling systems. The authors investigated the application of plasma spraying technique to the formation of coatings with high resistance against the cavitation and drain erosion damage. By using low pressure plasma spraying, some coatings of cermet and metallic alloy materials were prepared and tested for the cavitation erosion behavior. Cobalt base alloy coating shows much more excellent resistance to the erosion than that of Stellite-6, which has been widely used as the wrought product to shield a steam turbine blade from the damage. In spite of the similar chemical composition of the Co alloy to that of Stellite-6, the erosion-performance is different. Microscopic characterization of the deposite reveals that the superiority of the coating is caused by the extended solid solubility of carbon resulted from the rapid solidification of the sprayed droplets.
SN 0915-1559
PY 1993
VL 33
IS 9
BP 976
EP 981
DI 10.2355/isijinternational.33.976
UT WOS:A1993LX48600010
ER

PT J
AU SHULGA, AV
   NIKISHANOV, VV
   EREMENKO, VI
   VLASOVA, ON
AF SHULGA, AV
   NIKISHANOV, VV
   EREMENKO, VI
   VLASOVA, ON
TI CRATER STRUCTURE IN ATOMIZED NICKEL SUPERALLOY ELECTRODE
SO RUSSIAN METALLURGY
AB The structure formed in the crater of Nl-Al-Ti-Cr-Co-W-Mo-Nb-Hf-C-B nickel superalloy subjected to centrifugal atomization was studied. A marked difference was found in the behavior of boron and carbon in the subsurface layer of the crater caused by the significantly deeper zone of homogeneous solid solution distribution of boron (down to 1 mm) compared to that of carbon (0.1 mm).
   Cracks up to 10 mm deep were revealed, caused. apparently, by the thermal gradient on electrode atomization accompanied by the formation of liquation pores resulting from intense boron migration to cracks and, further along cracks to the surface. The composition of boride and carbide phases was determined. The mechanism of crater structure formation was suggested.
SN 0036-0295
PY 1993
IS 2
BP 69
EP 72
UT WOS:A1993MU62200014
ER

PT J
AU SWADZBA, L
   MACIEJNY, A
   FORMANEK, B
   BIEDRON, J
AF SWADZBA, L
   MACIEJNY, A
   FORMANEK, B
   BIEDRON, J
TI MICROSTRUCTURE AND RESISTANCE TO CRACKING OF MODIFIED AL-SI AND AL-CR
   DIFFUSION COATINGS ON ZS6K NICKEL-BASED SUPERALLOYS
SO SURFACE & COATINGS TECHNOLOGY
AB The subject of the investigations was a superalloy with the following chemical composition: 0.14 wt.% C, 10.2 wt.% Cr, 5.3 wt.% Al, 2.8 wt.% Ti, 3.7 wt.% Mo, 5.2 wt.% W, 4.7 wt.% Co, 1.5 wt.% Fe and the balance nickel. A pack cementation technique of coating was applied. Acoustic emission signals were recorded as a function of specimen elongation (SIGMAN-epsilon). The values of elongation (epsilon0) at the moment of the first crack appearance and at the beginning of rapid fracture were measured.
   The crack resistances of the aluminide, silicoaluminide and chromoaluminide diffusion coatings were the main subject of the studies performed. If we take the co parameter as a crack resistance criterion it was found that, when compared with the aluminide coatings, Al-Si and Al-Cr coatings are less resistant. The crack morphologies of aluminium and Al-Cr coatings were similar in character. Among the typical features were cracks that did not spread through the entire layer thickness and discontinuous cracks with branches. In the depleted zone of the coatings, cracks developed along the NiAl phase grain boundaries.
SN 0257-8972
PD NOV 16
PY 1992
VL 54
IS 1-3
BP 84
EP 90
DI 10.1016/0257-8972(92)90144-Y
UT WOS:A1992KA58500015
ER

PT J
AU NAKKALIL, R
   RICHARDS, NL
   CHATURVEDI, MC
AF NAKKALIL, R
   RICHARDS, NL
   CHATURVEDI, MC
TI A STUDY OF PRECIPITATES AND INSOLUBLES IN AN NI-FE-BASED SUPERALLOY BY
   ANALYTICAL ELECTRON-MICROSCOPY
SO MATERIALS SCIENCE AND ENGINEERING A-STRUCTURAL MATERIALS PROPERTIES
   MICROSTRUCTURE AND PROCESSING
AB This contribution discusses the results of an analytical electron microscopy study of precipitates and insolubles in the Ni-Fe-based superalloy Incoloy 903. The large insolubles in the alloy are observed to be carbides and/or carbonitrides of niobium and titanium. During thermomechanical processing, fine carbides are observed to precipitate on grain boundaries and prior grain boundaries. Also observed to precipitate along the grain boundaries and prior grain boundaries are MN-type (M - Nb, Ti; N = Ni, Co, Fe) phosphides, a phase rich in niobium. The relative proportion of carbides to phosphides is observed to increase with an increase in the final solution treatment temperature, with complete phosphide dissolution at 975-degrees-C/1 h. The phosphides are observed to have an orthorhombic crystal structure with cell dimensions a = 5.99 angstrom, b = 3.35 angstrom and c = 7.06 angstrom. The chemical composition of the coarse carbides, fine carbides and phosphides has been determined. The chemical composition and lattice parameter indicates the phosphides to be based on NbCoP with iron and nickel substituting for some of the cobalt sites.
SN 0921-5093
PD SEP 1
PY 1992
VL 157
IS 1
BP 89
EP 100
DI 10.1016/0921-5093(92)90102-7
UT WOS:A1992JM83000012
ER

PT J
AU SCHMIDT, R
   FELLERKNIEPMEIER, M
AF SCHMIDT, R
   FELLERKNIEPMEIER, M
TI EFFECT OF HEAT-TREATMENTS ON PHASE CHEMISTRY OF THE NICKEL-BASE
   SUPERALLOY SRR-99
SO METALLURGICAL TRANSACTIONS A-PHYSICAL METALLURGY AND MATERIALS SCIENCE
AB The average phase composition of the single-crystal nickel-base alloy SRR 99 after solution treatment, single and double stage annealing, and overaging has been determined by energy dispersive X-ray spectrometry (EDX) (HPGe detector) in a transmission electron microscope (TEM).  Calculations of hypothetical nominal compositions for the alloy, using measured compositions of gamma' phase and matrix as a function of the volume fraction of gamma' phase, allow determination of the volume fraction of gamma' phase at the minimum error between nominal composition and hypothetical nominal composition.  After single-stage annealing, the gamma' concentrations of W, Al, and Co are higher, and those of Cr, Ta, Ti, and Ni are lower near the phase boundary compared to the average concentration of a precipitate.  These concentration gradients and the integral concentrations of element in the gamma' phase are interpreted by the temperature-dependent solubility of elements in the gamma' phase.
SN 0360-2133
PD MAR
PY 1992
VL 23
IS 3
BP 745
EP 757
DI 10.1007/BF02675552
UT WOS:A1992HG83400003
ER

PT J
AU TSUJI, I
   OKADA, K
AF TSUJI, I
   OKADA, K
TI DEVELOPMENT OF A NEW NI-BASE SUPERALLOY FOR INDUSTRIAL GAS-TURBINE
   COMBUSTOR BY STATISTICAL ALLOY DESIGN METHOD
SO TETSU TO HAGANE-JOURNAL OF THE IRON AND STEEL INSTITUTE OF JAPAN
AB A new Ni-base superalloy has been developed for gas turbine combustor.  In the first stage, multiple regression analysis was conducted on the published material data of superalloys.  The eatimation equations were established to estimate the mechanical properties such as stress rupture strength and tensile properties, and physical properties such as density and thermal conductivity.  Alloy design program by statistical method was made to select the alloy chemical compositions which will satisfy the requirements of structural design.  By means of this alloy design method, 22%Cr-8%Co-9%Mo-3%W-1%Al-0.3%Ti-Ni base alloy (%:mass%) was set up for combustor superalloy.  The superalloy plates using these alloy elements were manufactured by vacuum induction and remelting process weighing 2000 kg.
   The mechanical and physical properties were examined on those plates, and it is confirmed that these estimated values by alloy design coincide with the testing measured values.  As above test results, it is considered that the statistical alloy design is useful for developing new superalloys.  The new Ni-base superalloy also has good workability, good mechanical and physical properties for industrial gas turbine combustor.
SN 0021-1575
PD APR
PY 1991
VL 77
IS 4
BP 574
EP 581
DI 10.2355/tetsutohagane1955.77.4_574
UT WOS:A1991FF00600014
ER

EF
