Repository: MatInfoUB/NLP-Queries

File: Co_superalloy_oxidation.txt (part 11 of 15)
FN Clarivate Analytics Web of Science
AB The microstructure and hot corrosion behavior of a Si-Y-Co-modified aluminide coating prepared on a nickel base superalloy DZ125 by the pack cementation process was studied. The Co-Al-Si-Y coated specimen had a mass gain of only 0.25 mg/cm(2) after being exposed to NaCl + Na2SO4 salt for 100 h at 1173 K. Thus the addition of Si to a Y-Co-modified aluminide coating increased its hot corrosion resistance by 40 %. The improved hot corrosion resistance of the Co-Al-Si-Y coating was mainly attributed to the formation of an Al2O3 scale with SiO2 on the surface of the coating during the hot corrosion test. SiO2 can prohibit the high fluxing rate of dissolution of the protective Al2O3 scale and prevent rapid corrosion attack owing to its low solubility over a wide range of salt acidity and its weak oxygen permeability.
   Graphical Abstract
   The Co-Al-Si-Y coated specimen had a mass gain of only 0.25 mg/cm(2) after being exposed to NaCl + Na2SO4 salt for 100 h at 1173 K. The addition of Si to a Y-Co-modified aluminide coating improved its hot corrosion resistance.
   [GRAPHICS]
SN 0030-770X
EI 1573-4889
PD FEB
PY 2016
VL 85
IS 1-2
SI SI
BP 205
EP 217
DI 10.1007/s11085-015-9599-3
UT WOS:000369016900015
ER

PT J
AU Xu, L
   Chu, ZK
   Cui, CY
   Gu, YF
   Sun, XF
AF Xu Ling
   Chu Zhaokuang
   Cui Chuanyong
   Gu Yuefeng
   Sun Xiaofeng
TI CREEP MECHANISM OF A Ni-Co BASE WROUGHT SUPERALLOY
SO ACTA METALLURGICA SINICA
AB Ni-based wrought superalloys are widely used in the hot section of aircraft gas turbine engines for their capability in retaining strength and resisting creep, fatigue, and oxidation at elevated temperature. With the development of the newer generation turbine disk alloys, it is highly imperative for aircraft engine manufacturers to substantiate the use of the materials by conducting a thorough examination of their mechanical properties. As these components are subjected to elevated temperatures and complex stress state in the service process where time dependent creep is the primary deformation failure mechanism and life-limiting factor for the component, it is of great importance to evaluate the relationship between microstructure, creep behavior and the underlying creep deformation mechanism. Therefore, the main objective of the present research aims at investigating the fundamental relationship between external creep condition and internal creep deformation mechanism in a new wrought superalloy with low stacking fault energy (SFE). In order to study the influences of the loading stress level and temperature on the creep deformation mechanism, stress range of 345-840 MPa and temperature range of 650-815 degrees C were selected to carry out the creep experiment. The results show that two kinds of gamma' with different diameters distributed in the matrix and the larger one began to coarsen when the creep temperature increased to 725 degrees C. Under creep temperature of 650 degrees C, the formation of SF resulted from the shearing of gamma' by dislocations dominated the creep deformation. When the temperature range was raised up to 725-760 degrees C, SF and microtwins were the main microstructures after creep deformation. With further increasing the temperature and load, instead of accommodating only in the gamma', the SF and microtwins penetrated the whole gamma' and matrix area. When the temperature was increased to 815 degrees C, the climb/bypass mechanism controlled the creep process.
SN 0412-1961
PD JUL
PY 2013
VL 49
IS 7
BP 863
EP 870
DI 10.3724/SP.J.1037.2013.00098
UT WOS:000322056000013
ER

PT J
AU Morgiel, J
   Zagula-Yavorska, M
   Zubko, M
   Romanowska, J
AF Morgiel, Jerzy
   Zagula-Yavorska, Maryana
   Zubko, Maciej
   Romanowska, Jolanta
TI SEM/TEM Investigation of Aluminide Coating Co-Doped with Pt and Hf
   Deposited on Inconel 625
SO MATERIALS
AB The effect of simultaneous introduction of Hf and Pt into aluminide coating deposited on Inconel 625 alloy was investigated using scanning and transmission electron microscopy (SEM/TEM) methods. The coating consisted of two layers: the additive and the interdiffusion. The additive layer and part of the interdiffusion layer consist of the -NiAl type phase. The middle part of the interdiffusion layer comprised an interpenetrating finger-like structure formed by the -NiAl and TCP sigma type phases with numerous fine Cr precipitates in the former and occasional larger precipitates of NbC carbides interspersed in between them. The sigma type phase inclusions are situated at the border between the substrate and the interdiffusion layer. The experiment showed that platinum fully dissolves in the -NiAl-type matrix, while most of the introduced hafnium accumulates in HfO2 dioxide precipitates located close to the additive/interdifusion interface.
OI Morgiel, Jerzy/0000-0003-1807-0149; Zubko, Maciej/0000-0002-8987-3902
SN 1996-1944
PD JUN
PY 2018
VL 11
IS 6
AR 898
DI 10.3390/ma11060898
UT WOS:000436500300031
PM 29861474
ER

PT J
AU Zschau, HE
   Schutze, M
   Galetz, MC
   Gleeson, BM
   Neve, S
   Lorenz, M
   Grundmann, M
AF Zschau, H. -E.
   Schuetze, M.
   Galetz, M. C.
   Gleeson, B. M.
   Neve, S.
   Lorenz, M.
   Grundmann, M.
TI Surface chemistry evolution of F-doped Ni-base superalloy upon heat
   treatment
SO MATERIALS AND CORROSION-WERKSTOFFE UND KORROSION
AB Ni-based superalloys with Al-contents between 3 and 5wt% exhibit insufficient oxidation resistance at temperatures above 900 degrees C. A change of the oxidation mechanism has been achieved after doping surface-near regions with fluorine by ion implantation and subsequent heat treatment. With that, the formation of a protective alumina scale was observed. This study is dedicated to the nature of the kinetic bias for the alumina scale formation. The samples of alloy IN738 (3.5wt% Al) were implanted with F-ions (10(17)F/cm(2) at 38keV). The depth profiles of O, Ni, Cr, Co, Ti, and Al were determined using secondary neutrals mass spectrometry (SNMS), whereas the F-depth profiles were measured by non-destructive proton-induced gamma-ray emission (PIGE). Directly after F-implantation no Al-enrichment near the surface was observed. After heating up to temperatures between 400 and 800 degrees C, no distinct alumina scale formation was observed. At 1000 and 1050 degrees C, a distinct Al-rich region has formed. Extending the oxidation time up to 12h leads to a pronounced Al-profile, suggesting the growth of a pure alumina scale near the surface.
RI Grundmann, Marius/D-4229-2012; Schutze, Michael/Z-3655-2019; Lorenz,
   Michael/A-1914-2010; Grundmann, Marius/P-9732-2019
OI Grundmann, Marius/0000-0001-7554-182X; Lorenz,
   Michael/0000-0003-2774-6040; Grundmann, Marius/0000-0001-7554-182X;
   Gleeson, Brian/0000-0001-5531-7337
SN 0947-5117
EI 1521-4176
PD FEB
PY 2017
VL 68
IS 2
BP 220
EP 227
DI 10.1002/maco.201609024
UT WOS:000394663600012
ER

PT J
AU Prieto-Garcia, E
   Baldenebro-Lopez, FJ
   Estrada-Guel, I
   Herrera-Ramirez, JM
   Martinez-Sanchez, R
AF Prieto-Garcia, E.
   Baldenebro-Lopez, F. J.
   Estrada-Guel, I.
   Herrera-Ramirez, J. M.
   Martinez-Sanchez, R.
TI Microstructural evolution of mechanically alloyed Ni-based alloys under
   high temperature oxidation
SO POWDER TECHNOLOGY
AB To further improve the cost-benefit of MCrAlX (X is a reactive element like Y, Hf, Ta, etc.) alloys, the microhardness, microstructure and oxidation behavior of two Ni-based alloys, Ni60Co30Al10 and Ni60Co10Cr20Al10 without reactive elements were studied by scanning electron microscopy, X-ray diffraction and microhardness Vickers. These alloys were synthesized by mechanical alloying in a high energy ball mill and conventional sintering at 1100 degrees C under inert atmosphere. Milling time and Cr additions have a significant effect on microhardness of as-milled and sintered samples. Bulk samples were oxidized at 1000 degrees C for different times to analyze the possible growth of protective oxide scale, as well as the effect of Cr addition on the chemical composition of the oxide scale. After 3 h of oxidation the formation of Al2O3 oxide scale in the Ni60Co30Al10 alloy is evident. By reducing the Co content and incorporating 20 wt% of Cr, the formation of an Al2O3 oxide scale with the presence of Cr2O3 was observed. Even the formation of homogeneous, continuous and protective oxide products in the surface of samples is evident, the rnicrostructural changes after oxidation treatments have a significant effect on the decrease in microhardness of both alloys. (C) 2015 Elsevier B.V. All rights reserved.
RI Herrera-Ramirez, Jose Martin/D-2409-2010; Baldenebro-Lopez,
   Francisco/I-8686-2012
OI Herrera-Ramirez, Jose Martin/0000-0003-4321-6445; Baldenebro-Lopez,
   Francisco/0000-0003-4847-3985; Estrada-Guel,
   Ivanovich/0000-0002-4529-8643
SN 0032-5910
EI 1873-328X
PD SEP
PY 2015
VL 281
BP 57
EP 64
DI 10.1016/j.powtec.2015.04.073
UT WOS:000356996000008
ER

PT J
AU Nowak, WJ
   Naumenko, D
   Jalowicka, A
   Young, DJ
   Nischwitz, V
   Quadakkers, WJ
AF Nowak, W. J.
   Naumenko, D.
   Jalowicka, A.
   Young, D. J.
   Nischwitz, V.
   Quadakkers, W. J.
TI Effect of alloy composition on the oxidation-induced boron depletion in
   cast Ni-base superalloy components
SO MATERIALS AND CORROSION-WERKSTOFFE UND KORROSION
AB The high temperature air oxidation of the two conventionally cast Ni-based superalloys Rene 80 containing 92wtppm boron and CM 247 containing 110wtppm of boron was studied at temperatures between 850 and 1050 degrees C and times ranging from 1 to 100h. Analysis by GD-OES and SEM/WDX/EBSD revealed the surface scale on Rene 80 after exposure at 1050 degrees C to consist of Cr2O3 with TiO2 in the outer part and BCrO3 and CrTi2O5 in the inner part. Internal Al2O3 precipitates were present below the external scale. After 1h exposure of CM 247 an inner dense alumina scale formed over eutectic alloy regions containing coarse precipitates. Over dendritic regions a Cr-rich oxide scale with BCrO3-precipitates formed initially and aluminum was internally oxidized. After longer oxidation times an alumina sub-scale grew from the internal precipitates, and oxidation of the initially present depleted alloy zones resulted in formation of outer Ni and Co rich oxides. In both alloys, boron depletion in the bulk alloy occurred due to formation of the mentioned boron rich oxide. The extent of depletion was substantially higher for the chromia forming Rene 80 than for CM 247. In the latter material the boron depletion was suppressed after the formation of the dense, inner alumina scale.
RI Young, David J/G-5515-2011; Nowak, Wojciech J/I-6929-2015; Quadakkers,
   Willem J/B-5117-2015
OI Nowak, Wojciech J/0000-0002-5285-4900; Young, David/0000-0001-9947-6655;
   Nischwitz, Volker/0000-0002-9261-3124; Quadakkers, Willem
   J/0000-0002-0644-0192
SN 0947-5117
EI 1521-4176
PD FEB
PY 2017
VL 68
IS 2
BP 171
EP 185
DI 10.1002/maco.201608837
UT WOS:000394663600007
ER

PT J
AU Monceau, D
   Oquab, D
   Estournes, C
   Boidot, M
   Selezneff, S
   Thebault, Y
   Cadoret, Y
AF Monceau, Daniel
   Oquab, Djar
   Estournes, Claude
   Boidot, Mathieu
   Selezneff, Serge
   Thebault, Yannick
   Cadoret, Yannick
TI Pt-modified Ni aluminides, MCrAlY-base multilayer coatings and TBC
   systems fabricated by Spark Plasma Sintering for the protection of
   Ni-base superalloys
SO SURFACE & COATINGS TECHNOLOGY
CT 36th International Conference on Metallurgical Coatings and Thin Films
CY APR 27-MAY 01, 2009
CL San Diego, CA
SP Amer Vacuum Soc, Adv Surface Engn Div
AB Pt-modified Ni aluminicles and MCrAlY coatings (where M = Ni and/or Co) are widely used on turbine blades and vanes for protection against oxidation and corrosion and as bond coatings in thermal barrier coating (TBC) systems. The present work shows the ability of a new fabrication technique, the Spark Plasma Sintering, to develop rapidly new coating compositions and microstructurres. This technique allows combining powders and metallic foils on a superalloy substrate in order to obtain multilayered coatings in a single short experiment. Fabrication of MCrAlY overlays with local Pt and/or Al enrichment is shown, as well as fabrication of coatings made of xi-PtAl2, epsilon-PtAl, alpha-AlNiPt2, martensitic beta-(Ni,Pt)Al or Pt-rich gamma/gamma' phases. The realization of a complete TBC system with a porous and adherent Yttria Stabilized Zirconia (YSZ) layer on a gamma/gamma' low mass bond coating is also demonstrated. Difficulties of fabrication are reviewed and discussed, such as Y segregation, risks of carburization, local overheating, or difficulty to coat complex shape parts. Finally, some first results of cyclic oxidation are given. (C) 2009 Elsevier B.V. All rights reserved.
RI Boidot, Mathieu/K-6376-2014; ESTOURNES, Claude/F-2322-2017
OI ESTOURNES, Claude/0000-0001-8381-8454
SN 0257-8972
PD DEC 25
PY 2009
VL 204
IS 6-7
BP 771
EP 778
DI 10.1016/j.surfcoat.2009.09.054
UT WOS:000272859500006
ER

PT J
AU Wang, F
   Geng, S
AF Wang, F
   Geng, S
TI High temperature oxidation and corrosion resistant nanocrystalline
   coatings
SO SURFACE ENGINEERING
AB Traditional high temperature oxidation resistant coatings are divided into three types: aluminide or modified aluminide coatings such as Cr-Al, Si-Al and Pt-Al; MCrAlY(M=Fe,Co and/or Ni) overlayer coatings and MCrAlY+Y2O3/ZrO2 thermal barrier coatings. Characteristic of these coatings is that their compositions are very different from their substrate alloys. Protection comes from the higher aluminium content in the coating to form Al2O3 at high temperature. However, these coatings may be harmful to the mechanical properties of the alloys as a result of the interdiffusion or thermal mismatch between the coating and substrate. Recently, a new kind of coating has been developed: high temperature oxidation resistant and hot corrosion resistant nanocrystalline coating, the composition of which is the same as the substrate. The only difference is that the grain size of the coating is several orders of magnitude smaller than that of the substrate. The formation of protective Al2O3 scale is not from the high aluminium. content, but from the grain boundary diffusion. The main advantages of this kind of coating are that neither interdiffusion nor thermal mismatch exist between coating and substrate. The present paper reviews the high temperature oxidation and hot corrosion resistant nanocrystalline coating with particular reference to the authors' own results.
SN 0267-0844
PD FEB
PY 2003
VL 19
IS 1
BP 32
EP 36
DI 10.1179/026708402225010056
UT WOS:000183674800005
ER

PT J
AU Chen, K
   Chen, MH
   Yu, ZD
   Zhu, SL
   Wang, FH
AF Chen, Ken
   Chen, Minghui
   Yu, Zhongdi
   Zhu, Shenglong
   Wang, Fuhui
TI Exploring the hindering mechanism of element Ti on the adherence of
   CoO-bearing one-coat enamel/steel
SO INTERNATIONAL JOURNAL OF APPLIED CERAMIC TECHNOLOGY
AB The effect of element Ti on adherence between a CoO-bearing single-layer enamel coating and steel was investigated. Falling-weights tests were carried out and cross-sections at interface of the enamel/substrate were analyzed with a scanning electron microscopy (SEM) coupled with energy dispersive spectroscopy (EDS). Results show that addition of TiO2 reduced adherence of the enamel coating by hindering the formation of anchor-like alloy precipitates. The decrease of anchor points lies in the following three reasons: I. The diffusion path of Co2+ ions to the interface was lengthened because of the blocking effect of rutile and the FeTiO3 crystals; II. Formation of CoTiO3 crystals leads to a reduction of free Co2+ ions; III. Co-Fe precipitates form away from the enamel/substrate interface, as FeTiO3 crystals provide extra surface for the nucleation of Fe-Co alloy precipitates.
OI Chen, Minghui/0000-0001-6350-2401
SN 1546-542X
EI 1744-7402
PD JAN
PY 2019
VL 16
IS 1
BP 185
EP 194
DI 10.1111/ijac.13063
UT WOS:000452054600020
ER

PT J
AU He, LM
   Su, YF
   Allard, LF
   Lance, MJ
   Lee, WY
AF He, LM
   Su, YF
   Allard, LF
   Lance, MJ
   Lee, WY
TI Effects of preoxidation on the nucleation and growth behavior of
   chemically vapor-deposited alpha-Al2O3 on a single-crystal Ni-based
   superalloy
SO METALLURGICAL AND MATERIALS TRANSACTIONS A-PHYSICAL METALLURGY AND
   MATERIALS SCIENCE
AB A chemical vapor deposition (CVD) procedure was developed for preparing a high-quality alpha-Al2O3 coating layer on the surface of a single-crystal Ni-based superalloy using AlCl3, CO2 and H-2 as precursors. A critical part of this procedure was a short-time preoxidation step (1 min) with CO2 and H-2 in the CVD chamber, prior to introducing the AlCl3 precursor. Without this preoxidation step, extensive whisker formation was observed on the alloy surface. Characterization results showed that the preoxidation step resulted in the formation of a continuous oxide layer (similar to50 nm) on the alloy surface. The outer part of this layer (similar to20 nm) appeared to contain mixed oxides, whereas the inner part (similar to30 nm) mainly consisted of alpha-Al2O3 grains with theta-Al2O3 as a minor phase. We observed that the nucleation of alpha-Al2O3 in the preoxidized layer was promoted by (1) rapid heating (10 seconds) of the alloy surface to the temperature region where alpha-Al2O3 was expected to nucleate; (2) the low oxygen pressure environment of the preoxidation step, which kept the rate of oxidation low; and (3) contamination of the reactor chamber with HfCl4. The preoxidized layer served as an effective diffusion barrier for mitigating the interaction with some of the alloying elements such as Co and Cr with the CVD precursors and eliminating whisker formation on the alloy surface.
RI Lance, Michael/I-8417-2016
OI Lance, Michael/0000-0001-5167-5452
SN 1073-5623
EI 1543-1940
PD MAR
PY 2004
VL 35A
IS 3A
BP 1113
EP 1124
DI 10.1007/s11661-004-0037-4
UT WOS:000220245900015
ER

PT J
AU Seehra, MS
   Cionca, C
   Manivannan, A
AF Seehra, MS
   Cionca, C
   Manivannan, A
TI Thermal expansions of the beta and gamma phases in a Co-Ni-Fe superalloy
   determined by x-ray diffraction
SO JOURNAL OF MATERIALS RESEARCH
AB Commercially useful multiphase alloy Inconel 783 is made up of Ni(28%), Fe(25%), and Co(35%) with smaller amounts of Cr, Al, Nb, Mo, Ti, C, and Si. Ln this work, relative temperature variations of the lattice constants a(T)/a(0) of the gamma (face-centered-cubic) and beta (body-centered-cubic) phases of this alloy are determined from 97 to 773 K using analyses of their x-ray diffraction (XRD) patterns. Plots of a(T)/a(0) for the two phases vary from 1.0 at 97 K to 1.012 at 773 K and show that (i) for T > 500 K, thermal expansion of the beta phase is larger than that of the gamma phase; and (ii) an abrupt jump is observed near 300 K. The appearance of new lines above 700 K in XRD representing Co2CrO4 and CoCr2O4 is interpreted in terms of the oxidation of the gamma phase, whereas the beta phase is oxidation resistant. The anomalous change in a(T)/a(0), observed near 300 K and accompanied by a similar change in the temperature variation of the initial magnetic susceptibility, is not well understood. A brief discussion on the implications of these results is presented.
RI Manivannan, Ayyakkannu/AAD-1464-2019; Manivannan, Ayyakkannu/A-2227-2012
OI Manivannan, Ayyakkannu/0000-0003-0676-7918; Manivannan,
   ayyakkannu/0000-0002-9241-3587
SN 0884-2914
PD AUG
PY 2000
VL 15
IS 8
BP 1719
EP 1723
DI 10.1557/JMR.2000.0247
UT WOS:000088588800012
ER

PT J
AU Pang, Q
   Xiu, ZY
   Wu, GH
   Jiang, LT
   Sun, DL
   Hu, ZL
AF Pang, Q.
   Xiu, Z. Y.
   Wu, G. H.
   Jiang, L. T.
   Sun, D. L.
   Hu, Z. L.
TI Synthesis and properties of open-cell Ni-Cr-Fe-Al alloy foams by pack
   co-deposition process
SO JOURNAL OF MATERIALS PROCESSING TECHNOLOGY
AB A pack cementation process for the co-deposition of Cr, Fe and Al onto open-cell nickel foam was developed. The reticulated open-cell Ni-Cr-Fe-Al foams were annealed to homogenize the material with 18.8 wt.% Cr, 11.3 wt.% Fe and 7.7 wt.% Al. The microstructure and phase composition of the Ni-Cr-Fe-Al foams were examined by scanning electron microscopy (SEM). X-ray diffraction (XRD) and energy dispersive analysis (EDS). The results show that the coating is uniform and dense along the perimeter of the Ni strut, and consists of three layers: a Cr-Fe outer layer, an inner layer containing mostly Al and a transition zone. After homogenization annealing, the alloyed foams retain the hollow struts structure of the original pure nickel foams and the low relative densities. The Ni-Cr-Fe-Al alloy foams exhibit enhancement in absolute strength as compared to the pure nickel and Ni-35.2Cr foams. Furthermore, the Ni-Cr-Fe-Al alloy foams show excellent oxidation resistance and outperform the chromia-forming Ni-35.2Cr alloy foam after oxidation,it 900 and 1000 degrees C, which is mainly due to its high aluminum and chromium content leading to the formation of a continuous and adherent duplex oxide layer. (C) 2012 Elsevier B.V. All rights reserved.
SN 0924-0136
PD NOV
PY 2012
VL 212
IS 11
BP 2219
EP 2227
DI 10.1016/j.jmatprotec.2012.06.017
UT WOS:000309569400007
ER

PT J
AU Bagot, PAJ
   Silk, OBW
   Douglas, JO
   Pedrazzini, S
   Crudden, D
   Martin, TL
   Hardy, MC
   Moody, MP
   Reed, RC
AF Bagot, P. A. J.
   Silk, O. B. W.
   Douglas, J. O.
   Pedrazzini, S.
   Crudden, Dj.
   Martin, T. L.
   Hardy, M. C.
   Moody, M. P.
   Reed, R. C.
TI An Atom Probe Tomography study of site preference and partitioning in a
   nickel-based superalloy
SO ACTA MATERIALIA
AB Atom Probe Tomography (APT) has been utilised for an in-depth examination of the commercial polycrystalline Ni-based superalloy RR1000, assessing compositions of the primary, secondary and tertiary gamma' phases. Clear differences in the phase chemistries are noted, particularly for the tertiary gamma' to which much of the alloy strength is attributed. Trace amounts of Hf are found to segregate strongly to the primary and secondary gamma' phases, but also exhibit an extended diffusion profile across the gamma-gamma' interface up to 80 nm wide. Ti, Al and Mo demonstrate similar, yet not as pronounced diffusion profiles, indicating assumed phase chemistries may not be representative of those regions adjacent to the gamma-gamma' interface. Within gamma', unique element site-occupancy preferences for this alloy were identified. Finally, the grain boundary chemistry across a gamma-gamma interface and that of an intragranular boride were analysed, identifying the latter as a mixed M5B3 boride rich in Mo and Cr. These demonstrate further the depth of information on Ni-alloys accessible by APT, while the overall implications of results in comparison with other in-service/model alloys are also discussed. (C) 2016 Acta Materialia Inc. Published by Elsevier Ltd.
RI Martin, Tomas L/O-7551-2015; Moody, Michael P/H-9377-2013
OI Martin, Tomas L/0000-0001-8621-7881; Moody, Michael
   P/0000-0002-9256-0966; Douglas, James/0000-0002-5998-4548; Pedrazzini,
   Stella/0000-0002-4691-2991
SN 1359-6454
EI 1873-2453
PD FEB 15
PY 2017
VL 125
BP 156
EP 165
DI 10.1016/j.actamat.2016.11.053
UT WOS:000394201500014
ER

PT J
AU Viat, A
   Bouchet, MID
   Vacher, B
   Le Mogne, T
   Fouvry, S
   Henne, JF
AF Viat, Ariane
   Bouchet, Maria-Isabel De Barros
   Vacher, Beatrice
   Le Mogne, Thierry
   Fouvry, Siegfried
   Henne, Jean-Francois
TI Nanocrystalline glaze layer in ceramic-metallic interface under fretting
   wear
SO SURFACE & COATINGS TECHNOLOGY
CT 43rd International Conference on Metallurgical Coatings and Thin Films
   (ICMCTF)
CY APR 25-29, 2016
CL San Diego, CA
SP Amer Vacuum Soc, Adv Surface Engn Div
AB A silicate ceramic and a Co-based superalloy are put in contact at 700 degrees C and are submitted to fretting wear (small amplitude reciprocating movements). The present interface is a plane to plane 4 mm contact that is studied in cross section through SEM-EDX, high resolution TEM and XPS. The tribological test results in the formation of thick (20 mu m), compact third body that adheres on both counterparts in the interface. This third body, which is formed from mixed, grinded and sintered debris reacting with surrounding oxygen, is a glaze layer. The glaze layer created on the ceramic seems homogeneous at microscale but evidences a nanostructure of metallic 20 nm crystalline grains embedded in an amorphous oxidized matrix. This structure is similar in the layer adhering on the alloy but the matrix is crystalline, suggesting that the amorphization is promoted by ceramic elements. The main wear process argued is the wrenching of metallic grains that undergo further grinding without recrystallization, associated with diffusion and selective oxidation of some metallic elements. (C) 2016 Elsevier B.V. All rights reserved.
SN 0257-8972
PD DEC 25
PY 2016
VL 308
BP 307
EP 315
DI 10.1016/j.surfcoat.2016.07.100
UT WOS:000390625000040
ER

PT J
AU Sidhu, TS
   Prakash, S
   Agrawal, RD
AF Sidhu, TS
   Prakash, S
   Agrawal, RD
TI Performance of high-velocity oxyfuel-sprayed coatings on an Fe-based
   superalloy in Na2SO4-60%V2O5 environment at 900 degrees C - Part I:
   Characterization of the coatings
SO JOURNAL OF MATERIALS ENGINEERING AND PERFORMANCE
AB This article demonstrates the successful formulation of NiCrBSi, Cr3C2-NiCr, Ni-20Cr, and Stellite-6 coatings on an Fe-based superalloy by a high-velocity oxyfuel (HVOF) process for hot corrosion applications. The microstructure, porosity, coating thickness, phase formation, and microhardness properties of the coatings have been characterized using the combined techniques of optical microscopy, x-ray diffraction, scanning electron microscopy/energy-dispersive x-ray analysis. A microhardness tester was used to determine the hardness of the coatings. The coatings in general exhibit characteristic splat-like, layered morphologies due to the deposition and resolidification of successive molten or semimolten powder particles. The NiCrBSi, Cr3C2-NiCr, and Ni-20Cr coatings have shown a nickel-base face-centered cubic (fcc) structure as a principal phase, whereas Stellite-6 coating has an fcc Co-rich metallic matrix. Oxides/spinel oxides are formed in small fraction as intersplat lamellae or globules oriented parallel to the substrate surface. Coatings possess some unmelted/partially melted particles, inclusions, and porosity less than 2%. The microhardness of the coatings is found to be higher than the superalloys. The Cr3C2-NiCr coating has indicated a maximum microhardness of 990 Hv, while a Ni-20Cr coating has shown a minimum value of about 600 Hv. This article is focused on the characterization of HVOF coatings. The hot corrosion behavior of these coatings in a molten salt (Na2SO4-60%V2O5) environment at 900 degrees C under cyclic conditions is being presented as part II included in this issue.
SN 1059-9495
PD FEB
PY 2006
VL 15
IS 1
BP 122
EP 129
DI 10.1361/105994906X83402
UT WOS:000235177300020
ER

PT J
AU Fritscher, K
   Leyens, C
   Schulz, U
AF Fritscher, K
   Leyens, C
   Schulz, U
TI Investigation of an as-sprayed NiCoCrAlY overlay coating. A
   thermoanalytical approach
SO MATERIALS SCIENCE AND ENGINEERING A-STRUCTURAL MATERIALS PROPERTIES
   MICROSTRUCTURE AND PROCESSING
AB A low pressure plasma sprayed (LPPS) NiCoCrAlY aircraft turbine blade overlay coating was investigated by differential thermal analysis (DTA). A pronounced irreversible endothermic reaction peak was observed at 975 degreesC for the as-sprayed coating. No equivalent reaction is observed for the LPPS coating in the annealed state and in Ni-Co-Cr-Al (Ni:Co = 2:1) compositions after slow furnace cool-down as well. The reaction scheme for the partial ternary AlNi-Cr-Ni system was taken as a reference standard for understanding the irreversible reaction, and was reexamined where necessary. The four-phase solid state reaction in the ternary system at 995 degreesC, according to gamma-Ni + beta-NiAl --> gamma'-Ni3Al + alpha-Cr, is compared with the occurrence of the reaction observed at 975 degreesC on the as-sprayed NiCoCrAlY coating material. It runs most likely according to gamma-Ni + -gamma'-Ni(3)AI --> alpha-Cr + beta-NiAl. The reaction at 975 degreesC is discussed in terms of metastable phase formation sequences. (C) 2003 Elsevier B.V. All rights reserved.
RI Leyens, Christoph/J-8781-2017
OI Leyens, Christoph/0000-0002-1885-9054; Schulz, Uwe/0000-0003-0362-8103
SN 0921-5093
EI 1873-4936
PD MAR 25
PY 2004
VL 369
IS 1-2
BP 144
EP 150
DI 10.1016/j.msea.2003.10.319
UT WOS:000220451400018
ER

PT J
AU Toscano, J
   Vassen, R
   Gil, A
   Subanovic, M
   Naumenko, D
   Singhelser, L
   Quadakkers, W
AF Toscano, J.
   Vassen, R.
   Gil, A.
   Subanovic, M.
   Naumenko, D.
   Singhelser, L.
   Quadakkers, Wj.
TI Parameters affecting TGO growth and adherence on MCrAly-bond coats for
   TBC's
SO SURFACE & COATINGS TECHNOLOGY
CT 33rd International Conference on Metallurgical Coatings and Thin Films
CY MAY 01-05, 2006
CL San Diego, CA
SP Amer Vacuum Soc, Adv Surface Engn Div
AB Electron Beam-Physical Vapor Desposited Thermal Barrier Coatings (EB-PVD TBC) on the Ni-base superalloy IN738LC were tested in respect to non-isothermal and cyclic oxidation resistance at 1100 degrees C. Two types of MCrAlY's (M = Ni, Co), a Co-base and a Ni-base, were used as bond coats (BC) for the TBC's. Additionally, free standing MCrAlY specimens of 2 mm thickness were manufactured by vacuum plasma spraying. The results of the present studies strongly indicate, that an important lifetime governing factor of the TBC is the yttrium incorporation into the alumina based Thermal Grown Oxide (TGO) which results in an increase of the TGO growth rate and in parallel in a decrease of the yttrium concentration in the coating. If the yttrium concentration has been decreased beneath a critical level, its positive effect on TGO adherence is lost, resulting in TGO spallation. The time required for yttrium exhaustion will not only depend on the initial yttrium content but also on the yttrium reservoir, which is directly proportional to the BC thickness. The transport of yttrium into the TGO seems to occur slower in a Co-based than in a Ni-based coating, resulting in a longer life time for the TBC on the CoNiCrAlY-BC. (c) 2006 Elsevier B.V. All rights reserved.
RI Quadakkers, Willem J./B-5117-2015
OI Quadakkers, Willem J./0000-0002-0644-0192
SN 0257-8972
PD DEC 20
PY 2006
VL 201
IS 7
BP 3906
EP 3910
DI 10.1016/j.surfcoat.2006.07.247
UT WOS:000243149700018
ER

PT J
AU Pereira, JC
   Zambrano, JC
   Rayon, E
   Yanez, A
   Amigo, V
AF Pereira, J. C.
   Zambrano, J. C.
   Rayon, E.
   Yanez, A.
   Amigo, V.
TI Mechanical and microstructural characterization of MCrAlY coatings
   produced by laser cladding: The influence of the Ni, Co and Al content
SO SURFACE & COATINGS TECHNOLOGY
AB Laser metal deposition (LMD) and laser cladding (LC) are alternative methods to thermal spraying processes to produce dense, high-quality coatings. In this work, two MCrAlY coatings (M = Ni + Co) have been prepared onto stainless steel substrate using a coaxial LC technique under two different Ni/Co and Al proportions. The mechanical properties were then evaluated with microhardness, nanoindentation, and three-point bending tests. The microstructure and composition of coatings were characterized by X-ray Diffraction (XRD) analysis and Field Emission Electron Microscopy (FESEM) coupled to an Energy Dispersive Spectroscopy (EDS) detector. The study revealed that the gamma/beta phases formed in the MCrAIY coating microstructure result in a lower elastic modulus than the austenitic stainless steel substrate, while an inverse behavior for hardness was observed due the presence of the aluminum-rich beta-phase. Under flexural loads, the failure of coatings showed plasticity and anisotropy characteristics depending on the two laser tracks orientations evaluated.
RI Amigo, Vicente/K-6893-2014; Yanez, Armando/L-2957-2014; Falcon, Juan
   Carlos Pereira/G-7666-2016
OI Amigo, Vicente/0000-0002-2107-0273; Yanez, Armando/0000-0003-4626-7993;
   Falcon, Juan Carlos Pereira/0000-0002-4385-6197; Zambrano,
   Jenny/0000-0002-9737-7116
SN 0257-8972
PD MAR 25
PY 2018
VL 338
BP 22
EP 31
DI 10.1016/j.surfcoat.2018.01.073
UT WOS:000427340700003
ER

PT J
AU Zhu, HM
   Li, BC
   Chen, MH
   Qiu, CJ
   Tang, ZF
AF Zhu, Hongmei
   Li, Baichun
   Chen, Minghui
   Qiu, Changjun
   Tang, Zhongfeng
TI Improvement of Corrosion Resistance of Hastelloy-N Alloy in LiF-NaF-KF
   Molten Salt by Laser Cladding Pure Metallic Coatings
SO COATINGS
AB The corrosion protection of Hastelloy-N alloy in LiF-NaF-KF (commonly referred to as FLiNaK) molten salt has been developed by pure Ni and Co coatings using the laser cladding technique. An immersion experiment with samples was performed in molten FLiNaK salt at 900 degrees C for 100 h. It was found that the corrosion rates of the pure Ni-coated specimen and the pure Co-coated specimen are 39.9% and 35.7% of that of Hastelloy-N alloy, respectively. A careful microstructural characterization indicates that a selective dissolution of the elemental Cr occurred in the surface of bare Hastelloy-N alloy, showing a severe intergranular corrosion. For pure metal-coated specimens, in contrast, only metal oxide formed during the laser cladding process dissolved into the molten fluoride salt. The dense pure metal (Ni or Co) coatings exhibit a slightly general corrosion and protect the Hastelloy-N substrate effectively. The possible corrosion mechanism for both coated and uncoated Hastelloy-N under the current experimental condition are discussed in this work.
SN 2079-6412
PD SEP
PY 2018
VL 8
IS 9
AR 322
DI 10.3390/coatings8090322
UT WOS:000447978200030
ER

PT J
AU Magdefrau, NJ
   Chen, L
   Sun, EY
   Aindow, M
AF Magdefrau, Neal J.
   Chen, Lei
   Sun, Ellen Y.
   Aindow, Mark
TI The effect of Mn1.5Co1.5O4 coatings on the development of near surface
   microstructure for Haynes 230 oxidized at 800 degrees C in air
SO SURFACE & COATINGS TECHNOLOGY
AB The effect of reactively sintered Mn1.5Co1.5O4 (MCO) coatings on the development of surface microstructure for Haynes 230 (H230) oxidized in air at 800 degrees C has been studied using a combination of thermo-gravimetric analysis and electron microscopy techniques. The bare alloy exhibits a parabolic rate constant of 8.8 x 10(-9) mg(2)m(-4)s(-1) and forms a two-layer oxide scale with a continuous chromia layer and a thinner discontinuous MnCr2O4 overlayer. For the MCO-coated H230, the reduction step of the reactive sintering process converts the MCO coating to a mixture of Co and MnO with a thin Cr-rich oxide layer at the interface with the alloy substrate. Following the re-oxidation step, there is a 200 nm chromia layer and a 400 nm cubic spinel reaction layer (RL) between the alloy and the MCO. These layers thicken to 800 nm and 1.2 mu m, respectively after 1000 h oxidation. These observations are compared to our previous studies of MCO-coated Crofer 22 APU, and the implications for long-term SOFC performance are discussed. (C) 2014 United Technologies Research Center. Published by Elsevier B.V. All rights reserved.
RI Aindow, Mark/E-5282-2010
OI Aindow, Mark/0000-0001-6617-1409
SN 0257-8972
PD MAR 15
PY 2014
VL 242
BP 109
EP 117
DI 10.1016/j.surfcoat.2014.01.025
UT WOS:000333782400015
ER

PT J
AU Singh, PK
   Mishra, SB
AF Singh, Prashant Kumar
   Mishra, S. B.
TI Erosion wear characteristics of HVOF Sprayed WC-Co-Cr and CoNiCrAlY
   coatings on IS-2062 structural steel
SO MATERIALS RESEARCH EXPRESS
AB Structural steel components of thermal power plants are exposed to the oxidative and erosive environment during the operation of the plants. Such steels have good structural properties but lack resistance to erosion. Hard coatings are deposited on structural steels to improve their erosion resistance while maintaining good structural properties. The current work emphasizes the role of HVOFsprayed WC-12Co-4Cr and Co-32-Ni-21Cr-8Al-0.5Y coatings on the erosive wear of IS-2062 structural steel. Coatings are evaluated in terms of hardness, erosion rate, adhesion to the substrate, surface roughness and porosity. The erosion tests are carried out using an air jet erosion tester at 30 degrees and 90 degrees impact angles under room temperature environment. From this investigation, it has been observed that WC-Co-Cr coating on IS-2062 structural steel provides better erosion resistance than Co-32-Ni-21Cr-8Al-0.5Y coating at both the impact angles. However, the higher erosion rate is found at 90 degrees impact angle than that at 30 degrees impact angle for both the coatings suggesting a dominating brittle erosion mechanism. Microhardness and surface roughness of the coatings played an important role in the erosion resistance of WC-Co-Cr and CoNiCrAlY coatings.
RI SINGH, PRASHANT KUMAR/AAA-1933-2020
OI SINGH, PRASHANT KUMAR/0000-0002-0580-4863; Mishra,
   Suryanarayan/0000-0002-2014-4613
SN 2053-1591
PD SEP
PY 2018
VL 5
IS 9
AR 095508
DI 10.1088/2053-1591/aad85d
UT WOS:000441827000001
ER

PT J
AU Xu, QG
   Lu, F
   Wu, XR
AF Xu, Q. G.
   Lu, F.
   Wu, X. R.
TI Thermal cycling of EB-PVD/NiCoCrAlYHf thermal barrier coatings
SO MATERIALS SCIENCE AND TECHNOLOGY
AB Microstructural evolution, interfacial toughness and damage initiation of Y2O3 partially stabilised ZrO2 thermal barrier coatings (TBCs), which have been deposited by electro-beam physical vapour deposition on NiCoCrAlYHf coated superalloy substrate, were studied as a function of thermal cycles at 1150 degrees C. Interfacial toughness of TBC systems was measured by indentation method. The results show that bond coat (BC) is composed of beta-(Ni,Co)Al and gamma solid solution at the initial cycles. beta phase is completely transformed into gamma at 185 cycles. The thermally grown oxide (TGO), which consists of an Al2O3 layer and a thin spinel layer, has a high growth rate and grows irregularly because of preferential oxidation of Hf rich phases in the BC. This TBC system has a larger critical TGO thickness for failure. The thickness of TGO at planar place is approximately 10 mu m when the TBCs spalled. Interfacial toughness decreases substantially at the initial stage of thermal cycling.
SN 0267-0836
EI 1743-2847
PD MAR
PY 2007
VL 23
IS 3
BP 264
EP 269
DI 10.1179/174328407X158596
UT WOS:000246106500002
ER

PT J
AU Fu, C
   Ren, ZM
   Cao, GH
AF Fu Chao
   Ren Zhongming
   Cao Guanghui
TI Preparation and Structure of Al plus Si Codeposited Coatings on.
   Ni-based Superalloys
SO RARE METAL MATERIALS AND ENGINEERING
