Repository: MatInfoUB/NLP-Queries

File: Co_superalloys2.txt (part 11 of 21)
FN Clarivate Analytics Web of Science
AB Self- and impurity diffusion coefficients are assessed in the liquid nickel system by the fundamental ab initio molecular dynamics approach. The impurity diffusion coefficients in the Ni-X systems (X=C, Co, N, Nb, Ta, Ti, W) are mostly not available in the current literature. The simulations are performed at four temperatures, in the range from 1903 to 2303 K, which allows to extract activation energies and frequency factors for the temperature dependent diffusion coefficient assuming an Arrhenius-type behavior in the liquid. In addition to the temperature dependence, the concentration-dependent impurity diffusion was investigated for the Ni-Co system. The data are of relevance for the development of the state-of-the art Ni-based superalloys and alternative binder systems in cemented carbides. The obtained theoretical results are in very good agreement with the limited experimental data for the diffusion in liquid Ni systems. Published by AIP Publishing.
RI Blomqvist, Andreas/D-5345-2012
OI Blomqvist, Andreas/0000-0002-9583-9372
SN 0021-9606
EI 1089-7690
PD JUN 28
PY 2018
VL 148
IS 24
AR 244503
DI 10.1063/1.5026348
UT WOS:000437190300069
PM 29960348
ER

PT J
AU Chapovaloff, J
   Rouillard, F
   Wolski, K
   Pijolat, M
AF Chapovaloff, J.
   Rouillard, F.
   Wolski, K.
   Pijolat, M.
TI Kinetics and mechanism of reaction between water vapor, carbon monoxide
   and a chromia-forming nickel base alloy
SO CORROSION SCIENCE
AB The kinetic aspects of the competitive reaction of CO and H2O in the formation of chromia layer on a nickel base alloy at high temperature were studied by thermogravimetry combined to gas phase chromatography. It was shown that competitive adsorption occurred between both molecules and that whatever P-CO/P-H2O ratio, CO mainly reacted in the first instants of oxidation and H2O became the main long-term oxidant species. After an interfacial and diffusion mixed kinetic regime, the long-term oxidation rate was parabolic and did not depend on the water vapor content in the gas phase. The oxidation kinetics was well described by considering that the rate limiting step was the outwards diffusion of interstitial chromium cations in the oxide layer. (C) 2012 Elsevier Ltd. All rights reserved.
RI Wolski, Krzysztof/E-7155-2018
OI Wolski, Krzysztof/0000-0002-3216-9869
SN 0010-938X
EI 1879-0496
PD APR
PY 2013
VL 69
BP 31
EP 42
DI 10.1016/j.corsci.2012.09.045
UT WOS:000316237700005
ER

PT J
AU Han, J
   Yoo, B
   Im, HJ
   Oh, CS
   Choi, PP
AF Han, Jaewook
   Yoo, Boryung
   Im, Hye Ji
   Oh, Chang-Seok
   Choi, Pyuck-Pa
TI Microstructural evolution of the heat affected zone of a Co-Ti-W alloy
   upon laser cladding with a CoNiCrAlY coating
SO MATERIALS CHARACTERIZATION
AB We report on the microstructural evolution of the heat affected zone of a gamma/gamma'-strengthened Co-Ti-W alloy upon laser cladding with a CoNiCrAlY coating. Using electron microscopy and atom probe tomography we observed two distinct heat affect zones, namely gamma islands containing gamma' precipitate (similar to 45 nm in size) colonies and heat affected gamma/gamma' regions outside the gamma islands comprising fine gamma' precipitates (similar to 25 nm in size). Based on the experimental data and thermodynamic calculations, we propose a model for the formation of these two heat affected zones and discuss the differences in the observed precipitate sizes.
SN 1044-5803
EI 1873-4189
PD DEC
PY 2019
VL 158
AR 109998
DI 10.1016/j.matchar.2019.109998
UT WOS:000503314000062
ER

PT J
AU Xu, YX
   Yan, JB
   Sun, F
   Ikeda, A
   Gu, YF
AF Xu, Yaxin
   Yan, Jingbo
   Sun, Fei
   Ikeda, Ayako
   Gu, Yuefeng
TI Effect of further alloying elements on corrosion resistance of Ni-Cr
   alloys in molten glass
SO CORROSION SCIENCE
AB The corrosion behaviour of commercial Ni-Cr alloys added with Fe, Ti, Nb and Al was evaluated in molten glass at 1050 degrees C. The static-immersion results reveal that the corrosion depth after testing for 100 h roughly remains at the same level for the alloys added with 5 wt.% Al or added with Fe, Ti and Nb (FeTiNb) separately, but decreases greatly by co-adding 5 wt.% Al with FeTiNb. However, a further increase of Al content to 15 wt.% in the co-added alloy degrades the corrosion resistance. The corrosion mechanism was discussed based on the analysis of the corrosion layer. (C) 2016 Elsevier Ltd. All rights reserved.
RI Xu, Yaxin/O-5751-2019; Xu, Yaxin/W-7656-2018
OI Xu, Yaxin/0000-0003-0490-0754; Gu, Yuefeng/0000-0001-9446-118X
SN 0010-938X
EI 1879-0496
PD NOV
PY 2016
VL 112
BP 647
EP 656
DI 10.1016/j.corsci.2016.09.007
UT WOS:000385472100060
ER

PT J
AU Han, ZD
   Liu, X
   Zhao, SF
   Shao, Y
   Li, JF
   Yao, KF
AF Han, Zhidong
   Liu, Xue
   Zhao, Shaofan
   Shao, Yang
   Li, Jinfeng
   Yao, Kefu
TI Microstructure, phase stability and mechanical properties of
   Nb-Ni-Ti-Co-Zr and Nb-Ni-Ti-Co-Zr-Hf high entropy alloys
SO PROGRESS IN NATURAL SCIENCE-MATERIALS INTERNATIONAL
AB Owning to their excellent thermal stability and high strength at elevated temperature, high entropy alloys (HEAs) possess great potential for the application in aviation and aerospace fields. In present work, two novel Nb-Ni-Ti-Co-Zr and Nb-Ni-Ti-Co-Zr-Hf HEAs were prepared by arc melting and copper mold suction-casting method. The microstructure, phase stability, mechanical properties at room temperature and elevated temperature of the two HEAs were studied. Both of the HEAs possess high yield stress at room temperature, especially for the Nb-Ni-Ti-Co-Zr (with 2331 Mpa). In addition, the Nb-Ni-Ti-Co-Zr HEA exhibited high yield stress of 564 Mpa at elevated temperature of 800 degrees C and large compressive plastic strain (more than 50% at 800 degrees C). Nb-Ni-Ti-Co-Zr-Hf alloy showed new phase precipitation at 800 degrees C, whereas the structure of Nb-Ni-Ti-Co-Zr was more stable, which is one of the reason why it possesses high strength at room temperature and elevated temperature. The high temperature properties of the Nb-Ni-Ti-Co-Zr HEA make it promising for high temperature application. (C) 2015 The Authors. Production and hosting by Elsevier B.V. on behalf of Chinese Materials Research Society.
RI Shao, Yang/H-2722-2013
OI Shao, Yang/0000-0001-5369-9933
SN 1002-0071
EI 1745-5391
PD OCT
PY 2015
VL 25
IS 5
BP 365
EP 369
DI 10.1016/j.pnsc.2015.09.001
UT WOS:000366561700001
ER

PT J
AU Liu, ZJ
   Zhou, CG
AF Liu, Zongjie
   Zhou, Chungen
TI Hot Corrosion Behavior of Si-Y-Co-Modified Aluminide Coating Exposed to
   NaCl + Na2SO4 Salt at 1173 K
SO OXIDATION OF METALS
CT 4th International Symposium on High-Temperature Oxidation and Corrosion
   (ISHOC)
CY JUL 23-27, 2014
CL Hakodate, JAPAN
AB The microstructure and hot corrosion behavior of a Si-Y-Co-modified aluminide coating prepared on a nickel base superalloy DZ125 by the pack cementation process was studied. The Co-Al-Si-Y coated specimen had a mass gain of only 0.25 mg/cm(2) after being exposed to NaCl + Na2SO4 salt for 100 h at 1173 K. Thus the addition of Si to a Y-Co-modified aluminide coating increased its hot corrosion resistance by 40 %. The improved hot corrosion resistance of the Co-Al-Si-Y coating was mainly attributed to the formation of an Al2O3 scale with SiO2 on the surface of the coating during the hot corrosion test. SiO2 can prohibit the high fluxing rate of dissolution of the protective Al2O3 scale and prevent rapid corrosion attack owing to its low solubility over a wide range of salt acidity and its weak oxygen permeability.
   Graphical Abstract
   The Co-Al-Si-Y coated specimen had a mass gain of only 0.25 mg/cm(2) after being exposed to NaCl + Na2SO4 salt for 100 h at 1173 K. The addition of Si to a Y-Co-modified aluminide coating improved its hot corrosion resistance.
   [GRAPHICS]
SN 0030-770X
EI 1573-4889
PD FEB
PY 2016
VL 85
IS 1-2
SI SI
BP 205
EP 217
DI 10.1007/s11085-015-9599-3
UT WOS:000369016900015
ER

PT J
AU Muller, J
   Schierling, M
   Zimmermann, E
   Neuschutz, D
AF Muller, J
   Schierling, M
   Zimmermann, E
   Neuschutz, D
TI Chemical vapor deposition of smooth alpha-Al2O3 films on nickel base
   superalloys as diffusion barriers
SO SURFACE & COATINGS TECHNOLOGY
CT 26th International Conference on Metallurgical Coating and Thin Films
CY APR 12-15, 1999
CL SAN DIEGO, CALIFORNIA
SP Div Amer Vacuum Soc, Vacuum Metallurgy & Thin Films
AB With rising operating temperatures of gas turbines, interdiffusion may occur between the structural material of the blades (superalloy) and the corrosion-resistant layer (MCrAlY) leading to premature coating failure. Depositing a diffusion barrier between the base material and the layer is a conceivable means to suppress this diffusion. alpha-Al2O3 appears to be well suited as a diffusion barrier since it passes through no phase transition at high temperatures and possesses a hcp crystal structure with a very small number of defects. However, chemical vapor deposition of alpha-Al2O3 is known to be difficult because of preferred whisker formation due to the high contents of Ni and Co in the substrate. In this paper two ways to suppress the growth of whiskers and to deposit smooth alpha-Al2O3 films on nickel base superalloy substrates are presented. Furthermore, the efficiency of the diffusion barrier was tested by annealing experiments at 1100 degrees C for 100 h. The alpha-Al2O3 films remained dense and very effective as a diffusion barrier. (C) 1999 Elsevier Science S.A. All rights reserved.
SN 0257-8972
PD NOV
PY 1999
VL 120
BP 16
EP 21
DI 10.1016/S0257-8972(99)00333-3
UT WOS:000084051900004
ER

PT S
AU Bouhanek, K
   Oquab, D
   Pieraggi, B
AF Bouhanek, K
   Oquab, D
   Pieraggi, B
BE Streiff, R
   Stringer, J
   Krutenat, RC
   Caillet, M
   Rapp, RA
TI High temperature oxidation of single-crystal Ni-base superalloys
SO HIGH TEMPERATURE CORROSION AND PROTECTION OF MATERIALS 4, PTS 1 AND 2
SE MATERIALS SCIENCE FORUM
CT 4th International Symposium on High Temperature Corrosion and Protection
   of Materials
CY MAY 20-24, 1996
CL LES EMBIEZ, FRANCE
SP CEFRACOR, Paris, France, Univ Provence, Marseille, France, E P R I, Palo Alto, US, European Federat Corros Event No 207
AB The isothermal oxidation behavior at 900 and 1100 degrees C in pure oxygen of several commercial single-crystal Ni-base superalloys (CMSX2, CMSX4, CMSX6, AM3, MC2, SRR99) and modified versions of some of them has been investigated. Oxide scales formed at 900 degrees C are adherent and reveal the dendritic microstructure of the subjacent alloy. These scales are composed of three layers 1- (Ti,Co,Ni)-rich oxides, 2- Cr-rich oxides and 3- (Ta,W,Ti)-rich oxides. Al-internal oxidation zone and y' depleted zone are identified. Oxide scales formed at 1100 degrees C are not adherent and spall off extensively regardless of cooling rate. The critical temperature drop to initiate spallation (Delta T) depends on the oxide layer thickness (xi) and the interfacial rupture energy (y(F)). For a given oxide/metal couple (Delta T)(2) xi/y(F), is constant (EVANS and LOBB model). AM3 and CMSX4 alloys follow this model while AM3 and MC2 modified alloys have different behavior. Addition of Si and Hf and substitution of Mo by Re or Pt and Ti by Ta improve oxidation resistance at 900 degrees C and scale adherence at 1100 degrees C.
SN 0255-5476
BN 0-87849-774-9
PY 1997
VL 251-2
BP 33
EP 40
DI 10.4028/www.scientific.net/MSF.251-254.33
PN 1-2
UT WOS:000071768900003
ER

PT J
AU Zhang, XM
   Deng, HQ
   Xiao, SF
   Li, XF
   Hu, WY
AF Zhang, Xingming
   Deng, Huiqiu
   Xiao, Shifang
   Li, Xiaofan
   Hu, Wangyu
TI Atomistic simulations of solid solution strengthening in Ni-based
   superalloy
SO COMPUTATIONAL MATERIALS SCIENCE
AB The interaction between an edge dislocation and the solid solution elements (Co, Ru and Re) of different concentration in Ni is investigated by means of molecular dynamics simulation. It is figured out that Ru atoms hinder dislocation movement more effectively than Co atoms under the same concentration. The solid solution strengthening of Re atoms being introduced to Ni crystal is obviously stronger than that of Co and Ru atoms addition. With first-principles density functional theory approach, it is found that one of the leading factors of solid solution strengthening can be attributed to the interaction between host atoms and solid solution elements located in the slip plane, which leads to the stacking-fault energy increasing. Crown Copyright (C) 2012 Published by Elsevier B.V. All rights reserved.
RI Deng, Huiqiu/A-9530-2009; Hu, Wangyu/B-5762-2009; Deng,
   Huiqiu/L-7456-2019
OI Deng, Huiqiu/0000-0001-8986-104X; Hu, Wangyu/0000-0001-7416-3994; Deng,
   Huiqiu/0000-0001-8986-104X; Zhang, Xingming/0000-0002-0733-7410
SN 0927-0256
PD FEB
PY 2013
VL 68
BP 132
EP 137
DI 10.1016/j.commatsci.2012.10.002
UT WOS:000313561600019
ER

PT J
AU Shekhar, R
   Arunachalam, J
   Niranjan, DB
   Murthy, AMS
AF Shekhar, R
   Arunachalam, J
   Niranjan, DB
   Murthy, AMS
TI Determination of thallium in nickel-based superalloys by ICP-QMS after
   multi-matrix separation
SO ATOMIC SPECTROSCOPY
AB A simple and rapid method is proposed for the determination of critical thallium present at trace and ultra-trace levels in different types of Ni-based superalloys by inductively coupled plasma quadrupole mass spectrometry (ICP-QMS).
   Thallium was quantitatively separated from a multi-component superalloy (containing nearly 10 major constituents) by a solvent extraction method using 1M HBr, then extracted into diethyl ether, and measured by ICP-QMS. Significant separation of all major matrix elements (Al, Ti, V, Cr, Co, Nb, Mo, Hf, Ta, W, Ni, and Re) was achieved.
   Recovery of thallium was found to be 99%. Reasonable agreement was observed for these results with the certified values of British Chemical Standards (BCS-346 and BCS-345) and with the values obtained from the direct and matrix-separation analysis by graphite furnace atomic absorption spectrometry (GFAAS).
   Using ICP-QMS, the reproducibility of the method was 10% RSD at trace levels and 20% RSD at low parts per billion levels. The accuracy was within +/- 15% at trace levels, and the detection limits achieved were 2 ng g(-1) for thallium.
SN 0195-5373
PD JAN-FEB
PY 2006
VL 27
IS 1
BP 30
EP 34
UT WOS:000235752200006
ER

PT J
AU Zhao, K
   Ma, YH
   Lou, LH
   Hu, ZQ
AF Zhao, K
   Ma, YH
   Lou, LH
   Hu, ZQ
TI mu Phase in a nickel base directionally solidified alloy
SO MATERIALS TRANSACTIONS
AB Scanning electron microscope (SEM), transmission electron microscope (TEM) and X-ray diffraction (XRD) were employed to study the mu phase in a directionally solidified experimental nickel base alloy. It was observed that the mu phase distribute at interdendritic area and precipitate mainly from the gamma' phase in this experimental alloy. Orientation relationship between the gamma and the mu phase was found as (111)gamma parallel to (0001)(mu) and < 110 >(gamma) parallel to < 11 (2) over bar0 >(mu). Detrimental effect of the it phase on oxidation resistance or the alloss was also found.
RI Zhao, tony/A-3621-2010
OI Zhao, Kai/0000-0002-4693-7611
SN 1345-9678
EI 1347-5320
PD JAN
PY 2005
VL 46
IS 1
BP 54
EP 58
DI 10.2320/matertrans.46.54
UT WOS:000229104800008
ER

PT J
AU Mukherji, D
   Gilles, R
   Karge, L
   Strunz, P
   Beran, P
   Eckerlebe, H
   Stark, A
   Szentmiklosi, L
   Macsik, Z
   Schumacher, G
   Zizak, I
   Hofmann, M
   Hoelzel, M
   Rosler, J
AF Mukherji, D.
   Gilles, R.
   Karge, L.
   Strunz, P.
   Beran, P.
   Eckerlebe, H.
   Stark, A.
   Szentmiklosi, L.
   Macsik, Z.
   Schumacher, G.
   Zizak, I.
   Hofmann, M.
   Hoelzel, M.
   Roesler, J.
TI Neutron and synchrotron probes in the development of Co-Re-based alloys
   for next generation gas turbines with an emphasis on the influence of
   boron additives
SO JOURNAL OF APPLIED CRYSTALLOGRAPHY
AB Nickel-based superalloys are the materials of choice in the hot section of current gas turbines, but they are reaching temperature limits constrained by their melting temperature range. Co-Re alloy development was prompted by a search for new materials for future gas turbines, where the temperature of application will be considerably higher. Addition of the very high melting point refractory metal Re to Co can increase the melting range of Co alloys to much higher temperatures than the commercial Co alloys in use today. The alloy development strategy is first discussed very briefly. In this program, model ternary and quaternary compositions were studied in order to develop a basic understanding of the alloy system. In situ neutron and synchrotron measurements (small and wide angle) at high temperatures were extensively used for this purpose and some selected results from the in situ measurements are presented. In particular, the effect of boron doping in Co-Re-Cr alloys and the stability of the TaC precipitates at high temperatures were investigated. A fine dispersion of TaC precipitates strengthens some Co-Re alloys, and their stability at the application temperature is critical for the long-term creep properties. (C) 2014 International Union of Crystallography
RI Szentmiklosi, Laszlo/F-5362-2015; Zizak, Ivo/A-4661-2010; Strunz,
   Pavel/D-1610-2011; Mukherji, Debashis/M-1646-2019; Szentmiklosi,
   Laszlo/AAG-2831-2019; Beran, Premysl/F-8855-2012
OI Szentmiklosi, Laszlo/0000-0001-7747-8545; Zizak,
   Ivo/0000-0002-5959-0995; Strunz, Pavel/0000-0002-0829-4926; Mukherji,
   Debashis/0000-0001-6882-4709; Szentmiklosi, Laszlo/0000-0001-7747-8545;
   Beran, Premysl/0000-0002-1217-3131; Stark, Andreas/0000-0002-1249-7937
SN 0021-8898
EI 1600-5767
PD AUG
PY 2014
VL 47
BP 1417
EP 1430
DI 10.1107/S1600576714013624
PN 4
UT WOS:000340362000029
ER

PT J
AU GESMUNDO, F
   NIU, Y
   VIANI, F
   TASSA, O
AF GESMUNDO, F
   NIU, Y
   VIANI, F
   TASSA, O
TI THE HOT CORROSION OF 2 FE-AL INTERMETALLICS AT 600-DEGREES-C
SO JOURNAL DE PHYSIQUE IV
CT 3rd International Symposium on High Temperature Corrosion and Protection
   of Materials
CY MAY 25-29, 1992
CL LES EMBIEZ, FRANCE
SP ELECT POWER RES INST, UNIV PROVENCE, CNRS, CONSEIL RE PROVENCE ALPES COTE AZUR, DIRECT RECH ETUDES & TECH, ELECT FRANCE, MINIST RECH & ESPACE, PYROX S A, FRENCH MINISTER RES & SPACE, FRENCH MINISTER IND & FOREIGN TRADE
AB The hot corrosion of Fe3Al and FeAl has been studied at 600-degrees-C in combustion gases and in the presence of Na2SO4-NaCl and Na2SO4-V2O5 mixtures with some additional measurements with pure Na2SO4. Under all conditions the alloys underwent significant attack with formation of scales containing both Fe and Al. However corrosion in Na2SO4 pure or mixed with NaCl slowed down significantly with time, while corrosion in Na2SO4-V2O5 mixtures was more severe, irregular and long-lasting. Except for the Na2SO4-NaCl mixture, Fe3Al corroded more than FeAl. The scales consisted always of an outer layer rich in iron oxide and an inner layer containing mostly Al but also Fe and S whose actual composition differed for the two salt mixtures. The corrosion mechanism involved to a different extent mixed oxidation-sulfidation and scale fluxing.
SN 1155-4339
PD DEC
PY 1993
VL 3
IS C9
BP 375
EP 381
DI 10.1051/jp4:1993938
PN 1
UT WOS:A1993MY70800040
ER

PT J
AU Yadav, P
   Bak, SH
   Lee, DB
AF Yadav, Poonam
   Bak, Sang Hwan
   Lee, Dong Bok
TI Corrosion of Inconel 738LC Alloy in Ar/0.2%SO2 Gas at 800-1000 degrees C
SO JOURNAL OF NANOSCIENCE AND NANOTECHNOLOGY
AB The Ni-based superalloy, Inconel 738LC, was corroded between 800 and 1000 degrees C for up to 100 h in the Ar/0.2%SO2 gas. The formed scales were susceptible to breakage and spallation, due partly to the incorporation of sulfur. They consisted primarily of Cr2O3, along with some TiO2 and NiO. Preferential oxidation of Cr to Cr2O3 led to the Cr depletion in the Al2O3-rich internal oxidation zone, where Ni, Co, W, and Ta tended to accumulate as corrosion progressed.
SN 1533-4880
EI 1533-4899
PD NOV
PY 2016
VL 16
IS 11
BP 11242
EP 11246
DI 10.1166/jnn.2016.13486
UT WOS:000387278200022
ER

PT J
AU Wang, XG
   Li, JR
   Shi, ZX
   Liu, SZ
   Yue, XD
AF Wang Xiaoguang
   Li Jiarong
   Shi Zhenxue
   Liu Shizhong
   Yue Xiaodai
TI Effect of W Content on Oxidation Resistance of Experimental Third
   Generation Single Crystal Superalloys
SO RARE METAL MATERIALS AND ENGINEERING
AB The isothermal oxidation behaviors of three kinds of experimental third generation single crystal superalloys with different tungsten contents were investigated at 1100 degrees C in air by X-ray diffraction (XRD), scanning election microscopy (SEM) and energy disperse X-ray analysis (EDS). The results show that three kinds of alloys approximately obey subparabolic rate law during oxidation at 1100 degrees C for 100 h. The mass gain of 8 wt% W-containing alloy is higher than that of 6 wt% and 7 wt% W-containing alloys. The oxide scale exposed at 1100 degrees C consists of three layers: an outer Ni(Co)O layer, an intermediate layer mainly composed of oxides and spinels, and an inner Al2O3 layer. The gamma'-free layer is formed in the base alloy. In the current alloy system, the transition of oxidation mechanism happens with increasing W content at 1100 degrees C; therefore, it is found that the alloys with W content less than 7% exhibit relative balance between oxidation resistance and solution strength.
SN 1002-185X
PD SEP
PY 2017
VL 46
IS 9
BP 2493
EP 2498
UT WOS:000435226100028
ER

PT J
AU Ahuja, L
   Mudgal, D
   Singh, S
   Prakash, S
AF Ahuja, Lalit
   Mudgal, Deepa
   Singh, Surendra
   Prakash, Satya
TI A comparative study to evaluate the corrosion performance of Zr
   incorporated Cr3C2-(NiCr) coating at 900 degrees C
SO CERAMICS INTERNATIONAL
AB In this study zirconium incorporated Cr3C2-(NiCr) coating has been sprayed on three superalloys viz. Superni 718, Superni 600 and Superco 605 using D-gun technique. A comparative study has been carried out to check the cyclic oxidation in air and hot corrosion in simulated incinerator environment (40%Na2SO4-40%K2SO4-10% NaCl-10%KCl) for the coated specimens at 900 degrees C for 100 cycles. Oxidation kinetics has been established for all the specimens using weight change measurements. Corrosion products have been characterized using X-ray diffractometer (XRD) and scanning electron microscopy/energy-dispersive analysis (SEM/EDAX). Cr3C2-(NiCr) + 0.2%wtZr coating provides very good corrosion resistance in air oxidation for all the three coated superalloys. As all the three coated superalloys shows parabolic behaviour with parabolic rate constant as 0.07 x 10(-10) (g(2) cm(-4) s(-1)) for Superni 718, 0.43 x 10(-10) (g(2) cm(-4) s(-1)) for Superni 600 and 0.3 x 10(-10) (g(2) cm(-4) s(-1)) for Superco 605 This coating is also effective in the molten salt environment but coating on Co-based superalloy Superco 605 did not perform satisfactorily. The parabolic rate constants for coated Superni 718 is 0.61 x 10-10 (g(2) cm(-4) s(-1)), for coated Superni 600 is 6.72 x 10(-1) (g(2) cm(-4) s(-1)) and for coated Superco 605 is 17.5 x 10(-10) (g(2) cm(-4) s(-1)).
RI Ahuja, Lalit/Y-4664-2019; Mudgal, Deepa/P-1706-2019
SN 0272-8842
EI 1873-3956
PD APR 15
PY 2018
VL 44
IS 6
BP 6479
EP 6492
DI 10.1016/j.ceramint.2018.01.047
UT WOS:000427215100089
ER

PT J
AU Goto, T
AF Goto, Takashi
TI A Review: Structural Oxide Coatings by Laser Chemical Vapor Deposition
SO JOURNAL OF WUHAN UNIVERSITY OF TECHNOLOGY-MATERIALS SCIENCE EDITION
AB Yttria-stabilized zirconia and alpha-alumina films were prepared by laser chemical vapor deposition at deposition rates of several hundred micrometers per hour. Moreover, the structural oxide coatings by laser chemical vapor deposition are reviewed. The laser can significantly accelerate the chemical reaction and grain growth in CVD, yielding high deposition rates. The films contain large amounts of nanopores that act as thermal insulation and are thus promising as coating materials for gas turbine blades of Ni-based superalloys and WC-Co cutting tools.
RI GOTO, TAKASHI/C-2470-2011
SN 1000-2413
EI 1993-0437
PD FEB
PY 2016
VL 31
IS 1
BP 1
EP 5
DI 10.1007/s11595-016-1319-6
UT WOS:000377016700001
ER

PT J
AU Chen, J
   Zhang, LJ
   Lu, XG
AF Chen, Juan
   Zhang, Lijun
   Lu, Xiao-Gang
TI Diffusion behaviors of Rh, Ta, W, Re, Os and Ir in ternary L1(2)-Ni3Al
   alloys
SO INTERMETALLICS
AB Diffusion behaviors of Rh, Ta, W, Re, Os, and Ir in ternary gamma'-Ni3Al alloys were investigated at 1373-1473 K using solid-solid single-phase diffusion couples together with the recently developed HitDIC software. The temperature-and concentration-dependent ternary interdiffusivities in Ni3Al-X (X - Rh, Ta, W, Re, Os, and 1r) were determined from the experimental concentration profiles, and also fully validated. After that, a thorough comparison among the interdiffusivities in gamma' Ni-22.9 at% Al-0.1 at% X (X = Ti, V, Cr, Fe, Co, Ni, Nb, Mo, Ru, Rh, Ta, W, Re, Os, Ir and Pt) alloys at 1373-1473 K was then conducted, from which it can be concluded that W exhibits the lowest interdiffusivities in gamma'-Ni3Al alloy, followed by Ta. It is finally suggested that addition of W and Ta in gamma' phase can retard the coarsening of gamma' phase and stabilize the microstructure of the nickel-based single crystal superalloys in terms of the diffusion coefficient.
SN 0966-9795
EI 1879-0216
PD NOV
PY 2018
VL 102
BP 11
EP 20
DI 10.1016/j.intermet.2018.08.005
UT WOS:000447581400003
ER

PT J
AU Coakley, J
   Dye, D
AF Coakley, James
   Dye, David
TI Lattice strain evolution in a high volume fraction polycrystal nickel
   superalloy
SO SCRIPTA MATERIALIA
AB Lattice strain evolution is measured by neutron diffractrometry during tensile testing of a high volume fraction polycrystal nickel superalloy. The intergranular strains reveal anisotropic deformation, with the {200} plane being least stiff and the {111} being the stiffest. Initial plasticity is due to yielding of the {220}. Deconvolution of the {200} and {220} doublets reveals co-deformation of gamma and gamma' phases during plasticity. Comparisons are drawn with low and medium volume fraction superalloys. (C) 2012 Acta Materialia Inc. Published by Elsevier Ltd. All rights reserved.
RI Dye, David/B-5603-2012
OI Dye, David/0000-0002-8756-3513; Coakley, James/0000-0001-8721-0438
SN 1359-6462
PD SEP
PY 2012
VL 67
IS 5
BP 435
EP 438
DI 10.1016/j.scriptamat.2012.05.015
UT WOS:000307434000004
ER

PT J
AU Singh, AK
   Kumar, S
   Singh, VP
AF Singh, Anoop Kumar
   Kumar, Sanjeev
   Singh, V. P.
TI Optimization of Parameters Using Conductive Powder in Dielectric for EDM
   of Super Co 605 with Multiple Quality Characteristics
SO MATERIALS AND MANUFACTURING PROCESSES
AB Experiments were performed using conductive powder-mixed dielectric in electrical discharge machining of Super Co 605 and optimization is carried out by means of Taguchi method. The process input parameters selected are flushing pressure, discharge voltage, pulse on-time, polarity, peak current, and pulse off-time to study the performance characteristics in the form of surface roughness, tool wear, and material removal rate. Experiments based on appropriate orthogonal array are conducted and significant parameters are identified. The optimum process conditions simultaneously leading to a better surface roughness, lower tool wear, and higher material removal rate are then demonstrated by confirmation testing. The experimental results confirm an improvement in surface roughness, tool wear, and material removal rate when Taguchi method is used.
SN 1042-6914
EI 1532-2475
PD MAR 4
PY 2014
VL 29
IS 3
BP 267
EP 273
DI 10.1080/10426914.2013.864397
UT WOS:000333997400004
ER

PT J
AU Manzoni, AM
   Singh, S
   Daoud, HM
   Volkl, R
   Glatzel, U
   Wanderka, N
AF Manzoni, A. M.
   Singh, S.
   Daoud, H. M.
   Voelkl, R.
   Glatzel, U.
   Wanderka, N.
TI On the Optimization of the Microstructure and Mechanical Properties of
   Al-Co-Cr-Cu-Fe-Ni-Ti -Based High Entropy Alloys
SO JORDAN JOURNAL OF PHYSICS
AB Widely investigated AlCoCrCuFeNi high entropy alloy has been chosen for optimization of the microstructural and mechanical properties. Different paths have been chosen for optimization; namely the decrease of segregating element Cu, the increase of oxidation protective elements Al and Cr and the approach towards gamma-gamma' microstructure as in Ni-based superalloys. Microscopical observation has been made for each optimization step and compared with results obtained by Vickers microhardness measurements. Out of five derivate alloys: AlCoCrFeNi, Al23Co15Cr23Cu8Fe15Ni16, Al8Co17Cr17Cu8Fe17Ni33, Al8Co17Cr14Cu8Fe17Ni33Mo1Ti1W1 and Al10Co25Cr8Fe15Ni36Ti6, the most promising one has been chosen for further investigation.
SN 1994-7607
EI 1994-7615
PY 2015
VL 8
IS 3
BP 177
EP 186
UT WOS:000219564400005
ER

PT J
AU Gwalani, B
   Soni, V
   Choudhuri, D
   Lee, M
   Hwang, JY
   Nam, SJ
   Ryu, H
   Hong, SH
   Banerjee, R
AF Gwalani, B.
   Soni, V.
   Choudhuri, D.
   Lee, M.
   Hwang, J. Y.
   Nam, S. J.
   Ryu, H.
   Hong, S. H.
   Banerjee, R.
TI Stability of ordered L1(2) and B-2 precipitates in face centered cubic
   based high entropy alloys - Al0.3CoFeCrNi and Al0.3CuFeCrNi2
SO SCRIPTA MATERIALIA
AB Adding a small amount of Al to the well-known high entropy alloy (HEA), Al0.1CoCrFeNi, to form Al0.3CoCrFeNi, leads to the precipitation of highly refined ordered L1(2) precipitates, which are stable at 550 C. However, the L12 precipitates (stoichiometry of (Ni,Cr)(3)(Al,Fe,Co)) are de-stabilized and replaced by coarser B2 precipitates on annealing at 700 C. Contrastingly, in the Co-free, Al0.3CuCrFeNi2 high entropy alloy, the L1(2) precipitates are stable at both 550 degrees C (similar to 5 nm) and 700 degrees C (similar to 50 nm), and exhibit a stoichiometry of (NLCu)(3)(ALFe,Cr). These results lead to interesting insights into the stability of ordered phases in HEAs as a function of composition and temperature. (C) 2016 Elsevier Ltd. All rights reserved.
RI Ryu, Ho Jin/O-4989-2019; RYU, HO JIN/J-2764-2013; Choudhuri,
   Deep/M-5843-2016; Hong, Soon Hyung/C-1943-2011; Gwalani,
   Bharat/J-7085-2019
OI Ryu, Ho Jin/0000-0002-3387-7381; RYU, HO JIN/0000-0002-3387-7381;
   Choudhuri, Deep/0000-0001-9590-9855; Gwalani,
   Bharat/0000-0002-3021-6676; Hong, Soon Hyung/0000-0001-7358-3989
SN 1359-6462
PD OCT
PY 2016
VL 123
BP 130
EP 134
DI 10.1016/j.scriptamat.2016.06.019
UT WOS:000381538300031
ER

PT J
AU Wen, MR
   Wang, CY
AF Wen, Minru
   Wang, Chong-Yu
TI Lattice stability and the effect of Co and Re on the ideal strength of
   Ni: First-principles study of uniaxial tensile deformation
SO CHINESE PHYSICS B
AB Using first-principles density functional calculations, lattice stability of gamma - Ni under [001], [110], and [111] uniaxial tensions and the effect of alloying elements Co and Re on the uniaxial tensile behavior of gamma - Ni were studied in this paper. With elastic constants and phonon spectra calculations, we examined the mechanical stability and phonon stability of Ni during the uniaxial tensions along the three characteristic directions. The results show that the mechanical stability and phonon stability of a lattice occurs before the maximum stress-strain point under the [001] and [111] tension, respectively. The effects of Co and Re on the ideal tensile strength of gamma - Ni show a significant directivity: Co and Re have little effect on the stresses in [001] and [111] directions, but increases the ideal strength of the system in the weakest uniaxial tensile direction. Moreover, the strengthening effect of Re is significantly better than that of Co. By further analyzing electronic structure, it is found that the effect of alloying elements on the uniaxial tensile behavior of g -Ni comes from their interactions with host atoms.
SN 1674-1056
EI 1741-4199
PD SEP
PY 2017
VL 26
IS 9
AR 093106
DI 10.1088/1674-1056/26/9/093106
UT WOS:000409461000006
ER

PT S
AU Xue, F
   Zhou, HJ
   Chen, XH
   Shi, QY
   Chang, H
   Wang, ML
   Ding, XF
   Feng, Q
AF Xue, Fei
   Zhou, Haijing
   Chen, Xuhua
   Shi, Qianying
   Chang, Hai
   Wang, Meiling
   Ding, Xianfei
   Feng, Qiang
BE Guedou, JY
   Chone, J
TI Creep behavior of a novel Co-Al-W-base single crystal alloy containing
   Ta and Ti at 982 degrees C
SO EUROSUPERALLOYS 2014 - 2ND EUROPEAN SYMPOSIUM ON SUPERALLOYS AND THEIR
   APPLICATIONS
SE MATEC Web of Conferences
CT 2nd European Symposium on Superalloys and their Applications
CY MAY 12-16, 2014
CL Giens, FRANCE
AB The tensile creep behavior of a Co-Al-W-base single crystal alloy containing Ta and Ti was investigated at 982 degrees C and 248 MPa. The lattice misfit of experimental alloy was measured to be positive by synchrotron X-ray diffraction at high temperature, and long term heat treatment at 1000 degrees C for 1000 h revealed a gamma' volume fraction of 75% without secondary phases. The creep test indicated that the creep properties of experimental alloy exceeded commercial 1st generation Ni-base single crystal superalloy CMSX-3 with respect to the rupture life. The initial cuboidal gamma' precipitates directionally coarsened parallel to the applied stress axis during the creep process. The stacking faults in {111} planes within gamma' rafts were the primary creep deformation mode by TEM investigation.
SN 2261-236X
PY 2014
VL 14
AR 15002
DI 10.1051/matecconf/20141415002
UT WOS:000351930400053
ER

PT J
AU Ren, NN
   Zhang, JX
AF Ren, Nannan
   Zhang, Jianxin
TI Site preference and alloying effect of tungsten in the mu phase of
   Co7Mo6
SO PHILOSOPHICAL MAGAZINE LETTERS
AB The electronic structures of the phase of Co7Mo6 were investigated by means of first-principles calculation based on the density functional theory. The calculated equilibrium lattice parameters of Co7Mo6 are in good agreement with the experimental results. The results of calculation reveal that the addition of tungsten (W) promotes the stability of the phase of Co7Mo6 and W tends to participate in its formation. Through analysing the calculated electronic structure (partial density of states and charge density difference), it can be noted that a strong interaction exists due to d-d hybridization. Also, the majority of the atoms may contribute their valence electrons to the formation of metallic bonds in binary and ternary systems. Furthermore, the calculated results show that the doped W atom prefers to occupy the Co site in Co7Mo6 phase.
SN 0950-0839
EI 1362-3036
PD JAN 2
PY 2016
VL 96
IS 1
BP 1
EP 8
DI 10.1080/09500839.2015.1125539
UT WOS:000372088900001
ER

PT J
AU Mottura, A
   Janotti, A
   Pollock, TM
AF Mottura, Alessandro
   Janotti, Anderson
   Pollock, Tresa M.
TI A first-principles study of the effect of Ta on the superlattice
   intrinsic stacking fault energy of L1(2)-Co-3(Al,W)
SO INTERMETALLICS
AB New Co-based alloys containing a L1(2) reinforcement phase display exceptional high-temperature properties. Early research has shown that the quaternary alloy Co-8.8Al-9.8W-2Ta (at.%) has a high-temperature strength comparable to single-crystal Ni-based superalloys above 1200 K. Associated With high strength is an unusual high density of intrinsic stacking faults within the gamma' precipitates. In this work, Density Functional Theory, the Axial Next Nearest Neighbor Ising model and Special Quasi-random Structures have been used to calculate the stacking fault energy of L1(2)-Co-3(ALW) and the effect of small Ta additions on the stacking fault energy. The model predicts a superlattice intrinsic stacking fault energy of 90-93 mJ/m(2), which increases up to 30% when one Ta atom is substituted on the AIM/ sub-lattice. This effect can be explained by considering d-band effects resulting from the addition of Ta. (C) 2012 Elsevier Ltd. All rights reserved.
RI Janotti, Anderson/F-1773-2011; Janotti, Anderson/H-8630-2018; Mottura,
   Alessandro/D-6204-2016
OI Janotti, Anderson/0000-0001-5028-8338; Mottura,
   Alessandro/0000-0002-6020-8597; Janotti, Anderson/0000-0002-0358-2101
SN 0966-9795
EI 1879-0216
PD SEP
PY 2012
VL 28
BP 138
EP 143
DI 10.1016/j.intermet.2012.04.020
UT WOS:000307038700019
ER

PT J
AU Liu, W
   Chang, J
   Wang, HP
AF Liu, Wei
   Chang, Jian
   Wang, Haipeng
TI Effect of Microstructure Evolution on Micro/Nano-Mechanical Property of
   Fe-Co-Ni Ternary Alloys Solidified under Microgravity Condition
SO STEEL RESEARCH INTERNATIONAL
AB Rapid solidification of highly undercooled Fe-Co-Ni alloys is realized by drop tube technique. The microstructures of Fe-10%Co-10%Ni, Fe-15.6%Co-12%Ni, and Fe-10%Co-20%Ni alloys are all composed of single alpha(Fe) solid solution phase, which are confirmed by the results of XRD and DSC. With the decrease of droplet diameters, the cooling rate and undercooling increase, meanwhile, the microstructural characteristic of alpha(Fe) phase transforms from coarse dendrites to equiaxed grains. The size of coarse dendrites decreases to one tenth for the refined equiaxed grains. Employing the Vickers hardness and nano indenter techniques, the mechanical properties of alpha(Fe) dendrites are investigated. The average Vickers microhardness of alpha(Fe) phase is remarkably enhanced with the decrease of the grain size. Due to the more homogenous solute distribution in the dendrite trunks, the nanohardness presents a gentle fluctuation. Once the droplet diameter exceeds a critical value, the solutes concentrate at the grain boundaries. As a result, the closer the indenters to the grain boundary, the larger the nanohardness.
SN 1611-3683
EI 1869-344X
PD JUL
PY 2018
VL 89
IS 7
AR 1800053
DI 10.1002/srin.201800053
UT WOS:000437843900013
ER

PT J
AU Shi, L
   Yu, JJ
   Cui, CY
   Sun, XF
AF Shi, L.
   Yu, J. J.
   Cui, C. Y.
   Sun, X. F.
TI Microstructural stability and tensile properties of a Ti-containing
   single-crystal Co-Ni-Al-W-base alloy
SO MATERIALS SCIENCE AND ENGINEERING A-STRUCTURAL MATERIALS PROPERTIES
   MICROSTRUCTURE AND PROCESSING
AB Microstructural stability and tensile properties of a Ti-containing single-crystal Co-Ni-Al-W-alloy with low tungsten content have been investigated. The alloy possesses relatively lower density and higher gamma' solvus temperature compared to some high-tungsten-content Co-Al-W-base alloys. After aging at 900-1000 degrees C for 400 h, the alloy maintains the stable gamma/gamma' two-phase microstructure without the presence of secondary phases. In the low and medium temperature range (R.T.-800 degrees C), the alloy exhibits superior tensile strength compared to the reported single-crystal Co-Al-W-base alloys, while above 800 degrees C, the yield stress decreases rapidly with temperature increasing. The major deformation mechanisms of the alloy consist of shearing of the gamma' precipitates by pairs of a/2 < 110 >-type dislocations from room temperature to 800 degrees C and bypassing of the gamma' precipitates by a/2 < 110 >-type matrix dislocations above 900 degrees C. At 900 degrees C, it shows a transition from the gamma' shearing to bypassing. (C) 2015 Elsevier B.V. All rights reserved.
SN 0921-5093
EI 1873-4936
PD OCT 14
PY 2015
VL 646
BP 45
EP 51
DI 10.1016/j.msea.2015.08.044
UT WOS:000362132000006
ER

PT J
AU Yuan, K
   Eriksson, R
   Peng, RL
   Li, XH
   Johansson, S
   Wang, YD
AF Yuan, Kang
   Eriksson, Robert
   Peng, Ru Lin
   Li, Xin-Hai
   Johansson, Sten
   Wang, Yan-Dong
TI MCrAlY coating design based on oxidation-diffusion modelling. Part I:
   Microstructural evolution
SO SURFACE & COATINGS TECHNOLOGY
