Repository: MatInfoUB/NLP-Queries

File: Co_superalloys_comp1.txt (part 11 of 20)
FN Clarivate Analytics Web of Science
AB Two {M-25Cr}-based alloys, with M = Co or Ni, containing 0.5C and 3.9Nb (wt%) to favor the crystallization of NbC carbides during solidification were prepared by casting and then subjected to oxidation in air at 1000, 1100 and 1200 A degrees C for 46 h. The results were studied by comparison with recent similar ones obtained with Nb-free ternary alloys issued from the same preparation protocol and tested in oxidation in the same conditions. In both cases interdendritic script-like-shaped NbC carbides were obtained as expected, however, not as single carbides in the nickel alloy which also contain chromium carbides. Preliminary exposure to 1200 A degrees C having shown a morphological evolution of the NbC, as-cast and preliminarily aged versions of both alloys were tested in oxidation. It appeared first that, whatever the aged state, the cobalt alloy behaved much worse than the nickel one, that the presence of Nb deteriorated the behavior in both cases and that aging the alloys, which resulted in NbC fragmentation, was also detrimental for the high-temperature oxidation behavior.
OI BERTHOD, Patrice/0000-0002-8035-927X
SN 0030-770X
EI 1573-4889
PD APR
PY 2018
VL 89
IS 3-4
BP 339
EP 355
DI 10.1007/s11085-017-9790-9
UT WOS:000426942500004
ER

PT J
AU Li, YZ
   Pyczak, F
   Paul, J
   Oehring, M
   Lorenz, U
   Yao, ZK
AF Li, Yuzhi
   Pyczak, Florian
   Paul, Jonathan
   Oehring, Michael
   Lorenz, Uwe
   Yao, Zekun
TI Microstructure evolution in L1(2) hardened Co-base superalloys during
   creep
SO JOURNAL OF MATERIALS RESEARCH
AB The plastic deformation mechanisms and the microstructure development during creep deformation of L1(2)-hardened Co-base superalloys show a number of unique features. The preferred orientation of rafting is determined by their positive lattice mismatch. In addition, the regular interfacial dislocation networks often found in rafted specimens of other types of superalloys do not form. While the ordered gamma'-L1(2) precipitates are supposed to harden the material, they are actually found to be frequently cut by partial dislocations generating stacking faults. In this work, specimens from creep tests interrupted at different strains were investigated using transmission and scanning electron microscopy. By this, it is possible to find out which of these processes take place in which stage of creep deformation. For a better understanding of creep deformation, the balance between gamma' cutting and dislocation activity within the matrix channels is of special interest.
SN 0884-2914
EI 2044-5326
PD DEC 28
PY 2017
VL 32
IS 24
BP 4522
EP 4530
DI 10.1557/jmr.2017.362
UT WOS:000419001500008
ER

PT J
AU Zhang, Y
   Fu, HD
   Zhou, XZ
   Zhang, YH
   Xie, JX
AF Zhang, Yi
   Fu, Huadong
   Zhou, Xiaozhou
   Zhang, Yuheng
   Xie, Jianxin
TI Enhanced mechanical properties of wrought gamma '-strengthened Co-base
   superalloys by adjusting the relative content of Al and Ti
SO INTERMETALLICS
AB With the goals of exploring the feasibility of improving the yield strength without decreasing the hot workability, four novel Co-30Ni-(7-x)Al-2W-1.5Mo-1Ta-(3.5 + y)Ti-12Cr-0.1Hf-0.08C-0.08B-0.4Si-0.01Zr (x = 0, 1, 1.5, 3, y = 0, 0, 0.7, 1.4 at%) gamma'-strengthened wrought Co-base superalloys were designed, and the effects of Al and Ti on microstructure and properties of gamma'-strengthened wrought Co-base superalloys were analyzed. Comparing the alloys 7Al-3.5Ti, 5.5Al-4.2Ti and 4Al-4.9Ti with the similar hot workability, the Al(at%)/Ti(at%) in the gamma' decreased with the decrease of Al(at%)/Ti(at%) in the alloys, this composition change in the gamma' made the alloys' yield strength at room temperature and 800 degrees C increase from 915 MPa to 1025 MPa and from 764 MPa to 826 MPa, respectively. Based on the 6Al-3.5Ti alloy, the addition of 1 at% Al changed the gamma' compositions, which resulted in a decrease of yield strength at room temperature by 45 MPa but a significant increase of yield strength by 108 MPa at 800 degrees C, and this significant increase of yield strength at 800 degrees C may also be associated with the formation of numerous microtwins in 7Al-3.5Ti alloy; In the four experimental alloys, Mo preferentially partitions to the gamma matrix, the relative content of Al and Ti has a negligible influence on the hot deformation resistance at 1150 degrees C, and there is no harmful phase after a heat treatment of 900 degrees C at 8 h + 750 degrees C at 12 h.
SN 0966-9795
EI 1879-0216
PD SEP
PY 2019
VL 112
AR UNSP 106543
DI 10.1016/j.intermet.2019.106543
UT WOS:000480376800014
ER

PT J
AU Coakley, J
   Lass, EA
   Ma, D
   Frost, M
   Seidman, DN
   Dunand, DC
   Stone, HJ
AF Coakley, James
   Lass, Eric A.
   Ma, Dong
   Frost, Matthew
   Seidman, David N.
   Dunand, David C.
   Stone, Howard J.
TI Rafting and elastoplastic deformation of superalloys studied by neutron
   diffraction
SO SCRIPTA MATERIALIA
AB The rafting of monocrystalline Ni- and Co-based superalloys has been studied by neutron diffractometry. Lattice parameter misfit values and the difference in phase stiffnesses at room temperature, 650 degrees C, and 900 degrees C are presented. These microstructural parameters should assist in refining computer models that aim to predict precipitate evolution in superalloys and aid future alloy design. The nature of rafting is shown experimentally to be dependent upon the lattice parameter misfit. The 900 degrees C yield strength of the gamma-phase of the Co-based superalloy with a rafted microstructure occurs at similar to 100 MPa, when loaded at a low strain rate. (c) 2017 Acta Materialia Inc. Published by Elsevier Ltd. All rights reserved.
RI Ma, Dong/G-5198-2011; Dunand, David C/B-7515-2009; Lass,
   Eric/AAE-9593-2019; Seidman, David/B-6697-2009
OI Ma, Dong/0000-0003-3154-2454; Lass, Eric/0000-0003-1428-3585; Frost,
   Matthew/0000-0001-6821-170X; Coakley, James/0000-0001-8721-0438; Dunand,
   David/0000-0001-5476-7379
SN 1359-6462
PD JUN
PY 2017
VL 134
BP 110
EP 114
DI 10.1016/j.scriptamat.2017.03.007
UT WOS:000400216300024
ER

PT J
AU Tomaszewska, A
   Moskal, G
   Mikuszewski, T
   Junak, G
   Plachta, A
AF Tomaszewska, A.
   Moskal, G.
   Mikuszewski, T.
   Junak, G.
   Plachta, A.
TI Primary Microstructure Characterization of As-Casted Co-20Ni-7Al-7W
   Superalloy
SO ARCHIVES OF FOUNDRY ENGINEERING
AB The primary microstructure of new Co-based superalloy of Co-20Ni-7Al-7W (at.%) type was showed in this article. The alloy was manufactured by induction melting in vacuum furnaces. This alloy is a part of new group of high-temperature materials based on Co solid solution and strengthened by coherent L1(2) phase similar to Ni-based superalloys with gamma' phase. The final form of Co-ss/L1(2) microstructure is obtained after fully heat treatment included homogenization, solutionizing and aging processes. But first step of heat treatment thermal parameters determination is characterization of primary microstructure of alloys after casting process with special attentions on segregations of alloying elements in solid solution and presences of structural elements such as eutectic areas, and other phases precipitations. In analysed case the relatively high homogeneity of chemical composition was expected especially in the case of W distribution, what was confirmed be SEM/EDS analysis in dendritic and interdendritic areas.
RI Moskal, Grzegorz/AAC-9033-2019
OI Moskal, Grzegorz/0000-0001-7396-6568
SN 1897-3310
EI 2299-2944
PY 2019
VL 19
IS 3
BP 78
EP 83
DI 10.24425/afe.2019.127143
UT WOS:000485764100013
ER

PT J
AU Liu, SH
   Liu, CP
   Ge, L
   Zhang, XN
   Yu, T
   Yan, P
   Wang, CY
AF Liu, Shaohua
   Liu, Chengpeng
   Ge, Lin
   Zhang, Xiaona
   Yu, Tao
   Yan, Ping
   Wang, Chongyu
TI Effect of interactions between elements on the diffusion of solutes in
   Ni-X-Y systems and gamma '-coarsening in model Ni-based superalloys
SO SCRIPTA MATERIALIA
AB The effect of elemental interactions between solute elements on diffusion in Ni-X-Y (X, Y: Al, Ti, Nb, Ta, Cr, Co, Mo, W, Re, Ru) systems and gamma'-coarsening in model Ni-based superalloys are investigated by performing first principles calculations and high-temperature thermal exposure experiments. The ternary interactions are important for the diffusion barrier of a solute in Ni-X-Y and the coarsening rate of precipitates. These results are related not only to the electronic structure but also to chemical bonding. (C) 2017 Acta Materialia Inc Published by Elsevier Ltd. All rights reserved.
SN 1359-6462
PD SEP
PY 2017
VL 138
BP 100
EP 104
DI 10.1016/j.scriptamat.2017.05.036
UT WOS:000406567700023
ER

PT J
AU Berthod, P
AF Berthod, Patrice
TI Influences of the base element and of the carbide density on the high
   temperature oxidation of M-30Cr-xC alloys (M=Co, Ni, Fe). Part I: Study
   of the parabolic constants and of the chromia volatilization rates
SO ANNALES DE CHIMIE-SCIENCE DES MATERIAUX
AB The oxidation kinetics of twelve simple alloys, cobalt-base, nickel-base and iron-base, were studied at 1000, 1100 and 1200 degrees C. Ni-base, Fe-base (and Co-base only at 1000 degrees C and 1100 degrees C for some of them) alloys oxidize following a parabolic-type law, which was, in each case, analyzed according to d(Delta m/S)/dt as a function of 1/(Delta m/S). This allowed getting both the parabolic constant Kp and the chromia-volatilization constant Kv. These are equal to the slope and to the opposite of the ordinate at the origin of the obtained straight line, respectively. The Fe-base alloys oxidize faster than the Ni-base alloys, with sometimes a value of Kv which is really different from the former at the same temperature. The Co-base alloys are more prone to a catastrophic linear oxidation when T is higher than 1000 degrees C. Fortunately, a high density of interdendritic chromium carbides can lead to an improved behaviour.
OI BERTHOD, Patrice/0000-0002-8035-927X
SN 0151-9107
PD MAY-JUN
PY 2008
VL 33
IS 3
BP 225
EP 245
DI 10.3166/acsm.33.225-245
UT WOS:000257234300004
ER

PT J
AU Zhou, XZ
   Fu, HD
   Zhang, Y
   Xu, H
   Xie, JX
AF Zhou, Xiaozhou
   Fu, Huadong
   Zhang, Yi
   Xu, Huan
   Xie, Jianxin
TI Effect of Ta and Ti on the solidification characteristics of novel
   gamma'-strengthened Co-base superalloys
SO JOURNAL OF ALLOYS AND COMPOUNDS
AB The effects of Ta and Ti on the microstructure, segregation and solidification path of Co-7A1-8W-base alloy were investigated using directional solidification quenching experiments and isothermal solidification quenching experiments. The results showed that the as-cast microstructure of the Co-7Al-8W alloy (Base alloy) is the gamma single phase. The Al element slightly segregates to the interdendritic regions, the W element slightly segregates to the dendritic core, and Co has almost no segregation. The solidification path of the Co-7Al-8W-4Ti alloy is L -> L-1+gamma -> L-2+gamma+(beta+gamma')(e) -> L-3+gamma+(beta+gamma')(e)+gamma'->gamma+(beta+gamma')(e)+gamma', After the addition of 1 at.% Ti, there is no change in the segregation of elements, the microstructure and the solidification path of the alloy. The Ta element strongly segregates to the interdendritic regions in the Co-7Al-8W-1Ta alloy. With the addition of 4 at.% Ti, the Ti element strongly segregates to the interdendritic regions, and the segregation of Al and W elements increases. Blocky gamma' phase and (beta+y')(e) eutectics form in the interdendritic regions. The solidification path of the Co-7Al-8W-4Ti alloy is L -> L-1+gamma -> L-2+gamma+(beta+Y')(e) -> L-3+gamma+(beta+gamma')(e)+gamma' ->gamma+(beta+gamma')(e)+y', After the addition of 1 at.% Ta+4 at.% Ti, the segregation of Al, Ta and Ti decreases, while the segregation of W increases. Laves phase, blocky gamma' phase and ((beta+y')e eutectics form in the interdendritic regions. The solidification path of the Co-7A1-8W-1Ta-4Ti alloy is L -> L-1+gamma -> L-2+gamma+Laves -> L-3+gamma+Laves+(beta+gamma')(e) -> L-4+gamma+Laves+(beta+gamma')(e)+gamma' -> gamma+Laves+(beta+gamma')(e)+gamma'. The above results could provide an experimental basis for composition optimization and solidification process control of novel gamma'-strengthened Co-base superalloys. (C) 2018 Elsevier B.V. All rights reserved.
SN 0925-8388
EI 1873-4669
PD NOV 5
PY 2018
VL 768
BP 464
EP 475
DI 10.1016/j.jallcom.2018.07.218
UT WOS:000446320700054
ER

PT J
AU VECCHIO, KS
   THAKUR, AM
AF VECCHIO, KS
   THAKUR, AM
TI EFFECTS OF SHOCK LOADING ON COBALT-BASED SOLID-SOLUTION STRENGTHENED
   SUPERALLOYS
SO JOURNAL DE PHYSIQUE IV
CT International Conference on Mechanical and Physical Behaviour of
   Materials under Dynamic Loading (EURODYMAT 94)
CY SEP 26-30, 1994
CL OXFORD, ENGLAND
AB Co-based HAYNES(R) 25(TM) and 188(TM) alloys have been studied to determine the effect of shock-loading on the post-shock quasi-static and dynamic mechanical response, and microstructural evolution. The compression properties of these materials were studied in both the as-received and shock-loaded conditions at strain rates from 10(-3)/s to 3000/s, and 77 and 293K. Isochronal annealing treatments were conducted at temperatures ranging from 300 to 800 degrees C, following the shock-loading. For annealing temperatures below 600 degrees C, the reload yield strengths and strain hardening rates were found to increase relative to the as-shocked condition, and only at temperatures above 600 degrees C was the expected softening observed. The microstructural changes responsible for these differences in mechanical properties were documented via TEM.
SN 1155-4339
PD SEP
PY 1994
VL 4
IS C8
BP 367
EP 372
DI 10.1051/jp4:1994856
UT WOS:A1994PZ05600057
ER

PT J
AU Freund, LP
   Giese, S
   Schwimmer, D
   Hoppel, HW
   Neumeier, S
   Goken, M
AF Freund, Lisa Patricia
   Giese, Sven
   Schwimmer, Daniel
   Hoeppel, Heinz Werner
   Neumeier, Steffen
   Goeken, Mathias
TI High temperature properties and fatigue strength of novel wrought
   gamma/gamma' Co-base superalloys
SO JOURNAL OF MATERIALS RESEARCH
AB This paper presents the high temperature yield and fatigue strength as well as thermophysical properties of two polycrystalline wrought gamma/gamma' Co-base superalloys developed for application in a temperature regime above 700 degrees C. The alloys CoW Alloy1 (Co42Ni32Cr12Al6W3Ti2.5Ta1.5 1 Si,C,B,Zr,Hf) and CoW Alloy2 (Co41Ni32Cr12Al9W5 1 Ti,Ta,Si,C,B,Zr,Hf) exhibited solidus temperatures of 1070 degrees C and 1030 degrees C, respectively, and a gamma' fraction of about 50%. CoW Alloy2 displayed a rather high Young's modulus of 250 GPa. The two Co-base superalloys showed a good high temperature strength exceeding Ni-base disc alloys U720Li and Waspaloy at temperatures above 800 degrees C. When comparing the yield strength from tensile and compression tests, no asymmetry could be found. The low-cycle fatigue life of CoW Alloy2 at a total strain amplitude of 0.5% is similar to that of U720Li and Waspaloy (about 370 cycles, R = -1). During long-term aging for 1024 h at 750 degrees C, no additional phases were formed and the room temperature hardness barely changed.
RI Neumeier, Steffen/F-7092-2017
OI Neumeier, Steffen/0000-0001-7853-0368; Hoppel, Heinz
   Werner/0000-0003-1375-6862
SN 0884-2914
EI 2044-5326
PD DEC 28
PY 2017
VL 32
IS 24
BP 4475
EP 4482
DI 10.1557/jmr.2017.315
UT WOS:000419001500003
ER

PT S
AU Shi, QY
   Huo, JJ
   Cao, LM
   Li, J
   Ding, XF
   Zheng, YR
   Feng, Q
AF Shi, Qianying
   Huo, Jiajie
   Cao, Lamei
   Li, Jie
   Ding, Xianfei
   Zheng, Yunrong
   Feng, Qiang
BE Guedou, JY
   Chone, J
TI Compositional effect on TCP phase formation in Ru-containing Ni-based
   single crystal superalloys
SO EUROSUPERALLOYS 2014 - 2ND EUROPEAN SYMPOSIUM ON SUPERALLOYS AND THEIR
   APPLICATIONS
SE MATEC Web of Conferences
CT 2nd European Symposium on Superalloys and their Applications
CY MAY 12-16, 2014
CL Giens, FRANCE
AB Microstructural instability involving the formation of topologically close-packed (TCP) phases is restricted during the alloy development of Ni-based single crystal superalloys. In this study, the effects of alloying elements including Co, Cr, Mo and Ru on the formation of different TCP phases were investigated in a series of single crystal superalloys. Experimental results showed that more additions of Cr and Mo promoted the TCP phase formation, while Co and Ru played a positive role in improving microstructural stability. It is indicated that sigma, P and R phases existed with various morphology and compositions in different experimental alloys during thermal exposure at 1100 degrees C. The content of Co, Cr and Mo in those alloys affected the types of TCP phases significantly, while Ru additions showed a negligible effect. R phase was prone to form in alloys containing high level of Co addition. Meanwhile, the ratio of Cr and Mo content had strong influence on the formation of sigma and P phases in alloys containing low level of Co addition. The effects of alloying additions on the elemental partitioning ratios between gamma and gamma' phases contributed to their corresponding influence on TCP phase formation.
SN 2261-236X
PY 2014
VL 14
AR 01002
DI 10.1051/matecconf/20141401002
UT WOS:000351930400002
ER

PT J
AU Mukai, K
   Li, ZS
   Liang, F
AF Mukai, K
   Li, ZS
   Liang, F
TI Measurement of the densities of nickel-based ternary, quaternary and
   commercial alloys
SO MATERIALS TRANSACTIONS
AB The modified sessile drop method (MSDM) and the modified pycnometric method (MPM) have been employed to measure precisely the densities of liquid nickel-based ternary (Ni-Co-Al) and quaternary (Ni-Co-Al-Cr, Ni-Co-Al-Mo, Ni-Cr-Al-Mo) alloys and four commercial superalloys in liquid and mushy states. There was a good agreement between the values measured by the two methods. The measured densities of liquid model alloys and commercial superalloys in liquid and mushy states decreased linearly with increasing temperature for the experimental temperature range. The temperature coefficient of the density of liquid ternary Ni-Co-Al alloys measured in this work can be represented as a quadratic function of the aluminium concentration in the alloys. The density of liquid Ni-Co-Al alloys can be expressed as a function of both temperature and aluminium concentration in the alloys. The recommended equations for the densities of liquid nickel-based ternary and quaternary alloys and four commercial superalloys in liquid and mushy states were obtained by analysing density values measured by both MSDM and MPM. The calculated values from the recommended density equations show good agreement with those measured by both MSDM and MPM.
SN 1345-9678
EI 1347-5320
PD OCT
PY 2004
VL 45
IS 10
BP 2987
EP 2993
DI 10.2320/matertrans.45.2987
UT WOS:000224949100008
ER

PT J
AU Scheid, A
   d'Oliveira, ASCM
AF Scheid, A.
   d'Oliveira, A. S. C. M.
TI Effect of temperature and reactivity of molten 55Al-Zn alloy on Co based
   alloy coatings
SO MATERIALS SCIENCE AND TECHNOLOGY
AB The short service life of bearings in galvanising industry is a result of a complex set of deterioration mechanisms. This work addressed the effect of temperature and molten bath reactivity on the material of the bearings respectively. Three commercial alloys, the Co-Cr-W Stellite 6 and Co-Cr-Mo-Si Tribaloy (T400 and T800) alloy systems, were deposited by plasma transferred arc on AISI 316L plates. Coatings were evaluated for the effect of temperature exposure on hardness, microstructure and sliding abrasive wear. The reactivity with the molten 55Al-Zn alloy was assessed by immersion tests in an industrial bath. Results showed that exposure at 600 degrees C for 168 h resulted in an increase in hardness, microstructure changes and loss of wear resistance for the Stellite 6 coatings. A superior performance to temperature was shown by Tribaloy T800 with a stable abrasive wear resistance. The three alloys exhibited a strong reactivity with the 55Al-Zn molten bath. An intermetallic layer formed on the coatings as the Al from the bath reacted with elements from the Co based alloys. This reactivity consumed the coatings, causing a reduction on thickness particularly on those processed with the T800 alloy.
RI d'Oliveira, Ana Sofia C. M./G-5444-2013
OI d'Oliveira, Ana Sofia C. M./0000-0002-9736-6652
SN 0267-0836
PD DEC
PY 2010
VL 26
IS 12
BP 1487
EP 1493
DI 10.1179/174328409X428954
UT WOS:000284688000011
ER

PT J
AU Ishida, K
AF Ishida, K.
TI RECENT PROGRESS ON Co-BASE ALLOYS - PHASE DIAGRAMS AND APPLICATION
SO ARCHIVES OF METALLURGY AND MATERIALS
CT Meeting on Thermodynamics of Alloys
CY JUN 22-27, 2008
CL Polish Acad Sci, Inst Metallurgy & Mat Sci, Cracow, POLAND
HO Polish Acad Sci, Inst Metallurgy & Mat Sci
AB This paper presents recent progress on the phase diagrams and design for Co-base alloys, focusing on magnetic recording media, ferromagnetic Co-Ni-Al-base shape memory alloys, half-metallic Heusler alloys and Co-base superalloys. The calculated miscibility gap between ferromagnetic and paramagnetic states in the Co-X(X: Cr, Mo, W) systems has been found to agree well with the experimental results, strongly implying that the magnetic induced phase separation is responsible for the compositional heterogeneity in Co-base magnetic recording media. New ferromagnetic Co-Ni-Al shape memory alloys have also been developed based on phase diagrams, where the introduction of gamma(Al structure) to the beta(B2) matrix was found to drastically improve the ductility. The phase stability of half-metal Heusler Co-Cr base alloys is discussed in relation to the order-disorder transition, Curie temperature and the spin polarization ratio. Finally, the possibility of potent strengthening of Co-base superalloys by precipitation of the gamma'(L1(2)) phase is presented.
SN 1733-3490
PY 2008
VL 53
IS 4
BP 1075
EP 1088
UT WOS:000263772000014
ER

PT J
AU Wang, Y
   Sun, F
   Dong, XP
   Zhang, LT
   Shan, AD
AF Wang Yi
   Sun Feng
   Dong Xianping
   Zhang Lanting
   Shan Aidang
TI THERMODYNAMIC STUDY ON EQUILIBRIUM PRECIPITATION PHASES IN A NOVEL Ni-Co
   BASE SUPERALLOY
SO ACTA METALLURGICA SINICA
AB Thermodynamic properties of the traditional U720Li alloy and the new Ni-Co base superalloy have been studied using JMatPro and the latest relevant database for Ni base superalloys. The effects of chemical composition on the equilibrium precipitation phases, process-ability and gamma/gamma' mismatch have been analyzed. It is found that the gamma/gamma' mismatch increases with the increase of Ti/Al (atomic ratio). The volume fraction of gamma' is proportional to the Ti+Al contents (atomic fraction). Therefore, by increasing the Ti/Al ratio and Ti+Al content, the yield strength of alloys can be improved. On the other hand, the gamma' solvus temperature decreases by Co additions. As a result, the range of processing temperature is extended. The gamma/gamma' mismatch also increases with Co additions, which adds additional strengthening to the alloy. Moreover, high Ti/Al ratio or low Co content promotes the precipitation of eta phase. Thus, Ni-Co base superalloys with high Ti+Al content, Ti/Al ratio and Co content bear an improved strength, phase stabilities and process-ability.
SN 0412-1961
PD MAR 11
PY 2010
VL 46
IS 3
BP 334
EP 339
DI 10.3724/SP.J.1037.2010.00334
UT WOS:000276824000011
ER

PT J
AU Yuan, Y
   Gu, YF
   Osada, T
   Zhong, ZH
   Yokokawa, T
   Harada, H
AF Yuan, Y.
   Gu, Y. F.
   Osada, T.
   Zhong, Z. H.
   Yokokawa, T.
   Harada, H.
TI A new method to strengthen turbine disc superalloys at service
   temperatures
SO SCRIPTA MATERIALIA
AB TMW (R) superalloys have superior mechanical properties up to 725 degrees C. Numerous annealing twins are present because these alloys have relatively low stacking fault energies. Nanoscale deformation twins are the dominant mechanism during creep and tensile testing at 725 degrees C. In addition to traditional strengthening mechanisms enhanced by higher Ti addition, twinning structures enhanced by higher Co addition also play an important role in strengthening coarse-grained alloys at high temperatures. The effects of twin strengthening are discussed. (C) 2012 Acta Materialia Inc. Published by Elsevier Ltd. All rights reserved.
RI OSADA, Toshio/D-3226-2014
OI Osada, Toshio/0000-0003-1539-9264
SN 1359-6462
PD JUN
PY 2012
VL 66
IS 11
BP 884
EP 889
DI 10.1016/j.scriptamat.2012.01.025
UT WOS:000303621900010
ER

PT J
AU Gao, B
   Wang, L
   Song, X
   Liu, Y
   Yang, SY
   Akihiko, C
AF Gao Bo
   Wang Lei
   Song Xiu
   Liu Yang
   Yang Shuyu
   Chiba Akihiko
TI Effect of Pre-Oxidation on High Temperature Oxidation and Corrosion
   Behavior of Co-Al-W-Based Superalloy
SO ACTA METALLURGICA SINICA
AB In 2006, stable gamma' phase was found in Co-Al-W alloy, which provides a new way for developing Co-based superalloys. In order to meet the requirements for applications, the Co-Al-W-based superalloys need to have good oxidation and corrosion resistance. But the oxidation and corrosion resistance of the Co-Al-W-based superalloys is relatively low. In this work, pre-oxidation treatments were to improve the oxidation and corrosion resistance. Three types of pre-oxidation treatments were carried out at 900 degrees C (in air), 950 degrees C (in air) and 1000 degrees C (in 1%O-2 +99%Ar), which were marked as 900-PreO, 950-PreO and 1000-LPreO, respectively. High temperature oxidation tests of both the pre-oxidation treated and untreated superalloys were carried out at 1000 degrees C. And hot corrosion behaviors were also investigated at both 800 and 850 degrees C. XRD, SEM and EDS were used to examine the characteristics of the oxidation and corrosion behaviors. The results show that the pre-oxide layers of the superalloys after different pre-oxidation treatments are compact. During oxidation at 1000 degrees C, the Cr2O3 scale in 900-PreO treated superalloy is oxidized to form volatile products, and the diffusion resistance of both oxygen and the metal elements through the oxide layer is poor. In 1000-LPreO treated superalloy, serious spallation of the oxides occurs and leads to poor oxidation resistance. In 950-PreO treated superalloy, since the continuous CoCr2O4 and Al2O3 scales help to reduce the diffusion of oxygen and the metal elements, the mass gain of 950-PreO treated superalloy is consequently decreased. During the hot corrosion process, the preoxide layer of 950-PreO treated superalloy can hinder the diffusion of corrosive medium. Therefore, the corrosion resistance can be significantly improved by 950-PreO treatment, and the mass gain is decreased by over 80%.
SN 0412-1961
PD OCT 11
PY 2019
VL 55
IS 10
BP 1273
EP 1281
DI 10.11900/0412.1961.2019.00032
UT WOS:000487716200005
ER

PT J
AU Michel, G
   Berthod, P
   Vilasi, M
   Mathieu, S
   Steinmetz, P
AF Michel, Gregory
   Berthod, Patrice
   Vilasi, Michel
   Mathieu, Stephane
   Steinmetz, Pierre
TI Protection of cobalt-based refractory alloys by chromium deposition on
   surface Part II: Behaviour of the coated alloys in oxidation at high
   temperature
SO SURFACE & COATINGS TECHNOLOGY
AB A high chromium content, typically 30 wt.%, is generally considered as necessary for cobalt-based alloys to allow them to resist oxidation by hot gases. Cobalt alloys with a bulk poorer in chromium may become resistant against high temperature oxidation if they are enriched in chromium on surface.The aim of this second part of the work is to expose to air at 1200 degrees C three low-chromium cobalt-based alloys (Co-10Cr, Co-10Cr-0.25C-4.4Ta and Co-10Cr-0.5C-8.7Ta in wt.%), previously enriched in chromium on surface by pack cementation, in order to examine if the applied cementation treatments are enough to ensure a good behaviour for a long time. The initial surface enrichment in chromium of the Ta-containing alloys, characterized by a maximal content on surface of about 30 wt.% Cr and a depth of enrichment of several hundreds of micrometers, gives them a good resistance to oxidation at 1200 degrees C, despite the very low-chromium content in the bulk. This is also due to the interdendritic TaC carbides which may facilitate outward diffusion of chromium during oxidation as they facilitated its inward diffusion during cementation. In contrast. the CoCr alloy, enriched in chromium in the same conditions did not display a so good oxidation behaviour. (C) 2011 Elsevier B.V. All rights reserved.
OI Mathieu, Stephane/0000-0003-2596-9400; BERTHOD,
   Patrice/0000-0002-8035-927X
SN 0257-8972
PD SEP 25
PY 2011
VL 205
IS 23-24
BP 5241
EP 5247
DI 10.1016/j.surfcoat.2011.03.067
UT WOS:000294103700001
ER

PT J
AU Rhein, RK
   Callahan, PG
   Murray, SP
   Stinville, JC
   Titus, MS
   Van der Ven, A
   Pollock, TM
AF Rhein, Robert K.
   Callahan, Patrick G.
   Murray, Sean P.
   Stinville, Jean-Charles
   Titus, Michael S.
   Van der Ven, Anton
   Pollock, Tresa M.
TI Creep Behavior of Quinary gamma '-Strengthened Co-Based Superalloys
SO METALLURGICAL AND MATERIALS TRANSACTIONS A-PHYSICAL METALLURGY AND
   MATERIALS SCIENCE
CT 3rd European Conference on Superalloys (Eurosuperalloys)
CY SEP 09-13, 2018
CL Univ Oxford, Oxford, ENGLAND
HO Univ Oxford
AB First-principles DFT methods are combined with an experimental approach to characterize the creep behavior of quinary Co-based L1(2)-containing superalloys at elevated temperature conditions. Temperature-dependent SISF energies have been modeled, combining 0 K formation energies with vibrational free energy calculations to assess deformation mechanisms at finite temperature. Two different Co-Al-W alloys, containing the maximum possible amount of DFT-identified d-block alloying additions, were identified and cast as single crystals via the Bridgman process. Creep tests have been performed at two primary testing conditions, one at 900 degrees C and the other at 982 degrees C. Transmission scanning electron microscopy (TSEM) was performed at 30 kV in a scanning electron microscope to rapidly characterize the defect substructures. We observe a coupled APB/SISF/APB defect structure in Co-based superalloys at the low-temperature condition, similar to the defect structure observed in CoNi, in spite of containing no Ni. At 982 degrees C, there is no evidence of faults and precipitates instead contain antiphase boundaries. The role of composition and temperature-dependent fault energies in the deformation process is addressed.
SN 1073-5623
EI 1543-1940
PD SEP
PY 2018
VL 49A
IS 9
SI SI
BP 4090
EP 4098
DI 10.1007/s11661-018-4768-z
UT WOS:000440714700027
ER

PT J
AU Shinagawa, K
   Omori, T
   Oikawa, K
   Kainuma, R
   Ishida, K
AF Shinagawa, Kazuya
   Omori, Toshihiro
   Oikawa, Katsunari
   Kainuma, Ryosuke
   Ishida, Kiyohito
TI Ductility enhancement by boron addition in Co-Al-W high-temperature
   alloys
SO SCRIPTA MATERIALIA
AB The mechanical properties of several B-free and B-doped Co-Al-W superalloys with different volume fractions of the CO3(Al,W)-gamma' phase were examined by mechanical tests at various temperatures up to 980 degrees C. Although grain boundary fracture occurred in the B-free alloys, the addition of a small amount of B drastically improved the ductility. It was also confirmed that the positive temperature dependence of strength was strongly affected not only by the volume fraction of the gamma' phase, but also by the addition of B. (C) 2009 Acta Materialia Inc. Published by Elsevier Ltd. All rights reserved.
RI Oikawa, Katsunari/C-6660-2009; Kainuma, Ryosuke/I-6482-2013; Omori,
   Toshihiro/A-4478-2017
OI Oikawa, Katsunari/0000-0002-5269-8426; Omori,
   Toshihiro/0000-0001-9174-0239
SN 1359-6462
PD SEP
PY 2009
VL 61
IS 6
BP 612
EP 615
DI 10.1016/j.scriptamat.2009.05.037
UT WOS:000268371900015
ER

PT J
AU Chen, YC
   Wang, CP
   Ruan, JJ
   Omori, T
   Kainuma, R
   Ishida, K
   Liu, XJ
AF Chen, Yuechao
   Wang, Cuiping
   Ruan, Jingjing
   Omori, Toshihiro
   Kainuma, Ryosuke
   Ishida, Kiyohito
   Liu, Xingjun
TI High-strength Co-Al-V-base superalloys strengthened by gamma
   '-Co-3(Al,V) with high solvus temperature
SO ACTA MATERIALIA
AB The gamma/gamma' two-phase Co Al V-base superalloys are investigated in detail, including their phase equilibria, alloying effects, and alloy design. The experimental proof of the existence of a ternary compound with an L1(2)-ordered gamma'-Co-3(Al, V) phase is provided in this study, and the gamma/gamma' two-phase Co-5Al-14V (at.%) alloy is designed. The gamma'-Co-3(Al,V) phase is proved to be thermodynamically stable at 900 degrees C, and a wide gamma/gamma' two-phase composition region in the Co-Al-V ternary phase diagram at 900 degrees C is identified. The performed investigation of Co-5Al-14V-2X (X: Ti, Cr, Nb, Mo, Ta, and W) and Co-xNi-8Al-12V (x = 10, 20, and 30) quaternary alloys revealed that Ti, Nb, Mo, Ta, W, and Ni tend to concentrate in the gamma' phase, whereas Cr tends to partition to the gamma matrix. Besides, the gamma/gamma' two-phase Co-30Ni-10Al-5V-4Ta-2Ti (30Ni4Ta2Ti) alloy is designed. The 30Ni4Ta2Ti alloy exhibits a very high gamma' solvus temperature (namely, 1242 +/- 3 degrees C) combined with a low density (8.46 +/- 0.08 g cm(-3)), which characteristics are comparable with those of the Mar-M-247 Ni-base superalloy. Moreover, the nominal and the specific yield strength values of the obtained 30Ni4Ta2Ti alloy within the temperature range from 600 to 900 degrees C are also close to those of the Mar-M-247 superalloy. (C) 2019 Acta Materialia Inc. Published by Elsevier Ltd. All rights reserved.
RI Omori, Toshihiro/A-4478-2017
OI Omori, Toshihiro/0000-0001-9174-0239
SN 1359-6454
EI 1873-2453
PD MAY 15
PY 2019
VL 170
BP 62
EP 74
DI 10.1016/j.actamat.2019.03.013
UT WOS:000466252400006
ER

PT J
AU Chaudhari, M
   Tiley, J
   Banerjee, R
   Du, JC
AF Chaudhari, Mrunalkumar
   Tiley, Jaimie
   Banerjee, Rajarshi
   Du, Jincheng
TI Site preference and interaction energies of Co and Cr in gamma prime
   Ni3Al: a first-principles study
SO MODELLING AND SIMULATION IN MATERIALS SCIENCE AND ENGINEERING
AB Nickel-based superalloys are critical for aerospace and power applications due to excellent high-temperature properties. These high-temperature properties are attributed to the coherently precipitated gamma prime phase in the gamma matrix. The segregation of alloying elements between the matrix and the gamma prime phase drives precipitate misfit strains and impacts material strength. This study aims at understanding the site preference of Co and Cr within the ordered gamma prime phase. The study also calculates the interaction energy between alloying additions within the ternary systems Ni-Al-Cr and Ni-Al-Co, and the quaternary system Ni-Al-Cr-Co. It is found that Co has mixed substitution behavior between the Al and Ni sites in the gamma prime phase. The results from the Ni-Al-Cr ternary system show that two Cr atoms prefer being close to each other, with the most stable configuration of the first nearest neighbors of the Al-Al site. The interaction energies calculated from the Ni-Al-Co system show that the initial distance between two Co atoms will decide whether the two Co atoms prefer Ni-Ni or Ni-Al configuration. The study on the quaternary system Ni-Al-Cr-Co reveals that the initial configuration of Cr and Co atoms will affect the final most stable configuration. The results are found to be consistent with our previous findings.
SN 0965-0393
EI 1361-651X
PD JUL
PY 2013
VL 21
IS 5
AR 055006
DI 10.1088/0965-0393/21/5/055006
UT WOS:000321288800006
ER

PT J
AU Martin, JH
   Ashby, DS
   Schaedler, TA
AF Martin, John H.
   Ashby, David S.
   Schaedler, Tobias A.
TI Thin-walled high temperature alloy structures fabricated from additively
   manufactured polymer templates
SO MATERIALS & DESIGN
AB Additive manufacturing is enabling a paradigm shift in design and production, but conventional techniques reach their limits when metallic structures require walls with <0.5 mm thickness. Here we introduce an approach for indirect additive manufacturing of thin-walled alloy structures. First a polymer template is additively manufactured, then metal layers are deposited by electroplating, physical or chemical vapor deposition. After removal of the polymer, the metal layers can be interdiffused to form an alloy via homogenization heat treatments. Three different alloys designed for three elevated temperature regimes are demonstrated: Monel alloys based on Ni-Cu-Al-Ti, nickel superalloys based on Ni-Cr-Al and refractory rhenium alloys based on Re-Co. A process was developed to co-deposit rhenium and cobalt via aqueous electroplating, resulting in an alloy with a melting point of 2000 degrees C and a Vickers hardness of 480 +/- 50 HV0.2 after homogenization. Two applications of interest for the aerospace industry were chosen to demonstrate the technology. High temperature truss core sandwich structures and rocket engine thruster demos where fabricated. (C) 2017 Elsevier Ltd. All rights reserved.
SN 0264-1275
EI 1873-4197
PD APR 15
PY 2017
VL 120
BP 291
EP 297
DI 10.1016/j.matdes.2017.02.023
UT WOS:000397365000030
ER

PT J
AU Cui, CY
   Gu, YF
   Harada, H
   Ping, DH
   Sato, A
AF Cui, C. Y.
   Gu, Y. F.
   Harada, H.
   Ping, D. H.
   Sato, A.
TI Phase stability and yield stress of Ni-base superalloys containing high
   Co and Ti
SO METALLURGICAL AND MATERIALS TRANSACTIONS A-PHYSICAL METALLURGY AND
   MATERIALS SCIENCE
AB Ni-base superalloys containing high Co (> 20 wt pet) and Ti (> 5.5 wt pet) were designed in order to study the effects of Co16.9 wt pet Ti addition on phase stability and mechanical property. These new alloys, though they contained high Ti, mainly consisted of gamma and gamma' phases. Ni3Ti (eta) phase was observed along the grain boundaries in some of the alloys. The formation of eta phase was mainly related to the Ti/Al ratio, Ti content, and alloy composition. Tensile and compression tests showed that these new alloys exhibited higher yield stress than that of the baseline alloy, TMW-1(U720LI). The possible strengthening mechanisms were discussed in terms of solid-solution and precipitation strengthening effects by the Co16.9 wt pet Ti additions. Preliminary results show promising trends for the development of new superalloys for turbine disc applications.
SN 1073-5623
PD NOV
PY 2006
VL 37A
IS 11
BP 3183
EP 3190
DI 10.1007/BF02586152
UT WOS:000241706200002
ER

PT J
AU Xu, WW
   Shang, SL
   Wang, CP
   Gang, TQ
   Huang, YF
   Chen, LJ
   Liu, XJ
   Liu, ZK
AF Xu, W. W.
   Shang, S. L.
   Wang, C. P.
   Gang, T. Q.
   Huang, Y. F.
   Chen, L. J.
   Liu, X. J.
   Liu, Z. K.
TI Accelerating exploitation of Co-Al-based superalloys from theoretical
   study
SO MATERIALS & DESIGN
AB The discovery of gamma'-Co-3(Al,W) opens up a pathway to exploit novel Co-Al-based alloys as candidates of the next generation of superalloys. Inspired by the unexpected finding of gamma'-Co-3(Al,W), we present a comprehensive investigation concerning the effect of alloying elements on phase stabilities and mechanical properties of Co3Al. Up to 22 transition metal elements, e.g. Sc, Ti, V, Cr, Mn, Fe, Ni, Y, Zr, Nb, Mo, Tc, Ru, Rh, Pd, Hf, Ta, W, Re, Os, Ir, and Pt are considered. Results show that W, Ti, Re, V, and Ta favor to occupy the Al-sublattice. Pd, Pt, Rh, Ni, It, Fe, and Ru favor to occupy the Co-sublattice. The others can occupy both the Co-and Al-sublattices. W, Ta, V, Ti, Nb, Re, Mo, Pt, and Cr are shown to stabilize Co3Al. It verifies that elastic properties are roughly in inverse proportional to the volume change induced by alloying elements within each group of 3d, 4d, or 5d. Based on the analysis of electronic configurations, the influence mechanism of alloying elements is traceable from the chemical bonding and the geometry of charge density. The present calculations are in favorable accord with available experimental data in the literature. (c) 2018 Elsevier Ltd. All rights reserved.
RI Shang, Shun-Li/A-6564-2009; Liu, Zi-Kui/A-8196-2009; Liu,
