Repository: MatInfoUB/NLP-Queries

File: Co_superalloys_comp2.txt (part 11 of 21)
FN Clarivate Analytics Web of Science
AB An Al2O3-modified aluminide coating was produced by aluminizing an as-electrodeposited Ni-Al2O3 nanocomposite film using pack cementation method at 1100 C for 4 h. For comparison, aluminizing was also performed in the same condition on an as-deposited Ni film without Al2O3 nanoparticles. SEM/EDAX and TEM results indicated that the co-deposited Al2O3 nanoparticles were homogeneously dispersed in the finer-grain nanocrystalline Ni grains. The isothermal and cyclic oxidation in air at 900 degrees C indicated that the Al2O3-modified aluminide coatings were profoundly oxidation resistant as compared to the Al2O3-free aluminide coatings due to the faster formation of a continuous adherent alpha-Al2O3 scale. The effect of Al2O3 on the microstructure and the oxidation of the aluminide coating are discussed in the detail. (C) 2012 Elsevier Ltd. All rights reserved.
SN 0042-207X
PD MAR 14
PY 2012
VL 86
IS 9
SI SI
BP 1353
EP 1357
DI 10.1016/j.vacuum.2011.12.024
UT WOS:000302839400028
ER

PT J
AU Babu, SS
   David, SA
   Miller, MK
AF Babu, SS
   David, SA
   Miller, MK
TI Microstructural development in PWA-1480 electron beam welds - An atom
   probe field ion microscopy study
SO APPLIED SURFACE SCIENCE
CT 42nd International Field Emission Symposium
CY AUG 07-11, 1995
CL MADISON, WI
AB The microstructural development in PWA-1480 superalloy electron beam welds (Ni-11.0at%Al-11.5%Cr-1.9%Ti-5.1%Co-4.0%Ta-1.3%W) was characterized. Optical microscopy revealed a branched dendritic structure in the weld metal. Transmission electron microscopy of these welds, in the as-welded condition, showed fine cuboidal (0.05-0.5 mu m) L1(2)-ordered gamma' precipitates within the gamma grains. The average volume percentage of the gamma' precipitates was found to be similar to 75%. Atom probe analyses revealed that the composition of the gamma matrix was Ni-4.6at%Al-25.5%Cr-0.4%Ti-9.4%Co-0.8%Ta-2.9%W and that of the gamma' precipitates was Ni-18.2at%Al-2.6%Cr-2.4%Ti-2.8%Co-7.1%Ta-1.5%W. These compositions were compared with the previous APFIM analyses of commercial PWA-1480 single crystals that had received conventional heat treatments. Small differences were found in the chromium and aluminum levels and these may be due to the nonequilibrium nature of phase transformations that occur during weld cooling. No solute segregation was detected at the gamma-gamma' interface. The APFIM results were also compared with the thermodynamic calculations of alloying element partitioning between the gamma and gamma' phases using the ThermoCalc(TM) program.
RI Babu, Sudarsanam S/D-1694-2010
OI Babu, Sudarsanam S/0000-0002-3531-2579
SN 0169-4332
PD MAR
PY 1996
VL 94-5
BP 280
EP 287
DI 10.1016/0169-4332(95)00387-8
UT WOS:A1996UT16900042
ER

PT J
AU Xu, ZH
   Wang, ZK
   Niu, J
   Dai, JW
   He, LM
   Mu, RD
AF Xu, Zhenhua
   Wang, Zhankao
   Niu, Jing
   Dai, Jianwei
   He, Limin
   Mu, Rende
TI Phase structure, morphology evolution and protective behaviors of
   chemical vapor deposited (Ni, Pt)Al coatings
SO JOURNAL OF ALLOYS AND COMPOUNDS
AB A chemical vapor deposited (CVD) aluminizing process had been employed to deposit platinum modified aluminide coatings on the nickel-based single-crystal superalloys. The kinetics behavior, phase evolution, microstructure and chemical composition of the (Ni, Pt)Al coatings after oxidation and hot corrosion tests were studied in detail. After isothermal oxidation test, a protective alpha-Al2O3 scale is formed on the coating surface and, two new phases of (Ni, Pt)(3)Al-4 and gamma'-(Ni, Pt)(3)Al due to phase transformation reactions occur in the aluminide layer. The inward diffusion of Al element toward the substrate and, formation of micro-pores in the interface of aluminide layer and interdiffusion zone are probably the main degradation modes of the coating. Corrosive medium including of mixed of aviation fuels and artificial seawater has not serious deterioration of the coating after hot corrosion and furthermore a network of grain boundary ridges is still co-existed on the coating surface, although large of micro-pores and some of grain boundaries are appeared within the aluminide layer. (C) 2016 Elsevier B.V. All rights reserved.
SN 0925-8388
EI 1873-4669
PD AUG 15
PY 2016
VL 676
BP 231
EP 238
DI 10.1016/j.jallcom.2016.03.187
UT WOS:000374328100032
ER

PT J
AU Blau, PJ
   Yao, M
   Qu, J
   Wu, J
AF Blau, P. J.
   Yao, M.
   Qu, J.
   Wu, J.
TI Use of multiple criteria to map the high-temperature scuffing behavior
   of Co-based superalloys
SO WEAR
CT 17th International Conference on Wear of Materials
CY APR 19-23, 2009
CL Las Vegas, NV
AB The goal of this work was to rank, as quantitatively as possible, the high-temperature scuffing characteristics of a series of Co-based materials, including coatings, for possible use in wear-critical components like those in diesel engine exhaust systems and emission-controls. A cylinder pivoting on its side against a flat tile was used as the testing geometry. All tests were performed at 600 degrees C in air. The time-dependent torque response was recorded for each 60 min test to investigate trends in friction as surfaces roughened and debris deposits built up. Candidate materials included Stellite 6B, Pleuco 33 (a white cast iron), nitrided stainless steel Type 310, IDM 5399 (a high-silicon, molybdenum iron), and coatings of both Tribaloy T-400 and Stellite 3 on stainless steel. Measurements of the damaged areas on the scuffed tiles were used to calculate a specific normal load and plot it versus the roughness of the worn tiles to map experimental results in a way that indicated the severity of scuffing for each material combination. Data on the map were annotated to reflect visual observations of the extent of damage as well. Using this test method and the foregoing criteria, nitrided type 310 stainless steel against T-400 gave the best overall performance. (c) 2009 Elsevier B.V. All rights reserved.
RI Qu, Jun/S-5347-2017
OI Qu, Jun/0000-0001-9466-3179
SN 0043-1648
PD JUN 15
PY 2009
VL 267
IS 1-4
BP 374
EP 379
DI 10.1016/j.wear.2008.11.004
UT WOS:000267270600051
ER

PT J
AU SWADZBA, L
   MACIEJNY, A
   FORMANEK, B
   BIEDRON, J
AF SWADZBA, L
   MACIEJNY, A
   FORMANEK, B
   BIEDRON, J
TI MICROSTRUCTURE AND RESISTANCE TO CRACKING OF MODIFIED AL-SI AND AL-CR
   DIFFUSION COATINGS ON ZS6K NICKEL-BASED SUPERALLOYS
SO SURFACE & COATINGS TECHNOLOGY
AB The subject of the investigations was a superalloy with the following chemical composition: 0.14 wt.% C, 10.2 wt.% Cr, 5.3 wt.% Al, 2.8 wt.% Ti, 3.7 wt.% Mo, 5.2 wt.% W, 4.7 wt.% Co, 1.5 wt.% Fe and the balance nickel. A pack cementation technique of coating was applied. Acoustic emission signals were recorded as a function of specimen elongation (SIGMAN-epsilon). The values of elongation (epsilon0) at the moment of the first crack appearance and at the beginning of rapid fracture were measured.
   The crack resistances of the aluminide, silicoaluminide and chromoaluminide diffusion coatings were the main subject of the studies performed. If we take the co parameter as a crack resistance criterion it was found that, when compared with the aluminide coatings, Al-Si and Al-Cr coatings are less resistant. The crack morphologies of aluminium and Al-Cr coatings were similar in character. Among the typical features were cracks that did not spread through the entire layer thickness and discontinuous cracks with branches. In the depleted zone of the coatings, cracks developed along the NiAl phase grain boundaries.
SN 0257-8972
PD NOV 16
PY 1992
VL 54
IS 1-3
BP 84
EP 90
DI 10.1016/0257-8972(92)90144-Y
UT WOS:A1992KA58500015
ER

PT J
AU Xiang, ZD
   Datta, PK
AF Xiang, ZD
   Datta, PK
TI Deposition of silicon modified aluminide coatings on nickel base
   superalloys by pack cementation process
SO MATERIALS SCIENCE AND TECHNOLOGY
AB The equilibrium partial pressures of vapour species generated in halide activated pack powder mixtures at high temperatures were calculated for a series of compositions using thermochemical analysis tools. The results obtained were applied to identify suitable activators and pack compositions for codepositing Al and Si to form diffusion coatings on nickel base superalloys by the pack cementation process. The calculation results suggested that compositions of the pack powder mixtures activated by CrCl(3.)6H(2)O may be adjusted to create deposition conditions favourable for codepositing Al and Si, but, those activated by AlF3 or AlCl3 may only deposit Al. A series of coating deposition experiments were also carried out at 1000degreesC and 1100degreesC and the results obtained confirmed that, with adequate control of pack compositions and deposition conditions, codeposition of Al and Si can be achieved with CrCl(3.)6H(2)O activated pack powder mixtures. A mixture of elemental Al and Si powders may be used as a depositing source instead of using Al - Si master alloy powders as conventionally recommended. The coatings could be formed either through the inward diffusions of Al and Si or through the outward diffusion of Ni together with other substrate elements such as Cr and Co, depending on the deposition temperature used. Prolonged deposition at 1100degreesC led to the formation of a coating with a multilayered structure consisting of an outer nickel silicide layer and a middle Si modified NiAl layer followed by a diffusion zone. The pack compositions and deposition conditions may be adjusted to control the microstructure of the coatings formed by the codeposition process. (C) 2003 Iom Communications Ltd. Published by Maneyfor the Institute of Materials, Minerals and Mining.
SN 0267-0836
PD JUL
PY 2003
VL 19
IS 7
BP 935
EP 942
DI 10.1179/026708303225002965
UT WOS:000184340800015
ER

PT J
AU Liu, XL
   Shang, SL
   Hu, YJ
   Wang, Y
   Du, Y
   Liu, ZK
AF Liu, Xuan L.
   Shang, Shun-Li
   Hu, Yong-Jie
   Wang, Yi
   Du, Yong
   Liu, Zi-Kui
TI Insight into gamma-Ni/gamma '-Ni3Al interfacial energy affected by
   alloying elements
SO MATERIALS & DESIGN
AB Interfacial energy (sigma(gamma/gamma ')) of the gamma-Ni/gamma '-Ni3Al interface is critical to understand and design Ni-based superalloys. In the present work, a first-principles methodology with constrained relaxations has been used to study the effect of dilute alloying element (X) on sigma(gamma/gamma ') of the (100) coherent interface, where the sixteen X's include Al, Co, Cr, Fe, Hf, Mo, Nb, Pd, Pt, Re, Ru, Ta, Ti, W, Y, and Zr. sigma(gamma/gamma) = 19mJ/m(2) has been predicted for the unalloyed gamma/gamma ' interface, agreeing well with the previous estimations. It is found that the sigma(gamma/gamma) value is the lowest when alloying element is in gamma-Ni, while the addition to gamma '-Ni3Al increases sigma(gamma/gamma) due mainly to the in-plane lattice expansion. Specifically, our calculations show that alloying elements Mo, W, and Re have the largest effect on the sigma(gamma/gamma) value by decreasing it to 4-5 mJ/m(2) when partitioned to gamma-Ni; Ru and Pt are shown to increase greatly the sigma(gamma/gamma) value up to 2528 mJ/m(2) when partitioned to gamma-Ni; all ternary additions substituting for Ni in gamma '-Ni3Al increase sigma(gamma/gamma) except for Pt; and for Ti and Ta, which segregate strongly to gamma '-Ni3Al and substitute for Al, the sigma(gamma/gamma) values increase to 32 and 35 mJ/m2, respectively. (C) 2017 Elsevier Ltd. All rights reserved.
RI Wang, Yi/D-1032-2013; Liu, Zi-Kui/A-8196-2009; Liu, Zi-Kui/A-8626-2012;
   Hu, Yong-Jie/C-4593-2018; Shang, Shun-Li/A-6564-2009
OI Liu, Zi-Kui/0000-0003-3346-3696; Shang, Shun-Li/0000-0002-6524-8897; Du,
   Yong/0000-0002-4187-3989; Hu, Yong-Jie/0000-0003-1500-4015
SN 0264-1275
EI 1873-4197
PD NOV 5
PY 2017
VL 133
BP 39
EP 46
DI 10.1016/j.matdes.2017.07.028
UT WOS:000411364800005
ER

PT J
AU Smialek, JL
   Garg, A
AF Smialek, James L.
   Garg, Anita
TI Interfacial reactions of a MAX phase/superalloy hybrid
SO SURFACE AND INTERFACE ANALYSIS
AB Oxidation resistant, strain tolerant MAX phase coatings are of general interest for high temperature applications. Accordingly, Cr2AlC MAX phase coupons were vacuum diffusion bonded to an advanced turbine disk alloy at 1100 degrees C for compatibility studies. The interface revealed an inner diffusion zone consisting of similar to 10 mu m of -Ni(Co)Al, decorated with various (Ni,Co)(3)Al, Ta(Ti,Nb)C, and W(Cr,Mo)(3)B-2 precipitates. On the Cr2AlC side, an additional similar to 40-mu m Al-depletion zone of Cr7C3 formed an interconnected network with the -Ni(Co)Al. On the superalloy side, enhanced carbide precipitation developed over a depth of similar to 80 mu m. Subsequent annealing for 100h and 1000h at 800 degrees C coarsened some features, enhanced TCP precipitation in the superalloy, but only enlarged the diffusion layers by similar to 5 mu m at most. Because of Al depletion from the MAX phase and corresponding Al enrichment of the alloy, the reaction zone displayed similarities to an oxidized Cr2AlC surface and an aluminized superalloy, respectively. Published 2015. This article is a U.S. Government work and is in the public domain in the USA.
RI Smialek, James L./AAD-7588-2019
OI Smialek, James L./0000-0003-4310-5569
SN 0142-2421
EI 1096-9918
PD AUG
PY 2015
VL 47
IS 8
BP 844
EP 853
DI 10.1002/sia.5784
UT WOS:000357969900007
ER

PT J
AU MIYAZAKI, S
   MURATA, Y
   MORINAGA, M
AF MIYAZAKI, S
   MURATA, Y
   MORINAGA, M
TI EVALUATION OF PARTITIONING RATIOS OF RE ATOMS IN
   NI-AL-RE-X(X-CR,MO,W,TI,TA,NB,CO) QUATERNARY ALLOYS
SO TETSU TO HAGANE-JOURNAL OF THE IRON AND STEEL INSTITUTE OF JAPAN
AB In order to examine alloying behaviour of rhenium (Re) and its effect on the properties of Ni-based superalloys, the partitioning ratio of Re atoms between the gamma and the gamma' phases and also the phase stability were investigated using Ni-Al-Re-X(X : Cr, Mo, W, Ti, Ta, Nb, Co) quaternary alloys. When those elements, X, which occupy preferably either Al sites or both Ni and Al sites in the Ni3Al(gamma') compound were added to the Ni-Al-Re ternary alloys, the trend of the partitioning of the Re atoms into the gamma phase became considerably high in these alloys. Also, the compositional limit of a gamma + gamma' two phase region in the phase diagram was found to be 3 similar to 4(mol%) for X(X : Mo, W, Ta, Nb) and 5 similar to 6(mol%) for Ti in Ni-Al-Re-X quaternary alloys. The results on the partitioning ratio were analyzed with the alloying vectors defined by two d-electrons parameters. As the result, it was shown that the partitioning behaviour of Re atoms in the Ni-Al-Re-X quaternary alloys were predictable using the alloying vectors.
SN 0021-1575
PD FEB
PY 1994
VL 80
IS 2
BP 166
EP 171
DI 10.2355/tetsutohagane1955.80.2_166
UT WOS:A1994MU21300014
ER

PT J
AU COEDO, AG
   LOPEZ, MTD
   MAESO, AV
AF COEDO, AG
   LOPEZ, MTD
   MAESO, AV
TI INDUCTIVELY COUPLED PLASMA ATOMIC EMISSION SPECTROMETRIC ANALYSIS OF
   COBALT-BASE SUPERALLOYS
SO JOURNAL OF ANALYTICAL ATOMIC SPECTROMETRY
SN 0267-9477
PD SEP
PY 1987
VL 2
IS 6
BP 629
EP 635
DI 10.1039/ja9870200629
UT WOS:A1987K170100022
ER

PT J
AU Gong, W
   Zhao, WY
   Miao, NH
   Zhou, J
   Sun, ZM
   Li, SS
   Gong, SK
AF Gong, Wei
   Zhao, Wenyue
   Miao, Naihua
   Zhou, Jian
   Sun, Zhimei
   Li, Shusuo
   Gong, Shengkai
TI Strengthening effects of alloying elements W and Re on Ni3Al: A
   first-principles study
SO COMPUTATIONAL MATERIALS SCIENCE
AB The structural stabilities, mechanical and thermodynamic properties of pure and alloyed Ni3Al systems have been investigated systematically, based on density functional theory and Debye-Gruneisen model. Close attentions are paid to alloying elements W and Re by studying the strengthening effects of single-alloying element W, Re, Mo, Ta, Ru and co-alloying elements WRe, WMo, ReMo, WTa, ReTa, WRu, ReRu, which substitute the Al site and the nearest neighboring Al-Al sites, respectively. The calculated formation energies and elastic constants show that all the alloyed Ni3Al are thermodynamically and mechanically stable. It is found that alloying elements W has similar effects on the mechanical and thermodynamic properties of Ni3Al to those of Re, which suggests a possibility of replacing Re with W in Ni-based single crystal superalloys. In addition, co-alloyings with different elements have no distinct synergistic enhancement but simple combined effect on the mechanical properties of Ni3Al. The enhanced chemical bondings between the alloying atoms W/Re and the neighboring host atoms Ni are considered to be the main strengthening mechanisms in W/Re alloyed Ni3Al systems. (C) 2017 Elsevier B.V. All rights reserved.
RI Miao, Naihua/J-2852-2013; Zhou, Jian/C-2808-2009; Sun,
   Zhimei/C-2809-2009
OI Miao, Naihua/0000-0002-5383-9008; Zhou, Jian/0000-0003-0531-8918; Sun,
   Zhimei/0000-0002-4438-5032
SN 0927-0256
EI 1879-0801
PD MAR
PY 2018
VL 144
BP 23
EP 31
DI 10.1016/j.commatsci.2017.11.047
UT WOS:000424902300003
ER

PT J
AU Krishna, R
   Hainsworth, SV
   Atkinson, HV
   Strang, A
AF Krishna, R.
   Hainsworth, S. V.
   Atkinson, H. V.
   Strang, A.
TI Microstructural analysis of creep exposed IN617 alloy
SO MATERIALS SCIENCE AND TECHNOLOGY
AB Ni base alloys such as IN617 are one of the preferred choices for steam turbine components used by fossil fuelled power generation plants. IN617 is a solid solution strengthened Ni based superalloy containing similar to 23%Cr, 12%Co and 9%Mo with low content of precipitation strengthening elements Al, Ti and Nb. In the 'as received' (solution annealed condition), the microstructure consists of primary carbides (M23C6) and occasional TiN particles dispersed in a single phase austenitic matrix. Owing to high temperature exposure and the creep deformation processes that occur in service, evolution of the microstructure occurs. This results in secondary precipitation and precipitate coarsening, both on grain boundaries and intragranularly in areas of high dislocation density. The influence of creep deformation on the solution treated IN617 alloy at an operating condition of 650 degrees C/574 h, with emphasis on the morphology and distribution of carbide/nitride precipitation is discussed. The applied stress was at an intermediate level.
RI K, Ram/C-9296-2018
OI K, Ram/0000-0003-1428-4334; Hainsworth, Sarah/0000-0001-9907-1236
SN 0267-0836
EI 1743-2847
PD JUL
PY 2010
VL 26
IS 7
BP 797
EP 802
DI 10.1179/026708309X12584564052094
UT WOS:000280713800007
ER

PT J
AU Huang, ZW
   Li, HY
   Baxter, G
   Bray, S
   Bowen, P
AF Huang, Z. W.
   Li, H. Y.
   Baxter, G.
   Bray, S.
   Bowen, P.
TI Electron microscopy characterization of the weld line zones of an
   inertia friction welded superalloy
SO JOURNAL OF MATERIALS PROCESSING TECHNOLOGY
AB Microstructure in the weld line (WL) zone produced by inertial friction welding has been studied for a series of RR1000-RR1000 welds using transmission electron and scanning electron microscopy. A fully recrystallised fine grain structure was found to form throughout the WL zone, characterized by straight and smooth grain boundaries, high energy status and modified grain boundary chemistry due to very fast cooling after welding. Very fine gamma' particles with unimodal size distribution were reprecipitated in the WL zone. The fine gamma' particles are spherical in shape, high in number density and characterized by an imbalanced chemistry, containing less Al, Ti, Ni, Ta gamma'-forming elements but more Cr, Co, Mo gamma-forming elements than all types of parent gamma' particles. As a result, a hard and strong WL zone was produced by the inertial friction welding. (C) 2011 Elsevier BM. All rights reserved.
SN 0924-0136
PD DEC
PY 2011
VL 211
IS 12
BP 1927
EP 1936
DI 10.1016/j.jmatprotec.2011.06.019
UT WOS:000295909600003
ER

PT J
AU Dong, WP
   Wang, LL
   Wang, XM
   Zhang, MY
   Chen, Z
AF Dong Weiping
   Wang Linlin
   Wang Xiaoming
   Zhang Mingyi
   Chen Zheng
TI Numerical Simulation for gamma/theta Interface Properties of Ni Base
   Superalloy
SO RARE METAL MATERIALS AND ENGINEERING
AB By using molecular dynamics method with the second nearest neighbor modified embedded-atom method (2NN MEAM) interatomic potential, we studied the gamma/theta-DO22 interfacial structure of Ni-Al-V superalloy at different compositions, and calculated the interfacial energy and the work of separation on the interfaces. The research shows that with the Al atom concentration increasing, the interfacial energy increases while the work of separation decreases; with the concentration of V atoms increasing, the interfacial energy increases first and then decreases; but the change of atomic concentration has little effect on the work of separation; and the interfacial energy and the work of separation are closely related to the interfacial migration. The results can be used to further study the dynamic behavior of Ni-Al-V superalloys in the process of precipitation, such as the composition segregation and interfacial migration, so the research has great guiding significance to the alloy design.
SN 1002-185X
PD MAY
PY 2019
VL 48
IS 5
BP 1529
EP 1533
UT WOS:000470794300024
ER

PT B
AU Martinez, E
   Murr, LE
   Amato, KN
   Hernandez, J
   Shindo, PW
   Gaytan, SM
   Ramirez, DA
   Medina, F
   Wicker, RB
AF Martinez, E.
   Murr, L. E.
   Amato, K. N.
   Hernandez, J.
   Shindo, P. W.
   Gaytan, S. M.
   Ramirez, D. A.
   Medina, F.
   Wicker, R. B.
BE DeGraef, M
   Poulsen, HF
   Lewis, A
   Simmons, J
   Spanos, G
TI 3D MICROSTRUCTURAL ARCHITECTURES FOR METAL AND ALLOY COMPONENTS
   FABRICATED BY 3D PRINTING/ADDITIVE MANUFACTURING TECHNOLOGIES
SO PROCEEDINGS OF THE 1ST INTERNATIONAL CONFERENCE ON 3D MATERIALS SCIENCE
CT 1st International Conference on 3D Materials Science (3DMS)
CY JUL 08-12, 2012
CL Seven Springs, PA
SP Minerals, Met & Mat Soc
AB The layer-by-layer building of monolithic, 3D metal components from selectively melted powder layers using laser or electron beams is a novel form of 3D printing or additive manufacturing. Microstructures created in these 3D products can involve novel, directional solidification structures which can include crystallographically oriented grains containing columnar arrays of precipitates characteristic of a microstructural architecture. These microstructural architectures are advantageously rendered in 3D image constructions involving light optical microscopy and scanning and transmission electron microscopy observations. Microstructural evolution can also be effectively examined through 3D image sequences which, along with x-ray diffraction (XRD) analysis in the x-y and x-z planes, can effectively characterize related crystallographic/texture variances. This paper compares 3D microstructural architectures in Co-base and Ni-base superalloys, columnar martensitic grain structures in 17-4 PH alloy, and columnar copper oxides and dislocation arrays in copper.
OI Murr, Lawrence/0000-0001-5942-8376
BN 978-1-11847-039-8
PY 2012
BP 73
EP 78
UT WOS:000324176000011
ER

PT J
AU Midtlyng, J
   Epishin, AI
   Petrushin, NV
   Link, T
   Nolze, G
   Svetlov, IL
   Reimers, W
AF Midtlyng, Jan
   Epishin, Alexander I.
   Petrushin, Nikolay V.
   Link, Thomas
   Nolze, Gert
   Svetlov, Igor L.
   Reimers, Walter
TI Creep behavior of a gamma '-strengthened Co-base alloy with zero
   gamma/gamma '-lattice misfit at 800 degrees C, 196 MPa
SO JOURNAL OF MATERIALS RESEARCH
AB Deformation and structural behavior of an experimental gamma'-strengthened Co-base alloy during creep at 800 degrees C and 196 MPa have been investigated. The characteristic features of this alloy are zero gamma/gamma'-lattice misfit and a fine gamma/gamma'-microstructure. In the initial condition, the gamma'-precipitates in this alloy are small (size of about 100 nm), have polyhedral morphology, and are separated by the very narrow c-channels (width of about 10 nm). The tests performed up to about 1% creep strain (about 500 h creep time) gave creep curves with a slow constant strain rate and without an apparent transient creep, typical for superalloys with nonzero misfit. In this initial stage of creep, entering of the narrow c-channels by dislocations is blocked by a strong Orowan force. The micromechanism of creep was identified as an octahedral glide of < 011 > superdislocations simultaneously in two phases, gamma and gamma'. The gamma/gamma'-microstructure with zero misfit shows no rafting but rapidly coarsens isotropically. It is concluded that zero misfit is beneficial at the initial stages of the creep but is unfavourable for longterm creep because of the continuous microstructural coarsening.
RI Epishin, Alexander Igorevich/H-8735-2013
SN 0884-2914
EI 2044-5326
PD DEC 28
PY 2017
VL 32
IS 24
BP 4466
EP 4474
DI 10.1557/jmr.2017.424
UT WOS:000419001500002
ER

PT J
AU Xia, FF
   Xu, WW
   Gang, TQ
   Wang, W
   Chen, LJ
AF Xia, Fangfang
   Xu, Weiwei
   Gang, Tieqiang
   Wang, Wei
   Chen, Lijie
TI Theoretical investigations of solid-solution effect on the twinning of
   Ni
SO JOURNAL OF PHYSICS AND CHEMISTRY OF SOLIDS
AB In terms of first-principles method, the influences of Co, Cr, Fe, Ta, Mo and W atoms on the generalized stacking fault energy of Ni are investigated. The bridge between stacking fault energy and twinning is comprehensively constructed by various previous criterions. Our calculation results indicate that the addition of Mo has the maximum positive effect on the twinning of Ni, while Cr shows the minimum effect. The ranking sequence of twinning abilities can be drawn as: Ni-Mo > Ni-Fe approximate to Ni-Ta > Ni-W > Ni-Co > Ni > Ni-Cr. On the other hand, the addition of Fe or Ta significantly reduces the intrinsic stacking fault energy of Ni, which is beneficial to obtain the dislocation glide during deformations. Based on the analysis of charge density, the bonding characteristics near the fault plane are observed to reveal the electronic redistribution during the slipping. It is found that the intrinsic stacking fault configuration and double-layers twin configuration reconstitute stable bonds near the fault plane corresponding to two valley points of the GSFE curve, while these bonds will be disrupted under a series of displacements.
SN 0022-3697
EI 1879-2553
PD OCT
PY 2019
VL 133
BP 1
EP 6
DI 10.1016/j.jpcs.2019.04.030
UT WOS:000473118200001
ER

PT J
AU Chen, TH
   Chen, TY
AF Chen, Tao-Hsing
   Chen, Ting-You
TI Microstructural Evolution and High Strain Rate Mechanical Property of
   Cobalt Superalloy Contain Titanium
SO SAINS MALAYSIANA
AB The high strain rate properties and microstructure observations of cobalt base superalloyd contains 0.9% Ti were investigated using Hopkinson bar. These cobalt base superalloys are tested at strain rates of 2x10(3), 3x10(3) and 4x10(3) s(-1) and at different temperatures (25, 500 and 900 degrees C), respectively. It is found that the stress flow and strain rate sensitivity increases with increasing strain rate but decrease with increasing temperature. The microstructure observations confirm that the high strain rate mechanical behavior of the cobalt base superalloys specimens are directly related to the effects of the strain rate, temperature and the evolution of the microstructural texture. The strengthening mechanism in cobalt base superalloys is the multiplication of dislocation. The dislocation density increases with increasing strain rate but decrease with increasing temperature.
RI Chen, Tao-Hsing/D-8084-2012
OI Chen, Tao-Hsing/0000-0002-5433-1812
SN 0126-6039
PD DEC
PY 2015
VL 44
IS 12
SI SI
BP 1751
EP 1756
UT WOS:000369532800014
ER

PT J
AU MILOSEVIC, M
   REHAK, N
   GAAL, F
AF MILOSEVIC, M
   REHAK, N
   GAAL, F
TI DETERMINATION OF MULTIELEMENTAL INTERFERENCES IN SULFUR ANALYSIS IN
   COBALT-BASED SUPERALLOYS BY EMISSION-SPECTROMETRY
SO ACTA CHIMICA HUNGARICA-MODELS IN CHEMISTRY
SN 0231-3146
PD MAY-JUN
PY 1989
VL 126
IS 3
BP 369
EP 375
UT WOS:A1989AZ08400012
ER

PT J
AU KUMAR, P
   KULKARNI, KM
AF KUMAR, P
   KULKARNI, KM
TI COMPARATIVE-EVALUATION OF CAST AND POWDER-METAL PARTS OF COBALT-BASED
   SUPERALLOYS
SO JOURNAL OF METALS
SN 0148-6608
PY 1983
VL 35
IS 12
BP 72
EP 73
UT WOS:A1983RX07000515
ER

PT J
AU Silva, PRSAE
   Baldan, R
   Nunes, CA
   Coelho, GC
   Costa, AMDS
AF Soares Azevedo e Silva, Paulo Ricardo
   Baldan, Renato
   Nunes, Carlos Angelo
   Coelho, Gilberto Carvalho
   da Silva Costa, Alex Matos
TI Solution heat-treatment of Nb-modified MAR-M247 superalloy
SO MATERIALS CHARACTERIZATION
AB MAR-M247 superalloy has excellent mechanical properties and good oxidation resistance at elevated temperatures. Niobium is an element known as gamma' phase hardener in nickel-based superalloys, besides promoting homogeneous distribution of MC carbides. This work is inserted in a project that aims to evaluate the total replacement of tantalum by niobium atoms in MAR-M247 superalloy (10.2 Co, 10.2 W, 8.5Cr, 5.6 Al, 1.6 Nb, 1.4 Hf, 1.1 Ti, 0.7 Mo, 0.15 C, 0.06 Zr, 0.015 13, Ni balance-wt.%). Based on microstructural characterizations (SEM and FEG-SEM, both with EDS) of the as-cast material and heat-treated materials as well as utilizing Thermocalc simulations and experiments of differential thermal analysis (DTA), heat-treatment at 1260 degrees C for 8 h was chosen as an ideal condition for the solution of Nb-modified MAR-M247 superalloy. The hardness of as-cast and ideally solution treated materials was 390 +/- 14 HV and 415 +/- 6 HV, respectively. (C) 2012 Elsevier Inc. All rights reserved.
RI Coelho, Gilberto/F-7866-2012; costa, alex/O-4465-2019; Baldan,
   Renato/K-6877-2014; da silva costa, alex matos/C-5926-2017; Nunes,
   Carlos/F-6144-2012
OI Coelho, Gilberto/0000-0002-3696-1001; costa, alex/0000-0001-6942-8476;
   Baldan, Renato/0000-0003-4172-3689; da silva costa, alex
   matos/0000-0001-6942-8476; Nunes, Carlos/0000-0001-9100-9761
SN 1044-5803
PD JAN
PY 2013
VL 75
BP 214
EP 219
DI 10.1016/j.matchar.2012.11.006
UT WOS:000314860900024
ER

PT S
AU Cabet, C
   Monnier, A
   Terlain, A
AF Cabet, C
   Monnier, A
   Terlain, A
GP trans tech publications
BE Steinmetz, P
   Wright, IG
   Meier, G
   Galerie, A
   Pieraggi, B
   Podor, R
TI Corrosion of high temperature alloys in the coolant helium of a gas
   cooled reactor
SO HIGH TEMPERATURE CORROSION AND PROTECTION OF MATERIALS 6, PRT 1 AND 2,
   PROCEEDINGS
SE MATERIALS SCIENCE FORUM
CT 6th International Symposium on High Temperature Corrosion and Protection
   of Materials
CY MAY 16-21, 2004
CL Les Embiez, FRANCE
SP Univ Henri Poincare, ORNL, EPRI, CEFRACOR, European Federat Corros
AB The corrosion of structural alloys in Gas Cooled Reactor environment appears to be a critical issue. The coolant helium proved to contain impurities mainly H-2, H2O, CO, and CH4 in the microbar range that interact with metallic materials at high temperature. Surface scale formation, bulk carburisation and/or decarburisation can occur, depending on the gas chemistry, the alloy composition and the temperature. These structural transformations can notably influence the component mechanical properties. A short review of the literature on the topic is first given. Corrosion tests with high chromium alloys and a Mo-based alloy were carried out at 750degreesC in a purposely-designed facility under simulated GCR helium. The first, rather short term, results showed that the Mo-based alloy was inert while the others alloys oxidised during at least 900 hours. The alloy with the higher Al and Ti contents exhibited poor oxidation resistance impeding its use as structural material without further investigations.
SN 0255-5476
BN 0-87849-945-8
PY 2004
VL 461-464
BP 1165
EP 1172
DI 10.4028/www.scientific.net/MSF.461-464.1165
UT WOS:000223339700138
ER

PT J
AU YANG, ZA
   XIAO, YT
   SHI, CX
AF YANG, ZA
   XIAO, YT
   SHI, CX
TI THE ROLE OF COBALT IN THE HIGH-TEMPERATURE CREEP OF GAMMA-'-STRENGTHENED
   NICKEL-BASED SUPERALLOYS
SO MATERIALS SCIENCE AND ENGINEERING A-STRUCTURAL MATERIALS PROPERTIES
   MICROSTRUCTURE AND PROCESSING
SN 0921-5093
PD MAY
PY 1988
VL 101
BP 65
EP 73
UT WOS:A1988P515700009
ER

PT J
AU Hara, T
   Kobayashi, S
   Ueno, T
   Oikawa, K
AF Hara, Takaaki
   Kobayashi, Shinichi
   Ueno, Tomonori
   Oikawa, Katsunari
TI Estimation of gamma/gamma ' interfacial energy in Ni-Co base superalloy
   TMW-4M3
SO JOURNAL OF CRYSTAL GROWTH
AB The interfacial energy between the gamma and gamma ' phase in Ni-Co base superalloy TMW-4M3 was investigated using both a kinetic analysis of experimental data and a thermodynamic analysis. The coarsening rate of gamma' precipitates during the aging treatment process was analyzed using extended Lifshitz-Slyozov-Wagner theory, including the contribution of a full diffusion matrix with a thermodynamic calculation. The interfacial energies calculated from the coarsening kinetics using only the diagonal components were half as large as those using the off-diagonal contributions as well. The interfacial energy with full diffusion matrix contributions is about 75 mJ/m(2) between 1373 and 1413 K. In addition, the interfacial energy was also analyzed on the basis of the extended Becker's model (EBM), and the results, which ranged from 73.9 to 76.3 mJ/m(2 ), showed good agreements with those from the coarsening kinetics. A comparison of the interfacial energy between TMW-4M3 and several Ni base superalloys indicated an identical tendency of higher interfacial energy with a larger Ti/Al ratio. The off-diagonal terms of a diffusion matrix are very important in analyzing the coarsening kinetics of gamma' and gamma/gamma' the interfacial energy estimation using the EBM is a suitable method for TMW-4M3.
RI Oikawa, Katsunari/C-6660-2009
OI Oikawa, Katsunari/0000-0002-5269-8426
SN 0022-0248
EI 1873-5002
PD JAN 15
PY 2019
VL 506
BP 91
EP 96
DI 10.1016/j.jcrysgro.2018.10.014
UT WOS:000449709600015
ER

PT J
AU Ganesan, M
   Dye, D
   Lee, PD
AF Ganesan, M
   Dye, D
   Lee, PD
TI A technique for characterizing microsegregation in multicomponent alloys
   and its application to single-crystal superalloy castings
SO METALLURGICAL AND MATERIALS TRANSACTIONS A-PHYSICAL METALLURGY AND
   MATERIALS SCIENCE
AB Instrumental errors in microsegregation measurements in multicomponent alloys complicate the treatment of randomly sampled data. In this article, two new alloy-independent data treatment algorithms are presented that are capable of separating the effects of scatter in the data from the underlying segregation trends, assigning each measurement location a unique fraction solid. These new methods are physically reasonable and result in improved estimates of segregation parameters, particularly the solute partitioning at the dendrite tip. This is demonstrated by determining the microsegregation in four successive generations of single-crystal (SX) nickel-based superalloys. Artificial, noise-induced, tails commonly seen in the microsegregation profiles are also minimized. A methodology for evaluating sorting schemes is introduced that does not depend upon a priori knowledge of the partitioning direction. Comparison is made to both other sorting methods and CALPHAD predicted partition coefficients. Implications for alloy design are reported, illustrating the interaction between solute species such as Ru, Re, Co, and W.
RI Lee, Peter D/R-2323-2016; Dye, David/B-5603-2012
OI Lee, Peter D/0000-0002-3898-8881; Dye, David/0000-0002-8756-3513
SN 1073-5623
EI 1543-1940
PD AUG
PY 2005
VL 36A
IS 8
BP 2191
EP 2204
DI 10.1007/s11661-005-0338-2
UT WOS:000230798400020
ER

PT J
AU ARAI, T
   KOBAYASHI, T
   ITAGAKI, T
   KOIKE, K
   SAKUMA, N
AF ARAI, T
   KOBAYASHI, T
   ITAGAKI, T
   KOIKE, K
   SAKUMA, N
TI PRODUCTION OF TUNGSTEN WIRE REINFORCED COBALT BASE SUPERALLOYS BY VACUUM
   CASTING AND THEIR CREEP-RUPTURE PROPERTIES
SO TRANSACTIONS OF NATIONAL RESEARCH INSTITUTE FOR METALS
SN 0453-9222
PD JUN
PY 1990
VL 32
IS 2
BP 67
EP 75
UT WOS:A1990DZ44100001
ER

PT J
AU NATHAL, MV
   EBERT, LJ
AF NATHAL, MV
   EBERT, LJ
TI THE INFLUENCE OF COBALT, TANTALUM, AND TUNGSTEN ON THE MICROSTRUCTURE OF
   SINGLE-CRYSTAL NICKEL-BASE SUPERALLOYS
SO METALLURGICAL TRANSACTIONS A-PHYSICAL METALLURGY AND MATERIALS SCIENCE
SN 0360-2133
PY 1985
VL 16
IS 10
BP 1849
EP 1862
DI 10.1007/BF02670372
UT WOS:A1985ASQ0500015
ER

PT J
AU ARAI, T
   KOBAYASHI, T
   ITAGAKI, T
   KOIKE, K
   SAKUMA, N
AF ARAI, T
   KOBAYASHI, T
   ITAGAKI, T
   KOIKE, K
   SAKUMA, N
TI PRODUCTION OF TUNGSTEN WIRE REINFORCED COBALT BASE SUPERALLOYS BY VACUUM
   CASTING AND THEIR CREEP-RUPTURE PROPERTIES
SO TETSU TO HAGANE-JOURNAL OF THE IRON AND STEEL INSTITUTE OF JAPAN
SN 0021-1575
PD AUG
PY 1987
VL 73
IS 10
BP 1389
EP 1396
DI 10.2355/tetsutohagane1955.73.10_1389
UT WOS:A1987K562800017
ER

PT J
AU Shang, SL
   Zacherl, CL
   Fang, HZ
   Wang, Y
   Du, Y
   Liu, ZK
AF Shang, S. L.
   Zacherl, C. L.
   Fang, H. Z.
   Wang, Y.
   Du, Y.
   Liu, Z. K.
TI Effects of alloying element and temperature on the stacking fault
   energies of dilute Ni-base superalloys
SO JOURNAL OF PHYSICS-CONDENSED MATTER
AB A systematic study of stacking fault energy (gamma(SF)) resulting from induced alias shear deformation has been performed by means of first-principles calculations for dilute Ni-base superalloys (Ni23X and Ni71X) for various alloying elements (X) as a function of temperature. Twenty-six alloying elements are considered, i.e., Al, Co, Cr, Cu, Fe, Hf, Ir, Mn, Mo, Nb, Os, Pd, Pt, Re, Rh, Ru, Sc, Si, Ta, Tc, Ti, V, W, Y, Zn, and Zr. The temperature dependence of gamma(SF) is computed using the proposed quasistatic approach based on a predicted gamma(SF)-volume-temperature relationship. Besides gamma(SF), equilibrium volume and the normalized stacking fault energy (Gamma(SF) = gamma(SF)/Gb, with G the shear modulus and b the Burgers vector) are also studied as a function of temperature for the 26 alloying elements. The following conclusions are obtained: all alloying elements X studied herein decrease the gamma(SF) of fcc Ni, approximately the further the alloying element X is from Ni on the periodic table, the larger the decrease of gamma(SF) for the dilute Ni-X alloy, and roughly the gamma(SF) of Ni-X decreases with increasing equilibrium volume. In addition, the values of gamma(SF) for all Ni-X systems decrease with increasing temperature (except for Ni-Cr at higher Cr content), and the largest decrease is observed for pure Ni. Similar to the case of the shear modulus, the variation of gamma(SF) for Ni-X systems due to various alloying elements is traceable from the distribution of (magnetization) charge density: the spherical distribution of charge density around a Ni atom, especially a smaller sphere, results in a lower value of gamma(SF) due to the facility of redistribution of charges. Computed stacking fault energies and the related properties are in favorable accord with available experimental and theoretical data.
RI Liu, Zi-Kui/A-8626-2012; Wang, Yi/D-1032-2013; Liu, Zi-Kui/A-8196-2009;
   Shang, Shun-Li/A-6564-2009; Hargather, Chelsey Z./P-9417-2019; Fang,
   Huazhi/L-6126-2013; Hargather, Chelsey/G-6972-2014
OI Liu, Zi-Kui/0000-0003-3346-3696; Shang, Shun-Li/0000-0002-6524-8897;
   Hargather, Chelsey Z./0000-0002-1446-9112; Fang,
   Huazhi/0000-0002-4561-6971; Hargather, Chelsey/0000-0002-1446-9112; Du,
   Yong/0000-0002-4187-3989
SN 0953-8984
EI 1361-648X
PD DEC 19
PY 2012
VL 24
IS 50
AR 505403
DI 10.1088/0953-8984/24/50/505403
UT WOS:000311891100011
PM 23172684
ER

PT J
AU WOODYATT, LR
   BEATTIE, HJ
   SIMS, CT
AF WOODYATT, LR
   BEATTIE, HJ
   SIMS, CT
TI APPLICATIONS OF PERIODIC GROUP EFFECTS + PHASE RELATIONSHIPS TO
   STABILITY OF NICKEL- + COBALT-BASE SUPERALLOYS + STAINLESS STEELS
SO JOM-JOURNAL OF METALS
SN 1047-4838
PY 1964
VL 16
IS 9
BP 774
EP &
UT WOS:A19645730B00243
ER

PT S
AU Wu, YN
   Suzuki, A
   Murakami, H
   Kuroda, S
AF Wu, Y. N.
   Suzuki, A.
   Murakami, H.
   Kuroda, S.
BE Taniguchi, S
   Maruyama, T
   Yoshiba, M
   Otsuka, N
   Kawahara, Y
