Repository: MatInfoUB/NLP-Queries

File: Cobalt_superalloys_thermomechanical_processing1.txt (part 11 of 22)
FN Clarivate Analytics Web of Science
   during hot forging was studied in order to explore the suitability of
   this alloy to be hot forged under non-isothermal conditions of screw
   press, considering aspects such as deformation inhomogeneity, flow
   localization and shear bands formation. Hot forging trials in screw
   press with double truncated cones were carried out at three different
   temperatures, 950, 1050 & 1150 degrees C. The microstructure in the
   as-preheated condition was analysed in order to understand the impact of
   soaking temperature on the evolution of both grain size and
   precipitates/carbides prior to hot forging operations. In the as-forged
   condition, the impact of forging temperature, strain, strain rate and
   chilling effect of the dies on the microstructural evolution of Nimonic
   80a was studied. No evidences of shear bands or flow localisation
   associated to adiabatic heating were found in the hot forged double
   truncated cones, indicating the suitability of Nimonic 80a to be
   processed in screw press. However, the non-isothermal conditions of
   screw press resulted into the development of heterogeneous structures
   across the thickness. Highly or fully unrecrystallized structures were
   observed in those areas in contact with bottom die, in contrast with top
   positions, where highly recrystallized structures were found. Soaking
   treatments play a very important role on microstructural evolution
   during hot forging for Nimonic 80a due to its strong impact on both
   grain growth and dissolution/precipitation of precipitates/carbides. For
   the present work, discontinuous dynamic recrystallization (DDRX) was
   found to be the main recrystallization mechanism for Nimonic 80a. Clear
   evidences of nucleation of new DRX grains by the formation of bulges in
   serrated grain boundaries with the subsequent growth by twinning were
   observed at the three forging temperatures. Particle-stimulated
   nucleation mechanism (PSN) is also operating in Nimonic 80a enhancing
   the heterogeneous nucleation of new grains in the interior of deformed
   grains.
OI Perez, Marcos/0000-0002-7908-044X
ZR 0
ZS 0
Z8 1
ZB 0
TC 6
Z9 6
SN 0924-0136
UT CCC:000417659800005
ER

PT J
AU Liu, Fencheng
   Cheng, Hongmao
   Yu, Xiaobin
   Yang, Guang
   Huang, Chunping
   Lin, Xin
   Chen, Jing
TI Control of microstructure and mechanical properties of laser solid
   formed Inconel 718 superalloy by electromagnetic stirring
SO OPTICS AND LASER TECHNOLOGY
VL 99
BP 342
EP 350
PD FEB 1 2018
PY 2018
AB The coarse columnar grains and special interface in laser solid formed
   (LSFed) Inconel 718 superalloy workpieces seriously affect their
   mechanical properties. To improve the microstructure and mechanical
   properties of LSFed Inconel 718 superalloy, electromagnetic stirring
   (EMS) was introduced to alter the solidification process of the molten
   pool during LSF. The results show that EMS could not completely
   eliminate the epitaxially growing columnar grains, however, the strong
   convection of liquid metals can effectively influence the solid-liquid
   interface growing mode. The segregation of alloying elements on the
   front of solid-liquid interface is inhibited and the degree of
   constitutional supercooling decreases correspondingly. Comparing the
   microstructures of samples formed under different process parameters,
   the size and amount of the gamma+Laves eutectic phases formed in
   interdendritic area decrease along with the increasing magnetic field
   intensity, resulting in more uniformly distributed alloying elements.
   The residual stress distribution is proved to be more uniform, which is
   beneficial to the grain refinement after recrystallilzaiton. Mechanical
   properties testing results show an improvement of 100 MPa in tensile
   strength and 22% in elongation was obtained after EMS was used. The high
   cycle fatigue properties at room temperature was also improved from 4.09
   x 10(4) cycles to 8.21 x 10(4) cycles for the as-deposited samples, and
   from 5.45 x 10(4) cycles to 12.73 x 10(4) cycles for the heat treated
   samples respectively. (C) 2017 Elsevier Ltd. All rights reserved.
Z8 1
ZS 0
TC 8
ZR 0
ZB 0
Z9 9
SN 0030-3992
UT CCC:000413878600043
ER

PT J
AU Migas, Damian
   Moskal, Grzegorz
   Niemiec, Dawid
TI Surface Condition of New gamma-gamma ' Co-Al-Mo-Nb and Co-Al-W
   Cobalt-Based Superalloys After Oxidation at 800 degrees C
SO JOURNAL OF MATERIALS ENGINEERING AND PERFORMANCE
VL 27
IS 2
BP 447
EP 456
PD FEB 2018
PY 2018
AB A new type gamma-gamma' Co-Al-Mo-Nb Co-based superalloys were developed
   due to limitations of basic Co-Al-W superalloys, related to tungsten
   alloying. The present study aims to characterization of new gamma-gamma'
   Co-10Al-5Mo-2Nb (at.%) cobalt-based superalloy performance in terms of
   the high-temperature exposure under cyclic conditions, with particular
   regard to surface condition. Specimens were tested in cycles of
   high-temperature exposition (25, 50, 75, 100 and 150 h) in air
   environment at 800 A degrees C. Detailed analysis of oxidized surfaces
   by scanning electron microscopy, energy-dispersive spectroscopy and
   x-ray diffraction was made at various intervals during testing. The
   cyclic oxidation behavior of new alloy was compared to the basic
   Co-9Al-9W (at.%) Co-based superalloy.
RI Moskal, Grzegorz/AAC-9033-2019; Niemiec, Dawid/H-9467-2016; Migas, Damian/
OI Moskal, Grzegorz/0000-0001-7396-6568; Niemiec,
   Dawid/0000-0002-2739-915X; Migas, Damian/0000-0003-0328-964X
Z8 0
ZB 1
TC 3
ZR 0
ZS 0
Z9 3
SN 1059-9495
UT CCC:000424305800012
ER

PT J
AU Rai, R. K.
   Sahu, J. K.
   Jena, P. S. M.
   Das, S. K.
   Paulose, N.
   Fernando, D. Chandru
TI Micromechanism of High-Temperature Tensile Deformation Behavior of a
   Directionally Solidified Nickel Base Superalloy
SO JOURNAL OF MATERIALS ENGINEERING AND PERFORMANCE
VL 27
IS 2
BP 659
EP 665
PD FEB 2018
PY 2018
AB High-temperature tensile deformation behavior of directionally
   solidified nickel base superalloy CM 247 DS is studied by conducting
   tensile tests in temperature range RT-955 A degrees C employing a
   constant strain rate of 10(-3) s(-1) and carrying out extensive electron
   microscopic examinations to understand the concomitant substructural
   evolution. The alloy exhibits yield strength anomaly (YSA) behavior like
   many other superalloys, and the yield strength maxima occur at 750 A
   degrees C. However, unlike in most of the superalloys, ductility
   continuously increases with temperature. The deformation behavior of the
   alloy changes significantly with temperature. Transmission electron
   microscopic examination confirmed that at lower temperature
   (ae<currency>A 750 A degrees C), gamma' shearing is the dominant
   deformation mechanism; whereas at temperatures above 750 A degrees C,
   thermally activated dislocation looping around gamma' precipitate is
   dominant. Substructures evolved during deformation at 750 A degrees C
   consists mainly of superlattice stacking faults (SSFs) inside gamma'
   precipitates, whereas at 850 A degrees C uniform dislocation tangles are
   observed in gamma matrix. Superlattice stacking faults result from
   shearing of gamma' precipitate by a/3aOE (c) 112 > dislocations, which
   arise from the decomposition of a/2aOE (c) 110 > matrix dislocations.
   YSA in this alloy is attributed to dislocation interactions inside
   gamma'; however, the enhanced ductility even at 750 A degrees C is due
   to formation of SSFs.
RI Jena, PS Manoranjan/D-9740-2018
OI Jena, PS Manoranjan/0000-0002-0661-691X
ZB 0
TC 2
ZS 0
ZR 0
Z8 0
Z9 2
SN 1059-9495
UT CCC:000424305800033
ER

PT J
AU Sahu, Sandeep
   Yadav, Prabhat Chand
   Shekhar, Shashank
TI Use of Hot Rolling for Generating Low Deviation Twins and a Disconnected
   Random Boundary Network in Inconel 600 Alloy
SO METALLURGICAL AND MATERIALS TRANSACTIONS A-PHYSICAL METALLURGY AND
   MATERIALS SCIENCE
VL 49A
IS 2
BP 628
EP 643
PD FEB 2018
PY 2018
AB In this investigation, Inconel 600 alloy was thermomechanically
   processed to different strains via hot rolling followed by a short-time
   annealing treatment to determine an appropriate thermomechanical process
   to achieve a high fraction of low-I  pound CSL boundaries. Experimental
   results demonstrate that a certain level of deformation is necessary to
   obtain effective "grain boundary engineering"; i.e., the deformation
   must be sufficiently high to provide the required driving force for
   postdeformation static recrystallization, yet it should be low enough to
   retain a large fraction of original twin boundaries. Samples processed
   in such a fashion exhibited 77 pct length fraction of low-I  pound CSL
   boundaries, a dominant fraction of which was from I 3 pound (similar to
   64 pct), the latter with very low deviation from its theoretical
   misorientation. The application of hot rolling also resulted in a very
   low fraction of I 1 pound (similar to 1 pct) boundaries, as desired. The
   process also leads to so-called "triple junction engineering" with the
   generation of special triple junctions, which are very effective in
   disrupting the connectivity of the random grain boundary network.
RI Sahu, Sandeep/E-5128-2013; Yadav, Prabhat Chand/N-5359-2018; Shekhar, Shashank/; Sahu, Sandeep/P-7635-2018
OI Yadav, Prabhat Chand/0000-0002-6609-9213; Shekhar,
   Shashank/0000-0003-4334-8501; Sahu, Sandeep/0000-0002-9429-0445
ZS 0
ZR 0
TC 3
ZB 0
Z8 0
Z9 3
SN 1073-5623
UT CCC:000422655100020
ER

PT J
AU Wang, Zhuqing
   Stoica, Alexandru D.
   Ma, Dong
   Beese, Allison M.
TI Stress relaxation in a nickel-base superalloy at elevated temperatures
   with in situ neutron diffraction characterization: Application to
   additive manufacturing
SO MATERIALS SCIENCE AND ENGINEERING A-STRUCTURAL MATERIALS PROPERTIES
   MICROSTRUCTURE AND PROCESSING
VL 714
BP 75
EP 83
PD JAN 31 2018
PY 2018
AB The complex thermal histories in additive manufacturing (AM) of metals
   result in the presence of residual stresses in the fabricated
   components. The amount of residual stress accumulated during AM depends
   on the high temperature constitutive behavior of the material. The rapid
   solidification and repeated thermal cycles with each laser pass result
   in material contraction, and subject the surrounding, constrained
   material to both elevated temperatures and internal stresses, providing
   driving forces for stress relaxation. In this study, the stress
   relaxation behavior and mechanisms of conventionally processed and
   additively manufactured Inconel 625 (CP-IN625 and AM-IN625) at 600
   degrees C and 700 degrees C were investigated via compression tests up
   to an engineering strain of 9% with in situ neutron diffraction
   characterization. The stress decayed to a plateau stress equivalent to
   18% of the peak stress in CP-IN625 and 16% in AM-IN625 at 600 degrees C,
   and 39% in CP-IN625 and 44% in AM-IN625 at 700 degrees C. At the same
   temperature, the stress relaxation rate in AM-IN625 was twice as high as
   that in CP-IN625, and the magnitude of the plateau stress in AM-IN625
   was slightly lower than that in CP-IN625, as the textured AM-IN625 had
   much larger grains than the texture-free CP-IN625. The stress relaxation
   in CP- and AM-IN625 was deduced to be controlled by dislocation glide
   and climb, where dislocations interact with grain boundaries, solute
   atoms, and secondary phases. The stress relaxation constitutive behavior
   reported here is a necessary input for the development of accurate
   thermomechanical models used to predict and minimize residual stresses
   and distortion in AM, as well as to predict the stress relaxation
   behavior of Inconel 625 in high temperature structural applications.
RI Ma, Dong/G-5198-2011; Wang, Zhuqing/I-9604-2016; Stoica, Alexandru/K-3614-2013; Wang, Zhuqing/K-9647-2019
OI Ma, Dong/0000-0003-3154-2454; Wang, Zhuqing/0000-0001-9778-5147; Stoica,
   Alexandru/0000-0001-5118-0134; Wang, Zhuqing/0000-0001-9778-5147
ZR 0
ZB 0
Z8 1
ZS 0
TC 12
Z9 12
SN 0921-5093
UT CCC:000425199500009
ER

PT J
AU Deng, Dunyong
   Peng, Ru Lin
   Brodin, Hakan
   Moverare, Johan
TI Microstructure and mechanical properties of Inconel 718 produced by
   selective laser melting: Sample orientation dependence and effects of
   post heat treatments
SO MATERIALS SCIENCE AND ENGINEERING A-STRUCTURAL MATERIALS PROPERTIES
   MICROSTRUCTURE AND PROCESSING
VL 713
BP 294
EP 306
PD JAN 24 2018
PY 2018
AB Inconel 718 produced by selective laser melting (SLM) has been
   characterized with focus on the microstructure, the dependence of sample
   orientation on the mechanical properties and the effects of post heat
   treatments. The as-manufactured IN718 has a very fine cellular-dendritic
   structure with fine Laves phases precipitating in the interdendritic
   region, and electron backscatter diffraction (EBSD) analysis shows that
   both the vertically and horizontally built samples have relatively weak
   texture. The vertically built samples show lower tensile strength but
   higher ductility than the horizontally built samples, and the mechanism
   is shown to be partly due to the crystallographic feature but more
   importantly due to the different amount of residual stress and
   dislocations accumulated in these two kinds of samples. Applying heat
   treatments can significantly increase the strength while decrease the
   ductility correspondingly, and difference in yield strength between the
   vertically and horizontally built samples decreases with increasing the
   heat treatment temperatures, mainly due to the removal of residual
   stress and dislocations.
RI Peng, Ru L/T-6244-2018; Moverare, Johan J/H-8667-2014
OI Peng, Ru L/0000-0001-5358-9937; Moverare, Johan J/0000-0002-8304-0221
Z8 2
ZS 0
ZR 0
TC 43
ZB 0
Z9 43
SN 0921-5093
UT CCC:000425557900036
ER

PT J
AU Jaladurgam, Nitesh Raj
   Kanjarla, Anand K.
TI Hot deformation characteristics and microstructure evolution of
   Hastelloy C-276
SO MATERIALS SCIENCE AND ENGINEERING A-STRUCTURAL MATERIALS PROPERTIES
   MICROSTRUCTURE AND PROCESSING
VL 712
BP 240
EP 254
PD JAN 18 2018
PY 2018
AB High temperature deformation characteristics of Hastelloy C-276 was
   investigated using compression tests at elevated temperature ranging
   from 900 degrees C to 1200 degrees C and strain rates covering
   quasi-static to quasi-dynamic regions (0.001 s(-1)-10 s(-1)) to a final
   true strain 0.69 (50% Engineering strain). The flow curves at all strain
   rates and high temperatures (1100 degrees C, 1200 degrees C) exhibit a
   peak stress, confirming the dynamic recrystallization (DRX) phenomena.
   To predict and establish the safe hot workability window, processing
   maps were evaluated based on the dynamic material model and plotted for
   strain of 0.65. Based on the detailed microstructure analysis and the
   identification of the active softening mechanisms, the optimal hot
   workability window was found to be 1200 degrees C and 0.001 s(-1). Bulk
   texture analysis revealed presence of fiber textures <011> and <001>
   parallel to deformation axis (ND), which were prevalent at high
   temperature and low strain rate conditions. Using Arrhenius model, the
   apparent hot working activation energy (Q(Hw)) was determined as 474
   kJ/mol. Zener-Holloman parameter was calculated to gauge the deformation
   resistance and found to have a linear relationship with peak flow stress
   at given deformation conditions.
RI Jaladurgam, Nitesh Raj/AAD-3351-2019; Kanjarla, Anand/
OI Jaladurgam, Nitesh Raj/0000-0002-6783-6393; Kanjarla,
   Anand/0000-0002-7288-2415
ZR 0
ZS 0
Z8 1
TC 10
ZB 0
Z9 10
SN 0921-5093
UT CCC:000423892500028
ER

PT J
AU Farber, Bryton
   Small, Kathryn A.
   Allen, Christopher
   Causton, Robert J.
   Nichols, Ashley
   Simbolick, John
   Taheri, Mitra L.
TI Correlation of mechanical properties to microstructure in Metal Laser
   Sintering Inconel 718
SO MATERIALS SCIENCE AND ENGINEERING A-STRUCTURAL MATERIALS PROPERTIES
   MICROSTRUCTURE AND PROCESSING
VL 712
BP 539
EP 547
PD JAN 18 2018
PY 2018
AB Several Additive Manufacturing (AM) techniques have been developed to
   produce a wide variety of parts out of several materials. Inconel 718 is
   of particular interest due to its extensive use in various components in
   the aerospace, energy and power generation industries. In order to
   implement parts created from AM, their properties must be adequate to
   stand up to the demands of service. In this study, the mechanical
   properties of Metal Laser Sintered (MLS) Inconel 718 were measured and
   compared to other AM techniques and conventional methods of producing
   this material and the effects of precipitate phases on the properties of
   the alloy are discussed. Four different conditions were compared: 1)
   Solution and Double Aging (HT), 2) Hot Isostatic Pressing (HIP) + HT, 3)
   HT + Shot Peening (SP), and 4) HIP + FIT + SP. The original anisotropic
   properties arising from the building process are reduced by the thermal
   treatments. The HT process produced the highest hardness and mechanical
   properties while the HIP + HT condition produced similar tensile and
   elongation values but a much lower hardness and yield stress.
ZR 0
ZS 0
TC 12
ZB 0
Z8 0
Z9 12
SN 0921-5093
UT CCC:000423892500060
ER

PT J
AU Hosseini, Seyed Ali
   Abbasi, Seyed Mehdi
   Madar, Karim Zangeneh
TI The effect of boron and zirconium on microstructure and tensile
   properties of the wrought nickel-based superalloy ATI 718Plus
SO MATERIALS SCIENCE AND ENGINEERING A-STRUCTURAL MATERIALS PROPERTIES
   MICROSTRUCTURE AND PROCESSING
VL 712
BP 780
EP 789
PD JAN 18 2018
PY 2018
AB In the present study, the effect of boron and zirconium on the
   microstructural characteristics, ductility and the tensile strength of
   the wrought nickel-based superalloy 718Plus were investigated. In this
   regard, five alloys with different amounts of boron 0.00-0.016 wt%) and
   zirconium 0.0-0.1 wt%) were cast via the vacuum induction melting and
   then purified via the vacuum arc remelting. Microstructural observations
   were carried out through optical and scanning electron microscopes and
   phase analysis was performed by x-ray diffraction analysis. The tensile
   test was carried out at room temperature and 704 degrees C on the
   alloys. The results showed a slight effect of boron and zirconium on
   grain size while they had significant effect on the amount and the
   stability of the delta phase. These elements increase the lattice
   mismatch and the elastic strain between the gamma and gamma' phases.
   Boron and zirconium increased the ductility at room temperature by 10%
   and 12% and at the 704 degrees C by 8% and 5%, respectively. The effect
   of these elements on the strength at room temperature was negligible,
   while at 704 degrees C, boron and zirconium increased the yield strength
   by 17% and 16% and the ultimate strength by 8% and 7%, respectively. The
   improved cohesion and strength of the grain boundaries and an increase
   in delta phase and the elastic strain between gamma and gamma' phases
   are the most important causes for improving the ductility and strength
   of the alloy 718Plus in the presence of boron and zirconium.
ZS 0
TC 3
Z8 0
ZR 0
ZB 0
Z9 3
SN 0921-5093
UT CCC:000423892500086
ER

PT J
AU Gupta, R. K.
   Kumar, V. Anil
   Ramkumar, P.
   Gururaja, U. V.
TI Development of large-sized Titanium alloy Ti6Al4V and nickel-based
   superalloy Inconel-718 forgings for Reusable Launch Vehicle-Technology
   Demonstrator flight
SO CURRENT SCIENCE
VL 114
IS 1
BP 131
EP 136
PD JAN 10 2018
PY 2018
AB Ti6Al4V owing to its high specific strength and Inconel-718 due to its
   high strength and oxidation resistance at elevated temperatures, have
   been used in Reusable Launch Vehicle-Technology Demonstrator (RLV-TD).
   Achieving required properties in large cross-section aerospace quality
   forgings of these alloys is challenging and has not been reported
   earlier. Hence, thermo-mechanical processing cycles have been devised to
   realize forgings of similar to 1400 mm length in these alloys and
   successfully used in RLV-TD. Forgings of these alloys having desired
   microstructures and ultrasonic quality of Class-A1 as per AMS 2630 B
   standard have been realized. This article discusses the processing
   challenges and solutions thereof.
ZS 0
TC 0
Z8 0
ZR 0
ZB 0
Z9 0
SN 0011-3891
UT CCC:000419728500031
ER

PT J
AU Masoumi, F.
   Thelaud, L.
   Shahriari, D.
   Jahazi, M.
   Cormier, J.
   Devaux, A.
   Flipo, B. C. D.
TI High temperature creep properties of a linear friction welded newly
   developed wrought Ni-based superalloy
SO MATERIALS SCIENCE AND ENGINEERING A-STRUCTURAL MATERIALS PROPERTIES
   MICROSTRUCTURE AND PROCESSING
VL 710
BP 214
EP 226
PD JAN 5 2018
PY 2018
AB AD730 (TM) Ni-based superalloy specimens in solution-treated conditions
   were linear friction welded. Then, post weld heat treatment (PWHT),
   consisting of gamma' sub-solvus solution treatments followed by aging,
   was conducted on the linear friction welded samples. High temperature
   creep tests were performed on the as-welded and PWHTed joints at two
   different temperatures: 700 degrees C under 600 and 750 MPa stress
   levels, and 850 degrees C under 100 and 200 MPa stresses. The creep
   resistance of the PWHTed joints was higher than that of the as-welded
   samples. The PWHTed, joints exhibited better ductility than that of the
   base material at 850 degrees C, while they showed slightly lower creep
   life at 700 degrees C in comparison to the base metal. Microstructure
   examination showed that cracks initiated at the interface of oxidized
   particles at 700 C. The decrease in creep resistance of the AD730 (TM)
   Ni-based superalloy at 850 degrees C was related to a combination of the
   formation of precipitate-free zones (PFZ) in the vicinity of the grain
   boundaries (GBs) and microcracking assisted by oxidation. The
   Larson-Miller Parameter (LMP) was used to correlate the creep strength,
   temperature and time to failure for the as-welded and PWHTed samples.
   LMP values varied between 21.5 x 10(3) and 24.5 x 10(3). It was found
   that in the investigated temperature range, the PWHTed AD730 (TM) has
   similar creep characteristics as Udimet (TM) 720 Li and Inconel 738LC at
   low values of LMP and better creep properties than those of the Inconel
   617 alloy at higher LMP values.
ZR 0
ZS 0
ZB 0
Z8 0
TC 3
Z9 3
SN 0921-5093
UT CCC:000418977500024
ER

PT J
AU Liu, F. C.
   Nelson, T. W.
TI Grain structure evolution, grain boundary sliding and material flow
   resistance in friction welding of Alloy 718
SO MATERIALS SCIENCE AND ENGINEERING A-STRUCTURAL MATERIALS PROPERTIES
   MICROSTRUCTURE AND PROCESSING
VL 710
BP 280
EP 288
PD JAN 5 2018
PY 2018
AB Alloy 718 tubes were subjected to rotary friction welding to understand
   to the process fundamental and grain structure evolution during welding.
   The distribution of grain size, low-angle grain boundaries (LAGBs), and
   twin boundaries throughout the joints were quantitatively analyzed. The
   weld power, axial load, and weld temperature were monitored. The grain
   structure evolution during friction welding was clarified. The grain
   structure in the recrystallization zone (RXZ) of the weld was a result
   of competition between dynamic recrystallization and grain boundary
   sliding (GBS), which is controlled by the local deformation condition.
   The axial force during welding decreased with reducing the rotation rate
   from 1000 rpm to 500 rpm. This anomalistic phenomenon can be ascribed
   that a decrease in rotation rate resulted in finer grain size in the RXZ
   of the weld, which required lower applied force to enable GBS.
ZR 0
ZS 0
Z8 0
TC 10
ZB 0
Z9 10
SN 0921-5093
UT CCC:000418977500031
ER

PT J
AU Cueto-Rodriguez, Maria M.
   Avila-Davila, Erika O.
   Lopez-Hirata, Victor M.
   Saucedo-Munoz, Maribel L.
   Palacios-Pineda, Luis M.
   Trapaga-Martinez, Luis G.
   Alvarado-Orozco, Juan M.
TI Numerical and Experimental Analyses of the Effect of Heat Treatments on
   the Phase Stability of Inconel 792
SO ADVANCES IN MATERIALS SCIENCE AND ENGINEERING
BP 35732
EP 35732
PD 2018
PY 2018
AB A study about the precipitation and phase stability was carried out in
   an IN-792 superalloy used as a blade in a gas turbine. Microstructure
   analysis was conducted experimentally on three different cross sections
   of the blade designated as high temperature (HT), medium temperature
   (MT), and low temperature (LT). To identify the HT, MT, and LT sections,
   a numerical thermal analysis was performed using ANSYS software. To
   obtain the distribution gradient of temperature in the blade, the real
   conditions of operation in steady state of the gas turbine were
   considered. A numerical study about the occurrence of phases in the
   IN-792 superalloy was carried out with Thermo-Calc and TC-PRISMA
   software. The analysis of the as-cast IN-792 superalloy with
   Scheil-Gulliver equations permitted to explain the phase formation
   during the solidification process. The calculated
   time-temperature-precipitation (TTP) diagram explains consistently the
   precipitation process observed after two different heat treatment
   conditions applied experimentally and numerically to regenerate the
   original microstructure of the IN-792 superalloy The experimental
   results were consistent with the calculated isoplethic and TTP diagrams.
   In terms of accuracy, the further development of the, ermo-Calc
   databases for thermodynamic calculations in superalloys is evident. It
   was possible to calculate precipitation temperatures and the local
   evolution of precipitated particles for two different heat treatment
   conditions.
OI Alvarado-Orozco, Juan Manuel/0000-0001-8442-6065
ZS 0
Z8 0
TC 0
ZR 0
ZB 0
Z9 0
SN 1687-8434
UT CCC:000460286600001
ER

PT J
AU Sulak, Ivo
   Obrtlik, Karel
   Celko, Ladislav
   Gejdos, Pavel
   Jech, David
TI High-Temperature Low-Cycle Fatigue Behaviour of MAR-M247 Coated with
   Newly Developed Thermal and Environmental Barrier Coating
SO ADVANCES IN MATERIALS SCIENCE AND ENGINEERING
BP 14975
EP 14975
PD 2018
PY 2018
AB This study investigates the strain-controlled low-cycle fatigue (LCF)
   behaviour of an untreated and surface-treated MAR-M247 superalloy in a
   symmetrical push-pull cycle with a constant strain rate at 900 degrees C
   in laboratory air. A newly developed experimental thermal and
   environmental barrier coating (TEBC) system, consisting of a 170m thick
   CoNiCrAlY bond coat (BC) and a bilayer ceramic top coat (TC), with an
   interlayer and an upper layer, was deposited using air plasma spray
   techniques. The ceramic interlayer with an average thickness of 77m was
   formed from agglomerated and sintered yttria-stabilized zirconia. An
   experimental mixture of mullite (Al6Si2O13) and hexacelsian (BaAl2Si2O8)
   at a ratio of 70/30vol.% was sprayed as the upper layer. The average
   thickness of the TC was 244m. The specimen sections were investigated
   using a TESCAN Lyra3 XMU scanning electron microscope (SEM) to
   characterise the microstructure of both the TEBC and the substrate
   material. The fatigue damage mechanisms in the TEBC-coated superalloy
   were studied. The fatigue life curves in the representation of the total
   strain amplitude versus the number of cycles to failure of the
   TEBC-coated and uncoated superalloy were assessed. TEBC was found to
   have a slight, positive effect on the fatigue life of MAR-M247.
RI Celko, Ladislav/D-6870-2012; Sulak, Ivo/V-3290-2017
OI Celko, Ladislav/0000-0003-0264-3483; Sulak, Ivo/0000-0003-3748-4515
ZS 0
Z8 0
ZB 0
TC 0
ZR 0
Z9 0
SN 1687-8434
UT CCC:000455610800001
ER

PT J
AU Chauvet, Edouard
   Kontis, Paraskevas
   Jaegle, Eric A.
   Gault, Baptiste
   Raabe, Dierk
   Tassin, Catherine
   Blandin, Jean-Jacques
   Dendievel, Remy
   Vayre, Benjamin
   Abed, Stephane
   Martin, Guilhem
TI Hot cracking mechanism affecting a non-weldable Ni-based superalloy
   produced by selective electron Beam Melting
SO ACTA MATERIALIA
VL 142
BP 82
EP 94
PD JAN 1 2018
PY 2018
AB A non weldable nickel-based superalloy was fabricated by powder
   bed-based selective electron beam melting (S-EBM). The as-built samples
   exhibit a heterogeneous microstructure along the build direction. A
   gradient of columnar grain size as well as a significant gradient in the
   y' precipitate size were found along the build direction.
   Microstructural defects such as gas porosity inherited from the powders,
   shrinkage pores and cracks inherited from the S-EBM process were
   identified. The origins of those defects are discussed with a particular
   emphasis on crack formation. Cracks were consistently found to propagate
   intergranular and the effect of crystallographic misorientation on the
   cracking behavior was investigated. A clear correlation was identified
   between cracks and high angle grain boundaries (HAUB). The cracks were
   classified as hot cracks based on the observation of the fracture
   surface of micro-tensile specimens machined from as-built S-EBM samples.
   The conditions required to trigger hot cracking, namely, presence of a
   liquid film during the last stage of solidification and thermal stresses
   are discussed within the framework of additive manufacturing.
   Understanding the cracking mechanism enables to provide guidelines to
   obtain crack-free specimens of non-weldable Ni-based superalloys
   produced by S-EBM. (C) 2017 Acta Materialia Inc. Published by Elsevier
   Ltd. All rights reserved.
RI Raabe, Dierk/A-6470-2009; Kontis, Paraskevas/L-3810-2019; Jagle, Eric A./H-5960-2019; Gault, Baptiste/
OI Raabe, Dierk/0000-0003-0194-6124; Kontis,
   Paraskevas/0000-0002-4169-0445; Jagle, Eric A./0000-0002-9591-4424;
   Gault, Baptiste/0000-0002-4934-0458
ZS 0
TC 37
ZB 0
Z8 2
ZR 0
Z9 38
SN 1359-6454
UT CCC:000415776700009
ER

PT J
AU Lee, J. W.
   Terner, M.
   Hong, H. U.
   Na, S. H.
   Seol, J. B.
   Jang, J. H.
   Lee, T. -H.
TI A new observation of strain-induced grain boundary serration and its
   underlying mechanism in a Ni-20Cr binary model alloy
SO MATERIALS CHARACTERIZATION
VL 135
BP 146
EP 153
PD JAN 2018
PY 2018
AB The formation of serrated grain boundaries and its mechanism correlated
   with straining exerted on grain boundaries were investigated in a
   Ni-20Cr binary model alloy. This model alloy is a full solid-solution
   which is deliberately free of carbon and aluminum to exclude
   precipitation of second phase. A special heat treatment involving slow
   cooling was used to promote grain boundary serration, which is known to
   enhance creep properties by decreasing interfacial free energy. No sign
   of serration could be observed for the Ni-20Cr model alloy, as expected.
   However, we found that a compressive 5% strain hold applied during slow
   cooling successfully induced grain boundary serration. The compressive
   5% strain hold generated dislocations near the grain boundary, which
   promoted Cr enrichment near and at the grain boundary. To dismiss the
   effect of dislocations, straining was removed and the solutionizing
   temperature was increased in order to promote Cr enrichment near and at
   grain boundaries by means of vacancy-assisted diffusion of Cr atoms from
   the bulk to grain boundaries during slow cooling. Significant grain
   boundary serration was again observed. Atom probe tomography analyses
   showed that the serrated grain boundary with a wide width of 10 run was
   enriched with Cr atoms, as much as 87 at.%, while the gamma matrix only
   contained 34 at.%. First-principles calculations showed that the strain
   energy necessary for the onset of grain boundary serration is lower than
   0.97 kJ/mol.
OI Hong, Hyun Uk/0000-0002-8545-6511; Terner, Mathieu/0000-0003-2715-1573
TC 5
ZS 0
ZB 0
ZR 1
Z8 0
Z9 5
SN 1044-5803
UT CCC:000423248200018
ER

PT J
AU Benghalia, G.
   Rahimi, S.
   Wood, J.
   Coules, H.
   Paddea, S.
TI Multiscale Measurements of Residual Stress in a Low-Alloy Carbon Steel
   Weld Clad with IN625 Superalloy
SO MATERIALS PERFORMANCE AND CHARACTERIZATION
VL 7
IS 4
SI SI
BP 606
EP 629
DI 10.1520/MPC20170091
PD 2018
PY 2018
AB Fatigue fracture is one of the major degradation mechanisms in the
   low-alloy 4330 carbon steel pumps that are utilized in the hydraulic
   fracturing process operating under cyclic loading conditions. A weld
   cladding technology has been developed to improve the ability of these
   components to resist fatigue crack initiation by cladding them with a
   secondary material. This process introduces a residual stress profile
   into the component that can be potentially detrimental for fatigue
   performance. The cladding technology under examination is a low-alloy
   4330 carbon steel substrate weld that is clad with the
   nickel-chromium-based superalloy IN625 and is investigated herein using
   several experimental residual stress measurement techniques.
   Understanding the magnitude and distribution of residual stress in weld
   clad components is of the utmost importance to accurately assess the
   performance of the component in service. This study summarizes the
   results of residual stress measurements that were determined using X-ray
   diffraction, i.e., hole drilling based on electronic speckle pattern
   interferometry, deep-hole drilling, and the contour method, to obtain
   the residual stress distributions from the surface of the weld clad,
   through the clad layer, and into the substrate material. The results of
   deep-hole drilling and the contour method show large-scale tensile
   residual stress in the clad layer and compressive residual stress in the
   majority of the substrate. However, the X-ray diffraction and hole
   drilling methods indicate the presence of short-scale compressive
   residual stress on the surface and near the surface of the clad layer.
   It was shown that these measurement techniques are complementary in
   assessing the residual stress profile throughout the entire component.
RI Rahimi, Salah/J-3287-2019; PADDEA, SANJOORAM/
OI Rahimi, Salah/0000-0001-6461-988X; PADDEA, SANJOORAM/0000-0001-5981-3987
ZR 0
TC 4
ZS 0
ZB 0
Z8 0
Z9 4
SN 2379-1365
EI 2165-3992
UT WOS:000450836200013
ER

PT J
AU Yang, Han
   Zhang, Jianglong
   Zhang, Zheng
TI Rejuvenation heat treatment's influence on the microstructure and
   properties of superalloys
SO MATERIALS SCIENCE AND TECHNOLOGY
VL 34
IS 8
BP 1018
EP 1024
PD 2018
PY 2018
AB Rejuvenation heat treatment is an important technology to restore
   damaged microstructure and properties of superalloys. This investigation
   is conducted to figure out the effect of rejuvenation heat treatment on
   the superalloys. The microstructure and micro-hardness of K002 and DZ125
   superalloys after different heat treatment procedures were evaluated.
   The results show that the heating temperature mainly affects the
   solubility of the carbides and gamma' phases, while the cooling rate has
   an effect on the morphology of secondary gamma' phase. Owing to the
   transition of carbides during the work process, rejuvenation heat
   treatment temperature has little effect on the amount of carbides in
   damaged alloys. Suggestions for rejuvenation heat treatment are
   proposed.
Z8 0
ZB 0
TC 1
ZR 0
ZS 0
Z9 1
SN 0267-0836
UT CCC:000436626200013
ER

PT J
AU Nandwana, Peeyush
   Kirka, Michael
   Okello, Alfred
   Dehoff, Ryan
TI Electron beam melting of Inconel 718: effects of processing and
   post-processing
SO MATERIALS SCIENCE AND TECHNOLOGY
VL 34
IS 5
BP 612
EP 619
PD 2018
PY 2018
AB This study reports the effect of process temperature on microstructure
   evolution of electron beam melted Inconel 718. Samples fabricated at 915
   degrees C had fine grain boundary delta (similar to 200 nm) along with
   coarse intragranular delta spanning through the length of the grains. On
   the other hand, samples fabricated at 990 degrees C, only had grain
   boundary delta along with secondary carbides. During hot isostatic
   pressing, the distribution of carbides governs the grain growth vs. lack
   of it. The samples fabricated at 990 degrees C having grain boundary
   carbides had no grain growth owing to the pinning effect of carbides. In
   contrast, the sample processed at 915 degrees C had significant grain
   growth owing to dissolution of grain boundary delta phase and absence of
   grain boundary carbides.
ZR 0
ZB 0
Z8 0
TC 7
ZS 0
Z9 7
SN 0267-0836
UT CCC:000428303200015
ER

PT J
AU Hou, Hua
   Li, Yuxing
   Xu, Xiaolong
   Zhao, Yuhong
   Liu, Feng
TI Non-equilibrium effects on solid transition of solidification
   microstructure of deeply undercooled alloys
SO MATERIALS SCIENCE AND TECHNOLOGY
VL 34
IS 4
BP 402
EP 407
PD 2018
PY 2018
AB Integrated effects of undercooling and solute drag on recrystallisation
   mechanism of rapid solidification microstructure were investigated in
   highly undercooled Ni-Cu alloys. The equiaxed grained microstructures
   were prepared by fluxing method and subsequent quenching. Annealing the
   microstructures of the as-quenched alloys, substantial recrystallisation
   growth was observed. Applying solute trapping model of undercooled melt
   and solute drag model of solid-state transformation, it can be inferred
   that the microstructural evolution was dominated by nucleation and
   growth of recrystallisation process which is strongly dependent on the
   initial undercooling of the alloy melt and the solute drag force of the
   solid-state transition process.
ZR 0
ZB 0
ZS 0
Z8 0
TC 3
Z9 3
SN 0267-0836
UT CCC:000424555200003
ER

PT J
AU Kabanov, I. V.
   Gorbushkin, A. A.
   Razvorotneva, A. V.
   Mironov, A. A.
   Isaeva, G. V.
TI Development of Technology and Assimilation of Production for Alloy
   VZh172 Rolled Product
SO METALLURGIST
VL 61
IS 9-10
BP 782
EP 786
PD JAN 2018
PY 2018
AB Production is achieved for the first time under Electrostal
   Metallurgical Plant conditions for rolled bars of nickel superalloy
   grade VZh172. During assimilation, various heat and deformation regimes
   were checked for metal in rolling mill 350/250 with the aim of finding
   the optimum technology making it possible to prepare metal product of
   the quality required.
Z8 0
ZB 0
TC 0
ZS 0
ZR 0
Z9 0
SN 0026-0894
UT CCC:000424029500009
ER

PT J
AU Xu, Chao
   Liu, Feng
   Huang, Lan
   Jiang, Liang
TI Dependence of Creep Performance and Microstructure Evolution on Solution
   Cooling Rate in a Polycrystalline Superalloy
SO METALS
VL 8
IS 1
BP 4
EP 4
PD JAN 2018
PY 2018
AB It is well known that the solution cooling rate has a great effect on
   the creep life of superalloys. In this research, three typical cooling
   rates were applied to generate different distributions of gamma'
   precipitates for creep tests. Ingots used to make specimens were
   manufactured by hot extrusion, and the master alloy had the composition
   of an FGH4096 power metallurgy superalloy. SEM and SESD were used to
   observe the microstructure's evolution. The experimental results show
   that the fastest cooling rate corresponds to the highest creep life as
   well as the smallest rupture strain, and vice versa. The microscopic
   observations disclose that with an increasing cooling rate, the size and
   area fraction of gamma' precipitates decrease, and the rupture mechanism
   changes from transgranular to intergranular. Moreover, some gamma'
   precipitates changed to cuboid after the creep test. The results will
   provide new technological processes to design more creep-resistant,
   nickel-base superalloys.
ZR 1
Z8 0
ZB 0
TC 1
ZS 0
Z9 2
SN 2075-4701
UT CCC:000427529100004
ER

PT J
