Repository: MatInfoUB/NLP-Queries

File: Cobalt_superalloys_thermomechanical_processing3.txt (part 11 of 21)
FN Clarivate Analytics Web of Science
   revealed the presence of alpha-Cr precipitates within the NiAlCrHf
   coatings after annealing. The results have been analyzed and discussed
   relative to previous research on sputter deposited NiAl-Hf coatings. (C)
   2011 Elsevier Ltd. All rights reserved.
ZS 0
Z8 3
ZR 0
ZB 0
TC 13
Z9 14
SN 0966-9795
UT CCC:000295431400011
ER

PT J
AU Rahman, Atikur
   Jayaganthan, R.
   Chandra, Ramesh
   Ambardar, R.
TI Microstructural Characterization and Cyclic Hot Corrosion Behaviour of
   Sputtered Co-Al Nanostructured Coatings on Superalloy
SO OXIDATION OF METALS
VL 76
IS 3-4
BP 307
EP 330
PD OCT 2011
PY 2011
AB Nanostructured Co-Al coatings on Superni-718 superalloy substrate were
   deposited by DC/RF magnetron sputtering in the present work. The
   microstructure and cyclic hot-corrosion behavior of nanostructured Co-Al
   coatings on Superni-718 superalloy were investigated in molten salt of
   40 wt% Na(2)SO(4) + 60 wt% V(2)O(5) at 900 A degrees C. The results
   showed that a dense scale formed on the coated samples exposed to
   corrosive environment during thermal cycling. The spinel phases of
   CoCr(2)O(4), CoAl(2)O(4) and NiCr(2)O(4) were found in the corroded
   scale of the coatings, resulting in an effective inhibition of O and S
   diffusion. The sputtered Co-Al coatings exhibited high hot corrosion
   resistance due to the formation of beta-CoAl phases in the coating. The
   relevant corrosion mechanisms substantiating the role of coatings are
   discussed.
RI CHANDRA, RAMESH/C-8027-2016; RENGASWAMY, JAYAGANTHAN/H-5961-2016
OI CHANDRA, RAMESH/0000-0002-8751-6274; RENGASWAMY,
   JAYAGANTHAN/0000-0002-3634-9306
ZS 0
Z8 1
ZB 0
TC 4
ZR 0
Z9 5
SN 0030-770X
UT CCC:000294692200012
ER

PT J
AU Saito, Shigeru
   Takashima, Toshiyuki
   Miyama, Katsumi
   Kurokawa, Kazuya
   Narita, Toshio
TI Tie-Lined Compositions of the gamma and delta Phases in the Binary Re-Ni
   System
SO JOURNAL OF THE JAPAN INSTITUTE OF METALS
VL 75
IS 9
BP 479
EP 484
DI 10.2320/jinstmet.75.479
PD SEP 2011
PY 2011
AB Compositions with tie-lines between the gamma and delta phases in a
   binary Re-Ni system were investigated at 1423, 1573, and 1773 K by
   heat-treating of Ar-arc-melted Re-40 at%Ni alloy. The microstructures of
   the Re-40 at%Ni alloy which had been water-quenched after various
   heating times were observed and their concentration profiles for Re and
   Ni were measured using an electron probe micro-analyzer (EPMA). The
   Re-40 at%Ni alloy consisted of the gamma and delta phases.
   The tie-lined compositions of the gamma and delta phases are summarized
   as follows (in at%); gamma: 13.4Re-86.6Ni, delta: 71.7Re-28.3Ni at 1423
   K, gamma: 16.4Re-83.6Ni, delta: 69.3Re-30.7Ni at 1573 K, gamma:
   20.2Re-79.8Ni, delta: 65.3Re-34.7Ni at 1773 K.
   The Re-Ni alloy powder sintered using the Spark Plasma Sintering (SPS)
   method were investigated. Solubility limit of Ni in the 6 phase in the
   binary alloy system at 1423 K was found to be 28.3 at%Ni.
Z8 0
TC 0
ZR 0
ZS 0
ZB 0
Z9 0
SN 0021-4876
UT CCC:000296821400003
ER

PT J
AU Henhoeffer, Thomas
   Huang, Xiao
   Yandt, Scott
   Au, Peter
TI Fatigue Properties of Narrow and Wide Gap Braze Repaired Joints
SO JOURNAL OF ENGINEERING FOR GAS TURBINES AND POWER-TRANSACTIONS OF THE
   ASME
VL 133
IS 9
BP 92101
EP 92101
PD SEP 2011
PY 2011
AB With the increasing utilization of braze repair in the gas turbine
   industry, the properties of braze joints under simulated service
   conditions become vital in selecting braze repair over other processes.
   While braze repair has often been claimed to deliver mechanical
   properties equivalent to that of the parent material, this is largely
   based on the results of tensile or accelerated creep tests for most gas
   turbine hot section components failure occurs as a result of thermal
   fatigue or thermomechanical fatigue. The damage that occurs under such
   conditions cannot be assessed from tensile or creep testing. This study
   was undertaken to characterize the fatigue properties of narrow and wide
   gap brazed X-40 cobalt-based superalloy and compare these properties to
   that of the X-40 parent material. Butt joint narrow gap and wide gap
   specimens were vacuum brazed using BNi-9 braze alloy. X-40 and IN-738
   were used as additive materials in wide gap braze joints. To
   characterize the fatigue properties of the braze joints and parent
   material, isothermal fatigue tests were conducted at 950 C and under
   load control using a fully reversed sinusoidal wave form having stress
   amplitude of 75% of the yield strength of the parent material. The braze
   specimens were fatigue tested in the as-brazed condition. The fatigue
   test results showed that the fatigue lives of the brazed specimens were
   lower than that of the parent material, particularly for the narrow gap
   samples and wide gap samples containing IN-738 additive alloy. All
   fatigue failures in the brazed samples occurred in the braze joints. An
   analysis of the fracture surfaces using a scanning electron microscope
   revealed that porosity was the major contributing factor to fatigue
   failures in the wide gap braze joints. The testing life debit observed
   in the narrow gap braze samples can be attributed to the presence of
   brittle boride phases in the braze joint. This study also included
   examination of techniques for reducing the aforementioned porosity and
   presence of brittle intermetallic phases.
RI Huang, Xiao/Q-2906-2018
OI Huang, Xiao/0000-0001-8055-3745
TC 3
ZS 0
Z8 1
ZR 0
ZB 0
Z9 3
SN 0742-4795
UT CCC:000290494800007
ER

PT J
AU Ning, Yongquan
   Yao, Zekun
   Lei, Yingyi
   Guo, Hongzhen
   Fu, M. W.
TI Hot deformation behavior of the post-cogging FGH4096 superalloy with
   fine equiaxed microstructure
SO MATERIALS CHARACTERIZATION
VL 62
IS 9
BP 887
EP 893
PD SEP 2011
PY 2011
AB Hot deformation behavior of the post-cogging FGH4096 superalloy with
   fine equiaxed microstructure has been characterized by isothermal
   compression in the temperature (T-d) ranging 1050-1140 degrees C and
   strain rates ((epsilon) over dot) ranging 0.001-1.0 s(-1). The apparent
   activation energy of deformation was calculated to be 750 kJ/mol. This
   value is well above that for the HIPed superalloy, which is believed to
   attribute to the refinement of grain size and boundary structure after
   cogging treatment. The constitutive equation that described the flow
   stress as a function of the strain rate and deformation temperature was
   proposed for high temperature deformation. The processing maps were
   constructed to evaluate the efficiency of power dissipation (eta) and
   recognize the instability regimes for the final-forging process. Optimum
   parameters were predicted in temperatures of 1080-1110 degrees C and
   strain rates of 0.1-1.0 s(-1), in which the eta values were higher than
   others. Otherwise, the plasticity instability was predicted in two
   regimes, the first of the temperatures of 1100-1120 degrees C and strain
   rate higher than 0.4 s(-1), and the second of the temperatures lower
   than 1060 degrees C and strain rates of 0.001-0.4 s(-1). (c) 2011
   Elsevier Inc. All rights reserved.
RI Fu, M.W./M-7680-2013
OI Fu, M.W./0000-0002-0409-9701
Z8 6
ZB 1
ZS 0
ZR 0
TC 39
Z9 42
SN 1044-5803
UT CCC:000294881900009
ER

PT J
AU Turner, T. J.
   Semiatin, S. L.
TI Modeling large-strain deformation behavior and neighborhood effects
   during hot working of a coarse-grain nickel-base superalloy
SO MODELLING AND SIMULATION IN MATERIALS SCIENCE AND ENGINEERING
VL 19
IS 6
BP 65010
EP 65010
PD SEP 2011
PY 2011
AB Isothermal, uniaxial compression tests and accompanying numerical
   simulations were conducted on Waspaloy-ingot specimens to quantify
   deformation heterogeneity during hot working of coarse, columnar-grain
   materials. This was used as a means to approximate deformation
   processing in ingot materials. Electron-backscatter-diffraction (EBSD)
   measurements were made before and after compression testing to quantify
   microstructure evolution. A crystal-plasticity finite-element-method
   model, in which the starting microstructure was instantiated using EBSD
   scans of the undeformed material, was used to simulate the deformation.
   Good agreement was found between observations and simulation predictions
   of specimen profiles and intra-grain misorientations. The simulation
   results also revealed that the grain neighborhood appeared to be a
   principal factor controlling the heterogeneity of deformation at the
   grain scale. Significant differences in the simulated deformation of a
   given grain were noted for various arrangements of the orientations of
   its neighbors. In particular, the first-and second-nearest neighbors of
   a given grain have the most significant effect on heterogeneous
   deformation behavior.
RI SEMIATIN, SHELDON/E-7264-2017
ZB 0
TC 6
ZS 0
ZR 0
Z8 0
Z9 6
SN 0965-0393
UT CCC:000294048100010
ER

PT J
AU Bai, Bo
   Guo, Hongbo
   Peng, Hui
   Peng, Liquan
   Gong, Shengkai
TI Cyclic oxidation and interdiffusion behavior of a NiAlDy/RuNiAl coating
   on a Ni-based single crystal superalloy
SO CORROSION SCIENCE
VL 53
IS 9
BP 2721
EP 2727
PD SEP 2011
PY 2011
AB A novel NiAlDy/RuNiAl coating was deposited onto a Ni-based single
   crystal superalloy DD3. The cyclic oxidation and interdiffusion of the
   NiAlDy/RuNiAl coating and a NiAlDy coating at 1100 degrees C were
   investigated. For the NiAlDy coating, secondary reaction zone (SRZ)
   consisting of gamma', gamma and sigma-topologically-closed-packed phase
   (sigma-TCP) needles was formed in the superalloy after 100 h annealing.
   The NiAlDy/RuNiAl coating effectively suppressed the formation of SRZ as
   the RuNiAl layer worked as a buffer layer. Premature scale spallation
   was observed on the NiAlDy coating after about 80 h cyclic oxidation,
   whereas the NiAlDy/RuNiAl coating exhibited improved
   oxidation-resistance property. (C) 2011 Elsevier Ltd. All rights
   reserved.
ZB 0
ZS 0
ZR 0
Z8 9
TC 42
Z9 50
SN 0010-938X
UT CCC:000293157700006
ER

PT J
AU Zhang, Chunbo (Sam)
   Li, Leijun
   Deceuster, Andrew
TI Thermomechanical analysis of multi-bead pulsed laser powder deposition
   of a nickel-based superalloy
SO JOURNAL OF MATERIALS PROCESSING TECHNOLOGY
VL 211
IS 9
BP 1478
EP 1487
PD SEP 2011
PY 2011
AB In laser powder deposition (LPD) repair of nickel-based turbine blades,
   hot cracking is the most common defect. The cracking has been found to
   be associated with thermal stress concentration and low-melting
   constituents on the grain boundaries. For directionally solidified and
   single-crystal blades, a positive correlation is established between
   cracking and the "stray grain" formation. Control of the deposit molten
   pool shape has been proposed as an effective method to limit the stray
   grains. However, in multi-bead, multi-layer LPD with a pulsed laser, due
   to a much more complex bead geometry, appearance of stray grains seems
   to be random. To obtain insight into cracking and stray grain formation
   during multi-bead LPD process on nickel-based superalloys, a 3-D
   transient finite element (FE) model has been developed and a
   thermomechanical analysis is performed. Time-dependent temperature and
   thermal strain fields have been predicted. The developed thermal model
   has been applied to predict and analyze the distribution of thermal
   stress concentration and the tendency of stray grain formation. The
   reliability and accuracy of the model are verified experimentally by the
   measured temperature field profile and the observation of
   microstructure. (C) 2011 Elsevier B.V. All rights reserved.
ZB 0
ZR 0
TC 23
Z8 4
ZS 0
Z9 26
SN 0924-0136
UT CCC:000292667400003
ER

PT J
AU Liang, Tianquan
   Guo, Hongbo
   Peng, Hui
   Gong, Shengkai
TI Precipitation phases in the nickel-based superalloy DZ 125 with
   YSZ/CoCrAlY thermal barrier coating
SO JOURNAL OF ALLOYS AND COMPOUNDS
VL 509
IS 34
BP 8542
EP 8548
PD AUG 25 2011
PY 2011
AB Interdiffusion behavior of the thermal barrier coating (TBC) with the
   CoCrAlY bond coat (BC) and directionally solidified Ni-based superalloy
   DZ 125 was investigated. Severe inward-diffusion of Al, Co and Cr from
   the BC to the superalloy and outward diffusion of Ni and refractory
   elements such as W from the superalloy occur during annealing at 1050
   degrees C in air. After 100 h annealing, a similar to 30 mu m thick
   inter-diffusion zone (IDZ) forms between the BC and superalloy, and a
   similar to 35 mu m thick secondary reaction zone (SRZ) forms beneath the
   IDZ. The IDZ mainly consists of beta phase and gamma matrix. Besides,
   small amount of Ta and Hf containing carbides are also observed in the
   IDZ. Needle and fine granular topologically close-packed (TCP) phases,
   characterized as rhombohedral mu phases, are abundant in the SRZ. The
   formation of SRZ is mainly due to the precipitation of refractory
   elements such as W and Mo from the gamma matrix and beta phase. The
   formation mechanism of SRZ and mu-TCP phase is discussed. (C) 2011
   Elsevier B.V. All rights reserved.
Z8 4
ZS 0
TC 27
ZR 0
ZB 1
Z9 27
SN 0925-8388
UT CCC:000292914000011
ER

PT J
AU Karadge, M.
   Grant, B.
   Withers, P. J.
   Baxter, G.
   Preuss, M.
TI Thermal Relaxation of Residual Stresses in Nickel-Based Superalloy
   Inertia Friction Welds
SO METALLURGICAL AND MATERIALS TRANSACTIONS A-PHYSICAL METALLURGY AND
   MATERIALS SCIENCE
VL 42A
IS 8
BP 2301
EP 2311
DI 10.1007/s11661-011-0613-3
PD AUG 2011
PY 2011
AB This article describes an experimental study aimed at characterizing the
   extent of residual stress relaxation during thermal treatment of inertia
   friction-welded alloy 720Li nickel-based superalloy welded tubular
   rings. In the as-welded condition, yield level tensile hoop stresses
   were found by neutron diffraction in the weld region along with axial
   bending stresses (tensile toward the inner diameter (ID)/compressive
   toward the outer). The evolution of these residual stress levels during
   postweld heat treatment (PWHT) was mapped experimentally over the weld
   cross section. After 8 hours of PWHT, the axial stresses relaxed by 70
   pct, whereas the hoop stresses reduced by only 50 pct. Some scatter of
   residual stress evolution was found between samples, particularly for
   the axial stress direction. This was attributed to substandard tooling
   to grip the rings. The results on subscale samples were transferred to a
   full-scale aeroengine (650-mm diameter) compressor drum assembly that
   was postweld heat treated for 8 hours. It was found that the residual
   stresses, particularly in the axial direction, were noticeably lower in
   this full-scale weld component compared to the subscale weld heat
   treated for the same time. The differences seem to be best rationalized
   by the different standards of jigging used during joining these two
   types of welds.
RI Preuss, Michael/D-5847-2016; Withers, Phil/A-6760-2009
OI Preuss, Michael/0000-0003-3806-0415; Withers, Phil/0000-0002-1946-5647
TC 15
ZS 0
ZB 0
ZR 0
Z8 8
Z9 21
SN 1073-5623
UT CCC:000291704200021
ER

PT J
AU Nour, Abdelkader
   Lecheb, Samir
   Chikh, Nouredine
   Si-Chaib, M. Ouali
TI Thermomechanical material parameters characterization of the superalloy
   PN 3601669-7 under low-velocity impacts
SO JOURNAL OF MECHANICAL SCIENCE AND TECHNOLOGY
VL 25
IS 7
BP 1629
EP 1636
PD JUL 2011
PY 2011
AB This work concerns the characterization of the thermodynamic behavior of
   the superalloy Airsist 215 (PN 3601669-7) containing cobalt. Such
   superalloys are used in aeronautical construction, in the hot parts of
   the turbine. They are frequently used for the production of the paddles.
   The parts in service are subjected to dynamic solicitations and thermal
   fluctuations over the course of time. They are responsible for
   modification and degradation of material properties. This can lead to
   the appearance of cracks and, in the long term, to the rupture of these
   parts. In this paper, a preliminary physical study is made on the
   appearance of the cracks, followed by experiments using shocks at
   ambient temperature and under a heating situation which simulates
   combustion. It is found that these dynamic loads have a significant
   impact on the development of the cracks that appear on the segments of
   the turbine nozzle. The study is devoted to the elastic shock of
   Hertz-Boussinesq extended to viscoelastic bodies by direct convolution
   of Riemann-Stielges. The interest resides in the local convolution and
   the distribution of stresses in the contact zone. The shock excitation
   method includes a deduced force in the load and disload phases. This
   force is an impulse which approaches a Dirac function. The sample can be
   modeled approximately by a system of one degree of freedom for natural
   frequency, damping and transfer function. The spectral response of the
   specified shock allows calculation of the damping. Every point of this
   spectrum gives the response for the linear system of the transfer
   function. Then, viscoelastic shock parameters are deduced.
OI Lecheb, Samir/0000-0003-1237-0220
ZR 0
ZS 0
ZB 0
Z8 0
TC 0
Z9 0
SN 1738-494X
UT CCC:000292785300001
ER

PT J
AU Tsang, J.
   Kearsey, R. M.
   Au, P.
   Oppenheimer, S.
   McDevitt, E.
TI Microstructural study of fatigue and dwell fatigue crack growth
   behaviour of ATI 718Plus alloy
SO CANADIAN METALLURGICAL QUARTERLY
VL 50
IS 3
BP 222
EP 231
PD JUL 2011
PY 2011
AB A new superalloy, ATI 718Plus alloy (718Plus), has been developed to
   have a 55 degrees C higher temperature capability over the traditionally
   used alloy 718, while maintaining favourable processing characteristics
   and intrinsic raw material costs. The fatigue and dwell fatigue
   behaviour of four microstructural variations of 718Plus are evaluated
   and compared with Waspaloy: standard heat treated condition (HT1),
   standard heat treated condition with thermal exposure at 732 degrees C
   (1350 degrees F) for 1000 h (HT2), fine grain condition with a modified
   delta phase (HT3) and fine grain overaged through modified heat
   treatment (HT4). Fatigue crack growth rate tests were performed at 649
   degrees C (1200 degrees F) and 704 degrees C (1300 degrees F) under
   constant amplitude loading at 10 Hz or with a 100 s tension dwell. The
   results show that the steady state fatigue crack growth rates of each
   microstructural variation and both alloys are identical, with all of the
   718Plus variations showing a clear advantage over Waspaloy in the
   fatigue crack threshold regime. The 718Plus variants HT1 and HT3
   exhibited the highest fatigue crack growth threshold, followed closely
   by HT4 and finally HT2. At 649 degrees C (1200 degrees F), the 718Plus
   alloys had average threshold values ranging from 8.8 to 10.4 MPa m(1/2)
   whereas the Waspaloy material was 6.1-7.5 MPa m(1/2). At 704 degrees C
   (1300 degrees F), the advantage increased with the 718Plus alloys having
   average threshold values ranging from 10.1 to 11.6 MPa m(1/2) compared
   with Waspaloy, which exhibited average threshold values of 6.6-7.7 MPa
   m(1/2). Dwell fatigue results show that Waspaloy has better resistance
   to crack propagation under dwell conditions; however, optimisation of
   the precipitate phase (HT2) shows vast improvement in the dwell fatigue
   resistance of 718Plus.
ZS 0
ZR 0
Z8 0
ZB 0
TC 3
Z9 3
SN 0008-4433
UT CCC:000298168200004
ER

PT J
AU Firouzi, A.
   Shirvani, K.
TI Internal surface protection of gas turbine blade by Si-aluminide coating
SO MATERIALS AND CORROSION-WERKSTOFFE UND KORROSION
VL 62
IS 7
BP 681
EP 686
PD JUL 2011
PY 2011
AB A laboratory-scale slurry silicoaluminizing process has been developed
   to apply coating into cooling passageways of a first-stage gas turbine
   blade. Analytical techniques for characterizing the coatings comprised
   optical microscopy, SEM, EDS, and XRD. The results of metallographic
   examinations demonstrated that acceptable coatings had been formed in
   almost all of the passageways. The amounts of Al and Si in the topcoat
   were found to be in the ranges of 24-26 wt% and 4.5-6 wt%, respectively.
   The heat treated coating consisted largely of beta-NiAl phase as the
   coating matrix with uniform distribution of <2 mu m-size precipitates.
   In addition, oxidation and hot corrosion performance of the coatings
   were investigated by cyclic exposure to 1100 degrees C and the furnace
   method using a mixture of sodium sulfate-40 wt% sodium vanadate-10 wt%
   sodium chloride at 780 degrees C, respectively. It was found that the
   presence of Si in the coating improves both oxidation and hot corrosion
   Type II properties.
TC 1
Z8 1
ZR 0
ZB 0
ZS 0
Z9 2
SN 0947-5117
UT CCC:000293741700011
ER

PT J
AU Grignard, Jean Francois
   Soller, Aude
   Jourdan, Julien
   Bellot, Jean-Pierre
   Jardy, Alain
TI On the Formation of White-Spot Defects in a Superalloy VAR Ingot
SO ADVANCED ENGINEERING MATERIALS
VL 13
IS 7
SI SI
BP 563
EP 569
PD JUL 2011
PY 2011
AB For the production of nickel-based superalloys for the aerospace
   industry, strict control of the macrostructure of the product is
   necessary to avoid the appearance of potentially fatal defects. Our
   study focuses on the prevention of "white spots" in the alloy IN 718.
   These defects, which are small volumes of a few millimeters of
   characteristic length, are depleted in niobium. They are known to result
   from the fall of metal fragments in the liquid pool during VAR
   processing. According to their history in the liquid metal, these
   fragments could not being remelted before being trapped in the mushy
   zone and then give rise to defects. A model calculates the heat transfer
   in such a precursor to simulate its melting during his stay in the bath.
   The validation of the predicted melting kinetics requires a series of
   immersive experiences of synthetic defects in a metal bath. The model
   and experiments have demonstrated the initial solidification of a layer
   of metal around the precursor.
Z8 0
ZS 0
ZB 0
TC 1
ZR 0
Z9 1
SN 1438-1656
UT CCC:000292706600006
ER

PT J
AU Imran, Muhammad
   Mativenga, Paul T.
   Gholinia, Ali
   Withers, Philip J.
TI Evaluation of surface integrity in micro drilling process for
   nickel-based superalloy
SO INTERNATIONAL JOURNAL OF ADVANCED MANUFACTURING TECHNOLOGY
VL 55
IS 5-8
BP 465
EP 476
DI 10.1007/s00170-010-3062-z
PD JUL 2011
PY 2011
AB This study focuses on the mechanical drilling of micro-holes in Inconel
   718 alloy under wet cutting conditions. Qualitative and quantitative
   mechanical and metallurgical characterization of the surface and
   subsurface region was undertaken using nanoindentation, backscatter
   electron microscopy, electron backscatter diffraction microscopy and
   transmission electron microscopy. The analysis revealed three different
   zones, namely, a highly deformed nanostructured surface layer containing
   ultra-fine and high aspect ratio grains drawn out by large scale
   deformation, a deformed subsurface layer and finally the unaffected
   parent metal. The nano-hardness, plastic deformation, microstructure and
   crystal misorientation were assessed. The correlation between the
   modified surface and subsurface layers and the cutting conditions was
   established. The phenomena behind the formation of the different zones
   were investigated. The results suggest that subsurface alterations are
   driven by thermo-mechanical loading, causing plasticity and grain
   refinement by excessive shearing local to the cut surface.
RI Withers, Phil/A-6760-2009; Gholinia, Ali/; Mativenga, Paul/
OI Withers, Phil/0000-0002-1946-5647; Gholinia, Ali/0000-0002-2633-133X;
   Mativenga, Paul/0000-0002-7583-5163
TC 33
ZS 0
ZR 0
Z8 1
ZB 0
Z9 33
SN 0268-3768
UT CCC:000291390000005
ER

PT J
AU Boehlert, C. J.
   Longanbach, S. C.
TI A comparison of the microstructure and creep behavior of cold rolled
   HAYNES (R) 230 alloy (TM) and HAYNES (R) 282 alloy (TM)
SO MATERIALS SCIENCE AND ENGINEERING A-STRUCTURAL MATERIALS PROPERTIES
   MICROSTRUCTURE AND PROCESSING
VL 528
IS 15
BP 4888
EP 4898
PD JUN 15 2011
PY 2011
AB HAYNES 282 and HAYNES 230 nickel-based superalloys were subjected to
   cold rolling deformation and heat treatments in order to investigate
   processing-microstructure-property relationships to understand the
   effects of thermomechanical processing on their microstructure and
   tensile-creep behavior. The sheet materials underwent four cycles of 20%
   reduction in thickness followed by a solution treatment. The resultant
   microstructures were characterized using electron backscattered
   diffraction and electron microscopy, and the high-temperature (973-1088
   K (700-815 degrees C)) creep and fatigue behavior was evaluated and
   compared to the commercially available sheet alloys. The
   thermomechanical processing treatments did not significantly affect the
   grain boundary character distribution and almost half of all the
   boundaries in the microstructures were twin boundaries. The creep
   resistance was shown to degrade with the additional thermomechanical
   treatments, which resulted in finer equiaxed grain sizes. The HAYNES 282
   alloy was shown to be significantly more creep resistant than the HAYNES
   230 alloy. The fatigue behavior indicated that creep ratcheting occurred
   more prominently in the HAYNES 230 alloy than in the HAYNES 282 alloy
   and this was explained to be a result of the superior creep resistance
   exhibited by the HAYNES 282 alloy. Overall, this study suggests that
   additional energy-intensive processing treatments, beyond those involved
   in the commercially available sheet products, may not be beneficial for
   additional creep resistance. (C) 2011 Elsevier B.V. All rights reserved.
Z8 4
ZS 0
ZB 0
TC 19
ZR 0
Z9 21
SN 0921-5093
UT CCC:000291125900003
ER

PT J
AU Cai Dayong
   Zhang Chunling
   Tang Zhiguo
   Dong Haifeng
   Wang Peng
TI Processing maps for Fe-24Ni-11Cr-3Ti-1Mo superalloy
SO BULLETIN OF MATERIALS SCIENCE
VL 34
IS 3
BP 525
EP 529
PD JUN 2011
PY 2011
AB Hot deformation characteristics of a Fe-base superalloy were studied at
   various temperatures from 1000-1200 degrees C under strain rates from
   0-001-1 s(-1) using hot compression tests. Processing maps for hot
   working are developed on the basis of the variations of efficiency of
   power dissipation with temperature and strain rate and interpreted by a
   dynamic materials model. Hot deformation equation was given to
   characterize the dependence of peak stress on deformation temperature
   and strain rate. Hot deformation apparent activation energy of the
   Fe-24Ni-11Cr-1Mo-3Ti superalloy was determined to be about 499 kJ/mol.
   The processing maps obtained in a strain range of 0-1-0.7 were
   essentially similar, indicating that strain has no significant influence
   on it. The processing maps exhibited a clear domain with a maximum of
   about 40-48% at about 1150 degrees C and 0-001 s(-1).
TC 3
ZR 0
Z8 1
ZS 0
ZB 0
Z9 3
SN 0250-4707
UT CCC:000295020900016
ER

PT J
AU Zhang, M. J.
   Li, F. G.
   Wang, S. Y.
   Liu, C. Y.
TI Effect of powder preparation technology on the hot deformation behavior
   of HIPed P/M nickel-base superalloy FGH96
SO MATERIALS SCIENCE AND ENGINEERING A-STRUCTURAL MATERIALS PROPERTIES
   MICROSTRUCTURE AND PROCESSING
VL 528
IS 12
BP 4030
EP 4039
DI 10.1016/j.msea.2011.01.118
PD MAY 15 2011
PY 2011
AB In this paper, the hot deformation characteristics of P/M nickel-base
   superalloy FGH96 prepared by different powder preparation technologies
   were studied in the deformation temperature range from 1000 degrees C to
   1100 degrees C and the strain rate range from 0.001 s(-1) to 1 s(-1)
   using hot compression tests. The peak stress vs. deformation temperature
   curves and the peak stress vs. strain rate curves were established,
   respectively. The results show that the specimens prepared by plasma
   rotation electric pole (PREP) powder were more sensitive to deformation
   temperature and strain rate. On the basis of the dynamic material model,
   the processing maps for hot working were developed. The activation
   energies and Zener-Hollomon parameters were obtained by linear
   statistical regression method. For the specimens prepared by PREP
   powder, the peaks of power dissipation mainly located in lower
   temperature domain (1000-1030 degrees C), and the efficiencies of power
   dissipation (EPD) obtained in the strain range from 0.1 to 0.7 were
   essentially similar. This indicated that strain had a slight influence
   on processing maps. For the specimens prepared by argon atomization (AA)
   powder, the effects of strain on EPD and instability domains were
   significant. The lower activation energies and Z values indicated that
   the workability of the specimens prepared by AA powder is better than
   that prepared by PREP powder. Moreover, it was found that effects of the
   heat treatment time on activation energy and Zener-Hollomon parameter
   were significant. With the increase of heat treatment time, the
   dislocation density and the volume fraction of precipitation phase
   gradually decreased. Microstructural observation demonstrated that the
   phenomenon of recrystallized grains coarsening existed in the specimens
   prepared by longer heat treatment time. The heat treatment time of the
   specimens prepared by AA powder should be appropriately shortened in
   order to prevent recrystallized grains coarsening. (C) 2011 Elsevier
   B.V. All rights reserved.
OI Li, Fuguo/0000-0001-6987-5903; Luo, Liang/0000-0003-1703-3151
ZR 0
ZS 0
ZB 0
Z8 6
TC 19
Z9 21
SN 0921-5093
UT CCC:000289389400012
ER

PT J
AU Wang Weixin
   Jiang Sumeng
   Wei Guangzhi
   Ma Jun
   Gong Jun
   Sun Chao
TI ISOTHERMAL OXIDATION BEHAVIOR OF A NiCoCrAlYSiB plus AlSiY GRADIENT
   COATING
SO ACTA METALLURGICA SINICA
VL 47
IS 5
BP 578
EP 586
PD MAY 11 2011
PY 2011
AB Conventional NiCoCrAlYSiB coating and (NiCoCrAlYSiB+AlSiY) gradient
   coating were prepared by using arc ion plating (ATP) on the Ni base
   single crystal superalloy substrate. Comparative studies of the
   morphology and microstructure together with high temperature oxidation
   behaviors at 1000, 1100 and 1150 C for the two different coatings were
   investigated. The results show that after vacuum annealing, the
   conventional coating is mainly composed of general gamma'/gamma and a
   small quantity of beta-NiAl dispersed in gamma'/gamma while the outer
   layer of the gradient coating consists of beta-NiAl and dispersed
   alpha-Cr and Cr(3)Si in beta-NiAl and the inner layer consists of
   Cr-rich phases plus minor beta-NiAl. The conventional coating has
   excellent oxidation resistance only at 1000 degrees C, while it degraded
   rapidly at 1100 degrees C and 1150 degrees C, on which surface spinel
   formation was observed; however, the gradient coating has more excellent
   oxidation resistance than the conventional one at all the three
   temperatures. After oxidation for 300 h at 1100 degrees C, there still
   exists a great amount of beta-NiAl, and even after oxidation for 300 h
   at 1150 degrees C, Al content is higher than 8% (mass fraction), in
   which a small amount of beta-NiAl and supersaturated gamma'/gamma insure
   the formation and self repair of alumina.
ZR 0
ZB 0
TC 4
Z8 5
ZS 0
Z9 5
SN 0412-1961
UT CCC:000291845800011
ER

PT J
AU Strondl, A.
   Palm, M.
   Gnauk, J.
   Frommeyer, G.
TI Microstructure and mechanical properties of nickel based superalloy
   IN718 produced by rapid prototyping with electron beam melting (EBM)
SO MATERIALS SCIENCE AND TECHNOLOGY
VL 27
IS 5
BP 876
EP 883
PD MAY 2011
PY 2011
AB A nickel alloy of a composition similar to that of the nickel based
   superalloy Inconel alloy 718 (IN718) was produced with the electron beam
   melting (EBM) process developed by Arcam AB. The microstructures of the
   as processed and heat treated material are similar to that of
   conventionally produced IN718, except that the EBM material showed some
   porosity and the delta phase did not dissolve during the solution heat
   treatment because the temperature of 1000 degrees C apparently was too
   low. Mechanical testing of the layer structured material, parallel and
   perpendicular to the built layers, revealed sufficient strength in both
   directions. However, it showed only limited elongation when tested
   perpendicular to the built layers due to local agglomerations of pores.
   Otherwise, data for the hardness, Young's modulus, 0.2% yield tensile
   strength and ultimate tensile strength match those recommended for
   IN718.
ZR 0
ZS 0
ZB 0
Z8 2
TC 51
Z9 52
SN 0267-0836
UT CCC:000289620200003
ER

PT J
AU Osoba, L. O.
   Sidhu, R. K.
   Ojo, O. A.
TI On preventing HAZ cracking in laser welded DS Rene 80 superalloy
SO MATERIALS SCIENCE AND TECHNOLOGY
VL 27
IS 5
BP 897
EP 902
PD MAY 2011
PY 2011
AB The heat affected zone (HAZ) cracking behaviour in a laser beam
   directionally solidified (DS) Rene 80 nickel based superalloy subjected
   to preweld heat treatments was studied. The HAZ cracks in the alloy are
   grain boundary liquation cracks caused by liquation reaction of both
   non-equilibrium secondary solidification product, MC carbides and
   equilibrium solid state reaction product, gamma' precipitates. In
   contrast to theoretical prediction based a preweld heat treatment that
   reduced grain boundary liquid film thickness did not result in a lower
   HAZ cracking, which can be related to concomitant reduction in the
   ability of the base alloy to relax welding stress. In addition,
   formation of intergranular M5B3 boride particles in preweld alloy
   appeared to have aided cracking susceptibility by lowering grain
   boundary liquation temperature and widening the brittle temperature
   range in the HAZ during cooling. Based on the analysis of the results,
   application of a new preweld heat treatment that prevents the formation
   of the intergranular borides and induces moderate base alloy hardness
   resulted in a nearly crack free HAZ in laser welded DS Rene 80
   superalloy.
ZR 0
Z8 2
ZS 0
TC 13
ZB 0
Z9 15
SN 0267-0836
UT CCC:000289620200006
ER

PT J
AU Hinze, Bjoern
   Roesler, Joachim
   Schmitz, Fabian
TI Production of nanoporous superalloy membranes by load-free coarsening of
   gamma '-precipitates
SO ACTA MATERIALIA
VL 59
IS 8
BP 3049
EP 3060
DI 10.1016/j.actamat.2011.01.045
PD MAY 2011
PY 2011
AB Nickel-based superalloys are predominantly used as structural materials
   in high-temperature applications due to their exceptional
   high-temperature strength based on precipitation hardening by the
   coherent gamma'-phase. In modern superalloys, the gamma'-phase fraction
   can amount to 75%, at which gamma'-precipitates align as cubes parallel
   to the < 0 0 1 > directions of the crystal lattice. At high temperatures
   and under a mechanical load, e.g. during service in gas turbines, the
   gamma'-cubes coalesce to gamma'-rafts, generating an interpenetrating
   microstructure of gamma and gamma'. By extracting one phase of this
   interpenetrated network, nanoporous superalloy membranes containing
   channel-like interconnected pores are produced. So far, this can only be
   achieved by applying simultaneously thermal and mechanical loads during
   tensile creep deformation. Here, a new production process is presented.
   Due to internal stresses, load-free aging of single-crystalline
   superalloys, e.g. CMSX-4, also generates an interpenetrating
   microstructure of gamma and gamma'. This can be utilized to manufacture
   nanoporous superalloy membranes in the absence of an external mechanical
   load. The advantage of this process is its simplicity and the potential
   to fabricate larger membranes than possible by the costly tensile creep
   deformation process currently used. (C) 2011 Acta Materialia Inc.
   Published by Elsevier Ltd. All rights reserved.
TC 14
ZS 0
Z8 0
ZB 0
ZR 1
Z9 14
SN 1359-6454
UT CCC:000290053100015
ER

PT J
AU Mitsche, Stefan
   Sommitsch, Christof
   Huber, Daniel
   Stockinger, Martin
   Poelt, Peter
TI Assessment of dynamic softening mechanisms in Allvac (R) 718Plus (TM) by
   EBSD analysis
SO MATERIALS SCIENCE AND ENGINEERING A-STRUCTURAL MATERIALS PROPERTIES
   MICROSTRUCTURE AND PROCESSING
VL 528
IS 10-11
BP 3754
EP 3760
DI 10.1016/j.msea.2011.01.044
PD APR 25 2011
PY 2011
AB The nickel-based superalloy Allvac (R) 718Plus (TM) is a future
   candidate for turbine disc applications, as this new material combines
   the formability and cost advantages of Alloy 718 with the higher
   temperature capability of Waspaloy. Due to the strong influence of the
   microstructure on the final mechanical properties, a fundamental
   knowledge of the dynamic recrystallization mechanism of Allvac (R)
   718Plus (TM) is of great importance in order to develop precise
   microstructure evolution models for this material. Compression tests
   were performed at temperatures of 900 degrees C to 1050 degrees C and
   strain rates between 0.1 s(-1) and 10 s-1. The microstructures obtained
   were analyzed by electron backscatter diffraction (EBSD) to evaluate the
   influence of the different hot forming parameters on the dynamic
   softening processes of Allvac (R) 718Plus (TM). (C) 2011 Elsevier B.V.
   All rights reserved.
OI Sommitsch, Christof/0000-0002-6854-4851; Huber,
   Daniel/0000-0001-9452-0733
ZR 0
ZB 0
TC 37
ZS 0
Z8 4
Z9 40
SN 0921-5093
UT CCC:000288973800031
ER

PT J
AU Min Zhixian
   Shen Jun
   Xiong Yilong
   Wang Wei
   Du Yujun
   Liu Lin
   Fu Hengzhi
TI MICROSTRUCTURAL EVOLUTION OF DIRECTIONALLY SOLIDIFIED Ni-BASED
   SUPERALLOY DZ125 UNDER HIGH TEMPERATURE GRADIENT
SO ACTA METALLURGICA SINICA
VL 47
IS 4
BP 397
EP 402
PD APR 2011
PY 2011
AB The Ni-based superalloy DZ125 was prepared by liquid metal cooling (LMC)
   directional solidification and quenching technology with withdrawal rate
   (V) range of 2-400 mu m/s and temperature gradient up to 250 K/cm. The
   morphologies of solid/liquid (S/L) interface, cellular/dendritic arm
   spacings and the morphologies of MC carbide were studied systematically.
   The shallow cellular interface arised at V=2 mu m/s. With increasing the
   withdrawal rate, the S/L interface turns into deep cellular (V=3 mu m/s)
   and dendritic (V >= 5 mu m/s) interfaces successively. The cellular
   spacing is increased with increasing the withdrawal rate. However, the
   primary dendritic arm spacing is decreased with increasing the
   withdrawal rate. The maximum value of cellular/dendritic spacings
   appears at transition from cellular to dendritic interfaces (V=5 mu
   m/s). Meanwhile, the morphology of MC carbide changes from octahedron to
   frame-like, Chinese-script and finally to fine dendrite with increasing
   the withdrawal rate. Compared with the theoretical models of primary
   dendrite spacing, the results are good in agreement with Trivedi's and
   Ma's models. Furthermore, they are also in agreement with Hunt-Lu model
   only at lower withdrawal rates (V <= 50 mu m/s). The relationships of
   primary and secondary dendritic arm spacings with withdrawal rates can
   be described as lambda(1)=314.6V(-0.24+/-0.02) and
   lambda(2)=97.76V(-0.33+/-0.01), respectively. MC carbide precipitated
   from the melt during solidification, and its morphology is dependent
   both on the withdrawal rate and the morphology of S/L interface.
TC 2
ZB 0
ZS 0
Z8 5
ZR 0
Z9 7
SN 0412-1961
UT CCC:000290353700003
ER

PT J
AU Yamashita, Yui
   Li, Yunping
   Matsumoto, Hiroaki
   Koizumi, Yuichiro
   Chiba, Akihiko
TI Construction of Processing Map for Biomedical Co-29Cr-6Mo-0.23C-0.14N
