Repository: MatInfoUB/NLP-Queries

File: Multicomponent_Co_alloys1.txt (part 11 of 35)
FN Clarivate Analytics Web of Science
   dialysis fluids in order to titrate the acidic products of protein
   metabolism that accumulate between treatments. Even though bicarbonate
   can easily transfer across HD membranes, its plasma concentration does
   not equilibrate with that in dialysis fluid by the end of the treatment,
   for reasons unclear. We used a mathematical model to test whether an
   intradialytic increase in total non-bicarbonate buffer concentration in
   plasma (tNBBp) could explain this lack of equilibrium. Methods: We
   modified the model of CO2 and bicarbonate whole body transport proposed
   in 1995 by Rees and Andreassen, adding bicarbonate transfer from
   dialysis fluid to plasma via a dialyzer connected to an arteriovenous
   fistula. The model described the transport of O2, CO2, and base excess
   between different compartments: arterial and venous circulations,
   interstitial fluid and lung capillaries. In each compartment, equations
   describing the biochemistry of blood were solved to estimate the
   components of bicarbonate and non-bicarbonate buffer systems. Results:
   The model qualitatively described the typical intradialytic pattern of
   bicarbonate concentration, pH, base excess, CO2 and O2 partial pressures
   observed in patients under routine thrice weekly HD. Model predictions
   were compared assuming a constant or increasing tNBBp during HD. When
   tNBBp was allowed to increase, the intradialytic increase in plasma
   bicarbonate concentration was blunted and the model predictions better
   fit published time-dependent intradialytic plasma bicarbonate
   concentrations. Discussion: It was suggested in literature that HD
   treatment may stimulate an increased concentration of non-bicarbonate
   buffers and release of hydrogen ions from these organic acids. Our
   preliminary modeling results are consistent with this hypothesis and
   show that the model is capable of predicting the effect of the HD
   treatment on the buffer systems of the body.
   Objectives: To develop an implant for the bone-tendon transition, it is
   our approach to optimize polycaprolactone (PCL) scaffolds by coating for
   a functionalization with drug release systems. The procedure during the
   functionalization should enable a release of growth factors in a
   spatially and temporally graded way. Methods: The PCL fiber mats were
   prepared by electrospinning. Polydopamine (pDA)-based coatings were used
   to modify the surface of the fibers. To get thin polymeric, hydrophilic
   and biocompatible coatings we applied the pure pDA system and a
   co-deposition with amines (ethylenediamine (ED), hexamethylenediamine
   (HMD) and polyethyleneimine (PEI)). To functionalize our system with
   growth factors we used chitosan-based nanoparticles which can be loaded
   with the therapeutic proteins BMP-2 and TGF-beta. By a defined dipping
   procedure we generate fiber mats with a graded functionalization.
   Results: The measurement of the contact angle and the surface zeta
   potential showed a change from a hydrophobic PCL surface to a highly
   hydrophilic and amphoteric character for the coated systems. The charged
   surface enables the further functionalization with loaded nanoparticles.
   The release of BMP2 and TGF-beta from the functionalized scaffolds was
   established. With a dipping procedure we are able to functionalize our
   scaffolds in a graded way. Confocal laser scanning microscopy with
   fluorescence-labeled NP showed that we could generate up to three
   differently functionalized regions. Discussion: The results show the
   methodology is suited to prepare implants, which can release growth
   factors in a spatially and temporally controlled way. These graded
   implants can be used for in-situ tissue engineering.
   Objectives: Solute movement from blood to dialysis solution is largely
   determined by transmembrane pressure (TMP). Accordingly, it was
   imperative to develop a TMP control system that allows for the
   maintanence of constant pressure. TMP in dialyzer is one of the tasks in
   wearable artificial kidney development. In most of the known devices,
   transmembrane pressure is regulated only by adjusting the flow-pressure
   characteristics of the pump or mechanical uncontrolled clamping line.
   Methods: A system was proposed which consists of a pinch valve, a DC
   motor and a control circuit. This device allows you to automatically
   adjust the pressure. At first, the device reads data from the
   differential sensor, which measures the TMP. After that, the position of
   the moving part of the pinch valve changes and the degree of clamping of
   the line changes, which in turn affects the value of TMP. The case of
   the device was made using a 3D printer. A test bench was created in
   order to determine the effectiveness of maintaining a constant TMP. It
   consists of five parts: two circuits with two peristaltic pumps, a
   dialyzer, a differential pressure sensor and a power source. The
   pressure from the primary circuit was varied by manually clamping the
   line and the degree of pressure differential compensation by the pinch
   valve was determined. Results: The experiment showed that the TMP
   changes are fully compensated by the pinch valve. Accuracy of the
   developed device depends largely on accuracy of pressure measurement
   sensor. There was no change in the flow rate of the fluid, and this is
   important, because the rate of dialysate regeneration depends on the
   flow rate of the fluid. Discussion: The experiment showed that this
   device can be used to control TMP. Accuracy of the system allows you to
   use it in the wearable artificial kidney.
   Objectives: This paper describes the testing methods used in the
   development of software for an implantable heart monitor. It is a
   complex medical system. To identify errors made while writing software,
   as well as to detect deviations in the operation of the device in a
   timely manner, it is necessary to constantly carry out testing of all
   elements of the system. Methods: Testing methods used in the development
   of an implantable heart monitor: - debugging using JTAG, - self-test
   system, - testing via COM port, - recording test information in the
   device's internal memory (data logging), - interprocessor testing.
   Consider some of them in more detail. Debugging and testing using JTAG:
   Due to the fact that the development was carried out in Code Composer
   environment, this allowed the use of a special script language GEL
   (General Extension Language). This is an expression language used by the
   CCS debugger. Launch GEL files are used to automate software
   development. GEL is an interpreted language, and its syntax is the same
   as C. Thereby it is possible to carry out tests, and change them, or add
   new ones in the process of the main software. Logging: One of the
   testing methods is to track changes in the state of the system over
   time. One way is to write data to the device's internal memory. But in
   such a way that you can track at what point in time the change occurred.
   For this you can use time stamps. If the data is recorded strictly with
   a certain frequency, you can do without time stamps. Results: The
   presented test methods differ in that some of them can be used only in
   the early stages of development and some even when the device is at the
   end user. Discussion: Cardiovascular diseases are very dangerous and
   difficult to diagnose. Early diagnosis and prediction of these diseases
   can lead to an improvement in the quality of life of patients.
   Objectives: To clarify the reasons, beneficial effects and duration of
   AVF patency after radiological interventions in AVF stenosis. Methods:
   In 174 patients, 522 radiological investigations and endovascular
   treatments such as percutaneous trans luminal angioplasty (PTA) were
   analyzed, retrospectively. All investigations were performed due to
   clinical suspicion of impaired AVF function. Results: Arterial stenosis
   was significantly more frequent among patients with diabetes mellitus (p
   < 0.001) and interstitial nephritis (p < 0.001). According to the venous
   stenosis, the diagnosis did not affect the frequency (p=0.22), neither
   the degree of the stenosis (p=0.39). The degree of stenosis prior to PTA
   correlated significantly with the degree of remaining stenosis after
   intervention (p<0.001). Of the 174 patients, 123 (71%) performed a total
   of 318 PTA investigations. Repeated PTA was performed significantly more
   often in patients with diabetic nephropathy. The median times to first
   PTA and to the subsequent PTAs were 9.5 months and 5 months,
   respectively. Discussion: Patients with diabetic nephropathy are at a
   greater risk of getting recurrent stenosis; this motivates a closer
   follow up for these patients. Clinically significant stenosis should be
   dilated as meticulously and as soon as possible. Occlusions of the AVF
   in most instances can be successfully thrombolyzed or dilated upon early
   diagnosis.
   Objectives: Designing new ventricular assist devices to coupe two major
   challenges in the field: less invasive intervention and reducing side
   effects was our objective. Methods: Computer-aided design and
   computational fluid dynamics were performed with Solidworks 2017 to
   design and test several new bearingless centrifugal ventricular assist
   devices. Fused deposition modeling was used to build the models and
   subcutaneous implantation was simulated and transcutaneous power
   transfer was tested. Results: Two bearingless, fully implantable
   ventricular assisted devices were developed. The first is a radial flux
   motor fully magnetically levitated ventricular assist device. The second
   is an axial flux hydro-magnetically suspended rotor ventricular assist
   device. Both devices contain an internal rechargeable battery, power
   transfer coil, electronic circuit and have a cylindrical shape with
   15-20 mm height and 100 mm diameter. The flow is 3 l/min at 135 mmHg is
   achieved and efficiency of power transfer of 80% with a 5 mm gap. The
   devices are implantable in a pectoral subcutaneous pocket with the
   inflow connected to left atrium and the outflow to subclavian artery in
   a fashion pioneered in this field by CircuLite Synergy. Discussion: Both
   devices came with innovations in motor and pump design that set the
   foundation to build the entire system in a single body low height
   cylindrical shape, optimal for subcutaneous implantation and by this
   with good transcutaneous power transfer efficiency.
   Objectives: For most in vitro cultivations of mammalian cells, culture
   medium is supplemented with serum, which contains important proteins and
   factors for the cell growth. Previous experiments showed already a
   positive effect of human platelet lysate (hPL) as a medium supplement
   for the two-dimensional (2D) cultivation of mesenchymal stem cells
   (MSC). Since 3D culture systems gain big interest for in vitro
   applications and regenerative medicine, the influence of hPL on 3D cell
   culture models must also be investigated. Semi synthetic protein not
   sign based hydrogels represent a very promising 3D cell culture
   platform, which is biocompatible and biodegradable. Methods: In our
   work, gelatine-methacryloyl (GelMA) hydrogels with a various degree of
   functionalization were dissolved in different hPL concentrations (0 %,
   2.5 %, 50 %, 100 % hPL). The Influence of hPL on proliferation and
   differentiation of in GelMa encapsulated MSCs were monitored and
   measured via viability assays, immunocytochemical stainings and
   microscopy. Furthermore, the influence of hPL addition on mechanical
   characteristics of GelMA hydrogels was examined by swelling studies and
   rheometric analysis. Results: The addition of hPL to GelMA hydrogels
   enhances the cell-spreading, the degree of differentiation as well as
   cell viability in concentration-depended manner. Besides, the results of
   the rheometric tests showed an increase of hydrogel stiffness by using
   higher concentrations of hPL. Discussion: Obtained results demonstrate
   that supplementation of hydrogels with hPL has a positive effect on cell
   growth and differentiation. Moreover, hPL can be a promising hydrogel
   stiffness enhancer for application in 3D bioprinting.
   Objectives: Generally, LVAD thrombosis is diagnosed only by reviewing
   online logfiles that show an increase of power consumption and flow of
   the device. In order to increase diagnostic power and improve treatment
   management, trans-thoracic echocardiography was carried out to assess
   any blood flow changes. Methods: Eight patients (M 7; F 1) experienced a
   total of 17 Heart Ware VAD thromboses. At echocardiogram, a 4-chamber
   view was obtained and the echo probe beam was aligned to blood flow of
   the inflow cannula. Continous-wave Doppler was applied for the
   assessment of: 1) the increase of flow maximal velocity (Vmax) above
   basal ranges over several cardiac cycles and 2) the irregular
   discontinous sound of the device. Online logfiles were reviewed for
   abnormal increase in power consumption and flow compared to basal data.
   All patients underwent thrombolysis with rTPA. Echocardiography results
   before and after treatment were compared. Results: Thrombolysis was
   successful in all patients; one patient died due to cerebral
   haemorrhage. Echocardiograms before thrombolysis showed an increased
   mean Vmax of 6.4 +/- 0.5 m/sec, whereas after treatment Vmax was 360 +/-
   0.2 m/sec (p < 0.001). In all cases irregular, abnormal and
   discontinuous sounds were heard in thrombosed inflow cannulae. After
   thrombolysis only washing jet sounds were heard. Before thrombolysis
   logfiles showed a mean increase of power consumption of 5.6 +/- 0.3
   watts, returning to basal values of 3.8 +/- 0.3 watts after thrombolysis
   (p<0.001). Before thrombolysis logfiles showed mean flow of 6.2 +/- 0.6
   L/min, after treatment mean flow was back to normal ranges 4.2 +/- 0.5
   L/sec (p<0.001). Discussion: Transthoracic echocardiography showed a
   significant increase of blood flows in the inflow cannula of thrombosed
   LVAD devices, confirming findings of log files review. A combined
   approach by logfiles review and echocardiography is recommended in
   patients with LVAD thrombosis.
   Objectives: Leukocyte activation is correlated to a reduced immune
   response in ventricular assist device (VAD) patients. Research has
   displayed leukocyte microparticle (MP; 200-1000nm diameter) increases
   following VAD shear stress. However, questions still arise regarding MP
   role, impact and biogenesis. MPs are plasma membrane derived, but there
   are smaller (50-100nm diameter), cytoplasmic vesicles (exosomes) which
   are often overlooked, or mistaken for MPs. As such, unless these
   vesicles are successfully separated, they should be categorised as
   extracellular vesicles (EVs). EVs are known to have roles in cellular
   communications and implications in diseases, and it is desirable to
   assess leukocyte sub-sets and any associated roles in VAD complications.
   Methods: Bovine blood was diluted to a haematocrit of 30 +/- 2%
   according to ASTM standards. Blood was pumped for 6 hours in vitro with
   the CentriMag (R) centrifugal pump (Thoratec (R) Corp., USA). Flow
   cytometry determined a leukocyte EV population, having eliminated
   cellular debris. Platelet-poor plasma was tested for vesicle size and
   quantity using Nanoparticle Tracking Analysis (NTA), and immunoblotting
   conducted for exosome markers. Results: Flow cytometry data displayed an
   increase in leukocyte death in the CentriMag, correlating to an increase
   in leukocyte derived EV production. Further analysis determined that
   these vesicles were mainly monocyte derived, suggesting a potential
   implication in inflammation. Preliminary NTA and immunoblotting
   displayed increased EVs following shear, namely exosomes. Discussion:
   The presence of exosome marker staining and NTA size analysis displays
   evidence in favour of vesicle increase not being MP specific. As EVs
   have known implications in inflammation, infection and disease, these
   results suggest that exosomes may be associated with adverse events in
   clinical settings. Thus, exosomes should be further examined to
   elucidate any role as biomarkers of VAD related complications.
   Objectives: To investigate the influence of bone turnover markers in
   end-stage renal disease patients for severe secondary
   hyperparathyroidism (SHPT). Methods: 221 ESRD patients with SHPT were
   split into two groups according to the iPTH level: Mild SHPT group
   (M-group) (iPTH130 -600 pg/ml, n=86) and severe SHPT group (S-group)
   (iPTH > 1500pg/ml, n=53). Serum BTM such as beta- CrossLaps (ss-CTX)
   procollagen type 1 N-terminal propeptide (P1NP), osteocalcin (OC) were
   detected. Results: Compared to the M-group, the patients in S-group had
   higher levels of the ss-CTX (5877.40 +/- 423.01 pg/ml, vs 3206.90 +/-
   1438.27), P=0.000, the P1NP (1145.50 +/- 171.36 ug /ml, vs 440.00 +/-
   308.12), P=0.000, the OC (258.52 +/- 48.61 ng/ml, vs 221.74 +/- 75.99
   ng/ml), P=0.000. ROC Curve analysis for the main risk factors of the
   parathyroid hyperplasia were ss-CTX, P1NP, sALP, iPTH. Discussion:
   Severe SHPT had higher levels of bone turnover markers, which may have
   aggravated CKD-MBD.
   Objectives: One of the main functions of renal replacement therapy is
   removal of excess products of metabolism from blood. Uremic toxins,
   waste products found in the blood of patients in need of renal
   replacement therapy (RRT), have very high blood concentrations and are
   harmful to the organism. Uremic toxins have been found over 100 and
   their classification is based on their molecular mass and linkage to
   proteins. EUTox, the European uremic toxin work group, has divided
   uremic toxins into 3 groups: water soluble toxins with small molecular
   mass (MM) < 500 Da (e.g. urea); middle size molecules, MM > 500 Da,
   (e.g. beta 2-microglobulin); protein-bound uremic toxins (e.g. indoxyl
   sulphate and rho-cresyl sulfate). Methods: TalTech and a spin-off
   company grown out of the university, OFT, have developed a new,
   real-time multicomponent (MCM)-sensor to monitor all uremic toxin groups
   in RRT. MCM-sensor contains miniature LED-technology to measure
   UV-absorbance and fluorescence. During online measurements, the sensor
   is connected to dialysis machine outlet with easy-to-handle connectors.
   Results: The results from a pilot clinical study at Nephrology
   Department of North Estonia Medical Centre and Nephrology Department of
   Linkoping University Hospital will be presented. The outputs of the
   sensor are on-line concentration patterns of small, middle and
   protein-bound uremic toxins in the waste dialysis and the clinical
   parameters of the uremic toxin removal (removal rate, total solute
   removal). A telemetry application enables to follow the dialytic removal
   even on remote distances. Discussion: A concept for smart real-time
   monitoring of intermittent RRT has been realized as a novel miniaturized
   optical sensor performing intradialytic on-line multicomponent uremic
   toxins monitoring in the spent dialysate.
   Objectives: Since Carbon Nanotubes (CNT) were shown to enhance neural
   outgrowth towards them, an approach with a CNT-Silicone rubber compound
   that immerses the CNTs and thus anchors them to the implant is
   investigated in an animal model Methods: To compare the CNT-silicone
   rubber to state-of-the-art neuronal implant materials, 6 variations of
   the same implant with varying exposed materials were fabricated. The
   thin-film implants consisted of a polyimide substrate and metal pathways
   encapsulated in silicone rubber. Depending on the batch, either metal or
   CNT-silicone rubber were exposed. Female mice were implanted on the
   brain and under the skin (flank area) for 60 or 180 days. After
   necropsy, the head was fixed in 4% neutral buffered formaldehyde. After
   24h, it was stored in 70% ethanol for another 24h and then decalcified.
   It was then trimmed, dehydrated in ascending alcohol series and xylene.
   After embedding in Technovit 8100, sections with nominal thickness of 2
   mu m were cut. The same procedure was performed on the implants and skin
   from the flank, except they were embedded in paraffin and cut into 3 mu
   m slices. Light microscopic examination of Hematoxylin and eosin stained
   slices was performed. Results: During histopathological examination,
   both findings associated with surgery and implant-related microscopic
   changes were observed in sections from the head and flank. The tissue
   around the implant showed similar reactions in all groups. Macrophages
   and inflammatory cells as well as slight fibrosis were found around the
   implant in all animals Discussion: Preparation of tissue sections
   including thin film implants was shown to be possible, yet the
   differences in material properties led to problems during cutting.
   However, usage of different embedding materials for the tissues worked.
   These first results suggest that the used CNT-Silicone rubber materials
   could be used in short term applications.
   Objectives: The properties of nanocomposite (NC) poly
   (N-isopropylacrylamide) (NIPAM) hydrogels as well as 3D printing
   techniques for hydrogels have gained a lot of significance in the tissue
   engineering community. This study aims at the development of a stable
   water based ink formulation for nanocomposite hydrogels usable by
   DLP/SLA 3D-printers in the range of 365 - 405 nm to use them e.g. for
   investigations in water flows. Methods: Diphenyl
   (2,4,6-trimethylbenzoyl)phosphine oxide (as photo-initiator), Laponite
   XLG (as nanocomposite crosslinker), sodium dodecyl sulfate (as
   surfactant) and polyvinylpyrrolidone (as crystallization inhibitor) were
   dissolved in a N-butyl acetat and isopropanol solution at room
   temperature. This organic phase was then mixed with bi-distilled water
   and stirred for 20 minutes in a closed container to form a micro
   emulsion. The micro emulsion was flash freezed in liquid nitrogen and
   freeze dried in a Virtis Advantage Plus freeze drying unit for at least
   24 h at -50 degrees C and 0.4 mbar. The obtained powder could be
   dispersed in a NIPAM/water solution to form a stable, UV-curable ink. To
   show the applicability of hydrogels for investigating flows around
   bodies in principle, experiments in a water channel will be conducted.
   Results: The obtained ink is suitable for the most commonly used SLA and
   DLP printers in the range of 365 - 405 nm. Whereas the expected curing
   time is much higher than the curing time of commercially available
   standard polymeric printing inks due to the inhibiting effect of the
   Laponite XLG. The applicability experiments are in preparation.
   Discussion: NC-hydrogels obtain through this photo-polymerization method
   show similar mechanical properties to the standard NC-hydrogels obtained
   through radical polymerization with potassium peroxodisulfate.
   Objectives: Laser interference lithography (LIL) and the layer-by-layer
   (LbL) technique are combined here for the first time to design a system
   with variable nanotopographies and surface viscoelasticity to regulate
   cell behavior. Methods: LIL is used to generate hexagonally arranged
   nanostructures of gold with different periodicity. In contrast, LBL is
   used to assemble a multilayer system of poly-L-lysine (PLL) and
   hyaluronic acid (HA) on top of the nanostructures. Moreover, the
   viscoelastic properties of that system are controlled by chemical
   cross-linking. Results: We show that the topography designed with LIL is
   still present after multilayer deposition and that the formation of the
   multilayer system renders the surfaces hydrophilic, which is opposite to
   the hydrophobic nature of pristine nanostructures. The heterogenic
   system is applied to study the effect on adhesion and differentiation of
   human adipose-derived stem cells (hADSC). We show that hADSC spreading
   is increasing with cross-linking degree on flat multilayers, while it is
   decreasing on nanostructures modified with multilayers. In addition,
   early effects on signal transduction processes are seen. Finally, hADSC
   differentiation into chondrogenic and osteogenic lineages is superior to
   adipogenic lineages on nanostructures modified with multilayers.
   Discussion: Hence, the presented system offers great potential to guide
   stem cell differentiation on surfaces of implants and tissue engineering
   scaffolds.
   Objectives: The Gibbs-Donnan theory describes the equilibrium of ionic
   solutions separated by a semipermeable membrane, when only one solution
   contains charged macromolecules that cannot pass the membrane. The
   problem was originally formulated for simple solutions, such as
   dissociated NaCl, which allowed to calculate the ratio between ions
   concentrations at the sides of the membrane (Gibbs-Donnan factor).
   Solutions like plasma and interstitial fluid, and dialysate, contain
   however ions with different valence, and proteins in each compartment
   have a different concentration (and therefore charge); the classic
   theory needs an extension to describe these real-world scenarios. In
   this study we propose a new method to calculate Gibbs-Donnan factors for
   such more complex cases. Methods: From electroneutrality considerations
   and the definition of Nernst potential it is possible to derive a new
   expression of Gibbs-Donnan factor which depends on the total
   concentrations of ions of the same valence. This allows, for two
   solutions A and B, to calculate the concentration of all ions in
   solution B, given: 1) macromolecule concentrations in A and B, 2)
   solutes concentrations in A. The transitivity of Donnan factors was
   proved: for 3 solutions at equilibrium (A, B, C) the factor of A to C is
   equal to the ratio of the factors from A to B and B to C. Results: As a
   demonstration, the theory was applied to the calculation of the
   concentrations in interstitial fluid (Na+, K+, Ca2+, Mg2+, Cl-, HCO3-,
   HPO42-, SO42-, C3H5O3-) starting from values reported in literature. The
   calculated interstitial concentrations were close to the reported ones,
   with a global RMSE equal to 6%. Discussion: The Donnan factors for small
   ions in biological fluids have relatively small deviation from unity,
   but their precise value may be of importance for ions whose
   concentrations are similar at both sides of the membrane, as for example
   sodium and calcium transport in hemodialyzers and peritoneal dialysis.
   Objectives: Biobanking of in vitro engineered tissues presents obvious
   advantages associated with flexible preparation and shipping scheduling.
   To provide sufficient cryoprotection, alternative research models,
   freezing approaches and cryoprotective agents (CPAs) have to be
   established in view of complexity and diversity of composite tissues.
   Here, we evaluated the effects of conventional freezing (CF) and
   directional freezing (DF) for cryopreservation of cell-seeded
   electrospun fiber mats. Methods: Fiber mats were produced from
   polycaprolactone and polylactic acid (PCL-PLA, ratio 200:100) using
   electrospinning. Structure of electrospun mats was characterized using
   SEM and FTIR, whereas their heat capacity was determined using DSC. The
   square-shape mats (1x1 cm, UV-sterilized) were seeded with HeLa cells
   (5x104/scaffold) and cultivated at static conditions. Samples were
   frozen using 1 K/min to -80 degrees C (CF) or with the directional ice
   growth at the speed of 30 mu m/sec over a 2.6 mm gradient gap (from -4
   to -10 degrees C) i.e. 4 K/min followed by further cooling to -20
   degrees C at 1 K/min (translational cryostage) and to -80 degrees C with
   1 K/min (LN flow cooling stage). The viability of cells was evaluated 24
   h after thawing using fluorescein diacetate and propidium iodide
   staining. Results: PCL-PLA mats exhibited no cytotoxicity on HeLa cells
   in vitro (viability higher than 90%). Only single cells survived both CF
   and DF when frozen in culture medium (negative control). In contrast,
   the majority of cells on fiber mats were alive after freezing under
   protection of DMSO. Discussion: We showed that although not yet
   optimized, DF was as effective as CF for cryopreservation of cell-seeded
   PCL-PLA fiber mats. Preliminary studies on using antifreeze protein Type
   III (AFPIII) (10 and 100 mu M) as a sole CPA indicates that
   extracellular protection might not be enough to prevent freezing injury.
   Our recent work on electroporation of cells within electrospun fiber
   mats yielded encouraging results and the further initiative will be to
   deliver AFPs into cells using electroporation to provide DMSO-free
   cryopreservation of tissue-engineered constructs.
   Objectives: Computational tools for accurate evaluation of healthcare
   products are increasingly being recognized by the European Parliament,
   US Congress and FDA and represent a highly valuable tool for speeding up
   and reducing investments associated with the demanding certification
   process of medical devices. InSilicoTrials Technologies is developing a
   collaborative, automatized cloud-based platform to assist medical device
   and pharma companies in performing modelling and simulation activities
   to accelerate medical innovation while responding to recommendations of
   European and US parliaments and regulatory bodies. Methods: Simulations
   provided by scientific partners are integrated within a secured and
   privacy-preserved environment, ultimately providing the users
   (companies, research and clinical centers) with in silico solutions for
   different steps of the R&D process on medical devices and drugs.
   Simulation results as well as an automatically created simulation report
   can be formatted in conformity with guidelines provided by EMA and FDA
   while taking in consideration the new European Medical Device
   Regulation. Results: Tools currently hosted on the platform are: NuMRIs,
   an automatic tool to assess magnetic resonance imaging radio-frequency
   safety of medical devices, implemented in collaboration with the US FDA
   Center for Devices and Radiological Health and ANSYS. QT/TdP Risk
   Screen, an automated tool to assess drug-induced pro-arrhythmic and
   Torsade de Pointes risk of small molecules, developed in collaboration
   with Universitat Politecnica de Valencia and Fundacio' Institut Mar
   d'Investigations Mediques. Discussion: The use of computational
   technologies to support med registration is limited in scope or absent
   while the agencies are promoting the use of M&S in R&D and registration.
   This causes a gap in know-how between reality of the industry and
   regulatory expectations. InSilicoTrials bridges these gaps and helps
   industries to conform to regulatory recommendations in a timely and
   cost-effective manner.
   Objectives: Dialyzer design enhancing internal filtration may be
   beneficial to remove middle molecules from the patient's blood for the
   treatment of renal pathologies. Mathematical models have been proposed
   to predict the rate of internal filtration, at varying dialyzer geometry
   and operating conditions. However, such models generally consist of
   difficult differential equations, that may not be easily used and
   implemented in clinical practice. In this work, an analytical model to
   predict internal filtration, at varying dialyzer geometry and operating
   conditions, is presented. Methods: To identify an analytical formula
   allowing for the prediction of internal filtration, the Poiseuille
   equation was used to describe axial momentum transport in the blood and
   dialysate compartment, assuming constant fluid viscosities, whereas
   radial momentum transport across the membrane was described with the
   Darcy equation, assuming linear ultrafiltration flux. The model was
   validated by comparing the pressure profiles in blood and dialysate
   compartments, and the rate of internal filtration predicted by the model
   with experimental data reported in literature for in-house Theranova 400
   dialyzer. Results: An analytical formula to predict the rate of internal
   filtration at varying dialyzer geometry and operating conditions was
   obtained. Very good agreement (i.e. percentage error lower than 2%) was
   found between model predictions and experimental data for blood flow
   rate increasing from 300 to 400 ml/min, at constant dialyzer flow rate
   and zero net ultrafiltration flow rate. Good agreement was also found
   between internal filtration predicted by the analytical model presented
   in this work, and that predicted by using other one-dimensional
   mathematical models reported in literature. Discussion: The analytical
   model presented in this work agrees well with experimental data, and can
   be used predict the rate of internal filtration at varying dialyzer
   geometry and operating conditions.
   Objectives: Despite the growing acceptance of LVAD therapy, concerns
   relating to adverse events have been raised. Fields such as implantation
   techniques, patient management and patient selection pose opportunities
   to advance outcomes, however, new and enhanced device technology, such
   as the ReinVAD LVAD, will have to contribute to improve and grow the
   therapy. Methods: The ReinVAD GmbH was founded as spin-off company of
   the Helmholtz-Institute of the RWTH Aachen University, Germany, and
   leads the development project to regulatory approval and clinical
   application. The core technology is a miniaturized, 3(rd) generation,
   centrifugal blood pump. It is the result of a multidisciplinary research
   and development program equipping the system with features that will
   improve outcome for bridge to transplantation and especially destination
   therapy patients. Results: Chronic trials typically up to 90 days in a
   sheep confirm the capabilities of the system with excellent resistance
   to thrombogenicity since no design related thrombus could be found
   despite ceased anti-coagulation after 6 weeks. Implemented features are
   a pump for partial and full support with flow up to 10 l/min, a fully
   integrated flow sensor, an implantable driveline connector, a highly
   pressure-sensitive pump characteristic, an automated speed controller
   and a user-friendly one-piece extracorporeal system. The sensor provides
   real flow measurements. The driveline connector ensures easy exchange in
   case of infections and renders the system ready-for-TET. The pump
   pressure sensitivity, among other effects, leads to increased exercise
   capacity and arterial pulsation. The controller ensures that the pump
   always operates at its optimal speed. The one-piece extracorporeal
   system reduces use errors and improves satisfaction with this component
   of everyday life. Discussion: The results indicate that the ReinVAD LVAD
   will be an effective system to enhance long-term circulatory support
   therapy.
   Objectives: Cardiovascular diseases shorten life span of hemodialysis
   (HD) patients. Recently pentraxin 3 (PTX) was considered as a biomarker
   of cardiac function, as well as an inflammatory biomarker. The aim of
   this study was to investigate if PTX was a useful biomarker to estimate
   patients' cardiac condition more than as inflammatory biomarker by
   analysing plasma in PTX, CRP, NT-pro-BNP (Pro-BNP) and troponin T before
   and after HD. Methods: Twenty patients on chronic HD were studied in a
   prospective cross-over study with three modes of HD with polysulfone
   dialyzers: (a) dry-stored (F8HPS, Fresenius) with a low blood level in
   the venous chamber (DL), (b) dry-stored with a blood level kept high
   (DH), and (c) a wet-stored dialyzer (Rexeed18L, Asahi Kasei Medical)
   with high level (WH). PTX, CRP, Pro-BNP and troponin T were assessed
   before and during 180 min of HD. Results: The mean value of PTX at
   baseline was correlated to Pro-BNP (rho=0.52, p<0.001) and troponin T
   (rho=0.363, p= 0.005), but there was no correlation to CRP. The mean
   value of PTX was significantly increased at 180 min (by 57%) compared to
   baseline data (p<0.001). The baseline values of PTX correlated with the
   extent of rise of PTX (rho=0.89, p<0.001), such as a higher baseline was
   related with more extensive increase. The mean difference value of PTX
   between baseline to 180 min of HD was correlated to that of
   Pro-BNP(rho=0.31, p=0.025), while there was no correlation to that of
   troponin T nor CRP. PTX rose less while on WH than on DL (mean 2.9 +/-
   1.4 vs 3.8 +/- 2.8, p=0.025). There was no difference in PTX at baseline
   among these three settings. Discussion: These data indicate that PTX is
   a more evident marker for the influence of the cardiac condition than an
   inflammatory marker during HD. Dialysis with WH causes least air
   contamination to the patient what may be a plausible reason for the
   difference.
   Objectives: Amniotic membrane (AM) is applied in variety of clinical
   settings, mainly in wound healing and as a biological dressing.
   Currently, AM is used in ophthalmology for the treatment of cornea
   pathologies. In this study, the regenerative potential of human amniotic
   membrane after cryopreservation was evaluated. Methods: AM was prepared
   under sterile conditions and frozen without cryoprotectants at -80
   degrees C. Native non-cryopreserved AM served as a control. The strategy
   for AM cryopreservation included one or two freezing and thawing cycles.
   Cytokine and growth factor profiles as well as morphology and mechanical
   properties of AM were compared before and after one and two cycles of
   cryopreservation. Levels of EGF, HGF, TGF-beta 1, bFGF, Laminin and
   Hyaluronic acid were measured by ELISA. Surface structure of the
   membrane was analyzed by scanning electron microscopy (SEM). Morphology
   was evaluated by histological analyses after Hematoxylin Eosin (HE)
   staining. Additionally, biomechanical characteristics, such as the
   modulus of elasticity (Young's modulus) and the tensile strength, were
   also investigated. Results: EGF, HGF, TGF-beta 1, bFGF, Laminin and
   Hyaluronic acid were detected in all studied samples. No significant
   differences were detected in the levels of those cytokines before and
   after cryopreservation. SEM analysis showed minor structural alterations
   of double cryopreserved samples. Analysis of HE stained AM showed minor
   changes between native and frozen membranes, such as few areas with
   desquamated epithelium which was caused by repeating freezing and
   thawing cycles. Mechanical tests did not reveal relevant changes between
   frozen and non-frozen samples. Discussion: Multiple cryopreservation
   steps are an essential part of manufacturing of human amniotic membranes
   to ensure a ready-to-use product availability. This study demonstrated
   that the cryopreservation does not impair the regenerative potential of
   AM required to support its therapeutic efficacy.
   Objectives: Cells are used in bioartificial organs (BAOs) to temporarily
   replace the complex metabolic functions that neither failing organs, nor
   their artificial substitutes may provide. This makes cell bioreactors a
