Repository: MatInfoUB/NLP-Queries

File: Co_superalloy_comp(1).txt (part 12 of 22)
FN Clarivate Analytics Web of Science
AB In order to improve the filling ability of large complex thin wall castings, the pouring temperature should be increased, but this will result in the grain coarsening. To overcome this problem, two kinds of grain refiners of Co-Fe-Nb and Cr-Fe-Nb ternary alloys, which contain high stability compound particles, were prepared. The effects of the refiners on the as-cast structures and tensile properties of the K4169 superalloy with different casting conditions were studied by analyzing specimens 110 mm long and 20 mm in diameter. Results showed that the mixture addition of the two refiners in the melt of K4169 can reduce the columnar grain region and decrease the equiaxed grain size greatly. After refinement, the amount of Laves phase decreases and its morphology changes from island to blocky structure. The carbides in the fine grain samples are fine and dispersive. Meanwhile, the porosity in specimens is decreased due to grain refinement. As a result, the yield strength, ultimate strength and the elongation of the specimens are increased. The grain refinement mechanisms are also discussed.
SN 1672-6421
PD MAR
PY 2016
VL 13
IS 2
BP 101
EP 106
DI 10.1007/s41230-016-5124-9
UT WOS:000377041100004
ER

PT J
AU Neumeier, S
   Rehman, HU
   Neuner, J
   Zenk, CH
   Michel, S
   Schuwalow, S
   Rogal, J
   Drautz, R
   Goken, M
AF Neumeier, S.
   Rehman, H. U.
   Neuner, J.
   Zenk, C. H.
   Michel, S.
   Schuwalow, S.
   Rogal, J.
   Drautz, R.
   Goeken, M.
TI Diffusion of solutes in fcc Cobalt investigated by diffusion couples and
   first principles kinetic Monte Carlo
SO ACTA MATERIALIA
AB The interdiffusivity of Al and the transition metal solutes Ti, V, Cr, Mn, Fe, Nb, Mo, Ru, Ta, W, and Re in fcc Co is characterized at 1373 K, 1473 K and 1573 K by binary diffusion couples. The experimental results are complemented by first-principles calculations in combination with kinetic Monte Carlo simulations to investigate the diffusion of Re, W, Mo and Ta in fcc Co. The interdiffusion coefficients of alloying elements in fcc Co are generally smaller than in fcc Ni, but the correlation between interdiffusion coefficients and the atomic number of metal solutes is comparable in Co and Ni. With increasing atomic number and decreasing atomic radii the interdiffusion coefficients of the investigated elements, except for Mn and Fe, decrease strongly. The trends in the diffusivity determined by experiment and simulation are in excellent agreement. Re is the slowest diffusing element in fcc Co among the investigated elements. The electronic structure calculations indicate that this is caused by strong directional bonds between Re and neigh-boring Co atoms. The overall lower diffusivity of solute atoms in Co as compared to Ni suggests that diffusion controlled processes could be slower in Co-base superalloys. (C) 2016 Acta Materialia Inc. Published by Elsevier Ltd. All rights reserved.
RI Neumeier, Steffen/F-7092-2017; Drautz, Ralf/A-2938-2017; Goken,
   Mathias/F-7940-2015; Rogal, Jutta/A-2976-2019
OI Neumeier, Steffen/0000-0001-7853-0368; Drautz, Ralf/0000-0001-7101-8804;
   Goken, Mathias/0000-0002-3226-0304; Rogal, Jutta/0000-0002-6268-380X;
   Zenk, Christopher/0000-0002-0690-4276
SN 1359-6454
EI 1873-2453
PD MAR
PY 2016
VL 106
BP 304
EP 312
DI 10.1016/j.actamat.2016.01.028
UT WOS:000371650300032
ER

PT J
AU Liu, LF
   Wu, SS
   Dong, YB
   Lu, SL
AF Liu, Longfei
   Wu, Shusen
   Dong, Yunbo
   Lu, Shulin
TI Effects of alloyed Mn on oxidation behaviour of a Co-Ni-Cr-Fe alloy
   between 1050 and 1250 degrees C
SO CORROSION SCIENCE
AB The effects of Mn content on the oxidation behaviour of a Co-base superalloy with compositions of Co-29Cr-21Ni-23Fe-2.2Nb-1.6Si-xMn (x=0, 0.5, 1, 2) (Co22 alloy for short, wt.%) have been studied. Isothermal oxidation behaviour was investigated, and it showed kinetics of the Mn-containing samples followed a two-stage parabolic law. In the absence of Mn, scales on Co22 alloys consisted mainly of Cr2O3 and SiO2, and small amounts of Fe-Cr, Ni-Cr spinel nodules formed on the surface. When Mn was added, a triple oxide layer could be observed, consisting of Mn-Cr spinel as outer layer, Cr2O3 as middle layer and SiO2 in the innermost layer. (C) 2015 Elsevier Ltd. All rights reserved.
SN 0010-938X
EI 1879-0496
PD MAR
PY 2016
VL 104
BP 236
EP 247
DI 10.1016/j.corsci.2015.12.016
UT WOS:000370457500024
ER

PT J
AU Lopez-Galilea, I
   Kossmann, J
   Kostka, A
   Drautz, R
   Roncery, LM
   Hammerschmidt, T
   Huth, S
   Theisen, W
AF Lopez-Galilea, I.
   Kossmann, J.
   Kostka, A.
   Drautz, R.
   Roncery, L. Mujica
   Hammerschmidt, T.
   Huth, S.
   Theisen, W.
TI The thermal stability of topologically close-packed phases in the
   single-crystal Ni-base superalloy ERBO/1
SO JOURNAL OF MATERIALS SCIENCE
AB In Ni-base superalloys, the addition of refractory elements such as Cr, Mo, Co, W, and Re is necessary to increase the creep resistance. Nevertheless, these elements induce the formation of different kinds of intermetallic phases, namely, the topologically close-packed (TCP) phases. This work focuses on intermetallic phases present in the second-generation single-crystal (SX) Ni-base superalloy ERBO/1. In the as-cast condition, the typical gamma/gamma' structure is accompanied by undesirable intermetallic phases located in the interdendritic regions. The nature of these precipitates as well as their thermal stability between 800 and 1200 A degrees C has been investigated by isothermal heat treatments. The investigation techniques include DSC, SEM, EDX, and TEM. The experimental information is complemented by (1) comparison with a structure map to link the local chemical composition with phase stability, as well as (2) thermodynamic calculations based on the CALPHAD method to determine the occurrence and composition of phases during solidification and in equilibrium conditions. The TCP phases Laves, A mu and sigma were identified in various temperature/time ranges.
RI Hammerschmidt, Thomas/A-3343-2009; Drautz, Ralf/A-2938-2017;
   Hammerschmidt, Thomas/M-1488-2019
OI Hammerschmidt, Thomas/0000-0002-2270-4469; Drautz,
   Ralf/0000-0001-7101-8804; Hammerschmidt, Thomas/0000-0002-2270-4469
SN 0022-2461
EI 1573-4803
PD MAR
PY 2016
VL 51
IS 5
BP 2653
EP 2664
DI 10.1007/s10853-015-9579-7
UT WOS:000367680800042
ER

PT J
AU Naffakh-Moosavy, H
AF Naffakh-Moosavy, Homam
TI Computational and experimental observations of welds in third-generation
   nickel-based superalloys
SO PHILOSOPHICAL MAGAZINE
AB The purpose of the present study is to introduce the weld quantitative solidification paths in the newly designed third-generation superalloys. The research has been conducted using both computational and experimental approaches. The model used the Scheil solidification relations to correlate the partitioning elements with their effects on the solidification paths. Accordingly, the k values were calculated for all the participating elements in the superalloy welds. The results of model demonstrated that these were very close to unity for austenite former elements, i.e. Ni, Co, Cr and Fe, while the other elements such as Ti, Nb and Mo displayed a significant tendency for segregation. The mathematical equations were calculated for weld solidification paths of superalloys. In all the welds, a remarkable segregation behaviour was observed, especially for Nb and Ti. The solidification path equations predicted type and amount of secondary phases. The solidification paths were compared with eutectic reactions on the basis of the Ni-Ti-C and Ni-Nb-C ternary phase diagrams. Both the experimental measurements and microstructural observations of eutectics exhibited an appropriate accordance with the solidification paths obtained by model calculations.
SN 1478-6435
EI 1478-6443
PD FEB 11
PY 2016
VL 96
IS 5
BP 427
EP 446
DI 10.1080/14786435.2015.1132017
UT WOS:000371803400001
ER

PT J
AU You, XH
   Wang, GG
   Wang, J
   Xu, T
   Zhang, HY
   Wei, H
AF You Xiaohong
   Wang Ganggang
   Wang Jun
   Xu Tao
   Zhang Hongyu
   Wei Hua
TI EFFECT OF SOLID SOLUTION TREATMENT ON MICROSTRUCTURE AND MECHANICAL
   PROPERTIES OF HOT-PRESS CoCrW ALLOYS
SO ACTA METALLURGICA SINICA
AB Co-based alloy has high strength, good corrosion and wear resistance, and is widely used in aviation industry, nuclear industry. The cast Co-based alloys has high hardness brittleness, but the toughness is low, which limits its wide use. The CoCrW alloy prepared by powder metallurgy process has high toughness, at the same time, the mechanical properties of the CoCrW alloy can be changed by heat treatment. In this work, the effect of solid solution treatment on the microstructure and mechanical properties of the hot pressed alloy was studied by SEM, XRD and TEM, hardness test, room-temperature tensile and wear experiment. The results show that the microstructure of the as-hot pressed and solid solution state CoCrW alloy are both composed of M23C6, M6C, CrCo intermetallic compounds and gamma-Co matrix, the contents of M23C6 and prior particle boundaries decrease remarkably after solution treatment, meanwhile, the toughness and wear resistance of the alloy are improved. With the increase of solid solution temperature and time, the hardness and tensile strength at room temperature of CoCrW alloys increase first and then decrease.
SN 0412-1961
PD FEB 11
PY 2016
VL 52
IS 2
BP 161
EP 167
UT WOS:000371849600005
ER

PT J
AU Yu, H
   Ukai, S
   Oono, N
   Sasaki, T
AF Yu, Hao
   Ukai, Shigeharu
   Oono, Naoko
   Sasaki, Taisuke
TI Microstructure characterization of Co-20Cr-(5,10)Al oxide dispersion
   strengthened superalloys
SO MATERIALS CHARACTERIZATION
AB In order to develop Co-based oxide dispersion strengthened (ODS) superalloys with excellent mechanical properties and oxidation resistance at the temperature above 1000 degrees C, Co-20Cr-(5,10)Al ODS superalloys were designed and fabricated by mechanical alloying (MA), spark plasma sintering (SPS), hot rolling and the final annealing at 1200 degrees C. Two different phases were identified; the Co solid solution of a fcc structure, and the B2 phase highly enriched with Aluminum. Composition and volume fraction of both phases are almost consistent with the Co-Cr-Al ternary phase diagram computed with the Pandat software. Another coarse fcc phase with smaller content of oxide particles was also characterized. This phase was probably formed through an incipient melting at the initial stage of SPS process. Fine oxides particles are densely distributed inside both, the fcc solid solution and the B2 phase. Grain boundaries and phase boundaries are decorated with the oxide particles, which are beneficial to grains and phases stability at elevated temperature. The observed unique core-shell structure was characterized as Y2Hf7O17 type in a core and Y2Hf2O7 type at a periphery of the oxide particles. (C) 2015 Elsevier Inc. All rights reserved.
RI YU, Hao/H-7228-2018
SN 1044-5803
EI 1873-4189
PD FEB
PY 2016
VL 112
BP 188
EP 196
DI 10.1016/j.matchar.2015.12.027
UT WOS:000370109200023
ER

PT J
AU Houdkova, S
   Smazalova, E
   Pala, Z
AF Houdkova, Sarka
   Smazalova, Eva
   Pala, Zdenek
TI Effect of Heat Treatment on the Microstructure and Properties of
   HVOF-Sprayed Co-Cr-W Coating
SO JOURNAL OF THERMAL SPRAY TECHNOLOGY
AB Co-Cr-W HVOF-sprayed protective coatings are used for their high oxidation and wear resistance. Apart from the oxidation resistance, the stability of their mechanical properties in relation to thermal loading is crucial with respect to the most common high-temperature application areas. This work is focused mainly on evaluation of the heat-induced changes in the phase composition and related mechanical properties. It was shown that the original powder, composed fully from face-centered cubic Co-based alloy, partly changes its phase composition during spraying to a hexagonal close-packed (hcp) structure. The annealing further increases the ratio of the hcp phase in the structure. The heat-induced phase changes are accompanied by an increase in the coatings' hardness and cohesion strength. The abrasive and adhesive wear behavior was evaluated. While the coatings' heat treatment had a positive effect on the coefficient of friction, the abrasive and adhesive wear resistance of annealed coating was lower compared to as-sprayed coating.
RI Houdkova, Sarka/C-1244-2016
OI Houdkova, Sarka/0000-0002-7354-3888
SN 1059-9630
EI 1544-1016
PD FEB
PY 2016
VL 25
IS 3
BP 546
EP 557
DI 10.1007/s11666-015-0365-5
UT WOS:000374269200015
ER

PT J
AU Gulsoy, HO
   Ozgun, O
   Bilketay, S
AF Gulsoy, H. Ozkan
   Ozgun, Ozgur
   Bilketay, Sezer
TI Powder injection molding of Stellite 6 powder: Sintering,
   microstructural and mechanical properties
SO MATERIALS SCIENCE AND ENGINEERING A-STRUCTURAL MATERIALS PROPERTIES
   MICROSTRUCTURE AND PROCESSING
AB The purpose of this study was to produce Co-based Stellite 6 superalloy components by using the method of Powder Injection Molding (PIM) and to characterize the microstructural and mechanical properties of the produced components. The experimental studies were started through the formation of feedstock by mixing Stellite 6 powder with a multicomponent binder system. Prepared feedstock was formed by utilizing powder injection molding technique. Then the molded samples were subjected to the solvent and thermal debinding processes. Different sintering cycles were applied to the raw components for the purpose of determining the optimum sintering conditions. The densities of the sintered components were determined in accordance with the Archimedes' principle. The microstructural characterization was performed through scanning electron microscope (SEM) analysis, energy dispersive spectrometry (EDS) analyses, and X-ray diffraction (XRD) analysis. Hardness measurement and tensile test were conducted in order to determine the mechanical properties. The results illustrated that the injection molded Stellite 6 components were composed of fine and equiaxed grains, plenty of carbide precipitates exhibiting homogenous distribution throughout the microstructure formed at the grain boundaries and thus the mechanical properties were considerably high. (c) 2015 Elsevier B.V. All rights reserved.
SN 0921-5093
EI 1873-4936
PD JAN 10
PY 2016
VL 651
BP 914
EP 924
DI 10.1016/j.msea.2015.11.058
UT WOS:000367486800104
ER

PT S
AU Koneva, N
   Nikonenko, E
   Popova, N
   Gibert, I
   Kozlov, E
AF Koneva, Nina
   Nikonenko, Elena
   Popova, Natalya
   Gibert, Ivan
   Kozlov, Eduard
BE Panin, VE
   Psakhie, SG
   Fomin, VM
TI Phase Composition of Heat-Resisting Alloy Modified by Ageing and Alloyed
   by Rhenium
SO ADVANCED MATERIALS WITH HIERARCHICAL STRUCTURE FOR NEW TECHNOLOGIES AND
   RELIABLE STRUCTURES 2016
SE AIP Conference Proceedings
CT International Conference on Advanced Materials with Hierarchical
   Structure for New Technologies and Reliable Structures
CY SEP 19-26, 2016
CL Tomsk, RUSSIA
SP Russian Acad Sci, Siberian Branch, Inst Strength Phys & Mat Sci, Russian Acad Sci, Siberian Branch, Inst Theoret & Appl Mech, Russian Acad Sci, Siberian Branch, Lavrentyev Inst Hydrodynam, Russian Acad Sci, Inst Metals Superplastic Problems, Fed Agcy Sci Org, Russian Acad Sci, Siberian Branch, Tomsk Polytechn Univ, Tomsk State Univ, Russian Acad Sci, Ural Branch, Inst Continuous Media Mech, Russian Acad Sci, Ural Branch, Inst Mech Engn Sci, Russian Acad Sci, N Siberian Branch, Inst Phys Tech Problems, Russian Acad Sci, Siberian Branch, Inst Problems Chem & Energy Technologies, Russian Acad Sci, Siberian Branch, Inst Petroleum Chem, Tech Univ Berlin, Univ Stuttgart, Techn Inst Technol, Josef Stefan Inst, Technol Platform Med Future, Technol Platform Light & Reliable Struct, Technol Platform Natl Informat Satellite Syst, Technol Platform Hydrocarbon Extract & Proc Technologies
AB The paper presents the transmission electron microscope (TEM) investigations of the structure of Ni-Al-Cr-based superalloy which is obtained by directional crystallization technique. The structural TEM investigations are carried out in two stages: 1) annealing at 1150 degrees C for 1 h and 2) annealing at 1100 degrees C for 480 h. The qualitative and quantitative analysis is given for the structure, phase composition and morphology of heat-resisting alloy additionally alloyed by rhenium Re both in the original state and after thermal treatment. The heat-resisting alloy comprises similar to 70 at % Ni, similar to 17 at % Al and similar to 5 at % Cr. The total amount of the primary alloying elements of Mo, W, Ta, Ti, Co, La was similar to 7 at % and 0.4.t % Re. It is shown that the structure of the superalloy is represented by (gamma+gamma')-phase mixture which has a morphologically correct crystallographic orientation and quasi-monocrystalline structure. s-phase is formed in this superalloy due to rhenium. Since Re distribution in the alloy is not uniform, only a part of (gamma+gamma')-phase quasi-cuboids is distorted. It is shown that Re modification distorts the ideal structure of (gamma+gamma')-phase quasi-cuboids and results in the formation of beta-, chi-and sigma-phases.
SN 0094-243X
BN 978-0-7354-1445-7
PY 2016
VL 1783
AR 020096
DI 10.1063/1.4966389
UT WOS:000389511700096
ER

PT J
AU Akino, K
   Kakehi, K
AF Akino, Kazuki
   Kakehi, Koji
TI Strengths and Microstructure of SUS316L Fabricated by Selective Laser
   Melting
SO JOURNAL OF THE JAPAN INSTITUTE OF METALS AND MATERIALS
AB Recently, AM ( Additive Manufacturing) process which can produce highly complex components have been gaining significant attention in both industry and academic research. Numerous metals and alloys have been processed by selective laser melting; Ti alloys, Ni alloys, and Co-Cr alloys have been the subjects of recent work. Ni-based superalloys have precipitated phases such as gamma' and gamma '' phase and Ti alloys and Co-Cr alloys are the multiphase alloys which have phase transformation, thus it is difficult to clarify the influential factors of AM process on strengths of these alloys. In this study, we used SUS316L stainless steel which is a single-phase solid-solution alloy and does not have precipitated phase in order to clarify characteristic influential factors of AM compared with a conventional material. SUS316L was fabricated by selective laser melting by ytterbium fiber laser from fine metallic powder. It was found that the coarse columnar grains grew up along the built direction and the columnar cell structure of dislocations which are induced during the AM process. During the solution heat treatment, the dislocation recovery was observed. AM specimens showed higher tensile and creep strengths compared with the conventional (hot working) material because of the high. density of dislocations. Ductility of AM specimens was lower than the conventional material because of defects due to lack of fusion at molten pool boundaries; furthermore, the specimens whose loading direction corresponds to built direction showed lower strength and elongation than the specimens whose loading direction perpendicular to built direction due to the oriented defects.
SN 0021-4876
EI 1880-6880
PY 2016
VL 80
IS 12
SI SI
BP 772
EP 777
DI 10.2320/jinstmet.JAW201610
UT WOS:000389142500010
ER

PT J
AU Han, ZY
   Han, J
   Jing, ZZ
AF Han, Zhiyong
   Han, Jian
   Jing, Zhenzhu
TI Surface Microstructure of Nanoaluminized CoCrAlY Coating Irradiated by
   HCPEB
SO JOURNAL OF NANOMATERIALS
AB A thermal sprayed CoCrAlY coating was prepared by air plasma spray on the surface of Ni-based superalloy GH4169; then, a nanoscale aluminum film was deposited with electron beam vacuum deposition on it. The coatings irradiated by high-current pulsed electron beam were investigated. After HCPEB treatment, the Al film was remelted into the bond coat. XRD result shows that Al and Al2O3 phase were recorded in the irradiated and aluminized coatings, while Co-based oxides which originally existed in the initial samples disappeared. Microstructure observations reveal that the original coating with porosity, cavities, and inclusions was significantly changed after HCPEB treatment as compact appearance of interconnected bulged nodules. Moreover, the grains on the irradiated coating were very refined and homogeneously dispersed on the surface, which could effectively inhibit the corrosive gases and improve the coating oxidation resistance.
SN 1687-4110
EI 1687-4129
PY 2016
AR 7124218
DI 10.1155/2016/7124218
UT WOS:000376043100001
ER

PT J
AU Vernhes, L
   Azzi, M
   Bousser, E
   Schmitt, T
   Lamarre, JM
   Klemberg-Sapieha, JE
AF Vernhes, L.
   Azzi, M.
   Bousser, E.
   Schmitt, T.
   Lamarre, J. M.
   Klemberg-Sapieha, J. E.
TI Hybrid Co-Cr/W-WC and Ni-W-Cr-B/W-WC Coating Systems
SO JOURNAL OF THERMAL SPRAY TECHNOLOGY
CT International Thermal Spray Conference
CY MAY 11-14, 2015
CL Long Beach, CA
SP ASM Int Thermal Spray Soc, German Welding Soc, Int Inst Welding
AB The aim of this study was to investigate the effects of subsurface materials on the performance of a wear-resistant thin film. The mechanical, tribological, and corrosion properties were assessed for two hybrid coating systems: (1) W-WC thin film and a laser cladded Co-Cr interlayer applied to a 316 stainless steel substrate and (2) the same W-WC thin film and a spray-and-fused Ni-W-Cr-B interlayer applied to an Inconel (R) 718 substrate. They were then compared to the same systems without an interlayer. The microstructures were analyzed by XRD, EDS, and SEM. The hardness and surface load-carrying capacity of the coating systems were determined by micro-and macrohardness testing. Rockwell indentation was used to assess coating adhesion (CEN/TS 1071-8). Tribological properties were assessed with a reciprocating tribometer, and corrosion resistance was determined by potentiodynamic polarization and electrochemical impedance spectroscopy. The originality of this work lies in the finding that, except for the Inconel 718/Ni-W-Cr-B/W-WC system, the wear rate decreases with decreasing hardness of the subsurface materials carrying the thin film due to the decreasing contact pressure for a given load. Another novel finding is the stress-induced phase transformation of the Co-Cr interlayer, which occurs beneath the thin film under high load.
OI Bousser, Etienne/0000-0001-8062-8911
SN 1059-9630
EI 1544-1016
PD JAN
PY 2016
VL 25
IS 1-2
BP 346
EP 356
DI 10.1007/s11666-015-0357-5
UT WOS:000374268000035
ER

PT J
AU Liu, LF
   Wu, SS
   Chen, Y
   Lu, SL
AF Liu, Longfei
   Wu, Shusen
   Chen, Yang
   Lu, Shulin
TI Oxidation Resistance of a Co-Base Superalloy Improved by Pre-Oxidation
   Heat Treatment
SO JOURNAL OF THE ELECTROCHEMICAL SOCIETY
AB The influence of a pre-existing multi-oxide layer on the subsequent re-oxidation at different temperatures of a 22Co-21Ni-23Fe-29Cr- 1.6Si-1Mn superalloy was investigated. The pre-oxidation heat-treatment (PHT) at 1200 degrees C for 5 min resulted in the formation of a protective multi-oxide layer. The behavior of pre-treated and non pre-treated samples during isothermal oxidation at 800, 900 and 1000 degrees C in air was studied. Results showed that rate-constants of the oxidation processes of pre-treated samples were significantly lower than those of the non pre-treated ones. Oxidation at 800, 900 and 1000 degrees C in air for 100 h, resulted in the formation of MnCr2O4, Cr2O3 and SiO2 compounds for both kinds of samples. A diffusion-controlled mechanism is proposed to describe the oxidation process. (C) 2016 The Electrochemical Society. All rights reserved.
SN 0013-4651
EI 1945-7111
PY 2016
VL 163
IS 6
BP C282
EP C288
DI 10.1149/2.0511606jes
UT WOS:000373985300064
ER

PT J
AU Tsao, TK
   Yeh, AC
AF Tsao, Te-Kang
   Yeh, An-Chou
TI The Thermal Stability and Strength of Highly Alloyed Ni3Al
SO MATERIALS TRANSACTIONS
AB In this study the Ll(2) gamma prime phase (based on Ni3Al) has been highly alloyed with Cr, Co, W, and Ta in order to examine the effects on strengthening and thermal stability. The order-disorder transition temperature of gamma prime is decreased with higher alloying content. Thermodynamic calculations show that the ordering enthalpy decreases as the entropy term increases. Conversely, the hardness can be 1.5 times higher comparing to that of a conventional Ni-based superalloy. This indicates that the strengthening effect of designing a gamma prime composition toward higher entropy is significant, due to greater lattice distortion and higher anti-phase boundary energy of gamma prime.
SN 1345-9678
EI 1347-5320
PD NOV
PY 2015
VL 56
IS 11
BP 1905
EP 1910
DI 10.2320/matertrans.M2015298
UT WOS:000367496900023
ER

PT J
AU Wang, F
   Ma, DX
   Bogner, S
   Buhrig-Polaczek, A
AF Wang, Fu
   Ma, Dexin
   Bogner, Samuel
   Buehrig-Polaczek, Andreas
TI Comparative study of the segregation behavior and crystallographic
   orientation in a nickel-based single-crystal superalloy
SO JOURNAL OF ALLOYS AND COMPOUNDS
AB The segregation behavior and crystallographic orientation of a nickel-based single-crystal CMSX-6 superalloy produced by the downward directional solidification process have been investigated. The results were compared with those in the Bridgman process. In comparison to the Bridgman process, the fluctuations in the concentrations of Al, Ti, Ta, Co, Mo and Cr became smaller along the path from the dendrite lobe through the interdendritic region to the adjacent dendrite lobe. This suggests that the degree of the segregation of these alloying elements was reduced by using the DWDS process. In addition to this, the angle between the dendrites' preferred growth direction and the heat flow direction in the DWDS cast samples, and the splaying region were smaller than those in the Bridgman solidified samples. This indicates that better crystal orientation can be obtained in nickel-based single-crystal superalloy components by using the downward directional solidification process. (C) 2015 Elsevier B.V. All rights reserved.
RI Wang, Fu/F-1529-2017
SN 0925-8388
EI 1873-4669
PD OCT 25
PY 2015
VL 647
BP 528
EP 532
DI 10.1016/j.jallcom.2015.04.237
UT WOS:000361156400072
ER

PT J
AU Gu, YF
   Cui, CY
   Yuan, Y
   Zhong, ZH
AF Gu Yuefeng
   Cui Chuanyong
   Yuan Yong
   Zhong Zhihong
TI RESEARCH PROGRESS IN A HIGH PERFORMANCE CAST & WROUGHT SUPERALLOY FOR
   TURBINE DISC APPLICATIONS
SO ACTA METALLURGICA SINICA
AB The advanced cast & wrought (C&W) superalloys for turbine disc applications have low temperature bearing capacity and poor processing ability compared with the powder metallurgy (PM) superalloys. Recently, a new kind of C&W Ni-Co base disc superalloys, named as TMW alloy, has been developed on the basis of an innovative concept. Full-scale pancakes (440 mm in diameter and 65 mm in thickness) with an average grain size of about 10 pm were successfully manufactured by a conventional C&W processing route. TMW alloys can provide 58-76 degrees C temperature advantages over alloy U720Li in 0.2% creep strain life under 630 MPa and are comparable with the advanced PM disc superalloys. In this work, the alloy design, preparation processing capacity, micro-structural control, performance characteristics and deformation strengthening mechanisms were briefly introduced.
SN 0412-1961
PD OCT 11
PY 2015
VL 51
IS 10
BP 1191
EP 1206
UT WOS:000363997600004
ER

PT J
AU Kommel, L
AF Kommel, L.
TI Effect of Hard Cyclic Viscoplastic Deformation on Phases Chemical
   Composition and Micromechanical Properties Evolution in Single Crystals
   Ni-Based Superalloy
SO ACTA PHYSICA POLONICA A
CT 13th International Symposium on Physics of Materials (ISPMA)
CY AUG 31-SEP 04, 2014
CL Charles Univ, Fac Math & Phys, Prague, CZECH REPUBLIC
SP Charles Univ, Dept Phys Mat
HO Charles Univ, Fac Math & Phys
AB The phases chemical composition and micromechanical properties in single crystal of Ni-based superalloy with chemical composition of 12.1 Al, 5.3 Cr, 9.4 Co, 0.8 Nb, 0.9 Ta, 0.7 Mo, 2.5 W, 0.7 Re and Ni-balance (in at.%) were changed during hard cyclic viscoplastic deformation at room temperature. The method we used based on the Bauschinger effect. The changes in the dendritic microstructure and chemical composition were characterized by scanning electron microscopy and energy dispersive spectrometry. The phases micromechanical properties evolution were characterized by nanoindentation. The results show that the cumulative strain or strain energy density increase arouse the interdiffusion of atoms between the different phases and the phases equilibrium in SC was changed. It is established that the interdiffusion rate depends on elements atoms activation energy. The new gamma-gamma'-eutectic pools were formed in the primary dendrites region (with fine gamma/gamma'-phase) and as result the length of newly formed dendrites was decreased significantly. The maximal and plastic depth of nanoindentation were measured and the corresponding micromechanical properties of phases calculated.
RI Kommel, Lembit/O-5284-2019
SN 0587-4246
EI 1898-794X
PD OCT
PY 2015
VL 128
IS 4
BP 681
EP 683
DI 10.12693/APhysPolA.128.681
UT WOS:000366357300052
ER

PT J
AU Kossmann, J
   Zenk, CH
   Lopez-Galilea, I
   Neumeier, S
   Kostka, A
   Huth, S
   Theisen, W
   Goken, M
   Drautz, R
   Hammerschmidt, T
AF Kossmann, J.
   Zenk, C. H.
   Lopez-Galilea, I.
   Neumeier, S.
   Kostka, A.
   Huth, S.
   Theisen, W.
   Goeken, M.
   Drautz, R.
   Hammerschmidt, T.
TI Microsegregation and precipitates of an as-cast Co-based
   superalloy-microstructural characterization and phase stability
   modelling
SO JOURNAL OF MATERIALS SCIENCE
AB The demand for increased efficiency of industrial gas turbines and aero engines drives the search for the next generation of materials. Promising candidates for such new materials are Co-based superalloys. We characterize the microsegregation and solidification of a multi-component Co-based superalloy and compare it to a ternary Co-Al-W compound and to two exemplary Ni-based superalloys by combining the experimental characterization of the as-cast microstructures with complementary modelling of phase stability. On the experimental side, we characterize the microstructure and precipitates by electron microscopy and energy-dispersive X-ray spectroscopy and determine the element distributions and microsegregation coefficients by electron probe microanalysis (EPMA). On the modelling side, we carry out solidification simulations and a structure map analysis in order to relate the local chemical composition with phase stability. We find that the microsegregation coefficients for the individual elements are very similar in the investigated Co-based and Ni-based superalloys. By interpreting the local chemical composition from EPMA with the structure map, we effectively unite the set of element distribution maps to compound maps with very good contrast of the dendritic microstructure. The resulting compound maps of the microstructure in terms of average band filling and atomic-size difference explain the formation of topologically close-packed phases in the interdendritic regions. We identify B2, C14, and D0(24) precipitates with chemical compositions that are in line with the structure map.
RI Hammerschmidt, Thomas/A-3343-2009; Hammerschmidt, Thomas/M-1488-2019;
   Drautz, Ralf/A-2938-2017; Neumeier, Steffen/F-7092-2017; Goken,
   Mathias/F-7940-2015
OI Hammerschmidt, Thomas/0000-0002-2270-4469; Hammerschmidt,
   Thomas/0000-0002-2270-4469; Drautz, Ralf/0000-0001-7101-8804; Neumeier,
   Steffen/0000-0001-7853-0368; Goken, Mathias/0000-0002-3226-0304; Zenk,
   Christopher/0000-0002-0690-4276
SN 0022-2461
EI 1573-4803
PD OCT
PY 2015
VL 50
IS 19
BP 6329
EP 6338
DI 10.1007/s10853-015-9177-8
UT WOS:000358149600009
ER

PT J
AU Makineni, SK
   Samanta, A
   Rojhirunsakool, T
   Alam, T
   Nithin, B
   Singh, AK
   Banerjee, R
   Chattopadhyay, K
AF Makineni, S. K.
   Samanta, A.
   Rojhirunsakool, T.
   Alam, T.
   Nithin, B.
   Singh, A. K.
   Banerjee, R.
   Chattopadhyay, K.
TI A new class of high strength high temperature Cobalt based gamma-gamma '
   Co-Mo-Al alloys stabilized with Ta addition
SO ACTA MATERIALIA
AB The present paper reports a new class of Co based superalloys that has gamma-gamma' microstructure and exhibits much lower density compared to other commercially available Co superalloys including Co-Al-W based alloys. The basic composition is Co-10Al-5Mo (at%) with addition of 2 at% Ta for stabilization of gamma' phase. The gamma-gamma' microstructure evolves through solutionising and aging treatment. Using first principles calculations, we observe that Ta plays a crucial role in stabilizing gamma' phase. By addition of Ta in the basic stoichiometric composition Co-3(Al, Mo), the enthalpy of formation (Delta H-f) of L1(2) structure (gamma' phase) becomes more negative in comparison to DO19 structure. The All of the L12 structure becomes further more negative by the occupancy of Ni and Ti atoms in the lattice suggesting an increase in the stability of the gamma' precipitates. Among large number of alloys studied experimentally, the paper presents results of detailed investigations on Co-10Al-5Mo-2Ta, Co-30Ni-10Al-5Mo-2Ta and Co-30Ni-10Al-5Mo-2Ta-2Ti. To evaluate the role alloying elements, atom probe tomography investigations were carried out to obtain partition coefficients for the constituent elements. The results show strong partitioning of Ni, Al, Ta and Ti in ordered gamma' precipitates. 2015 Acta Materialia Inc. Published by Elsevier Ltd. All rights reserved.
RI Singh, Abhishek/C-2039-2009
OI Singh, Abhishek/0000-0002-7631-6744; Samanta, Atanu/0000-0001-7918-2772;
   Makineni, Surendra/0000-0002-4493-6498
SN 1359-6454
EI 1873-2453
PD SEP 15
PY 2015
VL 97
BP 29
EP 40
DI 10.1016/j.actamat.2015.06.034
UT WOS:000359875800003
ER

PT J
AU Guan, S
   Cui, CY
AF Guan, Shuai
   Cui, Chuan-Yong
TI A Newly Developed Wrought Ni-Fe-Cr-based Superalloy for Advanced
   Ultra-Supercritical Power Plant Applications Beyond 700 degrees C
SO ACTA METALLURGICA SINICA-ENGLISH LETTERS
AB Some existing wrought Ni-Cr-Co-based superalloys are being evaluated as the candidate materials for advanced ultra-supercritical power plant applications beyond 700 degrees C due to their high creep strength. But they are all prohibitively expensive due to the addition of Co, Mo and W. Here we developed a new Ni-Fe-Cr-based superalloy (named as HT700 alloy) with low cost and high strength. This paper reports the mechanical properties and fracture modes of HT700 alloy to support its high temperature applications and to understand prospective failure mechanism. Fracto-graphic examinations indicate that the fracture modes shift with test condition change. In addition, the HT700 alloy has relatively stable microstructure at 750 degrees C. Compared with IN740 and GH2984 alloys, this new alloy has higher yield strength in the temperature range from room temperature to 800 degrees C. The creep life of this new alloy is much longer than that of the Ni-Fe-based superalloy GH2984. The results suggest that this new alloy is a promising material for advanced ultra-supercritical power plant applications beyond 700 degrees C.
SN 1006-7191
EI 2194-1289
PD SEP
PY 2015
VL 28
IS 9
BP 1083
EP 1088
DI 10.1007/s40195-015-0298-5
UT WOS:000364110500001
ER

PT J
AU Prieto-Garcia, E
   Baldenebro-Lopez, FJ
   Estrada-Guel, I
   Herrera-Ramirez, JM
   Martinez-Sanchez, R
AF Prieto-Garcia, E.
   Baldenebro-Lopez, F. J.
   Estrada-Guel, I.
   Herrera-Ramirez, J. M.
   Martinez-Sanchez, R.
TI Microstructural evolution of mechanically alloyed Ni-based alloys under
   high temperature oxidation
SO POWDER TECHNOLOGY
AB To further improve the cost-benefit of MCrAlX (X is a reactive element like Y, Hf, Ta, etc.) alloys, the microhardness, microstructure and oxidation behavior of two Ni-based alloys, Ni60Co30Al10 and Ni60Co10Cr20Al10 without reactive elements were studied by scanning electron microscopy, X-ray diffraction and microhardness Vickers. These alloys were synthesized by mechanical alloying in a high energy ball mill and conventional sintering at 1100 degrees C under inert atmosphere. Milling time and Cr additions have a significant effect on microhardness of as-milled and sintered samples. Bulk samples were oxidized at 1000 degrees C for different times to analyze the possible growth of protective oxide scale, as well as the effect of Cr addition on the chemical composition of the oxide scale. After 3 h of oxidation the formation of Al2O3 oxide scale in the Ni60Co30Al10 alloy is evident. By reducing the Co content and incorporating 20 wt% of Cr, the formation of an Al2O3 oxide scale with the presence of Cr2O3 was observed. Even the formation of homogeneous, continuous and protective oxide products in the surface of samples is evident, the rnicrostructural changes after oxidation treatments have a significant effect on the decrease in microhardness of both alloys. (C) 2015 Elsevier B.V. All rights reserved.
RI Herrera-Ramirez, Jose Martin/D-2409-2010; Baldenebro-Lopez,
   Francisco/I-8686-2012
OI Herrera-Ramirez, Jose Martin/0000-0003-4321-6445; Baldenebro-Lopez,
   Francisco/0000-0003-4847-3985; Estrada-Guel,
   Ivanovich/0000-0002-4529-8643
SN 0032-5910
EI 1873-328X
PD SEP
PY 2015
VL 281
BP 57
EP 64
DI 10.1016/j.powtec.2015.04.073
UT WOS:000356996000008
ER

PT J
AU Terberger, PJ
   Sebold, D
   Webler, R
   Ziener, M
   Neumeier, S
   Klein, L
   Virtanen, S
   Goken, M
   Vassen, R
AF Terberger, Philipp J.
   Sebold, Doris
   Webler, Ralf
   Ziener, Marco
   Neumeier, Steffen
   Klein, Leonhard
   Virtanen, Sannakaisa
   Goeken, Mathias
   Vassen, Robert
TI Isothermal aging of a gamma '-strengthened Co-Al-W alloy coated with
   vacuum plasma-sprayed MCrAlY bond coats
SO SURFACE & COATINGS TECHNOLOGY
AB Cobalt-based superalloys with a gamma/gamma' microstructure were discovered in 2006 and are currently being investigated as an alternative to nickel-based superalloys for high-temperature, high-load applications in gas turbine blades. They promise a better castability combined with a similar creep strength. Superalloy turbine blades are commonly coated with oxidation resistant bond coats. For this reason their compatibility needs to be studied. Co-9Al-9W specimens with a gamma/gamma' microstructure were coated with either a nickel-based or cobalt-based MCrAlY bond coat using vacuum plasma spraying. After aging at 900 degrees C in air for up to 500 h no decomposition of the gamma' phase was found in the bulk superalloy. The interdiffusion zone shows several different W-rich topologically close-packed phases arising from the dissolution of the gamma' phase in this region. The W-rich phases are identified to be mu phase for both bond coats and R phase for the nickel-based bond coat only. Their total volume is higher for the nickel-based bond coat. Therefore the cobalt-based bond coat is better suited for the Co-based superalloy substrate. Room temperature hardness and Young's modulus were measured using nanoindentation in the initial state and after heat treatment. A significantly higher Young's modulus was found for the cobalt-based bond coat (C) 2015 Elsevier B.V. All rights reserved.
RI Neumeier, Steffen/F-7092-2017; Virtanen, Sannakaisa/N-3699-2015; Goken,
   Mathias/F-7940-2015
OI Neumeier, Steffen/0000-0001-7853-0368; Virtanen,
   Sannakaisa/0000-0002-7179-7593; Goken, Mathias/0000-0002-3226-0304
SN 0257-8972
PD AUG 25
PY 2015
VL 276
BP 360
EP 367
DI 10.1016/j.surfcoat.2015.06.048
UT WOS:000360594600045
ER

PT J
AU Bian, HK
   Xu, XD
   Li, YP
   Koizumi, Y
   Wang, ZC
   Chen, MW
   Yamanaka, K
   Chiba, A
AF Bian, Huakang
   Xu, Xiandong
   Li, Yunping
   Koizumi, Yuichiro
   Wang, Zhongchang
   Chen, Mingwei
   Yamanaka, Kenta
   Chiba, Akihiko
TI Regulating the coarsening of the gamma ' phase in superalloys
SO NPG ASIA MATERIALS
