Repository: MatInfoUB/NLP-Queries

File: Co_superalloy_oxidation.txt (part 12 of 15)
FN Clarivate Analytics Web of Science
AB The Al+Si codeposited coatings were prepared on DZ417G superalloy substrates by aluminization and siliconization using pack cementation. XRD, SEM and EDS were used to study the microstructure and morphology of coatings. The results show that during the co-deposition process, the structure formed on the coating surface changes with the change of Al and Si contents. In addition, the post heat-treatment also has an effect on the structure of coatings. When the composition (in wt%) of the packs is XAl-4NH(4)Cl-4Si-(92-X)Al2O3 (X= I, 4 and 6), the corresponding structures of the coatings are NiSi and Ni2Al3 after pack cementation, respectively. When Si content increases to 6 wt% and 10 wt%, the structure of the coatings is also NiSi or Ni2Al3. After post heat-treatment, because of Ni, Cr and Mo diffusion from the substrate, NiSi transforms to AlNi6Si3 or S-Ni2Si, while Ni2Al3 transforms to beta-NiAl. The Si level in the beta-NiAl coatings is very small. Cr or Mo dissolves into AlNi6Si3, delta-Ni2Si and beta-NiAl. Al content plays a role in the formations of coatings. When Al content is low in the pack, the structure of coatings is NiSi after Al + Si codeposition. However, when the Al content is above 4 wt%, the structures of coatings are Ni2Al3 after pack cementation. Cr-rich AlNi6Si3, Cr- and Mo-rich delta-Ni2Si as well as beta-NiAl coatings are formed after Al + Si codeposition followed by post heat-treatment.
SN 1002-185X
PD JUN
PY 2017
VL 46
IS 6
BP 1612
EP 1619
UT WOS:000405146400027
ER

PT S
AU Wang, CS
   Wang, TT
   Guo, JT
   Zhou, LZ
   Zhao, HP
   Xu, SQ
AF Wang, Changshuai
   Wang, Tingting
   Guo, Jianting
   Zhou, Lanzhang
   Zhao, Haiping
   Xu, Songqian
BE Liu, X
   Liu, Z
   Brinkman, K
   Das, S
   Dryepondt, S
   Fergus, JW
   Guo, Z
   Han, M
   Hawk, JA
   Horita, T
   Hosemann, P
   Li, J
   Olivetti, E
   Pandey, A
   Rebak, RB
   Roy, I
   Shang, C
   Zhang, J
TI Ni-Fe Based Alloy GH984G Used for 700 degrees C Coal-Fired Power Plants
SO ENERGY MATERIALS 2017
SE Minerals Metals & Materials Series
CT 2nd Energy Materials Conference
CY FEB 26-MAR 02, 2017
CL San Diego, CA
AB To meet the requirements of 700 degrees C ultra-supercritical (USC) coal-fired power plants, a new Ni-Fe based alloy (GH984G) has been developed. GH984G has excellent creep strength, thermal stability and resistance to oxidation/corrosion. Harmful phases were not observed even if after thermal exposure at 650-750 degrees C for 35,000 h. After exposure at 700 degrees C for 30,000 h, the yield strength has no obvious change. Its 105 h creep strength at 700 degrees C is up to 137 MPa and comparable to the level of 617B. The oxidation/corrosion evaluate at 700-800 degrees C up to 2000 h shows that it can meet the requirements of 700 degrees C USC coal-fired power plants. Currently, the pipes and tubes with different sizes have been manufactured. Moreover, it is an economic alloy due to the elimination of Co and containing more than 20% Fe. This makes it an interesting alternative for 700 degrees C USC coal-fired power plants and is now being evaluated at test platform for key components of China.
SN 2367-1181
BN 978-3-319-52333-0; 978-3-319-51647-9
PY 2017
BP 143
EP 150
DI 10.1007/978-3-319-52333-0_13
UT WOS:000402563900013
ER

PT J
AU Bruna, AA
   Alba, JA
   Villanueva, FJGD
   Gonzalez, PV
AF Bruna, AA
   Alba, JA
   Villanueva, FJGD
   Gonzalez, PV
TI Protective coatings for aeronautic and power generation turbines
   components deposited by plasma spray
SO BOLETIN DE LA SOCIEDAD ESPANOLA DE CERAMICA Y VIDRIO
AB Coatings produced by aluminium diffusion, called aluminide are employed to increase the oxidation and corrosion resistance, increasing the life of Ni and Co base superalloys components at temperatures comprised between 900 and 1050 degrees C. Consequently these coatings are frequently employed in aeronautic and Fewer generation turbines as well as in the chemical industry. Aluminides are industrially produced by pack cementation or CVD and recently it has been demonstrated that its resistance significantly increases when Cr is added (chrome-aluminides). During this work, a feasibility study has been carried out in order to determine if plasma spray can be employed for depositing this type of coatings on turbine blades. Therefore, aluminium and aluminium/chromium layers were deposited on Ni base IN100 superalloy specimens that were subsequently subjected to a diffusion heat treatment under Ar flow Characterisation and analysis of the coatings were carried out by metallography, SEM and EDS. Cyclic oxidation tests were carried out at 1050 degrees C while molten sulphate hot corrosion was performed at 900 degrees C. The results of this preliminary study are promising and indicate that plasma spray can be developed as an industrial process for production of aluminide and chrome-aluminide coatings.
SN 0366-3175
PD JUL-AUG
PY 2000
VL 39
IS 4
BP 540
EP 547
UT WOS:000088543200030
ER

PT J
AU Falcon, JCP
   Echeverria, A
   Afonso, CRM
   Carrullo, JCZ
   Borras, VA
AF Pereira Falcon, Juan C.
   Echeverria, Alberto
   Afonso, Conrado R. M.
   Zambrano Carrullo, Jenny C.
   Amigo Borras, Vicente
TI Microstructure assessment at high temperature in NiCoCrAlY overlay
   coating obtained by laser metal deposition
SO JOURNAL OF MATERIALS RESEARCH AND TECHNOLOGY-JMR&T
AB Laser metal deposition (LMD) and laser cladding (LC) could be innovative methods to the current thermal spray techniques for obtaining dense and high-quality bond coats with nickel and cobalt based superalloys in thermal barrier coatings (TBCs) systems. The microstructural evolution of the coatings when is subjected to high temperatures allows us to evaluate their oxidation behavior and integrity in the time, and is especially important in the development of bond coats for new TBCs systems. In this work, the microstructural evolution of a dense NiCoCrAlY overlay coating obtained by coaxial laser cladding and subjected to isothermal oxidation tests at 1100 degrees C up to 200 h was evaluated. The initial coating microstructure is composed of a beta-NiAl phase within the gamma-Ni matrix phase, and some Y inclusions, confirmed by X-ray diffraction (XRD) and Transmission Electron Microscopy (TEM). At high temperature, the thermally-grown oxides (TGO) protect the underlying coating and substrate from oxidation, modifying the initial microstructure of the coating. The formation, morphology and evolution of oxides alpha-Al2O3, Y2O3, YA1O(3) and (Ni,Co)(AlCr2)(2) O-4-type spinel oxides on the cross section of the oxidized coating on different oxidation stages were evaluated using focused ion beam (FIB) and field emission scanning electron microscopy (FESEM), and indexed by XRD and TEM. After oxidation tests, no cracks or spallation on oxidized sample for NiCoCrAlY coating were observed, and the formation of Y-Al oxides in TGO scale are strongly dependent on the initial Y distribution of as-built condition in the coating. (C) 2019 Brazilian Metallurgical, Materials and Mining Association. Published by Elsevier Editora Ltda.
RI Pereira Falcon, Juan Carlos/G-7666-2016; Amigo, Vicente/K-6893-2014;
   Afonso, Conrado R. M./B-8311-2012
OI Pereira Falcon, Juan Carlos/0000-0002-4385-6197; Amigo,
   Vicente/0000-0002-2107-0273; Afonso, Conrado R. M./0000-0001-7505-8467
SN 2238-7854
EI 2214-0697
PD APR
PY 2019
VL 8
IS 2
BP 1761
EP 1772
DI 10.1016/j.jmrt.2018.12.006
UT WOS:000469405800019
ER

PT J
AU Zhou, MQ
   Wang, JT
   Chen, MH
   Yang, LL
   Wu, CJ
   Zheng, CY
   Xie, DB
   Zhu, SL
   Wang, FH
AF Zhou, Meiqi
   Wang, Jiantao
   Chen, Minghui
   Yang, Lanlan
   Wu, Changjun
   Zheng, Chengyue
   Xie, Dongbai
   Zhu, Shenglong
   Wang, Fuhui
TI Preparation of a Duplex Nanocrystalline Coating by Magnetron Sputtering
   and Its Oxidation Performance
SO JOURNAL OF NANOSCIENCE AND NANOTECHNOLOGY
AB A duplex nanocrystalline coating was prepared in this study by magnetron sputtering on N5 single-crystal super alloy (Ni: Bal, Co: 7.5, Cr: 7.0, Al: 6.2, Ta: 6.5, Re: 3.0, Mo: 1.5 and W: 5.0, wt%). The novel nanocrystalline coating consists of two layers, the inner layer having the same composition with the alloy substrate for avoiding elements inter diffusion while the outer layer has 7.6 wt% higher Al to quickly ensure the formation of a protective Al2O3 layer. Both two layers were deposited within one magnetron sputtering apparatus that contained two targets. The main target was having the same alloy substrate in composition and secondary target with pure Al. The difference in Al content between the two layers was achieved by controlling the secondary target during sputtering. This study revealed a way for preparing a series of similar coatings with varying compositions and improving performance. After oxidation at 1050 degrees C, a protective Al2O3 layer was quickly formed on the duplex nanocrystalline coating and no TCP phases were detected in the alloy substrate.
SN 1533-4880
EI 1533-4899
PD JAN
PY 2019
VL 19
IS 1
BP 181
EP 187
DI 10.1166/jnn.2019.16454
UT WOS:000447641700024
PM 30327020
ER

PT J
AU Horita, T
   Xiong, YP
   Kishimoto, H
   Yamaji, K
   Sakai, N
   Yokokawa, H
AF Horita, T
   Xiong, YP
   Kishimoto, H
   Yamaji, K
   Sakai, N
   Yokokawa, H
TI Application of Fe-Cr alloys to solid oxide fuel cells for cost-reduction
   - Oxidation behavior of alloys in methane fuel
SO JOURNAL OF POWER SOURCES
CT 8th Grove Fuel Cell Symposium
CY SEP 24-26, 2003
CL London, ENGLAND
AB Oxide scale formations in anode gas atmospheres were investigated for three different Fe-Cr alloys as interconnects in solid oxide fuel cells (ZMG232, SUS430, and Fe-Cr-W). Oxidation with anode gases (CH4, H2O, CO, and CO2) caused a relatively thick oxide scale formation on the alloy surfaces even in low oxygen partial pressures at 1073 K. The distribution of elements in the oxide scale and the growth rates of oxide scales were compared among the examined alloys by glow discharge optical emission spectrometry (GDOES). Mn-Fe-Cr spinels and Cr2O3 were formed on ZMG232 and SUS430 surfaces, whereas only Cr2O3 formation was observed on Fe-Cr-W surface. Oxide scale thickness grew with annealing time by a parabolic relationship, and the growth rates were in the orders of 10(-6) to 10(-5)mum(2) s(-1) at 1073 K. The electrical conductivity after forming oxide scales was different depending on the oxide scale phases and thickness. The conductivity was in the order of 10S cm(-2) at 973 K for ZMG232 alloy. (C) 2004 Elsevier B.V. All rights reserved.
RI Horita, Teruhisa/I-5886-2018; Yamaji, Katsuhiko/L-6931-2018; Kishimoto,
   Haruo/M-4725-2018
OI Horita, Teruhisa/0000-0001-9103-5046; Yamaji,
   Katsuhiko/0000-0003-3688-9297; Kishimoto, Haruo/0000-0002-4526-9439
SN 0378-7753
PD MAY 14
PY 2004
VL 131
IS 1-2
BP 293
EP 298
DI 10.1016/j.jpowsour.2003.10.017
UT WOS:000221418800045
ER

PT J
AU Berthod, P
AF Berthod, Patrice
TI Looking for New Polycrystalline MC-Reinforced Cobalt-Based Superalloys
   Candidate to Applications at 1200 degrees C
SO ADVANCES IN MATERIALS SCIENCE AND ENGINEERING
AB For applications for which temperatures higher than 1150 degrees C can be encountered the currently best superalloys, the gamma/gamma' single crystals, cannot be used under stress because of the disappearance of their reinforcing gamma' precipitates at such temperatures which are higher than their solvus. Cobalt-based alloys strengthened by refractory and highly stable carbides may represent an alternative solution. In this work the interest was focused on MC carbides of several types. Alloys were elaborated with atomically equivalent quantities in M element (among Ti, Ta, Nb, Hf, or Zr) and in C. Script-like eutectic TiC, TaC, NbC, HfC, and ZrC carbides were successfully obtained in the interdendritic spaces. Unfortunately, only one type, HfC, demonstrated high morphological stability during about 50 hours at 1200 degrees C. The concerned alloy, of the Co-25Cr-0.5C-7.4Hf type (in wt.%), was further characterized in flexural creep resistance and air-oxidation resistance at the same temperature. The creep behaviour was very good, notably by comparison with amore classical Co-25Cr-0.5C-7.5Ta alloy, proving that the interest of HfC is higher than the TaC one. In contrast the oxidation by air was faster and its behaviour not really chromia-forming. Significant improvements of this chemical resistance are expected before taking benefit from the mechanical superiority of this alloy.
OI BERTHOD, Patrice/0000-0002-8035-927X
SN 1687-8434
EI 1687-8442
PY 2017
AR 4145369
DI 10.1155/2017/4145369
UT WOS:000396927300001
ER

PT J
AU Lu, X
   Miki, T
   Nagasaka, T
AF Lu, Xin
   Miki, Takahiro
   Nagasaka, Tetsuya
TI Activity coefficients of NiO and CoO in CaO-Al2O3-SiO2 slag and their
   application to the recycling of Ni-Co-Fe-based end-of-life superalloys
   via remelting
SO INTERNATIONAL JOURNAL OF MINERALS METALLURGY AND MATERIALS
AB To design optimal pyrometallurgical processes for nickel and cobalt recycling, and more particularly for the end-of-life process of Ni-Co-Fe-based end-of-life (EoL) superalloys, knowledge of their activity coefficients in slags is essential. In this study, the activity coefficients of NiO and CoO in CaO-Al2O3-SiO2 slag, a candidate slag used for the EoL superalloy remelting process, were measured using gas/slag/metal equilibrium experiments. These activity coefficients were then used to consider the recycling efficiency of nickel and cobalt by remelting EoL superalloys using CaO-Al2O3-SiO2 slag. The activity coefficients of NiO and CoO in CaO-Al2O3-SiO2 slag both show a positive deviation from Raoult's law, with values that vary from 1 to 5 depending on the change in basicity. The activity coefficients of NiO and CoO peak in the slag with a composition near B = (%CaO)/(%SiO2) = 1, where B is the basicity. We observed that controlling the slag composition at approximately B = 1 effectively reduces the cobalt and nickel oxidation losses and promotes the oxidation removal of iron during the remelting process of EoL superalloys.
SN 1674-4799
EI 1869-103X
PD JAN
PY 2017
VL 24
IS 1
BP 25
EP 36
DI 10.1007/s12613-017-1375-8
UT WOS:000393034800004
ER

PT J
AU Sidhu, TS
   Prakash, S
   Agrawal, RD
AF Sidhu, T. S.
   Prakash, S.
   Agrawal, R. D.
TI Investigations on role of HVOF sprayed Co and Ni based coatings to
   combat hot corrosion
SO CORROSION ENGINEERING SCIENCE AND TECHNOLOGY
AB This paper aims to investigate the hot corrosion resistance of high velocity oxy-fuel (HVOF) sprayed cobalt based (Stellite-6) and nickel based (Ni-20Cr) coatings deposited on the superalloy Superni-718 (Ni-19Cr-18.5Fe-5.13Ta-3.05Mo-0.9Ti-0.5Al-0.18Mn-0.18Si-0.15Cu0.04C) in the Na(2)SO(4)-60%V(2)O(5) salt environment at 900 degrees C under cyclic conditions. The X-ray diffractometry, scanning electron microscopy/energy dispersive analysis and electron probe microanalyser techniques were used to study the corrosion products with respect to their morphology, phase composition and element concentration. The thermogravimetric technique was used to establish the kinetics of corrosion. The bare alloy underwent severe hot corrosion attack. The Ni-20Cr coating shows excellent hot corrosion resistance with negligible spallation, whereas Stellite-6 coating reveals less hot corrosion resistance and more spallation. The hot corrosion resistance of Ni-20Cr coating has been attributed to the formation of oxides of chromium, nickel and spinel of nickel chromium. The oxides of silicon, chromium, cobalt and spinels of cobalt-chromium and nickel-chromium have contributed for hot corrosion resistance of Stellite-6 coatings.
SN 1478-422X
PD DEC
PY 2008
VL 43
IS 4
BP 335
EP 342
DI 10.1179/174327808X286446
UT WOS:000262164200010
ER

PT J
AU Montero, X
   Galetz, MC
   Schutze, M
AF Montero, X.
   Galetz, M. C.
   Schuetze, M.
TI Sulphidation Behavior of a Non Harmful Water-Based Al and Al-Si Slurry
   Coating on CM247 Superalloy
SO OXIDATION OF METALS
AB Slurry aluminide coatings are widely applied to protect metallic surfaces from oxidation and corrosion. They are frequently used in gas turbine engine nozzles because of economical advantages and a straight-forward manufacturing route. A variety of commercial slurries are available to aluminize the surfaces of nickel-based superalloys, however, they have two main disadvantages. First, the phosphates and chromates or halides used as binders and to activate the diffusion species are environmentally harmful; second, the conventional systems have to be heat-treated in an inert atmosphere. As an outcome of the PARTICOAT project the variety of slurry derived coatings has been extended by tailoring the particle size of the metallic source. By doing that, environmentally friendly water-based slurries were developed to produce in a one-step process und atmospheric conditions, a thermal barrier system based on an aluminum diffusion layer and an alumina foam layer which serves as bond coat as well as top coat (TC). CM 247 nickel base superalloy was coated and heat-treated in air using newly developed Al and Al-Si slurries. The oxidation behavior was investigated at 1,000 A degrees C and then compared to pack-cemented aluminide coatings. The sulphidation behavior was investigated at 1,000 A degrees C in an atmosphere of 1.5 vol% SO2 in synthetic air for Al and Al-Si slurry coated samples with and without the alumina foam TC layer. PARTICOAT Al-based slurries,, after the initial stabilization of the TC, showed similar oxidation kinetics as pack cemented aluminides when exposed to air. When the coatings were exposed to sulphide-containing atmospheres, their oxidation rates increased, producing typical type I corrosion damage. Coatings without TC produced more protective oxide scales. The weight gain and coating area affected by corrosion were slightly lower for the Al-based slurries after 1,000 h of exposure than for the Al-Si based ones. The new coating presented here offers unique advantages in comparison to state-of-the-art slurry and pack cemented coatings by opening a potential way to manufacture a complete thermal barrier coating system by a simple, inexpensive and environmentally safe deposition and heat-treatment in air.
RI Schutze, Michael/Z-3655-2019
OI Galetz, Mathias/0000-0001-6847-2053
SN 0030-770X
EI 1573-4889
PD DEC
PY 2013
VL 80
IS 5-6
BP 635
EP 649
DI 10.1007/s11085-013-9412-0
UT WOS:000327081200017
ER

PT J
AU Ahuja, L
   Mudgal, D
   Singh, S
   Prakash, S
AF Ahuja, Lalit
   Mudgal, Deepa
   Singh, Surendra
   Prakash, Satya
TI A comparative study to evaluate the corrosion performance of Zr
   incorporated Cr3C2-(NiCr) coating at 900 degrees C
SO CERAMICS INTERNATIONAL
AB In this study zirconium incorporated Cr3C2-(NiCr) coating has been sprayed on three superalloys viz. Superni 718, Superni 600 and Superco 605 using D-gun technique. A comparative study has been carried out to check the cyclic oxidation in air and hot corrosion in simulated incinerator environment (40%Na2SO4-40%K2SO4-10% NaCl-10%KCl) for the coated specimens at 900 degrees C for 100 cycles. Oxidation kinetics has been established for all the specimens using weight change measurements. Corrosion products have been characterized using X-ray diffractometer (XRD) and scanning electron microscopy/energy-dispersive analysis (SEM/EDAX). Cr3C2-(NiCr) + 0.2%wtZr coating provides very good corrosion resistance in air oxidation for all the three coated superalloys. As all the three coated superalloys shows parabolic behaviour with parabolic rate constant as 0.07 x 10(-10) (g(2) cm(-4) s(-1)) for Superni 718, 0.43 x 10(-10) (g(2) cm(-4) s(-1)) for Superni 600 and 0.3 x 10(-10) (g(2) cm(-4) s(-1)) for Superco 605 This coating is also effective in the molten salt environment but coating on Co-based superalloy Superco 605 did not perform satisfactorily. The parabolic rate constants for coated Superni 718 is 0.61 x 10-10 (g(2) cm(-4) s(-1)), for coated Superni 600 is 6.72 x 10(-1) (g(2) cm(-4) s(-1)) and for coated Superco 605 is 17.5 x 10(-10) (g(2) cm(-4) s(-1)).
RI Ahuja, Lalit/Y-4664-2019; Mudgal, Deepa/P-1706-2019
SN 0272-8842
EI 1873-3956
PD APR 15
PY 2018
VL 44
IS 6
BP 6479
EP 6492
DI 10.1016/j.ceramint.2018.01.047
UT WOS:000427215100089
ER

PT J
AU Patterson, T
   Leon, A
   Jayaraj, B
   Liu, J
   Sohn, YH
AF Patterson, T.
   Leon, A.
   Jayaraj, B.
   Liu, J.
   Sohn, Y. H.
TI Thermal cyclic lifetime and oxidation behavior of air plasma sprayed
   CoNiCrAlY bond coats for thermal barrier coatings
SO SURFACE & COATINGS TECHNOLOGY
CT 35th International Conference on Metallurgical Coatings and Thin Films
CY APR 28-MAY 02, 2008
CL San Diego, CA
SP Amer Vacuum Soc, Adv Surf Engn Div
AB Furnace thermal cycling lifetime and microstructural degradation are reported for thermal barrier coatings (TBCs) with air plasma sprayed (APS) ZrO2-8 wt.%Y2O3 (YSZ) and APS CoNiCrAlY bond coats. TBCs examined in this study consisted of 600 mu m-thick APS YSZ, 175 mu m-thick APS CoNiCrAlYSi and 5 mm-thick Haynes 230 superalloy substrate. Furnace thermal cycling was carried out using 1-, 10- and 50-hour thermal cycles that consisted of 10-minute heat-up to 1121 degrees C, dwell at 1121 degrees C and followed by 10-minute forced-air-quench. To further document microstructural degradation of APS CoNiCrAlY coatings, free-standing APS CoNiCrAlY coatings were produced and isothermally oxidized at 1124C for LIP to 300 h. Despite the significant internal oxidation of APS CoNiCrAlY bond coats, APS TBCs exhibited excellent thermal cycling lifetime. Microstructural evolution of TBCs with an emphasis on the development of thermally grown oxide including internal oxidation was examined by scanning electron microscopy, transmission electron microscopy (TEM) and scanning TEM. Site-specific TEM specimen was prepared by using Focus Ion Beam In-situ Lift-out technique. Extensive internal oxidation was observed including formation of Al2O3, (Al,Cr)(2)O-3 and (Ni,Co)(Al, Cr)(2)O-4 identified by electron diffraction. Quantitative microscopy and a simple rule of mixture were employed to understand the excellent performance of these TBCs with APS CoNiCrAlY bond coats based on reduced thermal expansion mismatch. (C) 2008 Elsevier B.V. All rights reserved.
RI Sohn, Yongho/Q-2952-2019; Sohn, Y.H./A-8517-2010
OI Sohn, Yongho/0000-0003-3723-4743; Sohn, Y.H./0000-0003-3723-4743
SN 0257-8972
PD DEC 25
PY 2008
VL 203
IS 5-7
BP 437
EP 441
DI 10.1016/j.surfcoat.2008.08.054
UT WOS:000261654100009
ER

PT J
AU Yu, CT
   Liu, H
   Jiang, CY
   Bao, ZB
   Zhu, SL
   Wang, FH
AF Yu, Chuntang
   Liu, He
   Jiang, Chengyang
   Bao, Zebin
   Zhu, Shenglong
   Wang, Fuhui
TI Modification of NiCoCrAlY with Pt: Part II. Application in TBC with pure
   metastable tetragonal (t ') phase YSZ and thermal cycling behavior
SO JOURNAL OF MATERIALS SCIENCE & TECHNOLOGY
AB A thermal barrier coating system comprising Pt-modified NiCoCrAlY bond coating and nanostructured 4 mol.% yttria stabilized zirconia (4YSZ, hereafter) top coat was fabricated on a second generation Ni-base superalloy. Thermal cycling behavior of NiCoCrAlY-4YSZ thermal barrier coatings (TBCs) with and without Pt modification was evaluated in ambient air at 1100 degrees C up to 1000 cycles, aiming to investigate the effect of Pt on formation of thermally grown oxide (TGO) and oxidation resistance. Results indicated that a dual layered TGO, which consisted of top (Ni,Co)(Cr,Al)(2)O-4 spinel and underlying alpha-Al2O3, was formed at the NiCoCrAlY/4YSZ interface with thickness of 8.4 mu m, accompanying with visible cracks at the interface. In contrast, a single-layer and adherent alpha-Al2O3 scale with thickness of 5.6 mu m was formed at the interface of Pt-modified NiCoCrAlY and 4YSZ top coating. The modification of Pt on NiCoCrAlY favored the exclusive formation of alpha-Al2O3 and the reduction of TGO growth rate, and thus could effectively improve overall oxidation performance and extend service life of TBCs. Oxidation and degradation mechanisms of the TBCs with/without Pt-modification were discussed. (C) 2018 Published by Elsevier Ltd on behalf of The editorial office of Journal of Materials Science & Technology.
SN 1005-0302
PD MAR
PY 2019
VL 35
IS 3
BP 350
EP 359
DI 10.1016/j.jmst.2018.09.040
UT WOS:000454506800016
ER

PT J
AU Wu, Q
   Li, SS
   Ma, Y
   Gong, SK
AF Wu, Qiong
   Li, Shusuo
   Ma, Yue
   Gong, Shengkai
TI Comparison of O adsorption on Ni3Al (001), (011), and (111) surfaces
   through first-principles calculations
SO PHYSICA B-CONDENSED MATTER
AB First-principles calculations were performed to study the properties of O adsorption on Ni3Al (0 0 1), (0 1 1), and (1 1 1) surfaces using the Cambridge serial total package (CASTEP) code. Stable adsorption sites are identified. The atomic and electronic structures and adsorption energies are predicted. The adsorption sites for O on the Ni3Al (0 0 1) surface are at the 2Ni-2Al fourfold hollow site, whereas O prefers to adsorb at the Ni-Al bridge site on (0 1 1) surface and 2Ni-Al threefold hollow site on (1 1 1) surface. It is found that O shows the strongest affinity for Al and the state of O is the most stabilized when O adsorbs on (0 0 1) surface, while the affinity of O for Al on (0 1 1) surface is weaker than (0 0 1) surface, and (1 1 1) surface is the weakest. The stronger O and Al affinity indicates more stable Al2O3 when oxidized. The experiment has shown that the oxidation resistance of single crystal superalloy in different orientations improves in the order of (1 11), (0 1 1), and (0 0 1) surface, suggesting that the oxidation in different crystallographic orientations may be related to the affinity of O for Al in the surface. (C) 2012 Elsevier B.V. All rights reserved.
SN 0921-4526
PD JUN 15
PY 2012
VL 407
IS 12
BP 2321
EP 2328
DI 10.1016/j.physb.2012.03.021
UT WOS:000303803000064
ER

PT J
AU Peng, X
   Jiang, SM
   Sun, XD
   Gong, J
   Sun, C
AF Peng Xin
   Jiang Sumeng
   Sun Xudong
   Gong Jun
   Sun Chao
TI CYCLIC OXIDATION AND HOT CORROSION BEHAVIORS OF A GRADIENT NiCoCrAlYSi
   COATING
SO ACTA METALLURGICA SINICA
AB MCrAlY (M=Ni and/or Co) coatings are widely used as overlays or bond coats for thermal barrier coatings due to their good performance against high temperature oxidation and hot corrosion. Usually, high Al content in the MCrAlY coatings can benefit the performance and lifetimes of the coatings. However, MCrAIY coatings usually contain only restricted Al content because high Al content might lead to brittleness and potential crack. Design of gradient coating can be used to solve the problem, since it can provide a balance between high Al content and high stress bearing ability. Therefore, much attention has been paid to coatings with gradient structures, and these coatings show good oxidation and corrosion resistance. In this work, a gradient and a conventional NiCoCrAlYSi coating were prepared by arc ion plating technique and subsequent annealing treatment. Cyclic oxidation tests of the two coatings were carried out between room temperature and 1000 degrees C. The hot corrosion tests of the coatings were performed in two different mixed salts of 75%Na2SO4+25%K2SO4 and 75%Na2SO4+25%NaCl (mass fraction) at 900 degrees C. The results indicated that the gradient coating possessed a graded distribution of Al-rich outer layer and Cr-rich inner layer after annealing treatment, and it showed better performance of re-healing alumina scale due to its possession of more beta phase as Al reservoir during the cyclic oxidation. The degradation process of the gradient coating was favorably retarded by the formation of Cr(W, Re)-rich precipitates in the interdiffusion zone. In sulphates, the two coatings showed good corrosion resistance. The presence of NaCl aggravated the corrosion extent of the two coatings. Compared with the conventional coating, the gradient coating postponed the formation of internal oxidation and sulfidation, resulting from the gradient distribution of Al-enriched outer layer and Cr-enriched inner layer.
SN 0412-1961
PD MAY 11
PY 2016
VL 52
IS 5
BP 625
EP 631
DI 10.11900/0412.1961.2016.00013
UT WOS:000376471100014
ER

PT J
AU Wang, YQ
   Sayre, G
AF Wang, Y. Q.
   Sayre, G.
TI Factors affecting the microstructure of platinum-modified aluminide
   coatings during a vapor phase aluminizing process
SO SURFACE & COATINGS TECHNOLOGY
AB Platinum (Pt)-modified aluminide coatings were developed by electroplating a thin layer of Pt followed by an industrial vapor phase aluminizing process. The goal of this work was to systematically investigate the effect of critical coating process parameters (such as the electroplated Pt thicknesses, Al contents in Cr-Al nuggets, diffusion heat treatments) and substrates on the final Pt-modified aluminide coatings. Surface morphology and cross-section microstructure of the developed coatings were inspected and compared by using Optical Microscope, Scanning Electron Microscope (SEM) equipped with energy dispersive spectroscopy (EDS). Experimental results showed that the Al and/or Pt increase shall favor the formation of xi-PtAl(2) phase; transformation of xi-PtAl(2) into beta-(Ni,Pt)Al phase can be obtained via a heat treatment process; Cr, Co elements in the studied Ni-base superalloy substrates did not show significant influence on coating outer layer microstructure; while substrate elements affect the microstructure of the coating interdiffusion layer. (C) 2008 Elsevier B.V. All rights reserved.
SN 0257-8972
PD JAN 25
PY 2009
VL 203
IS 9
BP 1264
EP 1272
DI 10.1016/j.surfcoat.2008.10.031
UT WOS:000263388200023
ER

PT J
AU Yoshioka, T
   Arikawa, H
   Okada, M
   Hisamatsu, T
   Kojima, Y
AF Yoshioka, T
   Arikawa, H
   Okada, M
   Hisamatsu, T
   Kojima, Y
TI Influence of surface treatment of bondcoat and yttrium in bondcoat on
   oxidation behavior of thermal barrier coatings
SO JOURNAL OF THE JAPAN INSTITUTE OF METALS
AB This paper focuses on the oxide layer formed at bondcoat/topcoat interface of thermal barrier coatings (TBCs), which grows faster in comparison with the oxide layer formed on overlay coatings, although both bondcoat and overlay coating are made of MCrAlY alloy (M is Ni or Co, or combination of Ni and Co). The authors clarify the influence of (D the surface treatment (shot peening) of bondcoat and (2) yttrium in bondcoat on the oxidation behavior of the thermal barrier coatings. Oxidation tests were carried out at 950 degrees C in air by means of TBC specimens. The specimen consists of Ni-base superalloy (Inconel738LC), CoNiCrAlY bondcoat and ZrO2-Y2O3 topcoat. In the TBC specimen with as-sprayed bondcoat, the oxide layer consisted of "wart-like oxide" and "continuous alumina layer". The wart-like oxide is caused due to un-melted particles of CoNiCrAlY alloy that remained at the bondcoat /topcoat interface in spraying process. The surface treatment of bondcoat prevented the formation of wart-like oxide because the unmelted particles were removed. In the TBC specimen with as-sprayed bondcoat, yttrium-rich oxide particles were included in the continuous alumina layer. The surface treatment of bondcoat and/or the removal of yttrium from the chemical composition of bondcoat in TBC specimen prevented the formation of the yttrium-rich oxide particles in the continuous oxide layer, and as a result, the growth of continuous alumina layer was decreased. There is a possibility that the application of the bondcoat without yttrium restrains the growth of the continuous oxide layer in TBC.
SN 0021-4876
EI 1880-6880
PD JAN
PY 2006
VL 70
IS 1
BP 7
EP 13
DI 10.2320/jinstmet.70.7
UT WOS:000235568200002
ER

PT J
AU Horita, T
   Xiong, YP
   Kishimoto, H
   Yamaji, K
   Sakai, N
   Brito, ME
   Yokokawa, H
AF Horita, T
   Xiong, YP
   Kishimoto, H
   Yamaji, K
   Sakai, N
   Brito, ME
   Yokokawa, H
TI Oxidation behavior of Fe-Cr- and Ni-Cr-based alloy interconnects in
   CH4-H2O for solid oxide fuel cells
SO JOURNAL OF THE ELECTROCHEMICAL SOCIETY
AB Oxide scale formations in CH4-H2O atmospheres were compared for different alloys as interconnects in solid oxide fuel cells (Fe-Cr and Ni-Cr alloys). Oxidation with anode gases (CH4, H2O, CO, and CO2) caused a relatively thick oxide scale formation on the alloy surfaces even in the low oxygen partial pressures at 1073 K. The distribution of elements in the oxide scale and the growth rates of oxide scales were precisely analyzed among the examined alloys by glow discharge optical emission spectrometry. Mn spinels formed on the top surface of oxide scales for both Fe-Cr and Ni-Cr alloys. Oxide scale thickness grew with annealing time by a parabolic relationship, and the growth rates were in the orders of 10(-6)-10(-5) mu m(2) s(-1) at 1073 K. Ni-Cr alloy shows relatively low growth rate compared with the Fe-Cr alloy. The electrical conductivity after forming oxide scales was different depending on the oxide scale phases and thickness, which was on the order of 10-100 S cm(-1) at 1073 K. (c) 2005 The Electrochemical Society.
RI Horita, Teruhisa/I-5886-2018; BRITO, Manuel E./U-9517-2018; Yamaji,
   Katsuhiko/L-6931-2018; Kishimoto, Haruo/M-4725-2018
OI Horita, Teruhisa/0000-0001-9103-5046; BRITO, Manuel
   E./0000-0002-3057-2996; Yamaji, Katsuhiko/0000-0003-3688-9297;
   Kishimoto, Haruo/0000-0002-4526-9439
SN 0013-4651
EI 1945-7111
PY 2005
VL 152
IS 11
BP A2193
EP A2198
DI 10.1149/1.2050428
UT WOS:000233133700014
ER

PT J
AU Christofidou, KA
   Hardy, MC
   Li, HY
   Argyrakis, C
   Kitaguchi, H
   Jones, NG
   Mignanelli, PM
   Wilson, AS
   Messe, OMDM
   Pickering, EJ
   Gilbert, RJ
   Rae, CMF
   Yu, SY
   Evans, A
   Child, D
   Bowen, P
   Stone, HJ
AF Christofidou, Katerina A.
   Hardy, Mark C.
   Li, Hang-Yue
   Argyrakis, Christos
   Kitaguchi, Hiroto
   Jones, Nicholas G.
   Mignanelli, Paul M.
   Wilson, Alison S.
   Messe, Olivier M. D. M.
   Pickering, Ed J.
   Gilbert, Robert J.
   Rae, Cathie M. F.
   Yu, Suyang
   Evans, Alex
   Child, Daniel
   Bowen, Paul
   Stone, Howard J.
TI On the Effect of Nb on the Microstructure and Properties of Next
   Generation Polycrystalline Powder Metallurgy Ni-Based Superalloys
SO METALLURGICAL AND MATERIALS TRANSACTIONS A-PHYSICAL METALLURGY AND
   MATERIALS SCIENCE
CT 3rd European Conference on Superalloys (Eurosuperalloys)
CY SEP 09-13, 2018
CL Univ Oxford, Oxford, ENGLAND
HO Univ Oxford
AB The effect of Nb on the properties and microstructure of two novel powder metallurgy (P/M) Ni-based superalloys was evaluated, and the results critically compared with the Rolls-Royce alloy RR1000. The Nb-containing alloy was found to exhibit improved tensile and creep properties as well as superior oxidation resistance compared with both RR1000 and the Nb-free variant tested. The beneficial effect of Nb on the tensile and creep properties was due to the microstructures obtained following the post-solution heat treatments, which led to a higher gamma' volume fraction and a finer tertiary gamma' distribution. In addition, an increase in the anti-phase-boundary energy of the gamma' phase is also expected with the addition of Nb, further contributing to the strength of the material. However, these modifications in the gamma' distribution detrimentally affect the dwell fatigue crack-growth behavior of the material, although this behavior can be improved through modified heat treatments. The oxidation resistance of the Nb-containing alloy was also enhanced as Nb is believed to accelerate the formation of a defect-free Cr2O3 scale. Overall, both developmental alloys, with and without the addition of Nb, were found to exhibit superior properties than RR1000.
OI Christofidou, Katerina/0000-0002-8064-5874; Pickering,
   Ed/0000-0002-7516-868X
SN 1073-5623
EI 1543-1940
PD SEP
PY 2018
VL 49A
IS 9
SI SI
BP 3896
EP 3907
DI 10.1007/s11661-018-4682-4
UT WOS:000440714700012
ER

PT S
AU Monceau, D
   Oquab, D
   Estournes, C
   Boidot, M
   Selezneff, S
   Ratel-Ramond, N
AF Monceau, Daniel
   Oquab, Djar
   Estournes, Claude
   Boidot, Mathieu
   Selezneff, Serge
   Ratel-Ramond, Nicolas
BE Nie, JF
   Morton, A
TI Thermal Barrier Systems and Multi-Layered Coatings Fabricated by Spark
   Plasma Sintering for the Protection of Ni-Base Superalloysac
SO PRICM 7, PTS 1-3
SE Materials Science Forum
CT 7th Pacific Rim International Conference on Advanced Materials and
   Processing
CY AUG 02-06, 2010
CL Cairns, AUSTRALIA
SP Chinese Soc Metals, Japan Inst Metals, Korean Inst Metals & Mat, Mat Australia, Minerals, Met & Mat Soc
AB Aeronautic gas turbine blades, vanes and combustion chambers are protected against high temperature oxidation and corrosion by single or multilayered coatings. These include environmental coatings, generally based on Pt-modified Ni aluminides or MCrAlY overlays (where M = Ni and/or Co), thermal barrier coating (TBC) systems including a ceramic thermally insulating layer, and abradable seals. The present work shows the ability of the Spark Plasma Sintering technique to rapidly develop new coatings compositions and microstructures. This technique allows combining powders and metallic foils on a superalloy substrate in order to obtain multilayered coatings in a single short production step. Fabrication of MCrAlY overlays with local Pt and/or Al enrichments is shown, as well as fabrication of coatings made of zeta-PtAl2, epsilon-PtAl, alpha-AlNiPt2, martensitic and beta-(Ni,Pt)Al or Pt-rich gamma/gamma' phases, including their doping with reactive elements. The fabrication of a complete TBC system with a porous and adherent Yttria Stabilized Zirconia (YSZ) layer on a bond-coating is also demonstrated, as well as the fabrication of a CoNiCrAlY-based cermet coating for abradable seal application. Difficulties of fabrication are reviewed, such as Y segregation, risks of carburization, local over-heating, or difficulty to coat complex shaped parts. Solutions are given to overcome these difficulties.
RI ESTOURNES, Claude/F-2322-2017; Boidot, Mathieu/K-6376-2014
OI ESTOURNES, Claude/0000-0001-8381-8454; 
SN 0255-5476
PY 2010
VL 654-656
BP 1826
EP +
DI 10.4028/www.scientific.net/MSF.654-656.1826
PN 1-3
UT WOS:000285374600448
ER

PT J
AU Guo, MH
   Wang, QM
   Ke, PL
   Gong, J
   Sun, C
   Huang, RF
   Wen, LS
AF Guo, MH
   Wang, QM
   Ke, PL
   Gong, J
   Sun, C
   Huang, RF
   Wen, LS
TI The preparation and hot corrosion resistance of gradient NiCoCrAlYSiB
   coatings
SO SURFACE & COATINGS TECHNOLOGY
