Repository: MatInfoUB/NLP-Queries

File: Co_superalloys2.txt (part 12 of 21)
FN Clarivate Analytics Web of Science
AB To improve the efficiency of modern gas turbines, it is highly desired to develop durable MCrAlY alloys, to be used as protective coatings against oxidation and corrosion for superalloys which are the base materials for some hot components like turbine blades and vanes. In this paper, an oxidation-diffusion model was used to simulate the diffusion of alloying elements and the corresponding microstructural changes in different superalloy-coating systems at high temperature. Two important processes are considered in this model: oxidation of the coating and interdiffusion between the superalloy and the coating. The model showed an accurate predictability of the diffusion and microstructural evolution in real superalloy-coating diffusion couples studied at high-temperature exposure. The model was further applied to investigate the elemental effects of Ni, Co, Cr and Al on the microstructural evolution, considering the development of two important phases in superalloys and coatings, i.e. FCC-gamma' and BCC-beta, at different temperatures. The results in this paper deepen the knowledge of the MCrAlY coating design for superalloy-coating systems in high-temperature applications. (C) 2014 Elsevier B.V. All rights reserved.
RI wang, yandong/G-9404-2013; Peng, Ru L/T-6244-2018
OI Peng, Ru L/0000-0001-5358-9937
SN 0257-8972
PD SEP 15
PY 2014
VL 254
BP 79
EP 96
DI 10.1016/j.surfcoat.2014.05.067
UT WOS:000340977300011
ER

PT J
AU Tian, SG
   Meng, FL
   Du, HQ
   Wang, CT
   Shui, L
   Hu, ZQ
AF Tian Su-gui
   Meng Fan-lai
   Du Hong-qiang
   Wang Chun-tao
   Shui Li
   Hu Zhuang-qi
TI Influence of microstructure stability on creep properties of single
   crystal nickel base superalloys
SO TRANSACTIONS OF NONFERROUS METALS SOCIETY OF CHINA
CT Beijing International Materials Week
CY JUN 25-30, 2006
CL Beijing, PEOPLES R CHINA
SP Chinese Mat Res Soc, European Mat Res Soc, Gen Res Inst Nonferrous Metals, Pulead Technol Ind Co Ltd, Shanshan Technol Grp
AB The influence of microstructure stability on the creep properties of single crystal nickel-based superalloys was investigated by means of the measurement of the creep curves and microstructure observation. Results show that the superalloy with 4%(mass fraction)W in Ni-Al-Cr-Ta-Co-5.5%Mo-x%W systems displays a better microstructure stability, but the P phase is precipitated in the superalloy with 6% W during aging. The strip-like mu phase is precipitated to be parallel or perpendicular to each other along the < 110 > orientation, and grown into the slice-like morphology along the {111} planes. The superalloy with 4%W displays a better creep rupture lifetime under the applied stress of 200 MPa at 982 degrees C, but the creep lifetime of alloy is obviously decreased with the increase of the element W content up to 6%. The fact that the mu phase is precipitated in the superalloy with 6% W during applied stress and unstress aging results in the appearance of the poor regions for the refractory elements. This is one of the main reasons for reducing the creep rupture lifetime of the superalloy.
SN 1003-6326
PD DEC
PY 2006
VL 16
SI 3
BP S1897
EP S1900
UT WOS:000244524400150
ER

PT J
AU Wang, CP
   Huang, JH
   Lu, Y
   Liu, XJ
AF Wang Cuiping
   Huang Jianhong
   Lu Yong
   Liu Xingjun
TI Experimental Research and Phase-field Simulation of Coarsening Kinetics
   of gamma Precipitates in Co-Ti Alloys
SO RARE METAL MATERIALS AND ENGINEERING
AB The microstructure evolution and coarsening behaviors of disordered gamma phase in the inverse Co-19.7Ti alloy have been investigated by experiments and a phase-field method. Both the experimental and simulated results show that the morphologies of gamma phase evolve from near-spherical shape to plate-like shape as the aging time increases. The coarsening kinetics for the mean particle size obeys the cube law r(3) = kt, and it can be obtained as: (r) over bar (3)(t) = 1.126 x 10(19) t exp[-349890/RT]. There exist two distinct stages of the mean particle size increase versus aging time, the growth rate is dramatically larger in the stage 1 and has a relatively slower increase in the stage II. The summit of precipitate size distributions becomes larger and the breadth of the distributions decreases from 700 degrees C to 750 degrees C. The simulated results reproduce well the experimental results.
SN 1002-185X
PD SEP
PY 2019
VL 48
IS 9
BP 2799
EP 2807
UT WOS:000488891300012
ER

PT J
AU Cui, CY
   Gu, YF
   Harada, H
   Sato, A
AF Cui, CY
   Gu, YF
   Harada, H
   Sato, A
TI Microstructure and yield strength of UDIMET 720LI alloyed with co-16.9
   Wt Pct Ti
SO METALLURGICAL AND MATERIALS TRANSACTIONS A-PHYSICAL METALLURGY AND
   MATERIALS SCIENCE
AB We proposed a new method for developing Ni-base turbine disc alloy for application at temperatures above 700 degrees C by mixing a Ni-base superalloy U720LI with a two-phase alloy Co-16.9 wt pet Ti in various contents. The microstructure and phase stability of the alloys were analyzed using an optical microscope, a scanning electron microscope, energy-dispersive spectroscopy, and an X-ray diffractometer. The yield strength was studied by compression tests at temperatures ranging from 25 degrees C to 1200 degrees C. The results show that all the alloys had a dendritic structure. Ni3Ti (eta) phase was formed in the interdendritic region in the alloys with the addition of Co-16.9 wt pet Ti, and its volume fraction increased with the increase in the addition of Co-16.9 wt pet Ti. The results of exposure at 750 degrees C show that the addition of Co-16.9 wt pet Ti to U720LI had a great effect on suppressing the formation of a phase due to the reduced Cr content in the gamma matrix. Compared to U720LI, the alloys with the addition of Co-16.9 wt pet Ti possessed higher yield strength. The solid-solution strengthening of gamma and gamma' and higher volume fraction of gamma' were assumed to cause this strength increase.
SN 1073-5623
PD NOV
PY 2005
VL 36A
IS 11
BP 2921
EP 2927
UT WOS:000232678100005
ER

PT J
AU Mukai, K
   Li, ZS
   Mills, KC
AF Mukai, K
   Li, ZS
   Mills, KC
TI Prediction of the densities of liquid Ni-based superalloys
SO METALLURGICAL AND MATERIALS TRANSACTIONS B-PROCESS METALLURGY AND
   MATERIALS PROCESSING SCIENCE
AB The molar volume of nickel and the partial molar volumes of Cr, Co, W, Ta, Al, Mo, and Re are computed from the densities of liquid nickel and liquid Ni-based binary alloys measured by the modified sessile drop method (MSDM) and the modified pycnometric method (MPM). The molar volumes of Hf, Nb, and Ti are calculated from the literature density values of these elements. A prediction model for the densities of liquid Ni-based alloys is developed based on the obtained molar/partial molar volumes of the elements in liquid Ni-based alloys. The validity of this model is verified by the density data of liquid Ni-based ternary (Ni-Co-Al), quaternary (Ni-Co-Al-Cr, Ni-Co-Al-Mo, and Ni-Cr-Al-Mo), and commercial alloys measured by both MSDM and MPM. It is also verified by the density values of liquid Ni-based commercial alloys in the literature. It has been shown that the present model can provide reasonable estimation for the density and its temperature dependency of liquid Ni-based alloys. The difference between the predicted value and the measured/cited value is within +/- 2.5 pct.
SN 1073-5615
EI 1543-1916
PD APR
PY 2005
VL 36
IS 2
BP 255
EP 262
DI 10.1007/s11663-005-0027-y
UT WOS:000228041000011
ER

PT J
AU Xia, YF
   Jin, L
   Cheng, Q
   Tong, JJ
   Zhang, KM
   Zhang, JY
AF Xia, Yufeng
   Jin, Li
   Cheng, Qian
   Tong, Jiajun
   Zhang, Kemin
   Zhang, Jingyu
TI A comparative study on the microstructures and mechanical properties
   between surfacing nickel-based superalloy and surfacing cobalt-based
   superalloy
SO MATERIALS RESEARCH EXPRESS
AB Surfacing gradient layers using different materials on the surface of die is an efficient way to improve its service life, especially under extreme high temperature and high pressure. To obtain superior high-temperature stability, a cobalt-based superalloy welding material, JLCo32 and a nickel-based superalloy welding material, CHN327 were both designed in this study as surface layers which welded on the die manufactured by bimetal-layer surfacing technology. Arc surfacing of the two kinds of superalloy was conducted on ferrous alloys matrix, and ten cycles of heating to 700 degrees C with a speed of 2 degrees C s(-1) followed by water quenching were operated to simulate the temperature cycles of dies in service. Changes of the microstructures before and after cycles of heating and water quenching were characterized by means of optical microscopy (OM), x-ray diffraction (XRD), energy dispersive spectrometer (EDS) and scanning electron microscopy (SEM). The results indicated that, after ten cycles of heating and water quenching, the major precipitates of JLCo32 were carbides and there were more gamma '' phases in CHN327. The mechanical properties of the surfacing layer were investigated by microhardness tests and shear tests. High-temperature tensile tests at different temperatures were performed to examine the high-temperature behaviour of these two kinds of superalloy. Experimental results showed that, compared with CHN327, JLCo32 exhibits higher microhardness and more reliable bonding with ferrous alloy matrix. For the two superalloys, microhardness near the welding line tend to increase after cycles of heating and water quenching attributed to the diffusion of strengthening elements. Furthermore, in comparison to CHN327, JLCo32 own superior yield strength and ultimate tensile strength but inferior ductility.
SN 2053-1591
PD SEP
PY 2019
VL 6
IS 9
AR 096589
DI 10.1088/2053-1591/ab30b2
UT WOS:000476616500009
ER

PT J
AU Koyama, T
AF Koyama, Toshiyuki
TI Simulation of Microstructural Evolution Based on the Phase-Field Method
   and Its Applications to Material Development
SO JOURNAL OF THE JAPAN INSTITUTE OF METALS
AB The phase-field method has recently been extended and utilized across many fields in materials science. Since this method can systematically incorporate the effect of coherent strain induced by lattice mismatch and applied stress as well as external electric and magnetic fields, it has been applied to many material processes including solidification, solid-state phase transformations and various types of complex microstructure changes.
   In this paper, firstly the calculation method of phase-field approach is briefly explained. In particular, the basic philosophy of phase-field simulation is mentioned. Secondly, we summarize the recent calculation results of the phase-field simulation of phase transformations in Fe-based alloys and Ni (or Co)-based superalloys. Finally, the image-based calculation of materials properties is explained, where the simulated microstructure image that is the output data of phase-field simulation is employed as a boundary condition for calculating the materials property, and we show the cases of the mechanical property (stress-strain curve), magnetic property (ferromagnetic hysteresis) and electric property (ferroelectric hysteresis) as typical examples of this approach.
RI Koyama, Toshiyuki/O-6138-2019
SN 0021-4876
EI 1880-6880
PD DEC
PY 2009
VL 73
IS 12
BP 891
EP 905
DI 10.2320/jinstmet.73.891
UT WOS:000274073700001
ER

PT J
AU Sotelo-Mazon, O
   Porcayo-Calderon, J
   Cuevas-Arteaga, C
   Salinas-Solano, G
   Ramos-Hernandez, JJ
   Vazquez-Velez, E
   Martinez-Gomez, L
AF Sotelo-Mazon, O.
   Porcayo-Calderon, J.
   Cuevas-Arteaga, C.
   Salinas-Solano, G.
   Ramos-Hernandez, J. J.
   Vazquez-Velez, E.
   Martinez-Gomez, L.
TI Corrosion Performance of Ni-Based Alloys in Sodium Metavanadate
SO INTERNATIONAL JOURNAL OF ELECTROCHEMICAL SCIENCE
AB Hot corrosion or molten salt corrosion is a form of corrosion which consumes materials to high corrosion rates, because it destroys the protective oxide layer formed on the metal surface. Therefore, it has been developed more resistant materials such as superalloys which have been manufactured for high temperature applications. A study of the corrosion performance of Ni-based alloys (Inconel 600, 601, 617 and 625) in NaVO3 molten salt at 700 degrees C was realized. In order to determine the corrosion resistance of the alloys, electrochemical techniques and weight loss tests were used. Electrochemical techniques applied were polarization potentiodynamic curves, open circuit potential and the linear polarization resistance. Analyses were conducted by scanning electron microscopy and X-ray diffraction to analyze the products of corrosion. It was observed that Inconel 600 and 601 showed the best corrosion resistance, however the Inconel 617 and 625 showed a low performance. It is known that Cr is responsible for the corrosion resistance; this due to the formation of the protective layer of Cr2O3, however, the Ni content plays an important role in the performance of this type of materials, as well as the other alloying elements (Al, Ti, Nd, Co and Mo).
SN 1452-3981
PD MAR
PY 2016
VL 11
IS 3
BP 1868
EP 1882
UT WOS:000372195300006
ER

PT J
AU Esleben, K
   Gorr, B
   Christ, HJ
   Pritzel, C
   Mukherji, D
   Rosler, J
   Beran, P
   Strunz, P
   Hoelzel, M
   Gilles, R
AF Esleben, Katharina
   Gorr, Bronislava
   Christ, Hans-Juergen
   Pritzel, Christian
   Mukherji, Debashis
   Roesler, Joachim
   Beran, Premysl
   Strunz, Pavel
   Hoelzel, Markus
   Gilles, Ralph
TI Effect of Cr and Ni on the microstructural evolution in Co-Re-Cr-Ni
   alloys
SO INTERNATIONAL JOURNAL OF MATERIALS RESEARCH
CT 1st International Conference on Processing and Characterization of
   Materials (ICPCM)
CY DEC 06-08, 2018
CL Natl Inst Technol, Rourkela, INDIA
HO Natl Inst Technol
AB The present study focuses on the microstructural evolution in Co-Re-Cr-Ni alloys at high temperatures. Four alloys with different Cr and Ni contents were studied. The microstructural examinations were performed using complementary methods of scanning electron microscopy, transmission electron microscopy, differential scanning calorimetry and neutron diffraction. Based on the experimental results and assisted by thermodynamic calculations, the effect of Cr and Ni on the microstructure could be identified. While both Ni and Cr, but Cr only if Ni is also present in the alloy, stabilize the fcc phase, the impacts of these elements on the sigma phase formation are different. It was found that the temperature stability of the sigma phase enhances with increasing Cr content, whereas Ni reduces the required Cr concentration for the sigma phase formation. The evaluation of the Cr and Ni effects on the microstructural evolution contributes to a fundamental understanding of the alloy behaviour and, thus, is a key aspect for successful alloy development.
SN 1862-5282
EI 2195-8556
PD DEC
PY 2019
VL 110
IS 12
BP 1092
EP 1104
DI 10.3139/146.111855
UT WOS:000502081400002
ER

PT J
AU Yuan, Y
   Gu, YF
   Zhong, ZH
   Osada, T
   Cui, CY
   Tetsui, T
   Yokokawa, T
   Harada, H
AF Yuan, Y.
   Gu, Y. F.
   Zhong, Z. H.
   Osada, T.
   Cui, C. Y.
   Tetsui, T.
   Yokokawa, T.
   Harada, H.
TI Creep mechanisms of a new Ni-Co-base disc superalloy at an intermediate
   temperature
SO JOURNAL OF MICROSCOPY
AB The microstructures of a new Ni-Co-base disc superalloy, TMW-4M3, before and after the creep test at 725 degrees C/630 MPa have been systematically investigated by transmission electron microscopy (TEM). The crept microstructures were marked as three different deformation stages (I, II and III) corresponding to the gradually increased strain. At stage I, stacking fault (SF) shearing was the main deformation mechanism. The SF was extrinsic and lay on {111} plane. However, deformation microtwinning became the dominant mode at stage II and III. The average spacing of deformation twins decreased from 109 +/- 15 nm at stage II to 76 +/- 12 nm at stage III, whereas the twin thickness did not change significantly. The influence of stacking fault energy (SFE) of ? matrix on the deformation mechanism is discussed. It is suggested that lower SFE in TMW-4M3 is partly responsible for the enhanced creep resistance.
RI OSADA, Toshio/D-3226-2014
OI Osada, Toshio/0000-0003-1539-9264
SN 0022-2720
EI 1365-2818
PD OCT
PY 2012
VL 248
IS 1
BP 34
EP 41
DI 10.1111/j.1365-2818.2012.03647.x
UT WOS:000308655400004
PM 22834947
ER

PT J
AU Shu, DL
   Tian, SG
   Tian, N
   Liu, LR
   Liang, S
   Zhang, BS
AF Shu, Delong
   Tian, Sugui
   Tian, Ning
   Liu, Lirong
   Liang, Shuang
   Zhang, Baoshuai
TI Influence of Re/Ru on concentration distribution in the gamma/gamma '
   phases of nickel-based single crystal superalloys
SO MATERIALS & DESIGN
AB In order to understand the influence of Ru and Re on the concentration distributions of elements in gamma' and gamma phases, the partitioning behaviors of elements in various alloy are investigated by means of atom probe tomography (APT). Results showthat the elements Al, Ta and Ni are enriched in gamma' phase, while the elements Co, Cr, Mo, W, Re and Ru are enriched in. matrix phase. Adding Ru may decrease the partitioning ratio of elements in gamma and gamma' phases. Wherein, when Ru atoms dissolve into gamma' phase to substitute the Al atoms, some Re, Mo andWatoms adhered in the round of Ru atoms, under the hybridization effect of d orbit, may dissolve into.' phase, which is thought to be the main reason of Ru decreasing the partitioning ratios of gamma' and gamma phases. When adding Re into the alloy, the Re atomswith lowdiffusion coefficientmay hinder the diffusion of other atoms away from gamma' phase during the growth of.' phase, which is thought to be themain reason of decreasing the partitioning ratios of elements in gamma and gamma' phase. (C) 2017 Elsevier Ltd. All rights reserved.
SN 0264-1275
EI 1873-4197
PD OCT 15
PY 2017
VL 132
BP 198
EP 207
DI 10.1016/j.matdes.2017.06.069
UT WOS:000408688300021
ER

PT J
AU Chen, YQ
   Babu, RP
   Slater, TJA
   Bai, MW
   Mitchell, R
   Ciuca, O
   Preuss, M
   Haigh, SJ
AF Chen, Yiqiang
   Babu, R. Prasath
   Slater, Thomas J. A.
   Bai, Mingwen
   Mitchell, Robert
   Ciuca, Octav
   Preuss, Michael
   Haigh, Sarah J.
TI An investigation of diffusion-mediated cyclic coarsening and reversal
   coarsening in an advanced Ni-based superalloy
SO ACTA MATERIALIA
AB The anomalous cyclic coarsening behaviour of gamma' precipitates after ageing at 1073 K has been investigated for the low misfit commercial powder metallurgy (PM) Ni-based superalloy RR1000. Using scanning transmission electron microscope (STEM) imaging combined with absorption-corrected energy-dispersive X-ray (EDX) spectroscopy, the elemental segregation as a function of coarsening behaviour has been experimentally observed for secondary gamma' precipitates. Elemental EDX spectrum imaging has revealed nanoscale enrichment of Co and Cr and a depletion of Al and Ti within the gamma matrix close to the gamma-gamma' interface. Our experimental results, coupled with complementary modelling and synchrotron X-ray diffraction analysis, demonstrate the importance of elastic strain energy resulting from local compositional variations for influencing precipitate morphology. In particular, elemental inhomogeneities, as a result of complex diffusive interactions within both matrix and precipitates, play a crucial role in determining the rate of coarsening. Our findings provide important new evidence for understanding the microstructural evolution observed for advanced superalloys when they are exposed to different heat treatment regimes. (C) 2016 Acta Materialia Inc. Published by Elsevier Ltd.
RI Rajan, Prasath Babu Revathy/A-3337-2014; Slater, Thomas/Z-1699-2019;
   Slater, Thomas/B-8482-2013; Haigh, Sarah/D-1309-2014
OI Rajan, Prasath Babu Revathy/0000-0003-4351-3132; Slater,
   Thomas/0000-0003-0372-1551; Chen, Yiqiang/0000-0002-1477-0394; Ciuca,
   Octav Paul/0000-0002-7065-6035; Haigh, Sarah/0000-0001-5509-6706; Bai,
   Mingwen/0000-0002-6267-9771
SN 1359-6454
EI 1873-2453
PD MAY 15
PY 2016
VL 110
BP 295
EP 305
DI 10.1016/j.actamat.2016.02.067
UT WOS:000374810400031
ER

PT J
AU Tan, LM
   Zhang, YW
   Jia, J
   Han, SB
AF Tan, Li-ming
   Zhang, Yi-wen
   Jia, Jian
   Han, Shou-bo
TI Precipitation of Ft Phase in Nickel-based Powder Metallurgy Superalloy
   FGH97
SO JOURNAL OF IRON AND STEEL RESEARCH INTERNATIONAL
AB The precipitation behavior of topological close-packed (TCP) mu phase in powder metallurgy (P/M) nickel-based superalloy FGH97 was investigated. The results showed that proper addition of solution strengthening elements, such as Co, Cr, W, Mo, improved tensile strength, while excessive addition of those elements facilitated the precipitation of mu phase, which seriously aggravated the plasticity of the P/M superalloy. For the heat-treated specimens, the relationship between critical aging time (when mu started to precipitate) aging temperature, and the average electron vacancy number of gamma matrix was established.
OI Tan, Liming/0000-0001-7999-6311
SN 1006-706X
EI 2210-3988
PD AUG
PY 2016
VL 23
IS 8
BP 851
EP 856
DI 10.1016/S1006-706X(16)30130-3
UT WOS:000382272100016
ER

PT J
AU Bruna, AA
   Alba, JA
   Villanueva, FJGD
   Gonzalez, PV
AF Bruna, AA
   Alba, JA
   Villanueva, FJGD
   Gonzalez, PV
TI Protective coatings for aeronautic and power generation turbines
   components deposited by plasma spray
SO BOLETIN DE LA SOCIEDAD ESPANOLA DE CERAMICA Y VIDRIO
AB Coatings produced by aluminium diffusion, called aluminide are employed to increase the oxidation and corrosion resistance, increasing the life of Ni and Co base superalloys components at temperatures comprised between 900 and 1050 degrees C. Consequently these coatings are frequently employed in aeronautic and Fewer generation turbines as well as in the chemical industry. Aluminides are industrially produced by pack cementation or CVD and recently it has been demonstrated that its resistance significantly increases when Cr is added (chrome-aluminides). During this work, a feasibility study has been carried out in order to determine if plasma spray can be employed for depositing this type of coatings on turbine blades. Therefore, aluminium and aluminium/chromium layers were deposited on Ni base IN100 superalloy specimens that were subsequently subjected to a diffusion heat treatment under Ar flow Characterisation and analysis of the coatings were carried out by metallography, SEM and EDS. Cyclic oxidation tests were carried out at 1050 degrees C while molten sulphate hot corrosion was performed at 900 degrees C. The results of this preliminary study are promising and indicate that plasma spray can be developed as an industrial process for production of aluminide and chrome-aluminide coatings.
SN 0366-3175
PD JUL-AUG
PY 2000
VL 39
IS 4
BP 540
EP 547
UT WOS:000088543200030
ER

PT J
AU POUND, BG
   BECKER, CH
AF POUND, BG
   BECKER, CH
TI COMPOSITION OF SURFACE-FILMS ON NICKEL-BASE SUPERALLOYS
SO JOURNAL OF THE ELECTROCHEMICAL SOCIETY
AB The composition and thickness of the passive film formed on three nickel base superalloys (Inconel 718, Incoloy 925, and MP35N) in an acetate buffer (1 mol 1-1 acetic acid/1 mol 1-1 sodium acetate) was investigated using the technique of surface analysis by laser ionization (SALI).  The thickness of the films was found to be similar for the three alloys and was estimated to be 1.5 +/- 0.5 nm.  The films were all enriched in Cr but were depleted in Ni and Fe (where relevant).  Mo enrichment occurs with the Inconel, but only slightly with the Incoloy and MP35N.  The degree of Mo segregation appears to be related to the Ni content of the alloy.  The film is basically a Ni-Cr-Fe oxide on Inconel 718, a Ni-Cr-Fe-Cu oxide on Incoloy 925, and a Ni-Cr-Co oxide on MP35N.  The high Cr content of the oxides accounts in large part for the high corrosion resistance of these alloys.  MP35N further benefits from a relatively high level of Mo in the film.  The smaller amounts of Mo in the oxides on the Inconel and Incoloy are compensated to some extent by enriched levels of Nb and Cu, respectively.
SN 0013-4651
PD MAR
PY 1991
VL 138
IS 3
BP 696
EP 700
DI 10.1149/1.2085660
UT WOS:A1991FA23600007
ER

PT J
AU TSUJI, I
   OKADA, K
AF TSUJI, I
   OKADA, K
TI DEVELOPMENT OF A NEW NI-BASE SUPERALLOY FOR INDUSTRIAL GAS-TURBINE
   COMBUSTOR BY STATISTICAL ALLOY DESIGN METHOD
SO TETSU TO HAGANE-JOURNAL OF THE IRON AND STEEL INSTITUTE OF JAPAN
AB A new Ni-base superalloy has been developed for gas turbine combustor.  In the first stage, multiple regression analysis was conducted on the published material data of superalloys.  The eatimation equations were established to estimate the mechanical properties such as stress rupture strength and tensile properties, and physical properties such as density and thermal conductivity.  Alloy design program by statistical method was made to select the alloy chemical compositions which will satisfy the requirements of structural design.  By means of this alloy design method, 22%Cr-8%Co-9%Mo-3%W-1%Al-0.3%Ti-Ni base alloy (%:mass%) was set up for combustor superalloy.  The superalloy plates using these alloy elements were manufactured by vacuum induction and remelting process weighing 2000 kg.
   The mechanical and physical properties were examined on those plates, and it is confirmed that these estimated values by alloy design coincide with the testing measured values.  As above test results, it is considered that the statistical alloy design is useful for developing new superalloys.  The new Ni-base superalloy also has good workability, good mechanical and physical properties for industrial gas turbine combustor.
SN 0021-1575
PD APR
PY 1991
VL 77
IS 4
BP 574
EP 581
DI 10.2355/tetsutohagane1955.77.4_574
UT WOS:A1991FF00600014
ER

PT J
AU Lee, S
   Maemura, K
   Yamamura, T
   Nakazawa, S
   Lee, KH
   Chang, D
   Ahn, JH
   Chung, H
AF Lee, S
   Maemura, K
   Yamamura, T
   Nakazawa, S
   Lee, KH
   Chang, D
   Ahn, JH
   Chung, H
TI Corrosion behavior of metals in rowing Ar-42.6%O-2-14.7%Br-2 gas mixture
   at 700 degrees C
SO CORROSION
AB The corrosion behavior of pure metals that form the basis of high-temperature superalloys has been investigated in an Ar-42.6%O-2-14.7%Br-2 gas mixture at 700 degrees C. which was one of the environments encountered in the University of Tokyo (UT)-3 thermochemical water decomposition reaction process to produce hydrogen. The test metals were nickel, chromium, cobalt. copper. iron, titanium, hafnium, zirconium, molybdenum. niobium. tantalum, and tungsten. Thermodynamic phase stability diagrams were constructed for nickel, chromium, iron. cobalt. titanium, tungsten, and zirconium to predict the stable. condensed corrosion products, and the oxides were predicted to be thermodynamically stable phases. Postreaction characterization of the test metals included discontinuous mass-change measurements. scanning electron microscopy, energy-dispersive x-ray analysis, and x-ray diffraction. Xray diffraction identified oxides as corrosion products for all metals. But low-melting metal bromides Were also detected for titanium. tungsten. molybdenum, copper, and iron; these caused rapid consumption of the metals. Although scanning electron microscopy revealed chromium oxide (Cr2O3) scale formation on chromium, energy-dispersive x-ray analysis identified bromine-containing species at the cracked scale/metal interface.
SN 0010-9312
PD JAN
PY 2006
VL 62
IS 1
BP 13
EP 28
DI 10.5006/1.3278247
UT WOS:000234841600002
ER

PT J
AU Zschau, HE
   Schutze, M
   Galetz, MC
   Gleeson, BM
   Neve, S
   Lorenz, M
   Grundmann, M
AF Zschau, H. -E.
   Schuetze, M.
   Galetz, M. C.
   Gleeson, B. M.
   Neve, S.
   Lorenz, M.
   Grundmann, M.
TI Surface chemistry evolution of F-doped Ni-base superalloy upon heat
   treatment
SO MATERIALS AND CORROSION-WERKSTOFFE UND KORROSION
AB Ni-based superalloys with Al-contents between 3 and 5wt% exhibit insufficient oxidation resistance at temperatures above 900 degrees C. A change of the oxidation mechanism has been achieved after doping surface-near regions with fluorine by ion implantation and subsequent heat treatment. With that, the formation of a protective alumina scale was observed. This study is dedicated to the nature of the kinetic bias for the alumina scale formation. The samples of alloy IN738 (3.5wt% Al) were implanted with F-ions (10(17)F/cm(2) at 38keV). The depth profiles of O, Ni, Cr, Co, Ti, and Al were determined using secondary neutrals mass spectrometry (SNMS), whereas the F-depth profiles were measured by non-destructive proton-induced gamma-ray emission (PIGE). Directly after F-implantation no Al-enrichment near the surface was observed. After heating up to temperatures between 400 and 800 degrees C, no distinct alumina scale formation was observed. At 1000 and 1050 degrees C, a distinct Al-rich region has formed. Extending the oxidation time up to 12h leads to a pronounced Al-profile, suggesting the growth of a pure alumina scale near the surface.
RI Schutze, Michael/Z-3655-2019; Grundmann, Marius/P-9732-2019; Grundmann,
   Marius/D-4229-2012; Lorenz, Prof. Dr. Michael/A-1914-2010
OI Grundmann, Marius/0000-0001-7554-182X; Grundmann,
   Marius/0000-0001-7554-182X; Lorenz, Prof. Dr.
   Michael/0000-0003-2774-6040; Gleeson, Brian/0000-0001-5531-7337
SN 0947-5117
EI 1521-4176
PD FEB
PY 2017
VL 68
IS 2
BP 220
EP 227
DI 10.1002/maco.201609024
UT WOS:000394663600012
ER

PT B
AU Holcomb, GR
   Wang, P
AF Holcomb, G. R.
   Wang, P.
BE Gandy, D
   Shingledecker, J
   Viswanathan, R
TI Materials Performance of Oxyfuel Turbine Alloys
SO ADVANCES IN MATERIALS TECHNOLOGY FOR FOSSIL POWER PLANTS: PROCEEDINGS
   FROM THE SIXTH INTERNATIONAL CONFERENCE, 2010
CT 6th International Conference on Advances in Materials Technology for
   Fossil Power Plants
CY AUG 31-SEP 03, 2010
CL Sante Fe, NM
SP Elect Power Res Inst, ASM Mat Informat Soc, Energy Ind Ohio, Natl Energy Technol Lab, Ohio Air Qual Dev Author, Ohio Coal Dev Off
AB Oxyfuel combustion efforts to burn fossil fuels with oxygen, for easier post-combustion CO2 capture, include schemes to use flue gas to drive turbines for power generation. The environment examined here is 10% CO2 and 0.2% O-2, with the balance being steam, with temperatures ranging from 630 to 821 degrees C. The relatively high C and O-2 activities of this environment, as compared to pure steam, may lead to changes in oxidation behavior and mechanical properties. Oxidation coupons of Ni- and Co-base superalloys, in both bare metal and TBC coated conditions, were exposed to this environment for up to 1000 hours. The results of these exposures, in terms of mass gain and scale morphology, are presented.
RI Holcomb, Gordon R/G-9070-2013
OI Holcomb, Gordon R/0000-0003-3542-5319
BN 978-1-61503-724-7
PY 2011
BP 312
EP 324
UT WOS:000394062500024
ER

PT J
AU Xu, ZH
   Dai, JW
   Niu, J
   He, LM
   Mu, RD
   Wang, ZK
AF Xu, Zhenhua
   Dai, Jianwei
   Niu, Jing
   He, Limin
   Mu, Rende
   Wang, Zhankao
TI Isothermal oxidation and hot corrosion behaviors of diffusion aluminide
   coatings deposited by chemical vapor deposition
SO JOURNAL OF ALLOYS AND COMPOUNDS
AB Aluminization has been employed on superalloys to form dense and adhesive alumina surface layers to prolong their service life at high temperature. A chemical vapor deposited aluminizing process had been employed to deposit nickel aluminide coatings on the nickel-based single-crystal superalloys. The kinetics behavior, phase evaluation, microstructure and chemical composition of the aluminide coatings after oxidation and hot corrosion tests were studied in detail. After isothermal oxidation test, a dense and protective alpha-Al2O3 surface layer is formed on the aluminized superalloy and phase transformation reactions occur in the aluminide layer and interdiffusion zone. The inward diffusion of Al element toward the substrate and formation of micro-pores in the interdiffusion zone are probably the main degradation modes of the aluminide coating. Corrosive medium including of mixed of aviation fuels and artificial seawater has not serious deterioration of aluminide coating after hot corrosion at 1123 K, although large of micro-pores and few of microcracks are observed within the aluminide layer, and the typical morphology of the aluminide layer becomes corse and disorder to a certain extent. (C) 2015 Elsevier B.V. All rights reserved.
SN 0925-8388
EI 1873-4669
PD JUL 15
PY 2015
VL 637
BP 343
EP 349
DI 10.1016/j.jallcom.2015.01.227
UT WOS:000353377200054
ER

PT J
AU Rahmani, K
   Torabian, A
AF Rahmani, Kh.
   Torabian, A.
TI Influence of welding on low cycle fatigue properties of Co-based
   superalloy FSX-414
SO TRANSACTIONS OF NONFERROUS METALS SOCIETY OF CHINA
AB Co-based superalloys such as FSX-414 have been recently used in gas turbine first stage nozzles. During service, nozzles are exposed to low cycle fatigue, which can lead to cracking of these components. The cracks on these nozzles are usually welded with tungsten arc welding (TIG) using Co-based filler metals. In this paper, the effect of TIG on the tensile and low cycle fatigue properties of Co-based superalloy FSX-414 was studied at 950 degrees C. The experimental results show that the yield and ultimate tensile stresses of welded and unwelded specimens are comparable to each other. But toughness of welded specimens is lower than that of unwelded ones. The low cycle fatigue properties of FSX-414 were studied at a strain rate of 3.3x10(-4) s(-1), strain ratio R=-1 (R=epsilon(min)/epsilon(max)) and Delta epsilon(t) (total strain change) from 0.8% to 2%. In welded specimens, at high strain cycling, the nucleation and growth of cracks occur in the welded zone. But at Delta epsilon(t)=0.8%, fracture occurs in the same zones of unwelded specimens. The results show that the total fatigue lives of the welded specimens are shorter than those of unwelded ones. In all of the low cycle fatigue tests, softening phenomena are observed.
SN 1003-6326
EI 2210-3384
PD MAY
PY 2016
VL 26
IS 5
BP 1326
EP 1335
DI 10.1016/S1003-6326(16)64235-8
UT WOS:000377880800016
ER

PT J
AU Akino, K
   Kakehi, K
AF Akino, Kazuki
   Kakehi, Koji
TI Strengths and Microstructure of SUS316L Fabricated by Selective Laser
   Melting
SO MATERIALS TRANSACTIONS
AB The additive manufacturing (AM) process, which can produce highly complex components, has been getting significant attention in both industry and academic research. Ti-based alloys, Ni-based superalloys, and Co-Cr-based alloys have been widely investigated. However, as Ni-based superalloys have precipitated phases such as the gamma' and gamma '' phases, and Ti-based alloys and Co-Cr-based alloys are multiphase alloys which have phase transformation, it is difficult to clarify the factors in the AM process that in fluence the strength of these alloys. In this study, SUS316L stainless steel, which is a single-phase solid-solution alloy and does not have precipitated phases, was used to investigate the effect of specific factors in the AM process on anisotropy or mechanical properties, and the strengthening mechanism in the AM process in comparison with SUS316L plastic-forming (PF) material. The AM SUS316L was fabricated by selective laser melting using an ytterbium fiber laser from fine metallic powder. We found that the coarse columnar grains grew up along the built direction and the dislocation cell structures which were induced during the AM process into the AM material. During the solution heat treatment, dislocation recovery was observed. The AM specimens showed higher tensile and creep strength compared with the conventional material (the PF material) because of the high dislocation density. The ductility of the AM specimens was lower than that of the conventional material because of defects caused by a lack of fusion at the molten pool boundaries. Furthermore, the specimens whose loading direction corresponds to the built direction showed lower strength and elongation than the specimens whose loading direction was perpendicular to the built direction due to the oriented defects.
SN 1345-9678
EI 1347-5320
PY 2018
VL 59
IS 3
BP 482
EP 487
DI 10.2320/matertrans.M2017163
UT WOS:000426039700025
ER

PT B
AU Hobbs, RA
   Brewster, GJ
   Rae, CMF
   Tin, S
AF Hobbs, R. A.
   Brewster, G. J.
   Rae, C. M. F.
   Tin, S.
BE Reed, RC
   Green, KA
   Caron, P
   Gabb, TP
   Fahrmann, MG
   Huron, ES
TI Evaluation of ruthenium-bearing single crystal superalloys - A design of
   experiments
SO SUPERALLOYS 2008
CT 11th International Symposium on Superalloys
CY SEP 14-18, 2008
CL Champion, PA
SP TMS, ASM Int, TMS, High Temperature Alloys Comm
AB Eight Ru-containing single crystal Ni-base superalloys were devised and evaluated using a design of experiments approach to isolate the effects of four elements, namely Co, Mo, W and Ru, on creep, plain low-cycle fatigue (LCF), 1100 degrees C cyclic oxidation and thermal barrier coating (TBC) compatibility. All the alloys compared favourably to CMSX-4 mechanically, however, they underperformed in oxidation. Mo and Co were found to adversely affect both the cyclic oxidation performance and TBC compatibility. None of the four factorials were found to have a statistically significant impact on LCF. In general, the largest creep temperature benefits over CMSX-4 were observed at low (< 800 degrees C) and high (> 1000 degrees C) temperatures. At intermediate temperatures (-850 degrees C to 950 degrees C) the improvement in temperature capability was less pronounced. Mo was found to have the only statistically significant contribution on creep. Consistent with the correlation between lattice misfit and creep, the impact was positive at low temperatures/high stresses and negative at intermediate conditions. As misfit increases in low temperature creep the density of dislocations in the gamma' decreases and the number of stacking faults in the gamma channels increases. The latter culminates in a negative misfit threshold above which primary creep is effectively 'turned off. Under intermediate creep conditions, high negative misfit alloys spontaneously develop a 'labyrinth' structure that comprises approximately equal numbers of rafts in all three < 001 > directions irrespective of the direction of the applied stress. This tendency for labyrinth rafting imposes an upper limit on the magnitude of the negative misfit and thus the degree to which the gamma-matrix can be usefully strengthened with refractory elements at intermediate temperatures.
RI Tin, Sammy/G-2869-2012
BN 978-0-87339-728-5
PY 2008
BP 171
EP +
UT WOS:000259400800018
ER

PT J
AU Seiser, B
   Drautz, R
   Pettifor, DG
AF Seiser, B.
   Drautz, R.
   Pettifor, D. G.
TI TCP phase predictions in Ni-based superalloys: Structure maps revisited
SO ACTA MATERIALIA
