Repository: MatInfoUB/NLP-Queries

File: Co_superalloys_comp1.txt (part 12 of 20)
FN Clarivate Analytics Web of Science
   Zi-Kui/A-8626-2012
OI Shang, Shun-Li/0000-0002-6524-8897; Liu, Zi-Kui/0000-0003-3346-3696; 
SN 0264-1275
EI 1873-4197
PD MAR 15
PY 2018
VL 142
BP 139
EP 148
DI 10.1016/j.matdes.2018.01.013
UT WOS:000425878200016
ER

PT J
AU MATSUGI, K
   MIYAZAKI, S
   MURATA, Y
   MORINAGA, M
   YUKAWA, N
AF MATSUGI, K
   MIYAZAKI, S
   MURATA, Y
   MORINAGA, M
   YUKAWA, N
TI MICROSTRUCTURES AND PARTITIONING RATIOS OF ALLOYING ELEMENTS IN RHENIUM
   CONTAINING NICKEL-BASED SINGLE-CRYSTAL SUPERALLOYS
SO TETSU TO HAGANE-JOURNAL OF THE IRON AND STEEL INSTITUTE OF JAPAN
AB In order to obtain some criteria for determining the optimum compositions of rhenium (Re) containing nickel-based single crystal superalloys, the phase stability and the partition ratios of alloying elements between gamma and gamma' phases were investigated using the Ni-10Cr-12Al-1.2Ti-2.6Ta-2.0W-0.7Mo-0 approximately 1Re (mol%) alloys.  Most of Re atoms were found to be distributed mainly in the gamma phase and alter significantly the partition ratios of the other elements between gamma and gamma' phases.  It was shown that the decrease of Cr, Ta, W, Mo contents and the increase of Al content were most desirable in the design of alloys containing more than 0.25 mol% Re.  Further, in order to investigate the possibility Co addition into the Re containing alloys, its effects on the phase stability and the partition ratios of elements were examined with the Ni-10Cr-12Al-1.5Ti-2.1Ta-2.3W-0.8Mo-0.25Re (mol%) alloys in which 0 approximately 9 mol% Co was substituted for Ni.  It became evident from the present experiment that the Co substitution for Ni did not induce any large changes in the phase stability and also in the partition ratios of the alloying elements in this system.
RI Matsugi, Kazuhiro/D-8748-2012
OI Matsugi, Kazuhiro/0000-0003-2231-3318
SN 0021-1575
PD APR
PY 1992
VL 78
IS 4
BP 658
EP 665
DI 10.2355/tetsutohagane1955.78.4_658
UT WOS:A1992HL86100021
ER

PT J
AU Pandey, P
   Makineni, SK
   Samanta, A
   Sharma, A
   Das, SM
   Nithin, B
   Srivastava, C
   Singh, AK
   Raabe, D
   Gault, B
   Chattopadhyay, K
AF Pandey, P.
   Makineni, S. K.
   Samanta, A.
   Sharma, A.
   Das, S. M.
   Nithin, B.
   Srivastava, C.
   Singh, A. K.
   Raabe, D.
   Gault, B.
   Chattopadhyay, K.
TI Elemental site occupancy in the L1(2) A(3)B ordered intermetallic phase
   in Co-based superalloys and its influence on the microstructure
SO ACTA MATERIALIA
AB We explore the effects of the elemental site occupancy in gamma'-A3B (L1(2)) intermetallic phases and their partitioning across the gamma/gamma' interface in a class of multicomponent W-free Co-based superalloys. Atom probe tomography and first principles density functional theory calculations (DFT) were used to evaluate the Cr site occupancy behavior in the gamma' phase and its effect on the gamma/gamma' partitioning behavior of other solutes in a series of Co-30Ni-10Al-5Mo-2Ta-2Ti-XCr alloys, where x is 0, 2, 5, and 8 at.% Cr, respectively. The increase in Cr content from 0 to 2 to 5 at.% leads to an inversion of the partitioning behavior of the solute Mo from the gamma' phase (K-Mo > 1) into the gamma matrix (K-Mo < 1). At 5 at.% Cr, the Cr also has a preference to replace the excess anti-site Co atoms from the B-sites. At 8 at.% Cr, the Cr develops an additional preference to replace Co atoms from the A-sites. These compositional changes in the phases and the site partitioning behavior in the gamma' phase are accompanied by an overall decrease in the lattice misfit (delta) across the gamma/gamma' interfaces as measured by high-resolution X-ray diffraction at room temperature. The reduction in misfit triggers a change in morphology of the gamma' phase from cuboidal (delta similar to +0.48% at 0 at.% Cr) to round-cornered (delta similar to +0.34% at 5 at.% Cr) to spheroidal shaped (delta similar to +0.19% at 8 at.% Cr) precipitates. We also observed an increase in the solvus temperature from 1066 degrees C to 1105 degrees C when adding 5 at.% Cr to the alloy. These results on the effects of Cr in Co-base superalloys enable tuning the microstructure of these alloys and widening the alloy spectrum for designing improved high temperature alloys. (C) 2018 Acta Materialia Inc. Published by Elsevier Ltd. All rights reserved.
RI SHARMA, AMIT/X-5764-2019; Raabe, Dierk/A-6470-2009
OI Raabe, Dierk/0000-0003-0194-6124; Samanta, Atanu/0000-0001-7918-2772;
   Makineni, Surendra/0000-0002-4493-6498; Gault,
   Baptiste/0000-0002-4934-0458
SN 1359-6454
EI 1873-2453
PD JAN 15
PY 2019
VL 163
BP 140
EP 153
DI 10.1016/j.actamat.2018.09.049
UT WOS:000451103800010
ER

PT J
AU Yan, GZ
   Peng, ZF
AF Yan, GZ
   Peng, ZF
TI An optimization algorithm and its application for predicting elemental
   concentrations of sublattices of gamma ' phase in Ni base superalloys
SO ACTA METALLURGICA SINICA
AB The effects of mismatch in atomic size and electronegativity of alloying elements on the elemental concentration of sublattices of gamma' phase in Ni base superalloys were investigated. The mathematic model of optimizations was established to predict the elemental concentration of sublattices of gamma' phase. Ranges of the selected values of concentration variables were determined by use of the iterative and substitutional method. Based on chemical compositions of the gamma' phase, the elemental content at the Ni and Al sites in the gamma' phase can be calculated with the layered multi-objective optimization algorithm with tolerance. Using the reported data on both the chemical compositions and the lattice parameters of gamma' phase, a comparison between the predicted and the reported values of lattice parameters was made through the application of the predicted values of the elemental concentrations of the gamma' sublattices to verify the feasibility and the accuracy of the present method.
SN 0412-1961
PD MAR 11
PY 2005
VL 41
IS 3
BP 251
EP 254
UT WOS:000228107800006
ER

PT J
AU Brewster, G
   Edmonds, IM
   Gray, S
AF Brewster, G.
   Edmonds, I. M.
   Gray, S.
TI The Effect of Volatilisation of Refractory Metal Oxides on the Cyclic
   Oxidation of Ni-base Superalloys
SO OXIDATION OF METALS
AB The role of refractory metals on the bare oxidation behaviour of a range of compositionally complex single crystal Ni-base superalloys has been investigated using a range of techniques. It has been shown that this series of fourth generation alloys were borderline alumina formers at 1,100 A degrees C, and their cyclic oxidation performance was detrimentally affected by increased levels of Mo and Co. In addition, there was strong evidence that Re, Ru and Mo were lost through the process of cyclic oxidation, which supports the hypothesis that these elemental additions were lost through volatilisation/sublimation, contributing to their poor cyclic oxidation performance.
OI Gray, Simon/0000-0003-1265-0759
SN 0030-770X
EI 1573-4889
PD APR
PY 2014
VL 81
IS 3-4
BP 345
EP 356
DI 10.1007/s11085-013-9440-9
UT WOS:000332154400004
ER

PT J
AU Bauer, A
   Neumeier, S
   Pyczak, F
   Goken, M
AF Bauer, Alexander
   Neumeier, Steffen
   Pyczak, Florian
   Goeken, Mathias
TI Influence of Iridium on the Properties of gamma '-Strengthened Co-Base
   Superalloys
SO ADVANCED ENGINEERING MATERIALS
AB The influence of iridium on the phase stability, oxidation behavior, and high temperature creep strength of -hardened Co-base superalloys is discussed. Ir increases the -solvus temperature and -volume fraction since it partitions slightly to the -phase. However, Ir leads also to a discontinuous precipitation transformation of the metastable /-microstructure into a lamellar microstructure of Co3W, CoAl, and a Co-rich fcc phase for the W-rich alloys. A reduction of W in presence of Ir leads to a higher phase stability. The constrained lattice misfit between the and phase in the Ir and high W containing alloy is +0.5%. The alloying element Ir strongly increases the creep strength at 850 degrees C as long as the /-microstructure is not discontinuously transformed. Furthermore, the oxidation resistance is improved by the addition of iridium.
RI Goken, Mathias/F-7940-2015; Neumeier, Steffen/F-7092-2017; Pyczak,
   Florian/I-4331-2013
OI Goken, Mathias/0000-0002-3226-0304; Neumeier,
   Steffen/0000-0001-7853-0368; Pyczak, Florian/0000-0002-9686-6575
SN 1438-1656
EI 1527-2648
PD JUN
PY 2015
VL 17
IS 6
BP 748
EP 754
DI 10.1002/adem.201400266
UT WOS:000356372500002
ER

PT J
AU Malayoglu, U
   Neville, A
   Lovelock, H
AF Malayoglu, U
   Neville, A
   Lovelock, H
TI Assessing the kinetics and mechanisms of corrosion of cast and HIPed
   Stellite 6 in aqueous saline environments
SO CORROSION SCIENCE
AB Cobalt-base (Stellite) alloys have seen extensive use in wear environments mainly due to their high strength, corrosion resistance and hardness. Co-base superalloys rely primarily on carbides, formed in the Co matrix and at grain boundaries, for their strength and the distribution, size and shape of carbides depends on processing conditions. Currently use of Stellite alloys has extended into various industrial sectors (e.g. pulp and paper processing, oil and gas processing, pharmaceuticals, chemical processing) and the need for improved information regarding corrosion (and often tribo-corrosion) of Stellite alloys has increased. It has been recognised that processing changes, which affect the microstructure of Stellite alloys, will most probably affect the corrosion performance.
   In this paper the corrosion behaviour of Stellite 6 in the as-cast and the HIP consolidated forms has been compared and contrasted using DC electrochemical techniques in static saline conditions. It has been shown that there is a significant difference in the corrosion performance of HIP consolidated Stellite 6 and it is possible to link the corrosion mechanisms to the microstructure. The benefits of using HIPing as a manufacturing process for the corrosion performance of Stellite 6 are discussed. (C) 2004 Elsevier Ltd. All rights reserved.
RI Malayoglu, Ugur/N-9671-2014
OI Neville, Anne/0000-0002-6479-1871
SN 0010-938X
PD AUG
PY 2005
VL 47
IS 8
BP 1911
EP 1931
DI 10.1016/j.corsci.2004.09.011
UT WOS:000230711600004
ER

PT J
AU Costa, AMS
   Oliveira, JP
   Salgado, MV
   Nunes, CA
   Lopes, ESN
   Mogili, NVV
   Ramirez, AJ
   Tschiptschin, AP
AF Costa, A. M. S.
   Oliveira, J. P.
   Salgado, M., V
   Nunes, C. A.
   Lopes, E. S. N.
   Mogili, N. V. V.
   Ramirez, A. J.
   Tschiptschin, A. P.
TI Effect of Ta and Nb additions in arc-melted Co-Ni-based superalloys:
   Microstructural and mechanical properties
SO MATERIALS SCIENCE AND ENGINEERING A-STRUCTURAL MATERIALS PROPERTIES
   MICROSTRUCTURE AND PROCESSING
AB The current work characterizes the microstructure and mechanical properties of two arc melted Co-Ni-based superalloys containing in atomic percent: 1) Co-40Ni-10Al-7.5W-10Cr-3Ta-0.0613-0.6 C and 2) Co-40Ni-10Al-7.5W-10Cr-3Nb-0.0613-0.6 C. These two materials named 3Ta and 3Nb, respectively, were characterized by X-Ray diffraction analysis, differential scanning calorimetry, scanning electron microscopy, energy dispersive spectroscopy, electron backscatter diffraction and transmission electron microscopy. Furthermore, compression tests were performed from room temperature up to 1000 degrees C. The 3Ta and 3Nb alloys showed different as-cast microstructures that were confirmed by microstructural characterization and Scheil simulations. The phase transformation temperatures of minor phases were measured and calculated using a thermodynamic approach and some discrepancies observed on the calculated gamma'-solvus temperatures reflect that the thermodynamic description of gamma' phase does not take into account the strong partition effect of Ta, Nb and Ti into gamma'. As shown by DSC results, the gamma' phase was stable for both alloys up to 1000 degrees C, being the main reason for the 3Ta and 3Nb alloys to keep the yield stress above 500 MPa.
RI Oliveira, Joao Pedro/G-4372-2012; da silva costa, alex
   matos/C-5926-2017; costa, alex/O-4465-2019; Mogili, Naga Vishnu
   Vardhan/H-8020-2018; Tschiptschin, Andre P/F-7392-2012
OI Oliveira, Joao Pedro/0000-0001-6906-1870; da silva costa, alex
   matos/0000-0001-6942-8476; costa, alex/0000-0001-6942-8476; Mogili, Naga
   Vishnu Vardhan/0000-0002-6130-4054; Tschiptschin, Andre
   P/0000-0002-1806-2010
SN 0921-5093
EI 1873-4936
PD JUL 11
PY 2018
VL 730
BP 66
EP 72
DI 10.1016/j.msea.2018.05.078
UT WOS:000440118900009
ER

PT J
AU Wang, YJ
   Wang, CY
AF Wang, Yun-Jiang
   Wang, Chong-Yu
TI Influence of alloying elements on the elastic properties of ternary and
   quaternary nickel-base superalloys
SO PHILOSOPHICAL MAGAZINE
AB Using new supercells, the influence of the alloying elements Co, Cr, Ta, Re, and Ru on the elastic properties of ternary and quaternary nickel-base superalloys are systematically studied by the first-principles pseudopotential method. The calculated results of the five ternary and three quaternary superalloys suggest that the alloying elements can increase the elastic moduli. Re is found to be most effective in increasing the moduli of ternary alloys. Among the quaternary alloys, the Ni-Al-Re-Ru system has the largest moduli. Our calculated values of the elastic moduli agree very well with the experimental results. The charge density redistribution and partial density of states are calculated for the quaternary system including both Re and Ru. Covalent-like bonding between Re and its nearest neighbor is observed. The hybridization between the Re-d orbital and the host Ni-p, d orbitals are the origin of the modulus strengthening effect.
RI Wang, Yunjiang/H-6062-2011
OI Wang, Yunjiang/0000-0002-2969-3889
SN 1478-6435
PY 2009
VL 89
IS 32
BP 2935
EP 2947
DI 10.1080/14786430903140747
UT WOS:000271871900004
ER

PT J
AU Itoh, Y
   Saitoh, M
   Takaki, K
   Fujiyama, K
AF Itoh, Y
   Saitoh, M
   Takaki, K
   Fujiyama, K
TI Effect of high-temperature protective coatings on fatigue lives of
   nickel-based superalloys
SO FATIGUE & FRACTURE OF ENGINEERING MATERIALS & STRUCTURES
AB This study concerns MCrAlY coatings (M is Ni, Co or both) sprayed by a vacuum plasma spraying process for protection against high-temperature corrosion and oxidation of gas turbine components, such as turbine blades and duct segments. The effect of high-temperature protective coatings on fatigue lives of nickel-based superalloys were investigated at high temperature under push-pull loading and rotary bending and then compared with uncoated superalloys, such as equiaxed IN738LC, unidirectional solidified CM247LC and single-crystal CMSX-2. The high-cycle fatigue lives of MCrAlY-coated superalloys at high temperature under push-pull loading showed an inferior performance when compared with the uncoated superalloys. This was because the crack initiation site was different. The high-cycle fatigue cracks of nickel-based superalloys initiated at casting cavities which were exposed on the specimen surface, whereas the high-cycle fatigue cracks of MCrAlY-coated specimens initiated at interface defects, such as small pores and grid residue, between the MCrAlY coating and the substrate and grew into the MCrAlY coating, and then into the substrate. Similarly, the rotary bending fatigue properties of MCrAlY-coated superalloys at high temperature showed an inferior performance when compared with the uncoated superalloys. This is because of a high stress due to the higher Young's modulus of the MCrAlY coating (in comparison with the substrate) being induced at the MCrAlY coating surface. The crack initiation site was on the specimen surface in both cases of the nickel-based superalloys and the MCrAlY-coated superalloys, respectively. As a result, it was considered that, for rotary bending tests, the fatigue life reduction was due to the high stress that originated from the difference of elastic constants between the MCrAlY coating and the superalloy. Consequently, in fatigue life design it is necessary to take account of the stress levels in a coating layer.
SN 8756-758X
PD DEC
PY 2001
VL 24
IS 12
BP 843
EP 854
DI 10.1046/j.1460-2695.2001.00453.x
UT WOS:000172805200007
ER

PT J
AU Che, C
   Yang, S
   Wei, M
   Zhang, L
   Li, Q
   Gao, J
   Du, Y
AF Che, C.
   Yang, S.
   Wei, M.
   Zhang, L.
   Li, Q.
   Gao, J.
   Du, Y.
TI MICROSTRUCTURE, HARDNESS AND INTERFACIAL ENERGY IN Co-9Al-10W-xNi (x=15,
   25, 35 at. %) ALLOYS DURING AGING
SO JOURNAL OF MINING AND METALLURGY SECTION B-METALLURGY
AB In the present paper, three Co-Al-W-Ni alloys (i.e., Co-9Al-10W-xNi with x= 15, 25, 35 at. %) and their heat treatment mechanisms were carefully designed on the basis of the available phase equilibrium information. The temporal evolution of the microstructure and hardness in the Co-9Al-10W-xNi ( x= 15, 25, 35) alloys during aging process was measured, from which the effect of additional Ni contents, aging temperature and time on microstructure and hardness in the three Co-Al-W-Ni alloys was analyzed. Considering that the alloy compositions and heat treatment are not directly related with the hardness, the relationship between hardness and microstructure was then linked. It was found that the hardness of Co-based superalloys increases as the volume fraction of gamma' precipitates increases, while decreases with the increase of the radius and interval of gamma' precipitates. Moreover, the interfacial energy of gamma/gamma' interface was also evaluated on the basis of the coarsening kinetics of gamma' precipitates and the Philippe-Voorhees model in combination with the thermodynamic and atomic mobility databases. The results indicate that the interfacial energies of gamma/gamma' interface reduce as the increase of additional Ni content and aging temperature.
OI Du, Yong/0000-0002-4187-3989
SN 1450-5339
PY 2017
VL 53
IS 3
SI SI
BP 303
EP 308
DI 10.2298/JMMB170531021C
UT WOS:000417723500019
ER

PT J
AU Wang, DW
   Wang, CY
   Yu, T
AF Wang, Dianwu
   Wang, Chongyu
   Yu, Tao
TI Effects of Re, W and Co on dislocation nucleation at the crack tip in
   the gamma-phase of Ni-based single-crystal superalloys by atomistic
   simulation
SO ROYAL SOCIETY OPEN SCIENCE
AB The effects of Re, W and Co on dislocation nucleation at the crack tip in Ni have been studied by the molecular dynamics method. The results show that the activation energy of dislocation nucleation is lowered by the addition of Re, W and Co; moreover, the activation energy decreases when the alloying element increases from 1 at.% to 2 at.%. The energy landscapes of the atoms are studied to elucidate these effects. Quantification analyses of the bonding strength between Ni and X (X = Re, W or Co) reveal that strong bonding between Ni and X (X = Re, W or Co) in the dislocation nucleation process can suppress the cleavage process and enhance the ability of dislocation nucleation. The surface energy and unstable stacking fault energy are also calculated to understand the alloying effects on the dislocation nucleation process. The results imply that interaction between alloying elements and Ni atoms plays a role in promoting the dislocation nucleation process at the crack tip. The ability of Re, W and Co in improving the ductility of the Ni crack system is in the order W. Re. Co. The results could provide useful information in the design of Ni-based superalloys.
SN 2054-5703
PD JUL 26
PY 2019
VL 6
IS 7
AR 190441
DI 10.1098/rsos.190441
UT WOS:000479146300059
PM 31417742
ER

PT J
AU Conrath, E
   Berthod, P
AF Conrath, E.
   Berthod, P.
TI Kinetics of high temperature oxidation of chromium rich HfC reinforced
   cobalt based alloys
SO CORROSION ENGINEERING SCIENCE AND TECHNOLOGY
AB Mostly known to improve the high temperature oxidation resistance of superalloys, hafnium may also form carbides. Several per cents of Hf allow developing a dense carbide network to mechanically strengthen alloys. Here, the high temperature oxidation behaviour of three HfC containing cobalt alloys was characterised at all steps of a thermogravimetry test: heating, isothermal stage and cooling, compared with two Co-Cr-C model alloys. The five alloys were heated in synthetic air, maintained at 1200 degrees C during 50 h and then cooled. The mass gains were plotted versus time or according to (m x dm/dt=Kp-m x Kv) to specify the isothermal kinetic constants, or versus temperature to determine how oxidation acts during heating and oxide spallation occurs during cooling. Compared to the ternary alloys, the oxidation of the HfC reinforced alloys starts earlier but leads to lower mass gains during heating, the isothermal oxidation is faster and oxide spallation occurs later.
OI BERTHOD, Patrice/0000-0002-8035-927X
SN 1478-422X
EI 1743-2782
PD FEB
PY 2014
VL 49
IS 1
BP 45
EP 54
DI 10.1179/1743278213Y.0000000105
UT WOS:000337047400007
ER

PT J
AU Gu, YF
   Fukuda, T
   Cui, C
   Harada, H
   Mitsuhashi, A
   Yokokawa, T
   Fujioka, J
   Koizumi, Y
   Kobayashi, T
AF Gu, Y. F.
   Fukuda, T.
   Cui, C.
   Harada, H.
   Mitsuhashi, A.
   Yokokawa, T.
   Fujioka, J.
   Koizumi, Y.
   Kobayashi, T.
TI Comparison of Mechanical Properties of TMW Alloys, New Generation of
   Cast-and-Wrought Superalloys for Disk Applications
SO METALLURGICAL AND MATERIALS TRANSACTIONS A-PHYSICAL METALLURGY AND
   MATERIALS SCIENCE
AB A new kind of Ni-Co-base disk alloys, named TMW alloys, has been developed on the basis of our innovative concept. Full-scale pancakes (440 mm in diameter and 65 mm in thickness) with an average grain size of about 10 mu m were successfully manufactured from TMW alloys by a conventional cast-and-wrought (C&W) processing route. The property assessments of the pancakes indicate that TMW alloys are superior to C&W U720Li alloys in tensile strength and in creep resistance, while the performances of low-cycle fatigue (LCF) and fatigue crack growth (FCG) are comparative.
SN 1073-5623
EI 1543-1940
PD DEC
PY 2009
VL 40A
IS 13
BP 3047
EP 3050
DI 10.1007/s11661-009-0032-x
UT WOS:000271869900001
ER

PT J
AU Eggeler, YM
   Muller, J
   Titus, MS
   Suzuki, A
   Pollock, TM
   Spiecker, E
AF Eggeler, Y. M.
   Mueller, J.
   Titus, M. S.
   Suzuki, A.
   Pollock, T. M.
   Spiecker, E.
TI Planar defect formation in the gamma' phase during high temperature
   creep in single crystal CoNi-base superalloys
SO ACTA MATERIALIA
AB The structure and formation mechanism of extended planar defects in the gamma/gamma' microstructure of creep deformed CoNi-base single crystal superalloys have been studied by conventional and advanced transmission electron microscopy (TEM). Planar defects in numerous isolated as well as contiguous gamma' precipitates on 011) planes reveal a characteristic configuration whereby superlattice intrinsic stacking faults (SISF) are fully embedded within antiphase boundaries (APB). Detailed analysis revealed that a leading 1/3[1 12] superpartial dislocation first creates an SISF. The SISF is then transformed into an APB by a trailing 1/6[112] partial dislocation. The partial is left inside the precipitate and remains as a dislocation loop. Thus, the entire shearing process constitutes a crystallographic slip of type 1/2[112]. A force balance analysis indicates that the initial APB energy exceeds the SISF energy. However, energy dispersive X-ray spectroscopy (EDXS) indicates pronounced local reordering and diffusion processes near both types of planar defects. The APB qualitatively adopts the composition of the gamma phase whereas the SISF locally changes its composition towards that of the Co3W D0(19) phase. We propose that these atomic diffusion processes determine the formation and shrinkage of the loops. A post mortem in situ TEM heating experiment shows that with increasing temperature the APBs exhibit complete faceting into 000) planes followed by coarsening, eventually leading to disintegration of the gamma' precipitate. This indicates a detrimental impact of APBs as potential nuclei for fragmentation of the gamma/gamma' microstructure in CoNi-base superalloys. (C) 2016 Acta Materialia Inc. Published by Elsevier Ltd. All rights reserved.
RI Spiecker, Erdmann/B-3902-2017
SN 1359-6454
EI 1873-2453
PD JUL
PY 2016
VL 113
BP 335
EP 349
DI 10.1016/j.actamat.2016.03.077
UT WOS:000378670300033
ER

PT J
AU Xue, F
   Zhou, HJ
   Shi, QY
   Chen, XH
   Chang, H
   Wang, ML
   Feng, Q
AF Xue, F.
   Zhou, H. J.
   Shi, Q. Y.
   Chen, X. H.
   Chang, H.
   Wang, M. L.
   Feng, Q.
TI Creep behavior in a gamma ' strengthened Co-Al-W-Ta-Ti single-crystal
   alloy at 1000 degrees C
SO SCRIPTA MATERIALIA
AB The tensile creep behavior and microstructural stability of a Co-Al-W-Ta-Ti single-crystal alloy were investigated at 1000 degrees C. Long-term aging at 1000 degrees C for 1000 h revealed stable gamma-gamma' structure with 75% gamma ' volume fraction. The measured positive lattice misfit resulted in directional coarsening parallel to the applied stress during creep. The gamma-gamma' interfacial dislocation networks and shearing of gamma ' precipitates with stacking faults and antiphase boundaries appeared to contribute to the creep resistance with 1.0% creep stain. @ 2014 Acta Materialia Inc. Published by Elsevier Ltd. All rights reserved.
SN 1359-6462
PD MAR 1
PY 2015
VL 97
BP 37
EP 40
DI 10.1016/j.scriptamat.2014.10.015
UT WOS:000346952900010
ER

PT J
AU Zhang, K
   Tang, NY
AF Zhang, K
   Tang, NY
TI Reactions of Co based and Fe based superalloys with a molten Zn-Al alloy
SO MATERIALS SCIENCE AND TECHNOLOGY
AB Static corrosion tests of Co based and Fe based superalloys were carried out at 470degreesC in a molten Zn galvanising alloy containing about 0(.)22 wt.-%Al and saturated with Fe for various lengths of time up to 168 h (one-week). The superalloys readily reacted with the galvanising alloy and CoAl or Fe2Al5 formed initially on the sample surfaces. The reaction front moved towards the depth of the test pieces with increasing dipping time, leaving behind a Zn rich reaction zone. At the same time, other intermetallic phases formed in the Zn rich zone and on the surfaces of the samples. These intermetallic phases are complex in nature and vary with the alloys. In Stellite 6, Fe aluminide was prominently present in the vicinity of surviving carbide particles in the Zn rich zone of the sample tested for 168 h. Some areas of iron aluminide were intimately connected to Fe2Al5 particles building up on the sample surface. This observation suggests that the iron aluminide formed in the reaction zone provided ideal sites for the attachment of Fe2Al5 particles pre-existing in the melt onto the sample surfaces. It also served as nucleation and growth sites for the (FeAl5)-Al-2 compound on the sample surface. This is one possible mechanism of dross buildup on submerged hardware made of this type of Co based superalloy in continuous galvanising.
SN 0267-0836
PD JUN
PY 2004
VL 20
IS 6
BP 739
EP 746
DI 10.1179/026708304225017300
UT WOS:000222600200008
ER

PT J
AU Latief, FH
   Kakehi, K
   Yeh, HAC
   Murakami, H
AF Latief, F. H.
   Kakehi, K.
   Yeh, H. An-Chou
   Murakami, H.
TI Influences of ruthenium and crystallographic orientation on creep
   behavior of aluminized nickel-base single crystal superalloys
SO MATERIALS SCIENCE AND ENGINEERING A-STRUCTURAL MATERIALS PROPERTIES
   MICROSTRUCTURE AND PROCESSING
AB The influences of ruthenium and surface orientation on creep behavior of aluminized Ni-base single crystal superalloys were investigated by comparing two different types of NKH superalloys. The aluminized coated specimens were then subjected to creep rupture tests at a temperature of 900 degrees C and a stress of 392 MPa. The coating treatment resulted in a significant decrease in creep rupture lives for both superalloys. The diffusion zones between the coating and substrate led to changes in microstructure, which diminished the creep behavior of the aluminized superalloys. Because of the interdiffusion of Ru, Al and Ni, the solubility of some of the refractory elements, such as W, Re. Mo, Co and Cr decreased in the diffusion zone; the precipitation of topologically close-packed (TCP) phases was thus inevitable. In the present study, the addition of Ru increased the degree of Re and Cr supersaturation in the gamma matrix. Consequently, the addition of Ru indirectly promoted the precipitation of TCP phases in aluminized Ni-base single crystal superalloys. Furthermore, the growth of TCP precipitates was greatly influenced by the specific surface orientations of the Ni-base single crystal superalloys. In conclusion, the {110} specimens showed shorter creep rupture life than the {100} specimens, this was due to the difference in the crystallographic geometry of {111}< 101 > slip system and TCP precipitates between the two side-surface orientations of the specimens. (C) 2013 Elsevier B.V. All rights reserved.
RI MURAKAMI, Hideyuki/H-2990-2011
OI MURAKAMI, Hideyuki/0000-0001-8220-5816
SN 0921-5093
EI 1873-4936
PD JAN 13
PY 2014
VL 592
BP 143
EP 152
DI 10.1016/j.msea.2013.10.092
UT WOS:000331026000020
ER

PT S
AU Mahapatra, R
   Imam, MA
   Lei, CS
   Feng, CR
AF Mahapatra, R.
   Imam, M. A.
   Lei, C. S.
   Feng, C. R.
BE Nie, JF
   Morton, A
TI Cobalt-Based Alloys for High Temperature Applications
SO PRICM 7, PTS 1-3
SE Materials Science Forum
CT 7th Pacific Rim International Conference on Advanced Materials and
   Processing
CY AUG 02-06, 2010
CL Cairns, AUSTRALIA
SP Chinese Soc Metals, Japan Inst Metals, Korean Inst Metals & Mat, Mat Australia, Minerals, Met & Mat Soc
AB The isothermal oxidation behavior and thermal stability of a cobalt base alloy was investigated up to a period of 312 hr in air from 1000 to 1200 degrees C. A comparison of oxidation behavior of this alloy with a conventional nickel-base superalloy (Inconel 713C) has been conducted in detail. This experimental alloy oxidizes by forming layers of Al2O3, Cr2O3, TiO2, CoO and traces of SiO2 with WO2 oxides on the surface of the specimen in contact with air. Scanning electron microscopy (SEM) was used to study the microstructure, morphology and compositions of oxides formed after the exposure. Thermal stability of the alloy after extended periods of exposures to air at 1000, 1100 and 1200 degrees C was studied using transmission electron microscopy (TEM).
SN 0255-5476
PY 2010
VL 654-656
BP 550
EP +
DI 10.4028/www.scientific.net/MSF.654-656.550
PN 1-3
UT WOS:000285374600134
ER

PT J
AU Liu, J
   Yu, JJ
   Yang, YH
   Zhou, YZ
   Sun, XF
AF Liu, J.
   Yu, J. J.
   Yang, Y. H.
   Zhou, Y. Z.
   Sun, X. F.
TI Effects of Mo on the evolution of microstructures and mechanical
   properties in Co-Al-W base superalloys
SO MATERIALS SCIENCE AND ENGINEERING A-STRUCTURAL MATERIALS PROPERTIES
   MICROSTRUCTURE AND PROCESSING
AB The solidification paths, microstructures and mechanical properties of two Co-Al-W base superalloys with different additions of tungsten and molybdenum were investigated. Mo addition does not influence the volume fraction of the gamma' phase; however, the morphology of the gamma' phase changes from cuboidal to near cuboidal. The mu phase and beta phase were identified in both alloy systems. Although the melting point of the mu phase is decreased by Mo addition, the solidification paths remain the same: L -> L-1 + gamma -> L-2 + gamma + mu -> gamma + mu + beta -> gamma + mu + beta + gamma' . The precipitation of a gamma' phase envelop around the interdendritic regions in Co-Al-W alloy systems has never been reported. The formation of a surrounding gamma' phase was caused by the diffusion of elements between secondary phases and the substrate during the heat treatments. The microhardness of the mu phase, which can be easily influenced by Mo addition, is the highest in both alloys, followed by the microhardnesses of the beta phase and the substrate. In the fracturing process, microcracks were generated in the mu phase, the number of which increased with Mo addition.
OI liu, jian/0000-0002-4371-2863
SN 0921-5093
EI 1873-4936
PD FEB 4
PY 2019
VL 745
BP 404
EP 410
DI 10.1016/j.msea.2018.11.087
UT WOS:000457819400043
ER

PT B
AU Mottura, A
   Janotti, A
   Pollock, TM
AF Mottura, Alessandro
   Janotti, Anderson
   Pollock, Tresa M.
BE Huron, ES
   Reed, RC
   Hardy, MC
   Mills, MJ
   Montero, RE
   Portella, PD
   Telesman, J
TI ALLOYING EFFECTS IN THE gamma ' PHASE OF CO-BASED SUPERALLOYS
SO SUPERALLOYS 2012
CT 12th International Symposium on Superalloys
CY SEP 09-13, 2012
CL Seven Springs, PA
SP TMS
AB New gamma/gamma' Co-based alloys appear to be a promising set of materials for use in the hottest parts of gas turbines. Recent work has shown that these alloys behave similar to conventional Ni-based superalloys and preliminary designs have produced alloys with remarkable strength at high temperatures. Understanding the behavior of solute elements in these alloys is essential for improving their properties and designing viable alloys. In this work, ab initio simulations are used to study the effects of additional elements on fault energies in the gamma' phase. Initial investigation shows that both Ta and Ti retain a strong preference for the second sub-lattice in the gamma' phase. Calculations also show that these elements increase the superlattice intrinsic stacking fault energy of the gamma' precipitates while promoting the stability of the gamma' phase relative to other crystal structures. This work indicates that the stability and resistance to dislocation penetration of the gamma' phase in these alloys are closely linked and are strongly affected by chemical bonding rather than the size of solute atoms.
RI Janotti, Anderson/F-1773-2011; Janotti, Anderson/H-8630-2018; Mottura,
   Alessandro/D-6204-2016
OI Janotti, Anderson/0000-0001-5028-8338; Mottura,
   Alessandro/0000-0002-6020-8597; Janotti, Anderson/0000-0002-0358-2101
BN 978-0-470-94320-5
PY 2012
BP 685
EP 693
UT WOS:000324518300076
ER

PT J
AU Breidi, A
   Allen, J
   Mottura, A
AF Breidi, A.
   Allen, J.
   Mottura, A.
TI First-principles modeling of superlattice intrinsic stacking fault
   energies in Ni3Al based alloys
SO ACTA MATERIALIA
AB High-throughput quantum mechanics based simulations have been carried out to establish the change in lattice parameter and superlattice intrinsic stacking fault (SISF) formation energies in Ni3Al-based alloys using the axial Ising model. We had direct access to the variation in SISF energies due to finite compositional change of the added ternary transition metal (TM) element through constructing large supercells, which was equally necessary to account for chemical disorder. We find that most added TM ternaries induce an important quasi-linear increase in the SISF energy as a function of alloying composition x. The most pronounced increase corresponds to Fe addition, while Co addition decreases the SISF energy monotonically. Our results shed light on the role played by TM elements on strengthening L1(2) Ni3Al precipitates against stacking fault shear. The data are of high importance for designing new Ni-based superalloys based on computational approaches. (C) 2017 Acta Materialia Inc. Published by Elsevier Ltd. All rights reserved.
RI Breidi, Abed/E-1539-2017
OI Breidi, Abed/0000-0002-1737-5082
SN 1359-6454
EI 1873-2453
PD FEB 15
PY 2018
VL 145
BP 97
EP 108
DI 10.1016/j.actamat.2017.11.042
UT WOS:000424726200010
ER

PT J
AU ZHANG, JS
   HU, ZQ
   MURATA, Y
   MORINAGA, M
   YUKAWA, N
AF ZHANG, JS
   HU, ZQ
   MURATA, Y
   MORINAGA, M
   YUKAWA, N
TI DESIGN AND DEVELOPMENT OF HOT CORROSION-RESISTANT NICKEL-BASE
   SINGLE-CRYSTAL SUPERALLOYS BY THE D-ELECTRONS ALLOY DESIGN THEORY .1.
   CHARACTERIZATION OF THE PHASE-STABILITY
SO METALLURGICAL TRANSACTIONS A-PHYSICAL METALLURGY AND MATERIALS SCIENCE
AB As the first step to design and develop the new hot corrosion-resistant nickel-base single-crystal superalloys by the d-electrons alloy design theory (or the New PHACOMP), an evaluation of the phase stability of the modified hot corrosion-resistant IN738LC nickel-base superalloys (Ni-16Cr-9.5Al-4.0Ti-8.0-Co-0.55Nb-0.06Zr-0.05B-0.47C-(0 approximately 3)Ta-(0 approximately 3)W-(0 approximately 3)Mo (in atomic percent)) was conducted with the alloy design theory. The critical conditions for suppressing the precipitation of the brittle sigma phase can be described by the electronic parameters MdtBAR less-than-or-equal-to 0.991 and MdgammaBAR less-than-or-equal-to 0.93 which can be applied to the d-electrons alloy design of hot corrosion resistant nickel-base superalloys with high Cr contents.
SN 0360-2133
PD NOV
PY 1993
VL 24
IS 11
BP 2443
EP 2450
DI 10.1007/BF02646523
UT WOS:A1993MF55600008
ER

PT J
AU Kossmann, J
   Zenk, CH
   Lopez-Galilea, I
   Neumeier, S
   Kostka, A
   Huth, S
   Theisen, W
   Goken, M
   Drautz, R
   Hammerschmidt, T
AF Kossmann, J.
   Zenk, C. H.
   Lopez-Galilea, I.
   Neumeier, S.
   Kostka, A.
   Huth, S.
   Theisen, W.
   Goeken, M.
   Drautz, R.
   Hammerschmidt, T.
TI Microsegregation and precipitates of an as-cast Co-based
   superalloy-microstructural characterization and phase stability
   modelling
SO JOURNAL OF MATERIALS SCIENCE
AB The demand for increased efficiency of industrial gas turbines and aero engines drives the search for the next generation of materials. Promising candidates for such new materials are Co-based superalloys. We characterize the microsegregation and solidification of a multi-component Co-based superalloy and compare it to a ternary Co-Al-W compound and to two exemplary Ni-based superalloys by combining the experimental characterization of the as-cast microstructures with complementary modelling of phase stability. On the experimental side, we characterize the microstructure and precipitates by electron microscopy and energy-dispersive X-ray spectroscopy and determine the element distributions and microsegregation coefficients by electron probe microanalysis (EPMA). On the modelling side, we carry out solidification simulations and a structure map analysis in order to relate the local chemical composition with phase stability. We find that the microsegregation coefficients for the individual elements are very similar in the investigated Co-based and Ni-based superalloys. By interpreting the local chemical composition from EPMA with the structure map, we effectively unite the set of element distribution maps to compound maps with very good contrast of the dendritic microstructure. The resulting compound maps of the microstructure in terms of average band filling and atomic-size difference explain the formation of topologically close-packed phases in the interdendritic regions. We identify B2, C14, and D0(24) precipitates with chemical compositions that are in line with the structure map.
RI Hammerschmidt, Thomas/A-3343-2009; Hammerschmidt, Thomas/M-1488-2019;
   Drautz, Ralf/A-2938-2017; Neumeier, Steffen/F-7092-2017; Goken,
   Mathias/F-7940-2015
OI Hammerschmidt, Thomas/0000-0002-2270-4469; Hammerschmidt,
   Thomas/0000-0002-2270-4469; Drautz, Ralf/0000-0001-7101-8804; Neumeier,
   Steffen/0000-0001-7853-0368; Goken, Mathias/0000-0002-3226-0304; Zenk,
   Christopher/0000-0002-0690-4276
SN 0022-2461
EI 1573-4803
PD OCT
PY 2015
VL 50
IS 19
BP 6329
EP 6338
DI 10.1007/s10853-015-9177-8
UT WOS:000358149600009
ER

PT J
AU Sauza, DJ
   Dunand, DC
   Seidman, DN
AF Sauza, Daniel J.
   Dunand, David C.
   Seidman, David N.
TI Microstructural evolution and high-temperature strength of a
   gamma(f.c.c.)/gamma '(L1(2)) Co-Al-W-Ti-B superalloy
SO ACTA MATERIALIA
