Repository: MatInfoUB/NLP-Queries

File: Co_superalloys_comp2.txt (part 12 of 21)
FN Clarivate Analytics Web of Science
TI Interdiffusion behavior of electroplated platinum-iridium alloys on
   nickel-base single crystal superalloy TMS-82+
SO HIGH-TEMPERATURE OXIDATION AND CORROSION 2005
SE Materials Science Forum
CT International Symposium on High-Temperature Oxidation and Corrosion 2005
   (ISHOC 2005)
CY NOV 30-DEC 02, 2005
CL Nara, JAPAN
SP Iron & Steel Inst Japan, Japan Soc Corros Engn
AB In the present study, platinum-iridium alloys (Ir = 15.8, 27.3, 36.1, 100at.%) were electroplated on a nickel-base single crystal superalloy TMS-82+ followed by a diffusion treatment at 1373K for 1 h. Interdiffusion behavior between the Pt-Ir films and substrates was investigated in terms of chemical composition, phase constitution and morphology. X-ray analysis revealed that annealed specimens consisted of several fcc solid solutioned phases with various lattice parameters, together with ordered intermetallic compounds (Ll(2)-(Pt,Ni)(3)Al and B2-(IrNi)Al), due to the inward diffusion of Pt and Ir from the electrodeposited films to the superalloy substrates, and the outward diffusion of solute elements (Ni, Al, Cr, Co) in the superalloy substrates into the films during annealing. The depth concentration analysis indicated that the Pt-36.1 Ir film effectively retarded the outward diffusion of solute elements, especially nickel, from the substrate.
SN 0255-5476
BN 0-87849-409-X
PY 2006
VL 522-523
BP 293
EP 300
DI 10.4028/www.scientific.net/MSF.522-523.293
UT WOS:000241416500034
ER

PT J
AU Yamanaka, K
   Mori, M
   Ohmura, K
   Chiba, A
AF Yamanaka, Kenta
   Mori, Manami
   Ohmura, Kazuyo
   Chiba, Akihiko
TI Preventing high-temperature oxidation of Co-Cr-based dental alloys by
   boron doping
SO JOURNAL OF MATERIALS CHEMISTRY B
AB Biomedical Co-Cr-based alloys used in dental restorations are usually subjected to high-temperature treatments during manufacturing. Therefore, it is practically essential to characterise and control the oxide films formed on the surfaces of these alloys during heat treatment in terms of material loss, the accuracy of fit, and the aesthetics of dental restorations. In this work, the effects of boron doping on the surface oxide films formed on Ni-free Co-28Cr-9W-1Si (mass%) dental alloys under short-term exposure to high temperatures, which simulate the manufacturing process of porcelain-fused-to-metal (PFM) restorations, were investigated. The surface oxides primarily consisted of Cr2O3 in all prepared alloys. The chemical composition of these surface layers varies with the B concentration in the bulk, with the addition of boron stabilising the dense Cr2O3 phase in the oxide films. Nanoscale boron enrichment is clearly observed at the interface between the oxide films and the metal substrate, with the oxidation of boron atoms leading to the formation of a B2O3 layer. Since B2O3 and Cr2O3 prevent oxygen diffusion, the surface oxide films on the boron-containing alloys are thinner; however, no additional thinning was observed when increasing the boron content from 0.01 to 0.8 mass%. It was also found that a small amount of boron does not degrade the corrosion properties of the alloys in a 0.9% NaCl solution. The results obtained in this study will aid in the improvement of manufacturing processes, and ultimately, the performance of PFM restorations.
RI Yamanaka, Kenta/J-5071-2019; Yamanaka, Kenta/G-4745-2014
OI Yamanaka, Kenta/0000-0003-1675-4731; Yamanaka, Kenta/0000-0003-1675-4731
SN 2050-750X
EI 2050-7518
PY 2016
VL 4
IS 2
BP 309
EP 317
DI 10.1039/c5tb01944c
UT WOS:000367335200015
ER

PT J
AU BREITER, MW
AF BREITER, MW
TI ANODIC BEHAVIOR OF NICKEL-AND COBALT-BASED SUPERALLOYS IN PASSIVE AND
   TRANSPASSIVE REGION IN SULFURIC ACID SOLUTIONS
SO JOURNAL OF THE ELECTROCHEMICAL SOCIETY
SN 0013-4651
PY 1970
VL 117
IS 8
BP C266
EP &
UT WOS:A1970G897700251
ER

PT J
AU Zhang, HR
   Ojo, OA
AF Zhang, Huai-Ruo
   Ojo, O. A.
TI Cr-rich nanosize precipitates in a standard heat-treated Inconel 738
   superalloy
SO PHILOSOPHICAL MAGAZINE
AB An analytical transmission electron microscopy study was performed on the nature of nanosize secondary phase precipitates that form in standard heat-treated commercial nickel base superalloy IN 738. In addition to M5B3 borides and M23C6 carbides, the precipitates were found to also consist of particles of M2B-type boride phase, which is previously unreported in the alloy and rarely reported in nickel base superalloys. The M2B borides exhibited a dual crystallographic structure: body centered tetragonal and face centered orthorhombic. Analyses of electron diffraction patterns and high-resolution transmission electron microscopy images indicated that both crystal structures can co-exist in a single M2B particle as an inter-growth with the formation of planar defects. Crystallographic relationship between microconstituent phases in the heat-treated alloy were elucidated and the influence of the borides on resistance to grain boundary liquation cracking during high-temperature material processing, such as laser beam treatment, is discussed.
RI Zhang, Huairuo/M-9428-2014
OI Zhang, Huairuo/0000-0002-1984-1200
SN 1478-6435
EI 1478-6443
PY 2010
VL 90
IS 6
BP 765
EP 782
DI 10.1080/14786430903270643
UT WOS:000274576900006
ER

PT J
AU Kazantseva, NV
   Davydov, DI
   Terent'ev, PB
   Shishkin, DA
   Demakov, SL
   Yurovskikh, AS
   Romanov, EP
AF Kazantseva, N. V.
   Davydov, D. I.
   Terent'ev, P. B.
   Shishkin, D. A.
   Demakov, S. L.
   Yurovskikh, A. S.
   Romanov, E. P.
TI Mechanical and magnetic properties of alloys near the concentration
   range of the existence of Co-3(Al,W) intermetallic compound
SO PHYSICS OF METALS AND METALLOGRAPHY
AB An experimental study of the mechanical and magnetic properties of Co-8 at % Al-X at % W (where X = 4.6; 6.8; 8.5; 10; 12) polycrystalline alloys has been carried out depending on the tungsten content. It has been shown that an increase in the tungsten content induces the following changes: Young's modulus changes from 240 to 259 GPa and the microhardness HV changes from 290 to 413 MPa. The Curie temperature of the intermetallic gamma' phase (L1(2)) grows from 1025 to 1049 K, and the saturation magnetization of the alloys decreases. The value of the coercive force also increases, from 1 to 500 Oe. The calculations of the specific heat of the gamma' (L1(2))-gamma (dcc) phase transition has shown that the highest amount of heat (304 J/g) is absorbed upon the phase transition in the sample containing the largest amount of tungsten (12.6 at %). The results obtained indicate the diffusion character of the transition, the rate of which is controlled by the diffusion of the slowest component of the alloy (in this case, tungsten). It has been found that the solvus temperature of the gamma' phase increases from 1009 to 1044A degrees C with an increase in the tungsten content from 4.6 to 12.6 at %.
RI Romanov, Evgeniy/K-4224-2013; Terentev, Pavel B/J-3539-2013; Davydov,
   Denis/J-5599-2013; Kazantseva, Nataliya V/I-7647-2013; Yurovskikh,
   Artem/F-2152-2018; Shishkin, Denis/K-5766-2013
OI Romanov, Evgeniy/0000-0002-0031-374X; Terentev, Pavel
   B/0000-0002-2348-6459; Davydov, Denis/0000-0003-1381-0929; Kazantseva,
   Nataliya V/0000-0002-4143-1064; Shishkin, Denis/0000-0001-5225-3120;
   Yurovskikh, Artem/0000-0001-8542-9997
SN 0031-918X
EI 1555-6190
PD MAY
PY 2017
VL 118
IS 5
BP 432
EP 438
DI 10.1134/S0031918X17050064
UT WOS:000403002900003
ER

PT J
AU Alam, T
   Chaturvedi, M
   Ringer, SP
   Cairney, JM
AF Alam, Talukder
   Chaturvedi, Mahesh
   Ringer, Simon P.
   Cairney, Julie M.
TI Precipitation and clustering in the early stages of ageing in Inconel
   718
SO MATERIALS SCIENCE AND ENGINEERING A-STRUCTURAL MATERIALS PROPERTIES
   MICROSTRUCTURE AND PROCESSING
AB In this report we investigate the onset and evolution of precipitation in the early stages of ageing in the alloy WE 91, a variant of the Ni-Fe-Cr superalloy Inconel 718 (IN718). Transmission electron microscopy and atom probe tomography were used to study the size and volume fraction of gamma' and gamma '' precipitates and the extent of pre-precipitate clustering of Al/Ti and Nb.
   Co-located gamma' and gamma '' precipitates were observed from the shortest ageing times that precipitates could be visualised using atom probe. At shorter times, prior to the observation of precipitates, clustering of Al/Ti and Nb was shown to occur. The respective volume fraction of the gamma' and gamma '' precipitates and the clustering of Al/Ti and Nb suggest that gamma '' nucleates prior to gamma' during ageing at 706 degrees C for this alloy. (C) 2010 Elsevier B.V. All rights reserved.
RI Ringer, Simon/E-3487-2012; Cairney, Julie/J-7931-2012; Felfer,
   Peter/H-6024-2011
OI Ringer, Simon/0000-0002-1559-330X; Cairney, Julie/0000-0003-4564-2675
SN 0921-5093
PD NOV 15
PY 2010
VL 527
IS 29-30
BP 7770
EP 7774
DI 10.1016/j.msea.2010.08.053
UT WOS:000283892600041
ER

PT J
AU BOBECK, GE
   MINER, RV
AF BOBECK, GE
   MINER, RV
TI EFFECTS OF COBALT CONCENTRATION ON THE RELATIVE RESISTANCE TO OCTAHEDRAL
   AND CUBE SLIP IN NICKEL-BASE SUPERALLOYS
SO METALLURGICAL TRANSACTIONS A-PHYSICAL METALLURGY AND MATERIALS SCIENCE
SN 0360-2133
PD NOV
PY 1988
VL 19
IS 11
BP 2733
EP 2739
DI 10.1007/BF02645808
UT WOS:A1988Q788100017
ER

PT J
AU Sun, WY
   Wang, JL
   Yang, LL
   Chen, MH
   Bao, ZB
   Zheng, CY
   Zhu, SL
   Wang, FH
AF Sun, Wenyao
   Wang, Jinlong
   Yang, Lanlan
   Chen, Minghui
   Bao, Zebin
   Zheng, Chengyue
   Zhu, Shenglong
   Wang, Fuhui
TI Studies on corrosion behavior of a single-crystal superalloy and its
   sputtered nanocrystalline coatings with solid NaCl deposit in O-2+38
   vol.% H2O environment at 700 degrees C
SO CORROSION SCIENCE
AB Corrosion behavior of the N5 superalloy (Ni-7.0 Cr-6.2 Al-7.5 Co-5.0 W-1.5 Mo-6.5 Ta-3.0 Re) and two nanocrystalline coatings prepared by magnetron sputtering is investigated in chlorine and water vapor environment at 700 degrees C. The alloy shows low corrosion resistance. Its oxide scale spalls off readily and includes porous NiO outer layer and NiCr(Al)(2)O-4 inner one. The nanocrystalline coating performs better. Its oxide scale consists of Al2O3, NiO and Ta2O5. Chlorination and/or oxidation of Ta ruined compactness of scale. The yttrium modified nanocrystalline coating provides the highest corrosion resistance. Its scale is exclusively alumina. Yttrium inhibits the outward diffusion of Ta.
SN 0010-938X
EI 1879-0496
PD DEC
PY 2019
VL 161
AR UNSP 108187
DI 10.1016/j.corsci.2019.108187
UT WOS:000497887900010
ER

PT J
AU Osoba, LO
   Ding, RG
   Ojo, OA
AF Osoba, L. O.
   Ding, R. G.
   Ojo, O. A.
TI Microstructural analysis of laser weld fusion zone in Haynes 282
   superalloy
SO MATERIALS CHARACTERIZATION
AB Analytical electron microscopy and spectroscopy analyses of the fusion zone (FZ) microstructure in autogenous laser beam welded Haynes 282 (HY 282) superalloy were performed. The micro-segregation patterns observed in the FZ indicate that Co, Cr and Al exhibited a nearly uniform distribution between the dendrite core and interdendritic regions while Ti and Mo were rejected into the interdendritic liquid during the weld solidification. Transmission electron diffraction analysis and energy dispersive X-ray microanalysis revealed the second phase particles formed along the FZ interdendritic region to be Ti-Mo rich MC-type carbide particles. Weld FZ solidification cracking, which is sometimes associated with the formation of gamma-gamma' eutectic in gamma' precipitation strengthened nickel-base superalloys, was not observed in the HY 282 superalloy. Modified primary solidification path due to carbon addition in the newly developed superalloy is used to explain preclusion of weld FZ solidification cracking in the material. (C) 2011 Elsevier Inc. All rights reserved.
SN 1044-5803
PD MAR
PY 2012
VL 65
BP 93
EP 99
DI 10.1016/j.matchar.2011.12.009
UT WOS:000302584200011
ER

PT J
AU Zhao, ZY
   Qu, HQ
   Bai, PK
   Li, J
   Wu, LY
   Huo, PC
AF Zhao, Zhanyong
   Qu, Hongqiao
   Bai, Peikang
   Li, Jing
   Wu, Liyun
   Huo, Pengcheng
TI Friction and wear behaviour of Inconel 718 alloy fabricated by selective
   laser melting after heat treatments
SO PHILOSOPHICAL MAGAZINE LETTERS
AB The effect of heat treatments (solution and double aging) on friction and wear behaviour of Inconel 718 (IN718) alloy fabricated by selective laser melting (SLM) were studied. After heat treatment of solution and double aging, the friction and wear of the alloy have been improved. The worn surfaces of heat-treated IN718 alloy became smoother, and micro-ploughing became shallower. After solid solution hearting, a portion of the Laves phase ((Ni, Fe, Co)(2)(Nb, Ti, Mo)) dissolves into the matrix, after which the gamma '' phase (Ni3Nb) andthe equilibrium phase of the delta phase (Ni3Nb) precipitates during double ageing. After solution and double aging, nano-scale gamma ' (Ni-3(Al, Ti)) and gamma '' phases distribute homogeneously in the matrix, which improves the material hardness and wear resistance of the SLMed IN718 alloy.
SN 0950-0839
EI 1362-3036
PD DEC 2
PY 2018
VL 98
IS 12
BP 547
EP 555
DI 10.1080/09500839.2019.1597991
EA MAR 2019
UT WOS:000465673700001
ER

PT J
AU Guo, YJ
   Zhong, F
   Yu, YX
   Li, SS
   Sha, JB
AF Guo, Yijia
   Zhong, Fei
   Yu, Youxing
   Li, Shusuo
   Sha, Jiangbo
TI Effect of doping Mg on the microstructure and mechanical behaviours of a
   novel Co-9Al-4.5W-4.5Mo-2Ta-0.02B alloy at room- and high-temperatures
SO JOURNAL OF ALLOYS AND COMPOUNDS
AB The microstructure and mechanical behaviour of a novel magnesium (Mg) doped Co-9Al-4.5W-4.5Mo-2Ta-0.02B alloy (doped 0.1, 0.3, 0.7 and 1.0 at.% Mg, referred to as 0.1Mg, 0.3Mg, 0.7Mg and 1Mg alloys hereafter, respectively) at room-and high-temperatures have been investigated. All alloys aged at 800 degrees C for 50 h consist of a Co solid-solution matrix (gamma-Co-ss) and nano-scale cuboidal gamma'-Co-3(Al, W) precipitates. Mg is observed to segregate primarily at the grain boundaries and the gamma'-Co-3(Al, W) phase. In the 0.7Mg and 1Mg alloys more Mg segregation at the grain boundaries decreases the fraction of Sigma 1 similar to 3 type grain boundaries and the capability of excluding impurity O from the grain boundaries. With decreased Sigma 1 similar to 3 boundaries and higher O content, the 0.7Mg and 1Mg alloys fracture in a mixed transgranular-intergranular mode at room temperature with lower strength and ductility under tension. However, the 0.1 and 0.3Mg alloys fracture in a transgranular mode with higher strength and ductility. The four alloys exhibit compressive flow stress anomalies at 700 degrees C and the strength obviously decreases when the nominal Mg contents increase to 0.7-1 at.% at 600-800 degrees C. As for the 0.1Mg and 0.3Mg alloys, the strengths from room temperature to 800 degrees C are higher and not obviously affected by the nominal Mg contents, primarily owing to the two alloys having almost the same and higher Sigma 1 similar to 3 grain boundary fraction and the lower O concentration in the grain boundary. (C) 2017 Elsevier B.V. All rights reserved.
SN 0925-8388
EI 1873-4669
PD JUL 5
PY 2017
VL 710
BP 725
EP 735
DI 10.1016/j.jallcom.2017.03.259
UT WOS:000401201400090
ER

PT J
AU Wu, ZF
   Wu, J
   Zhang, L
   Wu, R
   Chang, QM
AF Wu Zhifang
   Wu Jiang
   Zhang Lei
   Wu Run
   Chang Qingming
TI Effect of Volume Fraction on the Coarsening of Pb Nanophase in Al-Pb
   Nanocomposite Alloys Prepared by High Energy Ball Milling
SO RARE METAL MATERIALS AND ENGINEERING
AB The effect of volume fraction on the coarsening of Pb nanophase in Al-Pb nanocomposite alloys prepared by high energy ball milling has been studied by X-ray diffraction, scanning electron microscopy and transmission electron microscopy. The coarsening of Pb nanophase with different volume fractions in Al-Pb nanocomposite alloys follows the cubic growth law even though the size of the constituent phase is in nanometer range. The coarsening rate of Pb nanophase increases distinctly as the volume fraction increases, and the variation of coarsening rate is greater than the theoretical prediction in this composition range. The activation energy for coarsening of Pb nanophase does not vary with volume fraction. The coarsening of Pb nanophase is controlled by grain boundary diffusion for solute atoms in solvent matrix.
SN 1002-185X
PD JUL
PY 2018
VL 47
IS 7
BP 1993
EP 1998
UT WOS:000441099900007
ER

PT J
AU Yang, XY
   Hu, WY
AF Yang, Xiyuan
   Hu, Wangyu
TI The alloying element dependence of the local lattice deformation and the
   elastic properties of Ni3Al: A molecular dynamics simulation
SO JOURNAL OF APPLIED PHYSICS
AB Molecular dynamics (MD) together with the modified analytical embedded atom method (MAEAM) is employed to study the alloying elements (Re, Ru, Co, and Ta) dependence of the elastic properties of L1(2)-Ni3Al. The investigations indicate that the calculated elastic properties of Ni3Al are in reasonable agreement with the previous results. The substituting formation energies of the alloying elements in Ni3Al are calculated to determine the site preference. It is found out that Re, Ru, and Ta atoms prefer to occupy the Al sites, and the Co atom prefers to occupy the Ni site. Based on Re, Ru, and Ta substituting the 1st, 2nd, 3rd, and 4th nearest-neighbor atoms, we ascertain that the substituting manners of these alloying elements have a decisive effect on the bulk modulus and the local crystal lattice of Ni3Al. Moreover, for Re, the bonding interaction plays a predominant role in the improvement in the bulk modulus of Ni3Al, whereas the size effect of Ru and Ta on the improvement in the bulk modulus is more obvious. Finally, the potential reasons of which the alloying elements enhance the bulk modulus are discussed in details. (C) 2014 AIP Publishing LLC.
RI Hu, Wangyu/B-5762-2009
OI Hu, Wangyu/0000-0001-7416-3994
SN 0021-8979
EI 1089-7550
PD APR 21
PY 2014
VL 115
IS 15
AR 153507
DI 10.1063/1.4870235
UT WOS:000335227100014
ER

PT J
AU DaCosta, W
   Gleeson, B
   Young, DJ
AF DaCosta, W
   Gleeson, B
   Young, DJ
TI Co-deposited chromium-aluminide coatings .3. Origins of nonequilibrium
   effects
SO SURFACE & COATINGS TECHNOLOGY
AB A detailed analysis of the time-dependent factors affecting the chromium-aluminization of the nickel-base superalloy Rene 80H in cementation packs at 1120 degrees C has been carried out. The packs contained a 4% NaCl+2% NH4Cl mixed activator and a Cr-5 wt.% Al master alloy. The analysis involved measuring the residual pack activator-mixture content and master alloy composition as functions of deposition time, and using the data to calculate equilibrium partial pressures in the pack as a function of time. It is shown that both activator-mixture content and master alloy composition change with time, consequently leading to changes in the pack gas phase composition. The changes in the pack environment are then used to explain the time-dependence of coating surface composition: a simplified mechanism involving a combined parabolic accumulation of beta-NiAl and two-stage linear accumulation of alpha-Cr is described.
RI Young, David J/G-5515-2011
OI Young, David/0000-0001-9947-6655; Gleeson, Brian/0000-0001-5531-7337
SN 0257-8972
PD JAN
PY 1997
VL 88
IS 1-3
BP 165
EP 171
UT WOS:A1997WB39400024
ER

PT J
AU Hammerschmidt, T
   Bialon, AF
   Pettifor, DG
   Drautz, R
AF Hammerschmidt, T.
   Bialon, A. F.
   Pettifor, D. G.
   Drautz, R.
TI Topologically close-packed phases in binary transition-metal compounds:
   matching high-throughput ab initio calculations to an empirical
   structure map
SO NEW JOURNAL OF PHYSICS
AB In steels and single-crystal superalloys the control of the formation of topologically close-packed (TCP) phases is critical for the performance of the material. The structural stability of TCP phases in multi-component transition-metal alloys may be rationalized in terms of the average valence-electron count (N) over bar and the composition-dependent relative volume-difference Delta(V) over bar / (V) over bar We elucidate the interplay of these factors by comparing density-functional theory calculations to an empirical structure map based on experimental data. In particular, we calculate the heat of formation for the TCP phases A15, C14, C15, C36, x, mu and sigma for all possible binary occupations of the Wyckoff positions. We discuss the isovalent systems V/Nb-Ta to highlight the role of atomic-size difference and observe the expected stabilization of C14/C15/C36/mu by Delta(V) over bar / (V) over bar at Delta N = 0 in V-Ta. In the systems V/Nb-Re, we focus on the well-known trend of A15 -> sigma -> x stability with increasing (N) over bar and show that the influence of Delta(V) over bar / (V) over bar is too weak to stabilize C14/C15/C36/mu in Nb-Re. As an example for a significant influence of both (N) over bar and Delta(V) over bar / (V) over bar, we also consider the systems Cr/Mo-Co. Here the sequence A15 ->sigma -> x is observed in both systems but in Mo-Co the large size-mismatch stabilizes C14/C15/C36/mu. We also include V/Nb-Co that cover the entire valence range of TCP stability and also show the stabilization of C14/C15/C36/mu. Moreover, the combination of a large volume-difference with a large mismatch in valence-electron count reduces the stability of the A15/sigma/x phases in Nb-Co as compared to V-Co. By comparison to nonmagnetic calculations we also find that magnetism is of minor importance for the structural stability of TCP phases in Cr/Mo-Co and in V/ Nb-Co.
RI Drautz, Ralf/A-2938-2017; Hammerschmidt, Thomas/A-3343-2009;
   Hammerschmidt, Thomas/M-1488-2019
OI Drautz, Ralf/0000-0001-7101-8804; Hammerschmidt,
   Thomas/0000-0002-2270-4469; Hammerschmidt, Thomas/0000-0002-2270-4469
SN 1367-2630
PD NOV 27
PY 2013
VL 15
AR 115016
DI 10.1088/1367-2630/15/11/115016
UT WOS:000327553900001
ER

PT J
AU Barba, D
   Smith, TM
   Miao, J
   Mills, MJ
   Reed, RC
AF Barba, D.
   Smith, T. M.
   Miao, J.
   Mills, M. J.
   Reed, R. C.
TI Segregation-Assisted Plasticity in Ni-Based Superalloys
SO METALLURGICAL AND MATERIALS TRANSACTIONS A-PHYSICAL METALLURGY AND
   MATERIALS SCIENCE
CT 3rd European Conference on Superalloys (Eurosuperalloys)
CY SEP 09-13, 2018
CL Univ Oxford, Oxford, ENGLAND
HO Univ Oxford
AB Correlative high-resolution transmission electron microscopy and energy-dispersive X-ray spectroscopy are used to study deformation-induced planar faults in the single-crystal superalloy MD2 crept at 800 degrees C and 650 MPa. Segregation of Cr and Co at microtwins, anti-phase boundaries (APB), and complex/superlattice extrinsic and intrinsic stacking faults (CESF/SESF and CISF/SISF) is confirmed and quantified. The extent of this is found to depend upon the fault type, being most pronounced for the APB. The CESF/SESF is studied in detail due to its role as a precursor of the microtwins causing the majority of plasticity under these conditions. Quantitative modeling is carried out to rationalize the findings; the experimental results are consistent with a greater predicted velocity for the lengthening of the CESF/SESF-compared with the other types of fault-and hence confirm its role in the diffusion-assisted plasticity needed for the microtwinning mechanism to be operative.
RI Barba, Daniel/R-8815-2019; Barba, Daniel/G-4925-2017
OI Barba, Daniel/0000-0002-1413-6932; Barba, Daniel/0000-0002-1413-6932
SN 1073-5623
EI 1543-1940
PD SEP
PY 2018
VL 49A
IS 9
SI SI
BP 4173
EP 4185
DI 10.1007/s11661-018-4567-6
UT WOS:000440714700035
ER

PT J
AU NATHAL, MV
   EBERT, LJ
AF NATHAL, MV
   EBERT, LJ
TI THE INFLUENCE OF COBALT, TANTALUM, AND TUNGSTEN ON THE
   ELEVATED-TEMPERATURE MECHANICAL-PROPERTIES OF SINGLE-CRYSTAL NICKEL-BASE
   SUPERALLOYS
SO METALLURGICAL TRANSACTIONS A-PHYSICAL METALLURGY AND MATERIALS SCIENCE
SN 0360-2133
PY 1985
VL 16
IS 10
BP 1863
EP 1870
DI 10.1007/BF02670373
UT WOS:A1985ASQ0500016
ER

PT J
AU Vorkotter, C
   Mack, DE
   Guillon, O
   Vassen, R
AF Vorkoetter, C.
   Mack, D. E.
   Guillon, O.
   Vassen, R.
TI Superior cyclic life of thermal barrier coatings with advanced bond
   coats on single-crystal superalloys
SO SURFACE & COATINGS TECHNOLOGY
AB Advanced thermal barrier coatings are essential to further increase the efficiency of gas turbine engines. One limiting factor of the TBC lifetime is the temperature dependent formation of the thermally grown oxide (TGO) during thermal exposure resulting in critical stress levels at the top coat-bond coat interface. Oxide dispersion strengthened (ODS) bond coats demonstrated slower oxygen scale growth during thermal exposure in comparison to standard bond coats.
   In this study for the first time TBC samples on single-crystal substrates (comparable to CMSX4) with thin ODS Co-based flash coats on the same Co-based bond coat (Amdry 995) and a porous atmospherically plasma sprayed (APS) yttria stabilized zirconia (YSZ) topcoat were manufactured by thermal spray techniques and evaluated with respect to their thermal cyclic behavior. As the major performance test cyclic burner rigs, which can establish thermal conditions similar to those in gas turbines, were applied.
   TBC samples with the new material combination show superior performance compared to previous samples. Cross sections of the samples were analyzed by scanning electron and laser scanning microscopy. Lifetime data and failure mode of the samples are discussed with respect to material properties such as thermal expansion coefficients, microstructural changes and TGO growth.
SN 0257-8972
PD MAR 15
PY 2019
VL 361
BP 150
EP 158
DI 10.1016/j.surfcoat.2019.01.001
UT WOS:000459523600018
ER

PT J
AU Ma, Y
   Wang, Q
   Jiang, BB
   Li, CL
   Hao, JM
   Li, XN
   Dong, C
   Nieh, TG
AF Ma, Y.
   Wang, Q.
   Jiang, B. B.
   Li, C. L.
   Hao, J. M.
   Li, X. N.
   Dong, C.
   Nieh, T. G.
TI Controlled formation of coherent cuboidal nanoprecipitates in
   body-centered cubic high-entropy alloys based on Al-2(Ni,Co,Fe,Cr)(14)
   compositions
SO ACTA MATERIALIA
AB Microstructures and mechanical properties of Al-Ni-Co-Fe-Cr high-entropy alloys (HEAs) were investigated by systematically varying transition metals instead of Al, within the chemical formula of Al2M14 (M represents different mutations of transition metals). The formation of different crystal structures (FCC, BCC, or FCC+BCC mixture) and its effects on the resulting mechanical properties of this series of HEAs, both in tension and compression, were evaluated. It was found that, in the BCC-dominated HEAs, ordered B2 precipitates were always coherently dispersed in the BCC solid-solution matrix. The shape of these B2 precipitates was strongly affected by the lattice misfit between the disordered BCC and ordered B2. A uniform distribution of cuboidal B2 particles could be obtained by properly adjusting M, thus the lattice misfit, in a manner similar to that in Ni-based superalloys, Strengthening effects caused by different BCC/B2 morphologies were also estimated and compared with experimental measurements. The optimal strengthening as a function of the shape and size of the coherent precipitates was discussed in light of the lattice misfit in these HEAs. (C) 2018 Acta Materialia Inc. Published by Elsevier Ltd. All rights reserved.
SN 1359-6454
EI 1873-2453
PD APR 1
PY 2018
VL 147
BP 213
EP 225
DI 10.1016/j.actamat.2018.01.050
UT WOS:000428098400022
ER

PT J
AU KOZUBSKI, R
   SOLTYS, J
   CADEVILLE, MC
   PIERRONBOHNES, V
   KIM, TH
   SCHWANDER, P
   HAHN, JP
   KOSTORZ, G
   MORGIEL, J
AF KOZUBSKI, R
   SOLTYS, J
   CADEVILLE, MC
   PIERRONBOHNES, V
   KIM, TH
   SCHWANDER, P
   HAHN, JP
   KOSTORZ, G
   MORGIEL, J
TI LONG-RANGE ORDERING KINETICS AND ORDERING ENERGY IN NI3AL-BASED
   GAMMA'-ALLOYS
SO INTERMETALLICS
AB Chemical long-range order kinetics were studied for the Ll2-ordered gamma'-phase domains of the quasi-binary systems Ni75AL25-xMx (M=Fe, Mn, Cr, 0 less-than-or-equal-to x less-than-or-equal-to 25), where the gamma'-phase stability (ordering energy) rapidly decreases with increasing M-component concentration x.
   The sample gamma' homogeneity was tested by means of transmission electron microscopy. The 'order-order' relaxations measured by means of in-situ resistometry indicated that an increase in x caused a systematic decrease in the activation energy, E(A), of homogeneous long-range order kinetics.
   Discussing a possible influence of various parameters, it was concluded that the observed decrease in E(A) was predominantly due to an effect of the ordering energy on the bulk vacancy diffusion in these Ll2-ordered compounds.
RI Pierron-Bohnes, Veronique/I-2863-2016; kostorz, gernot/B-6489-2009
OI Pierron-Bohnes, Veronique/0000-0003-0200-9239; Morgiel,
   Jerzy/0000-0003-1807-0149; Kozubski, Rafal/0000-0003-3063-2335
SN 0966-9795
EI 1879-0216
PY 1993
VL 1
IS 3
BP 139
EP 150
DI 10.1016/0966-9795(93)90009-K
UT WOS:A1993MN93000001
ER

PT J
AU Kossmann, J
   Hammerschmidt, T
   Maisel, S
   Muller, S
   Drautz, R
AF Kossmann, J.
   Hammerschmidt, T.
   Maisel, S.
   Mueller, S.
   Drautz, R.
TI Solubility and ordering of Ti, Ta, Mo and W on the Al sublattice in
   L1(2)-Co3Al
SO INTERMETALLICS
AB Co-Al-W-based alloys are promising new materials for high-temperature applications. They owe their high-temperature strength to hardening by ternary L1(2)-Co-3(Al1-xWx) precipitates, which may form even though binary Co3Al is not stable. In the current work, density functional theory calculations are performed to study the solubility and ordering of the transition metals W, Mo, Ti, and Ta at the Al sublattice in L1(2)-Co3Al. The sublattice disorder is modelled with a newly parametrised cluster expansion and compared to results using special quasi-random structures. Our results for W and Mo show that the mixing energy exhibits a minimum at approximately x = 0.7. However, the computed small values of the mixing energies indicate that W and Mo atoms are fully disordered with the Al atoms already at low temperatures. For Ti and Ta we find no sizeable driving force for ordering with the Al atoms. The computed solubilities on the Al sublattice obtained are in the range of 40-80 meV/atom for W and Mo and less than 25 meV/atom for Ti and Ta. (C) 2015 Elsevier Ltd. All rights reserved.
RI Maisel, Sascha/I-3559-2015; Drautz, Ralf/A-2938-2017; Hammerschmidt,
   Thomas/A-3343-2009; Hammerschmidt, Thomas/M-1488-2019
OI Maisel, Sascha/0000-0002-7603-371X; Drautz, Ralf/0000-0001-7101-8804;
   Hammerschmidt, Thomas/0000-0002-2270-4469; Hammerschmidt,
   Thomas/0000-0002-2270-4469
SN 0966-9795
EI 1879-0216
PD SEP
PY 2015
VL 64
BP 44
EP 50
DI 10.1016/j.intermet.2015.04.009
UT WOS:000356556800007
ER

PT J
AU TANAKA, M
AF TANAKA, M
TI IMPROVEMENT OF CREEP-RUPTURE PROPERTIES BY SERRATED GRAIN-BOUNDARIES IN
   HIGH-TUNGSTEN COBALT-BASE SUPERALLOYS (VOL 84, PG 52, 1993)
SO ZEITSCHRIFT FUR METALLKUNDE
SN 0044-3093
PD SEP
PY 1993
VL 84
IS 9
BP 612
EP 612
UT WOS:A1993MB37500003
ER

PT S
AU Huber, D
   Sommitsch, C
   Stockinger, M
AF Huber, Daniel
   Sommitsch, Christof
   Stockinger, Martin
BE Heilmaier, M
TI Comparison between microstructure evolution in IN718 and ATI Allvac (R)
   718Plus (TM) - simulation and trial forgings
SO EURO SUPERALLOYS 2010
SE Advanced Materials Research
CT European Symposium on Superalloys and their Applications
CY MAY 25-28, 2010
CL Wildbad Kreuth, GERMANY
AB Aerospace gas turbine disks operate in an environment of relatively high stresses caused by centrifugal forces and elevated temperatures. Because of the strong mechanical requirements and narrow specifications of such parts not only a correct, defect free final geometry is necessary, but also a defined microstructure. Even though the microstructure evolution during thermo-mechanical processing is well studied and understood for superalloys like IN718, the influences cannot easily be described analytically. Thus simulation tools are used to assure process stability and to optimize design parameters to meet the tough requirements in aerospace industries.
   Microstructure simulation of IN718 (and other materials) is well established at Bohler Schmiedetechnik GmbH & Co KG and appreciated by its customers. The advent of the newly developed nickel-base superalloy ATI Allvac (R) 718Plus (TM) led to extensive investigations and the development of an adapted microstructure model by Bohler Schmiedetechnik GmbH & Co KG and its research partners.
   Aim of this paper is a comparison of the microstructure evolution in IN718 and ATI Allvac (R) 718Plus (TM) during the thermo-mechanical treatment of turbine disks. Influences of process temperature, strain and strain rate on the final grain size are discussed by finite element simulations with a coupled grain structure model. Experimental results from trial forgings are compared with the outcome of the microstructure simulations.
OI Huber, Daniel/0000-0001-9452-0733; Sommitsch,
   Christof/0000-0002-6854-4851
SN 1022-6680
BN 978-3-03785-113-5
PY 2011
VL 278
BP 168
EP +
DI 10.4028/www.scientific.net/AMR.278.168
UT WOS:000303548400029
ER

PT J
AU Chen, TH
AF Chen, Tao-Hsing
TI THE MECHANICAL BEHAVIOUR OF COBALT SUPERALLOYS WITH TI ELEMENT ADDITION
SO TRANSACTIONS OF THE CANADIAN SOCIETY FOR MECHANICAL ENGINEERING
CT 2nd International Conference on Engineering and Technology Innovation
   (ICETI)
CY NOV 02-06, 2012
CL Kaohsiung, TAIWAN
AB The influence of titanium element, strain rate and tested temperatures on the mechanical properties and microstructural characteristics will be investigated in this paper. These cobalt-based superalloys are tested using material testing system (MTS) at strain rates of 10(-3), 10(-2) and 10(-1) s(-1) and at temperatures of 700, 500 and 25 degrees C, respectively. It is found that the flow stress increases with increasing strain rate and Ti, but decreases with increasing temperature. Furthermore, the strain rate sensitivity increases with increasing strain rate, but decreases with increasing temperature. The microstructural observations confirm that the mechanical response of the cobalt superalloy specimens is directly related to the effects of the titanium contents, strain rate and temperature on the evolution of the microstructure. It can be observed that the strengthening effect in cobalt-based superalloys is a result primarily of dislocation multiplication. The dislocation density increases with increasing strain rate, but decreases with increasing temperature.
RI Chen, Tao-Hsing/D-8084-2012
OI Chen, Tao-Hsing/0000-0002-5433-1812
SN 0315-8977
PY 2013
VL 37
IS 3
BP 365
EP 373
UT WOS:000332808000011
ER

PT J
AU Jaansalu, KM
   Thompson, WT
AF Jaansalu, KM
   Thompson, WT
TI A thermodynamic model applicable to liquid gamma gamma prime phase
   equilibrium in superalloys
SO CANADIAN METALLURGICAL QUARTERLY
AB A thermodynamic model has been developed to address the gamma, gamma prime and liquid phase equilibrium for dilute single crystal gas turbine alloys such as CMSX-10. The model is based on a review of the Ni-X (X = Al, Co, Cr, Re, Ta, W) binary systems where the observed binary phase diagrams are well reproduced with self-consistent thermodynamic models that incorporate, when available, measured thermodynamic properties. These models are then interpolated using the Kohler scheme to address the gamma-gamma prime equilibrium observed in the related Al-Ni-X ternary systems. The gamma and liquid phases are modelled using a substitutional solution formalism; the gamma prime phase is modelled as the stoichiometric compound Ni3Al into which are dissolved compounds of the Ni3X type. The role of coherency in superalloy microstructure and the importance of a sound knowledge of constituent binary systems are discussed. The calculated phase equilibrium compositions and phase transformation temperatures are compared to the literature data for CMSX-10.
SN 0008-4433
PD APR
PY 2005
VL 44
IS 2
BP 205
EP 218
UT WOS:000235523700009
ER

PT J
AU Liang, TQ
   Guo, HB
   Peng, H
   Gong, SK
AF Liang Tianquan
   Guo Hongbo
   Peng Hui
   Gong Shengkai
TI Cyclic Oxidation Behavior of an EB-PVD CoCrAlY Coating Influenced by
   Substrate/coating Interdiffusion
SO CHINESE JOURNAL OF AERONAUTICS
AB To reveal the influence of substrate/coating interdiffusion on the cyclic oxidation property of a metallic coating, cyclic oxidation behavior of an EB-PVD CoCrAlY coating on directionally solidified Ni-based superalloy DZ125 at 1 050 degrees C is investigated. The 40 mu m thick CoCrAlY coating has a cyclic oxidation life of around 160 h, and the oxidation constant is 1.915x10(-7) mg(4).cm(-8).s(-1). However, severe spallation of the oxides containing Co, Cr, Ni, Ta and Ti occurs with longer cyclic oxidation. The degradation in oxidation resistance for the coating is related to the depletion of Al due to the oxide spallation and interdiffusion. Severe interdiffusion between the coating and underlying substrate occurs at 1 050 degrees C. The composition of the substrate has an important effect on the thermal cycling lifetime of the coating. The influencing mechanism is discussed.
SN 1000-9361
PD OCT
PY 2012
VL 25
IS 5
BP 796
EP 803
DI 10.1016/S1000-9361(11)60447-0
UT WOS:000310570600016
ER

PT J
AU Jia, YX
   Jin, T
   Liu, JL
   Sun, XF
   Hu, ZQ
AF Jia Yuxian
   Jin Tao
   Liu Jinlai
   Sun Xiaofeng
   Hu Zhuangqi
TI ANISOTROPIC CREEP IN A Ni-BASED SINGLE CRYSTAL SUPERALLOY
SO ACTA METALLURGICA SINICA
AB Constant load creep tests were performed on the [001] and [011] oriented Ni-Co-Cr-Mo-W-Al-Ti-Ta single crystal superalloys. The [001] oriented alloy has much longer creep life than that of [011] oriented alloy, but the elongation of [011] oriented alloy is slightly higher under the condition of 750 degrees C/750 MPa. The average creep life and elongation of [001] oriented alloy are both higher than that of [011] oriented alloy at 982 degrees C/248 MPa, and the anisotropy occurs mainly during the accelerating creep stage, but anisotropic degree decreases obviously. The SEM analysis reveals gamma' phases are rafted in the two directions, which blocks the glide/climb of dislocations and causes creep hardening, the rafting of gamma' phase is the dominant reason to decrease of creep anisotropy at higher temperature. The TEM observation indicates deformation twins formed in [011] oriented alloy, which lowers the plasticity of the sample and induces the sample to fracture rapidly.
SN 0412-1961
PD NOV 11
PY 2009
VL 45
IS 11
BP 1364
EP 1369
UT WOS:000272502600014
ER

PT J
AU Lee, SH
   Nomura, N
   Chiba, A
AF Lee, Sang-Hak
   Nomura, Naoyuki
   Chiba, Akihiko
TI Effect of Fe addition on microstructures and mechanical properties of
   Ni- and C-free Co-Cr-Mo alloys
SO MATERIALS TRANSACTIONS
