Repository: MatInfoUB/NLP-Queries

File: Cobalt_superalloys_thermomechanical_processing1.txt (part 12 of 22)
FN Clarivate Analytics Web of Science
AU Kim, Young-Joo
   Park, Jae-Hyeun
   Ahn, Yong-Sik
TI Comparison of Creep Properties of Cast and Wrought Haynes 282 Superalloy
SO ADVANCES IN MATERIALS SCIENCE AND ENGINEERING
BP 48959
EP 48959
PD 2018
PY 2018
AB Ni-based superalloy Haynes 282 was developed as a gas turbine material
   for use in the ultra-supercritical (USC) stage of next-generation
   coal-fired power plants. Temperatures in the USC stage exceed 700
   degrees C during operation. Despite the important role of Haynes 282 in
   increasing the performance of high-pressure turbines, as a result of its
   high-temperature capability, there is little information on the
   microstructure, deformation mechanism, or mechanical properties of the
   cast condition of this alloy. In this study, we compared the creep
   properties of Haynes 282 cast alloy with those of its wrought alloy
   counterpart, The tensile test results of cast and wrought Haynes 282
   alloys over the temperature range 25-800 degrees C showed that the cast
   product exhibited significantly lower strength and ductility compared
   with the wrought product at all test temperatures. A creep test
   performed at 750 degrees C showed only a slight difference in the
   rupture life of the two products. Based on the creep test results, the
   deformation mechanism is discussed.
OI AHN, Yong Sik/0000-0002-5250-1689
Z8 0
ZS 0
ZB 0
TC 1
ZR 0
Z9 1
SN 1687-8434
UT CCC:000426191900001
ER

PT J
AU Zhao, Xiaohui
   Liu, Ziliang
   Liu, Yang
   Jiang, Hongchuan
   Zhang, Wanli
TI Alumina composite coatings with enhanced high-temperature electrical
   insulating properties on Ni-based superalloy substrates
SO CERAMICS INTERNATIONAL
VL 44
IS 1
BP 136
EP 140
PD JAN 2018
PY 2018
AB Electrical insulation of nickel-based superalloy substrate, especially
   at high temperature range, is one of the major challenges for the
   reliability and stability of the integrated thin-film sensors. Here, we
   report a solution processed approach to fabricating high-temperature,
   electrically insulating coatings on Ni-based superalloy substrates.
   NiCrAlY coatings were fabricated by DC magnetron sputtering and
   heat-treated, and then Al2O3 films were deposited by sol-gel method.
   X-ray diffraction, X-ray photoelectron spectroscopy and scanning
   electron microscopy were used to characterize the composition, phase,
   microstructure and morphology of these composite coatings. The
   electrical resistance of the composite coating was measured as a
   function of temperature up to 800 degrees C. Electrical resistance
   greater than 1 M Omega were consistently achieved from 600 degrees C to
   800 degrees C. Moreover, this insulating coating survived thermal shock
   and thermal fatigue tests without cracking or delaminating. A type S
   thin-film thermocouple was prepared on the composite coating to verify
   its high-temperature electrical insulation performance.
ZS 0
ZB 0
Z8 0
ZR 0
TC 1
Z9 1
SN 0272-8842
UT CCC:000416877900019
ER

PT J
AU Marchese, Giulio
   Basile, Gloria
   Bassini, Emilio
   Aversa, Alberta
   Lombardi, Mariangela
   Ugues, Daniele
   Fino, Paolo
   Biamino, Sara
TI Study of the Microstructure and Cracking Mechanisms of Hastelloy X
   Produced by Laser Powder Bed Fusion
SO MATERIALS
VL 11
IS 1
BP 106
EP 106
PD JAN 2018
PY 2018
AB Hastelloy X (HX) is a Ni-based superalloy which suffers from high crack
   susceptibility during the laser powder bed fusion (LPBF) process. In
   this work, the microstructure of as-built HX samples was rigorously
   investigated to understand the main mechanisms leading to crack
   formation. The microstructural features of as-built HX samples consisted
   of very fine dendrite architectures with dimensions typically less than
   1 mu m, coupled with the formation of sub-micrometric carbides, the
   largest ones were mainly distributed along the interdendritic regions
   and grain boundaries. From the microstructural analyses, it appeared
   that the formation of intergranular carbides provided weaker zones,
   which combined with high thermal residual stresses resulted in hot
   cracks formation along the grain boundaries. The carbides were extracted
   from the austenitic matrix and characterized by combining different
   techniques, showing the formation of various types of Mo-rich carbides,
   classified as M6C, M12C and MnCm type. The first two types of carbides
   are typically found in HX alloy, whereas the last one is a metastable
   carbide probably generated by the very high cooling rates of the
   process.
RI Bassini, Emilio/N-3683-2019; MARCHESE, GIULIO/; Aversa, Alberta/; Lombardi, Mariangela/G-7953-2012; Biamino, Sara/
OI Bassini, Emilio/0000-0003-4751-4327; MARCHESE,
   GIULIO/0000-0002-4637-5532; Aversa, Alberta/0000-0002-0347-4821;
   Lombardi, Mariangela/0000-0002-1546-8525; Biamino,
   Sara/0000-0003-1840-7717
TC 11
ZS 0
ZB 0
ZR 2
Z8 0
Z9 13
SN 1996-1944
UT CCC:000427764000106
ER

PT J
AU Gui, Weimin
   Zhang, Hongyu
   Yang, Min
   Jin, Tao
   Sun, Xiaofeng
   Zheng, Qi
TI Influence of type and morphology of carbides on stress-rupture behavior
   of a cast cobalt-base superalloy
SO JOURNAL OF ALLOYS AND COMPOUNDS
VL 728
BP 145
EP 151
PD DEC 25 2017
PY 2017
AB The relationships between the type and morphology of carbides and
   stress-rupture property have been studied in a cast cobalt-base
   superalloy. Different types and morphologies of carbides are achieved by
   varying the heat treatment conditions. After heat treatment at 1240
   degrees C/4 h, the primary M7C3 decomposes into M23C6, and the formed
   M23C6 and primary MC partially dissolve into the matrix. After heat
   treatment at 1280 degrees C/4 h, the primary M7C3 melts, resulting in
   the formation of a highly developed lamellar structure of M23C6, and the
   primary MC mostly dissolves into the matrix. The heat treatment at 1100
   degrees C/300 h gives rise to the carbide transformation of M7C3 ->
   M23C6 and a profusion of secondary M23C6 carbide around M23C6 and MC.
   The samples in stress-rupture test at 980 degrees C for 83 MPa manifest
   the following rupture life: 1280 degrees C sample > 1240 degrees C
   sample > as-cast sample > 1100 degrees C sample. The longer rupture life
   of the samples of 1240 degrees C and 1280 degrees C is derived from the
   stable microstructure, dispersed MC carbide morphology and the
   supersaturated matrix. The shortest rupture life of the 1100 degrees C
   sample is mainly attributed to the overaging. Additionally, the carbide
   transformations of M7C3 -> M23C6, MC -> M23C6, M23C6 -> M6C take place
   in the as-cast sample during creep exposure. (C) 2017 Elsevier B.V. All
   rights reserved.
ZR 0
TC 4
Z8 1
ZB 0
ZS 0
Z9 5
SN 0925-8388
UT CCC:000412818600017
ER

PT J
AU Zhang, Chi
   Zhang, Liwen
   Shen, Wenfei
   Xu, Qianhong
   Cui, Yan
TI The processing map and microstructure evolution of Ni-Cr-Mo-based C276
   superalloy during hot compression
SO JOURNAL OF ALLOYS AND COMPOUNDS
VL 728
BP 1269
EP 1278
PD DEC 25 2017
PY 2017
AB Isothermal hot compression tests have been performed to study the hot
   working characteristics of Ni-Cr-Mo-based C276 superalloy in the
   temperature range 1000-1200 degrees C and strain rate range
   0.001-5.0s(-1). The critical strain and stress for the initiation of
   dynamic recrystallization (DRX) were determined from the strain rate
   hardening curves. The processing map based on dynamic materials model
   was developed at the true strain of 1.0. Coupled analysis with the
   microstructure observation illustrates that the processing map give good
   representations of microstructure evolution. And in-grain shear bands
   were found to be formed when deformed in flow instability area. The
   grain boundary character and misorientation were analyzed using electron
   backscatter diffraction (EBSD). It is found DRX fraction increases with
   the increasing deformation temperature and deformation degree,
   associated with the increasing fraction of high angle grain boundary
   (HAGB) and Sigma 3 twin boundary. And the misorientation distribution
   approaches the microstructure with random distributed orientation with
   the increasing DRX, implying no obvious texture was formed after DRX.
   (C) 2017 Elsevier B.V. All rights reserved.
ZB 0
Z8 4
ZR 0
TC 23
ZS 0
Z9 24
SN 0925-8388
UT CCC:000412818600152
ER

PT J
AU Yin, Hongfei
   Gao, Yimin
   Gu, Yuefeng
TI Effects of post-welding heat treatment on microstructure and mechanical
   properties of welding joint of new Ni-Fe based superalloy with Haynes
   282 filler metal
SO MATERIALS SCIENCE AND ENGINEERING A-STRUCTURAL MATERIALS PROPERTIES
   MICROSTRUCTURE AND PROCESSING
VL 708
BP 118
EP 128
PD DEC 21 2017
PY 2017
AB The gas tungsten arc welding process was employed to weld a new wrought
   Ni-Fe based superalloy with the Haynes 282 filler metal, which was
   designed for advanced ultra-supercritical boiler tubes operated beyond
   700 degrees C. In this study, the evolution of microstructure and
   mechanical properties of the welding joint prior to and following the
   post-welding heat treatment (such as annealing treatment at 1010 degrees
   C for 2 h and 788 degrees C for 8 h) were investigated. The
   microstructure stability and hardness were also studied following 500 h,
   1000 h and 3000 h at the service temperature (750 degrees C). An
   epitaxial growth of the grains near the fusion line was observed,
   whereas the partition coefficients and solidification temperature range
   during the thermodynamic state of equilibrium were calculated in the
   weld metal zone. The welding heat affected zone of the as-welded welding
   joint was the weakest zone. In contrast, following the post-welding heat
   treatment, the segregation was significantly eliminated in the weld
   metal zone. Also, the mechanical properties of the welding heat affected
   zone were restored to the property levels of the base metal, with the
   weld strength reduction factor of 4%. Therefore, the effects of
   post-welding heat treatment on the microstructure and properties of
   welding joint were also investigated. Following 3000 h thermal exposure
   at 750 degrees C, the coarsening rates of the spherical gamma'
   precipitates of both the as-welded and post-welding heat treatment
   samples were consistent with the Lifshitz-Slyozov-Wagner (LSW) model. In
   addition, the microstructure stability of the welding joint was
   excellent, without any topologically closed packed phase precipitation.
   The Haynes 282 filler metal could be a potential candidate material for
   the welding of this new Ni-Fe based superalloy.
ZS 0
ZB 0
TC 1
ZR 0
Z8 0
Z9 1
SN 0921-5093
UT CCC:000415770100012
ER

PT J
AU Rahimi, Salaheddin
   King, Michael
   Dumont, Christian
TI Stress relaxation behaviour in IN718 nickel based superalloy during
   ageing heat treatments
SO MATERIALS SCIENCE AND ENGINEERING A-STRUCTURAL MATERIALS PROPERTIES
   MICROSTRUCTURE AND PROCESSING
VL 708
BP 563
EP 573
PD DEC 21 2017
PY 2017
AB Designing microstructure of components made from Inconel 718 nickel
   based superalloy (IN718) with tailored mechanical properties for high
   temperature applications, require sequential thermo-mechanical
   processing. This often includes straining and annealing at solution
   annealing temperature (Le. approximate to 980 degrees C) followed by
   water quenching and subsequent aging heat treatments at lower
   temperatures. In addition to the microstructure development (i.e.
   precipitation) the aging heat treatment partially relieve the residual
   stresses generated at previous stages of forging and water quenching,
   however the stress field will not be completely relaxed. In this study,
   a series of experiments were conducted on round tensile specimens made
   from IN718 bar to investigate tensile stress relaxation behaviours at
   elevated temperatures used for aging heat treatments. The stress
   relaxation curves obtained can be described by a hyperbolic function
   with a non-zero asymptotic stress (sigma(infinity).), which seems to be
   proportional to the initially applied stress (sigma(0)) for a fixed
   temperature. This behaviour is investigated at temperatures between 620
   degrees C and 770 degrees C that is a temperature range used in industry
   to perform the aging heat treatments to obtain microstructures with
   tailored mechanical properties. It has been shown that the
   sigma(infinity)/sigma(0) ratio has decreased rapidly with increasing
   temperature at this range. The relaxation behaviour has been assessed
   numerically and an empirical relationship has been defined for each
   temperature that can be used for modelling purposes.
RI Rahimi, Salah/J-3287-2019
OI Rahimi, Salah/0000-0001-6461-988X
ZS 0
ZR 0
TC 12
ZB 0
Z8 1
Z9 13
SN 0921-5093
UT CCC:000415770100059
ER

PT J
AU Fu, Cai-Tao
   Wang Yinling
   Chu, Xiang-Wei
   Li Jiang
   Zhang, Wen-Zhu
   Qin Bai
   Shuang Xia
   Bin Leng
   Li, Zhi-Jun
   Ye, Xiang-Xi
   Fang Liu
TI Grain boundary engineering for control of tellurium diffusion in GH3535
   alloy
SO JOURNAL OF NUCLEAR MATERIALS
VL 497
BP 76
EP 83
PD DEC 15 2017
PY 2017
AB The effect of grain boundary engineering (GBE) on the Te diffusion along
   the surface grain boundaries was investigated in GH3535 alloy. It can be
   found that GBE treatment increases obviously the fraction of low-Sigma
   coincidence site lattice (CSL) boundaries, especially the Sigma 3 ones,
   and introduces the large-size grain clusters. When the as-received (AR)
   and GBE-treated (GBET) specimens were exposed to Te vapor, only Sigma 3
   boundaries were found to be resistant to Te diffusion. From the cross
   section and the surface, the fewer Te-attacked grain boundaries and the
   thinner corrosion layer can be observed in the GBET sample. The
   improvement of resistance to Te diffusion in the GBET sample can be
   attributed to the large size grain-clusters associated with high
   proportion of the Sigma 3(n) boundaries. (C) 2017 Elsevier B.V. All
   rights reserved.
OI leng, bin/0000-0002-2846-4435
TC 5
ZS 0
ZR 0
ZB 0
Z8 1
Z9 6
SN 0022-3115
UT CCC:000415718800008
ER

PT J
AU Zhang, Heng
   Liu, Yuan
   Chen, Xiang
   Zhang, Huawei
   Li, Yanxiang
TI Microstructural homogenization and high-temperature cyclic oxidation
   behavior of a Ni-based super alloywith high-Cr content
SO JOURNAL OF ALLOYS AND COMPOUNDS
VL 727
BP 410
EP 418
PD DEC 15 2017
PY 2017
AB A new Ni-based superalloy with high-Cr content was designed for
   industrial gas turbines application. The microstructural homogenization
   and high-temperature cyclic oxidation behavior was investigated
   systematically. The results showed that the optimum heat treatment
   condition was 1563 K (1290 degrees C)/4 h + 1573 K (1300 degrees C)/6 h,
   A. C. (air cooling) + 1393 K (1120 degrees C)/2 h, A. C. + 1143 K (870
   degrees C)/24 h, A. C., which can completely dissolve the gamma/gamma'
   eutectic and the Ni-3(TiTa) phase in the interdendritic region. The
   cyclic oxidation results showed that a multilayer of continuous and
   dense oxide-rich regions formed and the kinetic curves followed a
   parabolic law. The mass gain at 1323 K (1050 degrees C) and 1343 K (1070
   degrees C) was 4.02 mg/cm(2) and 4.23 mg/cm(2), respectively. No severe
   spallation of the oxide-rich region was observed. The outer layer of the
   oxide-rich region mainly consisted of Cr2O3, TiO2, and (Ni, Co) Cr2O4
   spinels, while the layer at the substrate-oxide interface was found to
   be Al2O3. The results show that this new superalloy has a better cyclic
   oxidation resistance at 1343 K (1070 degrees C) than the commonly used
   IN738 and GTD-111 superalloys. (C) 2017 Elsevier B.V. All rights
   reserved.
RI Chen, Xiang/Y-9942-2019
TC 4
ZB 0
ZR 0
ZS 0
Z8 1
Z9 4
SN 0925-8388
UT CCC:000412712900052
ER

PT J
AU Liu, Xinyu
   Xu, Yi
   Yin, Hangboce
   Guo, Lei
   Li, Xinggang
TI Microstructural evolution of a titanium- and cobalt-modified
   nickel-based repair alloy during exposure to high temperatures
SO JOURNAL OF ALLOYS AND COMPOUNDS
VL 726
BP 779
EP 786
PD DEC 5 2017
PY 2017
AB Spray forming (SF) is a near net shape manufacturing process in a wide
   variety of alloys. A titanium- and cobalt-modified repair alloy has been
   prepared by the SF process and was presented excellent properties of
   friction and wear in previous published article. In this paper, the
   microstructural evolution of the alloy exposed at 750 degrees C for
   different isothermal aging time was analyzed. Microstructure
   observations reveal that equiaxed grains formed in the ingots whether
   after aging process or not. The size and the volume fraction of gamma'
   precipitates increase with the ongoing of aging process, which could
   result in the change of the lattice misfit of gamma'/gamma and the
   precipitation of new sigma, eta phases. Intergranular fracture and
   transgranular fracture are main fracture mechanisms in aged state. Its
   tensile properties were attributed to the size and the volume fraction
   of gamma' precipitates, gamma'/gamma misfit, grain boundary carbides and
   the number of harmful phases sigma and eta phases) during aging process.
   (C) 2017 Elsevier B.V. All rights reserved.
RI Li, Xinggang/U-9554-2018
OI Li, Xinggang/0000-0001-8014-1150
Z8 0
ZS 0
ZR 0
ZB 0
TC 0
Z9 0
SN 0925-8388
UT CCC:000412606000096
ER

PT J
AU Bansal, Amit
   Zafar, Sunny
   Suneet
TI Influence of heat treatment on microstructure and mechanical properties
   of Inconel-625 clad deposited on mild steel
SO INDIAN JOURNAL OF ENGINEERING AND MATERIALS SCIENCES
VL 24
IS 6
BP 477
EP 483
PD DEC 2017
PY 2017
AB The present work investigates on the microstructure and mechanical
   properties of Inconel-625 clads deposited through tungsten inert gas on
   mild steel (MS). The microstructure of the deposited clads reveals
   perfect metallurgical bonding with the substrate. The deposits are dense
   with almost negligible porosity. To enhance the mechanical properties,
   Inconel-625 clads are subjected to three different post heat treatments
   for 4 h. Compared to the as-deposited clad, the microstructure at 650
   degrees C heat treated specimens reveals no dissolution of the Laves
   phase. However, the 850 degrees C and 950 degrees C heat treated samples
   exhibit partial dissolution and complete dissolution of the Laves phase
   in the fusion zone, respectively. The 850 degrees C heat treated clads
   exhibit higher microhardness compared to the other dads (as-deposited,
   650 degrees C and 950 degrees C heat treated clads). This is attributed
   to the precipitation of gamma '' strengthening phases due to
   availability of more Nb in the fusion zone microstructure.
ZS 0
TC 2
ZR 0
Z8 0
ZB 0
Z9 2
SN 0971-4588
UT CCC:000426807100008
ER

PT J
AU Orlov, M. R.
   Petrushin, N. V.
   Evgenov, A. G.
   Karachevtsev, F. N.
TI Homogenization Processes in Single-Crystal and Granular ZhS32-VI
   High-Temperature Alloys
SO RUSSIAN METALLURGY
IS 12
BP 1068
EP 1076
DI 10.1134/S0036029517120126
PD DEC 2017
PY 2017
AB The microstructure, the segregation of alloying elements, and the
   diffusion processes in the ZhS32-VI nickel superalloys fabricated by
   single-crystal casting and argon gas atomization followed by vacuum heat
   treatment are studied by scanning electron microscopy and energy
   dispersive electron-probe microanalysis. It is found that vacuum heat
   treatment at 1280 degrees C of ZhS32-VI alloy granules without the
   application of external pressure can be used to fabricate a homogeneous
   alloy with a polycrystalline structure and a grain size of 10-30 mu m.
   The microporosity in this alloy is no higher than that in cast nickel
   superalloys.
ZB 0
ZS 0
TC 0
Z8 0
ZR 0
Z9 0
SN 0036-0295
EI 1555-6255
UT WOS:000426590100014
ER

PT J
AU Yao, Xiling
   Moon, Seung Ki
   Lee, Bing Yang
   Bi, Guijun
TI Effects of Heat Treatment on Microstructures and Tensile Properties of
   IN718/TiC Nanocomposite Fabricated by Selective Laser Melting
SO International Journal of Precision Engineering and Manufacturing
VL 18
IS 12
BP 1693
EP 1701
PD 2017
PY 2017
AB Selective laser melting (SLM) is a powder-bed fusion additive
   manufacturing process that fabricates metallic parts in a layer-by-layer
   manner. IN718 is a nickel-based austenitic (γ) superalloy with broad
   applications in aerospace, chemical, and nuclear industries. In this
   study, fully-dense IN718-matrix composite reinforced by TiC
   nanoparticles were fabricated in-situ by SLM. As-built and heattreated
   IN718/TiC nanocomposite was compared against pure IN718 in terms of
   microstructures and tensile properties. Columnar and cellular
   microstructure morphologies in as-built pure IN718 and IN718/TiC
   nanocomposite were demolished by heat treatment.Microstructure refining
   and grain boundary dislocation pinning effect of TiC nanoparticles
   improved the tensile strength of as-built IN718/TiC nanocomposite. In
   both as-built IN718/TiC and pure IN718, γ and Laves phase are the major
   constituents while the other precipitates were suppressed by rapid
   solidification in SLM. Heat treatment dissolved Laves precipitates and
   grew γ'/γ'', δ, and MC/ M23C6 carbides that strengthened both pure IN718
   and IN718/TiC nanocomposite. In heat-treated IN718/TiC, the TiC
   nanoparticles and M23C6 carbides degenerated from TiC counteracted the
   deficiency of δ precipitates. Therefore, heat-treated IN718/TiC
   nanocomposite had similar tensile strength but lower ductility than
   heat-treated pure IN718.
RI Moon, Seung Ki/A-2047-2019; Bi, Guijun/P-9289-2019; Bi, Guijun/
OI Moon, Seung Ki/0000-0002-2249-7500; Bi, Guijun/0000-0002-3931-4301
ZR 0
ZS 0
Z8 0
TC 9
ZB 0
Z9 9
SN 2234-7593
UT KJD:ART002287605
ER

PT J
AU Detrois, Martin
   Rotella, John
   Hardy, Mark
   Tin, Sammy
   Sangid, Michael D.
TI Tailoring the Properties of a Ni-Based Superalloy via Modification of
   the Forging Process: an ICME Approach to Fatigue Performance
SO INTEGRATING MATERIALS AND MANUFACTURING INNOVATION
VL 6
IS 4
BP 265
EP 278
DI 10.1007/s40192-017-0103-6
PD DEC 2017
PY 2017
AB Traditionally, material design and property modifications are usually
   associated with compositional changes. Yet, subtle changes in the
   manufacturing process parameters can also have a dramatic effect on the
   resulting material properties. In this work, an integrated computational
   materials engineering (ICME) framework is adopted to tailor the fatigue
   performance of a Ni-based superalloy, RR1000. An existing fatigue model
   is used to identify microstructural features that promote enhanced
   fatigue life, namely a uniform, fine grain size distribution, random
   orientation, a distinct grain boundary distribution (specifically high
   twin boundary density and limited low-angle grain boundaries). A
   deformation mechanism map and process models for grain boundary
   engineering of RR1000 are used to identify the optimal thermo-mechanical
   processing parameters to realize these desirable microstructural
   features. For validation, small-scale forgings of RR1000 were produced
   and heat-treated to attain fine grain and coarse grain microstructures
   that represent the conventionally processed and grain boundary
   engineered (GBE) conditions, respectively. For each of the four
   microstructural variants of RR1000, the twin density and grain size were
   characterized and were in agreement with the desired microstructural
   attributes. In order to validate the deformation mechanisms and fatigue
   behavior of the material, high-resolution digital image correlation was
   performed to generate strain maps relative to the microstructural
   features. The high density of twin boundaries was confirmed to inhibit
   the length of slip bands, which is directly attributed to extended
   fatigue life. Thus, this study demonstrated the successful role of
   models, both process and performance, in the design and manufacture of
   Ni-based superalloy disk forgings.
OI Detrois, Martin/0000-0002-5677-2478
Z8 0
TC 4
ZS 0
ZR 0
ZB 0
Z9 4
SN 2193-9764
EI 2193-9772
UT WOS:000425234600001
ER

PT J
AU Mao, Xiaodong
   Chun, Young-Bum
   Han, Chang-Hee
   Jang, Jinsung
TI Precipitation behavior of oxide dispersion strengthened Alloy 617
SO JOURNAL OF MATERIALS SCIENCE
VL 52
IS 23
BP 13626
EP 13635
PD DEC 2017
PY 2017
AB Oxide dispersion strengthened Alloy 617 was prepared by mechanical
   alloying and hot extrusion processes. Precipitation behavior during heat
   treatment was evaluated by XRD, SEM and TEM. It was revealed that the
   dominant precipitates in the solution-annealed sample were Cr-rich M23C6
   and M6C precipitates on grain boundaries, and Al-O, Y-Al-O and Y-Ti-O
   nano-particles in grain interior. Different from a conventional Alloy
   617, TiN and TiC precipitates were not found. Aging at 760 degrees C for
   100 h showed that gamma' were not formed, possibly due to the high
   affinity of O to Al and Ti, which suppressed the formation TiN, TiC and
   gamma'. Heat treatment at high temperatures showed that M23C6 and
   Y2Ti2O7 were stable up to 1300 degrees C, while most Al-O nano-particles
   evolved into Y-Al-O. The high thermal stability of fine Y2Ti2O7
   particles with a high number density is expected to contribute to a
   superior high temperature mechanical strength than gamma' precipitates.
ZR 0
ZS 0
TC 5
Z8 0
ZB 0
Z9 5
SN 0022-2461
UT CCC:000410473100025
ER

PT J
AU Przestacki, Damian
   Kuklinski, Mateusz
   Bartkowska, Aneta
TI Influence of laser heat treatment on microstructure and properties of
   surface layer of Waspaloy aimed for laser-assisted machining
SO INTERNATIONAL JOURNAL OF ADVANCED MANUFACTURING TECHNOLOGY
VL 93
IS 9-12
BP 3111
EP 3123
PD DEC 2017
PY 2017
AB In this study, a nickel-based superalloy, Waspaloy, was laser heat
   treated with diode laser. Single laser tracks were manufactured with
   different laser beam power densities between 63 and 331 kW/cm(2), and
   scanning laser beam speed ranged from 5 to 100 m/min. It was found that
   laser heat treatment of Waspaloy causes decrease in material
   hardness-the microhardness in laser tracks is about 300 HV0,1 while the
   microhardness of substrate is ranged from 300 to 600 HV0,1-which is a
   positive phenomenon for laser-assisted machining of investigated
   material. Impacts of laser heat treatment parameters on laser tracks
   properties were identified for obtaining multiple laser tracks with the
   most homogenous thickness. Moreover, roughness of heated layers was
   measured to specify surface quality after laser heat treatment. Multiple
   laser tracks were produced using different scanning laser beam speed and
   distances between laser tracks ranged from 0.125 to 1 mm. It was found
   that if scanning laser beam speed is 75 m/min and distance between laser
   tracks is equal to or lower than 0.25 mm, in microstructures of multiple
   laser tracks, cracks are occurring. The most suitable laser heat
   parameters for obtaining heated layers, and which can be used for
   laser-assisted machining, were identified as laser beam power density
   178.3 kW/cm(2), scanning laser beam speed 5 m/min, and distance between
   laser tracks 0.125 mm.
RI Przestacki, Damian/H-4730-2014; Bartkowska, Aneta/H-2680-2014
OI Przestacki, Damian/0000-0002-6083-7203; Bartkowska,
   Aneta/0000-0002-4081-9358
TC 6
ZR 0
ZS 0
ZB 0
Z8 0
Z9 6
SN 0268-3768
UT CCC:000416179700011
ER

PT J
AU Shahbeigi-Roodposhti, Peiman
   Jordan, Eric
   Shahbazmohamadi, Sina
TI A Microstructural Approach Toward the Quantification of Anomaly Bond
   Coat Surface Geometry Change in NiCoCrAlY Plasma-Sprayed Bond Coat
SO JOURNAL OF THERMAL SPRAY TECHNOLOGY
VL 26
IS 8
BP 1776
EP 1786
PD DEC 2017
PY 2017
AB Three-dimensional behavior of NiCoCrAlY bond coat surface geometry
   change (known as rumpling) was characterized during 120 h of thermal
   cycling. The proposed scanning electron microscope (SEM)-based 3D
   imaging method allows for recording the change in both height and width
   at the same location during the heat treatment. Statistical analysis
   using both profile information [two dimensions (2D)] and surface
   information [three dimensions (3D)] demonstrated a typical nature of
   rumpling as increase in height and decrease in width. However, it also
   revealed an anomaly of height reduction between 40 and 80 cycles. Such
   behavior was further investigated by analyzing the bearing area ratio
   curve of the surface and attributed to filling of voids and valleys by
   the growth of thermally grown oxide.
RI shahbazmohamadi, Sina/F-5637-2012
ZB 0
ZS 0
TC 1
ZR 0
Z8 0
Z9 1
SN 1059-9630
UT CCC:000416433500003
ER

PT J
AU Esmaeili, H.
   Mirsalehi, S. E.
   Farzadi, A.
TI Effect of Joining Atmosphere in Transient Liquid Phase Bonding of
   Inconel 617 Superalloy
SO METALLURGICAL AND MATERIALS TRANSACTIONS B-PROCESS METALLURGY AND
   MATERIALS PROCESSING SCIENCE
VL 48
IS 6
BP 3259
EP 3269
PD DEC 2017
PY 2017
AB In the present paper, transient liquid phase (TLP) bonding of Inconel
   617 alloy under the different furnace atmospheres of vacuum, argon gas,
   and air was investigated. The experiments were carried out at 1408 K
   (1135 A degrees C) for 300 minutes by using BNi-1 filler metals with
   different thicknesses of 50 and 100 A mu m. The microstructure, chemical
   analysis, shear strength, and microhardness of the resultant joints were
   studied. After 300 minutes, complete isothermal solidification was
   obtained for both the interlayers having 50 and 100 A mu m thicknesses
   under all the furnace atmospheres. The specimens bonded under vacuum
   condition showed the highest shear strength, failure energy, and
   ductility. Also, the joint produced under argon gas atmosphere using
   100-A mu m-thick filler metal showed a good strength and may be
   acceptable in many applications. However, the specimens bonded under air
   atmosphere were weak, due to their further cavities and non-dissolved
   carbides. The presence of non-dissolved carbides in the
   diffusion-affected zone resulted in increasing the hardness of the base
   metal near the interface. The carbides were dissolved and the hardness
   of the diffusion-affected zone was reduced under vacuum condition
   compared to argon and air atmospheres. The best result was obtained for
   the specimen joined using the 50-A mu m-thick interlayer under vacuum
   atmosphere, with about 95.8 pct joint efficiency.
RI Farzadi, A./M-2428-2018; Mirsalehi, Seyyed Ehsan/
OI Farzadi, A./0000-0002-3594-7056; Mirsalehi, Seyyed
   Ehsan/0000-0001-5397-2047
TC 9
Z8 0
ZB 0
ZR 0
ZS 0
Z9 9
SN 1073-5615
UT CCC:000415806100041
ER

PT J
AU Kamaraj, M.
   Radhakrishnan, V. M.
TI First Report on the Deformation Mechanism Mapping of First and Second
   Generation Ni-Based Single Crystal Super Alloys
SO TRANSACTIONS OF THE INDIAN INSTITUTE OF METALS
VL 70
IS 10
BP 2485
EP 2496
PD DEC 2017
PY 2017
AB Nickel based single crystal super alloys are widely used as aircraft
   engine blades and are still in the process of development to improve the
   high temperature capabilities. The typical microstructure of these
   alloys consists of gamma phase as the matrix strengthened by the gamma
   prime precipitates. In recent times, addition of refractory metals like
   Re are tried to improve the creep strength. The first generation of
   these alloys does not contain any such additions. The second generation
   of the alloys contains around 3-6% Re. These additions and modifications
   have been found to improve the temperature capability of the CMSX,
   though there are limitations in their addition. In this article the
   microstructural developments, the metallurgical and high temperature
   behavior of the first and second generation NiSX family subjected to
   stress annealing, are discussed from engineering point of view. Based on
   experimental findings reported in literature, deformation maps
   illustrating the different mechanisms over a wide range of temperature
   and stress levels for the first and second generation alloys are
   presented.
OI M, Kamaraj/0000-0002-7170-3083
ZB 0
Z8 0
ZR 0
TC 0
ZS 0
Z9 0
SN 0972-2815
UT CCC:000414060600001
ER

PT J
AU Kirka, M. M.
   Greeley, D. A.
   Hawkins, C.
   Dehoff, R. R.
TI Effect of anisotropy and texture on the low cycle fatigue behavior of
   Inconel 718 processed via electron beam melting
SO INTERNATIONAL JOURNAL OF FATIGUE
VL 105
BP 235
EP 243
PD DEC 2017
PY 2017
AB In this study, the impact of texture (columnar/equiax grain structure)
   and influence of material orientation on the low cycle fatigue (LCF)
   behavior of hot isostatic pressed (HIP) and heat-treated Inconel 718
   fabricated through electron beam melting (EBM) is investigated. Material
   was tested both parallel and perpendicular (transverse) to the build
   direction. In all instances, the EBM HIP and heat-treated Inconel 718
   performed similarly or exceeded the LCF life of wrought Inconel 718
   plate and bar stock under fully reversed strain-controlled loading at
   650 degrees C. Amongst the textures, the columnar grains oriented
   parallel to the build direction exhibited the highest life on average
   compared to the transverse columnar and equiax EBM material. Further, in
   relation to the reference wrought material the parallel columnar grain
   material exhibited a greater life. While a negligible life difference
   was observed in the equiax grained material between the two
   orientations, a consistently lower accumulated inelastic strain was
   measured for the material loaded parallel to the build direction than
   the transverse orientation. Failure of the parallel columnar material
   occurred in a transgranular manner with cracks emanating from the
   surface whereas the transverse columnar material failed in a
   intergranular manner, with crack growth occurring through repeated
   rupture of oxide at the crack-tip. In the case of the equiax material,
   an influence of material orientation was not observed on the failure
   mechanism with crack propagation occurring through a combination of
   debondedicracked carbides and void formation along twin boundaries
   resulting in a mixture of intergranular and transgranular crack
   propagation. (C) 2017 Elsevier Ltd. All rights reserved.
RI Greeley, Duncan/E-1500-2017
OI Greeley, Duncan/0000-0001-8946-313X
ZB 0
Z8 1
ZS 0
ZR 0
TC 21
Z9 22
SN 0142-1123
UT CCC:000413377900022
ER

PT J
AU Zagula-Yavorska, Maryana
   Wierzbinska, Malgorzata
   Sieniawski, Jan
TI Rhodium and Hafnium Influence on the Microstructure, Phase Composition,
   and Oxidation Resistance of Aluminide Coatings
SO METALS
VL 7
IS 12
BP 548
EP 548
PD DEC 2017
PY 2017
AB A 0.5 mu m thick layer of rhodium was deposited on the CMSX 4 superalloy
   by the electroplating method. The rhodium-coated superalloy was hafnized
   and aluminized or only aluminized using the Chemical vapour deposition
   method. A comparison was made of the microstructure, phase composition,
   and oxidation resistance of three aluminide coatings: nonmodified (a),
   rhodium-modified (b), and rhodium- and hafnium-modified (c). All three
   coatings consisted of two layers: the additive layer and the
   interdiffusion layer. Rhodium-doped (rhodium- and hafnium-doped)
   beta-NiAl phase was found in the additive layer of the rhodium-modified
   (rhodium- and hafnium-modified) aluminide coating. Topologically
   Closed-Pack (mu and sigma) phases precipitated in the matrix of the
   interdiffusion layer. Rhodium also dissolved in the beta-NiAl phase
   between the additive and interdiffusion layers, whereas Hf-rich
   particles precipitated in the (Ni,Rh)Al phase at the additive/inte
   rdiffusion layer interface in the rhodium- and hafnium-modified coating
   (c). The rhodium-modified aluminide coating (b) has better oxidation
   resistance than the nonmodified one (a), whereas the rhodium- and
   hafnium-modified aluminide coating (c) has better oxidation resistance
   than the rhodium-modified (b) and nonmodified (a) ones.
OI Sieniawski, Jan/0000-0002-5118-2743
TC 2
ZB 0
ZS 0
Z8 0
ZR 0
Z9 2
SN 2075-4701
UT CCC:000419184500033
ER

PT J
AU Segerstark, Andreas
   Andersson, Joel
   Svensson, Lars-Erik
TI Investigation of laser metal deposited Alloy 718 onto an EN 1.4401
   stainless steel substrate
SO OPTICS AND LASER TECHNOLOGY
VL 97
BP 144
EP 153
PD DEC 1 2017
PY 2017
AB This paper focuses on how process parameters affect the deposition of
   Alloy 718 onto an EN 1.4401 stainless steel substrate in terms of
   secondary phase formation, dilution and hardness. A columnar
   solidification structure with elongated grains growing in the direction
   normal to the substrate was observed for all parameters. In the
   interdendritic regions, phases with a high content of Niobium were
   identified. Scanning Electron Microscopy imaging and Energy Dispersive
   Spectroscopy measurements revealed these phases to most likely be Laves
   phase and Nb-carbides. Temperature measurements indicated no significant
   aging in the deposits. Considerable enrichment of iron was found in the
   initially deposited layers due to dilution from the substrate. The
   increased content of iron seemed to aid in forming constituents rich in
   niobium which, in turn, influenced the hardness. The highest mean
   hardness was noted in the sample with the lowest area fraction of
   Nb-rich constituents. (C) 2017 Elsevier Ltd. All rights reserved.
OI Segerstark, Andreas/0000-0002-1472-5489; Svensson,
   Lars-Erik/0000-0003-2560-0531; Andersson, Joel/0000-0001-9065-0741
ZS 0
Z8 0
ZR 0
TC 8
ZB 0
Z9 8
SN 0030-3992
UT CCC:000409284800019
ER

PT J
AU Zhang, Yaocheng
   Yang, Li
   Chen, Tingyi
   Zhang, Weihui
   Huang, Xiwang
   Dai, Jun
TI Investigation on the optimized heat treatment procedure for laser
   fabricated IN718 alloy
SO OPTICS AND LASER TECHNOLOGY
VL 97
BP 172
EP 179
PD DEC 1 2017
PY 2017
AB The laser fabricated IN718 alloys were prepared by laser cladding
   system. The microstructure and micro hardness of laser fabricated IN718
   alloys were investigated after heat treatment. The microstructure and
   the elevated temperature mechanical properties of laser fabricated IN718
   alloys were analyzed. The results showed that the microstructure of
   laser fabricated IN718 alloy consisted of austenitic matrix and
   dendritic Laves/gamma eutectic. Most all Laves/gamma eutectic was
   dissolved into austenitic matrix, and the complete recrystallization and
   the large grains occurred in the laser fabricated IN718 alloy after
   homogenization at 1080-1140 degrees C for 1 h, the dendritic Laves/gamma
   eutectic was refined and the partial recrystallization occurred during
   the solid solution at 940-1000 degrees C for 1.5 h, the microhardness of
   the double aging (DA) alloys was about more than twice that of
   as-fabricated IN718 alloy. The recrystallized microstructure was
   obtained in the heat-treated laser fabricated IN718 alloy after 1100
   degrees C/1 h air cooling (AC), 980 degrees C/1.5 h (AC), 700 degrees
   C/8 h furnace cooling (FC, 100 C/h) to 600 degrees C/8 h (AC). The
   microhardness and the elevated temperature tensile strength were more
   than twice that of as-fabricated IN718 alloy due to a large
   concentration of gamma '' phase precipitation to improve the
   transgranular strength and large grain to guarantee the grain boundary
   strength. The fracture morphologies of as-fabricated and heat-treated
   laser fabricated IN718 alloys were presented as the fiber dimples, the
   fracture mechanism of as fabricated and heat-treated laser fabricated
   IN718 alloys was ductile fracture. (C) 2017 Elsevier Ltd. All rights
   reserved.
Z8 0
ZR 0
TC 8
ZB 0
ZS 0
Z9 8
SN 0030-3992
