Repository: MatInfoUB/NLP-Queries

File: Cobalt_superalloys_thermomechanical_processing3.txt (part 12 of 21)
FN Clarivate Analytics Web of Science
   Alloy by Using Compression Tests
SO MATERIALS TRANSACTIONS
VL 52
IS 4
SI SI
BP 780
EP 786
DI 10.2320/matertrans.M2010388
PD APR 2011
PY 2011
AB The high-temperature deformation behavior of Co-29Cr-6Mo-0.23C-0.14N
   alloy was investigated by carrying out compression tests; the tests were
   carried out in the temperature range of 1000-1200 degrees C and strain
   rates ranging from 0.01 to 30 s(-1) with a height reduction of
   approximately 65%. The optimum hot-working conditions were determined
   from the processing map based on the dynamic materials model. Dynamic
   recrystallization was observed to occur over the entire temperature and
   strain rate range. However, uniformly sized grains were formed for
   strain rates higher than 1 s(-1), which is considered to be the optimum
   hot-working condition. In addition, authors suggested that in extremely
   low stacking fault energy alloy, explosive and homogeneous formation of
   mechanical twinning should be considered to be stable state, and new
   processing map with more detailed description of deformation mechanism
   seems necessary in future. [doi:10.2320/matertrans.M2010388]
RI Li, Yunping/M-2076-2016; Chiba, Akihiko/D-1326-2011; Li, Yunping/A-8109-2011; Koizumi, Yuichiro/C-2697-2011; Li, Yunping/
OI Li, Yunping/0000-0002-4657-2923; Koizumi, Yuichiro/0000-0001-7061-7135;
   Li, Yunping/0000-0002-4478-5327
ZR 0
ZB 0
TC 4
Z8 0
ZS 0
Z9 4
SN 1345-9678
UT CCC:000292227400037
ER

PT J
AU Balachander, M. A.
   Vishwakarma, K.
   Tang, B.
   Richards, N. L.
TI Microstructure characterisation of solution treated (ST) and solution
   treated and aged (STA) Incoloy 909
SO MATERIALS SCIENCE AND TECHNOLOGY
VL 27
IS 4
BP 805
EP 810
PD APR 2011
PY 2011
AB A microstructural analysis has been carried out on the commercially
   solution treated and aged (STA) Incoloy 909 superalloy to evaluate the
   phases present using optical, SEM, TEM and differential scanning
   calorimetry. Comparison is made where possible with non-standard STA
   analyses reported in the literature. In the STA condition, the main
   phase present besides the gamma matrix was a deliberately produced Laves
   phase to control grain growth. Increasing the solution temperature above
   that recommended for the alloy resulted in eventual solution of the
   Laves phase and concomitant grain growth. In the STA condition, in
   addition to the Laves phase, a copious precipitation of a gamma' phase
   (Ni(3)TiNb) was observed. In addition, a limited observation was made of
   the early stages of the transition of some of the gamma' phase to the
   epsilon phase for the over aged condition. There was no epsilon phase
   observed in the STA condition. A final observation was the presence of
   'black grain' previously reported in the literature, in both the ST and
   STA conditions in the authors' research. The present view is that the
   phenomenon is an etching artefact and not a genuine microstructural
   feature.
ZS 0
ZR 0
Z8 1
ZB 0
TC 9
Z9 9
SN 0267-0836
UT CCC:000289080300017
ER

PT J
AU Chang, S. -H.
   Huang, K. -T.
   Liu, C. -M.
TI Effect of HIP temperature on microstructure and tensile properties of
   713LC cast superalloy
SO INTERNATIONAL JOURNAL OF CAST METALS RESEARCH
VL 24
IS 2
BP 113
EP 117
PD APR 2011
PY 2011
AB The effect of hot isostatic pressing (HIP) temperature on mechanical
   properties of 713LC cast superalloy was investigated; three temperatures
   (1453, 1468, 1483 K) were tested for a HIP soaking time of 2 h and
   pressure of 150 MPa. HIP treatment at 1453 K was found to be optimal.
   Extensive gamma' precipitation was observed and the optimal HIP
   treatment decreased porosity by similar to 57.1%. Under tension testing
   at a fast strain rate (0.001 s(-1)), the tensile strength was increased
   by 5.2% at room temperature, 9.8% at 813 K and 7.9% at 923 K, whereas at
   a very slow strain rate (0.0001 s(-1)), tensile strength was increased
   by 1.2% at room temperature and 7.8% at 813 K.
Z8 0
TC 8
ZS 0
ZR 0
ZB 0
Z9 8
SN 1364-0461
UT CCC:000288593100009
ER

PT J
AU Wang, Y.
   Shao, W. Z.
   Zhen, L.
   Zhang, B. Y.
TI Hot deformation behavior of delta-processed superalloy 718
SO MATERIALS SCIENCE AND ENGINEERING A-STRUCTURAL MATERIALS PROPERTIES
   MICROSTRUCTURE AND PROCESSING
VL 528
IS 7-8
BP 3218
EP 3227
DI 10.1016/j.msea.2011.01.013
PD MAR 25 2011
PY 2011
AB Flow stress behavior and microstructures during hot compression of
   delta-processed superalloy 718 at temperatures from 950 to 1100 degrees
   C with strain rates of 10(-3) to 1 s(-1) were investigated by optical
   microscopy (OM), electron backscatter diffraction (EBSD) technique and
   transmission electron microscopy (TEM). The relationship between the
   peak stress and the deformation conditions can be expressed by a
   hyperbolic-sine type equation. The activation energy for the
   delta-processed superalboy 718 is determined to be 467 kJ/mol. The
   change of the dominant deformation mechanisms leads to the decrease of
   stress exponent and the increase of activation energy with increasing
   temperature. The dynamically recrystallized grain size is inversely
   proportional to the Zener-Hollomon (Z) parameter. It is found that the
   dissolution rate of delta phases under hot deformation conditions is
   much faster than that under static conditions. Dislocation, vacancy and
   curvature play important roles in the dissolution of delta phases. The
   main nucleation mechanisms of dynamic recrystallization (DRX) for the
   delta-processed superalloy 718 include the bulging of original grain
   boundaries and the delta phase stimulated DRX nucleation, which is
   closely related to the dissolution behavior of delta phases under
   certain deformation conditions. (C) 2011 Elsevier B.V. All rights
   reserved.
RI Zhen, Liang/D-9237-2011; Shao, Wenzhu/K-1254-2013
OI Zhen, Liang/0000-0001-6159-8972; 
Z8 14
ZB 0
ZS 0
ZR 0
TC 56
Z9 63
SN 0921-5093
UT CCC:000288297300025
ER

PT J
AU Song, Jianrong
   Ma, Kaka
   Li, Ying
   Zhang, Lianmeng
   Schoenung, Julie M.
TI High temperature microstructure and microhardness evolution in dense
   NiCrAlY bulk material fabricated by spark plasma sintering
SO MATERIALS SCIENCE AND ENGINEERING A-STRUCTURAL MATERIALS PROPERTIES
   MICROSTRUCTURE AND PROCESSING
VL 528
IS 7-8
BP 3210
EP 3217
DI 10.1016/j.msea.2010.12.094
PD MAR 25 2011
PY 2011
AB NiCrAlY is commonly used as the bond coat material in thermal barrier
   coatings (TBCs). Detailed investigation into the microstructural
   evolution at high temperatures and the consequent changes in
   microhardness in NiCrAlY bond coats is challenging due to the complexity
   in microstructure and composition caused by thermal spray processes and
   the presence of a superalloy substrate and a ceramic top coat in the
   TBC. In an effort to simplify the system, fully dense NiCrAlY bulk
   samples were prepared by spark plasma sintering (SPS) at 1000 degrees C.
   The microstructure, phase composition and microhardness of the samples,
   in the as-sintered condition and select
   heat-treated-in-argon-and-quenched conditions (1000 degrees C, 10 h &
   50h; 1050 degrees C, 10h & 50h; 1100 degrees C, 10 h & 50h), were
   studied by means of SEM, EDAX, HR-TEM and microhardness testing. It was
   found that the microstructure and phase compositions changed
   significantly after heat treatment. Additionally, the average
   microhardness of the samples decreased as the heat-treatment temperature
   and time increased, except for in the samples heat treated at 1000
   degrees C for 50 h, 1050 C for 10 h and 1050 C for 50h. To clarify this
   anomalous behavior, microhardness was carefully measured within select
   grains. Results indicate that the alpha-Cr phase, as confirmed with
   HR-TEM, which appeared within the beta-NiAl grains after these three
   heat-treatment conditions but subsequently disappeared from the
   beta-NiAl grains after heat treatment at 1100 degrees C, strengthened
   the overall microstructure. (C) 2011 Elsevier B.V. All rights reserved.
RI MA, KAKA/N-3001-2014; Li, Ying/G-3908-2010
OI MA, KAKA/0000-0002-7763-3389; Li, Ying/0000-0003-3738-9307
ZB 1
Z8 0
ZS 0
TC 7
ZR 0
Z9 7
SN 0921-5093
UT CCC:000288297300024
ER

PT J
AU Li, Junzheng
   Li, Jianguo
TI Effect of high undercooling on Co-Ni-Ga ferromagnetic shape memory
   alloys
SO JOURNAL OF ALLOYS AND COMPOUNDS
VL 509
IS 11
BP 4242
EP 4246
DI 10.1016/j.jallcom.2010.12.120
PD MAR 17 2011
PY 2011
AB Co(45)Ni(25)Ga(30) ferromagnetic shape memory alloys were treated by
   glass fluxing combined with superheating cycling. The effect of high
   undercooling on solidified microstructure and transformation
   temperatures was investigated. The martensite lath is obviously refined
   and a mass of sub-grains are produced with the increase of undercooling.
   Undercooling rapid solidification introduces a number of dislocations
   and large internal stress, which give rise to the production of
   sub-grains in recovery. During the following annealing process, these
   sub-grains can gradually recrystallize and grow up with an amount of
   gamma' phase precipitated. Meanwhile, transformation temperatures of
   undercooled alloys are greatly elevated compared with those of as cast,
   which results from the large internal stress, and gradually reduce with
   the heating time. (C) 2010 Elsevier B.V. All rights reserved.
TC 6
ZR 0
ZS 0
ZB 0
Z8 2
Z9 6
SN 0925-8388
UT CCC:000288310200008
ER

PT J
AU Hashaikeh, R.
   Szpunar, J. A.
TI Electrophoretic fabrication of thermal barrier coatings
SO JOURNAL OF COATINGS TECHNOLOGY AND RESEARCH
VL 8
IS 2
BP 161
EP 169
DI 10.1007/s11998-010-9277-y
PD MAR 2011
PY 2011
AB An electrochemical method of fabrication of
   (NiCoCrAlY)/MgO/yttria-stabilized zirconia (YSZ) multilayered coating
   was proposed. This multilayered coat is expected to work as a thermal
   barrier coating for nickel superalloy substrates. The (NiCoCrAlY) layer
   was deposited using the electrophoretic deposition technique, the MgO
   layer was deposited by the electrolytic deposition technique and the YSZ
   layer was electrophoretically deposited. The process of depositing
   (NiCoCrAlY) alloy particles revealed that the electrophoretic technique
   can be used for particles with submicron dimensions. The MgO
   intermediate layer was introduced to accommodate the difference in
   thermal expansion coefficient between the YSZ ceramic and the NiCoCrAlY
   metal layers.
OI Hashaikeh, Raed/0000-0002-0248-7495
TC 3
ZS 0
Z8 0
ZB 0
ZR 0
Z9 3
SN 1547-0091
UT CCC:000287710600002
ER

PT J
AU Cui, C. Y.
   Gu, Y. F.
   Yuan, Y.
   Harada, H.
TI Dynamic strain aging in a new Ni-Co base superalloy
SO SCRIPTA MATERIALIA
VL 64
IS 6
BP 502
EP 505
DI 10.1016/j.scriptamat.2010.11.025
PD MAR 2011
PY 2011
AB Dynamic strain aging (DSA) in a newly developed Ni-Co superalloy, TMW-2,
   was examined at temperatures ranging from room temperature to 600
   degrees C and strain rates between 3 x 10(-2) and 8 x 10(-5) s(-1). The
   alloy exhibited both normal and inverse DSA effects at the temperatures
   and strain rates tested. Transmission electron microscopy evidence
   suggests that the normal behavior is associated with conventional DSA
   due to dynamic dislocation-solute interaction, while the inverse
   behavior may be related to the occurrence of stacking faults. Crown
   Copyright (C) 2010 Published by Elsevier Ltd. on behalf of Acta
   Materialia Inc. All rights reserved.
Z8 17
TC 46
ZS 0
ZR 0
ZB 0
Z9 50
SN 1359-6462
UT CCC:000286866200007
ER

PT J
AU Li, Zhiming
   Qian, Shiqiang
   Wang, Wei
TI Characterization and oxidation behavior of NiCoCrAlY coating fabricated
   by electrophoretic deposition and vacuum heat treatment
SO APPLIED SURFACE SCIENCE
VL 257
IS 10
BP 4616
EP 4620
DI 10.1016/j.apsusc.2010.12.097
PD MAR 1 2011
PY 2011
AB Electrophoretic deposition (EPD) was showed to be a feasible and
   convenient method to fabricate NiCoCrAlY coatings on nickel based
   supperalloys. The microstructure and composition of the NiCoCrAlY
   coatings after vacuum heat treatment were characterized by X-ray
   diffraction (XRD), scanning electron microscope (SEM) and energy
   dispersive X-ray analysis (EDAX). Isothermal-oxidation test was
   performed at 1100 degrees C in static air for 100 h. The results show
   that the major phases in electrophoretic deposited and vacuum heat
   treated NiCoCrAlY coating are gamma-Ni and gamma'-Ni3Al phases, also
   there is an extremely small quantity of Al2O3 in the coating.
   Composition fluctuations occur in the coating and a certain amount of
   titanium diffuse from the superalloy substrate to the top of the coating
   during vacuum heat treatment. The oxidation test results exhibit that
   the oxidation kinetics of this coating has two typical stages. The
   protective oxide layer is mainly formed in the initial linear growth
   stage and then the oxide layer hinders further oxidation of the coating
   in the subsequent parabolic growth stage. The coating can effectively
   protect the superalloy substrate from oxidation. A certain amount of
   rutile TiO2 is formed in the coating during oxidation and it is adverse
   to the oxidation resistance of the coating. Crown Copyright (C) 2010
   Published by Elsevier B.V. All rights reserved.
RI Li, Zhiming/F-5049-2012
OI Li, Zhiming/0000-0002-8170-5621
ZB 1
ZS 0
ZR 0
Z8 10
TC 20
Z9 27
SN 0169-4332
UT CCC:000286808300015
ER

PT J
AU D'Ans, Pierre
   Dille, Jean
   Degrez, Marc
TI Thermal fatigue resistance of plasma sprayed yttria-stabilised zirconia
   onto bonded hot work tool steel, bonded with a NiCrAlY coating:
   Experiments and modelling
SO SURFACE & COATINGS TECHNOLOGY
VL 205
IS 11
BP 3378
EP 3386
DI 10.1016/j.surfcoat.2010.11.054
PD FEB 25 2011
PY 2011
AB Repeated fast surface temperature transients can damage the materials
   and/or their surface treatments by thermal fatigue. This happens in
   aluminium diecasting devices. One conducted thermal fatigue tests with
   samples of hot work tool steel, respectively untreated, simply bonded
   and protected by a multi-layer. In the last case, top coat is yttria
   stabilised zirconia (YSZ), followed by a nickel superalloy and then a
   bonded layer (undercoat). The zirconia coating was applied with plasma
   spray. The multi-layer showed poor resistance during the thermal fatigue
   tests. Better understanding these tests and the resulting thermal
   fatigue observed on the treated materials was achieved by a lifetime
   model based on Coffin-Manson equations. (C) 2010 Elsevier B.V. All
   rights reserved.
OI D'Ans, Pierre/0000-0003-0912-4467
ZB 0
TC 8
ZS 0
Z8 1
ZR 0
Z9 9
SN 0257-8972
UT CCC:000287906900006
ER

PT J
AU Sun Chaoyang
   Liu Jinrong
   Li Rui
   Zhang Qingdong
TI CONSTITUTIVE MODELING FOR ELEVATED TEMPERATURE FLOW BEHAVIOR OF INCOLOY
   800H SUPERALLOY
SO ACTA METALLURGICA SINICA
VL 47
IS 2
BP 191
EP 196
PD FEB 11 2011
PY 2011
AB In order to realize accurate numerical simulation of rolling, forging,
   extrusion of Incoloy 800H superalloy and formulate reasonable process.
   parameters of hot working, the flow stress behaviors of Incoloy 800H
   superalloy were investigated in the temperature range of 1273-1473 K and
   strain rate range of 0.01-10 s(-1) on Gleeble-1500 thermo-simulation
   machine. Utilizing hyperbolic sine function and introducing the strain
   factor with six polynomial fitting, the constitutive equations of flow
   stress of incoloy 800H superalloy at high temperature were established,
   then the accuracy of the constitutive equation was verified. The results
   showed that during the hot compression deformation of Incoloy 800H
   superalloy, the characteristics of dynamic softening and dynamic
   recovery were observed at lower strain rates and high strain rates
   conditions, respectively, flow stress increased with increasing strain
   rate, decreased with increasing temperature; the flow stress of incoloy
   800H superalloy predicted by the proposed models with 6(th) order
   polynomial fit agrees with the experimental value well, relative error
   is not more than 6.5% at the overwhelming majority (95%) cases of the
   deformation conditions, and average relative error is only 3.15%.
Z8 19
TC 22
ZB 0
ZR 0
ZS 0
Z9 38
SN 0412-1961
UT CCC:000288568700011
ER

PT J
AU Rao, G. Appa
   Satyanarayana, D. V. V.
TI Influence of HIP processing on microstructure and mechanical properties
   of superalloy Udimet 720LI
SO MATERIALS SCIENCE AND TECHNOLOGY
VL 27
IS 2
BP 478
EP 486
DI 10.1179/026708310X12683158443369
PD FEB 2011
PY 2011
AB Inert gas (high purity argon) atomised powder of composition conforming
   to that of the superalloy Udimet 720 of low interstitial grade was
   hipped at 1200 degrees C/120 MPa/3 h. The hipped alloy has shown near
   theoretical density and consisted of equiaxed grains with an average
   diameter of similar to 45 mu m. While primary gamma'-Ni3 (Ti, Al)
   precipitates with an acicular morphology were found at the grain
   boundaries, finer secondary gamma' precipitates with near cuboidal
   morphology were present in the austenite gamma matrix. The yield
   strength (YS) of the as hipped alloy was found to be the same as that of
   the wrought alloy heat treated for creep applications (termed as creep
   resistant alloy) at room temperature (RT) as well as at 650 degrees C.
   However, the ultimate tensile strength (UTS) and ductility were found to
   be higher than those of the wrought creep resistant alloy. On the other
   hand, the YS and UTS of the as hipped material were lower than those of
   the wrought alloy heat treated for high strength applications (termed as
   high strength alloy), although the ductility of the former was
   comparable to that of the latter. In order to improve the strength, the
   hipped alloy was subjected to a heat treatment consisting of solution
   treatment followed by two-step aging. Extensive precipitation of fine
   and coarse gamma' precipitates with cuboidal morphology during duplex
   aging treatment has led to a considerable improvement in YS and UTS of
   the alloy, although the corresponding ductility dropped moderately at RT
   and at 650 degrees C. Fractography of the tensile tested specimens has
   shown ductile transgranular mode of fracture in the as hipped alloy at
   RT and at 650 degrees C, while the hipped+heat treated alloy exhibited a
   mixed mode of fracture at those temperature. The stress rupture
   properties of the as hipped alloy compare well with those of the wrought
   alloy and have been found to improve significantly after heat treatment.
   The present investigation reveals that the hipped superalloy Udimet
   720LI has substantial potential for use in the development of near net
   shaped components for aerospace applications.
Z8 1
ZS 0
ZB 0
ZR 0
TC 6
Z9 6
SN 0267-0836
UT CCC:000287025300002
ER

PT J
AU Liu, Fencheng
   Lin, Xin
   Yang, Gaolin
   Song, Menghua
   Chen, Jing
   Huang, Weidong
TI Microstructure and residual stress of laser rapid formed Inconel 718
   nickel-base superalloy
SO OPTICS AND LASER TECHNOLOGY
VL 43
IS 1
BP 208
EP 213
PD FEB 2011
PY 2011
AB The microstructure and residual stress of laser rapid formed (LRFed)
   nickel-base superalloy Inconel 718 was investigated. The as-deposited
   microstructure of an LRFed Inconel 718 alloy is composed of columnar
   dendrites growing epitaxially along the deposition direction, and the
   columnar dendrites transformed to unevenly distributed equiaxed grains
   after annealing treatment at high temperature Residual stress evaluation
   in microstructure scale by Vickers micro-indentation method indicates
   that the residual thermal stress is unevenly distributed in the LRFed
   sample, and it has a significant effect on the recrystallization during
   solution annealing treatment. The residual stress is introduced by rapid
   heating and cooling during laser rapid forming There is an alternative
   distribution between high residual stress regions and low residual
   stress regions, within a single deposited layer, resulting in a similar
   distribution of recrystallized grain size. (C) 2010 Elsevier Ltd All
   rights reserved
RI Lin, Xin/L-9950-2013
OI Lin, Xin/0000-0002-7491-8928
ZS 0
TC 130
ZR 0
Z8 15
ZB 1
Z9 138
SN 0030-3992
UT CCC:000282109000033
ER

PT J
AU Hong, S. J.
   Hwang, G. H.
   Han, W. K.
   Kang, S. G.
TI Cyclic oxidation behavior of Pt-modified aluminide coating treated with
   ultrasonic nanocrystal surface modification (UNSM) on Ni-based
   superalloy
SO SURFACE & COATINGS TECHNOLOGY
VL 205
IS 8-9
BP 2714
EP 2723
DI 10.1016/j.surfcoat.2010.09.039
PD JAN 25 2011
PY 2011
AB The effect of ultrasonic nanocrystal surface modification (UNSM) on
   Pt-modified aluminide coatings on Ni-based superalloy was investigated.
   UNSM was applied to make the grain size finer and to release compressive
   stress on the Al oxide film by reducing surface roughness. A Pt layer,
   with a thickness of 10-11 mu m, was coated on a superalloy and
   transformed to a Ni-Pt alloy layer by annealing, at 1050 degrees C for 3
   h. Before pack aluminizing, the surface of the Ni-Pt alloy layer was
   shocked by UNSM. The grain size of this UNSM-shocked Ni-Pt alloy layer
   was finer than the grain size on the untreated specimen. During pack
   aluminizing, the treated Pt-modified aluminide coating had more Al
   uptake and greater thickness than the untreated Pt-modified aluminide
   coating, because many grain boundaries and volume increase were incurred
   by UNSM. Furthermore, the treated coating displayed a smoother surface
   before, and after, pack aluminizing. The treated coating showed superior
   cyclic oxidation resistance. The decrease of surface roughness in the
   treated coatings diminished compressive stress, which caused spallation
   of the thermally grown oxide (TGO) and faster depletion of Al. Faster Al
   depletion in the untreated coating led to a phase transformation, from
   beta-NiAl to gamma'-Ni3Al, and then to changes in volume and solubility
   of the alloying element, Cr. The increase of the surface and interface
   roughness was a result of the change in volume as well as the increased
   stress and strain between the TGO and the coating. Additionally, the
   increasing solubility of the alloying element, Cr, in the coating,
   resulted in the formation of a large amount of Cr- and Ni-related
   oxides, which are unstable in the TGO during cyclic oxidation.
   Spallation of the TGO caused an accelerated rate of Al depletion in the
   untreated coating, and a faster degradation rate than in the treated
   coatings. (C) 2010 Published by Elsevier B.V.
Z8 1
TC 8
ZR 0
ZS 0
ZB 0
Z9 8
SN 0257-8972
UT CCC:000286905100004
ER

PT J
AU Mercer, C.
   Kawagishi, K.
   Tomimatsu, T.
   Hovis, D.
   Pollock, T. M.
TI A comparative investigation of oxide formation on EQ (Equilibrium) and
   NiCoCrAlY bond coats under stepped thermal cycling
SO SURFACE & COATINGS TECHNOLOGY
VL 205
IS 8-9
BP 3066
EP 3072
DI 10.1016/j.surfcoat.2010.11.026
PD JAN 25 2011
PY 2011
AB A comparative study of the characteristics of thermally grown oxide
   (TGO) formation under stepped (intermediate temperature dwell) thermal
   cycling on EQ (equilibrium) and NiCoCrAlY bond coats employed in thermal
   barrier systems, has been conducted. EQ bond coats are designed to be
   chemically compatible with the superalloy substrate, so that expansion
   mismatch and interdiffusion with the substrate are minimized. Stress
   mapping of the TGO was performed using luminescence spectroscopy.
   Regions of interest were cross-sectioned using focused ion beam
   techniques, to enable sub-surface examination by scanning electron
   microscopy. In the case of the NiCoCrAlY bond coat, stepped cycling
   resulted in severe surface undulations as a consequence of bond coat
   rumpling, a major problem in the application of TBCs, since it can lead
   to failure of the ceramic top coat. When the rumpling amplitude becomes
   sufficiently large, creep cracks develop in the TGO at the apex of the
   undulations, causing stress relaxation. The rumpling behavior arises due
   to creep displacements in the bond coat during the dwell period. No such
   rumpling was evident in the EQ bond coats. However, significant TGO
   spalling was observed in the EQ material with associated spinel
   formation. The evidence indicates that the spalls occurred at the
   TGO/bond coat interface. Spalling was less extensive in the NiCoCrAlY
   material, and the spalls were located entirely within the TGO. In both
   materials, regions of reduced TGO compressive stress coincided with the
   presence of yttria-rich particles. (c) 2010 Elsevier B.V. All rights
   reserved.
RI MERCER, Christopher/H-2654-2011
ZB 1
Z8 0
ZR 0
ZS 0
TC 13
Z9 13
SN 0257-8972
UT CCC:000286905100054
ER

PT J
AU Kaushal, G.
   Singh, H.
   Prakash, S.
TI Surface engineering, by detonation-gun spray coating, of 347H boiler
   steel to enhance its high temperature corrosion resistance
SO MATERIALS AT HIGH TEMPERATURES
VL 28
IS 1
BP 1
EP 11
PD 2011
PY 2011
AB Surface engineering of ASTM A213 TP347H boiler steel was done by
   detonation-gun spraying of a Ni-20Cr coating with the aim to enhance the
   corrosion resistance of the steel. High-temperature corrosion behaviour
   was investigated for the uncoated and coated boiler steel in a simulated
   boiler environment (Na2SO4-60%V2O5) at 900 degrees C for 50 cycles. Each
   cycle consisted of 1 hour heating in the silicon carbide tube furnace
   followed by 20 minutes cooling in air. Measurement of mass change was
   used to approximate the kinetics of corrosion. X-ray diffraction (XRD)
   and scanning electron microscopy/energy dispersive spectroscopy
   (SEM/EDS) were used to characterise the corrosion products. To ascertain
   the rate of corrosion the parabolic rate constants (k(p)) were obtained
   from the slope of the linear regression fitted of (cumulative weight
   gain/area)(2) versus number of cycles for the uncoated as well as the
   coated substrates. It was observed that the behaviour of uncoated steel
   was not parabolic and it suffered corrosion in the form of peeling up
   and spallation of its oxide scale. On the contrary, the Ni-20Cr coated
   steel followed a parabolic rate law and showed reduced rates of
   corrosion in comparison with its uncoated counterpart. The loss of
   material owing to high temperature corrosion of the steel was reduced
   appreciably after the application of the coating.
OI Singh, Harpreet/0000-0002-6812-2667
ZS 0
ZR 0
TC 4
ZB 0
Z8 0
Z9 4
SN 0960-3409
UT CCC:000289606800001
ER

PT J
AU Ola, O. T.
   Ojo, O. A.
   Wanjara, P.
   Chaturvedi, M. C.
TI Enhanced resistance to weld cracking by strain-induced rapid
   solidification during linear friction welding
SO PHILOSOPHICAL MAGAZINE LETTERS
VL 91
IS 2
BP 140
EP 149
DI 10.1080/09500839.2010.541164
PD 2011
PY 2011
AB A study of weld cracking resistance during linear friction joining of a
   difficult-to-weld nickel-based superalloy was performed by Gleeble
   thermomechanical simulation coupled with an extensive microstructural
   analysis. It was found that crack-free welds produced by the supposedly
   solid-state joining technique of linear friction welding is not due to
   preclusion of grain boundary liquation as has been commonly assumed and
   reported. Instead, resistance to cracking can be related to a reduction
   in liquid stability by the imposed compressive strain during welding.
TC 12
ZS 0
ZB 0
Z8 1
ZR 0
Z9 13
SN 0950-0839
UT CCC:000286827700008
ER

PT J
AU Krenz, D.
   Egbewande, A. T.
   Zhang, H. -R.
   Ojo, O. A.
TI Single pass laser joining of Inconel 718 superalloy with filler
SO MATERIALS SCIENCE AND TECHNOLOGY
VL 27
IS 1
BP 268
EP 274
DI 10.1179/174328409X439105
PD JAN 2011
PY 2011
AB Microstructure and mechanical property of CO2 laser beam welded IN 718
   superalloy were studied by electron microscopy and hardness testing. The
   use of a welding filler wire produced a sound fusion zone with no
   cracking but grain boundary microfissuring occurred in the heat affected
   zone (HAZ) and was observed to be significantly influenced by pre-weld
   heat treatment and laser welding speed. Crack-free weld was produced by
   a pre-weld heat treatment that minimised non-equilibirum grain boundary
   boron segregation and inhibited grain growth. While post-weld heat
   treatment (PWHT) reduced the difference between the hardness values of
   the base alloy, HAZ and the fusion zone, it resulted in increased HAZ
   cracking, which was likely aided by pre-existing cracks. The PWHT
   cracking was, however, avoided by subjecting pre-weld material to the
   heat treatment condition that produces crack-free weld during welding
   process.
RI Zhang, Huairuo/M-9428-2014
OI Zhang, Huairuo/0000-0002-1984-1200
Z8 3
ZB 0
ZR 0
TC 7
ZS 0
Z9 7
SN 0267-0836
UT CCC:000285870400046
ER

PT J
AU Zakeri, M.
   Lal-Avazpour, Gh.
TI Effect of heat treatment on mechanical properties of Co-29Cr-6Mo-0.3.3C
   superalloy
SO MATERIALS SCIENCE AND TECHNOLOGY
VL 27
IS 1
BP 339
EP 343
DI 10.1179/026708309X12506933873585
PD JAN 2011
PY 2011
AB Investment cast Co-29Cr-6Mo-0.33C alloy tensile test specimens were
   subjected to heat treatment at 1230 degrees C under argon atmosphere for
   different times to ascertain what enhancement of tensile properties
   could be achieved by such processing. Improvements in tensile properties
   were observed in the 2 h annealed specimen. Also, tempering of this
   specimen at different times shows that tensile properties and hardness
   increase and exceed those of the ASTM specification. However, elongation
   decreases during tempering. The annealed specimen has better corrosion
   resistance in comparison with as cast specimen.
ZS 0
Z8 0
ZR 0
TC 0
ZB 0
Z9 0
SN 0267-0836
UT CCC:000285870400058
ER

PT J
AU Huang, E-Wen
   Liu, Yun
   Ren, Yang
   Porcar, Lionel
   Kai, Ji-Jung
   Liaw, Peter K.
   Smith, Gregory S.
   Chen, Wei-Ren
TI Evolution of microstructure in a nickel-based superalloy as a function
   of ageing time
SO PHILOSOPHICAL MAGAZINE LETTERS
VL 91
IS 7
BP 483
EP 490
PD 2011
PY 2011
AB An experimental investigation, combining synchrotron X-ray powder
   diffraction, small-angle neutron scattering and transmission electron
   microscopy, has been undertaken to study the microstructure of
   nanoprecipitates in a nickel-based superalloy. Upon increasing the
   ageing time during a heat-treatment process, the average size of the
   precipitates first decreases before changing to a monotonically growth
   stage. Possible reasons for this observed structural evolution, which is
   predicted thermodynamically, are suggested.
RI Huang, E-Wen/AAD-6919-2019; Liu, Yun/F-6516-2012; Smith, Gregory/D-1659-2016; /AAC-7000-2019; Huang, E-Wen/A-5717-2015; KAI, Ji-jung/
OI Huang, E-Wen/0000-0003-4986-0661; Liu, Yun/0000-0002-0944-3153; Smith,
   Gregory/0000-0001-5659-1805; Huang, E-Wen/0000-0003-4986-0661; KAI,
   Ji-jung/0000-0001-7848-8753
ZS 0
ZR 0
Z8 0
TC 4
ZB 0
Z9 4
SN 0950-0839
UT CCC:000294450300007
ER

PT J
AU Prasad, Kartik
   Sarkar, Rajdeep
   Ghosal, P.
   Rao, G. Appa
   Kumar, Vikas
TI High temperature low cycle fatigue behaviour of hot isostatically
   pressed superalloy Udimet 720 LI
SO MATERIALS AT HIGH TEMPERATURES
VL 27
IS 4
BP 295
EP 300
DI 10.3184/096034010X12927575948378
PD JAN 2011
PY 2011
AB Nickel base superalloy Udimet 720 LI was processed through a powder
   metallurgy (P/M) hot isostatic pressing (HIP) route. The effects of this
   consolidation technique (HIPing) on low cycle fatigue (LCF) properties
   were evaluated and are reported in this paper. Total strain controlled
   LCF tests have been conducted in air at 550 degrees C at a nominal
   strain rate of 6.67 x 10(-3) s(-1). The as-HIPed Udimet 720 Li exhibits
   stable behaviour followed by very mild cyclic hardening at total strain
   amplitudes +/- 0.4-0.5%. However, cyclic hardening has been observed at
   total strain amplitudes +/- 0.6-1.2%. The cyclic hardening is attributed
   to dynamic strain aging (DSA). The dual slope behaviour in a
   Coffin-Manson plot is attributed to a change in fracture mechanism.
ZB 0
ZS 0
Z8 0
TC 0
ZR 0
Z9 0
SN 0960-3409
UT CCC:000289676900003
ER

PT J
AU Min Zhixian
   Shen Jun
   Feng Zhourong
   Wang Lingshui
   Liu Lin
   Fu Hengzhi
TI STUDY ON PARTITION RATIO AND SEGREGATION BEHAVIOR OF DZ125 ALLOY DURING
   DIRECTIONAL SOLIDIFICATION
SO ACTA METALLURGICA SINICA
VL 46
IS 12
BP 1543
EP 1548
PD DEC 11 2010
PY 2010
AB Segregation behavior is an important problem in solidification process
   of alloys, which determines their growth morphologies, phase
   distributions and concentration segregations so that it affects the
   mechanical properties of alloys, such as fatigue lives, creep properies,
   etc.. However, the segregation behaviors of Ni-based superalloys are
   very complex that contain multi-components and consist of multi-phases.
   The solute partition coefficient is a key characteristic parameter to
   express the solute segregation level and tendency in a solidification
   process. In the present paper, the solute profiles in directionally
   solidified DZ125 alloy with planar interface growth, which was obtained
   through experiments of quenching during directional solidification, have
   been measured by electron probe micro analysis (EPMA). The steady state
   of solute redistribution hardly reaches due to melt flow during
   solidification process. The contents of gamma' phase forming elements,
   Al, Ti, Ta, Mo and Ni, along longitudinal direction increase with the
   increase of solidified fraction, while those of W, Cr and Co decrease.
   The results show that the solute partition coefficients of Al, Ti, Ta,
   Mo and Ni are less than unit, those of W, Cr and Co are more than unit.
   In addition, the solute distribution in solid phase with dendrite growth
   is similar to that with planar interface growth. Compared the
   experimental results of microsegregation with the calculated ones of
   Scheil model and Brody-Flemings model, the Brody-Flemings model fits
   better with the experimental results. It indicates that the
   back-diffusion in solid phase would reduce the microsegregation during
   dendrite growth.
Z8 8
ZB 0
TC 9
ZS 0
ZR 0
Z9 12
SN 0412-1961
UT CCC:000286034800011
ER

PT J
AU Tschopp, M. A.
   Groeber, M. A.
   Simmons, J. P.
   Rosenberger, A. H.
   Woodward, C.
TI Automated extraction of symmetric microstructure features in serial
   sectioning images
SO MATERIALS CHARACTERIZATION
VL 61
IS 12
BP 1406
EP 1417
DI 10.1016/j.matchar.2010.10.008
PD DEC 2010
PY 2010
AB Serial sectioning methods continue to produce a wealth of image data for
   quantifying the three-dimensional nature of material microstructures. In
   this work, we discuss a computational methodology for automated
   detection and 3D characterization of dendrite cores from images taken
   from slices of a production turbine blade made of a heat-treated single
   crystal Ni-based superalloy. The dendrite core locations are detected
   using an automated segmentation technique that incorporates information
   over multiple length scales and exploits the four-fold symmetry of the
   dendrites when viewed down the (100) growth direction. Additional rules
   that take advantage of the continuity of the dendrites from slice to
   slice help to exclude segmentation artifacts and improve dendrite core
   segmentation. The significance of this technique is that it may be
   extended to include any symmetric features. (C) 2010 Elsevier Inc. All
   rights reserved.
RI Tschopp, Mark/B-1594-2008
OI Tschopp, Mark/0000-0001-8471-5035
ZB 0
ZR 0
ZS 0
TC 3
Z8 1
Z9 4
SN 1044-5803
UT CCC:000285819000013
ER

PT J
AU Clark, Daniel
   Bache, Martin R.
   Whittaker, Mark T.
TI Microstructural Characterization of a Polycrystalline Nickel-Based
   Superalloy Processed via Tungsten-Intert-Gas-Shaped Metal Deposition
SO METALLURGICAL AND MATERIALS TRANSACTIONS B-PROCESS METALLURGY AND
   MATERIALS PROCESSING SCIENCE
VL 41
IS 6
BP 1346
EP 1353
DI 10.1007/s11663-010-9410-4
PD DEC 2010
PY 2010
AB Recent trials have produced tungsten-inert-gas (TIG)-welded structures
   of a suitable scale to allow an evaluation of the technique as an
   economic and commercial process for the manufacture of complex
   aeroengine components. The employment of TIG welding is shown to have
   specific advantages over alternative techniques based on metal inert gas
   (MIG) systems. Investigations using the nickel-based superalloy 718 have
   shown that TIG induces a smaller weld pool with less compositional
   segregation. In addition, because the TIG process involves a pulsed
   power source, a faster cooling rate is achieved, although this rate, in
   turn, compromises the deposition rate. The microstructures produced by
   the two techniques differ significantly, with TIG showing an absence of
   the detrimental delta and Laves phases typically produced by extended
   periods at a high temperature using MIG. Instead, an anisotropic
   dendritic microstructure was evident with a preferred orientation
   relative to the axis of epitaxy. Niobium was segregated to the
   interdendritic regions. A fine-scale porosity was evident within the
   microstructure with a maximum diameter of approximately 5 mu m. This
   porosity often was found in clusters and usually was associated with the
   interdendritic regions. Subsequent postdeposition heat treatment was
   shown to have no effect on preexisting porosity and to have a minimal
   effect on the microstructure.
ZB 0
Z8 2
ZR 0
TC 13
ZS 0
Z9 13
SN 1073-5615
UT CCC:000284326900022
ER

PT J
AU Danis, Yann
   Arvieu, Corinne
   Lacoste, Eric
   Quenisset, Jean-Michel
TI Control of Inconel 738LC superalloy microstructure with the aid of a
   precipitate dissolution semi-analytical modeling
SO MODELLING AND SIMULATION IN MATERIALS SCIENCE AND ENGINEERING
VL 18
IS 8
BP 85003
EP 85003
PD DEC 2010
PY 2010
AB After experimental identification of the main factors influencing
   Inconel 738LC superalloy microstructures, a semi-analytical modeling of
   precipitate dissolution during thermal cycle has been proposed. It was
   based on an isokinetic model of phase transformation adapted to the
   presence of high-precipitate density as observed in. gamma' precipitate
   hardened IN738LC. Some data required as input for the semi-analytical
   modeling could be determined by an inverse method applied to isothermal
   treatments. Finally the semi-analytical modeling was validated through
   non-isothermal treatments and used to predict the occurrence of hot
   cracking depending on welding conditions.
ZB 0
ZS 0
TC 2
ZR 0
Z8 1
Z9 2
SN 0965-0393
UT CCC:000284652700003
ER

PT J
AU Tiley, J.
   Viswanathan, G. B.
   Hwang, J. Y.
   Shiveley, A.
   Banerjee, R.
TI Evaluation of gamma prime volume fractions and lattice misfits in a
   nickel base superalloy using the external standard X-ray diffraction
   method
SO MATERIALS SCIENCE AND ENGINEERING A-STRUCTURAL MATERIALS PROPERTIES
   MICROSTRUCTURE AND PROCESSING
VL 528
IS 1
BP 32
EP 36
PD NOV 25 2010
PY 2010
AB The unconstrained lattice parameters and volume fractions of gamma' for
   a low misfit nickel based superalloy were evaluated using X-ray
   diffraction techniques. Extraction techniques were used to provide
   unconstrained gamma' powders for both water quenched and slow cooled
   samples that were aged at 760 degrees C for 0, 25, 50, 100, and 200 h.
   The external standard method was used to determine the volume fraction
   for the unaged water quenched sample and the slow cooled sample aged for
   200 h. These two extremes in processing conditions provided an increase
