Repository: MatInfoUB/NLP-Queries

File: Multicomponent_Co_alloys1.txt (part 12 of 35)
FN Clarivate Analytics Web of Science
   critical technology for BAOs development. Bioreactors are used for
   expanding stem (SCs), precursor (PCs), or line cells to clinical mass,
   for promoting SCs and PCs differentiation to the needed phenotype, and
   for providing patients with the organ regulatory and synthetic functions
   needed to foster organ healing or maintain patients state until
   transplantation (Tx). In some cases, they are also used to regenerate or
   preserve tissue until Tx. The structural and functional complexity of
   tissues and organs, the lack of information on their pathophysiology and
   on disease/damage evolution, the treatment time broadly varying with
   patients disease and state, all make bioreactor design and operation for
   BAOs very challenging. Methods: In spite of its complexity, cell
   bioreactors design for BAOs is generally based on the use of one cell
   type only (often line cells), scaffolds with suitable immune protective
   properties, and bioreactor configurations suitable for hosting clinical
   cell mass and intellectual property protection. Bioreactor performance
   has been enhanced with actuators to provide cells with mechanical,
   electrical and/or magnetic cues, often irrespective of tissue or organ
   specificity. Thus far, this approach has resulted in poor therapeutic
   success of the proposed BAOs. Results: Cell bioreactor design for BAOs
   may benefit of the approaches developed over the years to bioreactor
   design for engineering or regenerating 3D tissue or large solid organs
   in vitro. Discussion: Prospectively, future approaches to cell
   bioreactor design for BAOs should be patterned after those typical of
   tissue engineering and should aim to the optimization of the BAO
   treatment as a whole.
   Objectives: To find the most appropriate lock solution for central
   venous catheters to prevent catheter-related complications. Methods:
   Medline, Embase and Cochrane Central Register of Controlled Trials were
   systematically searched up to August 2018. We included randomized
   controlled trials comparing different lock solutions for adult dialysis
   patients (> 18 years old). The trials should report at least one primary
   or secondary outcome. Network meta-analyses of outcomes were performed
   using the netmeta 0.9-6 package in R (version 3.5.1). Other analyses
   were carried out by means of the network and network graphs packages in
   Stata version 15.0. Results: 50 trials (7142 patients) were included for
   this study. Compared with heparin 5000U/ml, antibiotic locks
   (antibiotics with TSC, EDTA, heparin 5000U/ml, low-dose heparin, or
   urokinase) and ethanol locks were more effective in preventing
   catheter-related bloodstream infections. Antimicrobial agents plus
   low-dose heparin (500-2500 U/ml), TSC and low-dose heparin locks had
   lower risk of bleeding events than heparin 5000 U/ml. No lock solution
   reduced rates of catheter malfunction and all-cause mortality compared
   with heparin 5000 U/ml. In summary, antibiotics plus low-dose heparin
   was ranked as the best lock solution. Considering the toxicity and drug
   resistance of antibiotics, ethanol could be the alternative
   antimicrobial lock solution. The overall results were not materially
   changed in sensitivity analyses. Discussion: In total, according to the
   two-dimensional graph, antimicrobial agents plus low-dose heparin
   (500-2500 U/ml) was the highest ranking lock solution, as it reduced the
   rates of CRBSI and the risk of bleeding significantly. Ethanol was the
   promising alternative antimicrobial lock solution of antibiotics to
   combine with anticoagulant agents. TSC alone did not prevent CRBSI, but
   it is safe.
   Objectives: The Fontan procedure is the current standard and the best
   palliative treatment for most patients with a functional univentricular
   heart. During the Fontan procedure the caval veins are anastomosed to
   the pulmonary arteries. The resulting total cavopulmonary connection
   (TCPC) allows for the support of an acceptable level of pulmonary
   circulation. At the same time there is the high risk of cardiovascular
   system failure due to the increased load on a single ventricle. In order
   to increase patient survival and quality of life, the different TCPC
   connections aimed at improving blood hemodynamic seems to be a logical
   treatment option. Methods: A CFD study was carried out for four types of
   TCPC (TCPC-1, TCPC-2, TCPC-3, TCPC-4) to determine the optimal
   connection from the point of view of hydraulic and power losses with and
   without the rotary blood pump (RBP) connected. The distribution of
   scalar shear stresses (SSS) in the volume was calculated, allowing for
   evaluation of the effect of the RBP on the blood at the operating point
   of 2.2 l/min and 11 mmHg of head pressure. Results: The results showed
   that the TCPC-3 connection has the optimal geometry, as there is a
   decrease in hydraulic losses corresponding to 5 mmHg, with power losses
   of 0.055 W. Hydraulic losses and power losses for other types of TCPC
   are equal to 6 mmHg and 0.07 W for TCPC-2, 9 mmHg and 0.08 W for TCPC-4,
   10 mmHg and 0.09 W for TCPC-1 respectively. The geometry optimization of
   the TCPC connection can significantly reduce the system losses, but only
   the integration of the RBP prevents these losses even for non-optimal
   TCPC. Discussion: Although the use of a pump has significantly reduced
   losses, the presence of increased SSS can have a negative effect on
   blood. The obtained values of SSS will allow in the future the
   estimation of the degree of blood damage and, as a consequence,
   hemolysis level.
   Objectives: The complex tree-like architecture of the lungs that ends
   with tiny alveolar sacs is difficult to mimic in-vitro. The delicate and
   ultra-thin alveolar barrier with its air-liquid interface is constantly
   exposed to the rhythmic respiratory movements. We report here about two
   organs-on-chip models that uniquely reproduce this environment and in
   which patients 'cells are cultured. A first model recapitulates an array
   of alveoli with in-vivo dimensions using a biological stretchable
   membrane. The second model mimics a functional lung capillary network.
   Methods: The key part of the lung alveolar model is a biological
   membrane made of collagen and elastin (CE) that is pipetted on a gold
   mesh, whose pores correspond to the alveolar size (about 200um). Once
   the dried CE-membrane is rehydrated, primary human cells (alveolar
   epithelial and endothelial) can be cultured on both sides. The second
   model is based on the self-assembly of endothelial cells and pericytes
   that are confined in fibrin gel in microengineered compartments.
   Results: A functional alveolar barrier made of primary human alveolar
   epithelial cells and lung endothelial cells is reported. The
   CE-membrane, on which the cells are cultured, is thin (a few
   micrometers), porous (enables the culture of cells at the air-liquid
   interface during several days), and stretchable. The reported lung
   microvasculature made of self-assembled endothelial cells and pericytes
   is perfusable, vasoactive (contracts in presence of phenylephrine, a
   vasoconstrictor) and is permeable. Discussion: These advanced in-vitro
   models enable mimicking the lung parenchymal environment in an
   unprecedented way. As a result, the cultured tissues made of primary
   human lung cells are able to maintain organ-specific functions, such as
   air-blood barrier tightness and microvascular perfusability and
   contractility. Organs-on-chip solutions, such as those presented here,
   may open new possibilities for specific tissue engineering applications.
   Objectives: Development of simple and effective technologies for cell
   storage at positive temperatures facilitates to extend their use and
   ensures safe transport between research and clinical centers. The aim is
   to study the viability and metabolic activity of human mesenchymal
   stromal cells (MSCs) encapsulated in alginate microspheres (AMS) during
   storage at positive temperatures. Methods: The experiments were
   performed on human dermal MSCs derived from adult donors after their
   informed consent. MSCs in suspension and in AMS were stored in sealed
   cryovials at 4, 22 and 37 degrees C. Cell viability and metabolic
   activity were evaluated by MTT- and AlamarBlue-tests and the ability to
   adhere to the culture plastic. Mitochondrial membrane potential was
   assessed with fluorescent dye JC-1. Differentiation potential was
   evaluated after cells induction to osteogenic and adipogenic lineages.
   Results: Encapsulation in AMS supported viability and metabolic activity
   of MSCs during storage in culture medium at ambient temperature at list
   for 3 days. Storage of MSCs under hypothermic conditions (4 degrees C)
   using special media contributed to a longer sustainability of cell
   viability. During storage alginate encapsulated cells retained the
   ability to multilineage differentiation, but had lower metabolic
   activity and mitochondrial membrane potential than cells in monolayer.
   On release from alginate microspheres, the cells were shown to attach,
   reverse metabolic activity and proliferate in a similar manner to that
   seen before encapsulation. Discussion: Encapsulation in alginate
   microspheres may be considered as a cheap and robust alternative to
   cryopreservation for the shirt-term storage and transport of cells for
   clinical and research projects.
   Objectives: In case of organ failure, several options can theoretically
   be considered, thanks to the progresses in medicine, materials science
   and biotechnology: i) transplant the same organ from a donor, ii)
   replace the functions of the failing organ by an artificial one, iii)
   repair its structure thanks to cell therapy or iv) engineer a new one in
   vitro before its implantation. Methods: As far as abdominal organs
   (kidney, liver, pancreas), the history of organ replacement follows
   different ways that will be considered. In addition to medical and
   scientific hurdles, economical or ethical issues can drive the choices
   for the "best" solution for the patient. Results: The case of pancreas
   is very specific since its transplantation is not the first option
   chosen to treat the failing organs, whereas it represents the gold
   standard for the liver and the kidney. In the case of liver, we still
   have to face the lack of purely artificial organ to treat acute liver
   failure or even chronic disease. Discussion: This is due to the
   complexity of the organs and the variety of its functions, some of them
   remaining relatively unknown. In this case, the option of engineering
   new liver in vitro combining hepatic cells of different phenotypes with
   an adequate matrix allowing high blood perfusion appears as the most
   promising option. Several approaches have been proposed, starting from
   the "basic" use of a semi-permeable hollow fiber membrane to host the
   cells to the bioprinting of the whole organ. We will discuss here the
   pros and cons of these different strategies.
   SensorStim Neurotechnology GmbH is a start-up of the TU Berlin. The
   business area is medical engineering based on neurostimulation and
   eHealth for rehabilitation and homecare. Our vision is to help people
   with limited mobility due to paralysis, spasticity or pain and to
   mobilize them with technical assistance. Our novel medical device
   enables the use of noninvasive neurostimulation for rehabilitation and
   therapy of people with disabilities after damage to the central nervous
   system - brain, spinal cord, pyramidal tract. It is mobile, easy to use
   and it can be used in water, too. Our device consists of a
   neurostimulator combined with body sensors and can be operated via a
   smart App. Furthermore, it can be used for clinical and home care. After
   a successful market entry, we further want to support walking, cycling
   and aqua gymnastics with electrical stimulation. We started in 2018 and
   are currently funded by grants of the Federal Ministry of Education and
   Research (BMBF), Investitionsbank Berlin (IBB) and private equity and
   development cooperations. By the end of 2019, we plan to achieve CE
   marking for our first product and ISO 13485 certification for our
   quality management system.
   Objectives: Intraventricular flow patterns during mechanical circulatory
   support (MCS) cannot be accessed by clinical imaging; therefore, either
   computational or in-vitro models are used. However, the complex anatomy
   of the heart cannot be replicated and simulations inherently rely on
   assumptions and simplifications. In an isolated porcine heart setup the
   feasibility of flow measurements by Echocardiographic Particle Image
   Velocimetry (E-PIV) was evaluated. Methods: Similar to cardiac
   transplantation, porcine hearts (n=8, animal weight: 80-106 kg) were
   excised and connected to the isolated heart setup. After resuscitation
   using blood as perfusate, a rotary blood pump was implanted,
   microbubbles were injected via the left atrium at different support
   situations and echocardiographic 3-chamber-view B-mode images were
   recorded with the highest possible frame rate of up to 141 Hz (Philips
   iE33, X5-1 xMatrix probe). By iterative PIV algorithms using correlation
   domain averaging and beam sweep correction, flow fields were evaluated
   for the different hemodynamic situations. Results: All hearts were
   successfully resuscitated in the isolated heart setup and different
   hemodynamic situations were adjusted. In the unsupported heart
   physiologic flow patterns with a large clockwise vortex structure that
   warrants washout of the whole cardiac chamber were found. With
   increasing MCS (2200-2700 rpm) the formation of this flow feature is
   diminished caused by the additional flow sink at the apex. In full
   support, without aortic valve opening in the left ventricular outflow
   tract, a stagnant structure was identified, that might be connected to
   thromboembolic events. Discussion: For the first time, the contribution
   of the mitral valve apparatus to blood flow patterns especially in the
   LVOT, which may be linked to energy loss, thrombus formation and valve
   deterioration during MCS was investigated under realistic conditions.
   Objectives: In order to determine the most effective ratio of liver
   cells (LC) and multipotent mesenchymal stromal cells of bone marrow (MSC
   BM) into implantable cell-engineering constructs (CECs) used for a
   correcting of chronic liver failure (CLF). Methods: In order to create
   liver CECs we employed a biopolymer implant - a composition of a
   heterogeneous collagen-containing gel, which concluded viable LC and MSC
   BM in ratios:1:1, 5:1 and 10:1 respectively. CECs with different ratios
   of LC and MSC BM were implanted into the livers of rats (n=40) in which
   CLF was modeled by using CCl4. The efficiency of the regulatory effects
   of CECs (with different cell ratios) on regenerative processes in livers
   were assessed by using biochemical, morphological and morphometric
   methods at different periods after their implantation. Results: During
   studying of the liver CECs with various ratios of LC and MSC BM (1:1,
   5:1, 10:1), it was found that the most optimal ratio of cells into the
   CECs was 5:1, because at such ratio of cells the most distinct
   normalization of morphological and functional liver parameters as well
   as maintenance of the structural homeostasis within the CECs took place
   within 365 days after modeling CLF. Discussion: The effective correction
   of CLF can be carried out by using the implanted liver CECs, in which
   donor liver cells and MSC BM are presented in ratios - 1:1, 5:1 and
   10:1. But analysis of prolonged correction of liver morphological and
   functional parameters at CECs using allows to recommend the preference
   using of CECs using with ratio 5:1, because prolonged preservation of
   structural homeostasis into themselves CECs makes possible to
   prognosticate their prolonged regulatory action on the liver tissue at
   CLF, especially for recipients on a waiting list for liver
   transplantation.
   Conventional hemolysis researches were performed under mainly constant
   shear stress, however, real flow in vivo would be under fluctuating
   shear stress. In addition, several conventional numerical simulations
   predicted abrupt shear stress fluctuation in the blood pumps in short
   time period. Furthermore, it was also reported that erythrocyte showed
   its unique viscoelastic shape change response to sinusoidal changing
   shear stress. Based on such information, we hypothesized that abrupt
   shear change would be additional hemolysis factor in addition to
   conventional shear stress and its exposure time. Therefore, the purpose
   of this study was to examine the feasibility of such our hypothesis. We
   developed special cylindrical shear chamber which can generate varying
   shear stress by controlling the rotational speed. This study used the
   shear device to generate several trapezoidal waveforms of shear
   stresses. In such shear fluctuation, the maximal shear stress of
   approximate 22.5 Pa were loaded to porcine whole blood for 5.0 seconds.
   And the time series integrated shear stress was set to equal between
   abrupt and slow shear change conditions. Then, generated hemolysis
   levels were compared between them. Each comparative studies were
   performed for twelve times. Furthermore, such studies were repeated
   under several different shear change speeds. The result of our all
   comparison showed greater hemolysis amount at abruptly fluctuating shear
   condition. Such results successfully validated our hypothesis.
   Objectives: Ex vivo platelet production in microfluidic bioreactors is a
   promising alternative to platelet donation for transfusion therapy.
   Platelets are formed by fragmentation of large bone marrow cells called
   megakaryocytes (MK). Hydrodynamic forces play a major role in the
   formation of platelets. In this work, we design microfluidic chips where
   isolated MK are exposed to hydrodynamic forces and we characterize their
   elongation and fragmentation. Methods: Polydimethylsiloxane chips are
   fabricated using standard soft lithography protocols and sealed to a
   glass slide. The 50 mu m deep rectangular chambers contain rows of 30 mu
   m-wide adhesive pillars. Human CD34+ cells isolated from umbilical cord
   blood are differentiated in vitro for 12 days to yield mature MK and
   infused with a concentration of 2x10(5) /mL into the chips at a wall
   shear rate of 1800s(-1). Their elongation and fragmentation is monitored
   by videomicroscopy. Images were analysed using ImageJ. Results: We
   perform a spatio-temporal analysis of MK elongation and show that
   platelet release is always preceded by a remodeling of the cell that
   spans over about 20 minutes, followed by a local, sudden increase in
   elongation velocity (5-fold increase in the 10 seconds prior to
   fragmentation). The amplitude of these variations is much larger than
   the spatial and temporal variations in the surrounding flow field.
   Discussion: Earlier studies have shown that dynamic conditions for in
   vitro platelet production not only accelerates the process but also
   enhances the quality of released platelets. Here, we show that MK
   elongation and fragmentation, though accelerated by the flow, are not
   solely governed by fluid-structure interactions. It seems that other
   mechanisms are involved in the regulation of platelet release,
   preventing it to occur before the platelet is fully functional.
   Objectives: The Eulerian version of the strain-based hemolysis model has
   already shown to predict different critical regions in blood pumps
   compared to the commonly used stress-based models. Where the
   stress-based model assumes an instantaneous deformation of red blood
   cells (RBCs) due to the action of fluid forces, the strain-based model
   is able to estimate the viscoelastic deformation of RBCs. Thus, the
   effect of exposure time is considered in a natural way. However, both
   models are based on the empirical power law assumption for hemoglobin
   transport and turned out to overpredict hemolysis compared to
   experimental data. In order to improve the prediction of free-plasma
   hemoglobin, the strain-based model is combined with a multiscale model
   for hemoglobin transport. The model is able to account for pore
   formation in the RBC membrane and the resulting hemoglobin mass transfer
   into the blood plasma. Thus, the model does not rely on the power law
   assumption. Methods: The formation of pores is computed based on an
   energy balance of the stretched RBC membrane, where an area strain can
   be computed by the tensor equation of the strain-based model. The
   hemoglobin release is modeled by a transport equation with a mass
   transfer coefficient as a function of shear, which can be fitted to the
   data of blood shearing experiments. As an application, the model is used
   for a benchmark blood pump provided by the FDA. Results: The estimated
   total hemolytic performance for the benchmark blood pump is
   significantly reduced compared to the power law version of the
   strain-based model. The new results are in good agreement with the
   measured data by the FDA. Discussion: The multiscale model for
   hemoglobin transport turns out to be a useful extension of the
   strain-based hemolysis model, allowing for an overall more physical
   model description of the hemolysis process. Application to different
   devices and blood shearing experiments should be investigated in the
   future, in order to study the parameter sensitivity.
   Objectives: Extracellular vesicles (EVs) are membrane enclosed
   structures, which are released from all types of cells upon activation.
   Two examples for the role of EVs in extracorporeal therapies will be
   discussed in detail, (i) EVs as markers for cellular activation and (ii)
   EVs as platform for the binding of plasma proteins. We assessed the
   impact of regional citrate anticoagulation (2.8 vs. 5.6 mM) on the
   cellular activation in lipoprotein apheresis, using EVs as marker for
   cellular activation upon blood-adsorbent interaction. Moreover, we
   studied the ability of a commercial adsorbent (PentraSorb) for
   C-reactive protein (CRP) to remove both, soluble and EV-associated CRP
   from septic plasma. Methods: EVs were characterized in human blood or
   plasma via flow cytometry after calibration with fluorescent silica
   beads (1 mu m, 0.5 mu m, 0.3 mu m; Kisker Biotech).
   Phosphatidylserine-exposing EVs were identified as lactadherin-positive
   events in the EV gate. Antibodies against cell specific surface markers
   (CD41 for platelets, CD235a for red blood cells) were used to identify
   the cellular origin of EVs. An anti-CRP antibody was used to identify
   CRP carrying EVs. Results: During lipoprotein apheresis, platelet
   adhesion to the adsorbent polymer and EV release were associated with
   elevated markers for platelet activation and EV release was dependent on
   the citrate concentration in the extracorporeal circuit. Septic plasma
   contained significantly elevated levels of EVs, CRP+ EVs, as well as
   soluble CRP as compared to healthy donors. Incubation of plasma with the
   CRP adsorbent resulted in almost complete depletion of soluble CRP, and
   remaining EVs did not show any association with CRP, indicating
   detachment of CRP from the EVs. Discussion: In the context of apheresis,
   EVs can be considered as markers for cellular activation. Moreover, our
   data show that EVs can serve as a platform for the binding of CRP, which
   has been suggested to induce conformational changes of CRP and a shift
   towards pro-inflammatory characteristics.
   Objectives: In developing endovascular treatment devices, understanding
   their physical properties is one of the most important points. We have
   been developed film-type sensor for force measurement, applied to the
   field of biomechanics. In this study, the blood vessel model embedded
   pressure film sensor was fabricated and the contact pressure
   distribution in the circumferential direction was measured at balloon
   dilatation. Methods: The film sensor was constructed by a couple of
   patterned electrodes and pressure-sensitive layer. The film sensor was
   rolled and embedded to straight-shape silicone vessel model. The balloon
   catheter was expanded in a mock vessel. Results: The measured pressure
   at the mock vessel increased according to balloon dilatation pressure.
   At expanding of general balloon, the measured pressure at each point was
   almost the same. When expanding a scoring balloon, a balloon with wedge
   elements, the measured pressure at wedge contact points was higher than
   that of the other parts. Discussion: It is considerable that stress
   concentration state changes depending on the wedge shape and/or
   stiffness. The mock vessel is useful to understand dilatation property
   of scoring balloon.
   Objectives: Extra Corporeal Membrane Oxygenation (ECMO) is used to treat
   acute respiratory and circulatory failure. Recent advancements have led
   to impressive improvements in treatment results. Now clinicians urge for
   an ever-earlier ECMO application and a broadening of the indications:
   Mobility demand -> Every ECMO patient needs to be transported under
   severely restricted space conditions. Cost demand -> With rising ECMO
   numbers the cost ratio plays an increasing role for healthcare
   economics. Methods: A novel system uses a recombination of existing
   technologies to create a straightforward solution with a size and
   complexity reduction. The key principle is the sourcing of pump energy
   from the oxygen pressure, which is required to ventilate the oxygenator
   anyway. This modification allows a purely pneumatic operation and the
   usage of pulsatile pumps. Results: A pneumatically powered dual chamber
   pulsatile pump has been developed which avoids suction and high shear
   rates with improved wash out behaviour for the entire ECC system. The
   innovative pump is driven completely pneumatically without a complex and
   expensive driving console. Furthermore, a novel oxygenator has been
   developed. Initial prototypes of pumps and oxygenators have been
   optimized during multiple design iterations and tested in terms
   hydraulic characteristics and gas exchange properties on the bench using
   water glycerol and porcine blood. The entire system has a reduced
   surface area and priming volume and shows low internal pressure loss,
   excellent wash out and gas exchange parameters. The bench test results
   have been confirmed within a chronic GLP in vivo study in large animals.
   The new device's size and complexity have been significantly reduced
   compared to the state of the art systems. Discussion: The novel approach
   brings many advantages for the next generation ECMO/ECLS systems
   particularly in terms of function, mobility and cost-effectiveness.
   Objectives: The American Society for Testing and Materials (ASTM)
   standards recommend bovine blood for in vitro testing of medical
   devices. Haemodilution is used to standardise haematocrit (HCT) to 30
   +/- 2% with phosphate buffered saline (PBS). Research has shown that PBS
   increases red blood cell mechanical fragility and significantly
   increases haemolysis. Thus, the objective of this study was to
   investigate the impact of diluent and dilution for in vitro testing,
   which may result in future considerations for ASTM standards. Methods:
   Bovine blood was diluted with either PBS or PBS+4g% BSA (bovine serum
   albumin) to a HCT of 30 +/- 2%. The blood was either pumped with the
   CentriMag (R) (Thoratec,USA) device under haemodynamic conditions or
   exposed to VAD-like shear for 6 hours. Blood was diluted to a range of
   70-94% (n=40). Plasma free haemoglobin levels were measured to calculate
   the normalised index of haemolysis (NIH). Protein concentrations were
   measured. Results: Haemodilution altered mechanical fragility depending
   on diluent and concentration. At a 70% blood dilution, PBS alone caused
   significantly higher haemolysis than PBS+4g% BSA. However, at a 90%
   blood dilution, PBS+4g% BSA caused significantly higher haemolysis than
   PBS alone. As such, a positive correlation was observed between dilution
   with PBS alone and NIH, whereas a negative correlation was observed
   between dilution with PBS+4g% BSA and NIH. Total protein concentration
   was significantly reduced at a 70% blood dilution with PBS alone but not
   at 90%. Discussion: To reach a HCT of 30%+/- 2%, this study recommends
   that bovine blood with a HCT of > 37% should be diluted with PBS + 4g%
   BSA (>80% blood dilution), whereas blood with a HCT of <37% should be
   diluted with PBS alone (<80% blood dilution). Haemodilution with BSA
   maintains physiological protein concentrations and may reduce bias
   during haemolysis testing with high dilutions. Thus, ASTM standards
   could consider including BSA as a diluent, when needed.
   Objectives: Obtaining normal serum potassium level is an important goal
   in maintenance hemodialysis patients. Hyperkalemia is known to be
   associated with mortality. In this study we aimed to access the
   relationship between pre-dialysis potassium level, nutritional status
   and survival in dialysis patients. Methods: This study used annual
   cohort of hemodialysis patients with 36 months of follow up. To
   determine the impact of potassium level on mortality, patients were
   followed from first potassium measurement until death or a censoring
   event; hypokalemia was defined by potassium levels below 5.5 mmol/l and
   albumin levels below 35g/l was considered an index for undernourished.
   Time-dependent Cox proportional hazard modeling was used to estimate the
   association between potassium level and mortality. Results: 199 patients
   were included in the study. Mean age was approximately 56 years, about
   59% were men and 23% had end-stage renal disease caused by diabetes.
   Albumin below 35g/l was observed in 26 (13%) of the patients. In the
   follow up period 40 (20%) patients died, comprising 24 (32%) of the 74
   hypokalemic and 16 (19%) of 82 hyperkalemic patients. The Kaplan-Meier
   survival rate was significantly longer in the hyperkalemic population
   (34.30 +/- 0.71 vs 31.06 +/- 1.16, p=0.055). Hypokalemia, when defined
   as serum potassium 5.5 pound mmol/l, was associated with all-cause
   mortality (hazards ratio (HR) 1.857, 95% CI 0.986-3.496, p = 0.051). The
   significance was lost in the model after adjustment for albumin level.
   Only albumin level determined mortality (p=0.03). Discussion: Lower
   potassium level was associated with all-cause mortality, but only as a
   confounding effect of malnutrition in dialysis patients
   Objectives: A new method to adhere biological tissue to another or to
   metal such as stainless steel using integrated low-level energy sources,
   heat, pressure, and vibration is proposed. Methods: Heat, pressure, and
   vibration are simultaneously delivered by pressing the porcine aorta
   tissues on the vibration plate with the heated tip. Tensile tests on
   adhered specimens were performed to determine adhesion characteristics
   to adhesion temperature, time, pressure, and vibration. The effect of
   metal surface coating, fluorine-doped DLC coating, on the adhesion
   strength was examined. In one application, the inlet port of a
   ventricular assist device adhered to a porcine ventricle muscle by
   applying the novel method with a temperature of 80 degrees Centigrade
   for 120 seconds. Sufficient adhesion was observed without additional
   vibration. In a second application, the vessel adhesion apparatus was
   developed to connect a bypass graft to a coronary artery. The device has
   both a heating and pressurizing part on the tip, which was used to
   attach the bypass graft to the coronary artery by applying heat with a
   temperature of 120 degrees Centigrade for 120 seconds. Results and
   Discussion: The maximal shear tensile strength using the proposed novel
   adhesion method was 200 kPa, which is half the strength of the porcine
   aorta. Adhesion strength increased in proportion to temperature, time,
   and pressure. The adhesion strength can be controlled by surface
   treatment of metals. In the first application, the inlet port adhered to
   the ventricle muscle with a shear tensile strength of 91 kPa, which is
   enough to keep the pump attached to the ventricle. In the second
   application, the bypass graft adhered to the coronary artery with a
   shear tensile strength of 50 kPa, which is sufficient to maintain
   attachment when exposed to normal blood pressure. The proposed adhesion
   method indicates satisfactory performance.
   Objectives: The requirements for safety and efficacy of medical devices
   are constantly increasing leading to higher costs and time to market.
   Simulations are proving to be particularly promising in accelerating the
   approval process and at the same time further increasing patient safety.
   The FDA related Medical Device Innovation Consortium predicts that in
   some years about 40% of the evidences for regulatory approval are coming
   from virtual patients and simulations. What is the status today and how
   do we get there? Methods: Simulations can improve the regulatory
   assessment in various phases of the product life cycle, e.g. to justify
   design adjustments, worst-case estimates of sizes and variants,
   definition of test loads for experiments, to perform virtual tests on a
   large number of patients/conditions or to identify the root cause of
   failure. This may especially be important in consideration of the future
   requirements of the MDR for patient-specific implants. Results: So far,
   the use of simulations was hindered by a lack of guidance and
   expectations within the medical device community. However, today the FDA
   and ASME are strongly supporting the use of this approach with new
   guidelines (guidance 1807) and a V&V standard (V&V40). "FDA's Office of
   Science and Engineering Laboratories has committed significant resources
   for transforming computational modeling from a valuable scientific tool
   to a valuable regulatory tool because of its potential for significant
   cost-savings in evaluating medical devices, simulating performance under
   scenarios that may not be possible with human use or that could more
   effectively be evaluated with simulation." Discussion: Computer-aided
   simulations have the potential to revolutionize the field of regulatory
   approval. However, it is crucial that the simulations are performed with
   care and its limitations are understood. To foster confidence and wider
   acceptance of in silico methods, a proper methodology is needed to
   ensure appropriate credibility.
   Objectives: TAVI is the treatment of severe aortic valve stenosis in
   elderly patients or in patients with too high risk for conventional
   surgery. CT-scan is mandatory for valve sizing. It requires injection of
   contrast medium that may cause or increase kidney failure. The study aim
   was to establish the accuracy of intravascular ultrasound (IVUS), a no
   contrast medium technique, for measurements of native aortic valve in
   patients undergoing TAVI. Values by IVUS were compared to CT-scan ones
   in the same patients. Methods: From June 2014 to January 2019 137
   consecutive patients (74 M, mean age 82.7 +/- 5.6 years) (Logistic
   EuroSCORE 22.7 +/- 14.9%; STS score mortality 21.3 +/- 13.7%) undergoing
   TAVI through femoral access were enrolled. Each patient had high
   resolution angio-CT for these measurements: diameter, perimeter, and
   area of the aortic annulus. In all patients, during procedure and before
   prosthetic valve implantation, a manual IVUS pullback, from left
   ventricular outflow tract to ascending aorta, was performed by 7F IVUS
   probe. On the recorded IVUS pullback, a second operator blind to CT
   measures sized minimum and maximum diameter, perimeter and area of the
   aortic annulus. In order to assess inter-rater concordance and agreement
   between CT and IVUS data, Bland-Altman analysis and Pearson's
   correlation were applied. A p value Results: A very strong correlation
   was found between the measures. Maximum diameter: CT 2.5 +/- 0.3 vs IVUS
   2.6 +/- 0.3 cm; r=+0.985; pDiscussion: These results prove the accuracy
   and reliability of aortic annulus measurements by IVUS compared to those
   by CT-scan. Sizing of the aortic annulus by IVUS only may be considered
   in patients likely to develop kidney failure due to contrast medium
   injection.
   Objectives: The long-term usage of rotary blood pumps is limited by the
   high amount of blood damage, which leads to a high number of adverse
   events. Most of the blood damage is generated in the gap between the
   rotor blades and the housing wall, the area with the highest stress load
   and very short exposure times. The damage is caused by both shear and
   normal forces on the blood components. The objective is to investigate
   the blood damage in this region by examining different gap geometries.
   The focus is the damage caused by high dynamic normal stresses and the
   comparison with the blood damage models. Methods: A section of the blade
   gap of an axial rotary blood pump was reconstructed on a microchannel
   chip, which is sealed with siliconized cover glasses. In additional
   channels the inlet and outlet rounding are varied between 0.05 and 0.6
   mm. The gap length and width are kept the same for all channels. A
   channel without a blade gap is integrated to determine the damage caused
   by the test stand. Flow simulations are carried out to determine the
   occurring stresses. The test stand consists of a syringe pump that
   transports 20 mL of human blood back and forth through the microchannels
   for up to 6 hours. Hemolysis is measured every half hour. Results: With
   the test stand it is possible to investigate the influence of different
   gap geometries on the blood damage under controlled conditions. The
   experiments demonstrated the influence of different inlet and outlet
   geometries on the hemolysis. The measured hemolysis was compared with
   the damage models. Discussion: With the test stand it is possible to
   simulate the stress loads in blade gaps on human blood. The influence of
   the high dynamic normal stresses on hemolysis can also be determined
   through variations of the inlet and outlet. It is therefore a
   well-suited tool for improving the corresponding damage models in the
   area of high dynamic stress loads. The findings allow the optimization
   of the region to further reduce blood damage caused by rotary blood
   pumps.
   Objectives: Cardiac grafts produced by combining human pluripotent stem
   cell (hPSC)-derivatives and tissue engineering are a promising
   therapeutic option for the replacement of cardiomyocytes (CM) lost due
   to myocardial infarction. Currently, the vascularization and maturation
   of such grafts are the most critical aspects. In addition to endothelial
   cells (EC), pericytes (PC) are known to play a crucial role in vessel
   development and stabilization. Methods: Here, an hPSC-derived PC
