Repository: MatInfoUB/NLP-Queries

File: Co_superalloy_comp(1).txt (part 13 of 22)
FN Clarivate Analytics Web of Science
AB The properties of superalloys are typically deteriorated by the coarsening of the nano-sized gamma' phase, which is the primary strengthening component at high temperatures. Stabilizing the gamma' phase represents one of the key challenges in developing next-generation superalloys. Herein, we fabricate a cobalt-nickel-based superalloy with a nanoscale coherent gamma' phase, (Ni,Co)(3) (Al, Ti, Nb), which is isolated by stacking-fault ribbons in the alloy matrix as a result of the Suzuki segregation of alloying atoms. Additionally, we demonstrate that this new nanostructure can slow down the coarsening of the gamma' phase at high temperatures. As a result, the cobalt-nickel-based superalloy displays considerably high tensile yield points, exceeding 1650 MPa at room temperature and 1250 MPa at 973 K, which are markedly higher than those of the commonly used nickel-and cobalt-based superalloys. This study thereby paves a new path for developing superalloys with exceptional mechanical performance and thermal stability.
RI Li, Yunping/M-2076-2016; Li, Yunping/A-8109-2011; Koizumi,
   Yuichiro/C-2697-2011; Wang, Zhongchang/M-7124-2019; Yamanaka,
   Kenta/G-4745-2014; Yamanaka, Kenta/J-5071-2019; Chen,
   Mingwei/A-4855-2010
OI Li, Yunping/0000-0002-4657-2923; Koizumi, Yuichiro/0000-0001-7061-7135;
   Yamanaka, Kenta/0000-0003-1675-4731; Yamanaka,
   Kenta/0000-0003-1675-4731; Chen, Mingwei/0000-0002-8274-3099
SN 1884-4049
EI 1884-4057
PD AUG
PY 2015
VL 7
AR e212
DI 10.1038/am.2015.96
UT WOS:000360946000007
ER

PT J
AU Smialek, JL
   Garg, A
AF Smialek, James L.
   Garg, Anita
TI Interfacial reactions of a MAX phase/superalloy hybrid
SO SURFACE AND INTERFACE ANALYSIS
AB Oxidation resistant, strain tolerant MAX phase coatings are of general interest for high temperature applications. Accordingly, Cr2AlC MAX phase coupons were vacuum diffusion bonded to an advanced turbine disk alloy at 1100 degrees C for compatibility studies. The interface revealed an inner diffusion zone consisting of similar to 10 mu m of -Ni(Co)Al, decorated with various (Ni,Co)(3)Al, Ta(Ti,Nb)C, and W(Cr,Mo)(3)B-2 precipitates. On the Cr2AlC side, an additional similar to 40-mu m Al-depletion zone of Cr7C3 formed an interconnected network with the -Ni(Co)Al. On the superalloy side, enhanced carbide precipitation developed over a depth of similar to 80 mu m. Subsequent annealing for 100h and 1000h at 800 degrees C coarsened some features, enhanced TCP precipitation in the superalloy, but only enlarged the diffusion layers by similar to 5 mu m at most. Because of Al depletion from the MAX phase and corresponding Al enrichment of the alloy, the reaction zone displayed similarities to an oxidized Cr2AlC surface and an aluminized superalloy, respectively. Published 2015. This article is a U.S. Government work and is in the public domain in the USA.
RI Smialek, James L./AAD-7588-2019
OI Smialek, James L./0000-0003-4310-5569
SN 0142-2421
EI 1096-9918
PD AUG
PY 2015
VL 47
IS 8
BP 844
EP 853
DI 10.1002/sia.5784
UT WOS:000357969900007
ER

PT J
AU Xu, ZH
   Dai, JW
   Niu, J
   He, LM
   Mu, RD
   Wang, ZK
AF Xu, Zhenhua
   Dai, Jianwei
   Niu, Jing
   He, Limin
   Mu, Rende
   Wang, Zhankao
TI Isothermal oxidation and hot corrosion behaviors of diffusion aluminide
   coatings deposited by chemical vapor deposition
SO JOURNAL OF ALLOYS AND COMPOUNDS
AB Aluminization has been employed on superalloys to form dense and adhesive alumina surface layers to prolong their service life at high temperature. A chemical vapor deposited aluminizing process had been employed to deposit nickel aluminide coatings on the nickel-based single-crystal superalloys. The kinetics behavior, phase evaluation, microstructure and chemical composition of the aluminide coatings after oxidation and hot corrosion tests were studied in detail. After isothermal oxidation test, a dense and protective alpha-Al2O3 surface layer is formed on the aluminized superalloy and phase transformation reactions occur in the aluminide layer and interdiffusion zone. The inward diffusion of Al element toward the substrate and formation of micro-pores in the interdiffusion zone are probably the main degradation modes of the aluminide coating. Corrosive medium including of mixed of aviation fuels and artificial seawater has not serious deterioration of aluminide coating after hot corrosion at 1123 K, although large of micro-pores and few of microcracks are observed within the aluminide layer, and the typical morphology of the aluminide layer becomes corse and disorder to a certain extent. (C) 2015 Elsevier B.V. All rights reserved.
SN 0925-8388
EI 1873-4669
PD JUL 15
PY 2015
VL 637
BP 343
EP 349
DI 10.1016/j.jallcom.2015.01.227
UT WOS:000353377200054
ER

PT J
AU Kim, YK
   Jung, WS
   Lee, BJ
AF Kim, Young-Kwang
   Jung, Woo-Sang
   Lee, Byeong-Joo
TI Modified embedded-atom method interatomic potentials for the Ni-Co
   binary and the Ni-Al-Co ternary systems
SO MODELLING AND SIMULATION IN MATERIALS SCIENCE AND ENGINEERING
AB Interatomic potentials for the Ni-Co binary and Ni-Al-Co ternary systems have been developed on the basis of the second nearest-neighbor modified embedded-atom method (2NN MEAM) formalism. The potentials describe structural, thermodynamic, deformation and defect properties of solid solution phases or compound phases in reasonable agreements with experiments or first-principles calculations. The results demonstrate the transferability of the potentials and their applicability to large-scale atomistic simulations to investigate the effect of an alloying element, cobalt, on various microstructural factors related to mechanical properties of Ni-based superalloys on an atomic scale.
SN 0965-0393
EI 1361-651X
PD JUL
PY 2015
VL 23
IS 5
AR 055004
DI 10.1088/0965-0393/23/5/055004
UT WOS:000356289300004
ER

PT J
AU Drozdov, AA
   Povarova, KB
   Morozov, AE
   Antonova, AV
   Bulakhtina, MA
   Alad'ev, NA
AF Drozdov, A. A.
   Povarova, K. B.
   Morozov, A. E.
   Antonova, A. V.
   Bulakhtina, M. A.
   Alad'ev, N. A.
TI Dendrite Segregation in Ni3Al-Based Intermetallic Single Crystals
   Alloyed with Cr, Mo, W, Ti, Co, and Re
SO RUSSIAN METALLURGY
AB The character of dendrite segregation in Ni3Al-based intermetallic VKNA-type alloy single crystals with a dendritic-cellular structure is studied. Distribution coefficient k(d) of an alloying element (AE) in the alloy during solidification k(d) = c(d.a.I)/c(0) (c(0) is the AE content in the alloy (liquid phase composition), c(d.a.I) is the AE content in primary dendrite arms of the alloy (in the solid phase)) and segregation coefficient k(s) = c(d.a.I)/c(i.d) (c(i.d) is the AE content in the interdendritic space) have been found. A comparative study of the dendrite segregation parameters in VKNA-nype Ni3Al-based intermetallic alloys and the well-known ZhS36type nickel superalloy shows that the intermetallic alloys satisfy to the rule deduced for two- and three-component nickel-based superalloys: if an introduced AE increases the melting temperature of the basic metal, we have k(d) > 1 (Co, W, Re); if it decreases the melting temperature, we have k(d) < 1 (Al, Ti, Cr, Mo). Dendrite segregation coefficients k(s) are dependent on the proportion of the AE contents in the alloys. In nickel superalloys, the dendrite segregation of aluminum, tungsten, and rhenium is higher than that in the intermetallic alloys. The dendrite segregation coefficients of tungsten and rhenium is higher by a factor of 1.5-2 than that in the VKNA-type intermetallic alloys with a low content of refractory metals. This can be due to the retardation of diffusion of refractory metals in the solid phase of a nickel superalloy highly alloyed with these elements.
SN 0036-0295
EI 1555-6255
PD JUL
PY 2015
IS 7
BP 551
EP 557
DI 10.1134/S0036029515070058
UT WOS:000443405300009
ER

PT J
AU Shi, L
   Yu, JJ
   Cui, CY
   Sun, XF
AF Shi, L.
   Yu, J. J.
   Cui, C. Y.
   Sun, X. F.
TI Effect of Ta additions on microstructure and mechanical properties of a
   single-crystal Co-Al-W-base alloy
SO MATERIALS LETTERS
AB Microstructures and mechanical properties of Co-9.5Al-5W-16Ni-6Cr-xTa (at% where x=0, 1.8, 2.8, named as 0Ta, 1.8Ta and 2.8Ta) alloys are investigated. Microstructures of heat-treated samples are composed of gamma and cubical gamma' precipitates. The gamma' solvus temperature increases obviously with Ta additions. The yield strength as well as creep strength is improved with the addition of Ta. Ta additions affect the high-temperature tensile deformation mechanism. The gamma' phase of the three alloys is rafted along the tensile axis direction during creep tests at 900 degrees C. The creep strength of 2.8Ta alloy is approaching the level of a first-generation Ni-base single-crystal superalloy. (C) 2015 Elsevier B.V. All rights reserved.
SN 0167-577X
EI 1873-4979
PD JUN 15
PY 2015
VL 149
BP 58
EP 61
DI 10.1016/j.matlet.2015.01.133
UT WOS:000353077800017
ER

PT J
AU Lopez-Galilea, I
   Zenk, C
   Neumeier, S
   Huth, S
   Theisen, W
   Goken, M
AF Lopez-Galilea, Inmaculada
   Zenk, Christopher
   Neumeier, Steffen
   Huth, Stephan
   Theisen, Werner
   Goeken, Mathias
TI The Thermal Stability of Intermetallic Compounds in an As-Cast SX
   Co-Base Superalloy
SO ADVANCED ENGINEERING MATERIALS
AB The nature and stability of intermetallic phases in a multi-component / Co-base superalloy is investigated. At least three kinds of unwanted intermetallic phases form due to the segregation of Al, Ta, Ti, Si, and Hf during casting in the interdendritic areas in addition to and . One of the intermetallic phases that shows a blocky shape, contains high content of Ta, Hf, and Ti and has been identified as a topologically close-packed Laves phase. A B2 phase appears as relatively big pools and in some cases contains needle-shaped precipitates with high content of Al and Ti. The thermal stability of these intermetallic phases is studied in this work under defined heat treatments. The needle-shaped precipitates already dissolve at 1000 degrees C, whereas the B2 phase is dissolved only at higher temperatures of 1200 degrees C. Small amounts of Laves phases remained stable during aging at 1200 degrees C for 25h. The prediction of phases as well as their stability is also checked by the CALPHAD method. The TCNi5 database, containing the description of Co-3(Al,W), predicts the presence of the observed intermetallic phases; however, the predicted main transformation temperatures for these phases differ from the experimentally obtained values.
RI Neumeier, Steffen/F-7092-2017; Goken, Mathias/F-7940-2015
OI Neumeier, Steffen/0000-0001-7853-0368; Goken,
   Mathias/0000-0002-3226-0304; Zenk, Christopher/0000-0002-0690-4276
SN 1438-1656
EI 1527-2648
PD JUN
PY 2015
VL 17
IS 6
BP 741
EP 747
DI 10.1002/adem.201400249
UT WOS:000356372500001
ER

PT J
AU Jiang, R
   Gao, N
   Reed, PAS
AF Jiang, R.
   Gao, N.
   Reed, P. A. S.
TI Influence of orientation-dependent grain boundary oxidation on fatigue
   cracking behaviour in an advanced Ni-based superalloy
SO JOURNAL OF MATERIALS SCIENCE
AB Fatigue tests have been conducted on an advanced disc Ni-based superalloy [low solvus, high refractory (LSHR) alloy] at 650 degrees C in air under three-point bend loading to investigate the role of orientation-dependent grain boundary (GB) oxidation in crack initiation and early propagation. It is found that crack initiation occurs mainly from bulged GB oxides, and cracks then predominantly propagate along the oxidised grain boundaries. These bulged oxides are extremely enriched in Co and preferentially form at the boundaries between high and low Schmid factor grains which are inclined normal to the applied tensile stress direction. Meanwhile, relatively flat/thin Ni/Ti/Al-rich oxide complexes also form at other grain boundaries, but they appear to be much less detrimental in fatigue crack initiation and propagation compared with the bulged GB Co-rich oxide complexes.
RI Jiang, Rong/D-5038-2017
OI Jiang, Rong/0000-0002-9881-3055; Jiang, Rong/0000-0002-5126-3922; Reed,
   Philippa/0000-0002-2258-0347
SN 0022-2461
EI 1573-4803
PD JUN
PY 2015
VL 50
IS 12
BP 4379
EP 4386
DI 10.1007/s10853-015-8992-2
UT WOS:000354089200024
ER

PT J
AU Wang, C
   Dunand, DC
AF Wang, Cong
   Dunand, David C.
TI Nanoscale Cellular Structures at Phase Boundaries of Ni-Cr-Al-Ti and
   Ni-Cr-Mo-Al-Ti Superalloys
SO METALLURGICAL AND MATERIALS TRANSACTIONS A-PHYSICAL METALLURGY AND
   MATERIALS SCIENCE
CT Bulk Metallic Glasses 11 Symposium
CY FEB 16-20, 2014
CL TMS Annual Meeting & Exhibit, San Diego, CA
SP Bulk Met Glasses Symposia
HO TMS Annual Meeting & Exhibit
AB The microstructural evolution of Ni-20 pct Cr wires was studied during pack cementation where Al and Ti, with and without prior cementation with Mo, are deposited to the surface of the Ni-Cr wires and subsequently homogenized in their volumes. Mo deposition promotes the formation of Kirkendall pores and subsequent co-deposition of Al and Ti creates a triple-layered diffusional coating on the wire surface. Subsequent homogenization drives the alloying element to distribute evenly in the wires which upon further heat treatment exhibit the gamma + gamma' superalloy structure. Unexpectedly, formation of cellular structures is observed at some of the boundaries between primary gamma' grains and gamma matrix grains. Based on additional features (i.e., ordered but not perfectly periodic structure, confinement at gamma + gamma' phase boundaries as a cellular film with 100 nm width, as well as lack of topologically close-packed phases), and considering that similar, but much larger, microstructures were reported in commercial superalloys, it is concluded that the present cellular structure solidified as a thin film, composed of eutectic gamma + gamma' and from which the gamma' phase was subsequently etched, which was created by incipient melting of a region near the phase boundary with high solute segregation.
RI Dunand, David C/B-7515-2009
OI Dunand, David/0000-0001-5476-7379
SN 1073-5623
EI 1543-1940
PD JUN
PY 2015
VL 46A
IS 6
BP 2680
EP 2687
DI 10.1007/s11661-015-2831-6
UT WOS:000353236700039
ER

PT J
AU Tawancy, HM
   Al-Hadhrami, LM
   Mohammed, AI
   Alyousef, FK
   Dafalla, H
AF Tawancy, H. M.
   Al-Hadhrami, L. M.
   Mohammed, A. I.
   Alyousef, F. K.
   Dafalla, H.
TI Oxidation Behavior of Selected Bond Coats Based on the gamma' plus gamma
   Structure and Their Performance in Thermal Barrier Coatings Deposited on
   a Nickel-Based Superalloy
SO OXIDATION OF METALS
AB Three bond coats based on the gamma'-Ni3Al + gamma-Ni microstructure were developed by diffusing pairs of Pt layers and metallic layers with selected compositions into a Ni-based superalloy. Thermal exposure tests at 1,150 A degrees C with 24-h cycling period to room temperature were used to evaluate the thermal stability and oxidation behavior of the bond coats as well as their performance in thermal barrier coating systems utilizing zirconia-7 wt% yttria as the top coat. It is shown that a bond coat developed by a Pt layer and a layer of Ni-6 wt% Re-0.5 wt% Y alloy outperforms the conventional gamma' + gamma Pt bond coats by more than two folds. Most evidence points out that the proper concentrations of Re and Y in the presence of balanced concentrations of other elements, particularly Al, Ti, Cr and Co can significantly enhance the thermal stability and oxidation resistance of gamma' + gamma Pt bond coats.
RI Dafalla, Hatim D M/J-4819-2013
SN 0030-770X
EI 1573-4889
PD JUN
PY 2015
VL 83
IS 5-6
BP 417
EP 440
DI 10.1007/s11085-014-9525-0
UT WOS:000353826700001
ER

PT J
AU Xu, ZH
   Wang, ZK
   Niu, J
   He, LM
   Mu, RD
   Wang, K
AF Xu, Zhenhua
   Wang, Zhankao
   Niu, Jing
   He, Limin
   Mu, Rende
   Wang, Kai
TI Effects of deposition temperature on the kinetics growth and protective
   properties of aluminide coatings
SO JOURNAL OF ALLOYS AND COMPOUNDS
AB Chemical vapor aluminizing is a major production technique used for producing aluminide coatings on gas turbine blades to form dense and adhesive alumina surface layers and further prolong their service lives at high temperature. A chemical vapor deposited aluminizing process had been employed to deposit nickel aluminide coatings under the different deposition temperature. The phase structure, morphology, chemical composition, kinetics growth mechanism and oxidation/corrosion behavior of the aluminide coatings were studied in detail. The results show that the phase structure, microstructure and composition of the aluminide coatings are strongly influenced by the deposition temperature during chemical vapor deposition (CVD). The higher is the deposition temperature, the easier is the formation of pure beta-NiAl phase. Along with the increment of the deposition temperature, the coatings' surface will become smooth and dense, while the ridges along grain boundaries can be simultaneously approach to flat in a certain extend. Large numbers of elements of Cr, Mo and W within diffusion zone that could probably form a thin film layer, which is usually so-called as diffusion barrier. The key step of growth of coating grain is the formation of a volatile aluminium subhalide by controlling of the suitable deposition temperature during CVD. Based on the results of isothermal oxidation and hot corrosion kinetics curves, the best deposition parameter can be gained among the four coatings when the deposition temperature is adopted to be 1323 K. (C) 2015 Elsevier B.V. All rights reserved.
SN 0925-8388
EI 1873-4669
PD MAY 25
PY 2015
VL 632
BP 238
EP 245
DI 10.1016/j.jallcom.2015.01.183
UT WOS:000350388900036
ER

PT J
AU Shi, L
   Yu, JJ
   Cui, CY
   Sun, XF
AF Shi, L.
   Yu, J. J.
   Cui, C. Y.
   Sun, X. F.
TI The creep deformation behavior of a single-crystal Co-Al-W-base
   superalloy at 900 degrees C
SO MATERIALS SCIENCE AND ENGINEERING A-STRUCTURAL MATERIALS PROPERTIES
   MICROSTRUCTURE AND PROCESSING
AB The creep deformation behavior of a single-crystal Co-Al-W-Ni-Cr-Ta alloy with low tungsten content has been studied at stresses between 275 and 310 MPa at 900 degrees C. The alloy exhibits comparable creep strength with that of Co-Al-W-base alloys containing more tungsten. The creep deformation consists of three stages, the primary stage, the steady-state stage and the tertiary stage, when described by the creep strain rate versus time curve. At 900 degrees C, gamma' precipitates tend to raft along the direction of applied tensile stress in the steady-state creep stage and a topologically inverted and rafting gamma/gamma' microstructure is formed in the tertiary stage. The main deformation mechanism in the primary creep stage is dislocation shearing of gamma' precipitates, and in the following creep stages, the dominant deformation mechanism is dislocations bypassing gamma' precipitates. (C) 2015 Elsevier B.V. All rights reserved.
SN 0921-5093
EI 1873-4936
PD MAY 21
PY 2015
VL 635
BP 50
EP 58
DI 10.1016/j.msea.2015.03.063
UT WOS:000354582600007
ER

PT J
AU Khan, MA
   Sundarrajan, S
   Natarajan, S
AF Khan, M. Adam
   Sundarrajan, S.
   Natarajan, S.
TI Hot Corrosion Behaviour of Inconel 617 in Mixed Salt Environment at 900
   and 1000 degrees C for Gas Turbine Applications
SO HIGH TEMPERATURE MATERIALS AND PROCESSES
AB An attempt is made to study the hot corrosion behaviour of Inconel 617 under mixed salt environment (Na2SO4, NaCl and/or V2O5) at 900 and 1000 degrees C. The results were analysed and discussed with respect to mass change, XRD, optical image and SEM/EDAX. The oxide scales are enriched with Ni, Cr, Mo and Co at elevated temperatures. The presence of V2O5 in the salt mixture is found to be the most influencing corrosion species for hot corrosion.
SN 0334-6455
EI 2191-0324
PD MAY
PY 2015
VL 34
IS 3
BP 221
EP 225
DI 10.1515/htmp-2014-0054
UT WOS:000356603900004
ER

PT J
AU Alkan, M
   Sonmez, MS
   Derin, B
   Yucel, O
   Andreev, DE
   Sanin, VN
   Yukhvid, VI
AF Alkan, Murat
   Sonmez, M. Seref
   Derin, Bora
   Yucel, Onuralp
   Andreev, Dmitrii E.
   Sanin, Vladimir N.
   Yukhvid, Vladimir I.
TI Production of Al-Co-Ni Ternary Alloys by the SHS Method for Use in
   Nickel Based Superalloys Manufacturing
SO HIGH TEMPERATURE MATERIALS AND PROCESSES
AB In this study, Al-Co-Ni ternary alloys were synthesized, in order to obtain low-cost starting material for Ni-based superalloy production, by a self-propagating high temperature synthesis (SHS) both under normal gravity conditions (a = 9.81 m/s(2)) and under high gravity conditions (up to 1000 g-force) by using a centrifugal machine. The mixture of Co3O4-NiO powder were reduced by Al powder for the production of SHS alloys with the estimated compositions of 5-10 mass% Al, 20-65 mass% Co, 25-75 mass% Ni. The effect of green mixture compositions and centrifugal overload on combustion temperature, alloy/slag separations, chemical composition and microstructure of final alloys were investigated. The chemical analysis results showed that production of SHS alloys were achieved by having up to 86.12% of Co and 92.32% of Ni recoveries. The highest metal recovery value was obtained in SHS alloy with the estimated composition of 10%Al-65%Co-25% Ni by the addition of 20% Al2O3 into the green mixture. The metal/slag separation efficiency increased by increasing the centrifugal overload.
RI Sanin, Vladimir/A-7566-2014; Andreev, Dmitrii/A-5899-2014; Yukhvid,
   Vladimir/A-6902-2014; Alkan, Murat/N-9218-2013; Sonmez, M.
   Seref/N-8852-2019
OI Sanin, Vladimir/0000-0001-8402-4605; Andreev,
   Dmitrii/0000-0003-0383-4425; Alkan, Murat/0000-0002-5588-4793; Sonmez,
   M. Seref/0000-0001-7766-1198; Yukhvid, Vladimir/0000-0003-1046-3626
SN 0334-6455
EI 2191-0324
PD MAY
PY 2015
VL 34
IS 3
BP 275
EP 283
DI 10.1515/htmp-2014-0052
UT WOS:000356603900012
ER

PT J
AU Pu, S
   Wang, L
   Xe, G
   Ding, XF
   Lou, LH
   Feng, Q
AF Pu Sheng
   Wang Li
   Xe Guang
   Ding Xianfei
   Lou Langhong
   Feng Qiang
TI EFFECT OF NOTCH ORIENTATION AND LOCAL RECRYSTALLIZATION ON THERMAL
   FATIGUE PROPERTIES OF A DIRECTIONALLY SOLIDIFIED Co-BASED SUPERALLOY
SO ACTA METALLURGICA SINICA
AB The directionally solidificated (DS) Co-based superalloys are widely used in aircraft turbine vanes due to the good stress-rupture parameters and excellent hot corrosion resistance. The cyclic change of temperatures and complex stress state thermal fatigue (TF) cracks happen frequently in vanes during service. However, most of the work are conducted in Ni-based superalloys and there is rare report concerning the TF behavior of DS Co-based superalloys. Furthermore, due to the residual strain accumulated during processing, shot peening, grinding and recrystallization (RX) frequently occur when the DS components are exposed to high temperatures. It is believed that RX may change the microstructure, especially adding more grain boundaries to DS alloys, and result in the reduction of the mechanical properties of DS superalloys. Therefore, in this work, V-notch plate specimens with notch direction perpendicular and parallel to the DS orientation are machined from the DS plate. Local RX grains are prepared (local indented and then heat treated) in the notch areas of some samples. TF test is conducted between 1000 degrees C to room temperature. The effect of DS orientation and RX on TF properties of a DS Co-based superalloy is investigated. The results indicate that the cracks propagate along the interdendritic regions in the samples with notches parallel to the DS direction, which exhibites lower TF properties than samples with notches vertical to the DS direction. TF cracks initiate and propagate along RX boundaries in samples containing RX grains. Precipitation of M23C6 carbides is found along the RX boundaries during TF tests. Due to the oxidation at the tip of crack, M23C6 desquamates and leads to the formation of micro voids, which accelerates the crack propagation and decreases TF properties of tested alloy. In samples with notches parallel to the DS direction, cracks preferentially propagate along the RX grain boundaries.
SN 0412-1961
PD APR 11
PY 2015
VL 51
IS 4
BP 449
EP 457
DI 10.11900/0412.1961.2014.00425
UT WOS:000354012300008
ER

PT J
AU Bakhtiari, R
   Ekrami, A
   Khan, TI
AF Bakhtiari, R.
   Ekrami, A.
   Khan, T. I.
TI Microstructure-Mechanical Properties Relation of TLP-Bonded FSX-414
   Superalloy: Effect of Homogenization Design
SO JOURNAL OF MATERIALS ENGINEERING AND PERFORMANCE
AB Co-based FSX-414 superalloy is especially used for first-stage nozzles of gas turbines. Transient liquid phase (TLP) bonding has potential as repair process for these nozzles. In this study, homogenization of TLP-bonded FSX-414 superalloy at optimum bonding condition (1150 A degrees C/5 min) was conducted at 1175, 1200, and 1225 A degrees C for 1, 3, and 6 h. Homogenization at 1175 A degrees C/1 h had no effect on removing the diffusion-affected zone (DAZ) phases. Increasing the time to 6 h was effective in removing DAZ phases and boride phases formed due to liquefaction, but compositional homogenization was not complete. Homogenization at 1200 A degrees C for 1 h caused boride phases to form adjacent to the joint and in the base metal. By increasing the time to 3 h produced joint, free of these phases. At 1225 A degrees C/3 h homogenization condition, using a Ni-etchant and EDS analysis across the joint showed appropriate combination of compositional and microstructural homogenization including removed DAZ phases. The highest hardness, the most uniform hardness profile across the joint, and the highest shear strength (91% of the base metal strength) in addition to the microstructural features showed the best joints homogenizing at 1225 A degrees C for 3 h.
SN 1059-9495
EI 1544-1024
PD APR
PY 2015
VL 24
IS 4
BP 1687
EP 1696
DI 10.1007/s11665-015-1413-5
UT WOS:000351291200033
ER

PT J
AU Webler, R
   Ziener, M
   Neumeier, S
   Terberger, PJ
   Vassen, R
   Goken, M
AF Webler, Ralf
   Ziener, Marco
   Neumeier, Steffen
   Terberger, Philipp J.
   Vassen, Robert
   Goeken, Mathias
TI Evolution of microstructure and mechanical properties of coated Co-base
   superalloys during heat treatment and thermal exposure
SO MATERIALS SCIENCE AND ENGINEERING A-STRUCTURAL MATERIALS PROPERTIES
   MICROSTRUCTURE AND PROCESSING
AB New gamma'-strengthened Co-base superalloys show an interesting potential for high temperature applications. However, protective coatings are needed as for Ni-base superalloys to ensure sufficient oxidation and corrosion resistance. Therefore the properties of a commercial coating on a multinary new gamma'-strengthened Co-base superalloy have been studied. Especially the influence of the coating process on the substrate also after long term annealing is discussed. It was found that the highly deformed areas at the coating-substrate interface indicated by a high local misorientation and caused by the sandblasting process led to a recrystallization of the interdiffusion zone during the age hardening heat treatment. A chemical gradient of gamma and gamma' promoting elements was found in the interdiffusion zone causing a change in hardness as measured by nanoindentation. Depending on the composition two separate recrystallized regions formed in the interdiffusion zone, one with single phase gamma-(Co,Ni) and the other with a cellular two phase microstructure of discontinuously grown gamma and gamma'. (C) 2015 Elsevier B.V. All rights reserved.
RI Neumeier, Steffen/F-7092-2017; Goken, Mathias/F-7940-2015
OI Neumeier, Steffen/0000-0001-7853-0368; Goken,
   Mathias/0000-0002-3226-0304
SN 0921-5093
EI 1873-4936
PD MAR 25
PY 2015
VL 628
BP 374
EP 381
DI 10.1016/j.msea.2015.01.060
UT WOS:000351965800047
ER

PT J
AU Makineni, SK
   Nithin, B
   Chattopadhyay, K
AF Makineni, S. K.
   Nithin, B.
   Chattopadhyay, K.
TI A new tungsten-free gamma-gamma ' Co-Al-Mo-Nb-based superalloy
SO SCRIPTA MATERIALIA
AB We present the first report of a tungsten-free cobalt-based superalloy having a composition Co-10Al-5Mo-2Nb. The alloy is strengthened by cuboidal precipitates of metastable Co-3(Al,Mo,Nb) distributed throughout the microstructure. The precipitates are coherent with the face-centred cubic gamma-Co matrix and possess ordered Ll(2) structure. The microstructure is identical to the popular gamma-gamma' type nickel-based superalloys and that of recently reported Co-Al-W-based alloys. Being tungsten free, the reported alloy has higher specific proof stress compared to existing cobalt-based superalloys. (C) 2014 Acta Materialia Inc. Published by Elsevier Ltd. All rights reserved.
OI Makineni, Surendra/0000-0002-4493-6498
SN 1359-6462
PD MAR 15
PY 2015
VL 98
BP 36
EP 39
DI 10.1016/j.scriptamat.2014.11.009
UT WOS:000348965500010
ER

PT J
AU Makineni, SK
   Nithin, B
   Chattopadhyay, K
AF Makineni, S. K.
   Nithin, B.
   Chattopadhyay, K.
TI Synthesis of a new tungsten-free gamma-gamma ' cobalt-based superalloy
   by tuning alloying additions
SO ACTA MATERIALIA
AB The paper presents the synthesis of a new class of gamma-gamma' cobalt-based superalloy that is free of tungsten as an alloying addition. It has much lower density and higher specific strength than the existing cobalt-based superalloys. The current superalloys have a base composition of Co-10Al and are further tuned by the addition of a binary combination of molybdenum and niobium, with the optimum composition of Co-10Al-5Mo-2Nb. The solvus temperature of the alloy (866 degrees C) can be further enhanced above 950 C by the addition of Ni to give the form Co-xNi-10Al-5Mo-2Nb, where x can be from 0 to 30 at.%. After heat treatment, these alloys exhibit a duplex microstructure with coherent cuboidal L1(2)-ordered precipitates (gamma') throughout the face-centred cubic matrix (gamma), yielding a microstructure that is very similar to nickel-based superalloys as well as recently developed Co-Al-W-based alloys. We show that the stability of the gamma' phase improves significantly with the nickel addition, which can be attributed to the increase in solvus temperature. A very high specific 0.2% proof stress of 94.3 MPa g(-1) cm(-3) at room temperature and 63.8 MPa g(-1) cm(-3) at 870 degrees C were obtained for alloy Co-30Ni-10Al-5Mo-2Nb. The remarkably high specific strength of these alloys makes this class of alloy a promising material for use at high temperature, including gas turbine applications. (C) 2014 Acta Materialia Inc. Published by Elsevier Ltd. All rights reserved.
OI Makineni, Surendra/0000-0002-4493-6498
SN 1359-6454
EI 1873-2453
PD FEB 15
PY 2015
VL 85
BP 85
EP 94
DI 10.1016/j.actamat.2014.11.016
UT WOS:000348956800009
ER

PT J
AU Chen, YQ
   Francis, E
   Robson, J
   Preuss, M
   Haigh, SJ
AF Chen, Y. Q.
   Francis, E.
   Robson, J.
   Preuss, M.
   Haigh, S. J.
TI Compositional variations for small-scale gamma prime (gamma ')
   precipitates formed at different cooling rates in an advanced Ni-based
   superalloy
SO ACTA MATERIALIA
AB Size-dependent compositional variations under different cooling regimes have been investigated for ordered L1(2)-structured gamma prime (gamma') precipitates in the commercial powder metallurgy Ni-based superalloy RR1000. Using scanning transmission electron microscope imaging combined with absorption-corrected energy-dispersive X-ray spectroscopy, we have discovered large differences in the Al, Ti and Co compositions for gamma' precipitates in the size range 10-300 nm. Our experimental results, coupled with complementary thermodynamic calculations, demonstrate the importance of kinetic factors on precipitate composition in Ni-based superalloys. In particular, these results provide new evidence for the role of elemental diffusion kinetics and aluminium antisite atoms on the low-temperature growth kinetics of fine-scale gamma' precipitates. Our findings have important implications for understanding the microstructure and precipitation behaviour of Ni-based superalloys, suggesting a transition in the mechanism of vacancy-mediated diffusion of Al from intrasublattice exchange at high temperatures to intersublattice antisite-assisted exchange at low temperatures. (C) 2014 Acta Materialia Inc. Published by Elsevier Ltd.
RI Haigh, Sarah/D-1309-2014; Preuss, Michael/D-5847-2016
OI Haigh, Sarah/0000-0001-5509-6706; Preuss, Michael/0000-0003-3806-0415;
   Robson, Joseph/0000-0001-6115-4239; Chen, Yiqiang/0000-0002-1477-0394
SN 1359-6454
EI 1873-2453
PD FEB 15
PY 2015
VL 85
BP 199
EP 206
DI 10.1016/j.actamat.2014.11.009
UT WOS:000348956800020
ER

PT J
AU Aghamiri, SMS
   Shahverdi, HR
   Ukai, S
   Oono, N
   Taya, K
   Miura, S
   Hayashi, S
   Okuda, T
AF Aghamiri, S. M. Seyyed
   Shahverdi, H. R.
   Ukai, S.
   Oono, N.
   Taya, K.
   Miura, S.
   Hayashi, S.
   Okuda, T.
TI Microstructural characterization of a new mechanically alloyed Ni-base
   ODS superalloy powder
SO MATERIALS CHARACTERIZATION
AB The microstructure of a new Ni-base oxide dispersion strengthened superalloy powder was studied for high temperature gas turbine.applications after the mechanical alloying process. In this study, an atomized powder with a composition similar to the CMSX-10 superalloy was mechanically alloyed with yttria and Hf powders. The mechanically alloyed powder included only the supersaturated solid solution gamma phase without gamma' and yttria provided by severe plastic deformation, while after the 3-step aging, the gamma' phase was precipitated due to the partitioning of Al and Ta to the gamma' and Co, Cr, Re, W, and Mo to the gamma phase. Mechanical alloying modified the morphology of gamma' to the new coherent gamma-gamma' nanoscale lamellar structure to minimize the elastic strain energy of the precipitation, which yielded a low lattice misfit of 0.16% at high temperature. The gamma' lamellae aligned preferentially along the elastically soft [100] direction. Also, the precipitated oxide particles were refined in the gamma phase by adding Hf from large incoherent YAlO3 to fine semi-coherent Y2Hf2O7 oxide particles with the average size of 7 nm and low interparticle spacing of 76 nm. (C) 2014 Elsevier Inc All rights reserved.
RI Miura, Seiji/A-6431-2012
OI Miura, Seiji/0000-0001-7545-2106
SN 1044-5803
EI 1873-4189
PD FEB
PY 2015
VL 100
BP 135
EP 142
DI 10.1016/j.matchar.2014.12.008
UT WOS:000350836700017
ER

PT J
AU Ghiasi, H
   Asgari, S
AF Ghiasi, H.
   Asgari, S.
TI Aging behavior and microstructure evolution of a cold-drawn Ni-Co
   superalloy
SO SCIENTIA IRANICA
AB Age hardening behavior and microstructure of superalloy AEREX 350 (TM) in commercially cold-drawn condition were studied. It was found that aging the cold drawn alloy significantly facilitated the formation of major phases of gamma prime and eta, in AEREX 350 (TM). Interestingly, the minimum temperature of formation of gamma prime and eta phases in the cold drawn alloy was lower by about 30 degrees C and 5 degrees C, respectively, to that previously reported for the solution treated alloy. Cold working, however, did not considerably influence the maximum temperature of stability of these phases. In addition, Widmanstatten morphology of eta phase significantly improved in the cold drawn samples compared to that seen in the solution treated alloy. Diffusion through dislocation network could have facilitated growth of major phases whereas its influence on dissolution temperature of these phases was negligible. In addition, it was suggested that cold working might increase the density of hcp nuclei in the fcc matrix. This may justify the observed enhancement of the Widmanstatten morphology of eta phase in these samples following the aging process. (C) 2015 Sharif University of Technology. All rights reserved.
SN 1026-3098
PD FEB
PY 2015
VL 22
IS 1
BP 281
EP 285
UT WOS:000351804400013
ER

PT J
AU Parsa, AB
   Wollgramm, P
   Buck, H
   Somsen, C
   Kostka, A
   Povstugar, I
   Choi, PP
   Raabe, D
   Dlouhy, A
   Muller, J
   Spiecker, E
   Demtroder, K
   Schreuer, J
   Neuking, K
   Eggeler, G
AF Parsa, Alireza B.
   Wollgramm, Philip
   Buck, Hinrich
   Somsen, Christoph
   Kostka, Aleksander
   Povstugar, Ivan
   Choi, Pyuck-Pa
   Raabe, Dierk
   Dlouhy, Antonin
   Mueller, Julian
   Spiecker, Erdmann
   Demtroder, Kathrin
   Schreuer, Juergen
   Neuking, Klaus
   Eggeler, Gunther
TI Advanced Scale Bridging Microstructure Analysis of Single Crystal
   Ni-Base Superalloys
SO ADVANCED ENGINEERING MATERIALS
AB In the present work, we show how conventional and advanced mechanical, chemical, and microstructural methods can be used to characterize cast single crystal Ni-base superalloy (SX) plates across multiple length scales. Two types of microstructural heterogeneities are important, associated with the castmicrostructure (dendrites (D) and interdendritic (ID) regions - large scale heterogeneity) and with the well-known gamma/gamma' microstructure (small scale heterogeneity). Using electron probe microanalysis (EPMA), we can show that elements such as Re, Co, and Cr partition to the dendrites while ID regions contain more Al, Ta, and Ti. Analytical transmission electron microscopy and atom probe tomography (APT) show that Al, Ta, and Ti partition to the gamma' cubes while gamma channels show higher concentrations of Co, Cr, Re, and W. We can combine large scale (EPMA) and small-scale analytical methods (APT) to obtain reasonable estimates for gamma' volume fractions in the dendrites and in the ID regions. The chemical and mechanical properties of the SX plates studied in the present work are homogeneous, when they are determined from gamma' volumes with dimensions, which are significantly larger than the dendrite spacing. For the SX plates (140 mm x 100 mm x 20 mm) studied in the present work this holds for the average chemical composition as well as for elastic behavior and local creep properties. We highlight the potential of HRTEM and APT to contribute to a better understanding of the role of dislocations during coarsening of the gamma' phase and the effect of cooling rates after high temperature exposure on the microstructure.
RI Eggeler, Gunther/R-9833-2016; Schreuer, Juergen/F-7843-2011; Choi,
   Pyuck-Pa/B-9012-2016; Raabe, Dierk/A-6470-2009; Spiecker,
   Erdmann/B-3902-2017; Dlouhy, Antonin/F-9721-2014
OI Eggeler, Gunther/0000-0002-6671-4618; Schreuer,
   Juergen/0000-0002-8611-6842; Choi, Pyuck-Pa/0000-0001-9920-0755; Raabe,
   Dierk/0000-0003-0194-6124; Somsen, Christoph/0000-0002-0724-9111; Basir
   Parsa, Alireza/0000-0001-9480-3151; Povstugar, Ivan/0000-0002-1409-6854
SN 1438-1656
EI 1527-2648
PD FEB
PY 2015
VL 17
IS 2
BP 216
EP 230
DI 10.1002/adem.201400136
UT WOS:000349312400014
ER

PT J
AU Roa, JJ
   Jimenez-Pique, E
   Tarrago, JM
   Zivcec, M
   Broeckmann, C
   Llanes, L
AF Roa, J. J.
   Jimenez-Pique, E.
   Tarrago, J. M.
   Zivcec, M.
   Broeckmann, C.
   Llanes, L.
TI Berkovich nanoindentation and deformation mechanisms in a hardmetal
   binder-like cobalt alloy
SO MATERIALS SCIENCE AND ENGINEERING A-STRUCTURAL MATERIALS PROPERTIES
   MICROSTRUCTURE AND PROCESSING
