Repository: MatInfoUB/NLP-Queries

File: Co_superalloy_oxidation.txt (part 13 of 15)
FN Clarivate Analytics Web of Science
AB An Al and Cr gradient NiCoCrAlYSiB coating was prepared by a two-step deposition: (i) deposition of a NiCoCrAlYSiB layer onto Ni-based superalloy surface by arc ion plating (AIP); and (ii) co-deposition of NiCoCrAlYSiB and Cr-Al by AIP and magnetron sputtering (MS), respectively. The results of EPMA show that Al and Cr have a gradient distribution in the surface layer of the gradient coatings. After annealing, the NiCoCrAlYSiB coatings consist of gamma/gamma' and beta-NiAl, while the gradient coatings consist of sigma-(Cr, Co), AlCr2, and Al8Cr5, besides gamma/gamma' and beta-NiAl. The phases of sigma-(Cr, Co), AlCr2, and Al8Cr5 can act as reservoir phases of Cr and Al to improve the hot corrosion resistance and lifetime of the coatings. In order to investigate the effect of Al and Cr on the hot corrosion of coatings, NiCoCrAlYSiB coatings and the gradient coatings were coated with 0.5 mg (Na2SO4+K2SO4 20 wt.% salt mixture)/cm(2) and oxidized at 900 degrees C for 20 h. XRD and EDS results show that there are only the alumina formed on the NiCoCrAlYSiB coatings, so the basic fluxing of Al2O3 occurred, which caused an accelerated hot corrosion after 10 h. For the gradient coatings, there formed Al2O3 and Cr2O3 at the primary stage of hot corrosion. Cr2O3 is easier to react with Na2SO4 than Al2O3, which reduces the oxygen ion activity of Na2SO4, so Al2O3 was protected. The formation of the continual and protective layer of Al2O3 and Cr2O3 leads to the hot corrosion kinetics of gradient coatings similar to oxidation kinetics. (c) 2004 Elsevier B.V. All rights reserved.
RI qimin, wang/C-2625-2014
SN 0257-8972
PD MAR 31
PY 2006
VL 200
IS 12-13
BP 3942
EP 3949
DI 10.1016/j.surfcoat.2004.12.005
UT WOS:000235981600034
ER

PT J
AU Haynes, JA
   Pint, BA
   Porter, WD
   Wright, IG
AF Haynes, JA
   Pint, BA
   Porter, WD
   Wright, IG
TI Comparison of thermal expansion and oxidation behavior of various
   high-temperature coating materials and superalloys
SO MATERIALS AT HIGH TEMPERATURES
AB The thermal expansion mismatch between a metallic substrate and its external oxide scale generates a strain on cooling that is a primary cause of spallation of protective oxide scales. This study compares thermal expansion behavior and cyclic oxidation performance of the two major composition classes of high-temperature commercial coatings for protection of single-crystal superalloys. The thermal expansion of cast MCrAlY (M = Ni and/or Co) alloys and cast aluminides (NiAl, (Ni,Pt)Al and Ni(3)Al) was measured at temperatures up to 1300degreesC and compared to that of a single-crystal Ni-base superalloy. The tendency for scale spallation from each alloy was evaluated by cyclic oxidation testing at 1150degreesC. The coefficients of thermal expansion for the aluminides were lower than those of the MCrAlY-based alloys at all temperatures and scale adherence to the Hf-doped aluminides was generally superior. Scale adherence to the various compositions of MCrAlY-type alloys did not directly correlate to their thermal expansion behavior or substrate strength. For both types of materials, the presence of a reactive element (Y,Hf, etc.) had no detectable effect on thermal expansion but a major effect on scale adherence. There was no obvious influence of At content on the thermal expansion of beta phase Ni-Al compositions. The addition of Pt resulted in a lower average thermal expansion for hyperstoichiometric (Ni,Pt)AI at temperatures above 930degreesC, but this effect was not observed in hypostoichiometric (Ni,Pt)AI.
RI Pint, Bruce/A-8435-2008; Haynes, James Allen/AAE-9684-2019
OI Pint, Bruce/0000-0002-9165-3335; 
SN 0960-3409
PY 2004
VL 21
IS 2
BP 87
EP 94
DI 10.3184/096034004782749944
UT WOS:000222765300003
ER

PT J
AU Lee, GG
   Jung, S
   Kim, D
   Jeong, YW
   Kim, DJ
AF Lee, Gyeong-Geun
   Jung, Sujin
   Kim, Daejong
   Jeong, Yong-Whan
   Kim, Dong-Jin
TI High-Temperature Corrosion Behavior of Alloy 617 in Helium Environment
   of Very High Temperature Gas Reactor
SO KOREAN JOURNAL OF METALS AND MATERIALS
AB Alloy 617 is a Ni-base superalloy and a candidate material for the intermediate heat exchanger (IHX) of a very high temperature gas reactor (VHTR) which is one of the next generation nuclear reactors under development. The high operating temperature of VHTR enables various applications such as mass production of hydrogen with high energy efficiency. Alloy 617 has good creep resistance and phase stability at high temperatures in an air environment. However, it was reported that the mechanical properties decreased at a high temperature in an impure helium environment. In this study, high-temperature corrosion tests were carried out at 850 degrees C-950 degrees C in a helium environment containing the impurity gases H-2, CO, and CH4, in order to examine the corrosion behavior of Alloy 617. Until 250 h, Alloy 617 specimens showed a parabolic oxidation behavior at all temperatures. The activation energy for oxidation in helium environment was 154 kJ/mol. The SEM and EDS results elucidated a Cr-rich surface oxide layer, Al-rich internal oxides and depletion of grain boundary carbides. The thickness and depths of degraded layers also showed a parabolic relationship with time. A normal grain growth was observed in the Cr-rich surface oxide layer. When corrosion tests were conducted in a pure helium environment, the oxidation was suppressed drastically. It was elucidated that minor impurity gases in the helium would have detrimental effects on the high-temperature corrosion behavior of Alloy 617 for the VHTR application.
SN 1738-8228
PD SEP
PY 2012
VL 50
IS 9
BP 659
EP 667
DI 10.3365/KJMM.2012.50.9.659
UT WOS:000309090500006
ER

PT J
AU Kai, W
   Lee, CH
   Lee, TW
   Wu, CH
AF Kai, W
   Lee, CH
   Lee, TW
   Wu, CH
TI Sulfidation behavior of Inconel 738 superalloy at 500-900 degrees C
SO OXIDATION OF METALS
AB The high-temperature sulfidation behavior of the cast nickel-base superalloy Inconel 738 (IN-738) was studied over the temperature range 500-900 degreesC in pure sulfur vapor over the range 10(2)-10(4) Pa. The sulfidation kinetics followed the parabolic rate law in all cases. The sulfidation rates increased with increasing temperature and sulfur pressure. The scales formed were bilayered and temperature-dependent. At T less than or equal to 700 degreesC, the outer scale consisted of mostly NiS (with dissolved Co) and minor (CoS2 and NiCo2S4, while the inner layer was a heterophasic mixture of NiS, NiCo2S4, and minor amounts of Al2S3 and chromium sulfide (Cr2S3/Cr3S4) At T greater than or equal to 750 degreesC, the outer scale consisted of mostly Ni3S2 (With dissolved Ca) and minor amounts of Co3S4 and Cr2S3/ Cr3S4, while the inner layer was a complex, heterophasic mixture of Ni3S2, Cr2S3/Cr3S4, CoCr2S4, and minor Al2S3. Platinum markers were found to be located at the interface between the inner and outer scales, suggesting that the outer scale grew by the outward transport of cations and the inner scale grew by the inward transport of sulfur. The formation of Al2S3 and Cr2S3/Cr3S4 partly blocked the transport of cations through the inner scale and consequently reduced the sulfidation rates as compared to pure nickel.
SN 0030-770X
PD AUG
PY 2001
VL 56
IS 1-2
BP 51
EP 71
DI 10.1023/A:1010391319073
UT WOS:000169423500004
ER

PT J
AU Achar, DRG
   Munoz-Arroyo, R
   Singheiser, L
   Quadakkers, WJ
AF Achar, DRG
   Munoz-Arroyo, R
   Singheiser, L
   Quadakkers, WJ
TI Modelling of phase distributions in MCrAlY coatings and their
   interactions with nickel based alloys
SO JOURNAL DE PHYSIQUE IV
CT 2nd International Conference on Thermal Process Modelling and Computer
   Simulation
CY MAR 31-APR 02, 2003
CL Nancy, FRANCE
AB At high operating temperatures the oxidation resistant MCrAlY (M=Ni, Co) coatings and the substrate alloys are highly susceptible to phase changes, particularly, after long hours of exposure, With the advent of computational modelling involving metallurgical thermodynamics and diffusion parameters in recent times, it is now possible to follow these phase changes and interdiffusion processes through simulation. In the present work, phase changes in the temperature range between 950 and 1050 degreesC in the MCrAlY coating materials containing additions of Cobalt and Rhenium have been determined through Such an approach. Further, using a diffusion simulation software interdiffusion between a commercial NiCoCrAlY coating and a Nickel-base superalloy substrate material at 1000 degreesC has been simulated. The simulated results have been compared with the experimental findings and they are found to be in reasonable agreement with each other. Some deviations observed are discussed in the light of limited availability of thermodynamic and kinetic data.
RI Quadakkers, Willem J/B-5117-2015
OI Quadakkers, Willem J/0000-0002-0644-0192
SN 1155-4339
PD DEC
PY 2004
VL 120
BP 231
EP 238
DI 10.1051/jp4:2004120027
UT WOS:000226826200028
ER

PT J
AU Wada, K
   Yan, L
   Takahashi, M
   Takaishi, K
   Furukawa, T
AF Wada, K
   Yan, L
   Takahashi, M
   Takaishi, K
   Furukawa, T
TI Degradation of gas turbine blade materials in integrated
   coal-gasification combined cycle plant
SO MATERIALS AT HIGH TEMPERATURES
AB Interest in the integrated coal-gasification combined cycle plant (IGCC) has increased because of its high efficiency. However, degradation of gas turbine component materials has not been studied so far. Therefore, the purpose of this study is to investigate the corrosion behaviors of these materials in an actual coal gas combustion environment. Our test facility was constructed near the coal-gasification test facility (CGT) at the Aioi works of Ishikawajima-Harima Heavy Industries Co., Ltd. Several superalloy (Rene80H and FSX414) and coating systems (CoCrAlY, CoNiCrAlY and TBC) were exposed in the coal gas combustion environment at 1123, 1223 and 1323 K up to 350 h. After these tests, the weight change of each specimen was measured. Morphologies of products and element distributions at their surfaces were observed with SEM and EPMA. It is concluded that not only high- temperature oxidation and sulfidation but also ash deposition has a remarkable influence on the degradation of gas turbine blade materials.
SN 0960-3409
PY 2001
VL 18
IS 2
BP 131
EP 138
DI 10.3184/096034001783640649
UT WOS:000170168900008
ER

PT J
AU Li, YN
   Xi, ZP
   Kang, XT
   Tang, HP
   Zhang, WY
   Zhang, J
   Li, GZ
AF Li, Y. N.
   Xi, Z. P.
   Kang, X. T.
   Tang, H. P.
   Zhang, W. Y.
   Zhang, J.
   Li, G. Z.
TI Nanostructured intermetallics prepared by dealloying from single crystal
   nickel-based superalloys
SO INTERMETALLICS
AB Two-nanostructure intermetallics (nanoporous film and nanocube) on single crystal nickel-based superalloys were fabricated by electrochemical dealloying in an aqueous electrolyte containing 1 wt% (NH4)(2)SO4 and 1 wt% citric acid solution respectively. Electrochemical properties of two phases in single crystal nickel-based superalloys are different, and it has been utilized to dissolve preferentially gamma matrix phase and gamma' phase remains passive. The electrochemical corrosion behavior of a Ni-based superalloy after high temperature creep was investigated using an EG&G PAR M273 potentiostat. The results indicated that the microstructure after high temperature creep determined the morphology of the resultant gamma' phase intermetallics after dealloying. The morphologies and structure of nanoporous film and nanocube were characterized using a JSM-6700 (Japan) field emission scanning electron microscope (FE-SEM) and JEM-3010 high resolution transmission electron microscopy (HRTEM). Crown Copyright (C) 2009 Published by Elsevier Ltd. All rights reserved.
SN 0966-9795
EI 1879-0216
PD DEC
PY 2009
VL 17
IS 12
BP 1065
EP 1069
DI 10.1016/j.intermet.2009.05.006
UT WOS:000270623400012
ER

PT J
AU Gomez-Vidal, JC
   Noel, J
   Weber, J
AF Gomez-Vidal, Judith C.
   Noel, John
   Weber, Jacob
TI Corrosion evaluation of alloys and MCrAlX coatings in molten carbonates
   for thermal solar applications
SO SOLAR ENERGY MATERIALS AND SOLAR CELLS
AB Stainless steels (SS) 310, 321, 347, Incoloy 800H (In800H), alumina-forming austenitic (AFA-OC6), Ni superalloy Inconel 625 (IN625), and MCrAIX (M: Ni, and/or Co; X: Y, Hf, Si, and/or Ta) coatings were corroded in molten carbonates in N-2 and bone-dry CO2 atmospheres. Electrochemical tests in molten eutectics K2CO3-Na2CO3 and Na2CO3-K2CO3-Li2CO3 at temperatures higher than 600 degrees C were evaluated using an open-circuit potential followed by a potentiodynamic polarization sweep to determine the corrosion rates. Because the best-performing alloys at 750 degrees C were In800H followed by SS310, these two alloys were selected as the substrate material for the MCrAIX coatings. The coatings were able to mitigate corrosion in molten carbonates environments. The corrosion of substrates SS310 and In800H was reduced from similar to 2500 mu m/year to 34 mu m/year when coated with high-velocity oxyfuel (HVOF) NiCo-CrAlHfSiY and pre-oxidized (air, 900 degrees C, 24 h, 0.5 degrees C/min) before molten carbonate exposure at 700 degrees C in bone-dry CO2 atmosphere. Metallographic characterization of the corroded surfaces showed that the formation of a uniform alumina scale during the pre-oxidation seems to protect the alloy from the molten carbonate attack. (C) 2016 Elsevier B.V. All rights reserved.
RI Noel, John/S-6992-2019
SN 0927-0248
EI 1879-3398
PD DEC
PY 2016
VL 157
BP 517
EP 525
DI 10.1016/j.solmat.2016.07.029
UT WOS:000384391700062
ER

PT J
AU Saldana, JM
   Schulz, U
   Rodriguez, GCM
   Caceres-Diaz, LA
   Lau, H
AF Munoz Saldana, J.
   Schulz, U.
   Mondragon Rodriguez, G. C.
   Caceres-Diaz, L. A.
   Lau, H.
TI Microstructure and lifetime of Hf or Zr doped sputtered NiAlCr bond
   coat/7YSZ EB-PVD TBC systems
SO SURFACE & COATINGS TECHNOLOGY
AB NiAlCr-X overlay coatings deposited by magnetron sputtering on IN100 and CMSX-4 superalloys and thereafter top-coated with 7YSZ thermal barrier coatings by EB-PVD were investigated with emphasis on the effects of superalloy type and Hf or Zr doping. The sputtered films in the "as coated" condition (after EB-PVD deposition) showed strong diffusion effects of different elements from the superalloys. The measured phase content of beta and gamma' was in good agreement with calculated data obtained from experimental compositions normalized to a Ni-Al-Cr system following the guidelines of site preference of ternary alloying elements. Microstructure evolution and failure characteristics after furnace cyclic tests at 1100 degrees C were investigated as well. The lifetime of the coatings is equivalent to standard MCrAlY TBCs systems and is compared to PtAl and NiCoCrAlY coatings from literature. The effects of microstructure and elements diffusing from the substrates into the bond coat (Ti, Co, Mo and Ta) in combination with the effect of Hf- or Zr-doping is presented and discussed.
RI Saldana, Juan Munoz/AAD-1016-2019; Munoz-Saldana, Juan/A-6391-2008
OI Saldana, Juan Munoz/0000-0001-5188-6305; Munoz-Saldana,
   Juan/0000-0001-5188-6305; Mondragon Rodriguez, Guillermo
   Cesar/0000-0003-0328-1533
SN 0257-8972
PD FEB 15
PY 2018
VL 335
BP 41
EP 51
DI 10.1016/j.surfcoat.2017.12.017
UT WOS:000424720800005
ER

PT J
AU Salam, S
   Hou, PY
   Zhang, YD
   Zhang, XH
   Wang, HF
   Zhang, C
   Yang, ZG
AF Salam, S.
   Hou, P. Y.
   Zhang, Y. -D.
   Zhang, X. -H.
   Wang, H. -F.
   Zhang, C.
   Yang, Z. -G.
TI Microstructural modelling solution for complex Co based alloys and
   coatings
SO SURFACE & COATINGS TECHNOLOGY
AB Microstructural changes following oxidation at high temperatures of a complex coating or alloy can significantly influence its properties. This paper investigates possible solutions that can accurately model alloy microstructures that result from such a process in a cobalt-rich CoNiCrAIReY bond coat alloy system. Four different alloys with varying aluminum content were studied after heat treatments at 1000 degrees C or 1150 degrees C. SEM, EPMA and XRD were used to characterize the alloy microstructure, and hardness testing was performed to determine the role of microstructure on mechanical properties. Experimental microstructures were modeled using two databases of Thermo-Calc, namely TTNI8 and SSOL5. Effects of Al content on phase changes and materials properties were quantitatively investigated. Data showed that a 1 wt. % increase of Al in the alloy caused an 8% increase in the beta phase, and a Cr and Re rich sigma phase precipitated preferentially at high Al concentrations. In addition, alloy hardness was found to increase by 4 and 81%, respectively, with a 10% increase in the beta and sigma phases. Modeled results using the TTNI8 database showed excellent agreement with experimental observations, but the SSOL5 database produced erroneous information. (C) 2013 Elsevier B.V. All rights reserved.
OI Salam, Shahzad/0000-0002-6710-2947
SN 0257-8972
PD DEC 15
PY 2013
VL 236
BP 510
EP 517
DI 10.1016/j.surfcoat.2013.10.059
UT WOS:000329884300069
ER

PT S
AU Izumi, T
   Gleeson, B
AF Izumi, Takeshi
   Gleeson, Brian
BE Taniguchi, S
   Maruyama, T
   Yoshiba, M
   Otsuka, N
   Kawahara, Y
TI Oxidation behavior of Pt plus Hf-modified gamma-Ni plus gamma '-Ni(3)Al
   alloys
SO HIGH-TEMPERATURE OXIDATION AND CORROSION 2005
SE Materials Science Forum
CT International Symposium on High-Temperature Oxidation and Corrosion 2005
   (ISHOC 2005)
CY NOV 30-DEC 02, 2005
CL Nara, JAPAN
SP Iron & Steel Inst Japan, Japan Soc Corros Engn
AB The oxidation behavior of Pt+Hf-modified gamma-Ni + gamma'-Ni(3)Al alloys containing up to 20 at.% Pt and either 15 or 20 at.% Al was studied by oxidizing the alloys in air at 1150 degrees C under both isothermal and thermal cycling conditions. It was found that the co-addition of Pt and Hf was extremely beneficial to oxidation resistance, to the extent that Ni-20Al-20Pt-Hf` and Ni-20Al-10Pt-Hf alloys (all compositions are in at.%) oxidized at significantly slower rates than that of a Ni-50Al-15Pt beta-NiAl alloy. A Ni-20Al-5Pt-Hf alloy also showed good oxidation resistance, with the steady-state oxidation rate being almost the same as that obtained for the beta alloy. Over a period of up to 500 one-hour oxidation cycles, no oxide spallation from the modified gamma+gamma' alloys was observed. From cross-sectional SEM examination coupled with X-ray diffraction analyses, it was found that a compact and planar exclusive scale layer of alpha-Al(2)O(3) formed on the Ni-20Al-20Pt-Hf alloy. By contrast, the Ni-20Al-10Pt-Hf and Ni-20Al-5Pt-Hf alloys formed a very thin outer layer of NiAl(2)O(4) and a planar inner layer of alpha-Al(2)O(3). The thickness of the inner Al(2)O(3) layer increased with increasing oxidation time relative to that of the NiAl(2)O(4) layer, meaning that the latter primarily formed during the initial stages of scale formation. Both NiO and NiAl(2)O(4) were found in the scales formed on the Ni-20Al-Hf and Ni-15Al-0 similar to 10Pt-Hf alloys, with the thickness of these oxide layers decreasing with increasing Pt content in the alloys. Further, it was found that the extent of internal HfO(2) formation decreased significantly with increasing Pt content, to the extent that no HfO(2) was found in the oxidized Ni-20Al-20Pt-Hf alloy. Inferences for the observed beneficial effects of Pt promoting protective Al(2)O(3) formation and decreasing the tendency for Hf to oxidize in gamma+gamma' alloys are discussed.
OI Gleeson, Brian/0000-0001-5531-7337
SN 0255-5476
BN 0-87849-409-X
PY 2006
VL 522-523
BP 221
EP 228
DI 10.4028/www.scientific.net/MSF.522-523.221
UT WOS:000241416500026
ER

PT J
AU Izumi, T
   Gleeson, B
AF Izumi, Takeshi
   Gleeson, Brian
TI Oxidation resistance of Pt containing gamma-Ni+gamma '-Ni3Al alloys
SO JOURNAL OF THE JAPAN INSTITUTE OF METALS
AB The oxidation behavior of Pt + Hf-modified gamma-Ni+gamma'-Ni3Al alloys containing up to 20 at%Pt and either 15 or 20 a%Al was studied by oxidizing the alloys in air at 1150 degrees C under both isothermal and thermal cycling conditions. It was found that the co-addition of Pt and Hf was extremely beneficial to oxidation resistance, to the extent that Ni-20Al-20Pt-0.4Hf and Ni-20Al-10Pt0.4Hf alloys (all compositions are in at%) oxidized at significantly slower rates than that of a Ni-50Al-15Pt beta-NiAl alloy. A Ni-20A1-5Pt-0.3Hf alloy also showed relatively good oxidation resistance, with the oxidation rate being almost the same as that obtained for Ni-50Al-15Pt alloy. Over a period of up to 500 one-hour oxidation cycles, no oxide spallation from the modified gamma + gamma' alloys was observed. From cross-sectional SEM examination coupled with X-ray diffraction analyses, it was found that a compact and planar exclusive scale layer of alpha-Al2O3 formed on the Ni-20Al-20Pt-0.4Hf alloy. By contrast, Ni-20Al-10Pt-0.4Hf and Ni-20Al-5Pt-0.3Hf alloys formed a very thin outer layer of NiAl2O4 and a planar inner layer of of alpha-Al2O3. The thickness of this inner Al2O3 layer increased with increasing oxidation time relative to that of the NiAl2O4 layer, suggesting that the latter primarily formed during the initial stages of scale formation. Both NiO and NiAl2O4 were found in the outer scales formed on the Ni-20Al-0.3Hf and Ni-15Al-0 similar to 10Pt-M alloys, with the thickness of these oxide layers decreasing with increasing Pt content in the alloys. Further, it was found that the extent of internal HfO2 formation decreased significantly with increasing in Pt content, to the extent that no HfO2 was found in the oxidized Ni-20Al-20Pt-0.4Hf alloy. Inferences for the observed beneficial effects of Pt promoting protective Al2O3 formation and decreasing the tendency for Hf to oxidize in gamma + gamma' alloys will be presented.
SN 0021-4876
EI 1880-6880
PD JAN
PY 2007
VL 71
IS 1
BP 34
EP 40
DI 10.2320/jinstmet.71.34
UT WOS:000244314600006
ER

PT J
AU Yu, ZM
   Narita, T
AF Yu, ZM
   Narita, T
TI High-temperature corrosion resistance of Al-Re and Re coatings
SO OXIDATION OF METALS
AB The oxidation behavior in air at 1473 K, and sulfidation behavior in a H2S-H-2 gas mixture with a sulfur partial pressure of 10(-2) Pa at 973 K of Al-Re coated CMSX-4 were studied. Investigation on the sulfidation behavior of the Re-coated CMSX-4 was carried out in a H2S-H-2 gas mixture with a sulfur partial pressure of 10(-2) Pa at 973 K The experimental results show that a Re-rich alloy layer was formed between an alpha -Al2O3 layer and the inner concentration bone of Ta and Ti for the CMSX-4 single crystal alloy with an AI-Re coating after oxidation. The Re-rich alloy layer containing Cr, W, Ni, Co, and Alo effectively inhibited the outward diffusion of alloying elements and the inward diffusion of AL The Al/Re-coated CMSX-4 single crystal alloy had excellent sulfidation resistance; the Re-rich alloy layer, containing W, Ti, Ta, and Mo, which formed during the sulfidation process and located between the alumina scale and the CMSX-4 base alloy, plays a role in inhibiting the outward diffusion of alloying elements. The sulfidation resistance of CMSX-4 single-crystal alloy is greatly improved by a Re coating on the CMSX-4 alloy surface; this is attributed to a Re-Cr-W alloy layer that retarded the outward diffusion of cations and the oxide layer containing Ta, Ti, and Al, which inhibited the inward penetration of sulfur.
SN 0030-770X
PD DEC
PY 2001
VL 56
IS 5-6
BP 467
EP 493
DI 10.1023/A:1012593416709
UT WOS:000172795600005
ER

PT J
AU Moniruzzaman, M
   Murata, Y
   Morinaga, M
   Aoki, N
   Hayashida, T
   Hashizume, R
AF Moniruzzaman, M
   Murata, Y
   Morinaga, M
   Aoki, N
   Hayashida, T
   Hashizume, R
TI Prospect of nickel-based superalloys with low Cr and high Re contents
SO ISIJ INTERNATIONAL
AB There is a clear trend of lowering Cr and increasing Re content in the evolution from the 1st- to the 2nd- and to the 3rd-generation Ni-based single crystal (SC) superalloys. Following this trend, two groups of superalloys were made with the aid of the d-electrons concept. One is the A-group which is characterized by the lower Cr and the higher Re contents in the alloys than in the 3rd-generation SC alloys. A homogeneous microstructure was obtained in these A-group superalloys containing 0, 1 and 2 mass% Cr, while their Re and Co contents were set at about 8.5 mass% and 13.5 mass% respectively. The other is the B-group which is characterized by the lower Re content than the A-group. Three alloys in the B-group containing 2.5, 4.2 and 12.1 mass% Cr were studied for the comparison with the A-group. According to a hot corrosion test, weight gain occurred in a Cr-free alloy instead of observing weight loss in Cr containing alloys. Hot corrosion resistance of 2 mass% Cr alloy was quite good as long as the alloy contains about 8.5 mass% Be. The oxidation resistance was improved remarkably in 1 mass% Cr alloy than in the Cr-free alloy. It was found that the addition of at least 2 mass% Cr into superalloys is necessary in order to keep good surface stability at high temperatures. Also, it was seen that Re is a harmful element for oxidation resistance.
SN 0915-1559
EI 1347-5460
PY 2002
VL 42
IS 9
BP 1018
EP 1025
DI 10.2355/isijinternational.42.1018
UT WOS:000178165900012
ER

PT S
AU Zhang, Y
   Mohanty, DP
   Tomar, V
AF Zhang, Yang
   Mohanty, Debapriya Pinaki
   Tomar, Vikas
BE Antoun, B
   Arzoumanidis, A
   Qi, HJ
   Silberstein, M
   Amirkhizi, A
   Furmanski, J
   Lu, H
TI Analyses of Nanoscale to Microscale Strength and Crack-Tip Stresses
   Using Nanomechanical Raman Spectroscopy in IN-617
SO CHALLENGES IN MECHANICS OF TIME DEPENDENT MATERIALS, VOL 2
SE Conference Proceedings of the Society for Experimental Mechanics Series
CT SEM Annual Conference and Exposition on Experimental and Applied
   Mechanics
CY JUN 06-09, 2016
CL Orlando, FL
SP Soc Expt Mech
AB In this research, Inconel 617, a solid solution Ni-Cr-CO-Mo superalloy, was studied in the temperature range of room temperature to 1073 K (800 degrees C) for temperature dependent strength and crack propagation behavior. Elastic modulus, hardness, creep exponent, creep strain rate and thermal activation volume of the different alloy 617 samples were studied through nanoindentation method. Indentation size effect (ISE) was studied in terms of hardness variation as a function of loading depth and temperature. Three-point bending tests for in-situ crack tip stress measurements were performed on the samples with an initial crack to measure crack tip plastic stresses under applied load. A relation between indentation depth and hardness was used to predict strain gradient length scale variation from 1.008 mu m at room temperature and to 1.876 mu m at 673 K then decreasing to 1.228 mu m at 1073 K.
SN 2191-5644
EI 2191-5652
BN 978-3-319-41543-7; 978-3-319-41542-0
PY 2017
BP 9
EP 16
DI 10.1007/978-3-319-41543-7_2
UT WOS:000392264800002
ER

PT J
AU WHITTENBERGER, JD
AF WHITTENBERGER, JD
TI EFFECT OF LONG-TERM 1093-K EXPOSURE TO AIR OR VACUUM ON THE STRUCTURE OF
   SEVERAL WROUGHT SUPERALLOYS
SO JOURNAL OF MATERIALS ENGINEERING AND PERFORMANCE
CT INTERNATIONAL AEROMAT 93 CONF : PROCESSING/SYNTHESIS OF MATERIALS
CY JUN 06-09, 1993
CL ANAHEIM, CA
SP AMER SOC MET INT
AB Long-term 1093 K heat treatments of three commercial superalloy sheet materials were undertaken in air and vacuum. With either exposure, significant precipitation of second phases occurred in the Co-base Haynes(R) Alloy 188 (HA 188) and the Ni-base Haynes(R) Alloy 230 (HA 230); however, much less precipitation was found in the exposed Ni-base alloy Inconel(R) 617 (IN 617). Although some grain growth occurred in HA 188, no changes in the grain size of either RA 230 or IN 617 were observed after 22,500 h at temperature. Oxidation during air heat treatments led to weight gain due to the formation of chromia + spinel scales and surface-connected grain boundary pits/oxides in all three superalloys. Both the weight gain and depth of intergranular attack were dependent on the square root of time, which is indicative of diffusion-controlled phenomena. Because many alloy samples had neighbors in close proximity, most vacuum heat treated specimens did not suffer significant loss of volatile elements. However, some exposed samples were subjected to unrestricted vacuum heat treatments, allowing estimates of volatilization to be made. Based on the data for HA 188, the weight loss during 1093 K vacuum exposure was diffusion controlled once the inhibiting effects of surface films on the as-received alloys were broken down.
SN 1059-9495
PD OCT
PY 1993
VL 2
IS 5
BP 745
EP 758
DI 10.1007/BF02650066
UT WOS:A1993MH53800016
ER

PT J
AU Gao, ZY
   Han, FS
   Wu, J
   Wang, QZ
AF Gao, Z. Y.
   Han, F. S.
   Wu, J.
   Wang, Q. Z.
TI Mechanism of void formation in grain interior of ODS alloys
SO JOURNAL OF ALLOYS AND COMPOUNDS
AB The mechanism of the void formation in the grain interior of ODS alloy PM2000 was investigated by an internal friction technique. A relaxation peak with a relaxation characteristic was observed around 770 degrees C, and average activation energy for the relaxation peak is approximately 2.70 +/- 0.16 eV, which is consistent with that of self-diffusion in delta-ferrite. Internal friction study has substantiated the existence of the interfacial diffusional relaxation of the stress concentrations in the single crystal ODS alloy. The micrographic results indicate that the actual shape for the voids, which co-exist with the oxide particles in the voids, is ellipsoidal. Taking account of the correlation of the interfacial diffusional relaxation with the ellipsoidal shape of voids, it is suggested that the void formation in grain interior is attributed to the relaxation of the stress-concentration gradients introduced by extrusion deformation via interfacial diffusion. (c) 2005 Elsevier B.V. All rights reserved.
OI Han, Fusheng/0000-0002-6030-6509
SN 0925-8388
EI 1873-4669
PD AUG 10
PY 2006
VL 419
IS 1-2
BP 126
EP 132
DI 10.1016/j.jallcom.2005.10.010
UT WOS:000238991900023
ER

PT J
AU Oksa, M
   Metsajoki, J
   Karki, J
AF Oksa, M.
   Metsajoki, J.
   Karki, J.
TI Thermal Spray Coatings for High-Temperature Corrosion Protection in
   Biomass Co-Fired Boilers
SO JOURNAL OF THERMAL SPRAY TECHNOLOGY
CT International Thermal Spray Conference (ITSC)
CY MAY 21-23, 2014
CL German Welding Soc DVS, Barcelona, SPAIN
SP ASM Int Thermal Spray Soc, Int Inst Welding
HO German Welding Soc DVS
AB There are over 1000 biomass boilers and about 500 plants using waste as fuel in Europe, and the numbers are increasing. Many of them encounter serious problems with high-temperature corrosion due to detrimental elements such as chlorides, alkali metals, and heavy metals. By HVOF spraying, it is possible to produce very dense and well-adhered coatings, which can be applied for corrosion protection of heat exchanger surfaces in biomass and waste-to-energy power plant boilers. Four HVOF coatings and one arc sprayed coating were exposed to actual biomass co-fired boiler conditions in superheater area with a probe measurement installation for 5900 h at 550 and 750 degrees C. The coating materials were Ni-Cr, IN625, Fe-Cr-W-Nb-Mo, and Ni-Cr-Ti. CJS and DJ Hybrid spray guns were used for HVOF spraying to compare the corrosion resistance of Ni-Cr coating structures. Reference materials were ferritic steel T92 and nickel super alloy A263. The circulating fluidized bed boiler burnt a mixture of wood, peat and coal. The coatings showed excellent corrosion resistance at 550 degrees C compared to the ferritic steel. At higher temperature, NiCr sprayed with CJS had the best corrosion resistance. IN625 was consumed almost completely during the exposure at 750 degrees C.
SN 1059-9630
EI 1544-1016
PD JAN
PY 2015
VL 24
IS 1-2
BP 194
EP 205
DI 10.1007/s11666-014-0155-5
UT WOS:000347416800024
ER

PT J
AU Yu, DQ
   Lu, XY
   Ma, J
   Jiang, SM
   Liu, SC
   Gong, J
   Sun, C
AF Yu Daqian
   Lu Xuyang
   Ma Jun
   Jiang Sumeng
   Liu Shanchuan
   Gong Jun
   Sun Chao
TI STUDY OF OXIDATION BEHAVIOR OF THE GRADIENT NiCrAlY COATING AT 1000 AND
   1100 degrees C
SO ACTA METALLURGICA SINICA
AB MCrAlY(M=Ni and/or Co) overlay coatings are wildly adopted on hot components in gas turbine engines to protect them from rapid oxidation. Various methods can be applied to prepare MCrAlY overlay coatings, which formed by the arc ion plating method possess outstanding properties in terms of interfacial strength, porosity and componential distribution, and thus excellent oxidation properties. To increase the Al content is deemed art economical and effective solution for enhancing the service performance and life for MCrAlY coatings at elevated temperature because the degradation process relies greatly on the ceaseless forming and spallation process of the protective alpha-Al2O3 scales during high-temperature oxidation. However, high content of Al will lower the melting point and decrease the ductility of the coating. This phenomenon can be partly resolved through a gradient coating design. In this paper, a conventional NiCrAlY coating and a gradient NiCrAlY coating have been prepared by the combined method of arc ion plating and subsequent diffusion treatment on Ni-base superalloy substrate. The microstructures, morphologies, isothermal oxidation behavior at 1000 and 1100 degrees C and cyclic oxidation behavior at 1100 degrees C have been investigated on the two kinds of the coatings. The results have revealed that the conventional NiCrAlY coating with uniform components is composed of gamma'/gamma phase, beta-NiAl phase and some alpha-Cr precipitate phase. While the gradient NiCrAlY coating have showed layered microstructure, i.e., an Al-enriched outer layer and a Cr-enriched inner layer, primarily consists of beta-NiAl phase, gamma'/gamma phase and some alpha-Cr precipitate phase in the outer layer. During the oxidation, it is evident that the vanishment of beta-NiAl phase and the enlargement of gamma'/gamma phase for both the coatings. Nevertheless, the gradient coating has maintained higher Al content during long-term oxidation due to the massive beta-NiAl phase obtained in the outer layer after vacuum annealing and the Cr(W) zones precipitated beside the Cr-enriched inner layer during the oxidation. Adequate beta-NiAl phase, as reservoir phase of Al, directly delay the process of Al depletion; Cr(W) zones, to a certain extent, slow down the degradation by hindering the diffusion of Al from the gradient coating to the substrate. As a result, the ability of forming and healing the protective alpha-Al2O3 scales in the gradient coating have been enhanced, which has eventually improved the high-temperature oxidation properties.
SN 0412-1961
PD JUN 11
PY 2012
VL 48
IS 6
BP 759
EP 768
DI 10.3724/SP.J.1037.2012.00024
UT WOS:000305316900018
ER

PT J
AU Zhou, WX
   Zhou, KS
   Deng, CM
   Zeng, KL
   Li, YX
AF Zhou, Wuxi
   Zhou, Kesong
   Deng, Chunming
   Zeng, Keli
   Li, Yuxi
TI Hot corrosion behavior of HVOF-sprayed Cr3C2-WC-NiCoCrMo coating
SO CERAMICS INTERNATIONAL
AB A novel binary carbide-based sprayed powder, consisting of hard phases (Cr3C2, WC) and matrix phase (NiCoCrMo), was designed to ensure the harsh environments (corrosion, wear, and high temperature) of power plant boilers. A Cr3C2-WC-NiCoCrMo coating was deposited by high-velocity oxygen-fuel (HVOF) process using an agglomerated and sintered Cr3C2-WC-NiCoCrMo powder with a particle size of -45+15 mu m. Hot-corrosion tests were performed under cyclic conditions using a NaCl-KCI-Na2SO4 salt environment, at temperatures up to 500 degrees C. High-temperature oxidation was performed at 500 degrees C. For comparison, corrosion and oxidation tests were also performed on a commercial Cr3C2-25(NiCr) coating, and the corrosion resistance was evaluated by measuring the thickness of the corrosion scale. The properties of the specimens were characterized using X-ray diffraction, X-ray photoelectron spectroscopy, and scanning electron microscopy with energy dispersive spectroscopy. The Cr3C2-WC-NiCoCrMo and Cr3C2-25(NiCr) coatings exhibited similar oxidation-resistance properties. The Cr3C2-WC-NiCoCrMo coating exhibited superior corrosion resistance to that of the Cr3C2-25(NiCr) coating. In the case of the Cr3C2-WC-NiCoCrMo coating, the thickness of the corrosion scale was approximately one-third that of the Cr3C2-25(NiCr) coating. The hot-corrosion resistance imparted by the Cr3C2-WC-NiCoCrMo coating may be attributed to the formation of alloy phases during the powder and coating manufacturing process, as well as to the formation of Cr, W, Ni, Co and Mo oxides, and Ni and Cr spinels.
SN 0272-8842
EI 1873-3956
PD AUG 15
PY 2017
VL 43
IS 12
BP 9390
EP 9400
DI 10.1016/j.ceramint.2017.04.109
UT WOS:000402584900122
ER

PT J
AU Sohn, YH
   Kim, JH
   Jordan, EH
   Gell, M
AF Sohn, YH
   Kim, JH
   Jordan, EH
   Gell, M
TI Thermal cycling of EB-PVD/MCrAlY thermal barrier coatings: 1.
   Microstructural development and spallation mechanisms
SO SURFACE & COATINGS TECHNOLOGY
CT 28th International Conference on Metallurgical Coatings and Thin Films
CY APR 30-MAY 05, 2001
CL SAN DIEGO, CALIFORNIA
AB Microstructural changes, damage initiation and spallation Of a production TBC, which consists of: an electron beam physical vapor deposited ZrO2-7 wt.% Y2O3 (YSZ); thermally grown oxide (TGO); MCrAlY bond coat; and a polycrystalline IN-738 superalloy substrate, were examined as a function of thermal cycles at 1121 degreesC. Thermal cycling for TBC specimens in air consisted of a 10-min heat-up, a 40-min hold at 1121 degreesC and a 10-min quench. Microstructural characterization was carried out by: photo-stimulated luminescence piezo-spectroscopy (PLPS), X-ray diffraction (XRD). scanning electron microscopy (SEM); and energy dispersive spectroscopy (EDS). Development of microstructure in the YSZ coatings, growth of the thermally grown oxide (TGO) and its constituents. and phase transformations in the MCrAlY bond coat were examined as a function of thermal cycles. Instability of the TGO/bond coat interface (i.e. rumpling), leading to localized cracking at the YSZ/TGO interface and within the YSZ, was observed after as few as five thermal cycles. Spallation of YSZ coatings occurred after approximately 400 cycles. Significant void formation at the TGO/bond coat interface and formation of a Ni/Co rich oxides at the TGO/bond coat interface due to rapid internal oxidation of Al-depleted MCrAlY bond coat were strong contributors to spallation failure of the TBC. The final spallation of TBC results from a 'link-up' of damage at the TGO/bond coat interface with the rumpling-induced micro-cracking at the YSZ/TGO interface. (C) 2001 Elsevier Science B.V. All rights reserved.
RI Sohn, Y.H./A-8517-2010; Sohn, Yongho/Q-2952-2019
OI Sohn, Y.H./0000-0003-3723-4743; Sohn, Yongho/0000-0003-3723-4743
SN 0257-8972
PD SEP-OCT
PY 2001
VL 146
BP 70
EP 78
DI 10.1016/S0257-8972(01)01478-5
UT WOS:000172611700012
ER

PT J
AU Xu, ZH
   Wang, ZK
   Niu, J
   He, LM
   Mu, RD
   Wang, K
AF Xu, Zhenhua
   Wang, Zhankao
   Niu, Jing
   He, Limin
   Mu, Rende
   Wang, Kai
TI Effects of deposition temperature on the kinetics growth and protective
   properties of aluminide coatings
SO JOURNAL OF ALLOYS AND COMPOUNDS
