Repository: MatInfoUB/NLP-Queries

File: Co_superalloys2.txt (part 13 of 21)
FN Clarivate Analytics Web of Science
AB The traditional methods for predicting the occurrence of deleterious topologically close-packed (TCP) phases in Ni-based superalloys have been based on the PHACOMP and newPHACOMP methodologies. These schemes use the average number of holes (N) over bar (h) or the centre of gravity of the elemental d-bands (M) over bard to predict whether or not a given multicomponent alloy will be prone to TCP formation. However, as both these one-dimensional methodologies are well-known to fail with respect to new generations of alloys, a novel two-dimensional structure map ((N) over bar, (Delta V/V) over bar) is introduced where N is the average electron concentration and (Delta V/V) over bar is a composition-dependent size-factor difference. This map is found to separate the experimental data on the TCP phases of binary A-B transition metal alloys into well-defined but sometimes overlapping regions corresponding to different structure types such as A15, sigma, chi, R, P, delta, mu, M and Laves. Detailed investigations of ternary phase diagrams and multicomponent systems show that TCP phases, regardless of the number of constituents, are located in the same regions of the structure map that are favoured by the binary compounds of the same structure type. The structure map is then used in conjunction with CALPHAD computations of sigma phase stability to show that the predictive power of newPHACOMP for the seven component Ni-Co-Cr-Ta-W-Re-Al system studied recently by Reed et al. [24] is indeed poor. This supports a growing consensus that robust methods of TCP phase prediction in multicomponent alloys will require the inclusion of reliable first-principles thermodynamic databases within the semi-empirical CALPHAD scheme. (C) 2010 Acta Materialia Inc. Published by Elsevier Ltd. All rights reserved.
RI Drautz, Ralf/A-2938-2017
OI Drautz, Ralf/0000-0001-7101-8804
SN 1359-6454
PD JAN
PY 2011
VL 59
IS 2
BP 749
EP 763
DI 10.1016/j.actamat.2010.10.013
UT WOS:000285486300035
ER

PT J
AU Kashani, H
   Amadeh, A
   Farhani, M
AF Kashani, H.
   Amadeh, A.
   Farhani, M.
TI Improvement of wear resistance of hot working tool steel by hardfacing -
   Part 1 - Effect of microstructure and hardness
SO MATERIALS SCIENCE AND TECHNOLOGY
AB Hardfacing is one of the most useful and economical ways to improve the performance of components subjected to severe wear conditions. The aim of the present work was to investigate the influence of hardfacing on the hardness and wear resistance of a hot working tool steel. Two cobalt based and one nickel based superalloys were used as hardfacing materials. Stellite 6 and 21 were deposited on H11 steel via tungsten inert gas (TIG) and shielded metal arc welding and Inconel 625 was deposited by TIG welding techniques. The pin on disc high temperature wear tests were carried out on hardfaced materials. The worn surfaces were also characterised using SEM and X-ray diffraction methods. The results showed that TIG hardfacings process having a low dilution, owing to the refined solidification structure and high capacity of work hardening enhances better wear resistance.
RI Amadeh, Ahmad Ali/E-6392-2018; Kashani, Hamzeh/A-8197-2015
OI Kashani, Hamzeh/0000-0002-6162-6088
SN 0267-0836
PD FEB
PY 2007
VL 23
IS 2
BP 165
EP 170
DI 10.1179/174328407X154220
UT WOS:000244877700006
ER

PT J
AU Drozdov, AA
   Povarova, KB
   Morozov, AE
   Antonova, AV
   Bulakhtina, MA
   Alad'ev, NA
AF Drozdov, A. A.
   Povarova, K. B.
   Morozov, A. E.
   Antonova, A. V.
   Bulakhtina, M. A.
   Alad'ev, N. A.
TI Dendrite Segregation in Ni3Al-Based Intermetallic Single Crystals
   Alloyed with Cr, Mo, W, Ti, Co, and Re
SO RUSSIAN METALLURGY
AB The character of dendrite segregation in Ni3Al-based intermetallic VKNA-type alloy single crystals with a dendritic-cellular structure is studied. Distribution coefficient k(d) of an alloying element (AE) in the alloy during solidification k(d) = c(d.a.I)/c(0) (c(0) is the AE content in the alloy (liquid phase composition), c(d.a.I) is the AE content in primary dendrite arms of the alloy (in the solid phase)) and segregation coefficient k(s) = c(d.a.I)/c(i.d) (c(i.d) is the AE content in the interdendritic space) have been found. A comparative study of the dendrite segregation parameters in VKNA-nype Ni3Al-based intermetallic alloys and the well-known ZhS36type nickel superalloy shows that the intermetallic alloys satisfy to the rule deduced for two- and three-component nickel-based superalloys: if an introduced AE increases the melting temperature of the basic metal, we have k(d) > 1 (Co, W, Re); if it decreases the melting temperature, we have k(d) < 1 (Al, Ti, Cr, Mo). Dendrite segregation coefficients k(s) are dependent on the proportion of the AE contents in the alloys. In nickel superalloys, the dendrite segregation of aluminum, tungsten, and rhenium is higher than that in the intermetallic alloys. The dendrite segregation coefficients of tungsten and rhenium is higher by a factor of 1.5-2 than that in the VKNA-type intermetallic alloys with a low content of refractory metals. This can be due to the retardation of diffusion of refractory metals in the solid phase of a nickel superalloy highly alloyed with these elements.
SN 0036-0295
EI 1555-6255
PD JUL
PY 2015
IS 7
BP 551
EP 557
DI 10.1134/S0036029515070058
UT WOS:000443405300009
ER

PT J
AU Huang, SX
   Zhang, XD
   Jiang, Y
   Jiang, YR
   Mao, C
   Wu, D
   Zhang, LG
   Liu, LB
AF Huang, Shuaixiong
   Zhang, Xingdong
   Jiang, Yun
   Jiang, Yurong
   Mao, Cun
   Wu, Di
   Zhang, Ligang
   Liu, Libin
TI Experimental investigation of Ti-Nb-Co ternary system at 1000 degrees C
SO MATERIALS & DESIGN
AB The phase relations in the Ti-Nb-Co system are of great importance for the design of high temperature Ti alloys. The isothermal section of Ti-Nb-Co system at 1000 degrees C has been established using one diffusion couple supplemented with 13 key alloys. Phase relations and ternary solubility of the binary compounds were determined using electron probe microscopy (EPMA), wave dispersive X-ray spectrometer (WDS) and X-ray diffraction (XRD) techniques. There are 19 two-phase equilibria and 9 three-phase equilibria in the isothermal section at 1000 degrees C. The determined maximum solubility of Nb in TiCo3, TiCo2 (h), TiCo2 (c), TiCo, Ti2Co were 6.22, 17.21, 2.29, 22.88 and 2.49 at.%, respectively. Nb2Co7, NbCo3, NbCo2, Nb6Co7 dissolves up about 0.33, 17.75, 13.26 and 10.81 at.% Ti, respectively. All of the binary phases have a certain composition range at 1000 degrees C except Nb2Co7. The phase diagram of Ti-Nb-Co system varied greatly when the temperature raised from 900 degrees C to 950 degrees C, but the changes was not so big when temperature increased from 950 degrees C to 1000 degrees C. (C) 2016 Elsevier Ltd. All rights reserved.
SN 0264-1275
EI 1873-4197
PD FEB 5
PY 2017
VL 115
BP 170
EP 178
DI 10.1016/j.matdes.2016.11.056
UT WOS:000390654500020
ER

PT J
AU Unocic, KA
   Pint, BA
AF Unocic, Kinga A.
   Pint, Bruce A.
TI Oxidation behavior of co-doped NiCrAl alloys in dry and wet air
SO SURFACE & COATINGS TECHNOLOGY
CT 40th International Conference on Metallurgical Coatings and Thin Films
   (ICMCTF)
CY APR 29-MAY 03, 2013
CL San Diego, CA
SP Amer Vacuum Soc, Adv Surface Engn Div
AB Cast NiCrAl alloys with additions of Y, La, Hf and Ti were evaluated at 1100 degrees C in wet (10 and 50% H2O) and dry air (0% H2O) in order to optimize such dopants for superalloy bond coatings. The results suggest that the typical Y addition in most coatings could be replaced by La. Also, scale adhesion in cyclic testing was improved with the co-addition of Hf with La or Y. Ti was added to investigate its incorporation in coatings on superalloys containing significant Ti additions. Particularly with co-doped alloys, the addition of Ti had little effect on scale adhesion but did reduce the depth of internal oxidation. Water vapor increased spallation, especially for the least adherent alloys, such as Y,Ti-doped NiCrAl. For the co-doped compositions with Hf, water vapor had a limited effect on scale adhesion and on the alumina growth rate in isothermal exposures. In addition to specimen mass change, the extent of internal oxidation and the depletion of beta phase in the substrate were evaluated. Analytical transmission electron microscopy showed that Y, La and Hf co-segregated to the alumina scale grain boundaries and formed dopant-rich oxide precipitates in the scale. (C) 2013 Published by Elsevier B.V.
RI Pint, Bruce/A-8435-2008
OI Pint, Bruce/0000-0002-9165-3335
SN 0257-8972
PD DEC 25
PY 2013
VL 237
BP 8
EP 15
DI 10.1016/j.surfcoat.2013.07.068
UT WOS:000330488000003
ER

PT J
AU Wang, SF
   Li, SS
   Sha, JB
AF Wang Shaofei
   Li Shusuo
   Sha Jiangbo
TI Microstructure and Mechanical Properties of Co-Al-W-Ta-Nb Alloys at
   Room- and High-Temperatures
SO RARE METAL MATERIALS AND ENGINEERING
AB The microstructural evolution and room/high-temperature mechanical properties were investigated for a Co-9Al-9W-2Ta alloy with 4at%, 6at% and 9at% Nb additions to replace the same content of W (referred as to 4Nb, 6Nb and 9Nb alloy hereafter, 0Nb for the alloy without Nb addition, and the content of W+Nb=9 at% for all alloys) prepared by arc-melting. Results show that the as-cast alloys exhibit a microstructure composed of Co-base solid solution gamma phase (gamma-Co-ss) and eutectic of gamma+ intermetallic compound Co3Nb. While after 1200 degrees C, 8 h solution and 800 degrees C, 100 h aging, the cubic gamma' phase with a size of 200 similar to 300 nm precipitates homogeneously and coherently on the gamma matrix for the 0Nb similar to 6Nb alloys. Besides, cellular and/or needle-like Co3Nb phases are found in the 4Nb similar to 9Nb alloy. The 6Nb alloy shows the highest yield strength in the temperature range of 600 similar to 700 degrees C, while the 4Nb alloy has the highest strength at 800 degrees C. Alloys exhibit yield stress anomalies at temperatures above 600 C, and the temperature corresponding to the anomaly stress peak is about 700 degrees C.
SN 1002-185X
PD MAY
PY 2013
VL 42
IS 5
BP 1003
EP 1008
UT WOS:000320095200026
ER

PT J
AU Wang, L
   Guo, YF
   Zhang, GW
AF Wang, Li
   Guo, Yongfeng
   Zhang, Guowei
TI Investigation on Conductive Layer, Delamination, and Recast Layer
   Characteristics of Electro-discharge Machined Holes in TBCs
SO JOURNAL OF MATERIALS ENGINEERING AND PERFORMANCE
AB In this study, electrical discharge machining (EDM) is used to directly drill normal effusion cooling holes in thermal-barrier-coated nickel-based superalloys (TBCs) via the assisting electrode method. The formation of the conductive layer was studied using scanning electron microscopy and energy-dispersive spectroscopy. The effects of the EDM process parameters including peak current, pulse duration, and duty cycle on delamination and recast layer characteristics were investigated. The analysis results indicate that the conductive layer possesses a feature of bilayer structure for the EDM of TBCs. The bottom layer is generated first due to the deposition of carbon-based products and molten brass debris, and its composition primarily contains C, Cu, Zr, and Zn; the surface layer is the result of the overlying of subsequently molten superalloy debris and carbon-based products, and its composition primarily consists of Ni, C, Cr, Nb, Co, Al, Fe, Cu, and Zr. The microcracks of the superalloy substrate only reside in the recast layer during the EDM of TBCs. The thickness of recast layer sharply increases with increasing peak current, pulse duration, and duty cycle, respectively. The delamination occurs at the ceramic coating/bond coating interface for the EDM of drilling normal holes in TBCs, and it can be eliminated by the selection of low discharge energy and appropriate duty cycle. Additionally, the length of delamination increases with increasing peak current, pulse duration, and duty cycle, respectively. The spalling of ceramic coating appears at the entrance of the hole due to the thermal-shock brittle fracture if excessive peak current, pulse duration, or duty cycle is selected.
SN 1059-9495
EI 1544-1024
PD MAY
PY 2017
VL 26
IS 5
BP 2394
EP 2403
DI 10.1007/s11665-017-2654-2
UT WOS:000400278100046
ER

PT J
AU Tiley, JS
   Senkov, O
   Viswanathan, G
   Nag, S
   Hwang, J
   Banerjee, R
AF Tiley, Jaimie S.
   Senkov, O.
   Viswanathan, G.
   Nag, S.
   Hwang, J.
   Banerjee, R.
TI A Methodology for Determination of gamma ' Site Occupancies in Nickel
   Superalloys Using Atom Probe Tomography and X-ray Diffraction
SO METALLURGICAL AND MATERIALS TRANSACTIONS A-PHYSICAL METALLURGY AND
   MATERIALS SCIENCE
AB A methodology for determining the preferred site occupancy of various alloying elements within ordered gamma' precipitates was developed and applied to Rene88 samples. The method utilized atom probe tomography and X-ray diffraction techniques with controlled monochromated synchrotron beams to determine element positions. Samples were solutionized at 1423 K (1150 degrees C) for 30 minutes and cooled at 24 K/min with subsequent aging at 1033 K (760 degrees C). The synchrotron X-ray diffraction results indicate that niobium prefers to reside on the aluminum sublattice site of the gamma' phase. Additionally, the results indicate that chromium prefers the nickel sublattice sites, while cobalt is likely to occupy both the aluminum and nickel sublattice sites. The X-ray results on the chromium occupancy disagree with atom probe results from the same alloy that indicate that chromium prefers the aluminum sublattice sites. DOI: 10.1007/s11661-012-1456-2 (C) The Minerals, Metals & Materials Society and ASM International 2012
RI Senkov, Oleg N/C-7197-2012; Senkov, Oleg/C-7197-2012
OI Senkov, Oleg N/0000-0001-5587-415X; Senkov, Oleg/0000-0002-9336-3702
SN 1073-5623
EI 1543-1940
PD JAN
PY 2013
VL 44A
IS 1
BP 31
EP 38
DI 10.1007/s11661-012-1456-2
UT WOS:000313718500007
ER

PT J
AU Salmon, SC
AF Salmon, SC
TI The effects of hard lubricant coatings on the performance of
   electro-plated superabrasive grinding wheels
SO ADVANCES IN ABRASIVE TECHNOLOGY V
SE KEY ENGINEERING MATERIALS
AB Electro-plated superabrasive grinding wheels are gaining popularity in the areas of high-speed machining. They can now be found in the tool banks of multi-axis milling machines, used in the machining of relatively soft, stainless steels and nickel and cobalt based superalloys. These materials not only cause significant wear of the abrasive grain but moreover, tend to clog and load the grinding wheel, rendering it prematurely inoperable. A means of extending the life of an electro-plated wheel is therefore needed when grinding these "gummy" materials. The use of coatings to improve the performance of cutting tools for use in "large chip" machining like turning, milling, drilling and tapping applications has been shown to be successful, and is widely used. Initially, the coatings provided some wear resistance. Later, coatings were developed for thermal insulation and oxidation resistance. Lately, hard lubricant coatings have shown promise, particularly when used in dry and quasi-dry machining applications. The wear resistant coatings of titanium nitride and titanium carbide have been explored with little success in abrasive machining and grinding applications, in industry. The wear resistant coatings used in "large chip" machining never found a place in "small chip" grinding processes. This paper explores the effects of hard lubricant coatings in industry as well as in the laboratory using both force and power measurement for process evaluation. The results show that a significant improvement may be made in electro-plated cBN wheel performance using a hard lubricant coating system, particularly when grinding the soft and low machinability index materials typically used in the medical and aerospace industries.
SN 1013-9826
PY 2003
VL 238-2
BP 283
EP 288
DI 10.4028/www.scientific.net/KEM.238-239.283
UT WOS:000185241000050
ER

PT J
AU Okamoto, NL
   Oohashi, T
   Adachi, H
   Kishida, K
   Inui, H
   Veyssiere, P
AF Okamoto, Norihiko L.
   Oohashi, Takashi
   Adachi, Hiroki
   Kishida, Kyosuke
   Inui, Haruyuki
   Veyssiere, Patrick
TI Plastic deformation of polycrystals of Co-3(Al, W) with the L1(2)
   structure
SO PHILOSOPHICAL MAGAZINE
AB The plastic behaviour of Co-3(Al, W) polycrystals with the L1(2) structure has been investigated in compression from 77 to 1273 K. The yield stress exhibits a rapid decrease at low temperatures (up to room temperature) followed by a plateau (up to 950 K), then it increases anomalously with temperature in a narrow temperature range between 950 and 1100 K, followed again by a rapid decrease at high temperatures. Slip is observed to occur exclusively on {111} planes at all temperatures investigated. The rapid decrease in yield stress observed at low temperatures is ascribed to a thermal component of solid-solution hardening that occurs during the motion of APB-coupled dislocations whose core adopts a planar, glissile structure. The anomalous increase in yield stress is consistent with the thermally activated cross-slip of APB-coupled dislocations from (111) to (010), as for many other L1(2) compounds. Similarities and differences in the deformation behaviour and operating mechanisms among Co-3(Al, W) and other L1(2) compounds, such as Ni3Al and Co3Ti, are discussed.
RI KISHIDA, Kyosuke/M-7258-2015; Okamoto, Norihiko/A-7345-2010
OI KISHIDA, Kyosuke/0000-0003-0391-5022; Okamoto,
   Norihiko/0000-0003-0199-7271
SN 1478-6435
PY 2011
VL 91
IS 28
BP 3667
EP 3684
DI 10.1080/14786435.2011.586158
UT WOS:000298583100002
ER

PT J
AU Cho, SH
   Park, SB
   Lee, JH
   Hur, JM
   Lee, HS
AF Cho, Soo-Haeng
   Park, Seong-Bin
   Lee, Jong-Hyeon
   Hur, Jin-Mok
   Lee, Han-Soo
TI Cyclic Corrosion Behavior of Ni-Based Superalloys in Hot Lithium Molten
   Salt
SO OXIDATION OF METALS
AB In this study, the cyclic corrosion behavior of N06230, N07263, and N06625 in a LiCl-Li2O molten salt was investigated at 650 A degrees C in argon atmosphere. The cyclic corrosion behavior was observed through measurements of the oxide morphology and thickness, the extent of internal corrosion, and compositional changes in the oxide scale and the substrate. The corrosion products in the surface corrosion layers of N07263 were (Ni,Co)O, (Ni,Co)Cr2O4, Cr2O3, and TiO2 and those in the surface corrosion layers of N06230 were NiO, NiCr2O4, and Cr2O3, while NiO, NiCr2O4, CrNbO4, and Cr2O3 were identified as the corrosion products of N06625. The internal corrosion behavior of N07263 was localized, while N06230 and N06625 showed uniform corrosion. N07263 exhibited superior corrosion resistance as its corrosion layer was more continuous, dense, and adherent as compared to those of N06230 and N06625.
OI Lee, JongHyeon/0000-0003-3193-9128
SN 0030-770X
PD OCT
PY 2012
VL 78
IS 3-4
BP 153
EP 165
DI 10.1007/s11085-012-9297-3
UT WOS:000308356400001
ER

PT J
AU Karunaratne, MSA
   Di Martino, I
   Ogden, SL
   Oates, DL
   Thomson, RC
AF Karunaratne, M. S. A.
   Di Martino, I.
   Ogden, S. L.
   Oates, D. L.
   Thomson, R. C.
TI Modeling of Microstructural Evolution in an MCrAlY Overlay Coating on
   Different Superalloy Substrates
SO METALLURGICAL AND MATERIALS TRANSACTIONS A-PHYSICAL METALLURGY AND
   MATERIALS SCIENCE
AB A multicomponent, one-dimensional diffusion model that was developed for simulating microstructure evolution in coated gas turbine blade systems has been used to compare the phase structures of three MCrAlY coated superalloy systems. The model is based on finite differences and incorporates oxidation and equilibrium thermodynamic computations. The superalloy substrates considered were the nickel-based superalloy CMSX-4, a high-Cr single-crystal superalloy, and a cobalt-based MAR-M509, and these were all coated with an MCrAlY bond coat of similar composition. The results predicted by the model have been compared with similar experimental systems. The model can predict many features observed experimentally and therefore can be expected to be a useful tool in lifetime prediction and microstructural assessment of turbine blade systems based on superalloys. The work also highlighted the fact that for a given coating, the phase evolution within system is dependent on the substrate material.
RI Karunaratne, Mudith/J-2280-2017; Thomson, Rachel C/B-4217-2011
OI Karunaratne, Mudith/0000-0003-4646-5316; Thomson, Rachel
   C/0000-0002-3681-0107
SN 1073-5623
PD FEB
PY 2012
VL 43A
IS 2
BP 774
EP 788
DI 10.1007/s11661-011-0897-3
UT WOS:000299332700039
ER

PT J
AU Omori, T
   Sato, J
   Shinagawa, K
   Ohnuma, I
   Oikawa, K
   Kainuma, R
   Ishida, K
AF Omori, T.
   Sato, J.
   Shinagawa, K.
   Ohnuma, I.
   Oikawa, K.
   Kainuma, R.
   Ishida, K.
TI Experimental Determination of Phase Equilibria in the Co-Cr-Ni System
SO JOURNAL OF PHASE EQUILIBRIA AND DIFFUSION
AB The phase equilibria between the gamma (A1) and liquid phases and those between the gamma, epsilon (A3), sigma (D8(b)) and alpha (A2) phases at temperatures between 750 and 1300 A degrees C in the Co-Cr-Ni system were determined by differential scanning calorimetry and electron probe microanalysis. It was found that the gamma solidus and liquidus temperatures decrease with increasing Cr or Ni content and that the difference between them increases with increasing Cr content. The phase equilibria at 800, 900, 1000, 1100, 1200 and 1300 A degrees C were determined using two- or three-phase alloys, and the phase boundaries due to the magnetically induced phase separation in the gamma and epsilon phases were also observed at 850, 800 and 750 A degrees C by the diffusion couple method.
RI Omori, Toshihiro/A-4478-2017; OHNUMA, Ikuo/J-4253-2015; Oikawa,
   Katsunari/C-6660-2009
OI Omori, Toshihiro/0000-0001-9174-0239; Oikawa,
   Katsunari/0000-0002-5269-8426
SN 1547-7037
EI 1863-7345
PD APR
PY 2014
VL 35
IS 2
BP 178
EP 185
DI 10.1007/s11669-014-0292-z
UT WOS:000333093800009
ER

PT J
AU Bursik, J
   Broz, P
   Popovi, J
AF Bursik, Jiri
   Broz, Pavel
   Popovi, Jiri
TI Microstructure and phase equilibria in Ni-Al-Cr-Co alloys
SO INTERMETALLICS
CT European Congress on Advanced Materials and Processes (EUROMAT 2005)
CY SEP 05-08, 2005
CL Prague, CZECH REPUBLIC
AB Several alloys of Ni-Al-Cr-Co system with Ni content close to 60 at.% were prepared and annealed at 1273 and 1373 K with the aim to reach the state of thermodynamic equilibrium. The microstructure of quenched samples was studied by means of scanning and transmission electron microscopy. Phases equilibrated at high temperature were identified using selected area diffraction in transmission electron microscope. Energy dispersive X-ray analysis was used for evaluation of nominal alloy compositions as well as the chemical composition of individual phases. The results obtained experimentally are compared with the results of thermodynamic calculation using software ThermoCalc and a commercial database of thermodynamic data for Ni-based alloys. In most cases the results of calculation show good agreement with experiment. A few differences of the results obtained by the two approaches are pointed out and briefly discussed. (C) 2006 Elsevier Ltd. All rights reserved.
RI Bursik, Jiri/B-8684-2013
OI Bursik, Jiri/0000-0002-6749-9788
SN 0966-9795
PY 2006
VL 14
IS 10-11
BP 1257
EP 1261
DI 10.1016/j.intermet.2005.11.024
UT WOS:000240527800025
ER

PT J
AU Han, K
   Toplosky, V
   Min, N
   Lu, J
   Xin, Y
   Walsh, R
AF Han, Ke
   Toplosky, Vince
   Min, Na
   Lu, Jun
   Xin, Yan
   Walsh, Robert
TI High Modulus Reinforcement Alloys
SO IEEE TRANSACTIONS ON APPLIED SUPERCONDUCTIVITY
AB Materials used as reinforcement for conductors in high-field magnets require both a high capacity for load bearing and a high resistance to deformation under stress; that is, a high value for tensile strength and a high modulus of elasticity. In addition, compatibility between the magnet conductor and any proposed reinforcement materials has to be carefully evaluated in terms of their capability for thermal expansion, stability at high temperature, resistance to oxidation, and crack propagation. We investigated a number of (nickel based and nickel-cobalt based) superalloys designed for high-temperature applications. These superalloys have higher Young's modulus than the stainless steels that are currently used as reinforcement materials for high-field magnets. Our test materials were subjected to thermo-mechanical processing that strengthens the alloys by forming very fine particles within them. Our initial work focused on changes that occured in the alloy during deformation at either cryogenic or room temperature. Because we observed distinct interfaces between the particles and the matrix, we decided that these materials could be described as precipitate-strengthened alloys. Both the strengthening component area and the matrix had more resistance to plastic deformation at cryogenic temperatures, than at room temperatures. In some cases, we further enhanced the strength of the alloy by doping them with other elements. In all the cases, these alloys permitted more efficient performance of conductors by shareing more of the load than would be possible with stainless steel reinforcement materials. This paper outlines the properties of these new alloys and establishes their compatibility with certain conductors commonly used for high-field magnets.
SN 1051-8223
EI 1558-2515
PD APR
PY 2018
VL 28
IS 3
AR 0602405
DI 10.1109/TASC.2018.2798609
UT WOS:000428534600001
ER

PT J
AU Tao, ZL
   Zhong, F
   Yu, YX
   Sha, JB
AF Tao, Zhuolin
   Zhong, Fei
   Yu, Youxing
   Sha, Jiangbo
TI Improvement of tensile behaviours of a gamma'-Co3(Al, W) strengthened
   polycrystalline Co-9Al-4.5W-4.5Mo-2Ta-0.02B alloy at room-and
   high-temperatures by doping Ce
SO PROGRESS IN NATURAL SCIENCE-MATERIALS INTERNATIONAL
AB The microstructures and tensile behaviours of cerium (Ce) doped polycrystalline Co-9Al-4.5W-4.5Mo-2Ta-0.02B alloys (doped 0.05 and 0.2 at.% Ce) at room temperature (RT) and 600-800 degrees C were investigated. In-suit tensile test under SEM was conducted to understand the deformation and damage mechanisms at RT. Aged at 800 degrees C for 50 h, the 0.05Ce alloy consisted of a Co solid-solution matrix (gamma-Co-SS) and nano-scale cuboidal gamma'-Co-3(Al, W) precipitates, while for the 0.2Ce alloy, kappa-Co-3(W, Mo) precipitates and gamma'-depleted zone were present at the grain boundaries in addition to the gamma/gamma' microstructure. The 0.05Ce alloy exhibited flow stress anomalies at 700 degrees C. With higher Sigma 1 similar to 3 boundary fraction and cleaned-up grain boundary, the 0.05Ce alloy always showed greater strength and elongation than the 0.2 Ce alloy with the grain boundary precipitates at temperatures up to 800 degrees C. Doped 0.05 at.% Ce made the Co-9Al-4.5W-4.5Mo-2Ta-0.02B alloy have an excellent elongation of 6.1% at 700 degrees C, owing to a mixed transgranular dimple plus intergranular cleavage fracture. The slip bands transferring through the low-angle grain boundary and slipping of the gamma'-Co-3(Al, W) in the 0.5Ce alloy resulted in excellent ductility of 20.4% at RT.
SN 1002-0071
EI 1745-5391
PD AUG
PY 2019
VL 29
IS 4
BP 416
EP 424
DI 10.1016/j.pnsc.2019.04.005
UT WOS:000496914300008
ER

PT J
AU Locq, D
   Martin, M
   Ramusat, C
   Fossard, F
   Perrut, M
AF Locq, D.
   Martin, M.
   Ramusat, C.
   Fossard, F.
   Perrut, M.
TI gamma' Precipitation Study of a Co-Ni-Based Alloy
SO METALLURGICAL AND MATERIALS TRANSACTIONS A-PHYSICAL METALLURGY AND
   MATERIALS SCIENCE
CT 3rd European Conference on Superalloys (Eurosuperalloys)
CY SEP 09-13, 2018
CL Univ Oxford, Oxford, ENGLAND
HO Univ Oxford
AB A Co-Ni-based alloy strengthened by gamma'-(L1(2)) precipitates was utilized to investigate the precipitation evolution after various cooling rates and several aging conditions. In this study, the precipitate size and volume fraction have been studied via scanning electron microscopy and transmission electron microscopy. The influence of the precipitation evolution was measured via microhardness tests. The cooling rate study shows a more sluggish gamma' precipitation reaction compared to that observed in a Ni-based superalloy. Following a rapid cooling rate, the application of appropriate double aging treatments allows for the increase of the gamma' volume fraction as well as the control of the size and distribution of the precipitates. The highest hardness values reach those measured on supersolvus cast and wrought Ni-based superalloys. The observed gamma' precipitation behavior should have implications for the production, the heat treatment, the welding, or the additive manufacturing of this new class of high-temperature materials.
OI Fossard, Frederic/0000-0002-7886-5309
SN 1073-5623
EI 1543-1940
PD SEP
PY 2018
VL 49A
IS 9
SI SI
BP 3854
EP 3864
DI 10.1007/s11661-018-4689-x
UT WOS:000440714700008
ER

PT J
AU Nowak, WJ
   Naumenko, D
   Jalowicka, A
   Young, DJ
   Nischwitz, V
   Quadakkers, WJ
AF Nowak, W. J.
   Naumenko, D.
   Jalowicka, A.
   Young, D. J.
   Nischwitz, V.
   Quadakkers, W. J.
TI Effect of alloy composition on the oxidation-induced boron depletion in
   cast Ni-base superalloy components
SO MATERIALS AND CORROSION-WERKSTOFFE UND KORROSION
AB The high temperature air oxidation of the two conventionally cast Ni-based superalloys Rene 80 containing 92wtppm boron and CM 247 containing 110wtppm of boron was studied at temperatures between 850 and 1050 degrees C and times ranging from 1 to 100h. Analysis by GD-OES and SEM/WDX/EBSD revealed the surface scale on Rene 80 after exposure at 1050 degrees C to consist of Cr2O3 with TiO2 in the outer part and BCrO3 and CrTi2O5 in the inner part. Internal Al2O3 precipitates were present below the external scale. After 1h exposure of CM 247 an inner dense alumina scale formed over eutectic alloy regions containing coarse precipitates. Over dendritic regions a Cr-rich oxide scale with BCrO3-precipitates formed initially and aluminum was internally oxidized. After longer oxidation times an alumina sub-scale grew from the internal precipitates, and oxidation of the initially present depleted alloy zones resulted in formation of outer Ni and Co rich oxides. In both alloys, boron depletion in the bulk alloy occurred due to formation of the mentioned boron rich oxide. The extent of depletion was substantially higher for the chromia forming Rene 80 than for CM 247. In the latter material the boron depletion was suppressed after the formation of the dense, inner alumina scale.
RI Young, David J/G-5515-2011; Nowak, Wojciech J/I-6929-2015; Quadakkers,
   Willem J/B-5117-2015
OI Nowak, Wojciech J/0000-0002-5285-4900; Young, David/0000-0001-9947-6655;
   Nischwitz, Volker/0000-0002-9261-3124; Quadakkers, Willem
   J/0000-0002-0644-0192
SN 0947-5117
EI 1521-4176
PD FEB
PY 2017
VL 68
IS 2
BP 171
EP 185
DI 10.1002/maco.201608837
UT WOS:000394663600007
ER

PT S
AU Wang, SF
   Li, SS
   Sha, JB
AF Wang, Shaofei
   Li, Shusuo
   Sha, Jiangbo
GP Chinese Mat Res Soc
TI Effect of Hf additions on microstructure and mechanical properties of a
   Co-9Al-9W-2Ta alloy at room and high-temperatures
SO 2011 CHINESE MATERIALS CONFERENCE
SE Procedia Engineering
CT Chinese Materials Conference
CY 2011
CL PEOPLES R CHINA
AB In The microstructural evolution, room/high-temperature mechanical properties of a Co-9Al-9W-2Ta alloy with 2, 5, 6, 9 at.% Hf additions (referred as to 2Hf, 5Hf, 6Hf and 9Hf alloy hereafter, and content of W+Hf = 9 at.% for all alloys) prepared by arc-melting were investigated. It was found that the as-cast 2Hf similar to 6Hf alloys showed a microstructure composed of Co-base solid solution. phase (gamma-CoSS) and eutectic of gamma+intermetallic compound Co23Hf6, and the 9Hf alloy was composed of primary Co23Hf6 and (gamma+Co23Hf6) eutectic. While after 1170 degrees C/8h solution and 800 degrees C/100h aging, the cubic gamma' phase with a size of 200nm similar to 700nm homogeneously and coherently precipitates on the gamma matrix for the 2Hf similar to 6Hf alloys, no gamma' particles were found in the 9Hf alloy. The 2Hf alloy exhibits yield stress anomaly at temperatures above 600 degrees C, and the temperature corresponding to the anomalies stress peak is at about 700 degrees C. However, the other three alloys show no yield stress anomalies. (C) 2011 Published by Elsevier Ltd.
SN 1877-7058
PY 2012
VL 27
BP 1162
EP 1168
DI 10.1016/j.proeng.2011.12.567
UT WOS:000393154000151
ER

PT J
AU Li, P
   Zhang, JX
   Zhang, YJ
   Zhang, WY
   Jin, HX
AF Li, Pan
   Zhang, Jianxin
   Zhang, Youjian
   Zhang, Wenyang
   Jin, Huixin
TI First-principles calculations of Co7W6 doped with Re: Site occupancy and
   electronic properties
SO COMPUTATIONAL CONDENSED MATTER
AB Using the first-principles calculations based on the density functional theory, we studied the site occupancy of Re in the Co7W6 mu phase and its effects on the electronic properties. The results of binding energy and defect formation energy show that the stability of the system was enhanced after Re doping, which indicates that Re is prone to the Co7W6 mu phase formation. The results of electronic properties calculations (the density of states and charge density difference) reveal that there exists a strong interaction between Re and its NN(nearest neighborhood) atoms, which was attributed to the d-d hybridization. Besides, the bonding strength becomes stronger as Re substituting the Co sites, which further elucidate that Re preferentially occupies the Co sites. (C) 2017 Elsevier B.V. All rights reserved.
SN 2352-2143
PD DEC
PY 2017
VL 13
BP 36
EP 40
DI 10.1016/j.cocom.2017.08.007
UT WOS:000426421700005
ER

PT J
AU Christofidou, KA
   Hardy, MC
   Li, HY
   Argyrakis, C
   Kitaguchi, H
   Jones, NG
   Mignanelli, PM
   Wilson, AS
   Messe, OMDM
   Pickering, EJ
   Gilbert, RJ
   Rae, CMF
   Yu, SY
   Evans, A
   Child, D
   Bowen, P
   Stone, HJ
AF Christofidou, Katerina A.
   Hardy, Mark C.
   Li, Hang-Yue
   Argyrakis, Christos
   Kitaguchi, Hiroto
   Jones, Nicholas G.
   Mignanelli, Paul M.
   Wilson, Alison S.
   Messe, Olivier M. D. M.
   Pickering, Ed J.
   Gilbert, Robert J.
   Rae, Cathie M. F.
   Yu, Suyang
   Evans, Alex
   Child, Daniel
   Bowen, Paul
   Stone, Howard J.
TI On the Effect of Nb on the Microstructure and Properties of Next
   Generation Polycrystalline Powder Metallurgy Ni-Based Superalloys
SO METALLURGICAL AND MATERIALS TRANSACTIONS A-PHYSICAL METALLURGY AND
   MATERIALS SCIENCE
CT 3rd European Conference on Superalloys (Eurosuperalloys)
CY SEP 09-13, 2018
CL Univ Oxford, Oxford, ENGLAND
HO Univ Oxford
AB The effect of Nb on the properties and microstructure of two novel powder metallurgy (P/M) Ni-based superalloys was evaluated, and the results critically compared with the Rolls-Royce alloy RR1000. The Nb-containing alloy was found to exhibit improved tensile and creep properties as well as superior oxidation resistance compared with both RR1000 and the Nb-free variant tested. The beneficial effect of Nb on the tensile and creep properties was due to the microstructures obtained following the post-solution heat treatments, which led to a higher gamma' volume fraction and a finer tertiary gamma' distribution. In addition, an increase in the anti-phase-boundary energy of the gamma' phase is also expected with the addition of Nb, further contributing to the strength of the material. However, these modifications in the gamma' distribution detrimentally affect the dwell fatigue crack-growth behavior of the material, although this behavior can be improved through modified heat treatments. The oxidation resistance of the Nb-containing alloy was also enhanced as Nb is believed to accelerate the formation of a defect-free Cr2O3 scale. Overall, both developmental alloys, with and without the addition of Nb, were found to exhibit superior properties than RR1000.
OI Christofidou, Katerina/0000-0002-8064-5874; Pickering,
   Ed/0000-0002-7516-868X
SN 1073-5623
EI 1543-1940
PD SEP
PY 2018
VL 49A
IS 9
SI SI
BP 3896
EP 3907
DI 10.1007/s11661-018-4682-4
UT WOS:000440714700012
ER

PT J
AU Mi, GF
   Liu, YL
   Tian, SF
AF Mi Guofa
   Liu Yanlei
   Tian Shifan
TI Microstructure of a Spray Deposited Intermetallic Compound Alloy of
   Ni-Al-Mo System
SO JOURNAL OF WUHAN UNIVERSITY OF TECHNOLOGY-MATERIALS SCIENCE EDITION
AB The microstructure of a spray deposited intermetallic compound alloy of Ni-Al-Mo system (Ni3Al-Mo intermetallic compound alloy) prepared by a spray atomization deposition was studied in detail by using optical metallography, XRD, DTA, SEM, TEM, HREM and computer simulation. The preform consists of uniform and equiaxial grains, ranging from 10-40 mu m, with some microporosity. Besides the main phases of the matrix alloy. gamma' and gamma, Ni2Mo and Ni3Mo phases are also found within the gamma network. A new Ni enriched phase in the gamma phase was identified to have face-centered cubic structure with a lattice constant alpha = 1.09 nm and space group Fm3m.
SN 1000-2413
EI 1993-0437
PD JUN 10
PY 2010
VL 25
IS 3
BP 375
EP 378
DI 10.1007/s11595-010-0004-4
UT WOS:000278923800004
ER

PT J
AU Pint, BA
   Unocic, KA
AF Pint, Bruce A.
   Unocic, Kinga A.
TI Ionic segregation on grain boundaries in thermally grown alumina scales
SO MATERIALS AT HIGH TEMPERATURES
AB This study first examined segregation behaviour in the alumina scale formed after 100 h at 1100 degrees C on bare and MCrAlYHfSi-coated single-crystal superalloys with similar to 10 ppma La and Y. For the bare superalloy, Hf and Ti were detected on the grain boundaries of the inner columnar alumina layer. Increasing the oxidation temperature to 1200 degrees C for 2 h did not change the segregation behaviour. With the bond coating, both Y and Hf were segregated to the grain boundaries as expected. However, there was evidence of Ti-rich oxide particles near the gas interface suggesting that Ti diffused from the superalloy through the coating. To further understand these segregation observations with multiple dopants, other alumina-forming systems were examined. Alumina scale grain boundary co-segregation of Ti with Y is common for FeCrAl alloys. Co-segregation of Hf and Ti was observed in the scale formed on co-doped NiAl. No La segregation was detected in the scale formed on NiCrAl with only a 19 ppma La addition, however, the scale was adherent.
RI Pint, Bruce/A-8435-2008
OI Pint, Bruce/0000-0002-9165-3335
SN 0960-3409
EI 1878-6413
PD AUG
PY 2012
VL 29
IS 3
BP 257
EP 263
DI 10.3184/096034012X13343209167745
UT WOS:000306976700015
ER

PT J
AU Gurrappa, I
AF Gurrappa, I
TI Hot corrosion of protective coatings
SO MATERIALS AND MANUFACTURING PROCESSES
