Repository: MatInfoUB/NLP-Queries

File: Co_superalloys_comp1.txt (part 13 of 20)
FN Clarivate Analytics Web of Science
AB We characterized the microstructural features and mechanical performance of a model Co-5.6Al-5.8W-6.6Ti-0.12B (at.%) alloy consisting of gamma(L1(2))-precipitates in a gamma(f.c.c.)-matrix. Scanning electron microscopy (SEM) was used to follow the isothermal aging of the micro-structure at 900 and 1000 degrees C for 256 h, and 950 degrees C for 1000 h. The compositions of the gamma'(L1(2))-precipitates and gamma(f.c.c.)-matrix were evaluated by atom-probe tomography (APT) for solution-treated and air-cooled conditions, as well as in specimens aged at 950 degrees C for 16 and 100 h. Boron was shown to partition preferentially to the gamma'(L1(2))-precipitates, and profiles taken across the gamma(f.c.c.)-matrix channels in both aged specimens revealed confined segregation of A1 at one of the two gamma(f.c.c.)/gamma'(L1(2)) heterophase interfaces. After aging at 950 degrees C for 16 h, Co-5.6Al-5.8W-6.6Ti-0.12B (at.%) exhibited anomalous flow-strength behavior in the range 625-900 degrees C with a peak yield stress of 822 MPa between 800 and 825 degrees C. Compressive creep tests performed at 850 degrees C demonstrated a creep strength comparable to archival literature results for Co-9Al-9W-0.12B (at.%), despite a smaller gamma'(L1(2))-volume fraction and lack of strengthening borides along the grain boundaries (GBs). The activation energy for creep in the temperature range 800-900 degrees C was 606 kJ mol(-1). The post-creep microstructure consists of rafted gamma'(L1(2))-precipitates perpendicular to the compression axis, consistent with the positive gamma(f.c.c.)/gamma'(L1(2)) lattice parameter misfit character of this class of alloys. Creep failure could occur due to GB embrittlement caused by deleterious Ti-rich (L2(1) or B2) and D0(19) phases formed at the GBs during creep. (C) 2019 Acta Materialia Inc. Published by Elsevier Ltd. All rights reserved.
SN 1359-6454
EI 1873-2453
PD AUG 1
PY 2019
VL 174
BP 427
EP 438
DI 10.1016/j.actamat.2019.05.058
UT WOS:000474501300041
ER

PT J
AU Jiang, L
   Wang, H
   Liaw, PK
   Brooks, CR
   Chen, L
   Klarstrom, DL
AF Jiang, L
   Wang, H
   Liaw, PK
   Brooks, CR
   Chen, L
   Klarstrom, DL
TI Temperature evolution and life prediction in fatigue of superalloys
SO METALLURGICAL AND MATERIALS TRANSACTIONS A-PHYSICAL METALLURGY AND
   MATERIALS SCIENCE
AB Low-cycle fatigue behavior of two superalloys, ULTIMET(R) alloy, Co-26 pct Cr-9 pct Ni (wt pct), and HAYNES(R) HR-120(R) alloy, Ni-33 pct Fe-25 pct Cr, was studied at room temperature. An infrared thermography system was employed to monitor the temperature evolution of fatigue processes for both superalloys. Temperature changes during fatigue were related to the hysteresis effect, and were successfully predicted, based on the consideration of the hysteresis effect and heat conduction. The temperature increase of a specimen from the initial to the equilibrium stages was used as an index to predict the fatigue life of the two superalloys. It was found that the fatigue-life predictions using the present model were in good agreement with the experimental results.
RI Wang, Hsin/A-1942-2013
OI Wang, Hsin/0000-0003-2426-9867
SN 1073-5623
EI 1543-1940
PD MAR
PY 2004
VL 35A
IS 3
BP 839
EP 848
DI 10.1007/s11661-004-0010-2
UT WOS:000189244200010
ER

PT J
AU Christofidou, KA
   Jones, NG
   Pickering, EJ
   Flacau, R
   Hardy, MC
   Stone, HJ
AF Christofidou, K. A.
   Jones, N. G.
   Pickering, E. J.
   Flacau, R.
   Hardy, M. C.
   Stone, H. J.
TI The microstructure and hardness of Ni-Co-Al-Ti-Cr quinary alloys
SO JOURNAL OF ALLOYS AND COMPOUNDS
AB The effects of Ni:Co and Al:Ti ratios on the room temperature microstructure, hardness and lattice parameter of twenty-seven quinary Ni-Co-Al-Ti-Cr alloys have been evaluated. All of the alloys exhibited a uniform gamma-gamma' microstructure. Differential scanning calorimetry (DSC) showed that the liquidus and solidus temperatures of the alloys increased with greater Al: Ti ratios, decreased with Cr concentration and remained largely unchanged with respect to the Ni:Co ratio. Neutron diffraction measurements of the gamma and gamma' lattice parameters revealed that the lattice misfit in all of the alloys was positive and increased with Ti concentration (i.e. lower Al:Ti ratio) regardless of the concentration of Cr, or the ratio of Ni: Co. Importantly, alloys with a Ni:Co ratio of 1:1, were found to have consistently greater lattice misfits than alloys with Ni:Co ratios of either 1:3 or 3:1. The measured lattice misfits were found to be strongly correlated with the Vickers hardness of the alloys, suggesting that lattice misfit plays a key role in the strengthening of gamma-gamma' alloys of this type. (C) 2016 Elsevier B.V. All rights reserved.
OI Pickering, Ed/0000-0002-7516-868X; Christofidou,
   Katerina/0000-0002-8064-5874
SN 0925-8388
EI 1873-4669
PD DEC 15
PY 2016
VL 688
BP 542
EP 552
DI 10.1016/j.jallcom.2016.07.159
PN B
UT WOS:000384439000068
ER

PT J
AU Sani, SA
   Arabi, H
   Ebrahimi, GR
AF Sani, Saeed Aliakbari
   Arabi, Hossein
   Ebrahimi, Gholam Reza
TI Hot deformation behavior and DRX mechanism in a gamma-gamma '
   cobalt-based superalloy
SO MATERIALS SCIENCE AND ENGINEERING A-STRUCTURAL MATERIALS PROPERTIES
   MICROSTRUCTURE AND PROCESSING
AB gamma-gamma'cobalt-based superalloys have been the main focus of attention as a new class of high temperature materials. The present research studies the hot deformation, microstructure evolution, and dynamic recrystallization (DRX) mechanisms of a cast Co-Al-W superalloy during the hot compression process. The microstructure of the starting material is constituted of large MC carbide particles within a coarse grain structure. Two hot deformation regimes, i.e., low temperature (950 degrees C-1050 degrees C) and high temperature (1100 degrees C-1200 degrees C) were designed and performed. Flow curve and constitutive analysis using a hyperbolic sine equation evidenced two distinct behaviors among the regimes. Microstructural evaluation revealed a large volume fraction of fine gamma'particles with radius less than 100 nm, precipitated during heating and isothermal holding, which precluded DRX in the low temperature regime. In the high temperature regime, new grains were formed through a special discontinuous DRX at three different regions in the microstructure: original grain boundaries, vicinity of MC carbides and the interior of the relatively coarse grains; these may be attributed to the mechanisms of SIBM, PSN and sub-grain growth, respectively. A conceptual descriptive model for the especial DRX phenomenon was proposed.
OI ebrahimi, gholamreza/0000-0003-2549-3246
SN 0921-5093
EI 1873-4936
PD SEP 9
PY 2019
VL 764
AR 138165
DI 10.1016/j.msea.2019.138165
UT WOS:000486360100048
ER

PT J
AU Kim, D
   Sah, I
   Jang, C
AF Kim, Daejong
   Sah, Injin
   Jang, Changheui
TI Effects of aging in high temperature helium environments on room
   temperature tensile properties of nickel-base superalloys
SO MATERIALS SCIENCE AND ENGINEERING A-STRUCTURAL MATERIALS PROPERTIES
   MICROSTRUCTURE AND PROCESSING
AB The influence of high temperature aging treatment on room temperature tensile properties of wrought nickel-base superalloys Alloy 617 and Haynes 230 was investigated. A significant decrease in elongation was observed for Alloy 617 exposed to a heavily oxidizing and decarburizing condition because of coarsening of grain boundary carbides and extensive inter-granular oxidation. On the other hand, Haynes 230 showed much lower ductility when exposed to a heavily carburizing condition, especially at 1000 degrees C because extensive carburization occurred due to a reaction with tungsten. Considerable loss of ductility for Alloy 617 and Haynes 230 was also observed in He-H-2-H2O-CO-CO2-CH4 and He-H2O-CO-CO2 environments, which were the slightly oxidizing and decarburizing conditions. Loss of ductility was predominantly associated with brittle inter-granular cracking, while the extent of loss of ductility decreased depending on the decarburization depth. Decarburization was observed more extensively in helium with H-2-H2O-CO-CO2-CH4 than helium with H2O-CO-CO2, and for Alloy 617 than for Haynes 230. Finally, the role of H-2 in accelerating decarburization is discussed. (c) 2010 Elsevier B.V. All rights reserved,
RI Jang, Changheui/C-1633-2011
OI Jang, Changheui/0000-0002-8970-704X
SN 0921-5093
EI 1873-4936
PD JAN 25
PY 2011
VL 528
IS 3
BP 1713
EP 1720
DI 10.1016/j.msea.2010.10.104
UT WOS:000286904300132
ER

PT J
AU Tancret, F
   Bhadeshia, HKDH
   MacKay, DJC
AF Tancret, F
   Bhadeshia, HKDH
   MacKay, DJC
TI Comparison of artificial neural networks with Gaussian processes to
   model the yield strength of nickel-base superalloys
SO ISIJ INTERNATIONAL
AB The abilities of artificial neural networks and Gaussian processes to model the yield strength of nickel-base superalloys as a function of composition and temperature have been compared on the basis of simple well-known metallurgical trends (influence of Ti, Al, Co, Mo, W, Ta, of the Ti/Al ratio, gamma' volume fraction and the testing temperature). The methodologies are found to give similar results, and are able to predict the behaviour of materials that were not shown to the models during their creation. The Gaussian process modelling method is the simpler method to use, but its computational cost becomes larger than that of neural networks for large data sets.
OI Tancret, Franck/0000-0001-8960-4406
SN 0915-1559
PY 1999
VL 39
IS 10
BP 1020
EP 1026
DI 10.2355/isijinternational.39.1020
UT WOS:000083220200009
ER

PT J
AU Gong, XF
   Yang, GX
   Fu, YH
   Xie, YQ
   Zhuang, J
   Ning, XJ
AF Gong, Xiu-Fang
   Yang, Gong Xian
   Fu, You Heng
   Xie, Yi Qun
   Zhuang, Jun
   Ning, Xi-Jing
TI First-principles study of Ni/Ni3Al interface strengthening by alloying
   elements
SO COMPUTATIONAL MATERIALS SCIENCE
AB The strengthening effects induced by alloying elements (Re, Ru, Cr, Co, Mor, W, Ta) on Ni/Ni3Al interface in single crystal Ni-based superalloys are investigated in terms of Griffith work using first-principles density functional theory. The best strengthening effect on Ni/Ni3Al interface can be attributed to Re, and the elements W and Ta appear to be less potent with Co having little effect. This sequence of creep-strengthening effect of alloying elements obtained from our calculations is consistent with relevant experimental observations. The calculated Griffith works for more elements of transition metals indicate that elements near the centre of the d block of the periodic table are more favorable for improving the rupture strength than those from the far west and far east of the transition metal block. Crown Copyright (C) 2009 Published by Elsevier B.V. All rights reserved.
SN 0927-0256
PD DEC
PY 2009
VL 47
IS 2
BP 320
EP 325
DI 10.1016/j.commatsci.2009.08.008
UT WOS:000273115500005
ER

PT J
AU Qiao, M
   Zhou, CG
AF Qiao, Min
   Zhou, Chungen
TI Codeposition of Co and Al on nickel base superalloys by pack cementation
   process
SO SURFACE & COATINGS TECHNOLOGY
AB To seek favorable conditions for the codeposition of Co and Al to form diffusion coatings on nickel base superalloys, the thermochemical analyses were adopted for a series of pack powder mixtures containing Co, Al, halide salts and Al2O3. The halide salts studied were AlF3 and NH4Cl. On the basis of the thermochemical calculations, the pack powder mixture of 7.6A1-20Co-4NR(4)Cl-68.4Al(2)O(3) (wt.%) activated by NH4Cl was formulated. The coatings had a two-layer structure, of which the outer layer was mainly composed of Al0.9Ni1.1 where a part of Ni was replaced by Co. Once this was achieved, a series of further experiments was undertaken to investigate the effects of deposition duration and temperature on the kinetics of coating growth process. It was observed that these parameters only affected the coating thickness. The parabolic relationship between the coating thickness and the deposition duration confirms that the process was mainly diffusion-controlled. The experimental results of the oxidation showed that the coating can prevent efficiently substrate from oxidizing. The excellent oxidation resistance was attributed to a continuous and compact alpha-Al2O3 film formed on the surface of sample. (C) 2011 Elsevier B.V. All rights reserved.
SN 0257-8972
PD FEB 15
PY 2012
VL 206
IS 11-12
BP 2899
EP 2904
DI 10.1016/j.surfcoat.2011.12.019
UT WOS:000301017300023
ER

PT J
AU Berthod, P
AF Berthod, Patrice
TI High temperature oxidation of cast cobalt-based alloys reinforced by
   different MC carbides (M = Ta, Nb, Hf or Zr)
SO ANNALES DE CHIMIE-SCIENCE DES MATERIAUX
AB High temperature oxidation of cast cobalt-based alloys reinforced by different MC carbides (M = Ta, Nb, Hf or Zr) The aim of this work is to study if NbC, HfC and ZrC carbides can be obtained in a cobalt-based alloy, and what can be the high temperature behaviours of alloys containing such MC carbides in both stability and oxidation. Several alloys, all based on Co-8Ni-30Cr-0,2 or 0,4C (weight contents), and containing quantities of Nb, Hf or Zr which allow obtaining the same carbides densities, were synthesized by high frequency induction melting, and compared to a similar TaC-containing alloy. The as-cast alloys display NbC, HfC or ZrC carbides forming an interdendritic eutectic with matrix. After several tens hours at 1200 degrees C, all carbides are affected by a decrease in volume fraction and by a fragmentation phenomenon. This effect does not influence significantly the room temperature hardness of the alloys. Oxidation of the (Nb, Hf or Zr)C-containing alloys at 1200 degrees C is much faster than for a TaC-containing alloy. After thermogravimetry runs, external oxides formed on the (Nb, Hf or Zr)C-containing samples are mainly spinels while a TaC-containing alloy is still covered by chromia.
OI BERTHOD, Patrice/0000-0002-8035-927X
SN 0151-9107
PD SEP-OCT
PY 2009
VL 34
IS 5
BP 275
EP 287
DI 10.3166/acsm.34.275-287
UT WOS:000274075400001
ER

PT J
AU Wilson, AS
AF Wilson, A. S.
TI Formation and effect of topologically close-packed phases in nickel-base
   superalloys
SO MATERIALS SCIENCE AND TECHNOLOGY
CT 9th International Charles Parsons Turbine and Generator Conference
CY SEP, 2015
CL Loughborough Univ, Loughborough, ENGLAND
HO Loughborough Univ
AB The formation of topologically close-packed (TCP) phases in nickel-base superalloys is an issue of increasing importance as alloys are designed with higher refractory element contents to meet the requirements of next generation turbine engines. This review considers the factors that affect an alloy's susceptibility to TCP formation. In particular, the debate surrounding the effect of certain individual elements, such as Co and Re, in promoting or suppressing TCP formation is examined alongside the various mechanisms that have been proposed to account for this behaviour. In addition, the detrimental effects of these phases on the alloy's mechanical properties are discussed, including crack initiation at precipitates, depletion of solid solution strengthening refractory elements and the effect on Y/Y' rafting behaviour.
SN 0267-0836
EI 1743-2847
PY 2017
VL 33
IS 9
BP 1108
EP 1118
DI 10.1080/02670836.2016.1187335
UT WOS:000400195200010
ER

PT J
AU Huo, JJ
   Shi, QY
   Feng, Q
AF Huo, J. J.
   Shi, Q. Y.
   Feng, Q.
TI Effect of multiple alloying additions on microstructural features and
   creep performance at 950 degrees C and 400 MPa in Ru-containing single
   crystal superalloys
SO MATERIALS SCIENCE AND ENGINEERING A-STRUCTURAL MATERIALS PROPERTIES
   MICROSTRUCTURE AND PROCESSING
AB Microstructural features, including gamma channel width, gamma' size, gamma' volume fraction, gamma-gamma' lattice misfit, TCP phase as well as dislocation substructures had influence on the creep performance in Ni-base single crystal superalloys. However, relatively limited work has been conducted to investigate the effect of microstructural features based on various alloying additions on creep properties in Ru-containing single crystal superalloys. In this study, the creep tests were conducted at 950 degrees C and 400 MPa in experimental alloys with different levels Co (7.0 wt% and 15.0 wt%), Cr (3.5 wt% and 6.0 wt%), Mo (1.0 wt% and 2.5 wt%) and Ru (2.5 wt% and 4.0 wt%) additions, and the microstructures during creep were characterized in detail. Co and Ru were found to decrease the gamma channel width, respectively. The high level of Cr addition decreased the gamma' volume fraction and promote the TCP phase formation during creep. The addition of Mo decreased the gamma channel width and also acted as a TCP former. The gamma-gamma' lattice misfit was increased to more negative by the individual additions of Co, Ru, Cr, and Mo, respectively. The joint addition of microstructural stabilizers Co and Ru inhibited the TCP phase formation during creep. The precipitation of TCP phases served as one of the main factor to decrease the creep property in alloys with high level of Cr and Mo additions, respectively. The synergistic effect of Mo and Ru additions in the alloy with high level of Co content was found to increase the gamma-gamma' lattice misfit and the amount of stacking faults in gamma matrix during creep process, which improved the creep resistance at 950 degrees C and 400 MPa. This study is helpful to understand the effect of alloying elements additions and microstructures on creep performance and to get better improvement of physical metallurgy knowledge and alloy design in Ru-containing single crystal superalloys.
SN 0921-5093
EI 1873-4936
PD MAY 2
PY 2017
VL 693
BP 136
EP 144
DI 10.1016/j.msea.2017.03.081
UT WOS:000401384400016
ER

PT J
AU Klein, L
   Zendegani, A
   Palumbo, M
   Fries, SG
   Virtanen, S
AF Klein, L.
   Zendegani, A.
   Palumbo, M.
   Fries, S. G.
   Virtanen, S.
TI First approach for thermodynamic modelling of the high temperature
   oxidation behaviour of ternary gamma '-strengthened Co-Al-W superalloys
SO CORROSION SCIENCE
AB In the present work, thermodynamic modelling of the high temperature oxidation behaviour of a gamma'-strengthened Co-base superalloy is presented. The ternary Co-9Al-9W alloy (values in at%) was isothermally oxidised for 500 h at 800 and 900 degrees C in air. Results reveal that the calculated oxide layer sequence (Thermo-Calc, TCNI6) is in good agreement with the formed oxide scales on the alloy surface. Furthermore, prediction of the influence of oxygen partial pressure on Al2O3 formation is presented. The modelling results indicate pathways for alloy development or possible pre-oxidation surface treatments for improved oxidation resistance of the material. (C) 2014 Elsevier Ltd. All rights reserved.
RI Virtanen, Sannakaisa/N-3699-2015; Palumbo, Mauro/N-6420-2019; Zendegani,
   Ali/J-5956-2015
OI Virtanen, Sannakaisa/0000-0002-7179-7593; Zendegani,
   Ali/0000-0001-9274-0927
SN 0010-938X
EI 1879-0496
PD DEC
PY 2014
VL 89
BP 1
EP 5
DI 10.1016/j.corsci.2014.08.016
UT WOS:000345059400001
ER

PT J
AU Pu, S
   Wang, L
   Xe, G
   Ding, XF
   Lou, LH
   Feng, Q
AF Pu Sheng
   Wang Li
   Xe Guang
   Ding Xianfei
   Lou Langhong
   Feng Qiang
TI EFFECT OF NOTCH ORIENTATION AND LOCAL RECRYSTALLIZATION ON THERMAL
   FATIGUE PROPERTIES OF A DIRECTIONALLY SOLIDIFIED Co-BASED SUPERALLOY
SO ACTA METALLURGICA SINICA
AB The directionally solidificated (DS) Co-based superalloys are widely used in aircraft turbine vanes due to the good stress-rupture parameters and excellent hot corrosion resistance. The cyclic change of temperatures and complex stress state thermal fatigue (TF) cracks happen frequently in vanes during service. However, most of the work are conducted in Ni-based superalloys and there is rare report concerning the TF behavior of DS Co-based superalloys. Furthermore, due to the residual strain accumulated during processing, shot peening, grinding and recrystallization (RX) frequently occur when the DS components are exposed to high temperatures. It is believed that RX may change the microstructure, especially adding more grain boundaries to DS alloys, and result in the reduction of the mechanical properties of DS superalloys. Therefore, in this work, V-notch plate specimens with notch direction perpendicular and parallel to the DS orientation are machined from the DS plate. Local RX grains are prepared (local indented and then heat treated) in the notch areas of some samples. TF test is conducted between 1000 degrees C to room temperature. The effect of DS orientation and RX on TF properties of a DS Co-based superalloy is investigated. The results indicate that the cracks propagate along the interdendritic regions in the samples with notches parallel to the DS direction, which exhibites lower TF properties than samples with notches vertical to the DS direction. TF cracks initiate and propagate along RX boundaries in samples containing RX grains. Precipitation of M23C6 carbides is found along the RX boundaries during TF tests. Due to the oxidation at the tip of crack, M23C6 desquamates and leads to the formation of micro voids, which accelerates the crack propagation and decreases TF properties of tested alloy. In samples with notches parallel to the DS direction, cracks preferentially propagate along the RX grain boundaries.
SN 0412-1961
PD APR 11
PY 2015
VL 51
IS 4
BP 449
EP 457
DI 10.11900/0412.1961.2014.00425
UT WOS:000354012300008
ER

PT J
AU Yuan, Y
   Gu, YF
   Cui, CY
   Osada, T
   Yokokawa, T
   Harada, H
AF Yuan, Yong
   Gu, Yuefeng
   Cui, Chuanyong
   Osada, Toshio
   Yokokawa, Tadaharu
   Harada, Hiroshi
TI A Novel Strategy for the Design of Advanced Engineering
   Alloys-Strengthening Turbine Disk Superalloys via Twinning Structures
SO ADVANCED ENGINEERING MATERIALS
AB A novel strategy for designing advanced engineering superalloys using twin structure is presented. By inducing numerous annealing and deformation twins, a new advanced polycrystalline Ni-Co-base superalloy (TMW-4M3 alloy) has been developed, which has low stacking fault energy, enhanced tensile and creep strength without degrading other mechanical properties such as low cycle fatigue and crack growth resistance. Based on TEM analysis, the twin strengthening mechanism is proposed.
RI OSADA, Toshio/D-3226-2014
OI Osada, Toshio/0000-0003-1539-9264
SN 1438-1656
EI 1527-2648
PD APR
PY 2011
VL 13
IS 4
BP 296
EP 300
DI 10.1002/adem.201000232
UT WOS:000288787500011
ER

PT J
AU D'Souza, N
   Welton, D
   Wang, H
AF D'Souza, Neil
   Welton, Dean
   Wang, Hang
TI Implications of solute super-saturation in growth of
   vaporisation-induced recrystallised grains during heat treatment in
   Ni-base superalloys
SO INTERNATIONAL JOURNAL OF MATERIALS RESEARCH
AB The role of vaporisation in the evolution of surface microstructural instability has been investigated in Ni-base superalloys during heat treatment below the solvus temperature. Initial nucleation of beta (beta) grains at the surface with random orientations arose from vaporisation of Ni, Co and Cr with subsequent de-stabilisation of gamma (gamma) phase. Further vaporisation and inter-diffusion resulted in a discontinuous reaction (secondary reaction zone -gamma prime (gamma') matrix + topologically close packed phases with needle-like morphology). On the other hand, advancement of the secondary reaction zone grain boundary was shown to be dependent only on the solute supersaturation ahead of the boundary. The driving force for growth of the secondary reaction zone was calculated from the Gibbs energy change and nearly all of this force was available to pull the grain boundary.
SN 1862-5282
EI 2195-8556
PD MAR
PY 2015
VL 106
IS 3
BP 288
EP 295
DI 10.3139/146.111182
UT WOS:000350993200009
ER

PT S
AU Pospisilova, S
   Vlasak, T
   Podrabsky, T
   Hakl, J
   Julis, M
AF Pospisilova, Simona
   Vlasak, Tomas
   Podrabsky, Tomas
   Hakl, Jan
   Julis, Martin
BE Sandera, P
TI Influence of AI-Si layer on structure and properties of cast Ni-based
   superalloys
SO MATERIALS STRUCTURE & MICROMECHANICS OF FRACTURE V
SE Materials Science Forum
CT 5th International Conference on Materials Structure and Micromechanics
   of Fracture
CY JUN 27-29, 2007
CL Brno, CZECH REPUBLIC
AB High-temperature constructional parts of aircraft engines and energy units are exposed to high dynamic stress (fatigue processes and creep) and various temperatures in dioxide-corrosion condition (hot corrosion, oxidation and erosion). The improvement of aero-engine and turbine efficiency is possible through the increase of temperature in front of turbine. This requires the use of heat-resistant and creep-resistant materials, especially nickel-base superalloys which resist mentioned effects for a limited period of time. A deposition of protective layers should improve hot corrosion resistance. This paper is focused on microstructure of protective layers created by co-deposition of Al and Si on nickel-base superalloys INCO 713 LC and INCO 738 LC after thermal and thermal-stress exposition and on microstructure of basic materials (substrates). The contribution also shows creep tests results for both superalloys with and without a protective layer.
RI Podrabsky, Tomas/E-3720-2012; Hutarova, Simona/D-9400-2012; Julis,
   Martin/D-9461-2012
OI Julis, Martin/0000-0002-0728-534X
SN 0255-5476
PY 2008
VL 567-568
BP 273
EP +
DI 10.4028/www.scientific.net/MSF.567-568.273
UT WOS:000253516900063
ER

PT J
AU Viswanathan, GB
   Shi, R
   Genc, A
   Vorontsov, VA
   Kovarik, L
   Rae, CMF
   Mills, MJ
AF Viswanathan, G. B.
   Shi, R.
   Genc, A.
   Vorontsov, V. A.
   Kovarik, L.
   Rae, C. M. F.
   Mills, M. J.
TI Segregation at stacking faults within the gamma ' phase of two Ni-base
   superalloys following intermediate temperature creep
SO SCRIPTA MATERIALIA
AB Using state-of-the-art energy dispersive spectroscopy, it has been established for the first time that there exists significant compositional variation (enrichment of Co and Cr and deficiency of Ni and Al) associated with superlattice intrinsic stacking faults created in the ordered gamma' precipitates following intermediate temperature deformation of two commercial superalloys. The results indicate that long range diffusion of these elements is intimately involved in the precipitate shearing process and is therefore closely linked to the time-dependent deformation of the alloys. (C) 2014 Published by Elsevier Ltd. on behalf of Acta Materialia Inc.
RI Kovarik, Libor/L-7139-2016; Shi, Rongpei/AAC-2310-2019; Vorontsov,
   Vassili/A-8837-2010; Shi, Rongpei/D-3959-2011
OI Shi, Rongpei/0000-0002-5007-4249; Vorontsov,
   Vassili/0000-0002-1958-0602; Shi, Rongpei/0000-0002-5007-4249
SN 1359-6462
PD JAN 1
PY 2015
VL 94
BP 5
EP 8
DI 10.1016/j.scriptamat.2014.06.032
UT WOS:000344831000002
ER

PT J
AU Stein, F
   Merali, M
   Watermeyer, P
AF Stein, Frank
   Merali, Maisam
   Watermeyer, Philipp
TI The Co-Ti system revisited: About the cubic-to-hexagonal Laves phase
   transformation and other controversial features of the phase diagram
SO CALPHAD-COMPUTER COUPLING OF PHASE DIAGRAMS AND THERMOCHEMISTRY
AB The Co-Ti system is one of the important systems for the development of Co-based superalloys and it is the only binary Co-X system where the characteristic, fine-scaled gamma/gamma' microstructures (fcc-Co with fcc L1(2)-ordered TiCo3) can form. Surprisingly, the phase relations and invariant reaction temperatures in the Co-rich part of the system are not very well established and there are fundamental inconsistencies between different versions of the phase diagram. Crucial points such as the type of formation reaction of the gamma' phase TiCo3 from the melt are unclear. The system is not only of high scientific interest because of the presence of the gamma/gamma' microstructure, but also due to the occurrence of two different, stable polytypes of the Laves phase TiCo2 (hexagonal C36 and cubic C15 type). The phase fields of these two polytypes should be separated by a two-phase field the existence of which however has never been clearly proven. A re-investigation of the Co-rich part of the phase diagram (0-50 at.% Ti) including all invariant reactions as well as the liquidus, solidus, and solvus lines was performed by not only making use of equilibrated alloys but also applying diffusion couples.
SN 0364-5916
EI 1873-2984
PD DEC
PY 2019
VL 67
AR UNSP 101681
DI 10.1016/j.calphad.2019.101681
UT WOS:000501935500025
ER

PT J
AU Xu, WW
   Han, JJ
   Wang, Y
   Wang, CP
   Liu, XJ
   Liu, ZK
AF Xu, W. W.
   Han, J. J.
   Wang, Y.
   Wang, C. P.
   Liu, X. J.
   Liu, Z. -K.
TI First-principles investigation of electronic, mechanical and
   thermodynamic properties of L1(2) ordered Co-3(M, W) (M = Al, Ge, Ga)
   phases
SO ACTA MATERIALIA
AB Studies were carried out on the equilibrium structural, temperature-dependent mechanical and thermodynamic properties of the Co-3(M, W) (M = Al, Ge, Ga) phases in terms of first-principles calculations. The results of the ground-state elastic constants revealed that Co-3(M, W) phases are mechanically stable and possess intrinsic ductility. It was found that the elastic heat-resistant properties of Co-3(Ge, W) phase are inferior to those of Co-3(Al, W) and Co-3(Ga, W). Analyzing the charge density difference provides the explanation that the sharp decrease in mechanical properties is mainly due to the weakening of Co-Ge bonding at elevated temperatures for Co-3(Ge, W). The elastic anisotropy as a function of temperature is discussed using a universal index. It is observed that Co-3(M, W) phases show a high degree of elastic anisotropy. The degree of elastic anisotropy could be significantly decreased by an increase in temperature for Co-3(M, W). The lattice vibration is treated with the quasiharmonic phonon approach, considering both the vibrational and thermal electronic contributions. The thermodynamic properties as a function of temperature are computed without any adjustable parameters, including heat capacity, entropy, enthalpy and thermal expansion coefficient. (C) 2013 Acta Materialia Inc. Published by Elsevier Ltd. All rights reserved.
RI Han, Jiajia/I-3678-2019; Liu, Zi-Kui/A-8626-2012; Liu,
   Zi-Kui/A-8196-2009; Wang, Yi/D-1032-2013
OI Han, Jiajia/0000-0002-2642-0252; Liu, Zi-Kui/0000-0003-3346-3696; 
SN 1359-6454
PD AUG
PY 2013
VL 61
IS 14
BP 5437
EP 5448
DI 10.1016/j.actamat.2013.05.032
UT WOS:000322750800028
ER

PT J
AU Kitashima, T
   Yokokawa, T
   Yeh, AC
   Harada, H
AF Kitashima, T.
   Yokokawa, T.
   Yeh, A. C.
   Harada, H.
TI Analysis of element-content effects on equilibrium segregation at
   gamma/gamma ' interface in Ni-base superalloys using the cluster
   variation method
SO INTERMETALLICS
AB Effects of alloying element-content on equilibrium segregation at and adjacent to the (100) gamma/gamma' interface in Ni-base superalloys were analyzed by using the cluster variation method incorporated with tetrahedron approximation and the phenomenological Lennard-Jones potential. Results suggest that Al-site occupiers in the gamma' phase such as Mo, Re and W were enriched near the interface on the side of the gamma phase. On the other hand, Co, which prefers to substitute for Ni site, exhibited minimal segregation in the gamma phase. The enrichment of the refractory elements such as Mo, Re and W around the interface was moderated, because Co addition slightly diluted refractory elements throughout the gamma phase. (C) 2008 Elsevier Ltd. All rights reserved.
SN 0966-9795
PD JUN
PY 2008
VL 16
IS 6
BP 779
EP 784
DI 10.1016/j.intermet.2008.02.015
UT WOS:000256991800007
ER

PT S
AU Berthod, P
   Lemoine, P
   Aranda, L
AF Berthod, Patrice
   Lemoine, Pierric
   Aranda, Lionel
BE Steinmetz, P
   Wright, IG
   Galerie, A
   Monceau, D
   Mathieu, S
TI Study of the behavior in oxidation at high temperature of Ni, Co and
   Fe-base alloys containing very high fractions of carbides
SO HIGH TEMPERATURE CORROSION AND PROTECTION OF MATERIALS 7, PTS 1 AND 2
SE Materials Science Forum
CT 7th International Symposium on High Temperature Corrosion and Protection
   of Materials
CY MAY 18-23, 2008
CL Les Embiez, FRANCE
SP Nancy Univ, Inst Polytech Grenoble, Inst Polytech Toulouse, CEFRACOR, ONR Global, VEOLIA Environm, ORNL, St Gobain, EPRI, Snecma Grp SAFRAN, CNRS
AB Nine cast alloys reinforced by very high fractions of carbides, Ni-30Cr-xC, Co-30Cr-xC and Fe-30Cr-xC with x varying from 1.2 to 2.0, were tested in oxidation at high temperature between 1,000 and 1,200 degrees C in air for 50 hours. After oxidation, their surfaces and sub-surfaces were characterized. Even for very high carbon contents, the chromia-forming behaviour of the nickel alloys is kept. The oxidation modes of the cobalt alloys and iron alloys are not changed compared to low carbon alloys of these families. The differences of diffusion easiness of chromium in matrix, between nickel alloys, cobalt alloys and iron alloys are the same as for alloys with lower carbon content.,;, as suggested by the lower chromium gradients in the nickel alloys compared to the two other alloy types. Sub-surface microstructure transformations due to oxidation were observed in some cases (coarsening of carbides due to an inwards diffusion of carbon, change of the sharing between BCC-FCC of iron matrix due to outwards diffusion of chromium). Catastrophic never occurred for these alloys during the 50 hours of exposition to air at high temperature.
OI BERTHOD, Patrice/0000-0002-8035-927X; Lemoine,
   Pierric/0000-0002-3465-7815
SN 0255-5476
PY 2008
VL 595-598
BP 871
EP 880
DI 10.4028/www.scientific.net/MSF.595-598.871
UT WOS:000263369400098
ER

PT J
AU Knop, M
   Mulvey, P
   Ismail, F
   Radecka, A
   Rahman, KM
   Lindley, TC
   Shollock, BA
   Hardy, MC
   Moody, MP
   Martin, TL
   Bagot, PAJ
   Dye, D
AF Knop, M.
   Mulvey, P.
   Ismail, F.
   Radecka, A.
   Rahman, K. M.
   Lindley, T. C.
   Shollock, B. A.
   Hardy, M. C.
   Moody, M. P.
   Martin, T. L.
   Bagot, P. A. J.
   Dye, D.
TI A New Polycrystalline Co-Ni Superalloy
SO JOM
AB In 2006, a new-ordered L1(2) phase, Co-3(Al,W), was discovered that can form coherently in a face-centered cubic (fcc) A1 Co matrix. Since then, a community has developed that is attempting to take these alloys forward into practical applications in gas turbines. A new candidate polycrystalline Co-Ni gamma/gamma' superalloy, V208C, is presented that has the nominal composition 36Co-35Ni-15Cr-10Al-3W-1Ta (at.%). The alloy was produced by conventional powder metallurgy superalloy methods. After forging, a gamma' fraction of similar to 56% and a secondary gamma' size of 88 nm were obtained, with a grain size of 2.5 mu m. The solvus temperature was 1000 degrees C. The density was found to be 8.52 g cm(-3), which is similar to existing Ni alloys with this level of gamma'. The alloy showed the flow stress anomaly and a yield strength of 920 MPa at room temperature and 820 MPa at 800 degrees C, similar to that of Mar-M247. These values are significantly higher than those found for either conventional solution and carbide-strengthened Co alloys or the gamma/gamma' Co superalloys presented in the literature thus far. The oxidation resistance, with a mass gain of 0.08 mg cm(-2) in 100 h at 800 degrees C, is also comparable with that of existing high-temperature Ni superalloys. These results suggest that Co-based and Co-Ni superalloys may hold some promise for the future in gas turbine applications.
RI Moody, Michael P/H-9377-2013; Martin, Tomas L/O-7551-2015; Dye,
   David/B-5603-2012
OI Moody, Michael P/0000-0002-9256-0966; Martin, Tomas
   L/0000-0001-8621-7881; Dye, David/0000-0002-8756-3513; Bagot,
   Paul/0000-0002-9102-6083
SN 1047-4838
EI 1543-1851
PD DEC
PY 2014
VL 66
IS 12
BP 2495
EP 2501
DI 10.1007/s11837-014-1175-9
UT WOS:000345397200016
ER

PT J
AU Kajikawa, K
   Sato, T
   Yamada, H
AF Kajikawa, Koji
   Sato, Takeshi
   Yamada, Hitohisa
TI Freckle Formation in Ni-base Superalloys
SO TETSU TO HAGANE-JOURNAL OF THE IRON AND STEEL INSTITUTE OF JAPAN
AB In order to reduce CO(2) emissions from fusel power plants, advanced ultra super critical (A-USC) steam turbine has been developing in Europe, the United States, and Japan. Candidate materials for A-USC steam turbine are Ni-base superalloys because 700 degrees C exceeds the maximum service temperature of heat-resistant ferrite steels. Ni-base superalloys have Superior high temperature properties, but they are well known as freckle prone material. One of the keys to the Success of A-USC development is the availability of large size ingots for turbine shaft materials. There have been few Studies on the productivity of Ni-base superalloys for large ingots. In this study, six A-USC candidate alloys were selected. Freckle tendencies of those A-USC candidate alloys were assessed using a horizontal directional solidification apparatus. The tested alloys tended to freckle in the following order: Alloy230>LTES700>Alloy625>Alloy706>Alloy617-Ti free>FENIX-700>USC141>Alloy617-Ti. We propose that the tendencies could be estimated from liquid density difference calculations.
SN 0021-1575
PD AUG
PY 2009
VL 95
IS 8
BP 613
EP 619
DI 10.2355/tetsutohagane.95.613
UT WOS:000268839300004
ER

PT J
AU Qiao, M
   Zhou, CG
AF Qiao, Min
   Zhou, Chungen
TI Hot corrosion behavior of Co modified NiAl coating on nickel base
   superalloys
SO CORROSION SCIENCE
AB The microstructure and corrosion behavior was studied for a Co modified NiAl coating formed on the superalloy DZ125 by pack cementation process. The hot corrosion kinetics showed that the mass gain of the coated specimen was three orders of magnitude lower than that of the uncoated specimen at 1173 K up to 100 h. The corrosion product formed on the surface of the coating mainly consisted of a protective alpha-Al2O3 film. The presence of Co in the coating could promote the establishment of a protective Al2O3 scale on the coating and restrain the internal diffusion of sulphur in the coating. (C) 2012 Elsevier Ltd. All rights reserved.
SN 0010-938X
EI 1879-0496
PD OCT
PY 2012
VL 63
BP 239
EP 245
DI 10.1016/j.corsci.2012.06.027
UT WOS:000307616100026
ER

PT J
AU Wu, RT
   Reed, RC
AF Wu, R. T.
   Reed, R. C.
TI On the compatibility of single crystal superalloys with a thermal
   barrier coating system
SO ACTA MATERIALIA
AB The compatibility of three Co-containing prototype single crystal nickel-based superalloys with a thermal barrier coating (TBC) system is examined. These contain 2.1, 8.4 and 12.6 at.% Co; the concentrations of At, Cr, Ta, W, Re, Hf are identical and chosen to be representative of advanced grades of these alloys. The TBC consists of an yttria-stabilized zirconia (YSZ) layer formed by electron beam physical vapour deposition (EB-PVD) and a bond coat made by electrodeposited platinum with a subsequent interdiffusion heat treatment - a so-called 'platinum-diffused' bond coat. The resistance to spallation of the TBC system is degraded as the Co content of the substrate increases. Wavelength-dispersive X-ray analysis and secondary ion mass spectrometry indicate that quantities of Co are present in the thermally grown oxide (TGO) by the time that failure occurs, this effect being most pronounced when the Co content of the substrate is high; the TGO is then more wavy and convoluted. The bond coat consists exclusively of the gamma and gamma' phases, with the balance shifting towards gamma with increasing thermal exposure; the loss of At from the bond coat due to TGO formation means that the TGO is eventually in contact with the gamma phase solely, which is enriched in Co. (c) 2007 Acta Materialia Inc. Published by Elsevier Ltd. All rights reserved.
SN 1359-6454
PD FEB
PY 2008
VL 56
IS 3
BP 313
EP 323
DI 10.1016/j.actamat.2007.07.057
UT WOS:000253020900001
ER

PT J
AU Yan, HY
   Coakley, J
   Vorontsov, VA
   Jones, NG
   Stone, HJ
   Dye, D
AF Yan, Hui-Yu
   Coakley, James
