Repository: MatInfoUB/NLP-Queries

File: Co_superalloys_comp2.txt (part 13 of 21)
FN Clarivate Analytics Web of Science
AB A series of Co-Cr-Mo alloys with Fe contents ranging from 5 to 20 mass% were prepared in order to study the effect of Fe addition on the microstructures and mechanical properties (tensile strength, yield strength, elongation, and Rockwell C scale hardness) of Ni- and C-free Co-Cr-Mo alloys. Fe was added with the composition of Co-29Cr-6Mo-xFe (where x = 0, 5, 10, and 20). Alloys were heat-treated at 1230 degrees C for 3 h and 1250 degrees C for 5 h. These heat treatment conditions were decided as considering pre-heat treatment followed by hot-forging process. An optical microscope and an XRD were used to determine the microstructure and identify the crystal structure. The volume ratio of gamma phase to epsilon phase increases not only with heat treatment temperature and time but also with Fe content. The tensile strength, yield strength, and elongation are significantly improved by Fe addition. However, the tendency toward a phase formation becomes higher as the Fe content increases, causing a deterioration of mechanical properties. From the viewpoint of mechanical properties, the amount of Fe addition should be less than 10 mass% in pre-heated condition of Co-29Cr-6Mo alloys.
RI NOMURA, Naoyuki/L-7149-2017; Chiba, Akihiko/D-1326-2011
SN 1345-9678
EI 1347-5320
PD AUG
PY 2007
VL 48
IS 8
BP 2207
EP 2211
DI 10.2320/matertrans.MRA2007004
UT WOS:000249511800043
ER

PT J
AU Lopez-Galilea, I
   Kossmann, J
   Kostka, A
   Drautz, R
   Roncery, LM
   Hammerschmidt, T
   Huth, S
   Theisen, W
AF Lopez-Galilea, I.
   Kossmann, J.
   Kostka, A.
   Drautz, R.
   Roncery, L. Mujica
   Hammerschmidt, T.
   Huth, S.
   Theisen, W.
TI The thermal stability of topologically close-packed phases in the
   single-crystal Ni-base superalloy ERBO/1
SO JOURNAL OF MATERIALS SCIENCE
AB In Ni-base superalloys, the addition of refractory elements such as Cr, Mo, Co, W, and Re is necessary to increase the creep resistance. Nevertheless, these elements induce the formation of different kinds of intermetallic phases, namely, the topologically close-packed (TCP) phases. This work focuses on intermetallic phases present in the second-generation single-crystal (SX) Ni-base superalloy ERBO/1. In the as-cast condition, the typical gamma/gamma' structure is accompanied by undesirable intermetallic phases located in the interdendritic regions. The nature of these precipitates as well as their thermal stability between 800 and 1200 A degrees C has been investigated by isothermal heat treatments. The investigation techniques include DSC, SEM, EDX, and TEM. The experimental information is complemented by (1) comparison with a structure map to link the local chemical composition with phase stability, as well as (2) thermodynamic calculations based on the CALPHAD method to determine the occurrence and composition of phases during solidification and in equilibrium conditions. The TCP phases Laves, A mu and sigma were identified in various temperature/time ranges.
RI Hammerschmidt, Thomas/A-3343-2009; Drautz, Ralf/A-2938-2017;
   Hammerschmidt, Thomas/M-1488-2019
OI Hammerschmidt, Thomas/0000-0002-2270-4469; Drautz,
   Ralf/0000-0001-7101-8804; Hammerschmidt, Thomas/0000-0002-2270-4469
SN 0022-2461
EI 1573-4803
PD MAR
PY 2016
VL 51
IS 5
BP 2653
EP 2664
DI 10.1007/s10853-015-9579-7
UT WOS:000367680800042
ER

PT J
AU Kurz, SJB
   Maisel, SB
   Leineweber, A
   Hofler, M
   Muller, S
   Mittemeijer, EJ
AF Kurz, S. J. B.
   Maisel, S. B.
   Leineweber, A.
   Hoefler, M.
   Mueller, S.
   Mittemeijer, E. J.
TI Discovery of a thermally persistent h.c.p. solid-solution phase in the
   Ni-W system
SO JOURNAL OF APPLIED PHYSICS
AB Although the accepted Ni-W phase diagram does not reveal the existence of h.c.p.-based phases, h.c.p.-like stacking sequences were observed in magnetron-co-sputtered Ni-W thin films at W contents of 20 to 25 at. %, by using transmission electron microscopy and X-ray diffraction. The occurrence of this h.c.p.-like solid-solution phase could be rationalized by first-principles calculations, showing that the vicinity of the system's ground-state line is populated with metastable h.c.p.-based superstructures in the intermediate concentration range from 20 to 50 at. % W. The h.c.p.-like stacking in Ni-W films was observed to be thermally persistent, up to temperatures as high as at least 850 K, as evidenced by extensive X-ray diffraction analyses on specimens before and after annealing treatments. The tendency of Ni-W for excessive planar faulting is discussed in the light of these new findings. (C) 2014 AIP Publishing LLC.
RI Maisel, Sascha/I-3559-2015
OI Maisel, Sascha/0000-0002-7603-371X
SN 0021-8979
EI 1089-7550
PD AUG 28
PY 2014
VL 116
IS 8
AR 083515
DI 10.1063/1.4894148
UT WOS:000342821600024
ER

PT S
AU Srimannarayana, P
   Vamsi, KV
   Karthikeyan, S
AF Srimannarayana, P.
   Vamsi, K. V.
   Karthikeyan, S.
BE Guedou, JY
   Chone, J
TI Multi-scale modelling of Suzuki segregation in gamma' precipitates in Ni
   and Co-base superalloys
SO EUROSUPERALLOYS 2014 - 2ND EUROPEAN SYMPOSIUM ON SUPERALLOYS AND THEIR
   APPLICATIONS
SE MATEC Web of Conferences
CT 2nd European Symposium on Superalloys and their Applications
CY MAY 12-16, 2014
CL Giens, FRANCE
AB The high temperature strength of alloys with (gamma +gamma') microstructure is primarily due to the resistance of the ordered precipitate to cutting by matrix dislocations. Such shearing requires higher stresses since it involves the creation of a planar fault. Planar fault energy is known to be dependent on composition. This implies that the composition on the fault may be different from that in the bulk for energetic reasons. Such segregation (or desegregation) of specific alloying elements to the fault may result in Suzuki strengthening which has not been explored extensively in these systems. In this work, segregation (or desegregation) of alloying elements to planar faults was studied computationally in Ni-3(Al, Ti) and Co-3(W, Al) type gamma' precipitates. The composition dependence of APB energy and heat of mixing were evaluated from first principle electronic structure calculations. A phase field model incorporating the first principles results, was used to simulate the motion of an extended superdislocation under stress concurrently with composition evolution. Results reveal that in both systems, significant (de) segregation occurs on equilibration. On application of stress, solutes were dragged along with the APB in some cases. Additionally, it was also noted the velocity of the superdislocation under an applied stress is strongly dependent on atomic mobility (i. e. diffusivity).
RI Koruprolu, Venkata Vamsi/O-8767-2017
OI Koruprolu, Venkata Vamsi/0000-0001-5632-6577
SN 2261-236X
PY 2014
VL 14
AR 15003
DI 10.1051/matecconf/20141415003
UT WOS:000351930400054
ER

PT B
AU Lee, JA
AF Lee, J. A.
BE Gangloff, RP
   Somerday, BP
TI Hydrogen embrittlement of nickel, cobalt and iron-based superalloys
SO GASEOUS HYDROGEN EMBRITTLEMENT OF MATERIALS IN ENERGY TECHNOLOGIES, VOL
   1: THE PROBLEM, ITS CHARACTERISATION AND EFFECTS ON PARTICULAR ALLOY
   CLASSES
SE Woodhead Publishing in Materials
AB This chapter focuses on the hydrogen environment embrittlement (HEE) effects for three main classes of superalloys known as the nickel-based, cobalt-based and iron-based superalloys. For many superalloys, the HEE effects can occur over a much wider range of temperatures, with significant hydrogen embrittlement still evident at substantially higher temperatures than near room temperature. A comprehensive review of experimental data for HEE index is given, which is a useful concept to qualitatively evaluate the severity of hydrogen embrittlement prior to performing detailed material and fracture analysis for a specific hydrogen environment application. High pressure and temperature effects of hydrogen gas on superalloy properties such as tensile ductility, fracture, low cycle and high cycle fatigue, cyclic crack growth rate, and creep stress rupture have been analyzed with respect to the behavior trends established from the HEE index values. The compositional effects of nickel for hydrogen embrittlement of many Fe-Ni-Cr-based superalloys are also presented.
BN 978-0-85709-389-9; 978-1-84569-677-1
PY 2012
BP 624
EP 667
D2 10.1533/9780857093899
UT WOS:000311701400018
ER

PT J
AU McCarley, J
   Tin, S
AF McCarley, Joshua
   Tin, Sammy
TI Understanding the effects of recrystallization and strain induced
   boundary migration on Sigma 3 twin boundary formation in Ni-base
   superalloys during iterative sub-solvus annealing
SO MATERIALS SCIENCE AND ENGINEERING A-STRUCTURAL MATERIALS PROPERTIES
   MICROSTRUCTURE AND PROCESSING
AB The formation of Sigma 3 twin boundaries in an experimental low stacking fault Ni-based superalloy containing 24 wt % Co was investigated. Normalized microstructures were hot deformed to strain limits of 0.10 and 0.50 at a strain rate of 0.1/s and a temperature of 1020 degrees C. The hot-deformed microstructures were characterized using electron backscatter diffraction, and were subsequently subjected to a series of iterative sub-solvus anneal heat treatments at 1100 degrees C for one to two minutes. By characterizing the changes in the microstructure and grain boundary character distribution as a function of annealing time, this investigation sought to quantify and detail how twin boundary generation and growth occurs during annealing. This behavior was investigated in the same alloy, but with two distinct as-deformed starting microstructures associated with the different strain limits. The starting microstructures possessed varying levels of intragranular misorientation networks, which were found to have greatly affected the resultant formation of Sigma 3 annealing twin boundaries. Strain induced boundary migration (SIBM) was observed to have been restricted in the iteratively annealed sample deformed to a strain of 0.10. Due to the sub-solvus heat treat temperature, grain boundary precipitates were present in the microstructure which limited the mobility of the grain boundaries and suppressed grain growth. As a result, the expansion in the length fraction of Sigma 3 twin boundaries was limited as a function of annealing time. The sample deformed to 0.50 strain, however, was shown to have recrystallized both upon deformation and subsequent annealing. Although recrystallization was found to largely remove much of the pre-existing twin boundaries, the mobility of the newly formed boundaries during growth of the recrystallized grains resulted in a dramatic increase in both the density and length fraction of twin boundaries.
SN 0921-5093
EI 1873-4936
PD JAN 7
PY 2019
VL 740
BP 427
EP 438
DI 10.1016/j.msea.2018.10.013
UT WOS:000453494500044
ER

PT B
AU Suzuki, K
   Ochi, M
   Miura, H
AF Suzuki, Ken
   Ochi, Motoyuki
   Miura, Hideo
GP ASME
TI NANOTEXTURE CHANGE CAUSED BY STRAIN-INDUCED ANISOTROPIC DIFFUSION DURING
   CREEP OF NI-BASE SUPERALLOY
SO PROCEEDINGS OF THE ASME INTERNATIONAL MECHANICAL ENGINEERING CONGRESS
   AND EXPOSITION, 2014, VOL 9
CT ASME International Mechanical Engineering Congress and Exposition
   (IMECE)
CY NOV 14-20, 2014
CL Montreal, CANADA
SP ASME
AB In order to make clear the mechanism of the directional coarsening (rafting) of gamma' phases in Ni-base superalloys under uni-axial tensile strain, molecular dynamics (MD) analysis Was applied to investigate dominant factors of strain-induced anisotropic diffusion of Al atoms and nanotexture change of fine dispersed gamma' precipitates. In this study, a simple interface structure model corresponding to the gamma/gamma' interface, which consisted of Ni as gamma and Ni3Al as gamma' structure, was used to analyze the effect of alloying element on diffusion properties. The diffusion constants of Al atoms were changed drastically by the dopant elements and their contents. When the lattice constant of the gamma phase was increased and its melting point was decreased by the addition of Cr or Al atoms, the strain-induced anisotropic diffusion of Al atoms in the gamma' phase was accelerated. On the other hand, the addition of Co decreased the diffusion significantly. Therefore, changes of lattice constant and melting point depending on the chemical composition of the gamma/gamma' interface are the dominant factors controlling the strain-induced anisotropic diffusion of Al atoms in the Ni-base superalloy.
RI Suzuki, Ken/AAE-4339-2019
BN 978-0-7918-4958-3
PY 2015
AR UNSP V009T12A030
UT WOS:000375503500030
ER

PT S
AU Prasad, SN
   Rambabu, P
   Prasad, NE
AF Prasad, S. Narahari
   Rambabu, P.
   Prasad, N. Eswara
BE Prasad, NE
   Wanhill, RJH
TI Processing of Aerospace Metals and Alloys: Part 2-Secondary Processing
SO AEROSPACE MATERIALS AND MATERIAL TECHNOLOGIES, VOL 2: AEROSPACE MATERIAL
   TECHNOLOGIES
SE Indian Institute of Metals Series
AB The basics of different techniques of secondary processing of metals and alloys are presented and discussed. This chapter will also provide details of the processing of superalloys (nickel- and cobalt-based) and steels.
SN 2509-6400
BN 978-981-10-2143-5; 978-981-10-2142-8
PY 2017
BP 25
EP 38
DI 10.1007/978-981-10-2143-5_2
D2 10.1007/978-981-10-2143-5
UT WOS:000401024400006
ER

PT J
AU Akhtar, A
   Hook, MS
   Reed, RC
AF Akhtar, A
   Hook, MS
   Reed, RC
TI On the oxidation of the third-generation single-crystal superalloy
   CMSX-10
SO METALLURGICAL AND MATERIALS TRANSACTIONS A-PHYSICAL METALLURGY AND
   MATERIALS SCIENCE
AB The oxidation behavior of the third-generation nickel-base single-crystal superalloy CMSX-10 is examined. Since the in-service performance of the alloy is of the greatest practical significance, a detailed study is made of the microstructural degradation of a turbine blade that had been removed prematurely from a commercial gas turbine engine. The results are augmented with isothermal oxidation tests conducted in the laboratory for 100 hours, at temperatures of 800 degrees C, 900 degrees C, and 1000 degrees C. Scanning electron microscopy (SEM), energy-dispersive X-ray (EDX) analysis, microhardness testing, and X-ray diffraction (XRD) were employed. It was found that the oxidation of CMSX-10 at temperatures below 1000 degrees C does not produce either Al2O3 or the spinel Ni(Cr,Al)(2)O-4, both of which are found in the internal oxidation zone of the earlier generations of superalloys. Surprisingly, it is demonstrated conclusively that the oxidation of CMSX-10 generates the beta phase (NiAl). This reaction, which to the authors' knowledge has not yet been reported, is termed self-aluminization. The XRD studies demonstrate that the internal oxidation of CMSX-10 produces (Ni,Co)Ta2O6, (Ni,CO)WO4, CrTaO4, and Cr(W,MO)O-4. There is indication that the formation of the delta phase (Ni2Al3) slows the oxidation rate at 1000 degrees C.
SN 1073-5623
PD NOV
PY 2005
VL 36A
IS 11
BP 3001
EP 3017
DI 10.1007/s11661-005-0073-8
UT WOS:000232678100013
ER

PT J
AU Wang, L
   Zhong, BY
   Dong, JX
   Zhang, MC
AF Wang Ling
   Zhong Boying
   Dong Jianxin
   Zhang Maicang
TI Segregation and liquid density variation during solidification of
   Waspaloy alloy
SO RARE METAL MATERIALS AND ENGINEERING
AB The microstructure and micro segregation of Waspaloy alloy at different temperatures were investigated by SEM and EDAX associated with liquid density calculation. It is found that main segregation alloy element in Waspaloy during solidification is Ti. The content of Ti in liquid increases from 2.90% to the maximum value of 8.91% with temperature decreasing from 1360 degrees C to 1300 degrees C. Cr and Co are of negative segregation and enriched in dendrites. The lower the temperature, the lower the content of them in liquid. As the temperature decreasing and increasing of the content of Ti in liquid, the morphology of eta changes as follows: granular-->rodlike or lamellar -->blocky. Liquid density calculation shows that the liquid density is reduced with temperature decreasing but slightly arises below 1300 degrees C which is related to the precipitation of high-Ti phase of eta and MC carbides from liquid. The maximum liquid density inversion is up to 0.01406 g-cm(-1)/degrees C and the alloy is prone to macrosegregation of freckles.
SN 1002-185X
PD DEC
PY 2007
VL 36
IS 12
BP 2104
EP 2108
UT WOS:000252370600008
ER

PT J
AU GLEESON, B
   CHEUNG, WH
   DACOSTA, W
   YOUNG, DJ
AF GLEESON, B
   CHEUNG, WH
   DACOSTA, W
   YOUNG, DJ
TI THE HOT-CORROSION BEHAVIOR OF NOVEL CO-DEPOSITED CHROMIUM-MODIFIED
   ALUMINIDE COATINGS
SO OXIDATION OF METALS
AB This paper reports the successful co-deposition of inclusion-free chromium-modified aluminide coatings using a pack-cementation process. The substrate used was the nickel-base superalloy, Rene 80H. The coatings were of the outward-diffusion type; however, unlike the usual outward-diffusion coatings, the present coatings were relatively free of pack inclusions. The coatings consisted of alpha-Cr precipitates in a matrix of beta-NiAl. The morphology and distribution of the alpha- Cr precipitates could be adjusted to the extent that two types of coating structures could be obtained. The Type I coating structure contained lamellar alpha- Cr precipitates situated in the surface region of the coating, whereas the Type II coating structure contained small, spheroidal alpha-Cr precipitates distributed throughout the outer of a two-layered coating. Both coating types exhibited significantly improved hot-corrosion resistance in a 0.1% SO2-O2 environment at 900-degrees-C compared to a commercial aluminide coalting. A study of the corrosion behavior of Type I coatings containing pack inclusions showed that the inclusions were deleterious to the corrosion resistance of the coatings. The corrosion behavior of chromium-aluminide coatings was dependent on both the distribution and amount of alpha-Cr precipitates in the coating.
RI Young, David J/G-5515-2011
OI Young, David/0000-0001-9947-6655; Gleeson, Brian/0000-0001-5531-7337
SN 0030-770X
PD DEC
PY 1992
VL 38
IS 5-6
BP 407
EP 424
DI 10.1007/BF00665662
UT WOS:A1992KE90800005
ER

PT J
AU D'Souza, N
   Feitosa, LM
   West, GD
   Dong, HB
AF D'Souza, N.
   Feitosa, L. M.
   West, G. D.
   Dong, H. B.
TI Halo Formation During Solidification of Refractory Metal Aluminide
   Ternary Systems
SO METALLURGICAL AND MATERIALS TRANSACTIONS A-PHYSICAL METALLURGY AND
   MATERIALS SCIENCE
AB The evolution of eutectic morphologies following primary solidification has been studied in the refractory metal aluminide (Ta-Al-Fe, Nb-Al-Co, and Nb-Al-Fe) ternary systems. The undercooling accompanying solid growth, as related to the extended solute solubility in the primary and secondary phases can be used to account for the evolution of phase morphologies during ternary eutectic solidification. For small undercooling, the conditions of interfacial equilibrium remain valid, while in the case of significant undercooling when nucleation constraints occur, there is a departure from equilibrium leading to unexpected phases. In Ta-Al-Fe, an extended solubility of Fe in sigma was observed, which was consistent with the formation of a halo of mu phase on primary sigma. In Nb-Al-Co, a halo of C14 is formed on primary CoAl, but very limited vice versa. However, in the absence of a solidus projection it was not possible to definitively determine the extended solute solubility in the primary phase. In Nb-Al-Fe when nucleation constraints arise, the inability to initiate coupled growth of NbAl3 + C14 leads to the occurrence of a two-phase halo of C14 + Nb2Al, indicating a large undercooling and departure from equilibrium. (C) The Author( s) 2018. This article is an open access publication
SN 1073-5623
EI 1543-1940
PD MAY
PY 2018
VL 49A
IS 5
BP 1749
EP 1761
DI 10.1007/s11661-018-4519-1
UT WOS:000428844800033
ER

PT J
AU Baldan, R
   Guimaraes, R
   Nunes, CA
   Gabriel, SB
   Coelho, GC
AF Baldan, Renato
   Guimaraes, Renata
   Nunes, Carlos Angelo
   Gabriel, Sinara Borborema
   Coelho, Gilberto Carvalho
TI Oxidation Behavior of the Niobium-Modified MAR-M247 Superalloy at 1,000
   A degrees C in Air
SO OXIDATION OF METALS
AB MAR-M247 superalloy has excellent mechanical properties and oxidation resistance. The aim of this work was to evaluate the oxidation behavior of a Nb-modified MAR-M247 superalloy (10.2 wt% Co; 10.2 W; 8.5 Cr; 5.6 Al; 1.6 Nb; 1.4 Hf; 1.1 Ti; 0.7 Mo; 0.15 C; 0.06 Zr; 0.02 B; Ni balance). The samples were subjected to oxidation tests in air at 1,000 A degrees C up to 240 h and the weight gain was measured every 24 h. The material in the as-cast condition as well as those from the oxidation tests were characterized with the aid of SEM/EDS and X-ray diffraction (XRD). The results showed that the n value and the parabolic rate constant (k) for the MAR-M247(Nb) superalloy at 1,000 A degrees C were about 0.1 and 2.8 x 10(-8) mg(2)cm(-4)s(-1), respectively. The microstructural characterization showed the formation of NiO oxides in the outer layer, Cr2O3, TiO2, CoO, (Ni,Co)Cr2O4 spinels, W20O58 and HfO2 particles in the intermediate layer and Al2O3 in the inner layer and in the gamma' depleted zone of the material.
RI Baldan, Renato/K-6877-2014; Coelho, Gilberto/F-7866-2012; Nunes,
   Carlos/F-6144-2012
OI Baldan, Renato/0000-0003-4172-3689; Coelho,
   Gilberto/0000-0002-3696-1001; Nunes, Carlos/0000-0001-9100-9761
SN 0030-770X
EI 1573-4889
PD FEB
PY 2015
VL 83
IS 1-2
BP 151
EP 166
DI 10.1007/s11085-014-9517-0
UT WOS:000348357800009
ER

PT J
AU Pike, LM
   Srivastava, SK
   Forsythe, AK
AF Pike, Lee M.
   Srivastava, S. Krishna
   Forsythe, Alison K.
TI A New Alumina-Forming Ni-Co-Cr Base Alloy for Service in Gas Turbine
   Engine Combustors and Other High-Temperature Applications
SO JOURNAL OF MATERIALS ENGINEERING AND PERFORMANCE
CT 29th Conference and Exposition on Advanced Aerospace Materials and
   Processes (AeroMat)
CY MAY 07-10, 2018
CL Orlando, FL
AB HAYNES((R)) 233 alloy based on the Ni-Co-Cr-Mo-Al system has been developed for service at high temperatures. The origins of 233 alloy can be traced to a couple of Haynes alloys: 230 alloy and 214 alloy. The former is a premier high-temperature alloy with superb creep strength and is widely accepted in the gas turbine industry. It is also chromia forming. The alumina-forming 214 alloy with its 4.5% Al content possesses outstanding oxidation resistance at high temperatures, but its creep strength above similar to 1800 degrees F (982 degrees C) is very poor. The new 233 alloy attempts to bridge this performance. This paper will present preliminary test results for 233 alloy from the products of the first production heats, including the tensile and creep properties of the alloy, microstructure, oxidation properties, as well as fabricability. These results will be compared and discussed with those of popular gas turbine alloys such as 230, 214, 617, and X alloys. The preliminary test results indicate that HAYNES 233 alloy has a unique combination of excellent oxidation resistance and creep-rupture strength while at the same time being readily fabricable. These properties make the alloy an attractive candidate for a wide variety of gas turbine and other high-temperature applications.
SN 1059-9495
EI 1544-1024
PD APR
PY 2019
VL 28
IS 4
SI SI
BP 1929
EP 1935
DI 10.1007/s11665-019-03950-2
UT WOS:000467433000005
ER

PT J
AU Osada, T
   Gu, YF
   Yuan, Y
   Yokokawa, T
   Harada, H
AF Osada, Toshio
   Gu, Yuefeng
   Yuan, Yong
   Yokokawa, Tadaharu
   Harada, Hiroshi
TI A Kinetic Model for Grain Growth in a Polycrystalline Ni-Co Base
   Superalloy with gamma/gamma Two-Phase
SO JOURNAL OF THE JAPAN INSTITUTE OF METALS
AB Grain growth kinetics was studied in a new Ni-Co base disk superalloy with gamma/gamma two-phase structure (TMW-4M3) The alloy was heat-treated from 1100 to 1160 C for up to 100 h after hot-deformation The results indicated that the size of un-dissolved gamma -phase increased with increasing of temperature or time because of Ostwald ripening Meanwhile the grain size of the alloy showed a good agreement with the Zener s pinning model at all tested conditions which means that the grain size can be estimated from the size and the volume fraction of the un-dissolved gamma -phase particles Furthermore assuming that the coarsening behavior of the pinning gamma particles follows Lifshitz-Slyozov-Wagner (LSW) theory we estimate that the activation energy of the gamma particle growth in TMW-4M3 is 303 +/- 28 kJ/mol (within the gamma sub-solvus temperature range from 1100 to 1150 C) which is close to that of diffusion of Al and Ti atoms in the matrix Therefore we suggest that the grain growth in TMW-4M3 follows the diffusion-controlled growth model of gamma formers in the matrix and the grain growth rate is determined by the coarsening rate of un-dissolved gamma -phase particles
RI OSADA, Toshio/D-3226-2014
SN 0021-4876
EI 1880-6880
PD OCT
PY 2010
VL 74
IS 10
BP 688
EP 696
DI 10.2320/jinstmet.74.688
UT WOS:000284564100011
ER

PT J
AU Tawancy, HM
   Al-Hadhrami, LM
   Mohammed, AI
   Alyousef, FK
   Dafalla, H
AF Tawancy, H. M.
   Al-Hadhrami, L. M.
   Mohammed, A. I.
   Alyousef, F. K.
   Dafalla, H.
TI Oxidation Behavior of Selected Bond Coats Based on the gamma' plus gamma
   Structure and Their Performance in Thermal Barrier Coatings Deposited on
   a Nickel-Based Superalloy
SO OXIDATION OF METALS
AB Three bond coats based on the gamma'-Ni3Al + gamma-Ni microstructure were developed by diffusing pairs of Pt layers and metallic layers with selected compositions into a Ni-based superalloy. Thermal exposure tests at 1,150 A degrees C with 24-h cycling period to room temperature were used to evaluate the thermal stability and oxidation behavior of the bond coats as well as their performance in thermal barrier coating systems utilizing zirconia-7 wt% yttria as the top coat. It is shown that a bond coat developed by a Pt layer and a layer of Ni-6 wt% Re-0.5 wt% Y alloy outperforms the conventional gamma' + gamma Pt bond coats by more than two folds. Most evidence points out that the proper concentrations of Re and Y in the presence of balanced concentrations of other elements, particularly Al, Ti, Cr and Co can significantly enhance the thermal stability and oxidation resistance of gamma' + gamma Pt bond coats.
RI Dafalla, Hatim D M/J-4819-2013
SN 0030-770X
EI 1573-4889
PD JUN
PY 2015
VL 83
IS 5-6
BP 417
EP 440
DI 10.1007/s11085-014-9525-0
UT WOS:000353826700001
ER

PT J
AU Birol, Y
AF Birol, Yucel
TI Thermal fatigue testing of Inconel 617 and Stellite 6 alloys as
   potential tooling materials for thixoforming of steels
SO MATERIALS SCIENCE AND ENGINEERING A-STRUCTURAL MATERIALS PROPERTIES
   MICROSTRUCTURE AND PROCESSING
AB The principle failure mechanism in thixoforming dies is thermal fatigue as the mechanical loading on the tooling is modest owing to a mushy feedstock. Samples of X32CrMoV33 steel, Inconel 617 and Stellite 6 alloys were submitted to thermal cycling under conditions which approximate thixoforming of steels. The thermal fatigue test of the X32CrMoV33 hot work tool steel was terminated after 1500 cycles due to severe surface degradation and temper softening, both leading to a relatively poor thermal fatigue resistance, in spite of favorable thermo-physical properties. The response to thermal cycling of the Ni- and Co-based superalloys, Inconel 617 and Stellite 6, under steel thixoforming conditions, on the other hand, was encouraging. The Inconel 617 and Stellite 6 samples are much more resistant to oxidation and temper softening than the hot work tool steel, providing a superior resistance to thermal fatigue cracking with few and relatively shallow cracks after as many as 5000 thermal cycles. (C) 2009 Elsevier B.V. All rights reserved.
RI birol, yucel/K-7139-2012
OI birol, yucel/0000-0002-5829-1045
SN 0921-5093
PD MAR 25
PY 2010
VL 527
IS 7-8
BP 1938
EP 1945
DI 10.1016/j.msea.2009.11.021
UT WOS:000275639200039
ER

PT B
AU Miglietti, W
   Du Toit, M
AF Miglietti, Warren
   Du Toit, Madeleine
GP ASME
TI HIGH STRENGTH, DUCTILE BRAZE REPAIRS FOR STATIONARY GAS TURBINE
   COMPONENTS - PART 2
SO PROCEEDINGS OF ASME TURBO EXPO 2009, VOL 4
CT 54th ASME Turbo Expo 2009
CY JUN 08-12, 2009
CL Orlando, FL
SP ASME, Int Gas Turbine Inst
AB Both aviation and land based turbine components such as vanes/nozzles, combustion chambers, liners, and transition pieces often degrade and crack in service. Rather than replacing with new components, innovative repairs can help reduce overhaul and maintenance costs. These components are cast from either Co-based solid solution superalloys such as FSX-414, or Ni-based gamma prime precipitation strengthened superalloys such as IN738. The nominal compositions of FSX-414 and IN738 are Co-29.5Cr-10.5N1-7W-2Fe [max]-0.25C-0.012B and Ni-0.001B -0.17C-8.5Co-16Cr-1.7Mo-3.4Al-2.6W-1.7Ta-2Nb-3.4Ti-0.1Zr, respectively.
   Diffusion brazing has been used for over four decades to repair cracks and degradation on these types of components. Typically, braze materials utilized for component repairs are Ni and Co-based braze fillers containing B and/or Si as melting point depressants. Especially when repairing wide cracks typically found on industrial gas turbine components, these melting point depressants can form brittle intermetallic boride and silicide phases that effect mechanical properties such as low cycle and thermal fatigue. The objective of this work is to investigate and evaluate the use of hyper-eutectic Ni-Cr-Hf and Ni-Cr-Zr braze filler metals, where the melting point depressant is no longer B, but Hf and/or Zr. Typically, with joint gaps or crack widths less than 0.15mm, the braze filler metal alone can be utilized. For cracks greater than 0.15mm, a superalloy powder is mixed with the braze filler metal to enable wide cracks to be successfully braze repaired. As a means of qualifying the diffusion braze repair, both metallurgical and mechanical property evaluations were carried out. The metallurgical evaluation consisted of optical and scanning electron microscopy, and microprobe analysis. The diffusion brazed area consisted of a fine-grained equiaxed structure, with carbide phases, gamma [gamma] dendrites, flower shaped/rosette gamma-gamma' [gamma-gamma prime] eutectic phases and Ni(7)Hf(2), Ni(5)HF, or Ni(5)Zr intermetallic phases dispersed both intergranularly and intragranularly. Hardness tests showed that the Ni-Hf and Ni-Zr intermetallic phase only has a hardness range of 250Hv to 400Hv; whereas, the typical Cr-boride phases have hardness ranges from 800Hv to 1000Hv Therefore the hardness values of the Ni-Hf and Ni-Zr intermetallic phases are 2.5-3.2 times softer than the Cr-boride intermetallic phases. As a result the LCF properties of the wide gap Ni-Cr-Hf and Ni-Cr-Zr brazed joints are superior to those of the Ni-Cr-B braze filler metals. The mechanical property evaluations were tensile tests at both room temperature and elevated temperature, stress rupture tests from 760 degrees C-1093 degrees C and finally low cycle fatigue [LCF] tests, the latter being one of the most important and severe tests to conduct, since the cracks being repaired are thermal fatigue driven. At the optimum braze thermal cycle, the mechanical test results achieved were a minimum of 80% and sometimes equivalent to that of the base metals properties.
BN 978-0-7918-4885-2
PY 2009
BP 903
EP 914
UT WOS:000277058700086
ER

PT J
AU Tsai, CW
   Sung, KC
   Kasai, K
   Murakami, H
AF Tsai, Che-Wei
   Sung, Kuen-Cheng
   Kasai, Kzauki
   Murakami, Hideyuki
TI Isothermal Oxidation of Aluminized Coatings on High-Entropy Alloys
SO ENTROPY
AB The isothermal oxidation resistance of Al0.2Co1.5CrFeNi1.5Ti0.3 high-entropy alloy is analyzed and the microstructural evolution of the oxide layer is studied. The limited aluminum, about 3.6 at %, leads to the non-continuous alumina. The present alloy is insufficient for severe circumstances only due to chromium oxide that is 10 mu m after 1173 K for 360 h. Thus, the aluminized high-entropy alloys (HEAs) are further prepared by the industrial packing cementation process at 1273 K and 1323 K. The aluminizing coating is 50 mu m at 1273 K after 5 h. The coating growth is controlled by the diffusion of aluminum. The interdiffusion zone reveals two regions that are the Ti-, Co-, Ni-rich area and the Fe-, Cr-rich area. The oxidation resistance of aluminizing HEA improves outstandingly, and sustains at 1173 K and 1273 K for 441 h without any spallation. The alumina at the surface and the stable interface contribute to the performance of this Al0.2Co1.5CrFeNi1.5Ti0.3 alloy.
RI Tsai, Che-Wei/S-2698-2019; MURAKAMI, Hideyuki/H-2990-2011
OI Tsai, Che-Wei/0000-0003-3072-7916; MURAKAMI,
   Hideyuki/0000-0001-8220-5816
SN 1099-4300
PD OCT
PY 2016
VL 18
IS 10
AR 376
DI 10.3390/e18100376
UT WOS:000390100800034
ER

PT J
AU Barba, D
   Alabort, E
   Pedrazzini, S
   Collins, DM
   Wilkinson, AJ
   Bagot, PAJ
   Moody, MP
   Atkinson, C
   Jerusalem, A
   Reed, RC
AF Barba, D.
   Alabort, E.
   Pedrazzini, S.
   Collins, D. M.
   Wilkinson, A. J.
   Bagot, P. A. J.
   Moody, M. P.
   Atkinson, C.
   Jerusalem, A.
   Reed, R. C.
TI On the microtwinning mechanism in a single crystal superalloy
SO ACTA MATERIALIA
AB The contribution of a microtwinning mechanism to the creep deformation behaviour of single crystal superalloy MD2 is studied. Microtwinning is prevalent for uniaxial loading along (011) at 800 degrees C for the stress range 625 to 675 MPa and 825 degrees C for 625 MPa. Using quantitative stereology, the twin fraction and twin thickness are estimated; this allows the accumulated creep strain to be recovered, in turn supporting the role of the microtwinning mode in conferring deformation. Atom probe tomography confirms the segregation of Cr and Co at the twin/parent interface, consistent with the lowering of the stacking fault energy needed to support twin lengthening and thickening. A model for diffusion controlled growth of twins is proposed and it is used to recover the measured creep strain rate. The work provides the basis for a thermo-mechanical constitutive model of deformation consistent with the microtwinning mechanism. (C) 2017 Acta Materialia Inc. Published by Elsevier Ltd.
RI Moody, Michael P/H-9377-2013; Barba, Daniel/R-8815-2019; Barba,
   Daniel/G-4925-2017
OI Moody, Michael P/0000-0002-9256-0966; Barba, Daniel/0000-0002-1413-6932;
   Barba, Daniel/0000-0002-1413-6932; Pedrazzini,
   Stella/0000-0002-4691-2991; Collins, David/0000-0003-2458-9713; Alabort,
   Enrique/0000-0001-7832-6383
SN 1359-6454
EI 1873-2453
PD AUG 15
PY 2017
VL 135
BP 314
EP 329
DI 10.1016/j.actamat.2017.05.072
UT WOS:000407536800032
ER

PT B
AU Osada, T
   Gu, YF
   Nagashima, N
   Yuan, Y
   Yokokawa, T
   Harada, H
AF Osada, Toshio
   Gu, Yuefeng
   Nagashima, Nobuo
   Yuan, Yong
   Yokokawa, Tadaharu
   Harada, Hiroshi
BE Huron, ES
   Reed, RC
   Hardy, MC
   Mills, MJ
   Montero, RE
   Portella, PD
   Telesman, J
TI NEW QUANTITATIVE ANALYSIS OF CONTRIBUTING FACTORS TO STRENGTH OF DISK
   SUPERALLOYS
SO SUPERALLOYS 2012
CT 12th International Symposium on Superalloys
CY SEP 09-13, 2012
CL Seven Springs, PA
SP TMS
AB The contributions of multiple strengthening factors to the 0.2% flow stress have been studied in a cast and wrought Ni-Co base disk superalloy with varying grain size, twin fraction and bimodal or trimodal gamma' size distributions. The alloy was heat-treated within the gamma' sub- and super-solvus temperature ranges between 1100 degrees C to 1180 degrees C, followed by two step aging heat-treatment. The contribution of each strengthening factor are analyzed by measuring its Vickers hardness at over a structural scale ranging from nano to micro levels and then by converting the hardness differences to the contribution to the 0.2% flow stress on the basis of the empirical relation: sigma(0.2)=2.46Hv. The results clearly show that the contribution of grain boundary strengthening decreased and reached zero with increasing solution temperature. The behavior followed Hall-Petch effect and Zener's pinning model, and strongly depended on the size and volume fraction of pinning primary gamma' that is un-dissolved during solution treatment. Meanwhile, the contributions of secondary and tertiary gamma' precipitation strengthening increased with increasing temperature. The behaviors also strongly depend on the volume fraction of the primary gamma' since the designed total volume fraction of gamma' of the alloy is approximately 0.5. As a result, the combinations of these strengthening factors lead to the maximum flow stress at solution temperature of 1135 degrees C. This would suggest that the primary gamma' plays an important role to optimize the microstructure combination through the solution heat-treatment.
OI Osada, Toshio/0000-0003-1539-9264
BN 978-0-470-94320-5
PY 2012
BP 121
EP 128
UT WOS:000324518300013
ER

PT J
AU Pandey, P
   Kashyap, S
   Palanisamy, D
   Sharma, A
   Chattopadhyay, K
AF Pandey, Prafull
   Kashyap, Sanjay
   Palanisamy, Dhanalakshmi
   Sharma, Amit
   Chattopadhyay, Kamanio
TI On the high temperature coarsening kinetics of gamma ' precipitates in a
   high strength Co37.6Ni35.4Al9.9Mo4.9Cr5.9Ta2.8Ti3.5 fcc-based high
   entropy alloy
SO ACTA MATERIALIA
AB The paper reports evolution of two-phase microstructure quantitatively in a high entropy alloy of composition Co37.6Ni35.4Al9.9Mo4.9Ta2.8Ti3.5. A very high-volume fraction of ordered L1(2) precipitates forms below its solvus temperature of 1156 degrees C that cannot be suppressed during quenching. The quench microstructure contains nanometric bimodal size distribution of spheroidal and irregular precipitates, both having L1(2) ordering (gamma') and a Co + Ni concentration close to 75 at. %, thus representing a stoichiometry of (Ni,Co)(3) (AI,Cr,Ta,Ti,Mo). The alloy shows hardening on aging with a peak in hardness value at 900 degrees C for 50 h of annealing. The morphology of the precipitates at this stage evolves into cuboidal shape having rounded corners with a lattice mismatch of +0.22% with the matrix. A detailed study of the coarsening behaviour of these precipitates in the matrix of complex solid solution indicates that the coarsening follows a modified LSW mechanism with estimated activation energy of 360 +/- 50 kJ/mol between 900 and 1000 degrees C. This is slightly higher than the activation energy of most of the solutes in gamma Co matrix that does not contain heavy elements like W or Re. The high-volume fraction of the precipitates together with coarsening resistance lead to an attractive high temperature strength that is higher than many of the known superalloys. (C) 2019 Acta Materialia Inc. Published by Elsevier Ltd. All rights reserved.
OI Tiwary, Chandra Sekhar/0000-0001-9760-9768
SN 1359-6454
EI 1873-2453
PD SEP 15
PY 2019
VL 177
BP 82
EP 95
DI 10.1016/j.actamat.2019.07.011
UT WOS:000482871500008
ER

PT J
AU Shen, C
   Wang, Y
AF Shen, C.
   Wang, Y.
TI Modeling Dislocation Network and Dislocation-Precipitate Interaction at
   Mesoscopic Scale Using Phase Field Method
SO INTERNATIONAL JOURNAL FOR MULTISCALE COMPUTATIONAL ENGINEERING
