Repository: MatInfoUB/NLP-Queries

File: Cobalt_superalloys_thermomechanical_processing1.txt (part 13 of 22)
FN Clarivate Analytics Web of Science
UT CCC:000409284800022
ER

PT J
AU Jiang, Weiguo
   Wang, Li
   Li, Xiangwei
   Lou, Langhong
TI The nucleation and growth mechanism of Ni-Sn eutectic in a single
   crystal superalloy
SO JOURNAL OF CRYSTAL GROWTH
VL 479
BP 75
EP 82
PD DEC 1 2017
PY 2017
AB The microstructure of single crystal superalloy with and without tin
   layer on the surface of as-cast and heat-treatment state was
   investigated by optical microscope (OM) and scanning electron microscopy
   (SEM). The composition of different regions on the surface was tested by
   energy dispersive X-ray (EDS). The reaction intermetallic compound (IMC)
   formed in the heat treatment process was confirmed by X-ray diffraction
   (XRD). The orientations of different microstructure in samples as heat
   treatment state were determined by electron back-scattering diffraction
   (EBSD) method. The porosity location in the interdendritic region was
   observed by X-ray computed tomography (XCT).
   The experiment results showed that the remained Sn on the surface of the
   superalloy reacted with Ni, and then formed Ni3Sn4 in the as-cast state.
   Sn enriched by diffusion along the porosity located in the
   interdendritic region and gamma + gamma' (contain a little of Sn)
   eutectic and Ni3Sn2 formed in single crystal superalloy during heat
   treatment, and the recalescence behaviors were found. Ni3Sn2 nucleated
   independently in the cooled liquid at the front of (gamma + gamma') (Sn)
   eutectic. The nucleation and growth mechanism of the eutectic and Ni3Sn2
   IMC during heat treatment was discussed in the present paper. (C) 2017
   Elsevier B.V. All rights reserved.
ZS 0
TC 1
ZB 0
ZR 0
Z8 0
Z9 1
SN 0022-0248
UT CCC:000413648200011
ER

PT J
AU Safari, Mandi
   Nogorani, Farhad Shahriari
TI Formation mechanism of high activity aluminide coating on Ni-CeO2 coated
   Rene 80 alloy
SO SURFACE & COATINGS TECHNOLOGY
VL 329
BP 218
EP 223
PD NOV 25 2017
PY 2017
AB High temperature oxidation behavior of protective oxide scales can be
   improved by surface doping with reactive elements such as cerium. In
   this investigation, an intermediate Ni-CeO2 layer was electrodeposited
   on the surface of Rene 80 nickel-based superalloy before pack
   cementation aluminizing treatment. Electrodeposition of the Ni-CeO2
   layer was carried out using direct current and Watts nickel
   electroplating bath containing 30 g/lit nano ceria particles.
   Electrodeposited specimens were aluminized in a powder mixture of
   aluminum, ammonium chloride, and alumina by a two-step treatment at 760
   and 1040 degrees C to form an inward growth-type coating. Cross sections
   of the coated specimens were studied by means of scanning electron
   microscopy, energy dispersive spectroscopy and X-ray diffractometry. The
   results showed that after aluminizing the composite intermediate layer
   converts to an Al-rich NiAI layer with a porous and CeO2-free surface
   zone below which a CeO2-containing layer exists. Three-zone
   microstructure of two-step aluminide coatings on nickel-based
   superalloys was observed below the CeO2-containing layer. The mechanism
   of coating formation was discussed. The oxidation resistance of the CeO2
   modified coating in 10 five-hour cycles at 1050 degrees C was
   considerably better than the unmodified coating.
RI Nogorani, Farhad Shahriari/K-3209-2016
OI Nogorani, Farhad Shahriari/0000-0002-4045-9524
ZS 0
ZR 0
Z8 0
ZB 0
TC 1
Z9 1
SN 0257-8972
UT CCC:000414115300024
ER

PT J
AU Nadammal, Naresh
   Cabeza, Sandra
   Mishurova, Tatiana
   Thiede, Tobias
   Kromm, Arne
   Seyfert, Christoph
   Farahbod, Lena
   Haberland, Christoph
   Schneider, Judith Ann
   Portella, Pedro Dolabella
   Bruno, Giovanni
TI Effect of hatch length on the development of microstructure, texture and
   residual stresses in selective laser melted superalloy Inconel 718
SO MATERIALS & DESIGN
VL 134
BP 139
EP 150
PD NOV 15 2017
PY 2017
AB In the present study, samples fabricated by varying the deposition hatch
   length during selective laser melting of nickel based superalloy Inconel
   718 were investigated. Microstructure and texture of these samples was
   characterized using scanning electron microscopy, combined with electron
   back-scattered diffraction, and residual stress assessment, using
   neutron diffraction method. Textured columnar grains oriented along the
   sample building direction were observed in the shorter hatch length
   processed sample. A ten-fold increase in the hatch length reduced the
   texture intensity by a factor of two attributed to the formation of
   finer grains in the longer hatch length sample. Larger gradients of
   transverse residual stress in the longer hatch length sample were also
   observed. Along the build direction, compressive stresses in the shorter
   hatch length and negligible stresses for the longer hatch length
   specimen were observed. Changes to the temperature gradient (G) in
   response to the hatch length variation, influenced the G to growth rate
   (R) ratio and the product GxR, in agreement with the microstructures and
   textures formed. For the residual stress development, geometry of the
   part also played an important role. In summary, tailored isotropy could
   be induced in Inconel 718 by a careful selection of parameters during
   selective laser melting. (C) 2017 Elsevier Ltd. All rights reserved.
RI Bruno, Giovanni/E-2817-2013; Kromm, Arne/B-4657-2013; Cabeza, Sandra/; Mishurova, Tatiana/
OI Bruno, Giovanni/0000-0001-9632-3960; Kromm, Arne/0000-0003-0340-9656;
   Cabeza, Sandra/0000-0002-6567-1169; Mishurova,
   Tatiana/0000-0002-9349-0453
ZS 0
Z8 1
TC 34
ZB 0
ZR 0
Z9 35
SN 0264-1275
UT CCC:000411896200015
ER

PT J
AU Chen, Xiao-Min
   Lin, Y. C.
   Wu, Fan
TI EBSD study of grain growth behavior and annealing twin evolution after
   full recrystallization in a nickel-based superalloy
SO JOURNAL OF ALLOYS AND COMPOUNDS
VL 724
BP 198
EP 207
PD NOV 15 2017
PY 2017
AB The grain growth behaviors of a nickel-based superalloy after full
   recrystallization are investigated by hot compression test plus
   annealing treatment. Electron backscattered diffraction technology
   (EBSD) is utilized to analyze the grain boundary features. It is found
   that the annealing parameters greatly affect the average grain size, and
   annealing twin boundaries, including Sigma 3, Sigma 9, and Sigma 27
   boundaries. The fully-recrystallized grains can rapidly grow up at
   relatively high annealing temperatures with the increase of annealing
   time. Meanwhile, large fractions of annealing twin boundaries form at
   the initial stage of annealing treatment. However, with the further
   increase of annealing time, the content of annealing twins slightly
   drops due to the migration of grain boundaries or twin boundaries. When
   the annealing temperature is increased, the shape of annealing twin is
   apparently lengthened while the number of annealing twin sharply
   decreases. In addition, the kinetics model for grain growth after full
   recrystallization is established and validated by the experimental
   observations. (C) 2017 Elsevier B.V. All rights reserved.
TC 31
ZS 0
ZR 0
Z8 1
ZB 0
Z9 31
SN 0925-8388
UT CCC:000407848400025
ER

PT J
AU Pouranvari, M.
   Ekrami, A.
   Kokabi, A. H.
TI Microstructure evolution mechanism during post-bond heat treatment of
   transient liquid phase bonded wrought IN718 superalloy: An approach to
   fabricate boride-free joints
SO JOURNAL OF ALLOYS AND COMPOUNDS
VL 723
BP 84
EP 91
PD NOV 5 2017
PY 2017
AB The microstructure of a transient liquid phase (TLP) bonded nickel base
   superalloy using B-containing filler metal after completion of
   isothermal solidification can usually be described by a eutectic-free
   joint centerline with extensive in-situ boride precipitation in the
   diffusion affected zone which in turn can affect the joint properties.
   Therefore, designing a proper post-bond heat treatment is needed to
   produce a robust joint. This paper addresses the microstructure
   evolution mechanism during post-bond heat treatment (PBHT) of TLP bonded
   wrought IN718 nickel base superalloy. PBHT at 1150 degrees C, which is
   lower than the solvus temperature of the borides, for 12 h resulted in
   boride-free joint with uniform chemical composition and enhanced aging
   response. The microstructure evolution of the bond during PBHT was
   featured by fragmentation, break up and dissolution of Cr-Mo-Nb rich
   borides. The dissolution of the borides at a temperature lower than
   their initial solvus temperature can be attributed to the modification
   of boride composition during diffusion-induced homogenization process
   associated with PBHT. Increasing PBHT time resulted in enhanced
   contribution of solid solution strengthening in the joint centerline and
   stronger response to aging treatment due to alloying elements
   homogenization. (C) 2017 Elsevier B.V. All rights reserved.
OI Pouranvari, Majid/0000-0002-9603-447X
ZS 0
ZR 0
ZB 0
Z8 1
TC 20
Z9 20
SN 0925-8388
UT CCC:000407009400013
ER

PT J
AU Sulak, Ivo
   Obrtlik, Karel
TI Effect of tensile dwell on high-temperature low-cycle fatigue and
   fracture behaviour of cast superalloy MAR-M247
SO ENGINEERING FRACTURE MECHANICS
VL 185
SI SI
BP 92
EP 100
PD NOV 2017
PY 2017
AB Hot isostatically-pressed, nickel-based superalloy MAR-M247 was tested
   under fatigue and creep-fatigue conditions. Continuous cycling and
   cycling with 10 min tensile dwells in each cycle were applied in
   symmetrical strain control cycle with constant total strain amplitude at
   900 degrees C in air. Cyclic hardening/softening curves, cyclic
   stress-strain curves and fatigue life curves were obtained. The
   introduction of tensile dwells resulted in lower fatigue life in total
   strain representation. Surface relief, specimen sections and fracture
   surface observations revealed crack initiation sites, crack density and
   crack paths, and help to clarify the effect of dwells on fatigue
   behaviour. (C) 2017 Elsevier Ltd. All rights reserved.
RI Sulak, Ivo/V-3290-2017
OI Sulak, Ivo/0000-0003-3748-4515
ZR 0
TC 5
ZS 0
Z8 0
ZB 0
Z9 5
SN 0013-7944
UT CCC:000415941400009
ER

PT J
AU Gabb, T. P.
   Rogers, R. B.
   Nesbitt, J. A.
   Miller, R. A.
   Puleo, B. J.
   Johnson, D.
   Telesman, J.
   Draper, S. L.
   Locci, I. E.
TI Influences of Processing and Fatigue Cycling on Residual Stresses in a
   NiCrY-Coated Powder Metallurgy Disk Superalloy
SO JOURNAL OF MATERIALS ENGINEERING AND PERFORMANCE
VL 26
IS 11
BP 5237
EP 5250
PD NOV 2017
PY 2017
AB Oxidation and corrosion can attack superalloy disk surfaces exposed to
   increasing operating temperatures in some turbine engine environments.
   Any potential protective coatings must also be resistant to harmful
   fatigue cracking during service. The objective of this study was to
   investigate how residual stresses evolve in one such coating. Fatigue
   specimens of a powder metallurgy-processed disk superalloy were coated
   with a NiCrY coating, shot peened, and then subjected to fatigue in air
   at room and high temperatures. The effects of this processing and
   fatigue cycling on axial residual stresses and other aspects of the
   coating were assessed. While shot peening did induce beneficial
   compressive residual stresses in the coating and substrate, these
   stresses relaxed in the coating with subsequent heating. Several cast
   alloys having compositions near the coating were subjected to thermal
   expansion and tensile stress relaxation tests to help explain this
   response of residual stresses in the coating. For the coated fatigue
   specimens, this response contributed to earlier cracking of the coating
   than for the uncoated surface during long intervals of cycling at 760
   degrees C. Yet, substantial compressive residual stresses still remained
   in the substrate adjacent to the coating, which were sufficient to
   suppress fatigue cracking there. The coating continued to protect the
   substrate from hot corrosion pitting, even after fatigue cracks
   initiated in the coating.
TC 0
ZS 0
Z8 0
ZR 0
ZB 0
Z9 0
SN 1059-9495
UT CCC:000415178100010
ER

PT J
AU Ren, Bo
   Zhang, Min
   Chen, Changjun
   Wang, Xiaonan
   Zou, Tao
   Hu, Zengrong
TI Effect of Heat Treatment on Microstructure and Mechanical Properties of
   Stellite 12 Fabricated by Laser Additive Manufacturing
SO JOURNAL OF MATERIALS ENGINEERING AND PERFORMANCE
VL 26
IS 11
BP 5404
EP 5413
PD NOV 2017
PY 2017
AB Microstructure evolution and wear resistance of Stellite 12 produced by
   laser additive manufacturing were studied in untreated and heat-treated
   conditions. In untreated conditions, cobalt matrix dendrites and
   interdendritic eutectic carbides were the primary microstructure, blocky
   and lamellar eutectic carbides can be found, and M7C3 and M23C6 are the
   primary carbides. Heat treatment can modify the microstructure of this
   alloy. Primary carbides were dissolved into the cobalt matrix after
   solution treatment. Aging treatment resulted in the precipitation of
   carbides, the transformation of M7C3 into M23C6 carbides, and the
   increase in microhardness. Solution and aging treatment can also cause
   the precipitation of carbides, but the morphology and distribution of
   carbides were absolutely different. The wear resistance of untreated
   samples at room temperature (RT) and 600 degrees C is better than that
   at 200 and 400 degrees C due to the high hardness at RT and the
   formation of oxide film at 600 degrees C. The wear resistance of
   heat-treated samples was tested at 600 degrees C; it was dominated by
   the formation and flake-off of oxide film. The sample that underwent
   solution plus aging treatment has a superior wear resistance.
ZS 0
ZB 0
ZR 0
Z8 0
TC 4
Z9 4
SN 1059-9495
UT CCC:000415178100027
ER

PT J
AU Pakniat, M.
   Ghaini, F. Malek
   Torkamany, M. J.
TI Effect of Heat Treatment on Liquation Cracking in Continuous Fiber and
   Pulsed Nd:YAG Laser Welding of HASTELLOY X Alloy
SO METALLURGICAL AND MATERIALS TRANSACTIONS A-PHYSICAL METALLURGY AND
   MATERIALS SCIENCE
VL 48A
IS 11
BP 5387
EP 5395
PD NOV 2017
PY 2017
AB Laser welding of HASTELLOY X is highly feasible; however, hot cracking
   can be a matter of concern. The objective of this study is to assess the
   effect of solution heat treatment on susceptibility to liquation
   cracking in welding of a 2-mm-thick HASTELLOY X plate. In addition,
   Nd-YAG pulsed laser (400 W) and continuous wave (CW) fiber laser (600 W)
   were compared with each other in this respect. Results revealed that
   performing the prewelding solution heat treatment reduces the tendency
   for occurrence of liquation cracking. Furthermore, it was established
   that by increasing pulse frequency, there was a significant reduction in
   the tendency for liquation cracking. With CW laser welding of HASTELLOY
   X in the solution-heat-treated condition, the tendency for heat-affected
   zone (HAZ) cracking was found to be minimized. (C) The Minerals, Metals
   & Materials Society and ASM International 2017.
TC 2
ZR 0
Z8 0
ZS 0
ZB 0
Z9 2
SN 1073-5623
UT CCC:000412849400023
ER

PT J
AU Wang, Fu
   Ma, Dexin
   Buehrig-Polaczek, Andreas
TI Eutectic Formation During Solidification of Ni-Based Single-Crystal
   Superalloys with Additional Carbon
SO METALLURGICAL AND MATERIALS TRANSACTIONS A-PHYSICAL METALLURGY AND
   MATERIALS SCIENCE
VL 48A
IS 11
BP 5442
EP 5448
PD NOV 2017
PY 2017
AB gamma/gamma' eutectics' nucleation behavior during the solidification of
   a single-crystal superalloy with additional carbon was investigated by
   using directional solidification quenching method. The results show that
   the nucleation of the gamma/gamma' eutectics can directly occur on the
   existing gamma dendrites, directly in the remaining liquid, or on the
   primary MC-type carbides. The gamma/gamma' eutectics formed through the
   latter two mechanisms have different crystal orientations than that of
   the gamma matrix. This suggests that the conventional Ni-based
   single-crystal superalloy castings with additional carbon only guarantee
   the monocrystallinity of the gamma matrix and some gamma/gamma'
   eutectics and, in addition to the carbides, there are other misoriented
   polycrystalline microstructures existing in macroscopically considered
   "single-crystal" superalloy castings. (C) The Minerals, Metals &
   Materials Society and ASM International 2017.
Z8 0
ZS 0
ZR 0
TC 2
ZB 0
Z9 2
SN 1073-5623
UT CCC:000412849400028
ER

PT J
AU Zouari, Meriem
   Loge, Roland E.
   Bozzolo, Nathalie
TI In Situ Characterization of Inconel 718 Post-Dynamic Recrystallization
   within a Scanning Electron Microscope
SO METALS
VL 7
IS 11
BP 476
EP 476
PD NOV 2017
PY 2017
AB Microstructure evolution within the post-dynamic regime following hot
   deformation was investigated in Inconel 718 samples with different
   dynamically recrystallized volume fractions and under conditions such
   that no -phase particles were present. In situ annealing treatments
   carried out to mimic post-dynamic conditions inside the Scanning
   Electron Microscope (SEM) chamber suggest the occurrence of both
   metadynamic and static recrystallization mechanisms. Static
   recrystallization was observed in addition to metadynamic
   recrystallization, only when the initial dynamically recrystallized
   volume fraction was very small. The initial volume fraction of
   dynamically recrystallized grains appears to be decisive for subsequent
   microstructural evolution mechanisms and kinetics. In addition, the
   formation of annealing twins is observed along with the growth of
   recrystallized grains, but then the twin density decreases as the
   material enters the capillarity-driven grain growth regime.
RI Bozzolo, Nathalie/B-2870-2008
OI Bozzolo, Nathalie/0000-0002-8963-977X
Z8 1
ZS 0
ZB 1
ZR 0
TC 8
Z9 8
SN 2075-4701
UT CCC:000416803200026
ER

PT J
AU Cervellon, A.
   Cormier, J.
   Mauget, F.
   Hervier, Z.
TI VHCF life evolution after microstructure degradation of a Ni-based
   single crystal superalloy
SO INTERNATIONAL JOURNAL OF FATIGUE
VL 104
BP 251
EP 262
PD NOV 2017
PY 2017
AB Very high cycle fatigue (VHCF) properties of a Ni-based single crystal
   superalloy (CMSX-4) have been studied at 20 kHz and temperature of 1000
   degrees C between 10(6) and 10(10) cycles. Tests have been performed
   using 4 microstructural states of CMSX-4 (as-received, thermally aged at
   1100 C/300 h and creep deformed in tension at 1100 degrees C/120 MPa for
   24 h and 100 h) to evaluate the impact of microstructure degradation on
   VHCF fracture mechanisms and lifetime. At ratio of R = -1, crack
   initiation at internal casting pore and subsequent planar slip
   propagation is systematically observed for all investigated
   microstructure. At ratio of R = 0.8, crack initiation occurs from
   multiple internal or subsurface pores. Mode I micro-propagation is
   observed and associated with the addition of a large mean stress. In
   specimens prior crept-deformed in tension, the density of micro-cracks
   is higher due to the precipitation coarsening. Moreover, the crack
   propagation path is affected by the morphology of the gamma/'gamma'
   microstructure. Both phenomena result in reduced VHCF lifetimes in
   comparison to the reference state. (C) 2017 Elsevier Ltd. All rights
   reserved.
RI Cormier, Jonathan/I-5348-2012
ZB 0
ZS 0
ZR 0
TC 8
Z8 1
Z9 8
SN 0142-1123
UT CCC:000411421600022
ER

PT J
AU Ahmed, Raasheduddin
   Barrett, Paul Ryan
   Menon, Mamballykalathil
   Hassan, Tasnim
TI Thermo-mechanical low-cycle fatigue-creep of Haynes 230
SO INTERNATIONAL JOURNAL OF SOLIDS AND STRUCTURES
VL 126
BP 90
EP 104
PD NOV 2017
PY 2017
AB Combustor liners of airplane gas turbine engines experience premature
   thermo-mechanical fatigue-creep (TMFC) failure under operational loading
   conditions. The loading history of combustor liners encompass
   temperature fluctuation between ambient to as high as 1000 degrees C,
   and concurrent strain or stress fluctuation with load peak dwell-periods
   of 30 min to as long as 16 h of flying time. Repetition of such an
   anisothermal loading history leads to crack initiation in components via
   TMFC damage accumulation processes. In an effort to investigate such
   TMFC failures, a set of anisothermal experiments, both in-phase and
   out-of-phase, with peak dwell periods, were carried out for Haynes 230,
   a nickel-based superalloy used in constructing combustor liners.
   Analysis of the responses from out-of-phase experiments with compression
   dwells show mean-stress evolution in the tensile direction, while that
   from in-phase experiments with tensile dwells show mean-stress evolution
   in the compression direction. The total stress relaxation during peak
   strain dwell in the TIVIFC loading in general decreases with cycle,
   whereas that in the isothermal low-cycle fatigue-creep (LCFC) increases
   with cycle. The cyclic hardening-softening response is found to depend
   on the maximum temperature in the TMFC loading cycle. While calculating
   the inelastic strain in the experiments, it was found that the time
   derivative of the elastic modulus needed to be considered to prevent
   anomalous shifting of the hysteresis loops with cycles. The fatigue
   lives in the TMFC experiments are adversely affected by higher maximum
   temperatures and longer dwell-periods. These experimental responses are
   presented and analyzed, and challenges in developing a unified
   constitutive model for simulation of these responses are identified. (C)
   2017 Elsevier Ltd. All rights reserved.
ZR 0
ZS 0
ZB 0
Z8 0
TC 1
Z9 1
SN 0020-7683
UT CCC:000412964800007
ER

PT J
AU You, Qifan
   Yuan, Hua
   You, Xiaogang
   Li, Jiayan
   Zhao, Longhai
   Shi, Shuang
   Tan, Yi
TI Segregation behavior of nickel-based superalloy after electron beam
   smelting
SO VACUUM
VL 145
BP 116
EP 122
PD NOV 2017
PY 2017
AB The segregation behavior of alloy elements in nicked-based superalloy
   ingots during electron beam smelting was investigated. Three series of
   experiments were carried out with different parameters. The
   micromorphology of the cross section of the ingot and the distribution
   of alloy elements in the ingot were analyzed. The results show that the
   melt solidified at the bottom and formed a region of equiaxed grain at
   the beginning of solidification; the columnar crystal is formed in the
   middle of ingot with the proceeding of solidification; the region with
   large grains is formed at the end of the solidification. The segregation
   of alloy elements is weak during solidification after the nickel-based
   superalloy is smelted for 10 min with a power of 9 kW. That is, Ni, Ti,
   Mo and Al show positive segregation with effective segregation
   coefficient value of 0.994, 0.982, 0.995 and 0.884, respectively; Cr, Co
   and W show negative segregation with effective segregation coefficient
   value of 1.051, 1.005 and 1.013, respectively. With the increasing of
   smelting power and time, the segregation degree of Ni, Cr, Ti, W and Mo
   is increased, the segregation degree of Al is decreased and the
   segregation degree of Co shows little change in the ingot. (C) 2017
   Elsevier Ltd. All rights reserved.
Z8 0
ZB 0
ZR 0
TC 5
ZS 0
Z9 5
SN 0042-207X
UT CCC:000413612000016
ER

PT J
AU Keller, Trevor
   Lindwall, Greta
   Ghosh, Supriyo
   Ma, Li
   Lane, Brandon M.
   Zhang, Fan
   Kattner, Ursula R.
   Lass, Eric A.
   Heigel, Jarred C.
   Idell, Yaakov
   Williams, Maureen E.
   Allen, Andrew J.
   Guyer, Jonathan E.
   Levine, Lyle E.
TI Application of finite element, phase-field, and CALPHAD-based methods to
   additive manufacturing of Ni-based superalloys
SO ACTA MATERIALIA
VL 139
BP 244
EP 253
PD OCT 15 2017
PY 2017
AB Numerical simulations are used in this work to investigate aspects of
   microstructure and micro segregation during rapid solidification of a
   Ni-based superalloy in a laser powder bed fusion additive manufacturing
   process. Thermal modeling by finite element analysis simulates the laser
   melt pool, with surface temperatures in agreement with in situ
   thermographic measurements on Inconel 625. Geometric and thermal
   features of the simulated melt pools are extracted and used in
   subsequent mesoscale simulations. Solidification in the melt pool is
   simulated on two length scales. For the multicomponent alloy Inconel
   625, microsegregation between dendrite arms is calculated using the
   Scheil-Gulliver solidification model and DICTRA software. Phase-field
   simulations, using Ni-Nb as a binary analogue to Inconel 625, produced
   microstructures with primary cellular/dendritic arm spacings in
   agreement with measured spacings in experimentally observed
   microstructures and a lesser extent of microsegregation than predicted
   by DICTRA simulations. The composition profiles are used to compare
   thermodynamic driving forces for nucleation against experimentally
   observed precipitates identified by electron and Xray diffraction
   analyses. Our analysis lists the precipitates that may form from FCC
   phase of enriched interdendritic compositions and compares these against
   experimentally observed phases from 1 h heat treatments at two
   temperatures: stress relief at 1143 K (870 degrees C) or homogenization
   at 1423 K (1150 degrees C). Published by Elsevier Ltd on behalf of Acta
   Materialia Inc.
RI Ghosh, Supriyo/I-2243-2019; Lass, Eric/AAE-9593-2019; Lane, Brandon/; Guyer, Jonathan/M-5165-2016; Lindwall, Greta/; Keller, Trevor/
OI Ghosh, Supriyo/0000-0001-7265-5266; Lass, Eric/0000-0003-1428-3585;
   Lane, Brandon/0000-0001-5153-1678; Guyer, Jonathan/0000-0002-1407-6589;
   Lindwall, Greta/0000-0003-4221-8510; Keller, Trevor/0000-0002-2920-8302
TC 54
Z8 0
ZR 0
ZB 1
ZS 0
Z9 54
SN 1359-6454
UT CCC:000413381700023
PM 29230094
ER

PT J
AU Popovich, V. A.
   Borisov, E. V.
   Popovich, A. A.
   Sufiiarov, V. Sh.
   Masaylo, D. V.
   Alzina, L.
TI Impact of heat treatment on mechanical behaviour of Inconel 718
   processed with tailored microstructure by selective laser melting
SO MATERIALS & DESIGN
VL 131
BP 12
EP 22
PD OCT 5 2017
PY 2017
AB Additive manufacturing (AM) technologies are known to allow the
   production of parts with an extreme degree of complexity, enabling
   design and functional part optimization. However, the resulting
   microstructures and mechanical properties of AM materials are not well
   understood due to unique and complex thermal cycles observed during
   processing. This study aims to adjust the microstructure of Inconel 718
   specimens produced by selective laser melting (SLM). The microstructural
   design was achieved through process parameters manipulation and
   post-process heat treatment. The effects of heat treatment on
   microstructure, process induced defects, deformation behaviour and
   failure mechanisms were studied. Directional columnar grained
   microstructure accompanied by interdendritic Laves phases and carbide
   particles was observed in as-processed material. Hot isostatic pressing
   (HIP) improved mechanical properties, which was attributed to
   dissolution of undesirable Laves and delta-phase as well as pore
   closure. All investigated samples maintained their intended tailored
   microstructural build up with distinct differences in mechanical
   properties. The results presented in this study show the capability of
   the SLM process to produce parts with mechanical properties better than
   conventional Inconel material. The microstructural design demonstrated
   here can be exploited in AM fabrication of complex components requiring
   challenging high-temperature mechanical performance.
RI Sufiiarov, Vadim/G-1610-2014; Borisov, Evgenii/G-1806-2014
OI Sufiiarov, Vadim/0000-0002-1889-4183; 
ZB 0
Z8 1
TC 44
ZR 3
ZS 0
Z9 47
SN 0264-1275
UT CCC:000406738400002
ER

PT J
AU Moskvichev, V. V.
   Sukhodoeva, N. V.
   Fedorova, E. N.
   Popov, A. S.
TI Adhesion Energy in the Metal/Oxide System for the Case of
   High-Temperature Oxidation of Nickel-Based Superalloys
SO RUSSIAN METALLURGY
IS 10
BP 884
EP 889
DI 10.1134/S0036029517100135
PD OCT 2017
PY 2017
AB The microstructure of the oxide layer is studied and the adhesion energy
   of the metal/oxide interface is determined after high-temperature
   isothermal oxidation (T = 1150 degrees C) of a single-crystal commercial
   Rene N5 nickel alloy. Experiments upon heating and rapid cooling are
   performed to initiate failure of the oxide layer. The elastic energy of
   the metal/oxide interface is determined using the model of circular
   buckling followed by edge delamination. Calculations are conducted for a
   homogeneous alumina layer and with allowance for the multilayer
   structure that forms at the initial stages of alloy oxidation. The
   adhesion energy is 72 and 27 J/m(2) for these cases, respectively.
RI Fedorova, Elena/AAH-6608-2019; Vladimir, Moskvichev/
OI Vladimir, Moskvichev/0000-0001-7072-2250
ZR 0
ZB 0
ZS 0
Z8 0
TC 0
Z9 0
SN 0036-0295
EI 1555-6255
UT WOS:000423266900020
ER

PT J
AU Wang, Guanglei
   Sun, Yuan
   Wang, Xinguang
   Liu, Jide
   Liu, Jinlai
   Li, Jinguo
   Yu, Jinjiang
   Zhou, Yizhou
   Jin, Tao
   Sun, Xudong
   Sun, Xiaofeng
TI Microstructure evolution and mechanical behavior of Ni-based single
   crystal superalloy joint brazed with mixed powder at elevated
   temperature
SO JOURNAL OF MATERIALS SCIENCE & TECHNOLOGY
VL 33
IS 10
BP 1219
EP 1226
PD OCT 2017
PY 2017
AB Brazing of a Ni-based single crystal superalloy has been investigated
   with the additive Ni-based superalloy and filler Ni-Cr-W-B alloy at 1260
   degrees C, and attentions were paid to the microstructure evolution
   during brazing and the stress-rupture behavior at 980 degrees C of such
   brazed joints after homogenization. Microstructure in the brazed joint
   generally includes brazing alloy zone (BAZ), isothermally solidified
   zone (ISZ) and diffusion affected zone (DAZ). Microstructure evolution
   during this brazing process is discussed at the heating stage, the
   holding stage and the cooling stage respectively, according to the
   diffusion path of B atoms. Initially well-distributed gamma/gamma'
   microstructure in the homogenized bonded zone after heat treatment and
   substantial gamma' rafts enhance the post-brazed joint to obtain a
   stress-rupture lifetime of more than 120 h at 980 degrees C/250 MPa. On
   the other hand, the decreased stress-rupture behavior of post-brazed
   joint, compared with parenting material, is ascribed to the presence of
   inside brazing porosity and stray grain boundary, which not only reduces
   the effective loading-carrying area but also offers preferential sites
   for creep vacancy aggregation to further soften stray grain boundary.
   And finally an early fracture of these post-brazed joints through the
   intergranular microholes aggregation and growth mode under this testing
   condition was observed. (C) 2017 Published by Elsevier Ltd on behalf of
   The editorial office of Journal of Materials Science & Technology.
OI Sun, Xudong/0000-0003-4770-0840
ZB 0
ZR 0
TC 4
Z8 1
ZS 0
Z9 4
SN 1005-0302
UT CCC:000414224600022
ER

PT J
AU Li, C.
   White, R.
   Fang, X. Y.
   Weaver, M.
   Guo, Y. B.
TI Microstructure evolution characteristics of Inconel 625 alloy from
   selective laser melting to heat treatment
SO MATERIALS SCIENCE AND ENGINEERING A-STRUCTURAL MATERIALS PROPERTIES
   MICROSTRUCTURE AND PROCESSING
VL 705
BP 20
EP 31
PD SEP 29 2017
PY 2017
AB Superalloy Inconel 625 has been widely used in selective laser melting
   (SLM). Since SLM-induced microstructure with columnar grains, strong
   texture, porosity, and undesired properties, heat treatment is often
   used to tune the microstructure and mechanical properties. However, the
   microstructure evolution of IN 625 from SLM to heat treatment is poorly
   understood. In this study, IN 625 samples were SLMed and then heat
   treated at elevated temperatures. Microstructure evolution
   characteristics of the processed IN 625 alloy have been characterized
   using optical metallography, scanning electron microscopy (SEM),
   electron backscatter diffraction (EBSD), transmission electron
   microscopy (TEM), X-ray diffraction, and micro indentation. Fine
   dendrite microstructures with strong texture parallel to layer build-up
   direction was observed in the as-SLM samples due to rapid cooling and
   epitaxial growth. High dislocation density and high microhardness were
   found in the gamma matrix which also contains high Z-contrast
   precipitates. After annealing at high temperatures, random grain growth
   accompanied by dislocation annihilation and twinning occurs. The
   decrease in lattice parameter and the prevalence of large grain boundary
   misorientation in the gamma matrix suggests that SLM-induced residual
   stress be significantly reduced. In addition, the uncertainty of
   mechanical properties due to the process variations was quantified.
RI Li, Chao/N-3964-2018; White, Ryan/L-5115-2013
OI White, Ryan/0000-0001-9023-4713
TC 29
Z8 4
ZB 0
ZR 0
ZS 0
Z9 31
SN 0921-5093
UT CCC:000413135700004
ER

PT J
AU Pu, Enxiang
   Zheng, Wenjie
   Song, Zhigang
   Zhang, Ke
   Yang, Feng
   Lu, Hengchang
   Dong, Han
TI Evolution of microstructure and tensile properties during solution
   treatment of nickel-based UNS N10276 alloy
SO MATERIALS SCIENCE AND ENGINEERING A-STRUCTURAL MATERIALS PROPERTIES
   MICROSTRUCTURE AND PROCESSING
VL 705
BP 335
EP 347
PD SEP 29 2017
PY 2017
AB Influence of solution treatment (ST) on microstructure evolution and
   mechanical behavior of nickel-based UNS N10276 alloy were investigated
   by a variety of techniques such as optical metallography, scanning
   electron microscopy, transmission electron microscopy and tensile
   testing. The average grain size remained almost unaffected by hold time
   at 1050 C, resulting from the pinning effect of secondary phase on the
   grain boundary. A sharp increase in grain size and grain growth rate was
   observed with increasing solutionizing temperature up to 1150 C
   irrespective of hold time, which was mainly related to the complete
   dissolution of precipitated particles as well as to the enhanced
   diffusion of solute atoms. The rate of grain growth reduced with
   extending solutionizing time and decreasing temperature. Flow curve
   parameters based on Ludwigson equation for the alloy after heat
   treatment were determined. The dissolution of secondary phase particles,
   combined with the grain growth, increased the work hardening exponent
   (n) and dramatically improved the tensile ductilities (TD), but reduced
   the tensile strengths (TS) to large extent. Both TD and n monotonically
   increased with increasing solutionizing temperature and prolonging hold
   time as the alloy was solutionized beyond 1100 degrees C, while the TS
   and strain hardening rate (SHR) showed a reverse varying trend to that
   of TD and n. As the heat treatment was performed at 1050 degrees C,
   tensile properties were not monotonically changing with hold time, which
   is associated with the increase in amount of precipitates and with the
   Ostwald ripening of precipitated particles. On the basis of Hall-Petch
   relation and experimental data, the mathematical relationships between
   tensile properties and grain size of the alloy solutionized at
   temperatures higher than 1150 C, were obtained by linear regression
   analysis. The Hall-Petch strengthening coefficient for yield strength of
   the UNS N10276 alloy was estimated to be 18.35 MPa mm(1/2).
ZS 0
TC 2
Z8 0
ZR 0
ZB 0
Z9 2
SN 0921-5093
UT CCC:000413135700041
ER

PT J
AU Gao, Shuang
   Hou, Jieshan
   Guo, Yongan
   Zhou, Lanzhang
TI Microstructural evolution and mechanical properties of solution annealed
   cast IN617B alloy during long-term thermal exposure
SO MATERIALS SCIENCE AND ENGINEERING A-STRUCTURAL MATERIALS PROPERTIES
   MICROSTRUCTURE AND PROCESSING
VL 704
BP 302
EP 310
PD SEP 17 2017
PY 2017
AB Cast IN617B alloy, a nickel-based superalloy, is considered as a
   preferential candidate for castings or valve components in developing
   700 degrees C Advanced Ultra Supercritical (A-USC) power plant.
   Microstructural evolution and mechanical properties of solution annealed
   cast IN617B alloy during the long-term thermal exposure at 700 degrees C
   are systematically investigated. The results show that Ti (C, N), M6C
   and M23C6 are the primary precipitates in as-cast microstructure, and
   most of them completely dissolved after solution heat treatment. The
   major precipitates in the thermal exposed microstructure are M23C6, M6C
   and gamma' phases, and a trace amount of a phases are also detected
   within grains. By comparison with previous studies on wrought IN617B
   alloy, it is identified that the processing method exerts a significant
   influence on the morphology of M23C6 carbides within grains. Moreover,
   the microstructure observation reveals that the growth of M23C6
   facilitates the formation of gamma' by enriching gamma'-formation
   elements, and conversely, dense gamma' phase inhibites the coarsening
   and transformation of M23C6 by constraining the diffusion of
   M23C6-formation elements. The tensile strength of 700 C improves
   strikingly due to the precipitation strengthening of gamma' phases and
   carbides while the ductility decreases noticeably. The significant
   coarsening of carbides on grain boundaries (GBs) results in the fracture
   mechanism evolution during long-term thermal exposure.
ZR 0
ZB 0
ZS 0
TC 2
Z8 0
Z9 2
SN 0921-5093
UT CCC:000411847100037
ER

PT J
AU Demetriou, V.
   Robson, J. D.
   Preuss, M.
   Morana, R.
TI Study of the effect of hydrogen charging on the tensile properties and
   microstructure of four variant heat treatments of nickel alloy 718
SO INTERNATIONAL JOURNAL OF HYDROGEN ENERGY
VL 42
IS 37
SI SI
BP 23856
EP 23870
PD SEP 14 2017
PY 2017
AB This study examined the hydrogen embrittlement sensitivity of nickel
   alloy 718 given four different heat treatments to obtain various
   microstructural states. The four heat treatments examined are the oil
   and gas 718 heat treatment, the aerospace 718 heat treatment, and two
   variant two-step heat treatments, with a difference in aging heat
   treatment named 718 low band and high band. Each heat treatment leads to
   differences in the precipitate morphologies of gamma', gamma" and delta
   phases.
   Material characterisation and fractography of the examined heat
   treatments were performed using a high resolution FEG SEM. Three
   specimens of each condition were pre-charged with hydrogen and tensile
   properties were compared with those of non-charged specimens. It was
   observed that hydrogen embrittlement was associated with intergranular
   and transgranular microcrack formation, leading to an intergranular
   brittle fracture. 8 phase may assist the intergranular crack
   propagation, and this was shown to be particularly true when this phase
   is coarse enough to produce crack initiation, but this is not the only
   factor determining embrittlement. Other microstructural features play a
   role, as does the strength of the material. The aerospace heat
   treatment, which gives the highest strength and ductility in the
   uncharged state, shows the greatest reduction in properties with
   hydrogen charging. (C) 2017 Hydrogen Energy Publications LLC. Published
   by Elsevier Ltd. All rights reserved.
ZB 0
Z8 0
ZR 0
ZS 0
TC 9
Z9 9
SN 0360-3199
UT CCC:000412607800050
ER

PT J
AU Lyczkowska, K.
   Adamiec, J.
TI Repair of Precision Castings Made of the Inconel 713C Alloy
SO ARCHIVES OF FOUNDRY ENGINEERING
