Repository: MatInfoUB/NLP-Queries

File: Cobalt_superalloys_thermomechanical_processing3.txt (part 13 of 21)
FN Clarivate Analytics Web of Science
   in the total volume fraction of gamma'. Published by Elsevier B.V.
ZR 1
TC 26
ZB 1
ZS 0
Z8 3
Z9 29
SN 0921-5093
UT CCC:000284788200005
ER

PT J
AU Bestor, M. A.
   Martens, R. L.
   Holler, R. A.
   Weaver, M. L.
TI Influences of annealing and hafnium concentration on the microstructures
   of sputter deposited beta-NiAl coatings on superalloy substrates
SO INTERMETALLICS
VL 18
IS 11
BP 2159
EP 2168
PD NOV 2010
PY 2010
AB This study was conducted to establish the influences of high hafnium
   concentrations and high temperature annealing on the microstructures of
   beta-NiAl coatings. Binary NiAl and ternary NiAl-1.0 at.% Hf coatings
   were deposited onto CMSX-4 (R) superalloy substrates via unbalanced DC
   magnetron sputtering. Investigations were conducted using scanning
   electron microscopy, electron probe microanalysis, transmission electron
   microscopy, X-ray diffraction, and three-dimensional atom probe
   tomography in an effort to determine the influences of annealing on the
   coating microstructures and coating/substrate interdiffusion. All
   as-deposited coatings were found to consist of a B2 structured solid
   solution consistent with the Ni-rich beta-NiAl. Post-deposition
   annealing at 1000 degrees C resulted in significant coating-substrate
   interdiffusion and in the formation of an interdiffusion zone, the
   extent/thickness of which decreased with the addition of Hf Annealing
   additionally produced gamma'-Ni3Al precipitates in the binary coatings
   and nanometer-sized Hf-rich precipitates in Hf-containing coatings. The
   majority of these precipitates were identified as the equilibrium
   Heusler (i e, Ni2AlHf) phase; however, when Hf-containing specimens were
   annealed in a high carbon environment, significant concentrations of
   carbon were incorporated Into the coatings. This sometimes resulted in
   the formation of HfC precipitates The results have been analyzed and
   discussed relative to previous research on sputter deposited NiAl-Hf
   coatings. (C) 2010 Elsevier Ltd All rights reserved
ZB 0
ZR 0
Z8 1
ZS 0
TC 11
Z9 11
SN 0966-9795
UT CCC:000282710400022
ER

PT J
AU Zotov, N.
   Bartsch, M.
   Chernova, L.
   Schmidt, D. A.
   Havenith, M.
   Eggeler, G.
TI Effects of annealing on the microstructure and the mechanical properties
   of EB-PVD thermal barrier coatings
SO SURFACE & COATINGS TECHNOLOGY
VL 205
IS 2
BP 452
EP 464
PD OCT 15 2010
PY 2010
AB The effects of thermal annealing at 1000 degrees C in air on the
   microstructure and the mechanical properties (Young's modulus and
   hardness) of thermal barrier coatings consisting of a 4 mol% Y(2)O(3)
   partially stabilized ZrO(2) top coat and a NiCoCrAlY bond coat,
   deposited by electron beam physical vapour deposition on nickel-based
   superalloy IN 625, have been investigated using X-ray diffraction, Raman
   spectroscopy, scanning electron microscopy (SEM), image analysis and
   nanoindentation. During annealing, the ceramic top coat undergoes
   sintering and recrystallization. These processes lead to stress
   relaxation, an increase of the intra-columnar porosity and the number of
   large pores as measured by Image analysis of SEM micrographs. An
   increase of the grain size of the gamma-phase in the bond coat,
   accompanied by changes in the morphology of gamma-grains with annealing
   time, is also observed Correlations between these microstructural
   changes in the top coat and the bond coat and their mechanical
   properties are established and discussed. (C) 2010 Elsevier B.V All
   rights reserved.
RI Eggeler, Gunther/R-9833-2016; Bartsch, Marion/B-9501-2012
OI Eggeler, Gunther/0000-0002-6671-4618; Bartsch,
   Marion/0000-0002-3952-2928
ZR 0
Z8 1
TC 15
ZS 0
ZB 1
Z9 16
SN 0257-8972
UT CCC:000282542300033
ER

PT J
AU Ning, Yongquan
   Yao, Zekun
   Guo, Hongzhen
   Fu, M. W.
   Li, Hui
   Xie, Xinghua
TI Investigation on hot deformation behavior of P/M Ni-base superalloy
   FGH96 by using processing maps
SO MATERIALS SCIENCE AND ENGINEERING A-STRUCTURAL MATERIALS PROPERTIES
   MICROSTRUCTURE AND PROCESSING
VL 527
IS 26
BP 6794
EP 6799
PD OCT 15 2010
PY 2010
AB The hot deformation behavior of a powder metallurgy (P/M) Ni-base
   superalloy FGH96 was investigated at the temperature (T) of 1050-1140
   degrees C, strain rate (epsilon) of 0.002-1.0 s(-1), and the height
   reduction of 20-50% via isothermal hot compression experiment. The flow
   behavior and the microstructural mechanism of the synthesized superalloy
   were systematically studied. The processing map was constructed based on
   the experiment data to evaluate the efficiency of power dissipation and
   recognize the instability regimes for forging process determination. The
   processing map with the strain of 0.15 exhibits a smooth and small
   variation of eta and predicts a little instability regime confined at
   (T: 1050 degrees C, epsilon : 1.0 s(-1)), attributed to the previous
   particle boundary (PPB) cracks. The map obtained at the strain of 0.65
   reveals a large domain with the efficiency above 40% and predicts two
   instability regimes at around (1050 degrees C, 1s(-1)) and located in
   the regime of (T: 1080-1140 degrees C, epsilon : 0.002 - 0.01 s(-1)),
   respectively. The optimum processing condition is identified as (T: 1140
   degrees C, epsilon : 1.0 s(-1)), which presented the highest efficiency
   in hot working process, as well as the obtained fine microstructure
   after the hot processing. Via microstructure characterization and
   observation, it is concluded that the dynamic recrystallization (DRX)
   occurred at the PPBs in the P/M superalloy. The DRX and the strain rate
   sensitivity exponent m are both affected by true strain. The local DRX
   presents a relatively low m in a small strain compression. With an
   increase of strain, the fraction of the recrystallized grains increases
   with to. The global DRX. however, presents a relatively high m in a
   large strain compression. It is thus indicated that the superplasticity
   of FGH96 superalloy can be realized at a slow strain rate such as 0.001
   s(-1) and the deformation temperature of 1110 degrees C, near to the
   gamma'-transus temperature, by using the uniformly fine-grained
   superalloys as well as the high temperature superplastic forming
   equipment. Crown Copyright (C) 2010 Published by Elsevier B.V. All
   rights reserved.
RI Fu, M.W./M-7680-2013
OI Fu, M.W./0000-0002-0409-9701
ZS 0
ZR 0
TC 35
Z8 11
ZB 0
Z9 38
SN 0921-5093
UT CCC:000283113200002
ER

PT J
AU Puetz, Philipp
   Huang, Xiao
   Lima, R. S.
   Yang, Q.
   Zhao, L.
TI Characterization of transient oxide formation on CoNiCrAlY after heat
   treatment in vacuum and air
SO SURFACE & COATINGS TECHNOLOGY
VL 205
IS 2
BP 647
EP 657
PD OCT 15 2010
PY 2010
AB The application of thin film sensors on hot section components of gas
   turbine engines requires the formation a specific and complex layered
   structure that is functional, reliable, and durable. In the case of
   conducting substrates, such as the nickel- or cobalt-based superalloys,
   an electrically-insulating layer (typically aluminum oxide) is required
   between the sensing layer elements and the substrate. In order to
   achieve suitable bonding of alumina to the substrate, a MCrAlY type bond
   coat is commonly applied to the metallic substrate and the subsequent
   formation of dense, adherent oxide(s) on the MCrAlY coating surface can
   ultimately determine the durability of the layered structure In this
   work, test specimens consisting of a high-velocity oxy-fuel (HVOF)
   CoNiCrAlY coated nickel-base substrate were subjected to selected vacuum
   and air furnace heat treatments in order to observe the effects of the
   heat treatments on the transient oxide formation on the CoNiCrAlY
   surface. The surfaces and cross-sectional features of the test specimens
   were examined using scanning electron microscope (SEM) and energy
   dispersive spectrometry analysis (EDS). together with the X-ray
   diffraction (XRD) analysis Of the heat treatment conditions examined,
   the vacuum heat treated CoNiCrAlY specimens exhibited the formation of a
   denser alumina layer while the air furnace heat treatments resulted in a
   more ridge-like alumina formation on the surface Increasing heat
   treatment temperature and time reduced the amount of transition metal
   oxide and encouraged more uniform alumina formation. (C) 2010 Elsevier
   B.V. All rights reserved
RI Huang, Xiao/Q-2906-2018
OI Huang, Xiao/0000-0001-8055-3745
Z8 4
ZS 0
ZB 0
TC 28
ZR 0
Z9 28
SN 0257-8972
UT CCC:000282542300061
ER

PT J
AU Li, Yanan
   Han, Yafang
TI Recrystallization of Ni(3)Al Base Single Crystal Alloy IC6SX with
   Different Surface Mechanical Processes
SO JOURNAL OF MATERIALS SCIENCE & TECHNOLOGY
VL 26
IS 10
BP 883
EP 888
DI 10.1016/S1005-0302(10)60141-7
PD OCT 2010
PY 2010
AB The recrystallization behavior of Ni(3)Al base single crystal alloy
   IC6SX with different mechanical processes has been studied The specimens
   of the alloy were treated by surface cleaning and cold working during
   the blades manufacture and then heat treated in the temperature range of
   800-1260 degrees C for 1 h to 4 h The microstrcture of the specimens
   were examined by optical and scaning electron microscopy and the room
   temperature tensile property stress rupture property under the test
   condition of 1100 degrees C/130 MPa and the thermal cycle fatigue
   resistance under 1100-20 degrees C of the specimens with and without
   recrystallization were carried out The experimental results showed that
   the initial recrystallization nucleation temperatures of the alloy by
   dry grit blasting wet grit blasting indentation shot blasting and
   burnishing were 900-950 degrees C/1 h 1000-1100 degrees C/1 h 1200-1220
   degrees C/4 h 1220-1240 degrees C/1 h and 1220-1240 degrees C/1 h
   respectively and the primal recrystallization completing temperatures of
   the alloy by those mechanical processes mentioned above were 1200-1210
   degrees C/1 h 1100-1200 degrees C/1 h 1220-1240 degrees C/4 h 1240-1260
   degrees C/1 h and 1240-1260 degrees C/1 h respectively The results also
   indicated that the deformation amount of the specimens by burnishing and
   dry grit blasting was bigger than that by wet grit blasting and shot
   blasting according to their recrystallization temperature and the
   micro-hardness profile below the surface of specimens It has been found
   that the recrystallization had no evident effect on mechanical
   properties of the alloy
TC 6
ZB 0
Z8 2
ZR 0
ZS 0
Z9 6
SN 1005-0302
UT CCC:000284188600004
ER

PT J
AU Zhang, Jian
   Lu, Jinguo
   Jin, Tao
   Sun, Xiaofeng
   Hu, Zhuangqi
TI Effect of Solidification Parameters on the Microstructure and Creep
   Property of a Single Crystal Ni-base Superalloy
SO JOURNAL OF MATERIALS SCIENCE & TECHNOLOGY
VL 26
IS 10
BP 889
EP 894
DI 10.1016/S1005-0302(10)60142-9
PD OCT 2010
PY 2010
AB A single crystal Ni-base superalloy was processed with withdrawal rates
   between 2 and 7 mm/min The as-cast microstructures, heat treatment
   response and creep property have been characterized as a function of the
   withdrawal rate As expected the primary and secondary dendrite arm
   spacing decreased with increasing withdrawal rate microsegregation
   degree and porosity distribution were also varied with different
   withdrawal rates The withdrawal rate of 2 mm/min resulted in a
   noticeable residual microsegregation even after full heat treatment The
   samples solidified at 7 mm/min exhibited a high density of cast
   porosities and this led to a dramatical decline of the creep strain 4 or
   6 mm/min appeared to be the optimum withdrawal rate in the present study
   which resulted in a uniform microstructure and an optimum density of
   cast porosity
ZB 0
Z8 7
TC 19
ZR 0
ZS 0
Z9 20
SN 1005-0302
UT CCC:000284188600005
ER

PT J
AU Atabaki, M. Mazar
   Hanzaei, A. Talebi
TI Partial transient liquid phase diffusion bonding of Zircaloy-4 to
   stabilized austenitic stainless steel 321
SO MATERIALS CHARACTERIZATION
VL 61
IS 10
BP 982
EP 991
PD OCT 2010
PY 2010
AB An innovative method was applied for bonding Zircaloy-4 to stabilized
   austenitic stainless steel 321 using an active titanium interlayer.
   Specimens were joined by a partial transient liquid phase diffusion
   bonding method in a vacuum furnace at different temperatures under 1 MPa
   dynamic pressure of contact The influence of different bonding
   temperatures on the microstructure, microindentation hardness, joint
   strength and interlayer thickness has been studied. The diffusion of Fe,
   Cr, Ni and Zr has been investigated by scanning electron microscopy and
   energy dispersive spectroscopy elemental analyses Results showed that
   control of the heating and cooling rate and 20 mm soaking at 1223 K
   produces a perfect joint. However, solid-state diffusion of the melting
   point depressant elements into the joint metal causes the solid/liquid
   interface to advance until the joint is solidified The tensile strength
   of all the bonded specimens was found around 480-670 MPa Energy
   dispersive spectroscopy studies indicated that the melting occurred
   along the interface of the bonded specimens as a result of the transfer
   of atoms between the interlayer and the matrix during bonding This
   technique provides a reliable method of bonding zirconium alloy to
   stainless steel (C) 2010 Elsevier Inc All rights reserved
RI Atabaki, Mehdi Mazar/I-6400-2019
ZS 0
TC 18
ZB 0
ZR 0
Z8 0
Z9 18
SN 1044-5803
UT CCC:000281497700010
ER

PT J
AU Zhang Mingjie
   Li Fuguo
   Wang Shuyun
   Liu Chenyi
TI Characterization of hot deformation behavior of a P/M nickel-base
   superalloy using processing map and activation energy
SO MATERIALS SCIENCE AND ENGINEERING A-STRUCTURAL MATERIALS PROPERTIES
   MICROSTRUCTURE AND PROCESSING
VL 527
IS 24-25
BP 6771
EP 6779
PD SEP 25 2010
PY 2010
AB The hot deformation behavior of a nickel-base superalloy prepared by
   powder metallurgy (P/M) was investigated by using isothermal constant
   strain rate compressing tests conducted in deformation temperature from
   1000 degrees C to 1100 degrees C and strain rate from 0.001 s(-1) to 1
   s(-1). The true stress-true strain curves show that the alloy has higher
   strength at the temperature of 1000 degrees C. The processing maps for
   hot working were established based on the variations of efficiency of
   powder dissipation with deformation temperature and strain rate,
   interpreted using dynamic material model (DMM). The processing maps
   demonstrate that strain markedly affected the instability regions. The
   efficiencies of powder dissipation obtained in the strain range from 0.1
   to 0.7 are essentially similar, which indicates that strain has a slight
   influence on it. The alloy exhibits a better workability in deformation
   temperature range from 1060 degrees C to 1100 degrees C and strain rate
   range from 1 x 10(-1.5)s(-1) to 1 x 10(-0.5)s(-1) owing to lower
   activation energy. Moreover, the fine recrystallized grain region can be
   identified on the basis of Zener-Hollomon parameter map at strain of
   0.6. (C) 2010 Elsevier B.V. All rights reserved.
OI Liu, Bang/0000-0001-7103-4636
ZR 0
Z8 12
TC 32
ZB 0
ZS 0
Z9 36
SN 0921-5093
UT CCC:000281942900045
ER

PT J
AU Liu Fencheng
   Lin Xin
   Yang Gaolin
   Huang Chunping
   Chen Jing
   Huang Weidong
TI MICROSTRUCTURES AND MECHANICAL PROPERTIES OF LASER SOLID FORMED NICKLE
   BASE SUPERALLOY INCONEL 718 PREPARED IN DIFFERENT ATMOSPHERES
SO ACTA METALLURGICA SINICA
VL 46
IS 9
BP 1047
EP 1054
DI 10.3724/SP.J.1037.2010.00046
PD SEP 11 2010
PY 2010
AB Due to the rapid melting and solidification in laser molten pool, the
   laser solid forming (LSF) samples have generally much finer
   microstructure than that of the conventional cast, and are also free of
   macrosegregation. To date, more and more researchers have reported the
   application of LSF technology in the forming of superalloy, which
   contains some easily segregated elements such as Nb, Ti and Al. To
   prevent the molten pool from oxidation, the LSF process usually should
   be performed within a protective atmosphere. But in practice, the
   forming of oxidation-resistant metals are always performed in the air
   atmosphere and only the molten pool is protected by noble gas.
   Therefore, it is important to investigate the microstructures and
   properties of LSF materials prepared in the air and noble gas. In the
   present study, the microstructures, tensile properties and high cycle
   fatigue properties of LSF Inconel 718 alloy samples prepared in the air
   and argon atmospheres were investigated. It is indicated that the
   microstructures in as-deposited and heat-treated LSF Inconel 718 alloy
   samples prepared in both atmospheres are similar. The as-deposited
   microstructure consists of columnar dendrites grew epitaxially along the
   deposition direction from the substrate, and changes to the equiaxed
   grains after solution heat treatment due to the recrystallization. The
   tensile properties of the two kinds of the samples after heat treatment
   reached the standard for wrought Inconel 718 alloy. The tensile strength
   of the sample prepared in air is slightly higher than that of the sample
   prepared in the argon atmosphere, and the high cycle fatigue lifetime of
   the latter is 30% higher than that of the former, which is related to
   the fewer defects such as micro pores and small size oxide inclusions
   existed in the former. The lower high cycle fatigue property of LSF
   Inconel 718 alloy than that of wrought Inconel 718 alloy is attributed
   to the metallurgical defects and the coarsening and uneven distribution
   of the recrystallized grains.
RI Lin, Xin/L-9950-2013
OI Lin, Xin/0000-0002-7491-8928
ZS 0
ZR 0
ZB 0
TC 13
Z8 17
Z9 25
SN 0412-1961
UT CCC:000282804800004
ER

PT J
AU Peng Sheng
   Zhou Lanzhang
   Hou Jieshan
   Guo Jianting
TI THE RECRYSTALLIZATION OF Ni BASE DIRECTIONALLY SOLIDIFIED SUPERALLOY
   DZ417G
SO ACTA METALLURGICA SINICA
VL 46
IS 8
BP 907
EP 912
PD AUG 11 2010
PY 2010
AB DZ417G is a directionally solidified (DS) superalloy developed for
   low-pressure blade applications in gas turbine engines The
   crystallization microstructures of DZ417G samples caused by
   sand-blasting and machining were investigated. The tensile properties of
   the alloy after crystallization were tested at room temperature and 900
   V and its stress-rupture performance was examined under conditions of
   980 degrees C/216 MPa and 760 degrees C/725 MPa The results show that
   after solution treatment equiaxed recrystallization grains form on the
   surface of specimens machined from directionally solidified alloy bars
   After aging treatment, cellular recrystallization takes place on the
   surface of specimens pretreated by sand blasting Both the yield strength
   and tensile strength at room temperature decrease after
   recrystallization, while those at 900 V are slightly affected by
   recrystallization. The recrystallization depth increases after
   stress-rupture tests, which may be attributed to migration of
   recrystallization boundaries driven by high temperature and stress. For
   samples without recrystallization microstructure, the fracture mode is
   transgranular, which is controlled by the propagation rate of the cracks
   initiated both on sum face and at inner microstructure discontinuities
   While for samples with recrystallization microstructure: the cracks
   prefer to be initiated on transverse recrystallization grain boundaries
   and propagate along the recrystallization boundaries into the matrix,
   which may accelerate the propagation rate TRF (transverse
   recrystallization area fraction) is a factor to evaluate the effect of
   recrystallization on the stress-ruptured performance The stress-ruptured
   performance is decreased with the increase of TRF between 0 and 0.5. For
   samples with a TRF of 0 5, second cellular recrystallization forms in
   the first equiaxed recrystallization grain The cracks mitated at
   interfaces of cellular microstructure have a high density, which impair
   the stress-ruptured performance of DZ417G alloy.
TC 1
ZS 0
ZR 0
ZB 0
Z8 5
Z9 6
SN 0412-1961
UT CCC:000281719200002
ER

PT J
AU Ballard, D. L.
   Weaver, D. S.
   Pilchak, A. L.
   Semiatin, S. L.
TI Hot working of platinum group metal-modified Ni-base superalloys for
   thermal protection system applications
SO JOURNAL OF THE EUROPEAN CERAMIC SOCIETY
VL 30
IS 11
SI SI
BP 2305
EP 2312
PD AUG 2010
PY 2010
AB Platinum group metal-modified nickel-base superalloys are being
   Investigated for use in thin gage applications, such as thermal
   protection systems, due to their strength and inherent oxidation
   resistance at temperatures in excess of 1000 degrees C This paper
   summarizes deformation behavior and microstructure evolution during
   multi-hit hot forging and subsequent hot rolling of an experimental two
   phase gamma-Ni+gamma'-Ni(3)Al alloy with a composition of
   Ni-15Al-5Cr-3Pt-2Ir-0.3Hf (atomic %) with C, B, and Zr additions for
   gram-boundary refinement and strengthening The feasibility of hot
   rolling this material to a final thickness of 250 mu m and obtaining a
   nearly fully recrystallized microstructure was demonstrated However, an
   anomalous grain-growth behavior was also observed at the surface in the
   intermediate and final rolled product Published by Elsevier Ltd.
RI SEMIATIN, SHELDON/E-7264-2017
TC 3
Z8 0
ZB 0
ZR 0
ZS 0
Z9 3
SN 0955-2219
UT CCC:000279569900018
ER

PT J
AU Dymek, S.
   Wrobel, M.
   Stepniowska, E.
   Dollar, M.
TI Microstructure stability and mechanical properties of an age-hardenable
   Ni-Mo-Cr alloy subjected to long-term exposure to elevated temperature
SO MATERIALS CHARACTERIZATION
VL 61
IS 8
BP 769
EP 777
PD AUG 2010
PY 2010
AB This paper characterizes the microstructure and mechanical properties of
   a nickel-based superalloy with a nominal composition of Ni-25Mo-8Cr
   (wt.%) after long-term exposures to elevated temperatures. The alloy is
   strengthened by long-range-ordered precipitates of an oI6 metastable
   phase with the Ni-2(Mo,Cr) stoichiometry. The alloy was annealed at 650
   degrees C for 1000, 2000 and 4000 h, after it had been plastically
   deformed in order to accelerate diffusion processes occurring at
   elevated temperature and consequently to ease the formation of stable
   phases. The microstructure was characterized using TEM, SEM and X-ray
   phase analyses; mechanical properties were measured in tensile tests.
   It has been determined that the alloy loses its phase stability upon
   plastic deformation and subsequent long-term annealing at 650 degrees C.
   The microstructure, composed initially of a dispersed Ni-2(Mo,Cr)
   strengthening phase in a Ni-based solid solution, decomposes during
   annealing into a mixture of Ni3Mo- and Ni4Mo-type phases, Mo-lean
   Ni-based solid solution and a complex intermetallic P phase. The
   dominant new phase is a plate-shaped Ni3Mo-type phase while the P phase
   appears as singular small precipitates. The Ni3Mo phase is formed mainly
   in regions of highly localized deformation, e.g., in shear bands, and
   only occasionally nucleates in regions where the deformation was
   relatively uniform (dislocations or twins in one system). Regions
   adjacent to the plates of the Ni3Mo phase are recrystallized and free
   from an Ni-2(Mo,Cr) strengthening phase. Changes in microstructure of
   the deformed alloy during long time annealing at 650 degrees C result in
   the decrease in the yield strength as well as tensile elongation at both
   room temperature and 650 degrees C. A significant decrease in elongation
   at 650 degrees C occurs only in specimens tested in air but not those
   tested in vacuum. (C) 2010 Published by Elsevier Inc.
Z8 2
ZS 0
ZB 0
TC 12
ZR 0
Z9 13
SN 1044-5803
UT CCC:000279856900001
ER

PT J
AU Hopfeld, Marcus
   Wilden, Johannes
   Drescher, Viktor E.
   Schaaf, Peter
TI In-situ synthesis of Y(2)W(3)O(12) within a Co-based superalloy powder
   mixture
SO INTERNATIONAL JOURNAL OF MATERIALS RESEARCH
VL 101
IS 8
BP 1042
EP 1045
PD AUG 2010
PY 2010
AB In this work, the synthesis of the negative thermal expansion ceramic
   Y(2)W(3)O(12) within a Co-based superalloy was analyzed in detail. On
   the basis of thermal analysis of the synthesis from the feedstock
   powders Y(2)O(3) and WO(3) further experiments were conducted. Thermal
   behavior and stability of different mixtures of the powders Y(2)O(3),
   WO(3) and the Co-based superalloy were investigated. The qualitative and
   quantitative results of the synthesis separately and within the
   superalloy are presented as achieved by energy dispersive X-ray
   analysis, X-ray powder diffraction, differential thermal analysis and
   thermal gravimetric analysis. It was found that the synthesis of yttrium
   tungstate inside the Co-based superalloy is possible with a defined
   temperature program and a simple basic production process of powder
   mixtures.
RI Schaaf, Peter/B-4934-2009
OI Schaaf, Peter/0000-0002-8802-6621
Z8 0
ZS 0
ZB 0
TC 2
ZR 0
Z9 2
SN 1862-5282
UT CCC:000281241900015
ER

PT J
AU Shimabayashi, Shunsuke
   Kakehi, Koji
   Murakami, Hideyuki
   Uehara, Shinya
TI Effects of Detrimental Diffusion Zone and Heat Treatment on Creep
   Strength of Aluminized Nickel-Based Single Crystal Superalloys
SO JOURNAL OF THE JAPAN INSTITUTE OF METALS
VL 74
IS 8
BP 508
EP 514
DI 10.2320/jinstmet.74.508
PD AUG 2010
PY 2010
AB The detrimental effect of the diffusion zones between coating and the
   substrate had been investigated by performing creep tests on aluminized
   Ni-based single crystal superalloys. In present study, creep test-pieces
   that had two kinds of sub-surface crystallographic orientations, < 100 >
   and < 110 >, were aluminized by the pack-cementation process at 1000
   degrees C for 5 h. To exclude the influence of the coating heat
   treatment on the creep strength of the bulk material, a set of specimens
   without coating was heat treated in vacuum at 1000 degrees C for 5 h,
   which was equivalent to the condition during aluminizing process, for
   comparisons the creep rupture test was carried out at 900 degrees C and
   392 MPa. The cross-sectional microstructures of the as-aluminized and
   creep rupture specimens were observed by SEM using the backscattered
   electron image mode (BSE) and TEM. Analysis indicated that creep
   strength of the aluminized samples was decreased by the formation of the
   inter-diffusion zone (IDZ) and the substrate diffusion zone (SDZ); both
   of them reduced the load bearing thickness, thus resulting an increase
   in the effective stress. Furthermore, it was found that the
   disappearance of the secondary precipitate during coating treatment also
   decreased the creep strength. The IDZ, which formed at the
   coating/substrate interface grew more rapidly on the {110} plane than
   that on the {100} plane because of the preferential growth of the
   Topological-Close Paced (TCP) phase. Ru addition on the substrate could
   enhance the creep strength and the SDZ formation between the
   IDZ/substrate interface.
RI MURAKAMI, Hideyuki/H-2990-2011
OI MURAKAMI, Hideyuki/0000-0001-8220-5816
ZR 0
ZS 0
Z8 0
ZB 0
TC 3
Z9 3
SN 0021-4876
UT CCC:000282119600004
ER

PT J
AU Mahesh, R. A.
   Jayaganthan, R.
   Prakash, S.
TI Evaluation of hot corrosion behaviour of HVOF sprayed Ni-5Al and NiCrAl
   coatings in coal fired boiler environment
SO SURFACE ENGINEERING
VL 26
IS 6
BP 413
EP 421
PD AUG 2010
PY 2010
AB Hot corrosion was recognised as a serious problem in connection with the
   degradation of fireside boiler tubes in coal fired steam generating
   plants. It is one of the most deleterious forms of surface degradation
   which can lead to the loss of mechanical strength and catastrophic
   failure of structural and engineering components. In the present
   investigation, an attempt has been made to evaluate the hot corrosion
   behaviour of high velocity oxyfuel (HVOF) sprayed Ni-5Al and NiCrAl
   coatings on iron based superalloy in an actual coal fired boiler
   environment. The coated specimens were hung in the low temperature
   superheater zone (similar to 700 degrees C) of a coal fired boiler. The
   studies were carried out for 10 cycles each cycle consisting of exposing
   the coated specimens for 100 h followed by 1 h cooling to ambient
   conditions. NiCrAl coated specimen provided better resistance to hot
   corrosion than Ni-5Al coated specimen in the given environment.
RI RENGASWAMY, JAYAGANTHAN/H-5961-2016
OI RENGASWAMY, JAYAGANTHAN/0000-0002-3634-9306
TC 20
ZR 0
ZS 0
ZB 0
Z8 1
Z9 20
SN 0267-0844
UT CCC:000280925300005
ER

PT J
AU Yu, Lianxu
   Zhao, Yating
   Yang, Shulin
   Sun, Wenru
   Guo, Shouren
   Sun, Xiaofeng
   Hu, Zhuangqi
TI As-cast microstructure and solidification behavior of a high Al- and
   Nb-containing superalloy
SO JOURNAL OF MATERIALS SCIENCE
VL 45
IS 13
BP 3448
EP 3456
PD JUL 2010
PY 2010
AB This study investigated the as-cast microstructure and solidification
   behavior of a high Al- and Nb-containing low thermal expansion IN783
   alloy. By analyzing the as-cast microstructure, the quenched
   microstructure after soaking at high temperature and differential
   scanning calorimeter (DSC) results, the solidification sequence of IN783
   alloy was determined as follows: L -> L + gamma -> L + gamma + beta ->
   gamma + beta + Laves. Segregation of Al and Nb promoted the formation of
   Al-enriched beta phase and Nb-enriched Laves phase, respectively.
   Several types of beta and Laves phase were observed, which were believed
   to form by different mechanisms and at different stages during
   solidification.
ZB 0
Z8 1
TC 3
ZR 0
ZS 0
Z9 4
SN 0022-2461
UT CCC:000277243400009
ER

PT J
AU Xiong, J. C.
   Li, J. R.
   Liu, S. Z.
   Zhao, J. Q.
   Han, M.
TI Effects of carburization on recrystallization behavior of a single
   crystal superalloy
SO MATERIALS CHARACTERIZATION
VL 61
IS 7
BP 749
EP 755
PD JUL 2010
PY 2010
AB The samples of single crystal superalloy DD6 were grit blasted and heat
   treated in the solution and aging treatment at vacuum atmosphere, then
   the effects of carburization on recrystallization of single crystal
   superalloy DD6 were investigated. The results showed that carbon was
   introduced into the grit blasted samples during carburization, producing
   a homogenous distribution of MC-type carbides in the form of submicron
   dispersed precipitates within the grit blasted region. These MC-type
   carbides hold back the recrystallized grain boundaries. As temperature
   increases, MC-type carbides dissolve and secondary M(6)C-type carbides
   precipitate. The interaction between these M(6)C-type carbides and
   recrystallized grain boundaries further hinders recrystallization. Thus
   the average depth of the recrystallization region and number of
   recrystallized grains observed in carburized grit blasted samples are
   less than those in the samples which underwent grit blasting process
   alone. Carburization can significantly reduce recrystallization in
   single crystal superalloy DD6 during solution heat treatment. (C) 2010
   Elsevier Inc. All rights reserved.
ZB 0
Z8 9
TC 19
ZS 0
ZR 0
Z9 23
SN 1044-5803
UT CCC:000279599100011
ER

PT J
AU Krishna, R.
   Hainsworth, S. V.
   Atkinson, H. V.
   Strang, A.
TI Microstructural analysis of creep exposed IN617 alloy
SO MATERIALS SCIENCE AND TECHNOLOGY
VL 26
IS 7
BP 797
EP 802
PD JUL 2010
PY 2010
AB Ni base alloys such as IN617 are one of the preferred choices for steam
   turbine components used by fossil fuelled power generation plants. IN617
   is a solid solution strengthened Ni based superalloy containing similar
   to 23%Cr, 12%Co and 9%Mo with low content of precipitation strengthening
   elements Al, Ti and Nb. In the 'as received' (solution annealed
   condition), the microstructure consists of primary carbides (M23C6) and
   occasional TiN particles dispersed in a single phase austenitic matrix.
   Owing to high temperature exposure and the creep deformation processes
   that occur in service, evolution of the microstructure occurs. This
   results in secondary precipitation and precipitate coarsening, both on
   grain boundaries and intragranularly in areas of high dislocation
   density. The influence of creep deformation on the solution treated
   IN617 alloy at an operating condition of 650 degrees C/574 h, with
   emphasis on the morphology and distribution of carbide/nitride
   precipitation is discussed. The applied stress was at an intermediate
   level.
RI K, Ram/C-9296-2018; Hainsworth, Sarah/
OI K, Ram/0000-0003-1428-4334; Hainsworth, Sarah/0000-0001-9907-1236
Z8 0
TC 15
ZR 0
ZB 0
ZS 0
Z9 15
SN 0267-0836
UT CCC:000280713800007
ER

PT J
AU Meng, J.
   Jin, T.
   Sun, X. F.
   Hu, Z. Q.
TI RECRYSTALLIZATION OF A NICKEL-BASE SINGLE CRYSTAL SUPERALLOY UNDER
   COMPRESSION
SO INTERNATIONAL JOURNAL OF MODERN PHYSICS B
VL 24
IS 15-16
SI SI
BP 2880
EP 2885
PD JUN 30 2010
PY 2010
AB Recrystallization behavior of a nickel-base single crystal superalloy
   cold-deformed by compression has been investigated. The effects of
   plastic strain, annealing temperature and annealing time have been
   studied, and recrystallization diagram has been obtained. It has been
   found that a very strong dependence upon temperature is evident. For the
   single crystal superalloy with 4.5% strain, full recrystallization has
   been observed when annealing at 1300 degrees C for 1h, surface
   recrystallization at 1250 degrees C for 1h, cellular recrystallization
   at 1150 degrees C for 1h and no recrystallization at 1100 degrees C for
   1h. With the drop of temperature, the volume fraction of gamma' phase
   increases, which incrementally restricts recrystallized boundary
   migration. With the increasing of annealing time or strain, the
   sensitivity of recrystallization increases. Recrystallization tendency
   of standard-heat-treated superalloy is weaker than that of as-cast
   single crystal superalloy, because standard heat treatment reduces the
   microsegregation, lowers the eutectic amount and forms homogeneous
   gamma' phase distribution, which decrease preferential nucleation site
   of recrystallized grain and increase the resistance of boundary
   migration of recrystallization.
TC 1
Z8 0
ZB 0
ZR 0
ZS 0
Z9 1
SN 0217-9792
UT CCC:000282197000109
ER

PT J
AU Wang Changshuai
   Zhang Jun
   Zou Minming
   Liu Lin
   Fu Hengzhi
TI THE RELAXATION PHENOMENON DURING MELT SUPERHEATING TREATMENT OF DZ125
   ALLOY
SO ACTA METALLURGICA SINICA
VL 46
IS 6
BP 674
EP 680
PD JUN 11 2010
PY 2010
AB As a precipitation hardened unidirectionally solidified Ni-based
   superalloy, DZ125 has been extensively applied as structural materials
   in advanced aeroengine for gas turbine blades and vanes operating at
   elevated temperatures. The solidification microstructure of alloy plays
   an important role in determining the alloy's mechanical properties. For
   a given alloy, the thermal history of alloy melt has an obvious
   influence on the final solidification microstructure. However, previous
   researches mainly focused on melt superheating temperature. There are
   few investigations about the influence of the relaxation process of
   alloy melt on the solidification structure. In this paper, under the
   same conditions of processing parameters, e.g., solid/liquid interface
   temperature gradient, withdrawing velocity, by changing the melt holding
   time, the relaxation phenomenon during melt superheating treatment of
   DZ125 was investigated. The melt was superheated to 1650 degrees C and
   kept for 30 min, and then it was rapidly cooled down to 1500 degrees C.
   In order to study the relaxation phenomenon during melt superheating
   treatment, the melt was held for 15, 30 and 60 min, respectively, and
   then was withdrawn into the Ga-In-Sn liquid metal bath at a rate of 50
   mu m/s. The results show that dendrite arm spacing, segregation ratios,
   size and morphology of gamma' phase and gamma+gamma' eutectic did not
   change with the increase of the holding time when melt holding time was
   less than 30 min. But, when melt holding time was prolonged to 60 min,
   the dendrite arm spacing, gamma+gamma' eutectic and the size of gamma'
   phase in interdendrite area increased, and the segregation becomes
   serious, but the gamma' phase on dendrite trunk was lightly refined. The
   morphology of MC carbide mainly showed disconnected blocky and nodule,
   and unchanged with the prolongation of holding time. These changes in
   solidification structure should be primarily attributed to the influence
   of relaxation process on melt structure. When the melt holding time was
   less than 30 min, there was no evidently change in melt structure. But,
   further prolonging melt holding time to 60 min, the melt structure had
   obvious variation. This variation affected the solidification processing
   and finally solidification structure. Therefore, the variation of melt
   holding time resulted in the change of solidification structure.
ZR 0
Z8 0
ZB 0
TC 0
ZS 0
Z9 0
SN 0412-1961
UT CCC:000280030800005
ER

PT J
AU Souai, N.
   Bozzolo, N.
   Naze, L.
   Chastel, Y.
   Loge, R.
TI About the possibility of grain boundary engineering via hot-working in a
   nickel-base superalloy
SO SCRIPTA MATERIALIA
VL 62
IS 11
BP 851
EP 854
PD JUN 2010
PY 2010
AB Microstructures, and especially grain boundary populations, are
   characterized in a gamma/gamma' nickel-base superalloy submitted to
   various thermomechanical treatments involving hot deformation and
   subsequent supersolvus annealing. The resulting microstructures consist
   of equiaxed grains, including twins. Both the grain size and the amount
   of twin boundaries are dependent on the processing parameters, which
   demonstrates that grain boundary engineering is applicable to those
   materials. The mechanisms involved are discussed, taking into account
   the hot-working conditions. (C) 2010 Acta Materialia Inc. Published by
   Elsevier Ltd. All rights reserved.
RI Bozzolo, Nathalie/B-2870-2008
OI Bozzolo, Nathalie/0000-0002-8963-977X
Z8 1
ZB 1
ZS 0
ZR 1
TC 42
Z9 44
SN 1359-6462
UT CCC:000277109200009
ER

PT J
AU Zangeneh, Sh.
   Farhangi, H.
   Lashgari, H. R.
TI Rejuvenation of degraded first stage gas turbine nozzle by heat
   treatment
SO JOURNAL OF ALLOYS AND COMPOUNDS
VL 497
IS 1-2
BP 360
EP 368
PD MAY 14 2010
PY 2010
AB The present work was carried out to investigate the effect of heat
   treatment process on the rejuvenation of degraded first stage gas
   turbine nozzle microstructure and mechanical properties In fact,
   microstructural investigation of the degraded first stage nozzle
   revealed the presence of continuous film of carbides at the grain
   boundaries of the base material as a direct result of transformation of
   primary carbides M(6)C type to secondary carbides M(23)C(6) type In
   general, the presence of continuous film of carbides at the grain
   boundaries reduces ductility and toughness of the nozzle alloy as
   compared with the initial values and so facilitates crack initiation and
   propagation at the matrix/carbide interface contributing to the
   reduction of first stage gas turbine nozzle lifetime during
   start-up/shutdown of turbine However, internal service damage due to
   precipitate coarsening and changes in grain boundary carbides should
   generally be reversible with appropriate heat treatment involving
   solution treatment followed by controlled precipitation at lower
   temperatures For this purpose, the solution treatment was conducted at
