Repository: MatInfoUB/NLP-Queries

File: Multicomponent_Co_alloys1.txt (part 13 of 35)
FN Clarivate Analytics Web of Science
   differentiation protocol is shown as well as an in vitro model for the
   investigation of the role of PCs in hPSC-derived bioartificial cardiac
   tissues (BCT). Results: In the established differentiation protocol, the
   population giving rise to PCs (CD31-/PDGFR beta+) represented up to 94%
   of all cells and could be further purified via cell sorting. The
   obtained hPSC-PCs exhibited functional characteristics of PCs in
   co-culture assays, and showed similar gene expression profile to primary
   PCs. Differentiated hPSC-PCs were used w/ or w/o purified hPSC-ECs to
   generate BCTs and to address their effect on tissue morphology,
   metabolism, and electrophysiological parameters compared to control
   tissues containing primary fibroblasts (Fb). Interestingly, tissues with
   hPSC-PCs exhibited equivalent contraction forces compared to controls,
   but more organized sarcomere structures as well as improved longitudinal
   cell- and extracellular matrix orientation. Furthermore, the beating
   frequency and passive forces showed native-like values. Addition of
   hPSC-ECs resulted in spontaneously formed and maintained endothelial
   network structures, which were distributed throughout the BCTs and the
   involvement of PCs in such structures was demonstrated. Discussion: The
   characterized and functional hPSC-PCs together with hPSC-derived CMs and
   ECs represent a promising cell source for myocardial tissue replacement
   therapy. Their dual ability in supporting EC function and matrix
   remodeling during tissue maturation makes them a favorable candidate to
   replace primary Fbs.
   Objectives: High prevalence of thrombi around the Left Ventricular
   Assist Device (LVAD) cannula has been proven by pathological studies.
   Thrombogenic potential (TP) inside of the left ventricle (LV) is
   evaluated based on shear stress history (SSH) and residence time (RT) of
   particles; however, the effect of the atrial inflow - including rotation
   and uneven flow distribution of the pulmonary veins - is ignored. In
   this study, the influence of the atrial inflow on the TP was
   investigated via Computational Fluid Dynamics (CFD) simulations.
   Methods: In a patient-specific left ventricle (LV) model under full LVAD
   support, the flow fields were simulated with three different inflow
   conditions: with perpendicular velocity to the inflow (LAper, flow rate:
   3.5l/min), with an additional rotational component at the inflow (LArot:
   35rpm) and with asymmetric inflow conditions (LAasym: 60%/40%
   left/right). Platelet motion was simulated with a combination of laminar
   and the Lagrangian methods for 7s. The TP value was calculated based on
   the RT and SSH of particles (0<TP<1, with higher values corresponding to
   higher risk). Results: The ventricular flow patterns were comparable for
   perpendicular and rotational inflows and different for asymmetric
   conditions. TP values were different for each of the atrial inflow
   conditions (LAasym: 0.37, LArot: 0.35, LAper: 0.4). The number of the
   particles with a SSH value more than 0.6 Pa center dot s (non-outlier
   range) increased for LAasym simulation (LAasym: 11%, LArot: 5%, LAper:
   3%;p<0.05); however the particles that remain for more than 7s inside
   the LV were higher for LAper simulation (LAasym: 13%, LArot: 18%, LAper:
   19%;p<0.05). Discussion: CFD is an advanced tool for the evaluation of
   ventricular flow during LVAD support; however, neglecting the atrial
   inflow conditions could lead to an inaccurate prediction of flow
   parameters linked to ventricular and pump thrombosis. Reliable
   evaluation of ventricular blood flow, therefore, requires the
   consideration of realistic atrial inflow conditions.
   Objectives: Thrombus formation is a major risk of implants with
   artificial materials in blood contact. This adhesion of blood platelets
   plays an important role in thrombus formation and is influenced by the
   electrochemical conditions of the surface. The objective of this
   research is to change the electrochemical conditions by applying a low
   voltage, high frequency alternating electrical current to the surface,
   in order to avoid the adhesion of the platelets involved in thrombus
   formation. Methods: Thin sheet samples with a thickness of 0.5 mm from
   different materials (titanium, stainless steel and copper) are attached
   to a high frequency generator and exposed to human whole blood under
   controlled flow conditions in an in vitro setting. An electrical current
   ranging from 50 mu A until 400 mu A in a frequency range from 10 kHz to
   100 kHz was applied. The deposition of the blood platelets on the
   surface is identified and quantified by using fluorescent microscopy and
   digital image processing. The thrombus formation and therefore the
   anti-thrombogenic effect of the method is investigated in respect to
   different generator settings for each material. Results: The
   characterization of all materials revealed changes of the surfaces in
   comparison to the zero samples. A differently pronounced reduction of
   thrombus formation with the proposed anti-thrombogenic method could be
   demonstrated on all three materials. Discussion: Though the method could
   improve the anti-thrombogenicity under certain conditions, the mechanism
   is not fully understood yet and the parameters are not optimized.
   Further investigations will also focus on possible side effects caused
   by potential structural changes of blood proteins.
   Objectives: Cationic liposomes OO4 (N-{6-amino-1-[N-(9Z)
   -octadec9-enylamino] -1-oxohexan-(2S) -2-yl} -N0- {2- [N,
   N-bis(2-aminoethyl) amino] ethyl} -2-hexadecylpropandiamide) and DOPE
   contain a higher amount of amino groups than classical lipids. A
   polyelectrolyte multilayer system (PEM) made of chondroitin sulphate
   (CS) and collagen type I (COL I) was prepared by Layer-by-Layer
   technique with liposomes embedded in the terminal layers for the
   controlled release of components to promote osteogenic differentiation
   for bone regeneration. Methods: Characterization of the PEM was
   performed using ellipsometry. This technique was used to investigate the
   thickness on substrate coated with PEM of CS, liposomes, COL I as
   terminal layer. The layer growth behavior of PEM was studied using
   Surface Plasmon Resonance (SPR). The cell adhesion of C2C12 cells and
   the cellular uptake efficiency of the liposomes embedded onto PEM was
   evaluated using fluorescence staining and flow cytometry. Results: The
   SPR results showed a linear growth with an increase in the angle shift
   corresponding to the adsorbed mass of PEM. The increase in thickness
   after liposome adsorption was significant. The cell studies indicated
   that cells seeded on terminal liposome layer showed a higher amount of
   cells on the surface. The population of cells that took up liposomes are
   higher in the absence of serum than in medium with FBS. Discussion: The
   quantification of liposome uptake indicated that the population of cells
   that took up liposomes were higher in the absence of serum. The results
   showed the uptake efficiency of cationic liposomes embedded onto a PEM
   system for controlled release of hydrophobic and hydrophilic models
   compounds into the cells.
   Objectives: Many different tissue sealants are available on the market.
   BioGlue tissue sealants are produced by a bovine serum albumin treated
   intra-operatively with glutaraldehyde. Here we report a sterile
   peri-graft abscess formation, possibly caused as a reaction to the
   liberal use of BioGlue. Methods: A-54 years-old male patient underwent
   ascending aortic and hemiarch replacement for acute type A aortic
   dissection. Exceptionally, the anastomotic suture line was reinforced by
   application of BioGlue tissue sealant. The initial post-operative course
   was uneventful. After transfer to the general ward on day four the
   patient developed fever and an inflammatory syndrome. A broad spectrum
   antibiotherapy was started for a suspicion of pneumonia. In the
   following chest CT scan a suspicious peri-graft fluid collection was
   present. The patient underwent a surgical revision for acute
   mediastinitis rule out. During the procedure a whitish-milky liquid was
   found that differed macroscopically from a classical abscess. The chest
   was left open with a negative-pressure wound dressing. The patient
   became apyretic and the inflammatory markers normalized. After a one
   week follow-up with negative cultures and 3 consecutive dressing
   changes, the chest was closed and recovery uneventful. The patient was
   discharged to an outside hospital at six post-operative days. Results:
   All the samples which were analysed histologically and for different
   pathologic stains as well as and by broad spectrum culture analysis,
   remained negative throughout. At one month follow-up the patient
   remained well and without fever or inflammatory response. Discussion:
   Although several published case reports about tissue necrosis and
   anastomotic rupture following BioGlue use, the formation of a sterile
   abscess is a rare complication. In this patient, the peri-graft effusion
   might have been an allergy like inflammatory response to the bovine
   albumin within BioGlue. A prolonged postoperative mediastinal drainage
   when using BioGlue might prevent this rare complication.
   Objectives: The use of loop diuretics like furosemide is discussed in
   intensive care medicine regarding their clinical efficacy and safety.
   The hypothesis arose whether both parameters depend on the capability of
   serum albumin to transfer the drug to the kidneys. Methods: Serial blood
   & urine samples were taken from intensive care patients receiving
   furosemide infusions for volume overload. Free furosemide serum
   fractions & urine concentrations were determined by HPLC/LCMS. Albumin
   binding capacity (ABiC) was quantified by adding a binding site II
   (diazepam binding site) specific fluorescence marker (Dansylsarcosine,
   DS). The amount of unbound DS was detected by fluorescence analysis
   after ultrafiltration, corresponding with ABiC. Results: 62 patients
   were assessed. 50 patients (30male, 67,5 +/- 10,3 years) were included
   into statistical analysis. Main reasons for intensive care admission
   were sepsis (n=18) and perioperative care. Indications for furosemide
   were volume overload in acute or acute on chronic kidney injury (n=42),
   volume management in sepsis, ARDS or lung edema (n=8). ABiC was reduced
   to 65,2+/-12,2%, The free furosemide fraction (normal <5%) correlated
   negatively with ABiC (r -0,638, p<0,001) with 15,76+/-11,52% in those
   with ABIC<60% and 5,36+/-5,29% in ABiC 60% (p<0,001). The urinary
   fraction of furosemide (normal >65%) was significantly lower in those
   with ABiC <60% as compared to 60% (7,47+/-5,83% vs. 23,98+/-17,91,
   p<0,01). Furosemide induced increase in urine output was strongly
   correlated with ABiC (r=0,908, p<0,017). Discussion: Our results
   indicate a role of ABiC in the pharmacokinetics of furosemide, impacting
   its free serum fraction and urinary fraction. Data are suggestive for a
   link between status of the albumin-dependend drug carrier mechanism and
   the safety and efficacy of the drug. Clinicians will profit from our
   results regarding safe use of loop diuretics & furosemide responsiveness
   in patients with volume overload and kidney injury.
   Objectives: Albumin is a blood protein with various physiological
   functions as there are: maintenance of osmotic pressure, antioxidant and
   transport function for endogenous and exogenous ligands. Binding of
   these ligands can affect conformational changes of human serum albumin.
   Methods: The "Albumin-functionality-test" is based on EPR spectroscopy
   and detects modified binding and functional characteristics. The used
   radical supporting spin probe binds analogous ligands variably strong at
   different albumin binding sites and thus, serves as an indirect marker
   for serum albumin functionality with regard to its ability for binding,
   transport and detoxification. A comparison of three different mixtures
   of albumin and a spin-labeled fatty acid allows for the in vitro
   simulation of binding-, transport- and release-conditions by the
   Albumin-functionality-test. Thus, an "effective" albumin concentration
   could be determined. It quantifies the amount of functional albumin in
   the patient in comparison to healthy controls. Results: We applied
   Albumin-functionality-test to albumin preparations differing in redox
   state of cysteine-34, namely human mercaptalbumin (HMA), human
   non-mercaptalbumin1 (HNA1) and human non-mercaptalbumin2 (HNA2) and
   found differences in their functionality. The analysis of samples from
   patients with different states of liver failure showed a strong
   correlation of binding efficiency and detoxification efficiency,
   depending on the severity of the disease. Discussion: Due to the
   increasing numbers of studies using commercial albumin preparations for
   the treatment of patients with liver disease, we investigated different
   available albumin samples regarding their albumin functionality. We
   found dramatically reduced binding and detoxification efficiencies. Our
   findings might be used for patient selection and prognoses for
   personalized therapies. Taken together, these results might affect the
   importance of albumin from the patient view and refer to its stability
   as a drug.
   Objectives: The analysis of Left Ventricular Assist Device (LVAD) power
   is a commonly used method to identify complications such as pump
   thrombosis. However, the LVAD power is also affected by different
   influences like the circadian rhythm. To optimize our thrombosis
   detection algorithm, we analyzed LVAD log files. Methods: For the
   investigation of power behavior in LVAD log files, we retrospectively
   analyzed 840 log files from 189 patients. Each patient received an HVAD
   (HeartWare). The log files contain on average 3000 power values
   collected over a period of appx. 31 days. None of the analyzed log files
   contained serious complications, such as a pump thrombosis. Results: To
   show a significant difference between the power values of the daytime (8
   am-10 pm) and the night-time, a statistical test (significance level:
   5%) was carried out. 813 of 840 log files showed a significant
   difference (average t = 16.94). In addition, the average difference
   between the maximum and the minimum power value of a day was calculated
   for each day (average: 1071.9mW, SD: 158.2mW, range: 497.1mW -
   2299.5mW). Furthermore, the average power was calculated for each day
   and log file. To get a measure for the fluctuation in daily average of
   power development within a log file, the SD has been calculated (SD
   average: 65.3mW, range 10.4mW - 435.9mW). Discussion: The retrospective
   analysis of LVAD log files shows that power behavior is individual.
   Although most patients show a significant power difference between
   daytime and night-time hours, the maximum difference of a day and the
   average power changes over several days varies from patient to patient.
   A patient-specific power model, considering the circadian rhythm, was
   developed and applied to our thrombosis detection algorithms, which
   achieved a better thrombosis detection time of up to 93 hours compared
   to the LVAD controller alarming algorithm.
   Objectives: Suppression of membrane fouling is an important key
   technology for the development of portable and implantable artificial
   kidneys. Among several factors known to affect membrane fouling, we
   focused on the blood flow condition. In the present study, to clarify
   the effect of pulsatile and non-pulsatile blood flow on membrane
   fouling, an ex vivo hemofiltration experiment using porcine blood was
   carried out. Methods: Hemofiltration with filtrate recycling was
   performed under three conditions; pulsatile flow using a roller pump,
   non-pulsatile flow using a roller pump with three chambers to stabilize
   the flow, and non-pulsatile flow using a centrifugal pump. The blood
   flow rate (QB) was set at 50 or 100 mL/min and the maximum filtration
   rate at which irreversible membrane fouling would not occur was
   determined as follows; the first filtration rate (QF) was set at 2.5% of
   the QB for one hour (baseline), increased by 2.5% to 5% of the QB for
   one hour, and then returned to the baseline value for 20 min, and the
   transmembrane pressure (TMP) was measured to check if it had returned to
   the baseline value. This step was repeated until the QF reached 25% of
   the QB. Results: For both blood flow rates (50 and 100 mL/min), the
   maximum filtration flow rate at which the TMP did not return to the
   baseline, implying that irreversible membrane fouling had occurred, was
   higher under the non-pulsatile flow conditions than under the pulsatile
   flow condition. Discussion: The flow rate and the TMP changed
   periodically under the pulsatile flow condition and the peak TMP value
   was higher than that under the non-pulsatile flow condition, which
   increases the burden on the membrane. Thus, there is an increased
   likelihood of membrane fouling, as compared to the constant the pressure
   under the non-pulsatile flow condition.
   Objectives: The objective is to develop a simulator of the anatomy and
   hemodynamics of the radial artery in order to design a robust controller
   for a noninvasive, continuous blood pressure measurement method.
   Currently, blood pressure, in intensive care units, is measured
   invasively, which can lead to complications (e.g. infections). The novel
   approach facilitates a continuous noninvasive flow measurement, in
   addition to the instantaneous blood pressure measurement. Methods:
   During measurements, a controller pneumatically adjusts the pressure in
   a balloon, positioned on top of the radial artery, so that the Doppler
   derived flow in the radial artery is reduced to a constant target value.
   The resulting pressure in the balloon correlates with the blood
   pressure. For the development of this method, a simulator, modelling the
   anatomical conditions of the lower arm, was constructed. The simulator
   was designed to create arbitrary physiological pressure curves. For the
   validation of the simulator, invasively measured blood pressure curves
   and data found in literature related to the mass flow rates were
   compared to the curves created by the simulator. Results: The pressure
   curve, created with the simulator, shows a deviation of less than 5 % to
   the invasively measured blood pressure. The mass flow rate shows a good
   agreement with the literature data. The simulator is capable of
   simulating blood pressure curves with a mean arterial pressure of 40
   mmHg to 120 mmHg. First tests with the controller have shown that it is
   possible to control the pulsatile flow to the constant target flow rate.
   Discussion: Regarding the simulator, the next step is to adjust it, so
   that it can simulate flows above a mean pressure of 120 mmHg. Regarding
   the controller, stress tests must be conducted. It must be evaluated
   whether it is robust enough to work with pressure curves that fluctuate
   in mean pressure and frequency.
   Objectives: Relative blood volume (RBV) changes during haemodialysis are
   typically estimated from variations in haematocrit, haemoglobin or total
   blood protein measured by optical, acoustic or other sensors integrated
   in the dialysis circuit. Due to dynamic changes in the circulation
   during the initial phase of dialysis (following filling of the
   extracorporeal circuit with the patient's blood and starting dialyzer
   ultrafiltration), the indications of RBV monitors depend on the exact
   moment of starting RBV measurements. The aim of this study was to assess
   this issue quantitatively using a mathematical modelling approach.
   Methods: The developed compartmental model describes the flow of blood
   across the cardiovascular system and the extracorporeal circuit combined
   with the whole-body transport of water and the most important
   osmotically active solutes and the baroreflex mechanisms. The model was
   validated using clinical data from patients on maintenance HD. A
   standard 4-hour HD session with 3 L ultrafiltration was studied for a
   virtual reference patient with all model parameters based on the
   literature data. RBV changes were derived from the simulated haematocrit
   (HCT) changes. Two cases were analysed: the priming saline being infused
   to the patient or discarded. Results: For the case when the priming
   saline was infused to the patient, the total RBV reduction at the end of
   the simulated dialysis session varied between 8 % (when HCT changes were
   monitored from the very beginning of dialysis) and 13 % (when HCT
   monitoring was started circa 4 minutes later). For the case when the
   priming saline was discarded, the analogous difference in RBV reduction
   was less than 1 percentage point. Discussion: When the priming saline is
   infused to the patient, a few minute difference in the moment of
   starting RBV measurements may significantly affect the indicated RBV
   changes, which is due to the dilution of blood by the infused saline and
   the time it takes for the uniform mixing of blood across the circulatory
   system.
   We have developed autologous in vivo tissue engineered vascular grafts
   (in vivo TEVG, i.e. BIOTUBE) mainly composed of fibroblasts and collagen
   constructed in the patients' subcutaneous tissues. After long term
   animal experiments over 5 years, we clinically applied them to the
   congenital heart surgery of a 2-year-old child as a pulmonary artery
   patch plasty material in 2015. Three years after implantation, 3D-CT
   exhibited neither aneurysmal dilatation, significant calcification, nor
   shrinkage of the patch graft interfering the growth of the pulmonary
   artery. The clinical course was good without any significant
   complications over 4 years presently. However, since the tissue
   formation largely depends on the regenerative ability of the host,
   individual differences exist, and it is an issue to secure the
   mechanical reliability of the grafts formed in high-risk patients. We
   are currently evaluating the changes in mechanical properties of TEVGs
   by chemical treatment, and are examining whether it is possible to
   improve mechanical durability. In addition, in order to fabricate the
   TEVGs in healthy individuals as allogeneic (parents) or xenogeneic
   tissue substitutes, we are conducting transplantation experiments on
   decellularized tissues. The in vivo TEVGs could also be applied to
   AV-shunts. However, in the animal pilot experiments, significant
   stenosis was observed at the anastomosis with host vein resulting in
   early occlusion probably because of high sheer stresses. The attempts to
   overcome the problems by several investigators are also reviewed.
   Objectives: To evaluate different designs or insertion techniques of
   cochlear implant electrode carriers (ECs) insertion forces are measured
   by a force sensor, which is mounted directly underneath an artificial
   cochlea model (aCM) leading to a summed force profile. One of the next
   steps in CI research leads from post-experimental evaluation of measured
   insertion force profiles to pre-experimental predictions of these
   profiles using analytical models based on an improved knowledge about
   factors impacting the insertion forces. Three likely factors were chosen
   for further investigation: speed, EC stiffness and curvature of the aCM.
   Methods: Three aCM were fabricated out of PTFE blocks, each model having
   one constant curvature (r = 6.4 / 8.5 / 12.7 mm). Additionally EC
   substitutes were fabricated using a two-component silicone, all with a
   constant diameter (0.7 mm), a total length of 20.5 mm and embedded bare
   copper wires. In order to vary the stiffness of the EC substitutes, one
   type had four and the other six wires embedded. They were inserted into
   the aCM with three different insertion speeds ( v = 0.11 / 0.4 / 1.6
   mm/s). In order to increase reproducibility, insertions were conducted
   using an automated insertion test bench, comprising a linear actuator to
   clamp the EC substitutes and move them into the aCM and the force sensor
   underneath the model. Results: In accordance with theoretical
   considerations all varied factors showed effects on the insertion force
   profiles. Increased insertion speed and sample stiffness increased the
   insertion forces, whereas an increased model radius decreased the
   insertion forces. Discussion: The variance of measured forces within one
   set of parameters is due to the manual fabrication of samples and may be
   decreased by usage of commercial ECs. The influence of lubricants has to
   be analysed within future experiments.
   Objectives: The purpose of this work is to design and create a high
   efficiency inductive powering unit (IPU) for a wide range of implantable
   devices and artificial organs (AO). Methods: A possible way to realize
   wireless powering is to use inductive energy transfer systems. To
   maximize overall system efficiency class E power amplifier is widely
   used due to its 100% efficiency in the ideal case. But maximum
   efficiency can be achieved only if input and output system parameters
   will remain constant during IPU operation. Inductive coils have nonzero
   distance between them because of patient's tissue thickness. It is worth
   noting that tissue thickness is different for every patient: the
   difference may be several millimeters. Moreover, this value can change
   during IPU operation as a result of patient's motor activity or tissue
   edema which will lead to PA detuning and decreasing efficiency. To avoid
   PA's detuning, frequency tuning systems can be used. There are two
   approaches for tuning systems that can be found in the literature. The
   first uses voltage and/or current levels of important circuit nodes to
   estimate system status. This method is good and quite simple, but
   requires external control signals that means additional power losses and
   decreased efficiency. The other method uses the phase of the voltage
   signals from important nodes and consumes less power. The second method
   was chosen by authors to design a tuning system. Results: During this
   work, a calculation method for PA and the frequency tuning system were
   designed. The experimental prototype was created. The authors of this
   article obtained an overall system efficiency of more than 60 % for
   three different coil sets and output power from 0.7 W to 1 W for same
   coil sets and range of axial misalignments from 10 to 20 mm. Discussion:
   The high efficiency inductive powering system for AO has been designed
   and tested during this work.
   Objectives: Native arteriovenous fistula (AVF) is the preferred vascular
   access for hemodialysis (HD), but it still fails in more than 40% cases
   within the first year. Stenosis is the main cause of AVF failure, but
   its detection and prediction are still open clinical challenges. The
   purpose of our study was to explore the potential of using sound
   analysis to reveal unique characteristics in AVF sounds and to detect
   potentially relevant changes over time. Methods: We acquired the sounds
   of 10 AVFs, 7 referred by the nephrologists as well-functioning and 3 as
   stenotic AVFs. We also acquired the sound of 1 AVF characterized by
   severe stenosis and we repeated the recording after surgical revision.
   Sounds were recorded using the Littmann Electronic Stethoscope 3200
   using wide mode. Sounds were transmitted via Bluetooth to a laptop and
   frequency spectra were obtained using an in-house Matlab code embedding
   the Fast Fourier Transform and a high-pass filter with a cutoff
   frequency of 50 Hz, aimed at attenuating stethoscope's noise and heart
   sounds' frequencies. Results: In well-functioning AVFs we consistently
   found a low-frequency peak, located in the bandwidth 100-200 Hz, while
   no relevant spectral features were present at higher frequencies. On the
   other hand, stenotic AVFs showed high-frequency peaks, located in the
   bandwidth of 500-600 Hz. In the AVF with severe stenosis we found
   high-frequency peaks in the bandwidth 700-750 Hz, which were replaced by
   low-frequency peaks after AVF revision. Discussion: Sound analysis
   revealed unique characteristics in the frequency spectra of AVFs,
   allowing an objective discrimination between well-functioning and
   stenotic AVFs. This technique may bring the advantage of limiting
   clinician's skill-dependency and personal interpretation. Despite being
   preliminary, our results suggest that sound analysis may be used to
   detect stenosis development and allow patients' self-monitoring,
   resulting in early prediction of AVF failure.
   Objectives: Biofilms on percutaneous leads of implanted blood pumps can
   cause severe infections. By treating infections with antibiotics over a
   long period of time, bacteria develop resistance. Today, in a clinical
   setting, antibiotic resistance is determined in-vitro for all available
   drugs. The aim of the EvolChip project is to predict the probabilities
   of resistances that might evolve and suggest combinations of antibiotics
   that slow down or even prevent future resistance. Methods: The EvolChip
   reactor consists of an agar plate that serves as a diffusion and growth
   medium. Three membranes permit diffusion of active substances from
   microfluidic channels into the agar medium. Two of these channels serve
   as sources for different antibiotics, the third one as the sink. As a
   result, two overlapping drug gradients establish, with a low
   concentration near the sink and high concentration close to the sources.
   Antibiotics were mixed with a nutrient solution to promote bacteria
   migration towards higher concentrated areas. The bacteria contain a
   green fluorescent protein gene, which enables real-time tracking via
   polarisation filters and a camera. Results: In preliminary experiments,
   the gradient course could be characterized by making use of fluorescent
   markers. Only resistant bacteria migrated towards the sources with high
   antibiotic concentration. The spatial distribution of bacteria
   facilitates the identification of optimal concentration ratios and
   mixtures of antibiotics. In addition, the speed of resistance evolution
   with respect to different antibiotic mixtures was determined.
   Discussion: The proposed EvolChip concept showed promising results in
   preliminary experiments. Further geometries, growth media, and bacteria
   will be tested. In order to validate the method, patient strains with
   known treatment and resistance history will be compared to the
   predictions of the presented method.
   Objectives: Due to the growing demand for organs in liver
   transplantation, techniques for optimization of suboptimal livers are
   needed such as normotermic liver perfusion (PNT). In this way, hepatic
   repercussion of ischaemic preconditioning (PI) still remains unclear.
   This study aims to analyze the haemodynamic and biochemical alterations
   produced after intraoperative PI on livers subjected to 6 hours of PNT.
   As a secondary objective, we aim to determine the effect of PI on liver
   function. Methods: Eight minipig livers, randomized to control (n=4) and
   PI group (n=4), were perfused during six hours in a PNT circuit (34oC).
   The PI group was subjected to 10 minutes of ischaemia by means of a
   Pringle manoeuvrein the hepatic hilum, followed by 10 minutes of
   reperfusion. Biochemical and gasometric parameters were measured at
   baseline and hourly in perfusate. Pressures and flows in hepatic artery
   (HA) and portal vein (PV) were registered. For statistical analysis
   Spearman's rho test and Mann-Whitney U test was performed, considering p
   < 0,05 as significant. Results: There were significant differences in HA
   flow, adjusted to weight, doubling the control group (PI 0,42 +/- 0,17
   ml/min/g Vs GC 0,17 +/- 0,05 ml/min/g; p=0,000); no differences were
   found in PV flow. Total proteins (PI 1,9 [1,7-2]g/dL Vs GC 1,3
   [0,95-1,5]g/dL; p=0,000) and O-2 consumption rate (PI 0,086
   [0,055-0,113] ml/min/g Vs GC 0,040 [0,017-0,060]ml/min/g; p=0,000)were
   significantly increased in the PI group. There were no significant
   differences in AST, ALT, or GGT. Discussion: The PI, as a previous
   maneuver to PNT, increases hepatic artery flow and O2 consumption
   without altering citolytic parameters in liver. This may improve hepatic
   functionality as a previous step in transplantation. Further molecular
   and histological study should be made to clarify our finding in PI on
   PNT.
RI Gibbons, Duncan/AAG-3521-2019; ARSLAN, Okan/AAA-3232-2020
ZB 0
ZS 0
ZR 0
TC 0
Z8 0
Z9 0
SN 0391-3988
EI 1724-6040
UT WOS:000482237900001
ER

PT J
AU Abrosimova, G. E.
   Aronin, A. S.
   Volkov, N. A.
TI Formation of Nanocrystals in an Amorphous Phase of Multicomponent
   Systems
SO PHYSICS OF THE SOLID STATE
VL 61
IS 7
BP 1294
EP 1299
DI 10.1134/S1063783419070023
PD JUL 2019
PY 2019
AB The effect of the concentration of alloying components on the
   crystallization of amorphous (Fe73Si13B9)(1-x-y)NbxCuy and
   (Co70Si12B9)(1-x-y)FexNby alloys has been studied by X-ray diffraction
   and transmission electron microscopy in a wide composition region. The
   formation of the bcc structures in both the alloy groups is shown to be
   substantially dependent on the alloying component concentrations. The
   bcc phase is found to form in the cobalt-based alloys in the
   concentration region, where it was not observed before. In the
   cobalt-based alloys, the bcc phase appears at a niobium concentration
   higher than 1 at % and the average bcc nanocrystal size varies from 40
   nm (at 1 at % Nb) to 14 nm (at 5 at % Nb). In the Fe-based alloys,
   nanocrystals with the bcc lattice form at the copper concentrations of
   0.45-1 at %, and the average nanocrystal size is dependent on the alloy
   composition and varies in the range 16-24 nm. The causes of the
   concentration dependence of the formation of nanostructures in these
   alloys are discussed.
ZR 0
Z8 0
TC 1
ZB 0
ZS 0
Z9 1
SN 1063-7834
EI 1090-6460
UT WOS:000477040100023
ER

PT J
AU Vinnik, D. A.
   Trofimov, E. A.
   Zhivulin, V. E.
   Zaitseva, O. V.
   Gudkova, S. A.
   Starikov, A. Yu.
   Zherebtsov, D. A.
   Kirsanova, A. A.
   Haessner, M.
   Niewa, R.
TI High-entropy oxide phases with magnetoplumbite structure
SO CERAMICS INTERNATIONAL
VL 45
IS 10
BP 12942
EP 12948
DI 10.1016/j.ceramint.2019.03.221
PD JUL 2019
PY 2019
AB Sintering of oxides and carbonates at 1400 degrees C gives crystalline
   high-entropy single phase products with a BaFe12O19 (magnetoplumbite)
   structure containing 5 doping elements at high concentration level:
   Ba(Fe6Ti1.2Co1.2In1.2Ga1.2Cr1.2)O-19. The complete list of explored
   substitutions includes K, Ca, Sr, Pb, La, Bi, Al, Ga, In, Ti, V, Cr, Mn,
   Co, and Ni. Loading to the batch more than 5 dopants or introduction of
   NiO, or V2O5 initiates formation of second phases like spinels or
   vanadates. Bi2O3 and K2O are too volatile at sintering temperature and
   were evaporated from the samples.
   Due to large ionic radius, the In3+ cation is likely to be incorporated
   not only on Fe3+ sites, but also on Ba2+ sites, that follow from
   resulting crystal composition. The smallest di-valent and tri-valent
   cations, Sr2+ and Al3+, are found to preferably concentrate together in
   the same magnetoplumbite phase crystals within one sample.
   According to elemental analysis of selected hexagonal crystals in the
   investigated 8 doped samples the most prospective compositions for
   obtaining high-entropy single phase with magnetoplumbite structure can
   be formulated as (Ca,Sr,Ba,Pb,La)Fe-x(Al,Ga,In,Ti,Cr,Mn,CO)(12.x)O-19
   where x = 1.5-6.
RI Vinnik, Denis/K-1594-2013; Trofimov, Evgeny A./L-4201-2017; Zhivulin, Vladimir/U-5003-2019
OI Vinnik, Denis/0000-0002-5190-9834; Trofimov, Evgeny
   A./0000-0001-8073-3244; Zhivulin, Vladimir/0000-0002-4389-8936
Z8 1
ZB 0
ZS 0
TC 0
ZR 0
Z9 1
SN 0272-8842
EI 1873-3956
UT WOS:000469151800040
ER

PT J
AU Li, Kai
   Li, Dayong
   Zou, Tianxia
   Shu, Da
   Tang, Ding
   Peng, Yinghong
TI Strength Variation in Processing Multiport Extrusion Tubes of A1100 and
   A3102 Alloys
SO JOURNAL OF MATERIALS ENGINEERING AND PERFORMANCE
VL 28
IS 6
SI SI
BP 3576
EP 3589
DI 10.1007/s11665-019-04132-w
PD JUN 2019
PY 2019
AB The manufacturing process of multiport extrusion tubes generally
   includes homogenization, extrusion, roll leveling and heat treatment. In
   order to investigate the influence of the manufacturing procedures on
   strength variation of multiport extrusion tubes made of A1100 and A3102
   alloys, the tube fabrication experiments and following materials
   characterization are carried out. The alloys' stress-strain curves after
   every processing procedure are measured, and pressure-bearing capacity
   of the tubes is tested. The tubes' strength and pressure-bearing
   capacity reach the peak values after straightening process and drop to
   the minimum after annealing. The contributions of solid solution
   hardening, grain boundary hardening and constituent particle
   strengthening to yield strength are evaluated. It is deduced that
   cluster hardening is the dominant strengthening mechanism for the
   as-homogenized and as-extruded samples; the contribution of clusters is
   second to work hardening after straightening process; slight cold work
   in conjunction with high-temperature annealing accelerates abnormal
   grain growth. The loss of strength increment from clusters can be
   interpreted by the remarkable reduction of high-angle grain boundaries
   after abnormal grain growth.
CT International Symposium on Dynamic Response and Failure of Composite
   Materials (Draf)
CY JUN 12-15, 2018
CL Naples, ITALY
TC 1
ZB 0
ZS 0
Z8 0
ZR 0
Z9 1
SN 1059-9495
EI 1544-1024
UT WOS:000477019900044
ER

PT J
AU Cao, Weitao
   Zheng, Mingjie
   Ding, Wenyi
   Mao, Xiaodong
   Wang, Chao
   Wang, Wei
   Xin, Jingping
TI Large relrod extension induced by lattice distortion in high entropy
   alloy
SO MATERIALS RESEARCH EXPRESS
VL 6
IS 6
AR 066558
DI 10.1088/2053-1591/ab0f4b
PD JUN 2019
PY 2019
AB As a fundamental concept, lattice distortion is one of the four core
   effects in high entropy alloys (HEAs). However, there were few
   experimental evidences that directly observed the lattice distortion in
   HEAs. In this work, the experimental observation of lattice distortion
   in a new developed Fe(33)Mn(13)Co(22)Cr(15)Ni(17)HEA by multiple tilting
   selected area electron diffraction (SAED) was reported. SAED observation
   of 51 zone axes were performed in a single grain of the HEA sample.
   Among them, 24 normal diffraction patterns and 27 anomalous diffraction
   patterns with extra diffraction spots around the normal reflection spots
   were observed. According to the proportional relationship between the
   extra diffraction spots and the normal ones, the extra diffraction spots
   could be indexed with three non-integral Miller indices. The anomalous
   diffraction patterns were considered as the effect of reciprocal space
