Repository: MatInfoUB/NLP-Queries

File: Co_superalloy_comp(1).txt (part 14 of 22)
FN Clarivate Analytics Web of Science
AB A cobalt-base solid solution is the most used binder for hardmetals (WC-Co cemented carbides) in a wide range of industrial applications. In the composite material such cobalt alloy is surrounded by hard carbides grains; thus, a direct evaluation of its intrinsic mechanical properties is not an easy task. In order to overcome this inconvenience, a model cobalt alloy with a composition similar to that exhibited by typical hardmetal binder (containing W and C in solid solution) was processed following a powder metallurgy route. Nanoindentation testing at different length scales has been performed to study the mechanical properties as well as to introduce plastic deformation in individual grains of the dilute face centered cubic (fcc) stabilized model Co-W-C alloy. It is found that it exhibits an isotropic mechanical response, without any evidence of indentation size effects. The main deformation mechanism activated during the indentation tests resulted to be deformation twinning, although combined with limited planar slip but with no evidence of stress-induced phase transformation. Such finding is related to the high W and C amounts dissolved in the model Co alloy studied, and its effect on stabilizing the fcc configuration and increasing the stacking fault energy. The effective use of small-length scale mechanical characterization protocols is finally discussed for understanding deformation response of binder-like alloys and optimizing microstructural design of hardmetals. (C) 2014 Elsevier B.V. All rights reserved.
RI ROA, JOAN JOSEP/K-1656-2015; Llanes, Luis/H-9761-2015
OI ROA, JOAN JOSEP/0000-0002-7440-0766; Llanes, Luis/0000-0003-1054-1073;
   Jimenez-Pique, Emilio/0000-0002-6950-611X
SN 0921-5093
EI 1873-4936
PD JAN 5
PY 2015
VL 621
BP 128
EP 132
DI 10.1016/j.msea.2014.10.064
UT WOS:000347590600016
ER

PT J
AU Shi, L
   Yu, JJ
   Cui, CY
   Sun, XF
AF Shi, L.
   Yu, J. J.
   Cui, C. Y.
   Sun, X. F.
TI Temperature dependence of deformation behavior in a Co-Al-W-base single
   crystal superalloy
SO MATERIALS SCIENCE AND ENGINEERING A-STRUCTURAL MATERIALS PROPERTIES
   MICROSTRUCTURE AND PROCESSING
AB Tensile properties of a single-crystal Co-Al-W-Ni-Cr-Ta alloy with low tungsten content have been studied within the temperatures ranging from 20 to 1000 degrees C at a constant strain rate of 1.0 x 10(-4) s(-1). The alloy exhibits comparable yield strength with that of Co-Al-W-base alloys containing more tungsten. From 600 degrees C to 800 degrees C, a yield strength anomaly is observed, probably due to the cross-slip of superdislocations from the octahedral plane to the cube plane. TEM analysis demonstrates that stacking faults (SFs) appear both in gamma channels and gamma' precipitates in a wide temperature range. These SFs are responsible for the obvious strain hardening observed in stress-strain curves. From room temperature to 900 degrees C, the deformation is dominated by dislocations shearing gamma' particles. At 1000 degrees C, the main deformation mechanism is dislocations bypassing gamma' particles. (C) 2014 Elsevier B.V. All rights reserved.
SN 0921-5093
EI 1873-4936
PD JAN 3
PY 2015
VL 620
BP 36
EP 43
DI 10.1016/j.msea.2014.09.074
UT WOS:000346453100006
ER

PT B
AU Kozlov, E
   Popova, N
   Nikonenko, E
   Sizonenko, N
   Zboykova, N
   Koneva, N
AF Kozlov, Edward
   Popova, Natalya
   Nikonenko, Elena
   Sizonenko, Nina
   Zboykova, Nadezhda
   Koneva, Nina
GP IEEE
TI Phase Composition and Structure of High Alloy Based on Ni - Al - Co
SO 2015 INTERNATIONAL CONFERENCE ON MECHANICAL ENGINEERING, AUTOMATION AND
   CONTROL SYSTEMS (MEACS)
CT International Conference on Mechanical Engineering, Automation and
   Control Systems (MEACS)
CY DEC 01-04, 2015
CL Tomsk Polytechn Univ, Tomsk, RUSSIA
SP Inst Elect & Elect Engineers, Russian Fdn Basic Res
HO Tomsk Polytechn Univ
AB The superalloy based on Ni - Al - Co was investigated using the translucent diffraction electron microscopy method and the X-ray diffraction analysis. The structure and phase composition of the superalloy were studied, the volume fractions of phases and their morphology were determined. The carried out investigations have a quantitative statistical property. The effect of high-temperature creep in the alloy structure was established.
BN 978-1-4673-8114-7
PY 2015
DI 10.1109/meacs.2015.7414952
UT WOS:000382390100099
ER

PT B
AU Suzuki, K
   Ochi, M
   Miura, H
AF Suzuki, Ken
   Ochi, Motoyuki
   Miura, Hideo
GP ASME
TI NANOTEXTURE CHANGE CAUSED BY STRAIN-INDUCED ANISOTROPIC DIFFUSION DURING
   CREEP OF NI-BASE SUPERALLOY
SO PROCEEDINGS OF THE ASME INTERNATIONAL MECHANICAL ENGINEERING CONGRESS
   AND EXPOSITION, 2014, VOL 9
CT ASME International Mechanical Engineering Congress and Exposition
   (IMECE)
CY NOV 14-20, 2014
CL Montreal, CANADA
SP ASME
AB In order to make clear the mechanism of the directional coarsening (rafting) of gamma' phases in Ni-base superalloys under uni-axial tensile strain, molecular dynamics (MD) analysis Was applied to investigate dominant factors of strain-induced anisotropic diffusion of Al atoms and nanotexture change of fine dispersed gamma' precipitates. In this study, a simple interface structure model corresponding to the gamma/gamma' interface, which consisted of Ni as gamma and Ni3Al as gamma' structure, was used to analyze the effect of alloying element on diffusion properties. The diffusion constants of Al atoms were changed drastically by the dopant elements and their contents. When the lattice constant of the gamma phase was increased and its melting point was decreased by the addition of Cr or Al atoms, the strain-induced anisotropic diffusion of Al atoms in the gamma' phase was accelerated. On the other hand, the addition of Co decreased the diffusion significantly. Therefore, changes of lattice constant and melting point depending on the chemical composition of the gamma/gamma' interface are the dominant factors controlling the strain-induced anisotropic diffusion of Al atoms in the Ni-base superalloy.
RI Suzuki, Ken/AAE-4339-2019
BN 978-0-7918-4958-3
PY 2015
AR UNSP V009T12A030
UT WOS:000375503500030
ER

PT J
AU Zhou, R
   Sun, GF
   Feng, AX
   Liu, CS
   Wang, K
   Ren, XD
   Bu, XP
AF Zhou, R.
   Sun, G-F.
   Feng, A-X.
   Liu, C-S.
   Wang, K.
   Ren, X-D.
   Bu, X-P.
TI Effects of Yttrium on the Microstructure and Wear Properties of
   Laser-aided Direct Metal Deposition (DMD) Co-285+WC Coatings
SO LASERS IN ENGINEERING
AB The laser-aided direct metal deposition (DMD) technique was used to form Co-285 + WC and Co-285+WC+Y coatings on 1018 mild steel. Microstructure, element distribution, phases, micro-hardness distribution and wear properties of the two coatings were investigated. Comparison indicates that both coatings were dense, and inhomogeneous with undissolved WC particles distributed in the Co-rich matrix. Microstructure around undissolved WC particles in Co-285 + WC coating exhibited gradient distribution, while that in Co-285+WC+Y coating has uniform distribution. Due to the addition of yttrium, no cracks were found in the latter coating while there were some micro-cracks in the former coating. Also, Co6W6C new phase and Cr7C3 instead of Cr3C2 were formed in Co285+WC+Y coating. The average micro-hardness of the matrix in Co-285 + WC coating was 751 HV0.5, which was almost 1.2 times that of Co-285+WC+Y coating (632 HV0.5). Wear results at ambient room temperature indicated that wear resistance of the two coatings was almost the same (Co-285+WC+Y coating was 1.06 times that of Co-285+WC coating) after 420 m (60 minutes) sliding wear test. Addition of yttrium did not change the wear mechanism. Effects of yttrium on the microstructure, phases and wear resistance were discussed.
SN 0898-1507
EI 1029-029X
PY 2015
VL 31
IS 3-4
BP 161
EP 178
UT WOS:000352114800003
ER

PT J
AU Pillai, R
   Sloof, WG
   Chyrkin, A
   Singheiser, L
   Quadakkers, WJ
AF Pillai, R.
   Sloof, W. G.
   Chyrkin, A.
   Singheiser, L.
   Quadakkers, W. J.
TI A new computational approach for modelling the microstructural evolution
   and residual lifetime assessment of MCrAlY coatings
SO MATERIALS AT HIGH TEMPERATURES
AB MCrAlY (M=Ni, Co) coatings are commonly used to protect the underlying superalloy component in industrial gas turbines and aeroengines from oxidation attack. They also function as bond coats for thermal barrier coatings (TBC). The chemical life time of the coated component is mainly governed by the depletion of the beta-phase in the bond coat as a result of simultaneously occurring surface oxidation and interdiffusion between the coating and the substrate. A new computational approach to model the microstructural evolution in MCrAlY (M=Ni, Co) coatings on Ni base superalloys was undertaken in the present study. Scanning electron microscopy (SEM), energy dispersive X-ray spectroscopy (EDX) and wavelength dispersive X-ray spectroscopy (WDX) was employed to characterise MCrAlY coated superalloy samples after exposure at 1000 and 1100 degrees C. Phases were identified by electron backscatter diffraction (EBSD) and correlated with SEM/EDX/WDX analyses.
   Modelling of the microstructural evolution was carried out considering simultaneously occurring surface oxidation and interdiffusion processes. A flux based calculation of the concentration profiles and stable phases was performed, taking into account diffusion of all elements in the gamma, gamma ' and beta-NiAl phases. Good agreement was found between the observed and computed phase distributions after specific time intervals. The computed widths of the beta-depletion zones showed satisfactory agreement with the measurements. Additionally, the model was able to predict the formation of a TCP-phase and its penetration into the substrate with increasing exposure time in one of the investigated coating systems.
RI ; Quadakkers, Willem J/B-5117-2015
OI Pillai, Rishi/0000-0002-4368-8197; Quadakkers, Willem
   J/0000-0002-0644-0192; Chyrkin, Anton/0000-0002-4355-3030
SN 0960-3409
EI 1878-6413
PD JAN
PY 2015
VL 32
IS 1-2
BP 57
EP 67
DI 10.1179/0960340914Z.00000000063
UT WOS:000348713300010
ER

PT J
AU Oksa, M
   Metsajoki, J
   Karki, J
AF Oksa, M.
   Metsajoki, J.
   Karki, J.
TI Thermal Spray Coatings for High-Temperature Corrosion Protection in
   Biomass Co-Fired Boilers
SO JOURNAL OF THERMAL SPRAY TECHNOLOGY
CT International Thermal Spray Conference (ITSC)
CY MAY 21-23, 2014
CL German Welding Soc DVS, Barcelona, SPAIN
SP ASM Int Thermal Spray Soc, Int Inst Welding
HO German Welding Soc DVS
AB There are over 1000 biomass boilers and about 500 plants using waste as fuel in Europe, and the numbers are increasing. Many of them encounter serious problems with high-temperature corrosion due to detrimental elements such as chlorides, alkali metals, and heavy metals. By HVOF spraying, it is possible to produce very dense and well-adhered coatings, which can be applied for corrosion protection of heat exchanger surfaces in biomass and waste-to-energy power plant boilers. Four HVOF coatings and one arc sprayed coating were exposed to actual biomass co-fired boiler conditions in superheater area with a probe measurement installation for 5900 h at 550 and 750 degrees C. The coating materials were Ni-Cr, IN625, Fe-Cr-W-Nb-Mo, and Ni-Cr-Ti. CJS and DJ Hybrid spray guns were used for HVOF spraying to compare the corrosion resistance of Ni-Cr coating structures. Reference materials were ferritic steel T92 and nickel super alloy A263. The circulating fluidized bed boiler burnt a mixture of wood, peat and coal. The coatings showed excellent corrosion resistance at 550 degrees C compared to the ferritic steel. At higher temperature, NiCr sprayed with CJS had the best corrosion resistance. IN625 was consumed almost completely during the exposure at 750 degrees C.
SN 1059-9630
EI 1544-1016
PD JAN
PY 2015
VL 24
IS 1-2
BP 194
EP 205
DI 10.1007/s11666-014-0155-5
UT WOS:000347416800024
ER

PT J
AU Tarrago, JM
   Ferrari, C
   Reig, B
   Coureaux, D
   Schneider, L
   Llanes, L
AF Tarrago, J. M.
   Ferrari, C.
   Reig, B.
   Coureaux, D.
   Schneider, L.
   Llanes, L.
TI Mechanics and mechanisms of fatigue in a WC-Ni hardmetal and a
   comparative study with respect to WC-Co hardmetals
SO INTERNATIONAL JOURNAL OF FATIGUE
AB There is a major interest in replacing cobalt binder in hardmetals (cemented carbides) aiming for materials with similar or even improved properties at a lower price. Nickel is one of the materials most commonly used as a binder alternative to cobalt in these metal-ceramic composites. However, knowledge on mechanical properties and particularly on fatigue behavior of Ni-base cemented carbides is relatively scarce. In this study, the fatigue mechanics and mechanisms of a fine grained WC-Ni grade is assessed. In doing so, fatigue crack growth (FCG) behavior and fatigue limit are determined, and the attained results are compared to corresponding fracture toughness and flexural strength. An analysis of the results within a fatigue mechanics framework permits to validate FCG threshold as the effective fracture toughness under cyclic loading. Experimentally determined data are then used to analyze the fatigue susceptibility of the studied material. It is found that the fatigue sensitivity of the WC-Ni hardmetal investigated is close to that previously reported for Co-base cemented carbides with alike binder mean free path. Additionally, fracture modes under stable and unstable crack growth conditions are inspected. It is evidenced that stable crack growth under cyclic loading within the nickel binder exhibit faceted, crystallographic features. This microscopic failure mode is rationalized on the basis of the comparable sizes of the cyclic plastic zone ahead of the crack tip and the characteristic microstructure length scale where fatigue degradation phenomena take place in hardmetals, i.e. the binder mean free path. (C) 2014 Elsevier Ltd. All rights reserved.
RI Llanes, Luis/H-9761-2015
OI Llanes, Luis/0000-0003-1054-1073
SN 0142-1123
EI 1879-3452
PD JAN
PY 2015
VL 70
BP 252
EP 257
DI 10.1016/j.ijfatigue.2014.09.011
UT WOS:000347017400027
ER

PT J
AU Fan, QN
   Wang, CY
   Yu, T
   Du, JP
AF Fan, Qin-Na
   Wang, Chong-Yu
   Yu, Tao
   Du, Jun-Ping
TI A ternary Ni-Al-W EAM potential for Ni-based single crystal superalloys
SO PHYSICA B-CONDENSED MATTER
AB Based on experiments and first-principles calculations, a ternary Ni-Al-W embedded-atom-method (EAM) potential is constructed for the Ni-based single crystal superalloys. The potential predicts that W atoms do not tend to form clusters in gamma(Ni), which is consistent with experiments. The impurity diffusion of W in gamma(Ni) is investigated using the five-frequency model. The diffusion coefficients and the diffusion activation energy of W are in reasonable agreement with the data in literatures. By W doping, the lattice misfit between the two phases decreases and the elastic constants of gamma'(Ni3Al) increase. As for alloyed elements Co, Re and W, the pinning effect of solute atom on the gamma(Ni)/gamma'(Ni3Al) misfit dislocation increases with the increasing of the atomic radius. (C) 2014 Elsevier B.V. All rights reserved.
OI Du, Jun-Ping/0000-0003-4585-1573
SN 0921-4526
EI 1873-2135
PD JAN 1
PY 2015
VL 456
BP 283
EP 292
DI 10.1016/j.physb.2014.09.012
UT WOS:000346841200049
ER

PT J
AU Hou, SJ
   Zhu, SL
   Zhang, T
   Wang, FH
AF Hou, Shaojun
   Zhu, Shenglong
   Zhang, Tao
   Wang, Fuhui
TI A magnetron sputtered microcrystalline beta-NiAl coating for SC
   superalloys. Part I. Characterization and comparison of isothermal
   oxidation behavior at 1100 degrees C with a NiCrAlY coating
SO APPLIED SURFACE SCIENCE
AB A microcrystalline beta-NiAl coating was prepared on a single-crystal (SC) superalloy substrate via magnetron sputtering and subsequent vacuum annealing. The grain sizes of the coating ranged from about 300 nm to 1 mu m. A reference NiCrAlY coating, which was mainly comprised of gamma'-Ni3Al and alpha-Cr, was prepared by means of vacuum arc evaporation (VAE). Isothermal oxidation tests were carried out at 1100 degrees C in air for 50 h. Both coatings formed thin and adherent alpha-Al2O3 scales during tests, while the oxide scales on the bare superalloy primarily consisted of spinel (Ni,Co)Al2O4 with underlying alpha-Al2O3 scale. The parabolic rate constant of the NiAl-coated specimens was about one order of magnitude lower than that of the NiCrAlY coated specimens. After oxidation tests, only a small amount of gamma' phase was detected at some columnar boundaries of the beta-NiAl coating, and about 2/3 parts of the NiCrAlY coating transformed into gamma phase which resolved the alpha-Cr precipitations, while an Al-depleted zone in thickness of about 10 mu m formed beneath the TGO of the bare superalloy. Inter-diffusion zones and secondary reaction zones were observed on the specimens coated by either beta-NiAl or NiCrAlY. The oxidation mechanism and microstructure evolvement of the specimens during high temperature exposures were discussed. (C) 2014 Elsevier B.V. All rights reserved.
SN 0169-4332
EI 1873-5584
PD JAN 1
PY 2015
VL 324
BP 1
EP 12
DI 10.1016/j.apsusc.2014.10.106
UT WOS:000346088500001
ER

PT J
AU Lass, EA
   Williams, ME
   Campbell, CE
   Moon, KW
   Kattner, UR
AF Lass, Eric A.
   Williams, Maureen E.
   Campbell, Carelyn E.
   Moon, Kil-Won
   Kattner, Ursula R.
TI gamma' Phase Stability and Phase Equilibrium in Ternary Co-Al-W at 900 A
   degrees C
SO JOURNAL OF PHASE EQUILIBRIA AND DIFFUSION
AB Phase equilibria at 900 A degrees C in the Co-rich Co-Al-W ternary system are investigated through isothermal annealing of six alloy compositions for times up to 8000 h. The volume fraction of the L1(2)-gamma' phase co-existing with disordered FCC-gamma, B2 and D0(19) phases is found to steadily decrease with increasing annealing time indicating that it is unstable at 900 A degrees C. Additional heat treatments at 850 and 1000 A degrees C further suggest it is a nonequilibrium phase at all temperatures in the ternary system. The L1(2)-gamma' phase dissolves slowly with significant amounts remaining in some alloys after 8000 h at 900 A degrees C. However, the present work clearly indicates the microstructure is moving toward a three-phase equilibrium between gamma, D0(19), and B2. The collected compositional and phase equilibria information provide much needed data for improving the available thermodynamic assessments of the ternary Co-Al-W alloy system.
RI Lass, Eric/AAE-9593-2019
OI Lass, Eric/0000-0003-1428-3585
SN 1547-7037
EI 1863-7345
PD DEC
PY 2014
VL 35
IS 6
BP 711
EP 723
DI 10.1007/s11669-014-0346-2
UT WOS:000345281500007
ER

PT J
AU Knop, M
   Mulvey, P
   Ismail, F
   Radecka, A
   Rahman, KM
   Lindley, TC
   Shollock, BA
   Hardy, MC
   Moody, MP
   Martin, TL
   Bagot, PAJ
   Dye, D
AF Knop, M.
   Mulvey, P.
   Ismail, F.
   Radecka, A.
   Rahman, K. M.
   Lindley, T. C.
   Shollock, B. A.
   Hardy, M. C.
   Moody, M. P.
   Martin, T. L.
   Bagot, P. A. J.
   Dye, D.
TI A New Polycrystalline Co-Ni Superalloy
SO JOM
AB In 2006, a new-ordered L1(2) phase, Co-3(Al,W), was discovered that can form coherently in a face-centered cubic (fcc) A1 Co matrix. Since then, a community has developed that is attempting to take these alloys forward into practical applications in gas turbines. A new candidate polycrystalline Co-Ni gamma/gamma' superalloy, V208C, is presented that has the nominal composition 36Co-35Ni-15Cr-10Al-3W-1Ta (at.%). The alloy was produced by conventional powder metallurgy superalloy methods. After forging, a gamma' fraction of similar to 56% and a secondary gamma' size of 88 nm were obtained, with a grain size of 2.5 mu m. The solvus temperature was 1000 degrees C. The density was found to be 8.52 g cm(-3), which is similar to existing Ni alloys with this level of gamma'. The alloy showed the flow stress anomaly and a yield strength of 920 MPa at room temperature and 820 MPa at 800 degrees C, similar to that of Mar-M247. These values are significantly higher than those found for either conventional solution and carbide-strengthened Co alloys or the gamma/gamma' Co superalloys presented in the literature thus far. The oxidation resistance, with a mass gain of 0.08 mg cm(-2) in 100 h at 800 degrees C, is also comparable with that of existing high-temperature Ni superalloys. These results suggest that Co-based and Co-Ni superalloys may hold some promise for the future in gas turbine applications.
RI Martin, Tomas L/O-7551-2015; Moody, Michael P/H-9377-2013; Dye,
   David/B-5603-2012
OI Martin, Tomas L/0000-0001-8621-7881; Moody, Michael
   P/0000-0002-9256-0966; Dye, David/0000-0002-8756-3513; Bagot,
   Paul/0000-0002-9102-6083
SN 1047-4838
EI 1543-1851
PD DEC
PY 2014
VL 66
IS 12
BP 2495
EP 2501
DI 10.1007/s11837-014-1175-9
UT WOS:000345397200016
ER

PT J
AU Jones, NG
   Christofidou, KA
   Mignanelli, PM
   Minshull, JP
   Hardy, MC
   Stone, HJ
AF Jones, N. G.
   Christofidou, K. A.
   Mignanelli, P. M.
   Minshull, J. P.
   Hardy, M. C.
   Stone, H. J.
TI Influence of elevated Co and Ti levels on polycrystalline powder
   processed Ni-base superalloy
SO MATERIALS SCIENCE AND TECHNOLOGY
AB The influences of elevated Co and Ti levels on the mechanical properties of the Ni-base superalloy RR1000 have been investigated. Following heat treatment, the modified alloys had the typical gamma-gamma' microstructure, with gamma' precipitate sizes comparable to similarly heat treated RR1000, but with a slightly higher volume fraction. The modified alloys exhibited a higher proof stress than RR1000 across the entire 20 to 800 degrees C temperature range investigated. Superior creep rupture lives, when compared to RR1000, were observed in the modified alloys at 700 degrees C, but not at 750 degrees C, where extensive precipitation of topologically close packed sigma phase occurred on the grain surfaces. The formation of this deleterious phase was linked to Cr and Mo enrichment of the c matrix, caused by the elevated Co and Ti additions.
OI Mignanelli, Paul/0000-0003-4976-9307; Christofidou,
   Katerina/0000-0002-8064-5874; Stone, Howard/0000-0002-9753-4441
SN 0267-0836
EI 1743-2847
PD DEC
PY 2014
VL 30
IS 15
BP 1853
EP 1861
DI 10.1179/1743284714Y.0000000509
UT WOS:000348313700004
ER

PT J
AU Chabina, EB
   Filonova, EV
   Lomberg, BS
   Zaitsev, DV
AF Chabina, E. B.
   Filonova, E. V.
   Lomberg, B. S.
   Zaitsev, D. V.
TI Structure Formation in a Nickel Superalloy Complexly Alloyed with
   Lanthanides
SO RUSSIAN METALLURGY
AB The structure-phase state of a deformable Ni-Co-Cr-Al-Ti-W-Mo-Nb nickel superalloy containing microalloying rare-earth additional (lanthanides La, Pr, Nd) in various combinations is studied by physical metallurgy methods. It is found that additional lanthanide-containing intermetallic phases form predominantly along and phase boundaries in the material. The individual influence of the lanthanides on the phase content and the thermophysical properties of the alloy is different.
SN 0036-0295
EI 1555-6255
PD NOV
PY 2014
IS 11
BP 904
EP 910
DI 10.1134/S0036029514110068
UT WOS:000415549100010
ER

PT J
AU Rojhirunsakool, T
   Singh, ARP
   Nag, S
   Hwang, JY
   Tiley, J
   Banerjee, R
AF Rojhirunsakool, T.
   Singh, A. R. P.
   Nag, S.
   Hwang, J. Y.
   Tiley, J.
   Banerjee, R.
TI Temporal evolution of non-equilibrium gamma ' precipitates in a rapidly
   quenched nickel base superalloy
SO INTERMETALLICS
AB The temporal evolution of non-equilibrium gamma' precipitates in a rapidly quenched and isothermally annealed commercial nickel base superalloy has been investigated by coupling transmission electron microscopy and atom probe tomography. When subjected to rapid quenching from above the gamma' solvus temperature, the supersaturated single phase gamma matrix appears to undergo compositional phase separation possibly via spinodal decomposition to form solute-rich and solute-depleted regions. The regions that have a depletion in Cr and Co undergo an ordering process resulting in the gamma' domains which exhibit a far from equilibrium composition. Upon isothermal annealing, the gamma/gamma' interface sharpens and the compositions of both gamma and gamma' phases approach equilibrium. The influence of a non-classical mechanism of gamma' precipitation on the size distribution of precipitates as well as the precipitate and matrix compositions, and its subsequent evolution during isothermal annealing has been discussed. (C) 2014 Elsevier Ltd. All rights reserved.
SN 0966-9795
EI 1879-0216
PD NOV
PY 2014
VL 54
BP 218
EP 224
DI 10.1016/j.intermet.2014.06.011
UT WOS:000340983800031
ER

PT J
AU Tan, ML
   Wang, CS
   Guo, YA
   Guo, JT
   Zhou, LZ
AF Tan Meilin
   Wang Changshuai
   Guo Yongan
   Guo Jianting
   Zhou Lanzhang
TI INFLUENCE OF Ti/Al RATIOS ON gamma ' COARSENING BEHAVIOR AND TENSILE
   PROPERTIES OF GH984G ALLOY DURING LONG-TERM THERMAL EXPOSURE
SO ACTA METALLURGICA SINICA
AB GH984G is a new Ni-Fe-Cr base alloy which has been designed for use as superheater, reheater and header materials for boilers in 700 degrees C advanced ultra-supercritical (A-USC) coal-fired power plants. Compared with the CCA617, Nimonic 263 and IN 740 alloys, the GH984G is an economic alloy due to the elimination of Co and it containing more than 20%Fe. As a precipitation hardened alloy, the size of gamma' precipitates has great influence on the tensile properties. The y precipitates become coarse during long-term thermal exposure. The coarsening behavior of gamma' precipitates is closely related with Ti/Al ratio. However, there are few investigations about the influence of Ti/Al ratio on the coarsening behavior of y precipitates of GH984G alloy. Therefore, in this work, the coarsening behavior of gamma' precipitates and its influence on tensile properties of GH984G alloy with two Ti/Al ratios was investigated during long-term thermal exposure. The results show that the growth kinetic of the gamma' precipitates can be explained by Lifshitz-Slyozov-Wagner's theory of element diffusion controlled coarsening during long-term thermal exposure at 700 and 750 degrees C. The rate of gamma' precipitates growth of the alloy with high Ti/Al ratio is higher. At 800 degrees C, the rate of gamma' precipitates growth decreases with increasing the thermal exposure time. The coarsening behavior does not follow the Lifshitz-Slyozov-Wagner's theory. The reasons are attributed to the effect of elastic interaction energy and the depletion of gamma'-forming elements in y matrix. The Ti/Al ratio has no obvious influence on 700 degrees C tensile properties during long-term thermal exposure between 700 and 800 degrees C. The 700 degrees C yield strength has no obviously decreases even if after thermal exposure at 700 degrees C for 10480 h. The ductility increases after thermal exposure at 800 degrees C. The variation of strength and ductility is attributed to the coarsening of gamma' precipitation. The deformation mechanism is the moving dislocations shear gamma' precipitates and the stacking faults form in gamma' precipitates. The fracture mode is the mixture fracture mode. The Ti/Al ratio has no significance influence on the deformation mechanism and the fracture mode.
SN 0412-1961
PD OCT
PY 2014
VL 50
IS 10
BP 1260
EP 1268
UT WOS:000343743100015
ER

PT J
AU Yuan, K
   Eriksson, R
   Peng, RL
   Li, XH
   Johansson, S
   Wang, YD
AF Yuan, Kang
   Eriksson, Robert
   Peng, Ru Lin
   Li, Xin-Hai
   Johansson, Sten
   Wang, Yan-Dong
TI MCrAlY coating design based on oxidation-diffusion modelling. Part I:
   Microstructural evolution
SO SURFACE & COATINGS TECHNOLOGY
AB To improve the efficiency of modern gas turbines, it is highly desired to develop durable MCrAlY alloys, to be used as protective coatings against oxidation and corrosion for superalloys which are the base materials for some hot components like turbine blades and vanes. In this paper, an oxidation-diffusion model was used to simulate the diffusion of alloying elements and the corresponding microstructural changes in different superalloy-coating systems at high temperature. Two important processes are considered in this model: oxidation of the coating and interdiffusion between the superalloy and the coating. The model showed an accurate predictability of the diffusion and microstructural evolution in real superalloy-coating diffusion couples studied at high-temperature exposure. The model was further applied to investigate the elemental effects of Ni, Co, Cr and Al on the microstructural evolution, considering the development of two important phases in superalloys and coatings, i.e. FCC-gamma' and BCC-beta, at different temperatures. The results in this paper deepen the knowledge of the MCrAlY coating design for superalloy-coating systems in high-temperature applications. (C) 2014 Elsevier B.V. All rights reserved.
RI wang, yandong/G-9404-2013; Peng, Ru L/T-6244-2018
OI Peng, Ru L/0000-0001-5358-9937
SN 0257-8972
PD SEP 15
PY 2014
VL 254
BP 79
EP 96
DI 10.1016/j.surfcoat.2014.05.067
UT WOS:000340977300011
ER

PT J
AU Rojhirunsakool, T
   Nag, S
   Banerjee, R
AF Rojhirunsakool, Tanaporn
   Nag, Soumya
   Banerjee, Rajarshi
TI Discontinuous Precipitation of gamma ' Phase in Ni-Co-Al Alloys
SO JOM
AB Decomposition of nickel-base alloys by precipitation of the gamma' phase occurs either continuously (homogeneously) or discontinuously. Under certain conditions of solute content and temperature, discontinuous precipitation is observed. Ni-Al-Co alloys have been characterized by coupling atom probe tomography with transmission electron microscopy studies. The primary focus was to investigate the discontinuous precipitation of gamma and gamma' phases. When subjected to fast quenching after solution treatment, the gamma' precipitates exhibit a near-spherical shape and monomodal size distribution with an average size of less than 5 nm. After early stage annealing at 600A degrees C for 10 min, discontinuous precipitation nucleated near the grain boundaries while some regions of homogeneous gamma' precipitates were observed. Discontinuous gamma + gamma' product was completely transformed throughout the grain after 600A degrees C/1 h. On long-term annealing (600A degrees C/256 h), coarser gamma + gamma' lamellae products replaced the fine discontinuous products that exhibited after 1 h annealing at 600A degrees C. Equilibrium compositions of the gamma and gamma' phases were achieved in this coarsening stage. The gamma' phase has an Al content of 25 at.%, which is consistent with the as-quenched condition where the (Ni + Co)(3)Al stoichiometry is maintained after 600A degrees C/256 h annealing.
SN 1047-4838
EI 1543-1851
PD AUG
PY 2014
VL 66
IS 8
BP 1465
EP 1470
DI 10.1007/s11837-014-0998-8
UT WOS:000339890500020
ER

PT J
AU Huang, X
AF Huang, X.
TI Brazing of CMSX-4 with a Boron- and Silicon-Free Ni-Co-Zr-Hf-Cr-Ti-Al
   Brazing Alloy
SO WELDING JOURNAL
AB In this study, a new boron- and silicon-free brazing alloy containing Ni-Co-Zr-Hf-Cr-Ti-Al was used to join CMSX-4 under three conditions. The resultant joint interface microstructure and hardness of the constituents were evaluated and are reported here. It was found that by using a combination of Hf and Zr as a primary melting point depressant, the amount of each element could be effectively reduced while still achieving a relatively low liquidus for the brazing alloy. The new brazing alloy is able to successfully join CMSX-4 with complete metallic bonding. Although two types of interfacial Zr-rich intermetallic compounds were observed after a 40-mM brazing cycle, their hardness values are similar to that of a superalloy substrate. With the application of pressure during brazing or postbrazing homogenization heat treatment, the intermetallic compounds are substantially reduced. Furthermore, the formation of cellular gamma/gamma' in the interfacial region is discussed in this paper.
SN 0043-2296
PD JUL
PY 2014
VL 93
IS 7
BP 233S
EP 242S
UT WOS:000346330000012
ER

PT J
AU Fan, QX
   Peng, X
   Yu, HJ
   Jiang, SM
   Gong, J
   Sun, C
AF Fan, Q. X.
   Peng, X.
   Yu, H. J.
   Jiang, S. M.
   Gong, J.
   Sun, C.
TI The isothermal and cyclic oxidation behaviour of two Co modified
   aluminide coatings at high temperature
SO CORROSION SCIENCE
AB The isothermal and cyclic oxidation behaviour of two Co modified aluminide coatings together with the simple aluminide coating were performed at 1000 degrees C and 1100 degrees C. All the three coatings show a much lower oxidation rate compared with the bare alloy. Results also indicate the addition of Co to the aluminide coating decreases the oxidation resistance slightly. It can be ascribed to that Co is easier to be oxidized than Ni at high temperature, and the Cr(W) rich phases which could act as a diffusion barrier are less in the coating with higher Co content. (C) 2014 Elsevier Ltd. All rights reserved.
SN 0010-938X
EI 1879-0496
PD JUL
PY 2014
VL 84
BP 42
EP 53
DI 10.1016/j.corsci.2014.03.011
UT WOS:000336464200005
ER

PT J
AU Puppala, G
   Moitra, A
   Sathyanarayanan, S
   Kaul, R
   Sasikala, G
   Prasad, RC
   Kukreja, LM
AF Puppala, Ganesh
   Moitra, Aniruddha
   Sathyanarayanan, S.
   Kaul, Rakesh
   Sasikala, G.
   Prasad, Ram Chandra
   Kukreja, Lalit M.
TI Evaluation of fracture toughness and impact toughness of laser rapid
   manufactured Inconel-625 structures and their co-relation
SO MATERIALS & DESIGN
AB The present study involves evaluation of fracture toughness and Charpy impact toughness of Inconel 625 structures fabricated by laser based additive manufacturing. The results of crack tip opening displacement (CTOD) fracture toughness are close to those reported for the Inconel 625 weld metal. The nature of the load-time traces of instrumented Charpy impact tests revealed that the alloy Inconel 625 in laser fabricated condition was associated with fully ductile behavior with Charpy V-Notch impact energy in the range of 48-54 J. Stress relieving heat treatment at 950 degrees C for 1 h has resulted in marginal improvement in the impact toughness by about 10%, whereas no clear evidence of such improvement is seen in the CTOD fracture toughness. Fractographic examination of the Charpy specimens and the results of the instrumented impact tests imply that the mechanism of crack growth was propagation controlled under dynamic loading conditions. Dynamic fracture parameters were estimated from the instrumented impact test data and compared with the experimentally evaluated fracture toughness results. (C) 2014 Elsevier Ltd. All rights reserved.
SN 0264-1275
EI 1873-4197
PD JUL
PY 2014
VL 59
BP 509
EP 515
DI 10.1016/j.matdes.2014.03.013
UT WOS:000336456500061
ER

PT J
AU Ding, XF
   Mi, T
   Xue, F
   Zhou, HJ
   Wang, ML
AF Ding, X. F.
   Mi, T.
   Xue, F.
   Zhou, H. J.
   Wang, M. L.
TI Microstructure formation in gamma-gamma ' Co-Al-W-Ti alloys during
   directional solidification
SO JOURNAL OF ALLOYS AND COMPOUNDS
AB The microstructure formation process in Co-Al-W-Ti alloys was investigated through quenching performed during directional solidification. The phase transition route of the Co-Al-W-Ti alloys during directional solidification is determined as follows: L -> L + gamma -> L + gamma + (beta + gamma') -> L + gamma + gamma' + (beta + gamma') -> gamma + gamma' + beta + (beta + gamma'). The eutectic (beta + gamma'), primary gamma' and b are orderly deposited in terminal stages of solidification. The eutectic gamma' and beta are well distributed and nucleate in random directions. The gamma' particles are precipitated initially from the interdendritic Al-rich regions and subsequently from the dendritic region. The sizes of the gamma' particles close to the primary gamma' and beta phases are greater than that of the particles far from them. Since the growth of eutectic colonies restricts the interdendritic liquid convection at earlier stage of the terminal solidification, Co-Al-W-Ti alloys are resistant to the grain defect formation and suitable for fabricating single crystal components. (C) 2014 Elsevier B. V. All rights reserved.
SN 0925-8388
EI 1873-4669
PD JUN 25
PY 2014
VL 599
BP 159
EP 163
DI 10.1016/j.jallcom.2014.02.068
UT WOS:000333411100024
ER

PT J
AU Vezzu, S
   Rech, S
   Vedelago, E
   Zanon, GP
   Alfeo, G
   Scialpi, A
   Huang, R
AF Vezzu, S.
   Rech, S.
   Vedelago, E.
   Zanon, G. P.
   Alfeo, G.
   Scialpi, A.
   Huang, R.
TI On deposition of Waspaloy coatings by cold spray
SO SURFACE ENGINEERING
AB The deposition of pore free and highly adhered Ni and Co superalloy coatings is of great interest for engine design and gas turbine applications, both in case of maintenance repair and overhaul operations as well for mechanical and chemical protection purposes in aeronautics and energy applications. This study would like to give a wide overview about the capability of cold spray technology on this topic: two different commercially available deposition systems, Sulzer-CGT Kinetiks 4000 and Plasma Giken PCS-1000, were compared, and deposition processes with both nitrogen and helium as carrier gas have been explored. Microstructural investigation, microhardness and adhesion results are reported to depict a preliminary scenario of coating properties. Fully dense coatings with thickness > 1 mm and adhesion > 50 MPa are obtained using helium, while quite porous, 20 MPa adhered coatings are obtained using nitrogen. Finally, general considerations about the potential applicability of those coatings for repair purpose in aerospace applications are pointed out.
RI Vezzo, Simone/AAE-6931-2019
SN 0267-0844
EI 1743-2944
PD JUN
PY 2014
VL 30
IS 5
BP 342
EP 351
DI 10.1179/1743294413Y.0000000199
PN 1
UT WOS:000337137400008
ER

PT J
AU Meher, S
   Banerjee, R
AF Meher, S.
   Banerjee, R.
TI Partitioning and site occupancy of Ta and Mo in Co-base gamma/gamma '
   alloys studied by atom probe tomography
SO INTERMETALLICS
AB The detailed understanding of solute partitioning and site occupancies of these solutes within the ordered gamma' (L1(2)) precipitates holds a key role in the development of cobalt-base gamma/gamma' alloys with optimized properties. The present atom probe tomography study utilizes both structural and compositional information to determine the partitioning behavior of transition elements like Ta and Mo between gamma matrix and gamma' precipitates and their site occupancy within the gamma' phase. The addition of Ta, which enhances the formation of gamma', to a ternary Co-Al-W alloy with stoichiometric Co-3(Al,W) precipitates, results in the substitution of only the W in the gamma' precipitates to form Co-3(Al, W, Ta) precipitates. Interestingly, Mo, typically considered a gamma solid solution strengthener in nickel-base alloys, also partitions strongly to gamma' precipitates when added to the Co-Al-W alloy and displaces only the W atoms. The experimentally observed equal atomic substitution of W by both Ta and Mo, without any change in the Al content within the gamma' precipitates, gives insights into the energetics of relative site substitutions in this ordered compound. (C) 2014 Elsevier Ltd. All rights reserved.
RI Meher, Subhashish/B-9701-2017
OI Meher, Subhashish/0000-0003-1599-4346
SN 0966-9795
EI 1879-0216
PD JUN
PY 2014
VL 49
BP 138
EP 142
DI 10.1016/j.intermet.2014.01.020
UT WOS:000334085800020
ER

PT J
AU Sidorov, VV
   Rigin, VE
   Goryunov, AV
   Min, PG
AF Sidorov, V. V.
   Rigin, V. E.
   Goryunov, A. V.
   Min, P. G.
TI Processing Superalloy Foundry Waste Generated at Engine Building and
   Repair Plants: Experience of the All-Russia Research Institute of
   Aviation Materials
SO METALLURGIST
