Repository: MatInfoUB/NLP-Queries

File: Co_superalloy_oxidation.txt (part 14 of 15)
FN Clarivate Analytics Web of Science
AB Chemical vapor aluminizing is a major production technique used for producing aluminide coatings on gas turbine blades to form dense and adhesive alumina surface layers and further prolong their service lives at high temperature. A chemical vapor deposited aluminizing process had been employed to deposit nickel aluminide coatings under the different deposition temperature. The phase structure, morphology, chemical composition, kinetics growth mechanism and oxidation/corrosion behavior of the aluminide coatings were studied in detail. The results show that the phase structure, microstructure and composition of the aluminide coatings are strongly influenced by the deposition temperature during chemical vapor deposition (CVD). The higher is the deposition temperature, the easier is the formation of pure beta-NiAl phase. Along with the increment of the deposition temperature, the coatings' surface will become smooth and dense, while the ridges along grain boundaries can be simultaneously approach to flat in a certain extend. Large numbers of elements of Cr, Mo and W within diffusion zone that could probably form a thin film layer, which is usually so-called as diffusion barrier. The key step of growth of coating grain is the formation of a volatile aluminium subhalide by controlling of the suitable deposition temperature during CVD. Based on the results of isothermal oxidation and hot corrosion kinetics curves, the best deposition parameter can be gained among the four coatings when the deposition temperature is adopted to be 1323 K. (C) 2015 Elsevier B.V. All rights reserved.
SN 0925-8388
EI 1873-4669
PD MAY 25
PY 2015
VL 632
BP 238
EP 245
DI 10.1016/j.jallcom.2015.01.183
UT WOS:000350388900036
ER

PT J
AU Li, WZ
   Wang, QM
   Gong, J
   Sun, C
   Jiang, X
AF Li Weizhou
   Wang Qimin
   Gong Jun
   Sun Chao
   Jiang Xin
TI ONE-STEP DEPOSITION AND INTERFACIAL ADHESIVE STRENGTH OF THE MULTILAYER
   SYSTEM WITH A DIFFUSION BARRIER
SO ACTA METALLURGICA SINICA
AB M-Cr-Al-Y (M=Ni and/or Co) coatings with the good comprehensive property among anti-oxidation, anti-corrosion and mechanical properties have been widely used for the protection for the gas turbine components. However, after a long-term thermal exposure to high temperature atmosphere in service, the coatings are rapidly degraded. The main cause is ascribed to the intensive element interdiffusion between the coating and the substrate. To suppress the interdiffusion, addition of a diffusion barrier (DB) is required at the interface of the overlayer and the substrate. However, M-Cr-Al-Y coating system with a ceramic diffusion barrier prepared by a conventional two-step arc ion plating (AIP) on the superalloy substrate would reduce the interfacial adhesive strength. In this paper, the multilayer system of Ni-Cr-Al-Y-Si overlayer with a DB and a bond coat (BC) was deposited on the DSM11 substrate by one-step AIP. The anti-oxidation property, the anti-diffusion ability of the barrier and the interfacial adhesive strength of the multilayer system were investigated. The results indicate that the multilayer can provide more effective protection for the DSM11 substrate than the single coating at high temperature. After 100 h thermal exposure at 1050 degrees C. the surface Al2O3 scales are continuous, dense, and only very little amounts of alloy elements diffused from the substrate is detected in the overlayer. After 100 cyc cycles between 1050 degrees C and room temperature (RT), the barrier layer has still well adhesive to the overlayer and the substrate. The tensile adhesion test shows that the interfacial adhesive strength is 63.6 MPa for the annealed multilayer system, which is about 20 MPa higher than that of the coating system with a DB on the DSM11 substrate deposited by the two-step AIP. The one-step AIP method can increase the interfacial adhesive strength and improve the anti-oxidation performance of the multilayer with DB.
RI qimin, wang/C-2625-2014
SN 0412-1961
PD MAY 11
PY 2010
VL 46
IS 5
BP 561
EP 568
DI 10.3724/SP.J.1037.2009.00472
UT WOS:000278475200007
ER

PT J
AU Yang, ZG
   Weil, KS
   Paxton, DM
   Stevenson, JW
AF Yang, ZG
   Weil, KS
   Paxton, DM
   Stevenson, JW
TI Selection and evaluation of heat-resistant alloys for SOFC interconnect
   applications
SO JOURNAL OF THE ELECTROCHEMICAL SOCIETY
AB Over the past several years, advances in the design and fabrication of planar solid oxide fuel cells (SOFCs) have led to a steady reduction in the temperatures necessary for their operation. Consequently, it appears more realistic now to use low cost heat-resistant alloys for interconnect components in the SOFC stack. However, no specific criteria or inclusive study are available as a reference to help select and evaluate suitable candidates from the hundreds of available heat-resistant alloy compositions, which overall demonstrate oxidation resistance at high temperatures. In this work, composition criteria have been proposed for the preselection of heat-resistant compositions, such as Ni-, Fe-, and Co-based superalloys, Cr-based alloys, and stainless steels. The proposed criteria have been employed to establish a database of heat-resistant alloys at Pacific Northwest National Laboratory, where a systematic approach has been initiated to evaluate and modify and/or develop alloys for SOFC interconnect applications. The preselected compositions are further evaluated by referring in-house studies and reference to published data. It appears that it would be difficult for traditional alloys to fully satisfy the materials requirements for long-term operation at temperatures higher than 700degreesC. However, the applicability can be improved via surface/bulk modification and by the implementation of novel stack designs. (C) 2003 The Electrochemical Society.
SN 0013-4651
PD SEP
PY 2003
VL 150
IS 9
BP A1188
EP A1201
DI 10.1149/1.1595659
UT WOS:000184673100007
ER

PT J
AU Abdeldaim, H
   El Mahallawy, N
AF Abdeldaim, Hesham
   El Mahallawy, N.
TI Protective pre-deposited slurry dip-coating alumina layer on TBC system
SO MATERIALS AND CORROSION-WERKSTOFFE UND KORROSION
AB In the present study, a thin intermediate protective -alumina layer was pre-deposited by slurry dip-coating technique on APS-CoNiCrAlY bond coat prior depositing APS-YSZ as top coat. The alumina layer acts as barrier for oxygen diffusion to protect the metallic bond coat from excessive oxidation. The new TBC was compared with the standard TBC system which comprises of Ni-superalloy substrate, CoNiCrAlY bond coat and YSZ top coat concerning the behavior under thermal cycling at 1150 degrees C. The samples were investigated before and after thermal cycling by optical microscopy, scanning electron microscopy (SEM) equipped with energy dispersive X-ray spectroscopy (EDS), and X-ray diffraction analysis (XRD). Image analysis was used to compare between the microstructure by measuring the crack lengths and the thermally grown oxide layer (TGO) average thickness after thermal cycling. It was observed that a more uniform and compact -Al2O3 TGO was formed in the new TBC system after thermal cycling comparing to the commercial one. It was, also, found that the alumina intermediate layer has the potential to reduce the length of the cracks and the average thickness of TGO by suppressing the detrimental mixed oxides, like Cr2O3, CoO, NiO, and (Ni, Co)(Cr, Al)(2)O-4, thus, improving the TBC durability.
SN 0947-5117
EI 1521-4176
PD JUL
PY 2017
VL 68
IS 7
BP 740
EP 747
DI 10.1002/maco.201609265
UT WOS:000404883500006
ER

PT J
AU Yu, CT
   Liu, H
   Zhang, J
   Ullah, A
   Bao, ZB
   Jiang, CY
   Zhu, SL
   Wang, FH
AF Yu, C. T.
   Liu, H.
   Zhang, J.
   Ullah, A.
   Bao, Z. B.
   Jiang, C. Y.
   Zhu, S. L.
   Wang, F. H.
TI Gradient thermal cycling behavior of a thermal barrier coating system
   constituted by NiCoCrAlY bond coat and pure metastable tetragonal
   nano-4YSZ top coat
SO CERAMICS INTERNATIONAL
AB Pure metastable tetragonal (t') phase 4YSZ top coats with thickness of 100 and 200 mu m were deposited on NiCoCrAlY-coated second generation single crystal superalloy by air plasma spray (APS). The two thermal barrier coatings were evaluated under gradient thermal cycling test using gas mixture of propane and oxygen. After flame shock test, the values of Young's modulus, hardness and degree of densification all exhibited a gradient distribution across YSZ thickness. In contrast to intensive sintering at surface of 200 mu m 4YSZ coating, the TBC sample with 4YSZ layer of 100 mu m underwent poor oxidation at interface of YSZ and bond coat, forming a duplex oxide scale: (Ni,Co)(Cr,Al)(2)O-4 spinet over Al2O3, which promoted the delamination at the top-coat/bond-coat interface. The resistance against gradient thermal cycling, the phase stability of 4YSZ and the failure mechanism of the TBCs, were discussed correlating to the effects of YSZ thickness.
SN 0272-8842
EI 1873-3956
PD AUG 15
PY 2019
VL 45
IS 12
BP 15281
EP 15289
DI 10.1016/j.ceramint.2019.05.018
UT WOS:000474322000097
ER

PT J
AU Reed, PAS
AF Reed, P. A. S.
TI Fatigue crack growth mechanisms in superalloys: overview
SO MATERIALS SCIENCE AND TECHNOLOGY
AB Fatigue studies on disc and blade nickel based superalloys by the author and co-workers are reviewed. Crack initiation in single crystal turbine blade alloys is dominated by interdendritic porosity with oxidation processes affecting initiation position. Lifetime trends can be modelled using a multipart Paris type lifing approach. Orientation, loading state, temperature and environment determine stage I/II crack growth mechanisms and the resulting crack path and should be considered in lifing. Mechanistic insights on how complex stress states, subsurface failures and different temperatures/environments affect fatigue processes can thus improve turbine blade lifing, and direct alloy development programmes. In polycrystalline disc alloys cracks at high temperature may initiate at oxidised subsurface carbides or porosity. Grain size controls cycle and time dependent crack growth: the benefits of increased grain size in resisting grain boundary attack mechanisms predominate over those of gamma' distribution variation. Optimising grain boundary character and distribution should yield the best alloy design strategy for high temperature fatigue performance in turbine discs.
OI Reed, Philippa/0000-0002-2258-0347
SN 0267-0836
PD FEB
PY 2009
VL 25
IS 2
BP 258
EP 270
DI 10.1179/174328408X361463
UT WOS:000263100600018
ER

PT J
AU Bahamirian, M
   Hadavi, SMM
   Farvizi, M
   Rahimipour, MR
   Keyvani, A
AF Bahamirian, M.
   Hadavi, S. M. M.
   Farvizi, M.
   Rahimipour, M. R.
   Keyvani, A.
TI Enhancement of hot corrosion resistance of thermal barrier coatings by
   using nanostructured Gd2Zr2O7 coating
SO SURFACE & COATINGS TECHNOLOGY
AB Improvement of hot corrosion resistance in Na2SO4-V2O5 environments is one of the main goals in development of thermal barrier coatings (TBCs). In this study, nano-Gd2Zr2O7 (nano-GZ) powder was synthesized by co precipitation method and then deposited with atmospheric plasma spray (APS) technique on Ni-based superalloy (IN738LC) substrates as a top coat with a CoNiCrAIY bond coat. Hot corrosion behavior of nano-GZ coated samples were studied and compared with those of CoNiCrAlY/conventional YSZ coatings. Hot corrosion resistance of the samples was investigated in a cyclic mode in which after each 4 h exposure to Na2SO4-55 wt% V2O5 salts at 950 degrees C. The results indicated that nano-GZ coatings have better hot corrosion resistance compared to conventional YSZ coatings. It was found that micro-cracks and pores played a main role in the molten salts infiltration into the TBC5 during hot corrosion process. In the nano-GZ coating with nano zones structure which surrounded by fully molten parts could fill the aforementioned defects and could act as barrier for the corrosive molten salts penetration into the TBC. The main factor in destruction of the investigated coatings is the formation and growth of needle-like YVO4 and GdVO4 crystals, in both classes of the coatings.
OI Farvizi, Mohammad/0000-0002-7312-6320; Keyvani,
   Ahmad/0000-0003-2968-1017
SN 0257-8972
PD FEB 25
PY 2019
VL 360
BP 1
EP 12
DI 10.1016/j.surfcoat.2018.12.113
UT WOS:000458226700001
ER

PT J
AU Seraffon, M
   Simms, NJ
   Sumner, J
   Nicholls, JR
AF Seraffon, M.
   Simms, N. J.
   Sumner, J.
   Nicholls, J. R.
TI The development of new bond coat compositions for thermal barrier
   coating systems operating under industrial gas turbine conditions
SO SURFACE & COATINGS TECHNOLOGY
AB Environmental and economic issues are driving the development of increasingly efficient gas turbines. An important step in achieving this is to engineer components which can operate with longer lifetimes and at higher metal temperatures. Inlet temperatures for gas turbines now exceed the melting temperatures of nickel-based superalloys (i.e. 1300-1350 degrees C). The use of advanced air cooling systems coupled with thermal barrier coatings (TBCs) reduces the temperature of the underlying superalloy substrate. The bond coating, an important part of the TBC system, oxidizes to form a slow growing protective oxide layer, while also providing adhesion between the ceramic topcoat and the substrate. NiCoCrAlY overlay coatings are some of the most commonly used bond coatings for industrial gas turbines and extensive research has been undertaken over many years to find the best bond coating composition.
   This paper reports upon the production of new, model bond coatings with a wide range of different compositions. The focus is on their oxidation behavior at a temperature typically experienced by bond coatings on industrial turbine blades (950 degrees C). A physical vapor deposition technique, magnetron sputtering, has been used to deposit a range of Ni-Co-Cr-Al coatings onto 10 mm diameter sapphire substrates. This was achieved through co-sputtering two targets: a Ni-10%Cr, Ni-20%Cr, Ni-50%Cr, Ni-20%Co-40%Cr or Ni-40%Co-20%Cr target and a pure Al target. About a hundred samples with varying compositions were produced by this method. The coatings were then oxidized in air for 500 h at 950 degrees C.
   All samples were assessed by measuring the change in coating thickness, using pre- and post-exposure metrology only, and also the change in specimen weight. This approach has shown that magnetron sputtering successfully deposited 20 to 30 mu m thick coatings and allowed the calculation of oxide growth rates. Energy dispersive X-ray (EDX) analysis was used to characterize the exact composition of each sample. Additionally, Xray diffraction (XRD) has been used to identify the major oxides formed during exposure. The selective growth of protective Cr2O3 or Al2O3 or other less protective mixed oxides (depending on the initial coating composition) was observed. This influenced the oxide scale growth rate, indicating which coatings produced more protective oxides and allowing future optimization of the bond coating composition, for service within the turbine section of industrial gas turbines to be planned. (C) 2011 Elsevier B.V. All rights reserved.
RI Sumner, Joy/C-1945-2012
OI Sumner, Joy/0000-0001-5435-200X; Nicholls, John/0000-0002-0295-2609
SN 0257-8972
PD DEC 25
PY 2011
VL 206
IS 7
BP 1529
EP 1537
DI 10.1016/j.surfcoat.2011.06.023
UT WOS:000298711500004
ER

PT J
AU Tsai, PC
   Lee, JH
   Hsu, CS
AF Tsai, P. C.
   Lee, J. H.
   Hsu, C. S.
TI Hot corrosion behavior of laser-glazed plasma-sprayed yttria-stabilized
   zirconia thermal barrier coatings in the presence of V2O5
SO SURFACE & COATINGS TECHNOLOGY
CT 5th Asian/European International Conference on Plasma Surface
   Engineering
CY SEP 12-16, 2005
CL Qingdao, PEOPLES R CHINA
SP European Joint Comm Plasma & Ion Surface Engin
AB Thermal barrier coatings (TBCs) are now currently used in gas turbine engines' blades and vanes. A typical duplex TBCs system comprises of a plasma-sprayed thermally insulating ZrO2 alloy top coat applied over an oxidation-resistant MCrAlY (M=Ni and/or Co) bond coat. In this investigation, the substrates of Hastelloy-X superalloy coupons were first sprayed with a Ni-22Cr-10Al-1Y bond coat and then with an yttria-stabilized zirconia (YSZ) top coat in which the yttria contents were varied from 6.1 wt.% to 19.5 wt.%. After that, the plasma-sprayed yttria-stabilized zirconia/MCrAlY TBCs were glazed using a pulsed CO, laser. The hot corrosion resistance of plasma-sprayed and laser-glazed zirconia thermal barrier coatings at 910 degrees C was investigated using coupons on which were deposited Na2SO4 and/or V2O5. The results of the high temperature corrosion tests showed that the lifetimes of the plasma-sprayed TBCs with different yttria content were all increased about fourfold by laser-glazing in the V2O5 salt contained test. The lifetime decreased with increasing the amount of deposited V2O5 salt. The X-ray diffraction showed that the reaction between yttria (Y2O3) and V2O5 produced YVO4, leaching Y2O3 from the YSZ and causing progressive cubic, tetragonal to monoclinic phase destabilization transformation. The failure of the TBCs was initiated and propagated mainly within the top coat, near the top coat-bond coat interface. Both adding Na2SO4 and a reaction between Na2SO4 and the bond coat can probably reduce the strain accommodation of the top coat. There are no significant corrosion cyclic life differences for TBC with various YSZ top coats for both plasma-sprayed and laser-glazed TBC. (C) 2006 Elsevier B.V. All rights reserved.
SN 0257-8972
PD FEB 26
PY 2007
VL 201
IS 9-11
BP 5143
EP 5147
DI 10.1016/j.surfcoat.2006.07.018
UT WOS:000246509400077
ER

PT J
AU Itoh, Y
   Saitoh, M
   Takaki, K
   Fujiyama, K
AF Itoh, Y
   Saitoh, M
   Takaki, K
   Fujiyama, K
TI Effect of high-temperature protective coatings on fatigue lives of
   nickel-based superalloys
SO FATIGUE & FRACTURE OF ENGINEERING MATERIALS & STRUCTURES
AB This study concerns MCrAlY coatings (M is Ni, Co or both) sprayed by a vacuum plasma spraying process for protection against high-temperature corrosion and oxidation of gas turbine components, such as turbine blades and duct segments. The effect of high-temperature protective coatings on fatigue lives of nickel-based superalloys were investigated at high temperature under push-pull loading and rotary bending and then compared with uncoated superalloys, such as equiaxed IN738LC, unidirectional solidified CM247LC and single-crystal CMSX-2. The high-cycle fatigue lives of MCrAlY-coated superalloys at high temperature under push-pull loading showed an inferior performance when compared with the uncoated superalloys. This was because the crack initiation site was different. The high-cycle fatigue cracks of nickel-based superalloys initiated at casting cavities which were exposed on the specimen surface, whereas the high-cycle fatigue cracks of MCrAlY-coated specimens initiated at interface defects, such as small pores and grid residue, between the MCrAlY coating and the substrate and grew into the MCrAlY coating, and then into the substrate. Similarly, the rotary bending fatigue properties of MCrAlY-coated superalloys at high temperature showed an inferior performance when compared with the uncoated superalloys. This is because of a high stress due to the higher Young's modulus of the MCrAlY coating (in comparison with the substrate) being induced at the MCrAlY coating surface. The crack initiation site was on the specimen surface in both cases of the nickel-based superalloys and the MCrAlY-coated superalloys, respectively. As a result, it was considered that, for rotary bending tests, the fatigue life reduction was due to the high stress that originated from the difference of elastic constants between the MCrAlY coating and the superalloy. Consequently, in fatigue life design it is necessary to take account of the stress levels in a coating layer.
SN 8756-758X
PD DEC
PY 2001
VL 24
IS 12
BP 843
EP 854
DI 10.1046/j.1460-2695.2001.00453.x
UT WOS:000172805200007
ER

PT J
AU Zhang, PM
   Yuan, K
   Peng, RL
   Li, XH
   Johansson, S
AF Zhang, Pimin
   Yuan, Kang
   Peng, Ru Lin
   Li, Xin-Hai
   Johansson, Sten
TI Long-term oxidation of MCrAlY coatings at 1000 degrees C and an
   Al-activity based coating life criterion
SO SURFACE & COATINGS TECHNOLOGY
CT 44th International Conference on Metallurgical Coatings and Thin Films
   (ICMCTF)
CY APR 24-28, 2017
CL San Diego, CA
SP Amer Vacuum Soc, Sci & Technol Mat, Interfaces, & Proc, Adv Surface Engn Div
AB MCrAlY type (M = Ni and/or Co) coatings are widely used for the protection of components in the hot sections of gas turbines at high service temperatures by forming a continuous alpha-alumina. A reliable criterion to estimate the capability of coating to form alpha-alumina is of great importance to accurately evaluate coating lifetime. However, some coatings retain the ability to form a continuous alpha-alumina scale when the concentration of Al in coatings decreases to a critical level, therefore, the empirical Al-concentration based criterion is inadequate to properly predict the formation of a continuous alpha-alumina. Thus, a new life criterion, namely the critical Al-activity criterion, is proposed.
   In this work, the critical Al-activity to form a continuous a-alumina was validated by Al-activity calculation using Thermo-Calc software based on survey of research results of critical Al-concentration to form alpha-alumina on binary Ni-Al and ternary Ni-Cr-Al systems. Long-term oxidation tests were performed to support the criterion: three different MCrAlY coatings coated on IN-792 superalloy substrates were oxidized at 1000 degrees C for various periods of time up to 10,000 h. The microstructural evolution of MCrAlY coatings was investigated using Scanning Electron Microscope. The near-surface Al concentration and interdiffusion behaviour between substrate and coating were measured using Energy Dispersive X-ray Spectroscopy. The new critical Al-activity criterion has been successfully adopted in alpha-alumina formation prediction, showing a good agreement with experiment results. Therefore, it can be concluded that the extrapolation of new criterion from binary and ternary systems to multi-alloyed MCrAlY system is reasonable. Furthermore, the partial pressure of oxygen (P-O2) in atmosphere has been taken into consideration by combination with Al-activity to calculate the critical chemical reaction constant (K) of formation of a-alumina. The potential applicability of the methodology to predict MCrAlY life is also discussed.
RI Peng, Ru L/T-6244-2018
OI Peng, Ru L/0000-0001-5358-9937; Zhang, Pimin/0000-0001-5674-6723
SN 0257-8972
PD DEC 15
PY 2017
VL 332
BP 12
EP 21
DI 10.1016/j.surfcoat.2017.09.086
UT WOS:000418968100003
ER

PT J
AU Dang, SH
   Li, CX
   Han, PD
AF Dang, S-H
   Li, C-X
   Han, P-D
TI Synergetic effects of impurities and alloying element Cr on oxidation
   and dissolution corrosion of Ni (111) surfaces: A DFT study
SO CHINESE JOURNAL OF PHYSICS
AB Using density-functional calculations, we studied the interactions between interstitial impurities (H, O, N, S, and P) and Ni (111) surfaces doped, or not, with Cr, and studied the effect of Cr doping on the dissolution corrosion resistance of Ni(111) surfaces. The aim of this work was to study, at the atomic scale, the effects of Cr on the segregation behaviors of impurities and the synergetic effects between co-doped atoms on the resistance to dissolution corrosion of Ni (111) surfaces. The results indicate that impurities S, P, O, and H prefer to be trapped at near-surface sites, that Cr was uniformly distributed in the Ni crystal and can affect the segregation behavior of impurities S and P to move toward the surface, and it affects impurities N and O such that they shift from the surface to the subsurface. The formation of near-surface Cr nitrides (speculated to be Cr2N based on the results obtained for particular co-doped surfaces) was also noted. Introducing Cr enhances the structural stability of the Ni (111) surface and protects it from being corroded when impurities are present. The elementary processes studied afforded microscopic insights into the formation of a Cr-depleted zone, a phenomenon that leads to local corrosion of the Ni alloy surface. The results of our theoretical calculations explain some of the experimental results previously observed at the atomic scale.
SN 0577-9073
PD OCT
PY 2019
VL 61
BP 1
EP 7
DI 10.1016/j.cjph.2019.07.001
UT WOS:000492297200001
ER

PT J
AU Kempshall, BW
   Sohn, YH
   Jha, SK
   Laxman, S
   Vanfleet, RR
   Kimmel, J
AF Kempshall, BW
   Sohn, YH
   Jha, SK
   Laxman, S
   Vanfleet, RR
   Kimmel, J
TI A microstructural observation of near-failure thermal barrier coating: a
   study by photostimulated luminescence spectroscopy and transmission
   electron microscopy
SO THIN SOLID FILMS
AB An intact thermal barrier coating (TBC) specimen consisting of electron-beam physical vapor deposited (EB-PVD) ZrO2-7 wt-%Y2O3 (YSZ) topcoat, thermally grown oxide (TGO), grit-blasted (Ni,Pt)Al bond coat and CMSX-4 single crystalline superalloy, was characterized after 645 thermal cycles. Each thermal cycle was carried out in air, and consisted of 10-min heat-up to 1038 degreesC, 10-h hold at 1038 degreesC, and 10-min forced air-quench to ambient temperature., Characteristics of TGO scale were initially examined by photostimulated luminescence spectroscopy (PSLS) and scanning electron microscopy equipped with energy dispersive spectroscopy (EDS). Transmission electron microscopy (TEM) and scanning TEM (STEM) with nano-spot energy dispersive spectroscopy, high-angle annular dark field (HAADF) imaging, selected area diffraction (SAD), convergent beam electron diffraction (CBED), and electron energy loss spectroscopy was carried out for detailed microstructural characterization. A site-specific preparation of TEM specimen for the thermally cycled TBC was successfully carried out using focused ion beam in-situ lift out technique. Photostimulated luminescence corresponding to negligible residual stress in TGO scale was observed for this intact TBC. Microstructural analysis showed undulation of interface between TGO and bond coat, and the corresponding damage near YSZ/TGO interface. Extensive decohesion within TGO (nearly 9 mum thick), near the YSZ/TGO interface, was observed by TEM/STEM, and related to the observation made by PSLS. Microstructure and phase constituents of mixed-oxide zone containing Zr, Y, Ta, Ni, Co, Cr, Ti in Al2O3 matrix and continuous-columnar Al2O3 TGO are presented based on TEM/STEM and related analytical techniques. (C) 2004 Elsevier B.V. All rights reserved.
RI Sohn, Yongho/Q-2952-2019; Sohn, Y.H./A-8517-2010
OI Sohn, Yongho/0000-0003-3723-4743; Sohn, Y.H./0000-0003-3723-4743
SN 0040-6090
PD NOV 1
PY 2004
VL 466
IS 1-2
BP 128
EP 136
DI 10.1016/j.tsf.2004.02.046
UT WOS:000224019300022
ER

PT J
AU Guo, JT
AF Guo Jianting
TI THE CURRENT SITUATION OF APPLICATION AND DEVELOPMENT OF SUPERALLOYS IN
   THE FIELDS OF ENERGY INDUSTRY
SO ACTA METALLURGICA SINICA
AB Superalloys are extensively applied in the fields of energy industry. In the high parameter ultra-supercritical boiler used for coal-fired generation, superheater/reheater tubes must be made of superalloys which meet the requirement of good creep resistant, good fire-side corrosion resistant and steam-side oxidation resistant properties. In gas turbine engine used for gas power, turbine blades and guide vanes should be made of hot-corrosion resistant superalloys which must meet the requirements with respect to excellent high temperature corrosion resistance and long-term microstructural stability. In the field of nuclear power, heat exchange tubes used for steam generator require superalloys with excellent solution corrosion resistance. In the field of coal gasification and energy conservation and pollution reduction, the superalloys with excellent hot corrosion resistant and high temperature wear resistant properties are widely applied. In petroleum exploitation, especially in deep mining, drilling tools must be made of corrosion resistant and wear resistant superalloys because of the sour environment, the temperature of 4-150 degrees C and the existences of CO(2), H(2)S, sand and so on. This paper makes a brief introduction on the current situation of application and development of the superalloys at home and abroad in these fields.
SN 0412-1961
PD MAY 11
PY 2010
VL 46
IS 5
BP 513
EP 527
DI 10.3724/SP.J.1037.2009.00860
UT WOS:000278475200001
ER

PT B
AU Celko, L
   Klakurkova, L
   Slamecka, K
   Pospisilova, S
   Julis, M
   Nemec, K
   Podrabsky, T
   Svejcar, J
AF Celko, Ladislav
   Klakurkova, Lenka
   Slamecka, Karel
   Pospisilova, Simona
   Julis, Martin
   Nemec, Karel
   Podrabsky, Tomas
   Svejcar, Jiri
GP TANGER LTD
TI STRUCTURAL STABILITY OF THERMAL BARRIER COATINGS PRODUCED BY THERMAL
   SPRAYING
SO 21ST INTERNATIONAL CONFERENCE ON METALLURGY AND MATERIALS (METAL 2012)
CT 21st International Conference on Metallurgy and Materials
CY MAY 23-25, 2012
CL Brno, CZECH REPUBLIC
SP TANGER, VSB - TU OSTRAVA, ASM Int, Czech Soc New Mat & Technologies (CSNMT)
AB One type of functionally graded coating system is thermal barrier coating (TBC), where the combination of ceramic and metallic coating is used both to reduce the temperature and to increase oxidation and corrosion resistance of the substrate. TBCs usually consist of the top ceramic coating based on YSZ (ZrO2+Y2O3) and the metallic bond coating of M-CrAlY type, where M means Ni, Co or their appropriate combination. Electron beam physical vapour deposition (EB-PVD) or vacuum (VPS), low pressure (LPPS) or atmospheric (APS) plasma spraying techniques are most frequently used as a deposition method. Despite some requirements on the product shape simplicity, the air plasma spraying offers high productivity, sufficient quality and much lower production costs in comparison with the EB-PVD technology. The contribution deals with high temperature structural stability of TBCs of YSZ + NiCrAlY and YSZ + CoNiCrAlY types that were produced by air plasma spraying on the INCONEL 713LC polycrystalline nickel based superalloy substrate. Immediately after deposition, the specimens were exposed to temperature of 1000 C for 5-500 hours in the common ambient atmosphere. The changes in both microstructure and chemical composition were studied by means of scanning electron microscopy, energy dispersive microanalysis and image analysis methods.
RI Svejcar, Jiri/D-8833-2012; Celko, Ladislav/D-6870-2012; Slamecka,
   Karel/D-9475-2012; Julis, Martin/D-9461-2012; Klakurkova,
   Lenka/E-2040-2012; Nemec, Karel/G-9795-2014
OI Svejcar, Jiri/0000-0002-5263-8327; Celko, Ladislav/0000-0003-0264-3483;
   Slamecka, Karel/0000-0001-8847-075X; Julis, Martin/0000-0002-0728-534X; 
BN 978-80-87294-31-4
PY 2012
BP 998
EP 1004
UT WOS:000318506500154
ER

PT J
AU Marina, OA
   Pederson, LR
   Coyle, CA
   Edwards, DJ
   Chou, YS
   Cramer, CN
AF Marina, Olga A.
   Pederson, Larry R.
   Coyle, Christopher A.
   Edwards, Danny J.
   Chou, Yeong-Shyung
   Cramer, Carolyn N.
TI Interaction of coal-derived synthesis gas impurities with solid oxide
   fuel cell metallic components
SO JOURNAL OF POWER SOURCES
AB Oxidation-resistant alloys find use as interconnect materials, heat exchangers, and gas supply tubing in solid oxide fuel cell (SOFC) systems, especially when operated at temperatures below similar to 800 degrees C. If fueled with synthesis gas derived from coal or biomass, such metallic components could be exposed to impurities contained in those fuel sources. In this study, coupons of ferritic stainless steels Crofer 22 APU and SS 441, austenitic nickel-chromium superalloy Inconel 600, and an alumina-forming high nickel alloy alumel were exposed to synthesis gas containing <= 2 ppm phosphorus, arsenic and antimony, and reaction products were tested. Crofer 22 APU coupons coated with a (Mn,Co)(3)O(4) protective layer were also evaluated. Phosphorus was found to be the most reactive. On Crofer 22 APU, the (Mn,Cr)(3)O(4) passivation layer reacted to form an Mn-P-O product, predicted to be manganese phosphate from thermochemical calculations, and Cr(2)O(3). On SS 441, reaction of phosphorus with (Mn,Cr)(3)O(4) led to the formation of manganese phosphate as well as an Fe-P product, predicted from thermochemical calculations to be Fe(3)P. Minimal interactions with antimony or arsenic in synthesis gas were limited to Fe-Sb and Fe-As solid solution formation. Though not intended for use on the anode side, a (Mn,Co)(3)O(4) spinel coating on Crofer 22 APU reacted with phosphorus in synthesis gas to produce products consistent with Mn(3)(PO(4))(2) and Co(2)P. A thin Cr(2)O(3) passivation layer on Inconel 600 did not prevent the formation of nickel phosphides and arsenides and of iron phosphides and arsenides, though no reaction with Cr(2)O(3) was apparent. On alumel, an Al(2)O(3) passivation layer rich in Ni did not prevent the formation of nickel phosphides, arsenides, and antimonides, though no reaction with Al(2)O(3) occurred. This work shows that unprotected metallic components of an SOFC stack and system can provide a sink for P. As and Sb impurities that may be present in fuel gases, and thus complicate experimental studies of impurity interactions with the anode. (C) 2010 Elsevier B.V. All rights reserved.
RI Edwards, Danny/R-6176-2019
OI Edwards, Danny/0000-0002-7676-490X
SN 0378-7753
PD JAN 15
PY 2011
VL 196
IS 2
SI SI
BP 636
EP 643
DI 10.1016/j.jpowsour.2010.07.081
UT WOS:000282929500005
ER

PT J
AU Chen, H
   Si, YQ
   McCartney, DG
AF Chen, H.
   Si, Y. Q.
   McCartney, D. G.
TI An analytical approach to the beta-phase coarsening behaviour in a
   thermally sprayed CoNiCrAlY bond coat alloy
SO JOURNAL OF ALLOYS AND COMPOUNDS
AB This paper investigates the beta-phase coarsening behaviour during isothermal heat treatment of freestanding CoNiCrAlY (Co-31.7%Ni-20.8%Cr-8.1%Al-0.5%Y, all in wt%) coatings prepared by high velocity oxy-fuel (HVOF) thermal spraying. The microstructure of the coatings was characterised using scanning electron microscopy with energy dispersive X-ray (EDX) analysis and electron backscatter diffraction (EBSD). It comprises a two phase structure of fcc gamma-Ni matrix and bcc beta-NiAl precipitates. The volume fraction of the gamma-Ni and the beta-NiAl phases were measured to be around 70% and 30% respectively, with grain sizes varying largely from 0.5 to 2 mu m for both phases. Isothermal heat treatments of the freestanding coatings were carried out at 1100 degrees C for times up to 250 h. The beta-phase coarsening behaviour during isothermal heat treatments was analysed by quantitative metallography. It is shown that the coarsening behaviour of beta phase in the CoNiCrAlY alloy followed the classical Lifshitz-Slyozov-Wagner (LSW) theory of Ostwald ripening. By incorporating a dimensionless factor Which correlates with volume fraction of the beta phase, a modified LSW model coupled with formulaic interfacial energy and effective diffusion coefficient of the CoNiCrAlY alloy was utilised to interpret the coarsening behaviour of the beta phase. The coarsening rate coefficient obtained from the modified LSW model shows good agreement with the corresponding experimental result. (C) 2017 Elsevier B.V. All rights reserved.
RI McCartney, David Graham/H-3274-2017
OI McCartney, David Graham/0000-0001-8608-9066; Chen,
   Hao/0000-0002-3519-180X
SN 0925-8388
EI 1873-4669
PD MAY 15
PY 2017
VL 704
BP 359
EP 365
DI 10.1016/j.jallcom.2017.02.002
UT WOS:000396950900046
ER

PT J
AU Jadav, J
   Rajulapati, KV
   Rao, KBS
   Prasad, NE
   Mythili, R
   Prasad, K
AF Jadav, J.
   Rajulapati, K. V.
   Rao, K. Bhanu Sankara
   Prasad, N. Eswara
   Mythili, R.
   Prasad, Kartik
TI Strain controlled isothermal low cycle fatigue life, deformation and
   fracture characteristics of Superni 263 superalloy
SO MATERIALS SCIENCE AND ENGINEERING A-STRUCTURAL MATERIALS PROPERTIES
   MICROSTRUCTURE AND PROCESSING
AB The total axial strain controlled low-cycle fatigue (LCF) behaviour of a wrought nickel-base superalloy Superni 263 has been evaluated at 298 K, 673 K, and 923 K employing the strain amplitudes in the range +/- 0.25% to +/- 0.80%. All the tests were performed using a triangular wave form at a constant strain rate of 10(-3) s(-1). The Superni 263 alloy was subjected to a solutionizing treatment at 1373 K/1.5 h followed by water quenching. An ageing treatment of 1073 K/8 h was given to the solutionized samples. The microstructure of the alloy is composed of gamma' in the intragranular regions and discrete M23C6 precipitates on the grain boundaries. Few undissolved (Ti, Mo)C and TiN precipitates were also noticed in the matrix. The strain amplitude and temperature played a significant role in the evolution of macroscopic cyclic stress response and the development of deformation substructure. The alloy displayed serrated flow in the plastic portions of stress-strain hysteresis loops in the tests conducted at 673 K and 923 K, predominantly at strain amplitudes higher than +/- 0.40%. Several manifestations depicting the occurrence of dynamic strain ageing (DSA) were derived by analysing both the macroscopic and micro-mechanistic information generated. The comparative evaluation of monotonic and cyclic stress-strain curves was conducted and the factors responsible for rapid cyclic hardening during DSA were identified. The fatigue life decreased drastically with increasing temperature, particularly at low strain amplitudes. The strain life data could be represented well by using Basquin and Coffin-Manson relationships. The slope in Coffin-Manson relationship revealed more negative values under the influence of DSA. The crack initiation and propagation modes at all the test conditions remained transgranular without the indications of interference from creep and oxidation effects. The deformation substructure at elevated temperatures was characterized by the occurrence of co-planar slip, stacking faults, micro twinning and high dislocation density in between the slip bands.
SN 0921-5093
EI 1873-4936
PD JUL 8
PY 2019
VL 760
BP 296
EP 315
DI 10.1016/j.msea.2019.05.119
UT WOS:000474501200031
ER

PT J
AU Fan, YH
   Hao, ZP
   Lin, JQ
   Yu, ZX
AF Fan, Yi Hang
   Hao, Zhao Peng
   Lin, Jie Qiong
   Yu, Zhi Xin
TI Material Response at Tool-Chip Interface and Its Effects on Tool Wear in
   Turning Inconel718
SO MATERIALS AND MANUFACTURING PROCESSES
AB Because nickel-based alloy Inconel718 has poor thermal conductivity and serious work hardening, it is identified as a difficult-to-process material. The serious tool wear leads to short tool life. In this study, physical vapor deposition-coated carbide tools were used to machine Inconel718. The material response for different cutting speeds at the tool-chip interface and its effect on tool wear were studied. The results showed that at low cutting speed (v (c)=20m/min), cold welding and adhesion occurred at the tool-chip interface under high stress, and then the built-up edge (BUE) formed. The peeling off of BUE led to chipping. When the cutting speed (v (c)) was 45m/min, diffusion and oxidation occurred at the tool-chip interface. The new generated material reduced tool hardness and bond strength of Co. The wear debris was generated in tool rake face. Flakes of wear debris fell from the tool substrate, which increased tool wear. When the cutting speed was 32m/min, the softer oxides generated at the tool-chip interface served as a boundary lubrication layer. They can effectively weaken the adhesion between tool and chip, which made the chemical wear and adhesive wear reach equilibrium. Furthermore, the friction coefficient is reduced. Tool wear is reduced under this cutting condition.
