Repository: MatInfoUB/NLP-Queries

File: Co_superalloys2.txt (part 14 of 21)
FN Clarivate Analytics Web of Science
AB Improvement in efficiencies of gas turbine engines requires a significant increase of gas inlet temperatures. This results in an increased service temperature for blade materials and consequently in enhanced oxidation and hot corrosion attack of the blade coatings, which are usually of MCrAlY type where M is Ni, Co or NiCo. This type of coating can provide protection against oxidation and hot corrosion and act as a bond coat for thermal barrier coating systems. In both cases slow growth rates and optimum adherence of the alumina scales forming on the MCrAlY coatings during high temperature exposure are significant for component life. The above mentioned properties for the alumina scales strongly depend on the coating base composition as well as on the presence of minor alloying elements. In the present paper the performance of existing superalloys during hot corrosion is briefly described followed by the results obtained on hot corrosion of MCRAlY type coatings explaining the effect of trace elements on the life of coatings in the presence of NaCl and vanadium containing environments. Optimum thickness to improve the life of superalloys with NiCoCrAlY as a bond coat and yttria stabilized zirconia thermal barrier coatings has been identified. Based on the results, an electrochemical mechanism is proposed and shows that hot corrosion of protective coatings is an electrochemical phenomenon. Hence electrochemical techniques appear to be quite useful in evaluating the coatings for hot corrosion resistance.
SN 1042-6914
PY 2000
VL 15
IS 5
BP 761
EP 773
DI 10.1080/10426910008913019
UT WOS:000165726300010
ER

PT J
AU Wen, SY
   Du, Y
   Liu, YL
   Zhou, P
   Liu, ZK
AF Wen, Shiyi
   Du, Yong
   Liu, Yuling
   Zhou, Peng
   Liu, Zi-kui
TI Atomic mobility evaluation and diffusion matrix for fcc_A1 Co-V-W alloys
SO JOURNAL OF MATERIALS SCIENCE
AB On the basis of measured interdiffusivity matrices from our previous research and thermodynamic descriptions, atomic mobilities for fcc_A1 Co-V-W alloys were evaluated by diffusion controlled transformation software. For the purpose of verifying the reliability of the present atomic mobilities, comparisons between the predicted data containing interdiffusivity matrices, composition profiles, as well as diffusion paths and the experimental ones were conducted. The results demonstrate that presently obtained atomic mobilities can reproduce experimental data reasonably. Furthermore, three-dimensional surfaces for the diagonal interdiffusivities at 1373, 1423 and 1473K were plotted and were compared with measured ones, from which the pre-exponential factor and activation energy for elements V and W were then derived by means of Arrhenius equation. It is worth mentioning that all of the composition profiles and diffusion paths at three temperatures can be reasonably predicted by the present atomic mobilities containing only two ternary interaction parameters. Such a high simulation accuracy is rarely reported in the literature. The present atomic mobilities contribute to computational design for novel Co-based superalloys and multi-component cemented carbides.
RI Liu, Zi-Kui/A-8626-2012; Liu, Zi-Kui/A-8196-2009
OI Liu, Zi-Kui/0000-0003-3346-3696
SN 0022-2461
EI 1573-4803
PD OCT
PY 2019
VL 54
IS 20
BP 13420
EP 13432
DI 10.1007/s10853-019-03840-x
UT WOS:000477894000028
ER

PT J
AU Berthod, P
   Himeur, Z
AF Berthod, Patrice
   Himeur, Zohra
TI Experimental and thermodynamic study of the influence of the base
   elements on the carbides natures in {Ni,Co}-based {25Cr, 0.4C,
   6Ta}-containing alloys
SO CALPHAD-COMPUTER COUPLING OF PHASE DIAGRAMS AND THERMOCHEMISTRY
AB Primary carbides may be important for the high temperature strength of polycrystalline Cr-rich cast alloys. TaC are among the best carbides for this role. Their presence depends on the base elements of the alloys. This dependence is here studied in the case of a series of Cr-rich alloys based on Ni and/or Co and containing Ta and C in equal molar fractions. Real alloys were cast and exposed at 1400 K and 1510 K, and their as-cast and aged microstructures were characterized. In parallel thermodynamic calculations using Thermo-Calc and a home-made database were carried out. It appears that TaC is the single carbide present in the alloy stabilized at high temperature only if the Co content is higher than the Ni one. Discrepancies appeared between calculations and the experimental results, showing that the used database must be improved. The experimental part of this work provides microstructures data which can be used to test databases and to enrich them if necessary.
SN 0364-5916
EI 1873-2984
PD MAR
PY 2018
VL 60
BP 156
EP 162
DI 10.1016/j.calphad.2018.01.001
UT WOS:000428000100017
ER

PT J
AU Sidhu, TS
   Prakash, S
   Agrawal, RD
AF Sidhu, T. S.
   Prakash, S.
   Agrawal, R. D.
TI Studies of the metallurgical and mechanical properties of high velocity
   oxy-fuel sprayed stellite-6 coatings on Ni- and Fe-based superalloys
SO SURFACE & COATINGS TECHNOLOGY
AB High-velocity oxygen-fuel (HVOF) process is one of the most popular thermal spraying technologies and has been widely adopted by many industries due to its flexibility and the superior quality of coatings produced. This paper demonstrates the successful application of Stellite-6 metallic coatings on the Ni- and Fe-based superalloys by HVOF process for hot corrosion applications. The microstructure, porosity, coating thickness, phase formation and microhardness properties of the coatings were characterised using the combined techniques of optical microscopy, X-ray diffraction (XRD), scanning electron microscopy/energy-dispersive analysis (SEM/EDAX) and electron probe microanalysis (EPMA). The coatings exhibited characteristic splatlike, layered morphologies due to the deposition and re-solidification of successive molten or semi-molten powder particles. The coating possesses porosity, unmelted and semimelted particles, and inclusions. The coatings have porosity less than 2% and hardness values in the range of 800-900 Hv. The as sprayed microstructure has a face centred cubic (fec) Co-rich metallic matrix with very small fraction of CoNiO2 spinet oxide. EDAX analysis of the coating microstructure confirmed that the coating composition is similar to the feedstock powder. (c) 2005 Elsevier B.V. All rights reserved.
SN 0257-8972
PD SEP 12
PY 2006
VL 201
IS 1-2
BP 273
EP 281
DI 10.1016/j.surfcoat.2005.11.108
UT WOS:000240616600037
ER

PT J
AU Zhao, WY
   Sun, ZM
   Gong, SK
AF Zhao, Wenyue
   Sun, Zhimei
   Gong, Shengkai
TI Vacancy mediated alloying strengthening effects on gamma/gamma '
   interface of Ni-based single crystal superalloys: A first-principles
   study
SO ACTA MATERIALIA
AB The vacancy effects on the site preferences of alloying elements Re, Mo, Ta and Cr at gamma/gamma' interface are studied using first-principles density functional theory. The alloying strengthening mechanism mediated by vacancy is also evaluated via calculating the Griffith work of fracture for gamma/gamma' interface as well as the energy barrier of vacancy migration at the interface. The calculated results show that a Ni vacancy on (001)gamma' plane does not change the most preferable substitution position of the alloying elements at corner-point Ni site on (001)gamma except Cr. These alloying elements in gamma' enhance the interfacial bonding strength of gamma/gamma' interface even with the presence of a neighboring vacancy, among which Re exhibits the best strengthening effect. The improvement in the gamma/gamma' interfacial strength is ascribed to the increased chemical bonding strength between the alloying atom and the nearest-neighbor host atom. Furthermore, a single Ni vacancy has higher migration energy barriers around the alloying solutes especially Re solute substituting on (001)gamma at gamma/gamma' interface, although the alloying solutes at these preferable sites have no contribution to the interfacial bonding strength. (C) 2017 Acta Materialia Inc. Published by Elsevier Ltd. All rights reserved.
RI Sun, Zhimei/C-2809-2009
OI Sun, Zhimei/0000-0002-4438-5032; Zhao, Wenyue/0000-0002-6280-6339
SN 1359-6454
EI 1873-2453
PD AUG 15
PY 2017
VL 135
BP 25
EP 34
DI 10.1016/j.actamat.2017.05.074
UT WOS:000407536800003
ER

PT J
AU Karge, L
   Gilles, R
   Mukherji, D
   Beran, P
   Strunz, P
   Hoelzel, M
   Rosler, J
AF Karge, L.
   Gilles, R.
   Mukherji, D.
   Beran, P.
   Strunz, P.
   Hoelzel, M.
   Roesler, J.
TI Beyond Ni-base superalloys: Influence of Cr addition on Co-Re base
   alloys strengthened by nano-sized TaC precipitates
SO PHYSICA B-CONDENSED MATTER
CT 11th International Conference on Neutron Scattering (ICNS)
CY JUL 09-13, 2017
CL Daejeon, SOUTH KOREA
SP Korea Neutron Beam User Assoc, Korea Atom Energy Res Inst
AB The high-temperature Co-Re alloy [1], a promising candidate for gas turbine applications, has a complex microstructure containing various kinds of precipitates in different size scales. The nano-sized fine spherical TaC (< 100 nm) precipitates are the most important for strengthening of the alloy. In this contribution the influence of Cr addition (5 at.% and 15 at.%) on the strengthening TaC precipitates in Co-Re-Ta-C alloy with a C/Ta ratio of 0.9 is studied. The Cr content is important for the oxidation resistance of the alloy, but it also influences the size and volume fraction of TaC precipitates and consequently the possible formation of the Cr-rich Cr2Re3 (sigma phase) and Cr23C6 precipitates. In addition, Cr influences the temperature of the allotropic phase transformation of the Co matrix phase. It was found that additions of 5 at.% or 15 at.% Cr in the alloy does not result in the formation of Cr2Re3 and Cr23C6 phases. Further, the addition of such smaller amounts of Cr does not retain the Co gamma (fcc) phase (stable or metastable) at room temperature after cooling from high temperatures. Only the e (hcp) phase is present at low temperatures. The TaC precipitates are slightly influenced in size and volume fraction with 5 at.% and 15 at.% Cr.
RI Strunz, Pavel/D-1610-2011; Beran, Premysl/F-8855-2012
OI Strunz, Pavel/0000-0002-0829-4926; Beran, Premysl/0000-0002-1217-3131
SN 0921-4526
EI 1873-2135
PD DEC 15
PY 2018
VL 551
BP 1
EP 5
DI 10.1016/j.physb.2017.11.059
UT WOS:000455012800002
ER

PT J
AU Rahman, A
   Chawla, V
   Jayaganthan, R
   Chandra, R
   Ambardar, R
AF Rahman, Atikur
   Chawla, Vipin
   Jayaganthan, R.
   Chandra, Ramesh
   Ambardar, R.
TI Degradation behaviour of sputtered Co-Al coatings on superalloy
SO MATERIALS CHEMISTRY AND PHYSICS
AB Degradation behaviour of sputtered Co-Al coatings on Superni-718 substrate has been investigated. Cyclic high temperature oxidation tests were conducted on uncoated and coated samples at peak temperatures of 900 degrees C for up to 100 thermal cycles between the peak and room temperatures. The results showed that a dense scale formed on the coated samples during thermal cycling at the peak temperature of 900 degrees C. The external scale exhibited good spallation resistance during cyclic oxidation testing at both temperatures. The improvement in oxide scale spallation resistance is believed to be related to the fine-grained structure of the coating. Nanostructured Co-Al coatings on Superni-718 substrate were deposited by DC/RF magnetron sputtering. FE-SEM/EDS, AFM, and XRD were used to characterize the morphology and formation of different phases in the coatings, respectively. The Co-Al coating on superalloy substrate showed better performance of cyclic high temperature oxidation resistance due to its possession of beta-CoAl phase as Al reservoir and the formation of Al2O3 and spinel phases such as CoCr2O4 and CoAl2O4 in scale. The oxidation results confirmed an improved oxidation resistance of the Co-Al coating on superalloy as compare to bare substrate in air at 900 degrees C temperature up to 100 cycles. (C) 2012 Elsevier B.V. All rights reserved.
RI CHANDRA, RAMESH/C-8027-2016; Chawla, Vipin/D-3471-2011; RENGASWAMY,
   JAYAGANTHAN/H-5961-2016
OI CHANDRA, RAMESH/0000-0002-8751-6274; RENGASWAMY,
   JAYAGANTHAN/0000-0002-3634-9306
SN 0254-0584
PD FEB 15
PY 2013
VL 138
IS 1
BP 49
EP 62
DI 10.1016/j.matchemphys.2012.11.004
UT WOS:000316241500007
ER

PT J
AU Gomez-Acebo, T
   Navarcorena, B
   Castro, F
AF Gomez-Acebo, T
   Navarcorena, B
   Castro, F
TI Interdiffusion in multiphase, Al-Co-Cr-Ni-Ti diffusion couples
SO JOURNAL OF PHASE EQUILIBRIA AND DIFFUSION
CT 32nd CALPHAD Meeting
CY MAY 25-30, 2003
CL La Malbaie, CANADA
AB The interdiffusion in Co matrix/Al particle alloys and Co/Ni-based substrates was studied using electron probe microanalysis and was simulated with the software DICTRA. Alloys were prepared by mixing elemental powders and furnace melting under an inert atmosphere. The phases involved in the study were gamma (Ni-based or Co-based), beta-CoAl, and gamma'. The alloys were single-phase (gamma) as well as two-phase (gamma + beta and gamma + gamma'). Several equilibrium points in the Al-Co-Cr system were measured and compared with the calculated diagram at 1100 degreesC. The diffusion couples were prepared to produce combinations of selected alloys and were subjected to annealing at 1100 degreesC for times up to 72 h. The diffusion calculations made with DICTRA were performed using the TCNI1 thermodynamic database together with mobility data collected from different literature sources. A literature survey on diffusion data of this system was performed, and comparisons with available data were made. The validity of the selected mobility data was checked with the composition profiles measured on some single-phase gamma/gamma diffusion couples. In the gamma + beta/gamma and gamma/gamma + gamma' diffusion couples, a regression of the dispersed phase (P or gamma') was observed due to the interdiffusion of Al. From combined experimental and theoretical results, the effects of temperature and coating thickness were determined as an input for a coating lifetime prediction model.
RI Gomez-Acebo, Tomas/B-1231-2008
OI Gomez-Acebo, Tomas/0000-0001-6559-1313
SN 1547-7037
EI 1863-7345
PD JUN
PY 2004
VL 25
IS 3
BP 237
EP 251
DI 10.1361/15477030419496
UT WOS:000222115100004
ER

PT J
AU Zhong, F
   Yu, YX
   Li, SS
   Sha, JB
AF Zhong, F.
   Yu, Y. X.
   Li, S. S.
   Sha, J. B.
TI In-situ SEM and TEM tensile observations of novel Co-Al-W-Mo-Ta-B-Ce
   alloys with a coherent gamma-Coss/gamma '-Co-3(Al,W) microstructure at
   room temperature
SO MATERIALS SCIENCE AND ENGINEERING A-STRUCTURAL MATERIALS PROPERTIES
   MICROSTRUCTURE AND PROCESSING
AB Slip band-grain boundary interactions of gamma'-Co-3(Al,W)-strengthened Co-9Al-4.5Mo-4.5Mo-2Ta-0.02B-(0.01, 0.1)Ce alloys (referred to as 0.01Ce alloy and 0.1Ce alloy, respectively, hereafter) were investigated in-situ using SEM and TEM. For the 0.01Ce alloy with a gamma/gamma'-Co-3(Al, W) coherent microstructure, the {1 1 1} < 1 1 0 > dislocations initiate in the gamma channels and subsequently cut into the neighbouring gamma' phase. A low-angle grain boundary (LAGB) is necessary for the slip band transfer mechanism. The slip bands transfer through the LAGB when the alignment factor M > 0.8 with the incoming easy-slip system and the Schmid factor > 0.3 on the outgoing slip system. The high-angle grain boundaries (HAGBs) usually have a low M value and the incoming slip bands are blocked at the HAGBs without transfer; instead, independent slip systems with the highest Schmid factor in the neighbouring grain are activated. The plastic deformation of the gamma/gamma'-Co-3(Al,W) microstructure and the slip band-grain boundary interactions lead to an elongation of 16.4% of the 0.01Ce alloy. With some Co3W precipitates at the grain boundary of the 0.1Ce alloy, the slip bands bypass, cut through, or sometimes are arrested by the precipitates, resulting in a low elongation of 2.1% and a mixed dimple and cleavage failure.
SN 0921-5093
EI 1873-4936
PD JUN 1
PY 2017
VL 696
BP 96
EP 103
DI 10.1016/j.msea.2017.04.040
UT WOS:000405881700011
ER

PT J
AU Strunz, P
   Mukherji, D
   Beran, P
   Gilles, R
   Hofmann, M
   Karge, L
   Rosler, J
   Farkas, G
AF Strunz, P.
   Mukherji, Debashis
   Beran, P.
   Gilles, R.
   Hofmann, M.
   Karge, L.
   Roesler, J.
   Farkas, G.
TI High-Temperature Stability of Phases in Boron Containing Co-Re Alloys
   for Gas Turbine Applications
SO ACTA PHYSICA POLONICA A
CT 14th International Symposium on Physics of Materials (ISPMA)
CY SEP 10-15, 2017
CL Charles Univ, Fac Math & Phys, Prague, CZECH REPUBLIC
SP Charles Univ, Dept Phys Mat
HO Charles Univ, Fac Math & Phys
AB Co-Re-based alloys are candidates for high-temperature applications in gas turbines. The addition of boron largely increases their ductility. The stability of the Co-solid solution matrix and of the strengthening TaC minority phase at the foreseen alloy operation temperatures (>= 1200 degrees C), potentially influenced by the presence of boron, has to be considered. The hcp to fcc transformation of the Co-solid solution matrix and the TaC minority phase evolution was thus investigated in Co-Re-Ta-C alloy with varying boron addition by in situ neutron diffraction at temperatures up to 1500 degrees C in high vacuum furnace. The neutron diffraction showed that the boron addition has no significant influence on TaC volume fraction during heating to high temperatures. In 0, 0.1, and 0.4 at.% B alloys, a strong decrease of the TaC volume fraction was observed above 1300 degrees C. Nevertheless, TaC has significant volume fraction up to that temperature and, therefore, can be effective for strengthening. The measurements further showed that while a small amount of boron addition (0.1 at.% B) has no influence on the matrix transformation and its hysteresis, a large boron addition (0.4 at.% B) influences the matrix transformation temperature significantly (lowers it by about 100 K) and, moreover, boron promotes massive Co sublimation at very high temperatures (>= 1470 degrees C). Further, re-appearance of the hcp phase around 1400 degrees C in 0.4 at.% B alloy was observed and explained by a slow sublimation of Co in high vacuum. It is not a problem from the technological point of view as vacuum is not a turbine operation condition, and as the high-temperature components are regularly protected by a coating.
RI Beran, Premysl/F-8855-2012; Strunz, Pavel/D-1610-2011
OI Beran, Premysl/0000-0002-1217-3131; Strunz, Pavel/0000-0002-0829-4926
SN 0587-4246
EI 1898-794X
PD SEP
PY 2018
VL 134
IS 3
SI SI
BP 829
EP 837
DI 10.12693/APhysPolA.134.829
UT WOS:000453257500050
ER

PT J
AU Jin, M
   Miao, NH
   Zhao, WY
   Zhou, J
   Du, Q
   Sun, ZM
AF Jin, Min
   Miao, Naihua
   Zhao, Wenyue
   Zhou, Jian
   Du, Qiang
   Sun, Zhimei
TI Structural stability and mechanical properties of Co-3 (Al, M) (M = Ti,
   V, Cr, Zr, Nb, Mo, Hf, Ta, W) compounds
SO COMPUTATIONAL MATERIALS SCIENCE
AB The structural stability and mechanical properties of Co-3 (Al, M) (M = Ti, V, Cr, Zr, Nb, Mo, Hf, Ta, W) compounds with cubic L-12 -type and hexagonal D0(19)-type structures have been investigated by first-principles calculations. Calculated temperature-dependent formation energies indicate that all the L-12-type Co-3 (Al, M) can be generated at high temperature and show better stability than their D0(19)-type according to the quasi-harmonic Debye model. Furthermore, we reveal that the element Al plays a major role in promoting L-12 structure more stable than D0(19) structure for the Co-3 (Al, W), and the element W reduces metastability as well as improves the strength of L-12. We also find that most of the L-12-Co-3 (Al, M) compounds possess good mechanical stability and ductility, which are verified by the elastic constants and Poisson's ratio. More importantly, the element Cr can be used to replace the W of L-12-Co-3 (Al, W) to increase the strength to weight ratio as the L-12-Co-3 (Al, Cr) possesses comparable elastic properties to the L-12-Co-3 (Al, W), including the Young's and shear moduli. It is also observed that all the L-12-Co-3 (Al, M) compounds show a high degree of elastic anisotropy. The electron localized function and suggests that the rise of the Young's moduli in Co-3 (Al, M), with the alloying element M changing from group IVB to VIB, is mainly attributed by the increasing bonding strength of the nearby transition-metal atoms. Our results will be useful for the study of thermodynamic and mechanical properties as well as the design of Co-based high-temperature alloys. (C) 2018 Elsevier B.V. All rights reserved.
RI Sun, Zhimei/C-2809-2009; Zhou, Jian/C-2808-2009; Du, Qiang/I-7799-2014;
   Miao, Naihua/J-2852-2013
OI Sun, Zhimei/0000-0002-4438-5032; Zhou, Jian/0000-0003-0531-8918; Miao,
   Naihua/0000-0002-5383-9008
SN 0927-0256
EI 1879-0801
PD JUN 1
PY 2018
VL 148
BP 27
EP 37
DI 10.1016/j.commatsci.2018.02.015
UT WOS:000428907600004
ER

PT J
AU Giese, S
   Neumeier, S
   Amberger-Matschkal, D
   Bergholz, J
   Vassen, R
   Goken, M
AF Giese, Sven
   Neumeier, Steffen
   Amberger-Matschkal, Doris
   Bergholz, Jan
   Vassen, Robert
   Goeken, Mathias
TI Microtensile creep testing of freestanding MCrAlY bond coats
SO JOURNAL OF MATERIALS RESEARCH
AB Bond coats are essential in gas turbine technology for oxidation protection. Freestanding MCrAlY ( M = Ni, Co) bond coats were investigated with respect to their creep strength at elevated temperatures. Three types of MCrAlY, a Ni- based bond coat Amdry 386, a Co- based bond coat Amdry 9954 and Amdry 9954 + 2 wt% Al2O3 ( ODS = oxide dispersion strengthened) produced by low pressure plasma spraying, were analyzed. The two phase microstructure of the bond coats consists of a fcc c- Ni solid solution and a B2 b- NiAl phase. Constant load experiments were performed in a thermomechanical analyzer at temperatures between 900 and 950 degrees C. Microtensile test specimens with a diameter of 450 lm were produced by a high- precision grinding and polishing process. Creep rupture was mainly due to void nucleation along the b- c interfaces and grain boundaries. The time to failure is larger in Ni- based Amdry 386 compared to that in Co- based Amdry 9954 due to a higher fraction of the high- strength b- NiAl phase at test temperatures. The addition of ODS- particles in the Co- based bond coat Amdry 9954 resulted in a better creep resistance but lower ductility in comparison to ODSparticle- free Amdry 9954.
SN 0884-2914
EI 2044-5326
PD AUG 14
PY 2019
VL 34
IS 15
BP 2643
EP 2652
DI 10.1557/jmr.2019.169
UT WOS:000482958400008
ER

PT J
AU Simchi, A
AF Simchi, A.
TI Densification and microstructural evolution during co-sintering of
   Ni-base superalloy powders
SO METALLURGICAL AND MATERIALS TRANSACTIONS A-PHYSICAL METALLURGY AND
   MATERIALS SCIENCE
AB This work presents the effect of co-sintering on the densification and microstructural evolution in the two-layer stepwise graded composite of INCONEL 718 and INCONEL 625 superalloys. A pressureless co-sintering method in conjunction with a powder layering technique was used. The sintering was carried out in solid state and liquid phase in temperature ranging from 1260 degrees C through 1300 degrees C for 60 minutes in a low pressure of an argon atmosphere. Nonisothermal sintering behavior was also examined by dilatometric analysis. Similarly, the sintering response of the individual layers was characterized. The results reveal an enhanced densification rate during co-sintering of the composite layers. Sintering at low temperatures (T < 1270 degrees C) led to formation of a narrow dense region at the interface while the sintered layers were porous. In contrast, sintering at higher temperatures resulted in significant densification of the layers, although formation of a pore band at the interface was realized. It is suggested that the strain rate incompatibility between the layers during sintering induces mismatch stresses at the interface region. The resulting strain energy influences the densification of the boundary region by exerting a pressure on the sintering neck and affecting the material flow during liquid phase sintering. The induced densification of the bilayer configuration was experimentally measured and was shown to be in good agreement with the strain rate incompatibility.
OI Simchi, Abdolreza/0000-0002-9111-2977
SN 1073-5623
PD AUG
PY 2006
VL 37A
IS 8
BP 2549
EP 2557
DI 10.1007/BF02586227
UT WOS:000239525900021
ER

PT B
AU Tanaka, M
   Kato, R
AF Tanaka, Manabu
   Kato, Ryuichi
BE Rene, C
   Turcotte, E
TI CONTROL OF MICROSTRUCTURES BY HEAT TREATMENTS AND HIGH-TEMPERATURE
   PROPERTIES IN HIGH-TUNGSTEN COBALT-BASE SUPERALLOYS
SO HANDBOOK OF MATERIAL SCIENCE RESEARCH
SE Materials Science and Technologies
AB Cobalt-base HS-21 (L-605) alloy has high strength and good oxidation resistance at high temperatures, and is widely used for high-temperature components including blades, vanes and combustor parts in the hot sections of jet engines. In this study, effects of microstructures on the creep-rupture properties were investigated on the heat-treated specimens of the HS-25 (L-605) type heat-resistant alloys containing about 14 to 20% (mass %) tungsten (W) at 1089 and 1311 K. Serrated grain boundaries which were formed by precipitation of W-rich phase and M(6)C carbide by heat treatment, improved rupture strength without significant loss of creep ductility. Ageing for 1080 ks (300 h) at 1273 K (1000 degrees C) caused similar precipitates on grain boundaries and in grains, and also increased rupture strength in the specimens with normal straight grain boundaries. Improvement of the rupture properties by heat treatments was remarkable in the alloys with the higher W content at 1089 K, while such heat treatments were effective in relatively short-term creep at 1311 K. In the non-aged specimens with straight grain boundaries, the rupture strength increased with increasing W content at 13 11 K, although the rupture strength was not improved largely with increasing W content at 1089 K. The principal strengthening mechanism in these alloys was attributed to the strengthening of grain boundaries and grains by precipitates of W-rich phase and carbide phases in addition to solid-solution strengthening by W atoms. The strengthening of grains by high-temperature ageing was comparable with the strengthening by serrated grain boundaries in the high-tungsten cobalt-base alloys at 1089 K. Fracture surfaces of specimens with serrated grain boundaries and those of aged specimens were ductile grain-boundary fracture surfaces with small dimples and ledges, while the non-aged specimens with straight grain boundaries exhibited brittle grain-boundary facets at 1089 K.
BN 978-1-60741-798-9
PY 2010
BP 445
EP 458
UT WOS:000279832800013
ER

PT J
AU Chaboche, JL
   Gaubert, A
   Kanoute, P
   Longuet, A
   Azzouz, F
   Maziere, M
AF Chaboche, J. -L.
   Gaubert, A.
   Kanoute, P.
   Longuet, A.
   Azzouz, F.
   Maziere, M.
TI Viscoplastic constitutive equations of combustion chamber materials
   including cyclic hardening and dynamic strain aging
SO INTERNATIONAL JOURNAL OF PLASTICITY
AB Cobalt-base and nickel-base superalloys for aircraft engine combustion chamber applications (e.g. Haynes 188, Haynes 230, Hastelloy X) show a complex viscoplastic behavior. In a large temperature range from 300 to 800 degrees C, an important cyclic hardening with memory effects combined with a negative strain rate sensitivity are observed. This behavior can be related to the dynamic strain aging phenomenon. The present contribution aims at proposing a set of constitutive equations that are able to predict those experimental observations. A classical unified viscoplastic framework is coupled with a physically motivated macroscopic modeling of dynamic strain aging initially introduced by McCormick and Kubin, Estrin. The complete model has been identified on original multilevel and multirate cyclic experiments and cyclic relaxation experiments on the Haynes 188 alloy. The predictive abilities of the model are demonstrated by simulations of a large set of experimental data including fatigue tests from the literature. (C) 2012 Elsevier Ltd. All rights reserved.
RI Maziere, Matthieu/D-8574-2012
OI Maziere, Matthieu/0000-0002-2654-1257
SN 0749-6419
EI 1879-2154
PD JUL
PY 2013
VL 46
SI SI
BP 1
EP 22
DI 10.1016/j.ijplas.2012.09.011
UT WOS:000319240400001
ER

PT J
AU Liu, EZ
   Guan, XR
   Zheng, Z
AF Liu Enze
   Guan Xiurong
   Zheng Zhi
TI Effect of rhenium on solidification and segregation of nickel-based
   superalloy
SO RARE METALS
AB The solidified process of the rhenium-containing nickel-based superalloys was investigated in this paper. The solidified experiments of samples were carried out in a silicon carbon tube furnace with following water quenching. Microstructure of samples and subsequent compositional analysis of solidified ones were determined by an optical microscope (OM) and electronic probe micro analysis (EPMA), respectively. The results show the initial temperature, final temperature and the temperature interval of solidification keep constant with increasing content of Re in alloys under the test conditions, demonstrating the similar solidification sequences. With increasing Re element in alloy, the segregation coefficient of Al, Cr, Co, Mo, and Ta slightly varies, but the segregation coefficient of W obviously decreases.
SN 1001-0521
PD MAR
PY 2011
VL 30
SU 1
SI SI
BP 320
EP 322
DI 10.1007/s12598-011-0294-5
UT WOS:000303126300068
ER

PT J
AU Wang, W
   Zhou, CG
AF Wang, Wan
   Zhou, Chungen
TI Characterization of microstructure and oxidation resistance of Y and Ge
   modified silicide coating on Nb-Si based alloy
SO CORROSION SCIENCE
AB Y and Ge modified silicide coating was prepared on the Nb-Si based alloy by Si-Ge-Y co-deposition at 1300 degrees C for 10 h. It is observed that the coating is composed of an outer layer and a transitional layer. The mass gain of Si-Ge-Y coating is 2.78 mg cm(-2) after oxidation at 1250 degrees C for 100 h. The results indicate that Y refines grains, which can promote the rapid formation of protective SiO2 and GeO2 scale. Therefore, the oxidation resistance of the coating is improved. (C) 2016 Elsevier Ltd. All rights reserved.
SN 0010-938X
EI 1879-0496
PD SEP
PY 2016
VL 110
BP 114
EP 122
DI 10.1016/j.corsci.2016.04.026
UT WOS:000379564500011
ER

PT J
AU Liu, GW
   Valenza, F
   Muolo, ML
   Qiao, GJ
   Passerone, A
AF Liu, G. W.
   Valenza, F.
   Muolo, M. L.
   Qiao, G. J.
   Passerone, A.
TI Wetting and interfacial behavior of Ni-Si alloy on different substrates
SO JOURNAL OF MATERIALS SCIENCE
AB Wetting of molten Ni-56 at.% Si alloy on different substrates (SiC ceramic, Ni- and Co-based superalloys, Kovar, and Mo) are performed under different experimental conditions by the sessile drop technique. Temperature, atmosphere, and substrate composition play the key roles in determining the wettability, the spreading characteristics, and the interfacial morphology of the final interfaces. The non-reactive wetting characteristics in Ni-Si/SiC system are confirmed, with a spreading rate increasing with temperature increasing. In the Ni-Si/metal systems the spreading process is determined by the competition between spreading along the substrate surface and the interfacial interactions. Excellent wettability and fast spreading are found in the Ni-Si/Co-based superalloy, Ni-Si/Kovar, and Ni-Si/Mo systems at both the temperatures (1100 and 1200 A degrees C). These results can be used as a reference guide for joining SiC to these metallic components, or to itself, using the Ni-Si alloy as filler metal.
RI Valenza, Fabrizio/J-8275-2016; PASSERONE, Alberto/A-6950-2010
OI Valenza, Fabrizio/0000-0002-3477-3218; PASSERONE,
   Alberto/0000-0002-0005-5314
SN 0022-2461
EI 1573-4803
PD NOV
PY 2009
VL 44
IS 22
BP 5990
EP 5997
DI 10.1007/s10853-009-3858-0
UT WOS:000270179200004
ER

PT J
AU Khoddamzadeh, A
   Liu, R
   Liang, M
   Yang, Q
AF Khoddamzadeh, Alireza
   Liu, Rong
   Liang, Ming
   Yang, Qi
TI Wear resistant carbon fiber reinforced Stellite alloy composites
SO MATERIALS & DESIGN
AB Stellite alloys are a family of cobalt-based superalloys that are the main engineering materials used for severe corrosion, wear and high temperature environments. These alloys are strengthened by various carbides. However, the presence of carbides can cause many problems although they are main agents for wear resistance. This research attempts to develop a class of novel composite materials which substitute carbon of Stellite alloys with carbon fiber, aiming to minimize the disadvantageous effects of carbides in the alloys. Two types of carbon fiber, plain carbon fiber and nickel-coated carbon fiber, are employed in the composites. The new materials are fabricated using hot isostatic pressing (HIP) technique. The microstructures of these composites are analyzed to investigate if any carbides are induced due to incorporating carbon fibers. The tribological properties of these new composites are characterized on a pin-on-disk tribometer. The experimental results show that the developed composites exhibit better wear resistance than that of medium-carbon Stellite alloys and comparable wear resistance to that of high-carbon Stellite alloys. (C) 2013 Elsevier Ltd. All rights reserved.
SN 0264-1275
EI 1873-4197
PD APR
PY 2014
VL 56
BP 487
EP 494
DI 10.1016/j.matdes.2013.11.034
UT WOS:000331721100064
ER

PT J
AU Tsao, TK
   Yeh, AC
AF Tsao, Te-Kang
   Yeh, An-Chou
TI The Thermal Stability and Strength of Highly Alloyed Ni3Al
SO MATERIALS TRANSACTIONS
AB In this study the Ll(2) gamma prime phase (based on Ni3Al) has been highly alloyed with Cr, Co, W, and Ta in order to examine the effects on strengthening and thermal stability. The order-disorder transition temperature of gamma prime is decreased with higher alloying content. Thermodynamic calculations show that the ordering enthalpy decreases as the entropy term increases. Conversely, the hardness can be 1.5 times higher comparing to that of a conventional Ni-based superalloy. This indicates that the strengthening effect of designing a gamma prime composition toward higher entropy is significant, due to greater lattice distortion and higher anti-phase boundary energy of gamma prime.
SN 1345-9678
EI 1347-5320
PD NOV
PY 2015
VL 56
IS 11
BP 1905
EP 1910
DI 10.2320/matertrans.M2015298
UT WOS:000367496900023
ER

PT J
AU Forghani, F
   Han, JC
   Moon, J
   Abbaschian, R
   Park, CG
   Kim, HS
   Nili-Ahmadabadi, M
AF Forghani, Farsad
   Han, Jong Chan
   Moon, Jongun
   Abbaschian, Reza
   Park, Chan Gyung
   Kim, Hyoung Seop
   Nili-Ahmadabadi, Mahmoud
TI On the control of structural/compositional ratio of coherent
   order-disorder interfaces
SO JOURNAL OF ALLOYS AND COMPOUNDS
AB Order-disorder coherent interfaces determine the microstructure and mechanical properties of precipitation-hardened high-temperature alloys. The characteristics of these interfaces can be defined by a compositional width, delta, and structural width, delta'. The latter, which can be considered as the width of the ordered part of the interface, can play an important role in high-temperature mechanical behavior of precipitation-hardened alloys. This is due to the fact that diffusion in the ordered part of the interface is generally much slower than diffusion in the disordered phase, thus hindering the solid-state diffusion-based phenomena. Here, we investigate the order-disorder interface in a Ni-19Al (at.%) alloy as a model alloy for Ni-based superalloys using atomic-resolution scanning transmission electron microscopy and three-dimensional atom probe tomography. Then, we employ thermodynamic modeling to describe the interplay between the structural and compositional interface widths in binary Ni-Al and in ternary Ni-Al-Cr and Co-Al-W systems. We introduce the delta'/delta ratio as a critical parameter that varies significantly in different alloys. Our findings offer a general pathway to control the delta'/delta ratio of interfaces, which in turn affect the high-temperature properties of precipitation-hardened alloys. (C) 2018 Elsevier B.V. All rights reserved.
RI Kim, Hyoung Seop/C-2166-2009
OI Kim, Hyoung Seop/0000-0002-3155-583X; Forghani,
   Farsad/0000-0001-6648-4616; Nili Ahmadabadi, Mahmoud/0000-0002-8817-8115
SN 0925-8388
EI 1873-4669
PD MAR 10
PY 2019
VL 777
BP 1222
EP 1233
DI 10.1016/j.jallcom.2018.10.128
UT WOS:000454856800147
ER

PT J
AU Freund, LP
   Stark, A
   Pyczak, F
   Schell, N
   Goken, M
   Neumeier, S
AF Freund, Lisa P.
   Stark, Andreas
   Pyczak, Florian
   Schell, Norbert
   Goeken, Mathias
   Neumeier, Steffen
TI The grain boundary pinning effect of the mu phase in an advanced
   polycrystalline gamma/gamma' Co-base superalloy
SO JOURNAL OF ALLOYS AND COMPOUNDS
AB A grain boundary pinning phase was introduced into a gamma/gamma' Co-base superalloy by the addition of Mo. The intermetallic phase was identified as mu phase (Co,Ni,Cr)(7)(W,Mo)6 by high-energy X-ray diffraction and energy-dispersive X-ray spectroscopy in the transmission electron microscope. Synchrotron radiation insitu heating experiments confirmed the stability of the grain structure up to 1050 degrees C and therefore the grain boundary pinning effect of this phase. Recrystallization heat treatments at different temperatures resulted in varying amounts of mu phase. The grain size analysis revealed that at least 1% of the phase is necessary to maintain a pinning effect during recrystallization. Atom probe tomography confirmed that Mo partitioned predominantly to the gamma phase. Since the mu phase and the gamma' phase are competing for W, a lower gamma volume fraction was formed in comparison to a Mo-free polycrystalline gamma/gamma' Co-base superalloy variant. However, the homogeneous distribution of small grains resulted in a higher strength compared to the Mo-free alloy without grain boundary pinning phases. The creep resistance at 750 degrees C was similar to the Mo-free alloy as well as the polycrystalline Ni-base superalloy U720Li with a creep rate minimum of 1.5 x 10(-7) s(-1) at 620 MPa. (C) 2018 Elsevier B.V. All rights reserved.
RI Neumeier, Steffen/F-7092-2017
OI Neumeier, Steffen/0000-0001-7853-0368; Stark,
   Andreas/0000-0002-1249-7937
SN 0925-8388
EI 1873-4669
PD JUL 15
PY 2018
VL 753
BP 333
EP 342
DI 10.1016/j.jallcom.2018.04.204
UT WOS:000432674100042
ER

PT J
AU Wang, CP
   Deng, B
   Xu, WW
   Yan, LH
   Han, JJ
   Liu, XJ
AF Wang, C. P.
   Deng, B.
   Xu, W. W.
   Yan, L. H.
   Han, J. J.
   Liu, X. J.
TI Effects of alloying elements on relative phase stability and elastic
   properties of L1(2) Co3V from first-principles calculations
SO JOURNAL OF MATERIALS SCIENCE
