Repository: MatInfoUB/NLP-Queries

File: Co_superalloys_comp1.txt (part 14 of 20)
FN Clarivate Analytics Web of Science
   Vorontsov, Vassili A.
   Jones, Nicholas G.
   Stone, Howard J.
   Dye, David
TI Alloying and the micromechanics of Co-Al-W-X quaternary alloys
SO MATERIALS SCIENCE AND ENGINEERING A-STRUCTURAL MATERIALS PROPERTIES
   MICROSTRUCTURE AND PROCESSING
AB The lattice misfit and diffraction elastic constants in hot rolled polycrystalline Co-7Al-5W-2Ta and Co-6Al-6W-2Ti (at.%) are measured using neutron and synchrotron X-ray diffraction. The misfit in the two alloys was found to be +0.67 and +0.59%, using neutron diffraction at HRPD. The misfit was found to increase with temperature, as in Ni superalloys. This implies that the amount of coherency strengthening increases with temperature. The diffraction elastic constants measured show that the gamma' phase is less stiff than the gamma matrix in all orientations, which means that load shedding will occur to the gamma phase. (C) 2014 The Authors. Published by Elsevier B.V.
RI Vorontsov, Vassili/A-8837-2010; Dye, David/B-5603-2012
OI Vorontsov, Vassili/0000-0002-1958-0602; Dye, David/0000-0002-8756-3513;
   Coakley, James/0000-0001-8721-0438; Stone, Howard/0000-0002-9753-4441
SN 0921-5093
EI 1873-4936
PD SEP 8
PY 2014
VL 613
BP 201
EP 208
DI 10.1016/j.msea.2014.05.044
UT WOS:000341336900024
ER

PT J
AU Chang, SY
   Hung, YT
   Chuang, TH
AF Chang, SY
   Hung, YT
   Chuang, TH
TI Joining alumina to Inconel 600 and UMCo-50 superalloys using an
   Sn10Ag4Ti active filler metal
SO JOURNAL OF MATERIALS ENGINEERING AND PERFORMANCE
AB Alumina ceramics were brazed to Inconel 600 and UMCo-50 superalloys at 900 C for 10 min using an Sn10Ag4Ti active filler metal. The brazing filler showed good wettability on alumina and super-alloys. The flexural strengths were 69 and 57 MPa for alumina/Inconel 600 and alumina/UMCo-50 joints, respectively. In both cases, the brazed specimens fractured along the Sn10Ag4Ti/superalloy interfaces after four-point bending tests. Electron probe microanalysis (EPMA) elemental mapping revealed that the Ni of Inconel 600 and the Co of UMCo-50 dissolved into Sn10Ag4Ti filler metal, which serves to reinforce the weak Sn10Ag4Ti matrix.
SN 1059-9495
PD APR
PY 2003
VL 12
IS 2
BP 123
EP 127
UT WOS:000182327400002
ER

PT J
AU Kamal, S
   Jayaganthan, R
   Prakash, S
AF Kamal, S.
   Jayaganthan, R.
   Prakash, S.
TI Characterisation of detonation gun sprayed Cr3C2-25NiCr coatings on Ni
   and Fe based superalloys
SO SURFACE ENGINEERING
AB Cr3C2-25NiCr coatings are essential to provide protection against both wear and corrosion of superalloys particularly in the temperature range up to 900-1000 degrees C. The Cr3C2-25NiCr coatings were deposited on the Fe and Ni based superalloys by D gun spray technique and subsequently investigated for their microstructural characteristics such as coating thickness, porosity, phase formation, microhardness, surface and cross-sectional morphologies. The coatings showed a dense microstructure with porosity contents less than 0(.)69%. The carbide grains of different size are uniformly cladded with the metallic binder and located around the splat boundaries as observed in the coatings. Lower carbide dissolution and its uniform distribution ensured a better binder protection in the coatings. High cohesive strength of the individual splats and high volume fraction of carbides contributed for the higher microhardness values of the coatings (775-1200 HV).
RI RENGASWAMY, JAYAGANTHAN/H-5961-2016
OI RENGASWAMY, JAYAGANTHAN/0000-0002-3634-9306
SN 0267-0844
EI 1743-2944
PD MAY
PY 2009
VL 25
IS 4
BP 287
EP 294
DI 10.1179/174329408X298247
UT WOS:000266126900005
ER

PT J
AU Goyal, G
   Bala, N
   Singh, H
   Prakash, S
AF Goyal, Gitanjaly
   Bala, N.
   Singh, H.
   Prakash, S.
TI Role of Superficially Applied SnO2 Inhibitor in Controlling High
   Temperature Corrosion of Some Fe-, Co- and Ni-Base Superalloys
SO OXIDATION OF METALS
AB Inhibitors and fuel additives have been used with varying success to combat high temperature corrosion of metals and alloys. In this work, the role of a superficially applied SnO2 coating to combat high temperature corrosion of some superalloys viz Superfer 800H (Alloy A), Superco 605 (Alloy B) and Superni 75 (Alloy C) has been investigated. Accelerated corrosion testing of the coated as well as bare superalloys was done in a molten salt environment (Na2SO4-60 %V2O5-) at 900 A degrees C for 50 cycles. Each cycle consisted of 1 h heating in a silicon carbide tube furnace followed by 20 min cooling in ambient air. Weight change measurements after each cycle were taken by an electronic balance having an accuracy of 0.01 mg. XRD, SEM and EPMA analyses of the exposed specimens were carried out to characterize the oxide scales. The bare superalloys showed more overall weight gains, in general, in comparison with their SnO2 coated counterparts. The corrosion rate for the bare Co-base alloy was found to be highest, whereas that for the Fe-base Superfer 800H a lowest. The percentage decrease in the weight gain in alloys A, B and C with superficially applied SnO2 was found to be 17.2, 66 and 50 % respectively after 30 cycles. The effectiveness of the SnO2 was perhaps due to its non-reactive nature with the corroding species and high melting point (1630 A degrees C).
OI Singh, Harpreet/0000-0002-6812-2667
SN 0030-770X
EI 1573-4889
PD AUG
PY 2014
VL 82
IS 1-2
BP 49
EP 69
DI 10.1007/s11085-014-9476-5
UT WOS:000339825600004
ER

PT J
AU Zhao, XB
   Liu, L
   Gao, SF
   Ge, BM
   Zhang, J
   Li, YL
   Fu, HZ
AF Zhao, X. B.
   Liu, L.
   Gao, S. F.
   Ge, B. M.
   Zhang, J.
   Li, Y. L.
   Fu, H. Z.
TI Effect of orientation on the microstructure of nickel-based crystalline
   superalloys
SO CRYSTAL RESEARCH AND TECHNOLOGY
AB The effect of crystal orientation on the microstructure of a nickel-based crystalline superalloys during directional solidification was explored. Differently oriented crystals with [001] and [011] orientations were fabricated with seeding technique. The results showed that primary dendrite arm spacings decreased simultaneously with the increase of misroientation. The primary dendrites arrange in lines in [011] single crystal. For [001] oriented crystals, the size of ?' phase increased with the increasing of misorientation. However, it was observed that the size of ?' decreased with large misorientation for [011] orientated growth. Meanwhile, more ?' in [011] crystals tended to be triangular. ((c) 2011 WILEY-VCH Verlag GmbH & Co. KGaA, Weinheim)
SN 0232-1300
PD DEC
PY 2011
VL 46
IS 12
BP 1291
EP 1295
DI 10.1002/crat.201100391
UT WOS:000297162100011
ER

PT J
AU Berthod, P
AF Berthod, Patrice
TI High temperature properties of several chromium-containing Co-based
   alloys reinforced by different types of MC carbides (M = Ta, Nb, Hf
   and/or Zr)
SO JOURNAL OF ALLOYS AND COMPOUNDS
AB Five cast cobalt alloys based on Co-M-30Cr-0.4/0.45C and containing Ta, Nb, Hf and/or Zr were studied by metallography in the as-cast condition and after treatments at 1300 degrees C. The obtained MC carbides were all interdendritic with a eutectic script-like morphology. For similar carbon contents, the HfC carbides are the most developed in the as-cast microstructure and the most stable at 1300 degrees C. As-cast, the TaC carbides are less developed than the former and they tend to become more firactioned and less present in microstructure at 1300 degrees C. The NbC carbides, which have initially the same morphology and the same fraction as TaC rapidly dissolve at 1300 degrees C. The cobalt alloys containing HfC or TaC are chromia - forming at 1300 degrees C. The NbC-containing alloy catastrophically oxides after only few hours at 1300 degrees C. The average hardness is the highest for the WC-containing alloy and the lowest for the W-containing alloy. (C) 2009 Elsevier B.V. All rights reserved.
OI BERTHOD, Patrice/0000-0002-8035-927X
SN 0925-8388
PD JUL 29
PY 2009
VL 481
IS 1-2
BP 746
EP 754
DI 10.1016/j.jallcom.2009.03.091
UT WOS:000267798700148
ER

PT J
AU Huo, JJ
   Shi, QY
   Tin, S
   Li, LF
   Feng, Q
AF Huo, J. J.
   Shi, Q. Y.
   Tin, S.
   Li, L. F.
   Feng, Q.
TI Improvement of Creep Resistance at 950 degrees C and 400 MPa in
   Ru-Containing Single-Crystal Superalloys with a High Level of Co
   Addition
SO METALLURGICAL AND MATERIALS TRANSACTIONS A-PHYSICAL METALLURGY AND
   MATERIALS SCIENCE
AB Microstructural features, including gamma' volume fraction and size, gamma-gamma' lattice misfit, gamma channel width, and dislocation substructure, are known to significantly influence the creep performance in Ni-base single-crystal superalloys. In this study, the microstructural characteristics of Ru-containing single-crystal superalloys with different levels of Co, Mo, and Ru additions were quantitatively investigated after ruptured and interrupted creep tests conducted at 1223 K (950 degrees C) and 400 MPa. The creep lifetime was slightly increased with the high level of Co addition and significantly increased with the coadditions of Mo and Ru. A minor effect of Co content on the gamma channel width and gamma' volume fraction was found in experimental alloys. The alloy with high levels of Mo and Ru additions was determined to possess a more negative gamma-gamma' lattice misfit, and a high density of stacking faults (SFs) was formed in the gamma channels during creep. The combined effects of the SFs in the gamma matrix serving as the barriers to dislocation movement, as well as the dense interfacial dislocation networks preventing dislocation to shear the gamma' phase, were considered as the main mechanism responsible for the improvement of creep resistance. Results from this study are helpful to understand the effect of microstructural features on creep performance and contribute to the knowledge of physical metallurgy in Ru-containing single-crystal superalloys. (C) The Minerals, Metals & Materials Society and ASM International 2018
SN 1073-5623
EI 1543-1940
PD NOV
PY 2018
VL 49A
IS 11
BP 5298
EP 5308
DI 10.1007/s11661-018-4842-6
UT WOS:000446711300009
ER

PT J
AU Naujoks, D
   Richert, J
   Decker, P
   Weiser, M
   Virtanen, S
   Ludwig, A
AF Naujoks, Dennis
   Richert, Jerome
   Decker, Peer
   Weiser, Martin
   Virtanen, Sannakaisa
   Ludwig, Alfred
TI Phase Formation and Oxidation Behavior at 500 degrees C in a Ni-Co-Al
   Thin-Film Materials Library
SO ACS COMBINATORIAL SCIENCE
AB The complete ternary system Ni-Co-Al was fabricated as a thin film materials library by combinatorial magnetron sputtering and was annealed subsequently in several steps in Ar and under atmospheric conditions at 500 degrees C. Ni-Co-Al is the base system for both Ni- and Co-based superalloys. Therefore, the phases occurring in this system and their oxidation behavior is of high interest. The Ni-Co-Al materials library was investigated using high-throughput characterization methods such as optical measurements, resistance screening, automated EDX, automated XRD, and XPS. From the obtained data a thin film phase diagram for the Ni-Co-Al system in its state after annealing at 500 degrees C in air was established. Furthermore, a surface oxide composition map of the full Ni-Co-Al system for oxidation at 500 degrees C was concluded. As a result, it could be shown that at 500 degrees C an amount of 10 at. % Al is necessary for a Ni-Co-Al thin film to produce a protective Al-oxide scale.
RI Ludwig, Alfred G/G-1111-2011; Virtanen, Sannakaisa/N-3699-2015
OI Ludwig, Alfred G/0000-0003-2802-6774; Virtanen,
   Sannakaisa/0000-0002-7179-7593; Weiser, Martin/0000-0002-9448-5787;
   Decker, Peer/0000-0003-4323-3552
SN 2156-8952
EI 2156-8944
PD SEP
PY 2016
VL 18
IS 9
BP 575
EP 582
DI 10.1021/acscombsci.6b00052
UT WOS:000383213300006
PM 27392254
ER

PT J
AU Tian, SG
   Zhang, JH
   Wu, X
   Yang, HC
   Xu, YB
   Hu, ZQ
AF Tian, SG
   Zhang, JH
   Wu, X
   Yang, HC
   Xu, YB
   Hu, ZQ
TI Features and effect factors of creep of single-crystal nickel-base
   superalloys
SO METALLURGICAL AND MATERIALS TRANSACTIONS A-PHYSICAL METALLURGY AND
   MATERIALS SCIENCE
AB The creep behavior of two single-crystal nickel-base superalloys with [001] orientation has been studied by measuring the creep curves, internal friction stress of dislocation motion, transmission electron microscopy (TEM) observation and energy-dispersive X-ray analysis (EDAX) composition analysis. The results show that over the stress and temperature range, there are different creep activation energies, time exponents, and effective stress exponents in two alloys at different creep stages. The size and volume fraction of the gamma' phase in the tantalum-free alloy is obviously decreased with the elevated temperature, This results in the decrease of the internal friction stress during steady-state creep. Higher levels of tungsten in the alloy result in a smaller strain value and lower directional-coarsening rate during primary creep. During steady-state creep, the primary reason for the better creep resistance of the other alloy is that it contains more Al and also Ta, which maintains a high volume fraction of gamma' phase. The dislocation climb over the gamma' rafts is the major deformation mechanisms during steady-state tensile creep. The fact that the strain rate is decreased with the increase of the size and volume fraction of the gamma' rafts may be described by a modified constitutive equation that is based on a model of the rate of dislocation motion.
SN 1073-5623
PD DEC
PY 2001
VL 32
IS 12
BP 2947
EP 2957
DI 10.1007/s11661-001-0169-8
UT WOS:000172956700003
ER

PT J
AU Liu, PS
   Liang, KM
   Zhou, HY
AF Liu, PS
   Liang, KM
   Zhou, HY
TI High-temperature protective coatings on superalloys
SO TRANSACTIONS OF NONFERROUS METALS SOCIETY OF CHINA
CT 4th International Workshop on Ordered Intermetallic Compounds and
   Advanced Materials
CY OCT 08-12, 2001
CL ZHANGJIAJIE, PEOPLES R CHINA
AB Protective coatings are essential for superalloys to serve as blades of gas turbines at high temperatures, and they primarily include aluminide coating, MCrAlY overlay coating, thermal barrier coating and microcrystalline coating. In this paper, all these high-temperature coatings are reviewed as well as their preparing techniques. Based on the most application and the main failure way, the importance is then presented for further deepgoing study on the high-temperature oxidation law of aluminide coatings.
SN 1003-6326
PD AUG
PY 2002
VL 12
IS 4
BP 798
EP 803
AR UNSP 1003-6326(2002)04-0798-06
UT WOS:000177317200048
ER

PT J
AU Smith, TM
   Good, BS
   Gabb, TP
   Esser, BD
   Egan, AJ
   Evans, LJ
   McComb, DW
   Mills, MJ
AF Smith, T. M.
   Good, B. S.
   Gabb, T. P.
   Esser, B. D.
   Egan, A. J.
   Evans, L. J.
   McComb, D. W.
   Mills, M. J.
TI Effect of stacking fault segregation and local phase transformations on
   creep strength in Ni-base superalloys
SO ACTA MATERIALIA
AB In this study, two similar, commercial polycrystalline Ni-based disk superalloys (LSHR and ME3) were creep tested at 760 degrees C and 552 MPa to approximately 0.3% plastic strain. LSHR consistently displayed superior creep properties at this stress/temperature regime even though the microstructural characteristics between the two alloys were comparable. High resolution structural and chemical analysis, however, revealed significant differences between the two alloys among active gamma' shearing modes involving superlattice intrinsic and extrinsic stacking faults. In ME3, Co and Cr segregation and Ni and Al depletion were observed along the intrinsic faults-revealing a gamma' to gamma phase transformation. Conversely in LSHR, an alloy with a higher W content, Co and W segregation was observed along the intrinsic faults. This observation combined with scanning transmission electron microscopy (STEM) simulations confirm a gamma'-to-D0(19) chi phase transformation along the intrinsic faults in LSHR. Using experimental observations and density functional theory calculations, a novel local phase transformation strengthening mechanism is proposed that could be further utilized to improve the high temperature creep capabilities of Ni-base disk alloys. Published by Elsevier Ltd on behalf of Acta Materialia Inc.
SN 1359-6454
EI 1873-2453
PD JUN 15
PY 2019
VL 172
BP 55
EP 65
DI 10.1016/j.actamat.2019.04.038
UT WOS:000470946500006
ER

PT J
AU Wang, F
   Xu, WL
   Ma, DX
   Buhrig-Polaczek, A
AF Wang, Fu
   Xu, Wenliang
   Ma, Dexin
   Buehrig-Polaczek, Andreas
TI Co-growing mechanism of gamma/gamma ' eutectic on MC-type carbide in
   Ni-based single crystal superalloys
SO JOURNAL OF ALLOYS AND COMPOUNDS
AB To clarify and comprehend the co-growing mechanism of gamma/gamma' eutectic on MC-type carbide in a single crystal CM247LC superalloy, the interface and the elements' segregation between MC-type carbide and gamma/gamma' eutectic was investigated in this paper. The results show that a semi-coherent boundary was observed having an orientation relationship of {(11) over bar1}(MC) parallel to {(11) over bar1}(gamma/gamma') with < 011>(MC) parallel to < 011>(gamma/gamma'). This interface structure resulted in a high interface energy, and a reduced preference of gamma/gamma' eutectic's nucleation on MC-type carbide. However, this unfavorable interfacial feature was offset by the elements' segregation profile during the MC-type carbide's solidification, which is characterized by Al, Ni, Co and Cr enrichment and a co-growing mode. (C) 2019 Elsevier B.V. All rights reserved.
SN 0925-8388
EI 1873-4669
PD JUL 5
PY 2019
VL 792
BP 505
EP 509
DI 10.1016/j.jallcom.2019.04.067
UT WOS:000467235800058
ER

PT J
AU Yan, HY
   Vorontsov, VA
   Dye, D
AF Yan, H. -Y.
   Vorontsov, V. A.
   Dye, D.
TI Alloying effects in polycrystalline gamma ' strengthened Co-Al-W base
   alloys
SO INTERMETALLICS
AB A polycrystalline hot working ingot metallurgy processing route for gamma/gamma' Co-Al-W superalloys has been developed. Based on Co-7Al-7W (at%), substitutions of Mo, V, Ti, Ta, Ni, Si, Fe and Cr were examined. The gamma' solvus was found to follow the same trends as those exhibited by alloys with higher gamma' fractions considered by other investigators. Excessive Cr additions were found to lead to discontinuous coarsening and eventually, the loss of the gamma' phase from the microstructures observed. Ni additions were examined, with some success, and found to restore the gamma' phase and raise the solvus temperature. It was found that the addition of 13 at.% Cr improved the oxidation resistance at 800 degrees C by over 40 times. (C) 2013 The Authors. Published by Elsevier Ltd. All rights reserved.
RI Dye, David/B-5603-2012; Vorontsov, Vassili/A-8837-2010
OI Dye, David/0000-0002-8756-3513; Vorontsov, Vassili/0000-0002-1958-0602
SN 0966-9795
EI 1879-0216
PD MAY
PY 2014
VL 48
SI SI
BP 44
EP 53
DI 10.1016/j.intermet.2013.10.022
UT WOS:000333489900007
ER

PT J
AU Ashworth, MA
   Bryar, JC
   Jacobs, MH
   Davies, S
AF Ashworth, MA
   Bryar, JC
   Jacobs, MH
   Davies, S
TI Microstructure and property relationships in hipped Stellite powders
SO POWDER METALLURGY
AB In the present paper the microstructure and properties of a range of hipped Stellite powders are investigated, the basic aim of the study being to generate a material/property database to facilitate alloy selection for potential applications involving net shape component manufacture. Particular attention is paid to the morphology, particle size distribution, and surface composition of the as atomised powders and their effect on subsequent consolidation. The consolidated powders are fully characterised in terms of microstructure and the composition and distribution of secondary phases. The effect of hipping temperature on the microstructure, hardness, and tensile properties of the powders are discussed in terms of the optimum processing temperature for the various alloys.
SN 0032-5899
PY 1999
VL 42
IS 3
BP 243
EP 249
DI 10.1179/003258999665585
UT WOS:000083460100028
ER

PT S
AU Berthod, P
   Raude, S
   Renck, AS
   Rapin, C
   Podor, R
   Steinmetz, P
AF Berthod, P
   Raude, S
   Renck, AS
   Rapin, C
   Podor, R
   Steinmetz, P
GP trans tech publications
BE Steinmetz, P
   Wright, IG
   Meier, G
   Galerie, A
   Pieraggi, B
   Podor, R
TI Influence of the microstructural texture of cast superalloys on their
   high-temperature oxidation behaviour
SO HIGH TEMPERATURE CORROSION AND PROTECTION OF MATERIALS 6, PRT 1 AND 2,
   PROCEEDINGS
SE Materials Science Forum
CT 6th International Symposium on High Temperature Corrosion and Protection
   of Materials
CY MAY 16-21, 2004
CL Les Embiez, FRANCE
SP Univ Henri Poincare, ORNL, EPRI, CEFRACOR, European Federat Corros
AB The high-temperature oxidation behaviours of Ni base and Co base cast superalloys were studied to determine the effect of different grain sizes and different surface dendritic orientations. These microstructural characteristics were obtained by varying solidification rate and cutting orientation with regard to the external surface. Thermogravimetry tests were run at 1000 and 1100degreesC and parabolic oxidation constants were considered. It appears that oxidation is faster for fine microstructures than for coarser ones for Ni or Co alloys including tungsten in their chemical composition, while it is the contrary when W is not present. When the sample surface is mainly parallel to the dendritic network, the oxidation rate is greater than for a surface perpendicular to dendrites, for the studied Ni alloy. The same phenomenon is observed for the studied Co base alloy at 1100degreesC but the order is inverted at 1000degreesC. These different behaviours can be explained by the grain boundary densities and orientations obtained on surface, since they can influence the diffusion of species involved in the oxidation phenomena. It is also possible that the characteristics of the chromia scale, such as grain size and general quality, depend on the microstructural texture of the alloy.
RI Podor, Renaud/N-3746-2019
OI Podor, Renaud/0000-0002-8103-1743; BERTHOD, Patrice/0000-0002-8035-927X
SN 0255-5476
BN 0-87849-945-8
PY 2004
VL 461-464
BP 1173
EP 1180
DI 10.4028/www.scientific.net/MSF.461-464.1173
UT WOS:000223339700139
ER

PT S
AU Berthod, P
   Michon, S
   Mathieu, S
   Podor, R
   Rapin, C
   Steinmetz, P
AF Berthod, P
   Michon, S
   Mathieu, S
   Podor, R
   Rapin, C
   Steinmetz, P
GP trans tech publications
BE Steinmetz, P
   Wright, IG
   Meier, G
   Galerie, A
   Pieraggi, B
   Podor, R
TI State of the sub-surface microstructure of carbides strengthened cast
   superalloys after high temperature oxidation - Use of thermodynamic
   modelling for a better understanding
SO HIGH TEMPERATURE CORROSION AND PROTECTION OF MATERIALS 6, PRT 1 AND 2,
   PROCEEDINGS
SE Materials Science Forum
CT 6th International Symposium on High Temperature Corrosion and Protection
   of Materials
CY MAY 16-21, 2004
CL Les Embiez, FRANCE
SP Univ Henri Poincare, ORNL, EPRI, CEFRACOR, European Federat Corros
AB Several cast strengthened superalloys, Ni base and Co base, were exposed to high temperature oxidation for long times and metallographically examined. Different, phenomena occurred in the sub-surface microstructure, depending on both alloy and temperature. Thermodynamic modelling was used to know what it happened for carbon during oxidation, then to explain the observed microstructural changes. It appears that carbon atoms either quit the alloy probably after its oxidation into gases, or on the contrary go deeper into the bulk where they promote the precipitation of new carbides by solid state transformation. Thereafter, thermodynamic modelling allowed to know the new local refractoriness of the zones affected by oxidation, then to appreciate the new mechanical properties in the sub-surface.
RI Podor, Renaud/N-3746-2019
OI Podor, Renaud/0000-0002-8103-1743; Mathieu,
   Stephane/0000-0003-2596-9400; BERTHOD, Patrice/0000-0002-8035-927X
SN 0255-5476
BN 0-87849-945-8
PY 2004
VL 461-464
BP 1117
EP 1124
DI 10.4028/www.scientific.net/MSF.461-464.1117
UT WOS:000223339700132
ER

PT J
AU Chen, YH
   Xue, F
   Wang, CH
   Li, XQ
   Deng, QS
   Yang, XM
   Long, HB
   Li, W
   Yang, LY
   Li, A
AF Chen, Yanhui
   Xue, Fei
   Wang, Chunhui
   Li, Xueqiao
   Deng, Qingsong
   Yang, Xiaomeng
   Long, Haibo
   Li, Wei
   Yang, Luyan
   Li, Ang
TI Effect of Cr on the microstructure and oxidation properties of Co-Al-W
   superalloys studied by in situ environmental TEM
SO CORROSION SCIENCE
AB Modern in situ oxidation processes can be observed down to the nanoscale using environmental transmission electron microscope (TEM), and this technology has been applied to conventional corrosion science to provide more detailed intrinsic information on the oxidation properties of materials. The influence of chromium (0-10 at.%) addition on the microstructure and oxidation properties of a gamma/gamma' two-phase Co82Al9W9-based superalloy was systematically investigated. The in situ oxidation behaviour of Cr-containing alloys was studied using environmental TEM, and the addition of moderate Cr amounts is suggested for the alloy design.
SN 0010-938X
EI 1879-0496
PD DEC
PY 2019
VL 161
AR UNSP 108179
DI 10.1016/j.corsci.2019.108179
UT WOS:000497887900002
ER

PT J
AU Ma, QH
   Zhang, Y
   Wang, Q
   Dong, HG
   Dong, C
AF Ma Qi-Hui
   Zhang Yu
   Wang Qing
   Dong Hong-Gang
   Dong Chuang
TI Cluster formulas of Co-Al-W-base superalloys
SO ACTA PHYSICA SINICA
AB Having a gamma/gamma' microstructure similar to Ni-base superalloys and also including various alloying elements such as Al and W, new Co-base superalloy, namely Co-Al-W-base alloy, has been widely studied as a kind of potential alternative of Ni-base superalloy, which is the most important high-temperature structural material in industrial applications. Besides, Co-Al-W-base alloy has also excellent mechanical properties, for example, creep properties comparable to those of the first-generation Ni-base single crystal superalloys. In our previous work, the ideal composition formula of Ni-base superalloy has been obtained by applying the cluster-plus-glue-atom structure model of faced centered cubic solid solution, which shows that the most stable chemical short-range-order unit is composed of a nearest-neighbor cluster and three next-neighbor glue atoms. In this paper, the ideal cluster formula of Co-Al-W-base superalloy is addressed by using the same approach. Based on cluster-plusglue-atom model theory, according to lattice constants and atom radii, calculations are carried out. The results show that the atom radius of Al is equal to Covalent radius (0.126 nm) and for gamma' phase the atom radius of W changes obviously (0.1316 nm). After analyzing atomic radii, the chemical formula for Co-Al-W ternary alloy is calculated to be [Al-Co-12](Co,Al,W)(3), which signifies an Al centered atom and twelve Co nearest-neighbored cluster atoms plus three glue atoms, which is in good consistence with that for Ni-base single crystal superalloy. For multi-element alloy, the alloying elements are classified, according to the heat of mixing between the alloying elements and Co as well as partition behavior of alloying elements, as solvent elements-Co-like elements (Co) over bar (Co, Ni, Ir, Ru, Cr, Fe, and Re) and solute elements-Al-like elements (Al) over bar (Al, W, Mo, Ta, Ti, Nb, V, etc.). The solvent elements can be divided into two kinds according to partition behaves: (Co) over bar (gamma) (Cr, Fe, and Re) and (Co) over bar (gamma)' (Ni, Ir, and Ru).
   The latter is further grouped into Al, (W) over bar (W and Mo, which have weaker heat of mixing than Al-Co ) and (Ta) over bar (Ta, Ti, Nb, V, etc., which have stronger heat of mixing than Al-Co). Then all chemically complex Co-Al-W-base superalloys are simplified into (Co) over bar-(Al) over bar pseudo-binary or (Co) over bar -Al-(W) over bar, (Ta) over bar pseudo-ternary system. Within the framework of the cluster-plus-glue-atom formulism and by analyzing the compositions of alloy, it is shown that the Co-Al-W-base superalloy satisfies the ideal formula [(Al) over bar-(Co) over bar (12)] ((Co) over bar (1.0)(Al) over bar (2.0)) (or [(Al) over bar-(Co) over bar Al-1.0(0.5)((W) over bar,(Ta) over bar)(1.5) = (Co) over bar (81.250)(Al) over bar9.375 ((W) over bar, (Ta) over bar)(9.375) at.%). In the same way, those of gamma and gamma' phases are respectively [(Al) over bar-(Co) over bar (12)] ((Co) over bar (1.5)(Al) over bar (1.5)) (or [Al-(Co) over bar (12)] (Co) over bar Al-0.5(2.5)((W) over bar, (Ta) over bar)(1.0 )= (Co) over bar Al-84.375(9.375)((W) over bar, (Ta) over bar)(6.250) at.%) and (Al) over bar-(Co) over bar (12)((Co) over bar (0.5 )(Al) over bar (2.5) ) (or [Al-(Co) over bar (12)]Co (Co) over bar (0.5) Al-0.5 ((W) over bar, (Ta) over bar)(2.0) = (Co) over bar Al-78.125(9.375) ((W) over bar, (Ta) over bar)(12.500) at.%). For example, alloy Co82Al9W9 and its gamma and gamma' phases are formulated respectively as [Al-Co-12] Co1.1Al0.4W1.4 (similar to[Al-Co-12]Co1.5Al0.5W1.0), [Al-Co-12]Co1.6Al0.4W1.0) (similar to[Al-Co-12]Co1.5Al0.5W1.0), and [Al-Co-12]Co0.3Al0.5W2.2) (similar to[Al-Co-12]Co0.5Al0.5W2.0).
SN 1000-3290
PD MAR 20
PY 2019
VL 68
IS 6
AR 062101
DI 10.7498/aps.68.20181030
UT WOS:000463826100005
ER

PT J
AU CHOUDHURY, A
AF CHOUDHURY, A
TI STATE-OF-THE-ART OF SUPERALLOY PRODUCTION FOR AEROSPACE AND OTHER
   APPLICATION USING VIM VAR OR VIM ESR
SO ISIJ INTERNATIONAL
AB Vacuum induction melting is indispensable in the manufacture of Ni- and Co-based superalloys and other sophisticated alloys because of their reactivity with atmospheric oxygen and nitrogen. The paper describes the technology of melting and refining in a vacuum induction furnace, the programmable furnace control and metallurgical results. The paper also describes subsequent remelting processes like VAR and ESR which make it possible to meet the very high quality requirements for aerospace applications.
SN 0915-1559
PY 1992
VL 32
IS 5
BP 563
EP 574
DI 10.2355/isijinternational.32.563
UT WOS:A1992HU44200002
ER

PT J
AU Meher, S
   Nandwana, P
   Rojhirunsakool, T
   Tiley, J
   Banerjee, R
AF Meher, S.
   Nandwana, P.
   Rojhirunsakool, T.
   Tiley, J.
   Banerjee, R.
TI Probing the crystallography of ordered Phases by coupling of orientation
   microscopy with atom probe tomography
SO ULTRAMICROSCOPY
AB The determination of atomic scale structural and compositional information using atom probe tomography is currently limited to elemental solids and dilute alloys. In the present article, a unique coupling of orientation microscopy and atom probe tomography successfully facilitates the crystallographic study of non-dilute alloy systems, with high evaporation fields. This reproducible methodology affords a new perspective to the conventional atom probe tomography of ordered precipitate strengthened superalloys. The high accuracy in crystallographic site-specific sample preparation results in high spatial resolution in APT, which has been demonstrated in Co-base superalloys. The practical applications of this technique can be extended to accurately characterize the nature of buried order/disorder interfaces at the atomic scale, as well as the site occupancies associated with different solute atoms in multi-component superalloys. (C) 2014 Elsevier B.V. All rights reserved.
RI Meher, Subhashish/B-9701-2017
OI Meher, Subhashish/0000-0003-1599-4346; Nandwana,
   Peeyush/0000-0002-5147-1668
SN 0304-3991
EI 1879-2723
PD JAN
PY 2015
VL 148
BP 67
EP 74
DI 10.1016/j.ultramic.2014.09.001
UT WOS:000345973000009
PM 25314625
ER

PT J
AU Wu, XX
   Wang, CY
AF Wu, Xiaoxia
   Wang, Chongyu
TI Density functional theory study of the thermodynamic and elastic
   properties of Ni-based superalloys
SO JOURNAL OF PHYSICS-CONDENSED MATTER
AB The thermophysical properties of Ni-based single-crystal superalloys were investigated using first-principles calculations combined with the quasiharmonic approximation. The effect of alloying elements X (X = Re, Ru, Ta, W, Mo, Cr, and Co) on the thermophysical properties of the gamma-Ni and gamma'-Ni3Al phases was investigated. The calculations showed that alloying can effectively adjust the lattice misfit between the two phases, and Cr can suppress lattice misfit and may improve the creep resistance of alloys. At 0 K, doping with refractory elements leads to tetragonal shear softening of the gamma-Ni phase. For gamma-Ni, Re, Ru, Cr, and Co slightly increase C-44, while Mo, W, and Ta decrease c44. Importantly, high-temperature relative hardening was found to occur close to the service temperature of the superalloy, at which Ru and Cr increase c' and Mo and W increase c44 of gamma-Ni. For the gamma'-Ni3Al phase, all of the alloying elements except Co considerably increase c' and c44. Re and W at the Al site were found to most effectively harden the gamma'-Ni3Al phase. The thermophysical and elastic properties were fully understood by analysis of the electronic structures and phonon spectra. It was found that the electronic density of states (DOS) can account for elastic hardening due to alloying. The phonon spectra along with electronic DOS analysis showed that alloying not only strengthens the first nearest neighbor Ni-X bond through additional d-d hybridization, but it is also important for stiffening the second nearest neighbor Al-X bonding through p-band filling.
SN 0953-8984
EI 1361-648X
PD JUL 29
PY 2015
VL 27
IS 29
AR 295401
DI 10.1088/0953-8984/27/29/295401
UT WOS:000358584800008
PM 26139707
ER

PT J
AU Gitanjaly
   Bala, N
   Singh, H
   Prakash, S
AF Gitanjaly
   Bala, N.
   Singh, H.
   Prakash, S.
TI High Temperature Corrosion Behavior of Superficially Applied CeO2 on
   Some Fe-, Co- and Ni-Based Superalloys
SO SURFACE ENGINEERING AND APPLIED ELECTROCHEMISTRY
AB High temperature corrosion of metals and alloys can be controlled by the use of inhibitors. In this work, the role of a superficially applied CeO2 coating to combat high temperature corrosion of some superalloys such as Superfer 800H (Alloy A), Superco 605 (Alloy B) and Superni 75 (Alloy C) has been investigated. An accelerated corrosion testing of the coated as well as bare superalloys was done in a molten salt environment (Na2SO4-60% V2O5) at 900 degrees C for 50 cycles. The weight change, X-ray diffraction (XRD), Scanning Electron Microscopy (SEM) and Electron Probe Micro Analysis (EPMA) of the exposed specimens were carried out to characterize the oxide scales. The percentage decrease in the weight gain in alloys A, B and C, with superficially applied CeO2, was found to be 23, 35 and 68%, respectively. It was concluded that ceria (ceric oxide) was most effective in reducing the corrosion rate in alloy C.
OI Singh, Harpreet/0000-0002-6812-2667
SN 1068-3755
EI 1934-8002
PD MAR
PY 2015
VL 51
IS 2
BP 174
EP 187
DI 10.3103/S1068375515020040
UT WOS:000414029000012
ER

PT J
AU Valenza, F
   Muolo, ML
   Passerone, A
AF Valenza, F.
   Muolo, M. L.
   Passerone, A.
TI Wetting and interactions of Ni- and Co-based superalloys with different
   ceramic materials
SO JOURNAL OF MATERIALS SCIENCE
AB In this work, a systematic study of the wetting behavior of two Ni-based and one Co-based superalloys, used, in particular, for the fabrication of turbine blades, is presented with reference to different ceramic substrates: sapphire, polycrystalline alumina, zirconia, and mullite. Wettability tests have been performed by means of the "sessile drop" method at 1500 A degrees C; the characterization of the interfaces between the molten drop and the substrates has been performed by SEM/EDS analysis in order to check the final characteristics of the solidified interfaces. The results are discussed in terms of chemical interactions in relation to the processing parameters and as a function of the surface and interfacial, morphological and energetic properties of the systems.
RI Valenza, Fabrizio/J-8275-2016; PASSERONE, Alberto/A-6950-2010
OI Valenza, Fabrizio/0000-0002-3477-3218; PASSERONE,
   Alberto/0000-0002-0005-5314
SN 0022-2461
PD APR
PY 2010
VL 45
IS 8
SI SI
BP 2071
EP 2079
DI 10.1007/s10853-009-3801-4
UT WOS:000274656400015
ER

PT J
AU Ding, XF
   Mi, T
   Xue, F
   Zhou, HJ
   Wang, ML
AF Ding, X. F.
   Mi, T.
   Xue, F.
   Zhou, H. J.
   Wang, M. L.
TI Microstructure formation in gamma-gamma ' Co-Al-W-Ti alloys during
   directional solidification
SO JOURNAL OF ALLOYS AND COMPOUNDS
AB The microstructure formation process in Co-Al-W-Ti alloys was investigated through quenching performed during directional solidification. The phase transition route of the Co-Al-W-Ti alloys during directional solidification is determined as follows: L -> L + gamma -> L + gamma + (beta + gamma') -> L + gamma + gamma' + (beta + gamma') -> gamma + gamma' + beta + (beta + gamma'). The eutectic (beta + gamma'), primary gamma' and b are orderly deposited in terminal stages of solidification. The eutectic gamma' and beta are well distributed and nucleate in random directions. The gamma' particles are precipitated initially from the interdendritic Al-rich regions and subsequently from the dendritic region. The sizes of the gamma' particles close to the primary gamma' and beta phases are greater than that of the particles far from them. Since the growth of eutectic colonies restricts the interdendritic liquid convection at earlier stage of the terminal solidification, Co-Al-W-Ti alloys are resistant to the grain defect formation and suitable for fabricating single crystal components. (C) 2014 Elsevier B. V. All rights reserved.
SN 0925-8388
EI 1873-4669
PD JUN 25
PY 2014
VL 599
BP 159
EP 163
DI 10.1016/j.jallcom.2014.02.068
UT WOS:000333411100024
ER

PT J
AU Pickering, EJ
   Christofidou, KA
   Stone, HJ
   Jones, NG
AF Pickering, E. J.
   Christofidou, K. A.
   Stone, H. J.
   Jones, N. G.
TI On the design and feasibility of tantalum-base superalloys
SO JOURNAL OF ALLOYS AND COMPOUNDS
AB In order to reduce the environmental impact of air travel, it is desirable that the efficiencies of gas turbine engines are increased. One way to achieve this goal is to increase the operating temperatures of the engine cores. Unfortunately for aero-engine manufacturers, the temperature capability limits of the Ni-base superalloys used currently have been reached. Hence, new alloys need to be developed that are capable of operating at significantly higher temperatures. In this article, the potential of tantalum-base superalloys is discussed and explored. A suite of alloys based on the Ta-Al-Co system was investigated. It was found that an array of fine carbide precipitates was formed in the Ta-rich matrix in a subset of the alloys, which is promising in terms of developing a strong and damage-tolerant microstructure, but that the elemental partitioning of Al out of the matrix accompanying precipitation is likely to degrade environmental resistance. Nevertheless, it is believed that the design principles described have the potential to facilitate the development of the next generation of high-temperature alloys based on systems of this type. (C) 2019 The Authors. Published by Elsevier B.V.
OI Stone, Howard/0000-0002-9753-4441; Jones, Nicholas/0000-0002-1851-2261;
   Christofidou, Katerina/0000-0002-8064-5874; Pickering,
   Ed/0000-0002-7516-868X
SN 0925-8388
EI 1873-4669
PD OCT 5
PY 2019
VL 804
BP 314
EP 321
DI 10.1016/j.jallcom.2019.07.003
UT WOS:000478575100034
ER

PT J
AU Singh, H
   Puri, D
   Prakash, S
AF Singh, Harpreet
   Puri, Devendra
   Prakash, Satya
TI An overview of Na2SO4 and/or V2O5 induced hot corrosion of Fe- and
   Ni-based superalloys
SO REVIEWS ON ADVANCED MATERIALS SCIENCE
