Repository: MatInfoUB/NLP-Queries

File: Co_superalloys_comp2.txt (part 14 of 21)
FN Clarivate Analytics Web of Science
AB In this article we discuss phase field modeling of dislocation reactions and network formation in fa crystals, gamma-channel filling by dislocations during plastic deformation in Ni-based superalloys, and deformation mechanisms in multilayer thin films. The phase field method is introduced in the context of gradient thermodynamics and discussed in contrast to the Peierls-Nabarro model. General expressions of crystalline and gradient energies are introduced, and their applications to various dislocation reactions leading to network formation are presented. The critical shear stress applied to drive dislocations through the gamma-channels is characterized as a function of channel width, dislocation density in the channels, and lattice mismatch. The propagation behavior of threading dislocations in a multilayer microstructure is characterized as a function of misfit strain and applied stress. Different deformation mechanisms of the multilayer microstructure are predicted, ranging from a confined layer slip in individual layers at a large lattice mismatch to a co-deformation across layers at a smaller lattice mismatch. Advantages, potential new applications, and limitations of the phase field method are discussed.
RI Wang, Yunzhi/B-2557-2010
SN 1543-1649
PY 2003
VL 1
IS 1
BP 91
EP 104
DI 10.1615/IntJMultCompEng.v1.i1.80
UT WOS:000208552700008
ER

PT S
AU Shirzadi, AA
   Wallach, ER
AF Shirzadi, AA
   Wallach, ER
BE Naka, M
   Yamane, T
TI Novel method for diffusion bonding superalloys and aluminium alloys (USA
   patent 6,669,534 B2, European patent pending)
SO NEW FRONTIERS OF PROCESSING AND ENGINEERING IN ADVANCED MATERIALS
SE Materials Science Forum
CT International Conference on New Frontiers of Process Science and
   Engineering in Advanced Materials/ 14th Iketani Conference
CY NOV 24-26, 2004
CL Kyoto, JAPAN
SP High Temp Soc Japan, Osaka Univ, Joining & Welding Res Inst, Iketani Sci & Technol Fdn, Murata Sci Fdn
AB A novel method for diffusion bonding metallic alloys with stable surface oxide films (e.g. nickel and cobalt base superalloys and aluminium. alloys) has been developed. The stable oxides on the faying surfaces of these alloys are replaced, prior to the bonding process, with a very thin metallic layer and/or less stable oxides, using a proprietary non-chemical oxide removal method based on the use of gallium. This new method is very rapid and neither requires the use of any sophisticated equipment nor is a costly process. Bonding is then readily achieved by either solid-state or transient-liquid-phase (TLP) diffusion bonding. Using this method, bonds in nickel-base and cobalt-base superalloys with "virtually invisible" bond interfaces and bonds in aluminium alloys with strengths as high as those of the parent alloys can be produced.
OI Shirzadi, Amir A./0000-0002-2897-139X
SN 0255-5476
BN 0-87849-980-6
PY 2005
VL 502
BP 431
EP 435
DI 10.4028/www.scientific.net/MSF.502.431
UT WOS:000234200300070
ER

PT B
AU Miglietti, W
   Du Toit, M
AF Miglietti, Warren
   Du Toit, Madeleine
GP ASME
TI HIGH STRENGTH, DUCTILE BRAZE REPAIRS FOR STATIONARY GAS TURBINE
   COMPONENTS - PART 1
SO PROCEEDINGS OF THE ASME TURBO EXPO 2008, VOL 1
CT 53rd ASME Turbo Expo 2008
CY JUN 09-13, 2008
CL Berlin, GERMANY
SP Int Gas Turbine Inst, ASME
AB Both aviation and land based turbine components such as vanes/nozzles, combustion chambers, liners, and transition pieces often degrade and crack in service. Rather than replacing with new components, innovative repairs can help reduce overhaul and maintenance costs. These components are cast from either Co-based solid solution superalloys such as FSX-414, or Ni-based gamma prime precipitation strengthened superalloys such as IN738. The nominal compositions of FSX-414 and IN738 are Co-29.5Cr-10.5Ni-7W-2Fe [max]-0.25C-0.012B and Ni-0.001B -0.17C-8.5Co-16Cr-1.7Mo-3.4Al-2.6W-1.7Ta-2Nb-3.4Ti-0.1Zr, respectively.
   Diffusion brazing has been used for over four decades to repair cracks and degradation on these types of components. Typically, braze materials utilized for component repairs are Ni and Co-based braze fillers containing B and/or Si as melting point depressants. Especially when repairing wide cracks typically found on industrial gas turbine components, these melting point depressants can form brittle intermetallic boride and silicide phases that effect mechanical properties such as low cycle and thermal fatigue. The objective of this work is to investigate and evaluate the use of hyper-eutectic Ni-Cr-Hf and Ni-Cr-Zr braze filler metals, where the melting point depressant is no longer B, but Hf and/or Zr. Typically, With joint gaps or crack widths less than 0.15mm, the braze filler metal alone can be utilized. For cracks greater than 0.15mm, a superalloy powder is mixed with the braze filler metal to enable wide cracks to be successfully brazed repaired. As a means of qualifying the diffusion braze repair, both metallurgical and mechanical property evaluations were carried out. The metallurgical evaluation consisted of optical and scanning electron microscopy, and microprobe analysis. The diffusion brazed area consisted of a fine-grained equiaxed structure, with carbide phases, gamma [gamma] dendrites, flower shaped/rosette gamma-gamma' [gamma-gamma prime] eutectic phases and Ni(7)Hf(2), Ni(5)HF, or Ni(5)Zr intermetallic phases dispersed both intergranularly and intragranularly. Hardness tests showed that the Ni-Hf and Ni-Zr intermetallic phase only has a hardness range of 250Hv to 400Hv; whereas, the typical Cr-boride phases have hardness ranges from 800Hv to 1000Hv. Therefore the hardness values of the Ni-HF and Ni-Zr intermetallic phases are 2.5-3.2 times softer than the Cr-boride intermetallic phases. As a result the LCF properties of the wide gap Ni-Cr-Hf and Ni-Cr-Zr brazed joints are superior to those of the Ni-Cr-B braze filler metals. The mechanical property evaluations were tensile tests at both room temperature and elevated temperature, stress rupture tests from 760 degrees C-1093 degrees C and finally low cycle fatigue [LCF] tests, the latter being one of the most important and severe tests to conduct, since the cracks being repaired are thermal fatigue driven. At the optimum braze thermal cycle; the mechanical test results achieved were a minimum of 80% and sometimes equivalent to that of the base metals properties.
BN 978-0-7918-4311-6
PY 2008
BP 501
EP 513
UT WOS:000263200700055
ER

PT J
AU Miglietti, W
   Du Toit, M
AF Miglietti, Warren
   Du Toit, Madeleine
TI High Strength, Ductile Braze Repairs for Stationary Gas Turbine
   Components-Part II
SO JOURNAL OF ENGINEERING FOR GAS TURBINES AND POWER-TRANSACTIONS OF THE
   ASME
AB Both aviation and land based turbine components such as vanes/nozzles, combustion chambers, liners, and transition pieces often degrade and crack in service. Rather than replacing with new components, innovative repairs can help reduce overhaul and maintenance costs. These components are cast from either Co-based solid solution superalloys such as FSX-414, or Ni-based gamma prime precipitation strengthened superalloys such as IN738. The nominal compositions of FSX-414 and IN738 are Co-29.5Cr-10.5Ni-7W-2Fe (max)-0.25C-0.012B and Ni-0.001B-0.17C-8.5Co-16Cr-1.7Mo-3.4Al-2.6W-1.7Ta-2Nb-3.4Ti-0.1Zr, respectively. Diffusion brazing has been used for over 4 decades to repair cracks and degradation on these types of components. Typically, braze materials utilized for component repairs are Ni and Co-based braze fillers containing B and/or Si as melting point depressants. Especially when repairing wide cracks typically found on industrial gas turbine components, these melting point depressants can form brittle intermetallic boride and silicide phases that effect mechanical properties such as low cycle and thermal fatigue. The objective of this work is to investigate and evaluate the use of hypereutectic Ni-Cr-Hf and Ni-Cr-Zr braze filler metals, where the melting point depressant is no longer B, but Hf and/or Zr. Typically, with joint gaps or crack widths less than 0.15 mm, the braze filler metal alone can be utilized. For cracks greater than 0.15 mm, a superalloy powder is mixed with the braze filler metal to enable wide cracks to be successfully braze repaired. As a means of qualifying the diffusion braze repair, both metallurgical and mechanical property evaluations were carried out. The metallurgical evaluation consisted of optical and scanning electron microscopy, and microprobe analysis. The diffusion brazed area consisted of a fine-grained equiaxed structure, with carbide phases, gamma (gamma) dendrites, flower shaped/rosette gamma-gamma' (gamma-gamma prime) eutectic phases and Ni(7)Hf(2), Ni(5)HF, or Ni(5)Zr intermetallic phases dispersed both intergranularly and intragranularly. Hardness tests showed that the Ni-Hf and Ni-Zr intermetallic phase only has a hardness range of 250-400 Hv; whereas, the typical Cr-boride phases have hardness ranges from 800 Hv to 1000 Hv. Therefore, the hardness values of the Ni-Hf and Ni-Zr intermetallic phases are 2.5-3.2 times softer than the Cr-boride intermetallic phases. As a result, the low cycle fatigue (LCF) properties of the wide gap Ni-Cr-Hf and Ni-Cr-Zr brazed joints are superior to those of the Ni-Cr-B braze filler metals. The mechanical property evaluations were tensile tests at both room temperature and elevated temperature, stress rupture tests from 760 degrees C to 1093 degrees C and finally LCF, the latter being one of the most important and severe tests to conduct, since the cracks being repaired are thermal fatigue driven. At the optimum braze thermal cycle, the mechanical test results achieved were a minimum of 80% and sometimes equivalent to that of the base metals properties.
SN 0742-4795
PD AUG
PY 2010
VL 132
IS 8
AR 082103
DI 10.1115/1.4000149
UT WOS:000278182200006
ER

PT J
AU Krakow, R
   Johnstone, DN
   Eggeman, AS
   Hunert, D
   Hardy, MC
   Rae, CMF
   Midgley, PA
AF Krakow, Robert
   Johnstone, Duncan N.
   Eggeman, Alexander S.
   Huenert, Daniela
   Hardy, Mark C.
   Rae, Catherine M. F.
   Midgley, Paul A.
TI On the crystallography and composition of topologically close-packed
   phases in ATI 718Plus (R)
SO ACTA MATERIALIA
AB ATI 718Pluse (R) is a nickel-based superalloy developed to replace Inconel 718 in aero engines for static and rotating applications. Here, the long-term stability of the alloy was studied and it was found that topologically close-packed (TCP) phases can form at the gamma-eta interface or, less frequently, at grain boundaries. Conventional and scanning transmission electron microscopy techniques were applied to elucidate the crystal structure and composition of these TCP precipitates. The precipitates were found to be tetragonal sigma phase and hexagonal C14 Laves phase, both being enriched in Cr, Co, Fe and Mo though sigma has a higher Cr and lower Nb content. The precipitates were observed to be heavily faulted along multiple planes. In addition, the disorientations between the TCP phases and neighbouring eta/gamma were determined using scanning precession electron diffraction and evaluated in axis-angle space. This work therefore provides a series of compositional and crystallographic insights that may be used to guide future alloy design. (C) 2017 Acta Materialia Inc. Published by Elsevier Ltd.
RI Johnstone, Duncan/V-4413-2019
OI Johnstone, Duncan/0000-0003-3663-3793; Krakow,
   Robert/0000-0003-3371-5662; Midgley, Paul/0000-0002-6817-458X
SN 1359-6454
EI 1873-2453
PD MAY 15
PY 2017
VL 130
BP 271
EP 280
DI 10.1016/j.actamat.2017.03.038
UT WOS:000401388700024
ER

PT B
AU Krishna, R
   Hainsworth, SV
   Gill, SPA
   Strang, A
   Atkinson, HV
AF Krishna, R.
   Hainsworth, S. V.
   Gill, S. P. A.
   Strang, A.
   Atkinson, H. V.
BE Shibli, IA
   Holdsworth, SR
TI Microstructural Evolution in Creep Exposed IN617
SO CREEP & FRACTURE IN HIGH TEMPERATURE COMPONENTS: DESIGN & LIFE
   ASSESSMENT ISSUES, PROCEEDINGS
CT 2nd International Creep Conference
CY APR 21-23, 2009
CL Zurich, SWITZERLAND
SP European Creep Collaborat Comm, Spesl, ALSTOM, w plus b walter plus bai ag
AB Inconel alloys are currently being investigated for high temperature applications such as HP and IP valve chest and rotor forgings in advanced steam power plant operating at temperatures of 700 degrees C and above. One of the preferred alloys for these components is IN617. This is a solid solution strengthened austenitic Ni-based alloy containing similar to 23% Cr, 12% Co, and 9% Mo with small additions of Ti and Al which can contribute some additional precipitation strengthening. In the solution treated condition, the microstructure consists of equiaxed austenite containing M(23)C(6) at the grain boundaries and occasional TiN particles within the matrix. Owing to high temperature exposure and the creep deformation processes that occur in-service, evolution of the microstructure occurs in the form of precipitation, precipitate coarsening and recovery effects. This paper discusses microstructural evolution occurring in this alloy in samples that have been exposed to temperatures up to 700 degrees C and for durations up to 45,000 hours using advanced FEGSEM, TEM and XRD techniques.
RI K, Ram/C-9296-2018
OI K, Ram/0000-0003-1428-4334
BN 978-1-60595-005-1
PY 2009
BP 1223
EP 1235
UT WOS:000266610600110
ER

PT J
AU Geng, WT
   Ping, DH
   Gu, YF
   Cui, CY
   Harada, H
AF Geng, W. T.
   Ping, D. H.
   Gu, Y. F.
   Cui, C. Y.
   Harada, H.
TI Stability of nanoscale co-precipitates in a superalloy: A combined
   first-principles and atom probe tomography study
SO PHYSICAL REVIEW B
AB Inconel 718 is a nickel-iron based superalloy widely used in the aerospace industry. Its high temperature strength is attributed to the thermal stability of dense nanoscale precipitates gamma' [Ni3Al] and gamma '' [Ni3Nb]. There is experimental evidence that gamma' and gamma '' often form co-precipitates gamma'/gamma '' or sandwichlike structure gamma'/gamma ''/gamma' or gamma ''/gamma'/gamma ''. But how they stabilize under heat treatment or in service is still not well-understood. We have investigated the interfacial structure and chemistry of fine co-precipitates Ni-3(Al, Ti, Nb)/Ni3Nb(gamma'/gamma '') in Inconel 718, using both first-principles density functional theory calculation and the three-dimensional atom probe technique. Our calculations confirm that Al atoms in the gamma' phase segregate to the gamma'/gamma '' interface. The enrichment of Al helps to impede the assimilation of Nb from gamma' to gamma '' and reject Al from gamma '' to gamma', and therefore keeps such secondary precipitates at fine size. In the absence of Ti in the gamma' phase, our calculations predict an enhanced driving force for Al to accumulate at the interface. We have also characterized the microstructure of the gamma'/gamma '' interface for an Inconel 718 sample taken from a commercial compressor blade serviced in an airplane engine for over 10 000 h at a temperature up to 600 degrees C using three-dimensional atom probe analysis. Interestingly, we find that Al enrichment sustains long-term service, suggesting that the coarsening of secondary precipitates is interface-controlled. The success of first-principles density functional theory computation in reproducing the experimental observation encourages extensive application of this powerful tool in the study of precipitates in superalloys.
RI Geng, Wen-Tong/G-5904-2010
OI Geng, Wen-Tong/0000-0002-9838-5644
SN 1098-0121
EI 1550-235X
PD DEC
PY 2007
VL 76
IS 22
AR 224102
DI 10.1103/PhysRevB.76.224102
UT WOS:000251986400024
ER

PT J
AU Mudgal, D
   Ahuja, L
   Bhatia, D
   Singh, S
   Prakash, S
AF Mudgal, Deepa
   Ahuja, Lalit
   Bhatia, Divya
   Singh, Surendra
   Prakash, Satya
TI High temperature corrosion behaviour of superalloys under actual waste
   incinerator environment
SO ENGINEERING FAILURE ANALYSIS
AB In the present study, three superalloys viz. Superni 718, Superni 600 and Superco 605 were hung inside the secondary chamber of actual medical waste incinerator where the temperature is more than 1050 degrees C. Burning of medical waste produces very corrosive environment at high temperature which can degrade the components of construction. Hence the three superalloys were kept for 1000 h inside the chamber. Corrosion rate has been calculated in mpy. Corrosion products so produced were characterized using SEM/EDS and XRD technique. It was observed that both the Nickel based superalloys showed better corrosion resistance than the cobalt based superalloy under the given environment. (C) 2016 Elsevier Ltd. All rights reserved.
RI AHUJA, LALIT/T-4188-2017; Ahuja, Lalit/Y-4664-2019; Mudgal,
   Deepa/P-1706-2019
SN 1350-6307
EI 1873-1961
PD MAY
PY 2016
VL 63
BP 160
EP 171
DI 10.1016/j.engfailanal.2016.02.016
UT WOS:000372851000013
ER

PT J
AU Kim, D
   Shang, SL
   Liu, ZK
AF Kim, DongEung
   Shang, Shun-Li
   Liu, Zi-Kui
TI Effects of alloying elements on elastic properties of Ni by
   first-principles calculations
SO COMPUTATIONAL MATERIALS SCIENCE
AB The effects of alloying elements (Al, Co, Cr, Cu, Fe, Hf, Mo, Nb, Pt, Re, Ta, Ti, W, Y and Zr) on the elastic constants (c(ij)'s) of Ni have been investigated using first-principles calculations within the generalized gradient approximation. The results are compared with the available experimental data and analyzed based on the volume changes and electron density. It is found that the shear modulus decreases with increasing volume caused by alloying addition and the bulk modulus (B) is related to the total molar volume (V-m) and electron density (n) with the relationship, n proportional to root B/V-m. The melting temperatures of Ni-X dilute solutions calculated from the available thermodynamic databases have been compared to those obtained from the empirical relationship with the elastic constant c(11). The calculated elastic constants show good relationships with the mechanical properties such as 0.2% flow stress and give us a guideline to understand and develop Ni-based superalloys. (C) 2009 Elsevier B.V. All rights reserved.
RI Liu, Zi-Kui/A-8626-2012; Shang, Shun-Li/A-6564-2009; Liu,
   Zi-Kui/A-8196-2009
OI Shang, Shun-Li/0000-0002-6524-8897; Liu, Zi-Kui/0000-0003-3346-3696
SN 0927-0256
EI 1879-0801
PD NOV
PY 2009
VL 47
IS 1
BP 254
EP 260
DI 10.1016/j.commatsci.2009.07.014
UT WOS:000272152000032
ER

PT J
AU de Lacalle, LNL
   Sanchez, JA
   Lamikiz, A
   Celaya, A
AF de Lacalle, LNL
   Sanchez, JA
   Lamikiz, A
   Celaya, A
TI Plasma assisted milling of heat-resistant superalloys
SO JOURNAL OF MANUFACTURING SCIENCE AND ENGINEERING-TRANSACTIONS OF THE
   ASME
AB The term Thermal Enhanced Machining refers to a conventional cutting process in which an external energy source is used to enhance the chip-generation mechanism. The work presented here analyzes the basic aspects and the experimental results obtained when applying an assisting plasma jet to the milling process. This process, known as PAM (Plasma Assisted Milling) has been applied to the machining of three very low machinability materials: a Ni-base alloy (Inconel 718), a Co-base alloy (Haynes 25), (both belonging to the group of the heat-resistant alloys) and the Ti-base alloy Ti6Al4V The study focuses on two major topics. First, the efficiency of the milling operation in terms of cutting speed, feed, axial and radial depths of cut and the plasma operating parameters has been addressed. Second, a study on the alterations of the metallurgical structure and the properties of materials after the PAM has also been performed. The process conditions for the above-mentioned Ni-base and Co-base alloys are detailed. The study under these conditions has shown an excellent performance of the whisker reinforced ceramic tools. In fact, cutting speeds as high as 970 m/min and large radial and axial depths of cuts are possible, driving to a cost-effective machining process. The absence of changes in the metallurgical structure of the alloys after applying the PAM process is also addressed. Therefore, it can be stated that this is a feasible approach to the optimization of the machining process of heat-resistant alloys.. Finally, the results obtained in the PAM of Ti6Al4V are detailed. In this experimentation, a certain level of degradation was observed in the microstructure of the alloy when undergoing the PAM process, therefore the use of this technique is not recommended for this material.
RI MENTXAKA, AITZOL LAMIKIZ/A-6253-2015; Sanchez, J./K-6859-2014; Lamikiz,
   Aitzol/G-3898-2019; Celaya, Ainhoa/L-9515-2018; de Lacalle, Luis
   norberto Lopez/B-5386-2014
OI MENTXAKA, AITZOL LAMIKIZ/0000-0002-8477-0699; Sanchez,
   J./0000-0003-1187-0207; Lamikiz, Aitzol/0000-0002-8477-0699; de Lacalle,
   Luis norberto Lopez/0000-0002-1573-2787
SN 1087-1357
EI 1528-8935
PD MAY
PY 2004
VL 126
IS 2
BP 274
EP 285
DI 10.1115/1.1644548
UT WOS:000223022100007
ER

PT J
AU Azzam, A
   Philippe, T
   Hauet, A
   Danoix, F
   Locq, D
   Caron, P
   Blavette, D
AF Azzam, A.
   Philippe, T.
   Hauet, A.
   Danoix, F.
   Locq, D.
   Caron, P.
   Blavette, D.
TI Kinetics pathway of precipitation in model Co-Al-W superalloy
SO ACTA MATERIALIA
AB The early stages of precipitation of the gamma' phase in a model Co based superalloy (Co-9.1Al-7W (at.%)) have been investigated at 900 degrees C using electron microscopy and atom probe tomography. Nucleation, growth and coarsening stages have been studied with a focus on the temporal evolution of the precipitate composition in the light of recent theoretical developments on phase separation in multicomponent alloys. The experimental data have been confronted to the theories of nucleation and coarsening recently developed for such alloys, which are valid for non-ideal and non-dilute systems, and predict the temporal evolution of both the matrix and precipitate compositions. The rate constant for the mean size evolution of the particles, as derived from experiments, has been compared to the one predicted by the mentioned coarsening theory that accounts for a more accurate description of the thermodynamics of the phases, as compared with more classical approaches. From this comparison the gamma/gamma' interfacial energy was derived and found equal to similar to 48 mJ/m(2) The exponents for the temporal evolution of average particles size, number of particles per unit volume were found identical to those for binary alloys during the coarsening regime, as expected, and the temporal evolutions of compositions in both gamma and gamma' phases were found to evolve as predicted by theory. Indeed, the W content in the particles, measured from atom probe tomography (APT) experiments, was found to significantly decrease with time and the observed evolution is remarkably well described by the theory and therefore is shown to originate from the competition between diffusion and capillarity. (C) 2017 Published by Elsevier Ltd on behalf of Acta Materialia Inc.
SN 1359-6454
EI 1873-2453
PD FEB 15
PY 2018
VL 145
BP 377
EP 387
DI 10.1016/j.actamat.2017.12.032
UT WOS:000424726200038
ER

PT J
AU Wang, F
   Wu, ZN
   Ma, DX
   Buhrig-Polaczek, A
AF Wang, Fu
   Wu, Zining
   Ma, Dexin
   Buehrig-Polaczek, Andreas
TI Effect of Directional Solidification Variables on the Microstructures of
   Single-Crystal Turbine Blades of Nickel-Based Superalloy
SO ADVANCED ENGINEERING MATERIALS
AB Single-crystal turbine blades of nickel-based superalloy are directionally solidified at different withdrawal rates of 0.0017 cm s(-1)-0.01 cm s(-1) aiming to investigate the evolution of as-cast microstructures. The results show that the average primary and secondary dendrite arm spacings,.1 and.2, decrease with increasing withdrawal rate, although the complicated geometry of the blades results in local nonhomogeneity of dendrite arm spacings. The experimentally achieved values of.1 can be reasonably predicted by Ma and Sahm's theoretical model, in which the effect of the secondary dendrite on the primary dendrite arm spacing is considered. With increasing withdrawal rate, the shape of the g/ g0 eutectic varies from a large block-like eutectic island to an interconnected small strip-like morphology. In addition to this, the average size of the g/ g0 eutectic gradually decreases with increasing withdrawal rate. A reduction in the average sizes of the g0 precipitates in the dendrite core and interdendritic region is also observed with increasing withdrawal rate. The microsegregation levels of Al, Ti, Ta, Cr, Co, and Mo are alleviated with increasing withdrawal rate.
OI Wang, Fu/0000-0002-7590-7059
SN 1438-1656
EI 1527-2648
PD NOV
PY 2017
VL 19
IS 11
AR 1700297
DI 10.1002/adem.201700297
UT WOS:000415932100024
ER

PT J
AU Carroll, LJ
   Feng, Q
   Pollock, TM
AF Carroll, L. J.
   Feng, Q.
   Pollock, T. M.
TI Interfacial dislocation networks and creep in directional coarsened
   ru-containing nickel-base single-crystal superalloys
SO METALLURGICAL AND MATERIALS TRANSACTIONS A-PHYSICAL METALLURGY AND
   MATERIALS SCIENCE
AB Mechanisms of creep deformation in nickel-base superalloy single crystals in the directional coarsening regime have been studied in alloys with large variations in gamma-gamma ' lattice misfit and phase composition, achieved by Ru additions and variable levels of Cr and Co. Interfacial dislocation spacings established by long-term annealing experiments under no externally applied stress indicate that the experimental alloys have high-temperature lattice misfits ranging from near-zero to as large as -0.65 pct. Variation in misfit influences the stress-induced directional coarsening (rafting) behavior during creep deformation at 950 circle C and 290 MPa. In postcreep deformed material, the density of excess dislocations (defined as the dislocations beyond those necessary to relieve the lattice misfit) at the gamma-gamma degrees interfaces varied with alloy composition, with the most creep-resistant, alloy containing the highest excess interfacial dislocation density. In the directional coarsening creep regime, continued deformation requires shearing of the gamma ' rafts and is strongly influenced by the resistance of the precipitates to shearing as well as the interfacial dislocation structure. A preliminary model for creep in the rafting regime is developed.
SN 1073-5623
PD JUN
PY 2008
VL 39A
IS 6
BP 1290
EP 1307
DI 10.1007/s11661-008-9520-7
UT WOS:000255789000005
ER

PT J
AU Nijdam, TJ
   Sloof, WG
AF Nijdam, T. J.
   Sloof, W. G.
TI Modelling of composition and phase changes in multiphase alloys due to
   growth of an oxide layer
SO ACTA MATERIALIA
AB A coupled thermodynamic-kinetic oxidation model is presented for the selective, external oxidation of the most reactive alloy constituent of a multicomponent multiphase alloy. The model computes the composition depth profiles of the alloy constituents in the alloy as well as the evolution in the phase fractions in the alloy as function of oxidation time. The applicability of the model is illustrated through several examples. For the isothermal and cyclic oxidation of single- and two-phase binary alloys excellent agreement was obtained between the numerical calculations and the corresponding analytical solutions. For the isothermal oxidation of two gamma+beta NiCrAl alloys with different initial volume fractions of the 0 phase, very good agreement was obtained between experimentally and calculated composition depth profiles. Finally, the effect of alloying additions on the phase evolution in the alloy was studied for the isothermal oxidation of freestanding MCrAlY (M = Ni, Co) coatings. It is shown that for a similar bulk Al and Cr content in the coating, the concentration profiles of Al in the coating after oxidation can be significantly affected by alloying with elements like Co, Ta and Re. Consequently, the multicomponent and multiphase character of the MCrAlY coating has to be taken into account when performing lifetime studies. (C) 2008 Acta Materialia Inc. Published by Elsevier Ltd. All rights reserved.
SN 1359-6454
PD OCT
PY 2008
VL 56
IS 18
BP 4972
EP 4983
DI 10.1016/j.actamat.2008.06.010
UT WOS:000260704100003
ER

PT J
AU Zhong, ZH
   Gu, YF
   Yuan, Y
   Cui, CY
   Yokokawa, T
   Harada, H
AF Zhong, Zhihong
   Gu, Yuefeng
   Yuan, Yong
   Cui, Chuanyong
   Yokokawa, Tadaharu
   Harada, Hiroshi
TI Fatigue crack growth behavior of a newly developed Ni-Co-base superalloy
   TMW-2 at elevated temperatures
SO MATERIALS SCIENCE AND ENGINEERING A-STRUCTURAL MATERIALS PROPERTIES
   MICROSTRUCTURE AND PROCESSING
AB Fatigue crack growth (FCG) rates of a new superalloy TMW-2 in air was studied by a fracture mechanics test method. Compact tension specimens were tested under load control with a triangular wave form to investigate the effects of temperature (400, 650, and 725 degrees C) and load ratio (0.05 and 0.5) on FCG rates. The results showed that the FCG rates increased significantly with increasing the temperature. Compared with the creep effects, the results showed that the degradation of mechanical properties and the oxidation assisted crack growth may dominate the FCG rates of TMW-2 at elevated temperatures. Load ratio had a little (at 400 degrees C) or moderate (at 650 and 725 degrees C) influence on the FCG rates, which increased as the load ratio increased. The load ratio effects were successfully accounted for by applying the Walker model. The fractographic observations showed that the fracture mode was transgranular at 400 degrees C and was mixed transgranular and intergranular at 650 and 725 degrees C. (c) 2012 Elsevier B.V. All rights reserved.
SN 0921-5093
PD AUG 30
PY 2012
VL 552
BP 464
EP 471
DI 10.1016/j.msea.2012.05.071
UT WOS:000307025700063
ER

PT J
AU Min, ZX
   Shen, J
   Feng, ZR
   Wang, LS
   Liu, L
   Fu, HZ
AF Min Zhixian
   Shen Jun
   Feng Zhourong
   Wang Lingshui
   Liu Lin
   Fu Hengzhi
TI STUDY ON PARTITION RATIO AND SEGREGATION BEHAVIOR OF DZ125 ALLOY DURING
   DIRECTIONAL SOLIDIFICATION
SO ACTA METALLURGICA SINICA
AB Segregation behavior is an important problem in solidification process of alloys, which determines their growth morphologies, phase distributions and concentration segregations so that it affects the mechanical properties of alloys, such as fatigue lives, creep properies, etc.. However, the segregation behaviors of Ni-based superalloys are very complex that contain multi-components and consist of multi-phases. The solute partition coefficient is a key characteristic parameter to express the solute segregation level and tendency in a solidification process. In the present paper, the solute profiles in directionally solidified DZ125 alloy with planar interface growth, which was obtained through experiments of quenching during directional solidification, have been measured by electron probe micro analysis (EPMA). The steady state of solute redistribution hardly reaches due to melt flow during solidification process. The contents of gamma' phase forming elements, Al, Ti, Ta, Mo and Ni, along longitudinal direction increase with the increase of solidified fraction, while those of W, Cr and Co decrease. The results show that the solute partition coefficients of Al, Ti, Ta, Mo and Ni are less than unit, those of W, Cr and Co are more than unit. In addition, the solute distribution in solid phase with dendrite growth is similar to that with planar interface growth. Compared the experimental results of microsegregation with the calculated ones of Scheil model and Brody-Flemings model, the Brody-Flemings model fits better with the experimental results. It indicates that the back-diffusion in solid phase would reduce the microsegregation during dendrite growth.
SN 0412-1961
PD DEC 11
PY 2010
VL 46
IS 12
BP 1543
EP 1548
DI 10.3724/SP.J.1037.2010.00305
UT WOS:000286034800011
ER

PT S
AU Binczyk, F
   Cwajna, J
   Gradon, P
   Sozanska, M
   Ciesla, M
AF Binczyk, Franciszek
   Cwajna, Jan
   Gradon, Pawel
   Sozanska, Maria
   Ciesla, Marek
BE Mendala, J
   Gradon, P
TI Metallurgical quality of feed ingots and castings made from nickel and
   cobalt superalloys
SO TECHNOLOGIES AND PROPERTIES OF MODERN UTILITY MATERIALS XXI
SE Solid State Phenomena
CT 21st Conference on Technologies and Properties of Modern Utility
   Materials (TPMUM)
CY MAY 17, 2013
CL Silesian Univ Technol, Fac Mat Engn, Katowice, POLAND
HO Silesian Univ Technol, Fac Mat Engn
AB The paper presents the results of ATD thermal analysis of feed ingots (master heat) and castings made from IN-713C, MAR-247 and MAR-509 superalloys. Metallurgical quality assessment was made based on the analysis of dT/dt curve in rage from T-eut to T-sol. Furthermore, impurities (oxides of Al, Zr, Hf, Cr etc.) have been identified inside the shrinkage cavities of feed ingots and castings. Significant similarities has been observed between impurities found in ingots, ATD test samples and finished castings. It has been demonstrated that ATD analysis of samples taken from different parts of feed ingot can be effective method of metallurgical quality assessment for these ingots.
SN 1012-0394
BN 978-3-03785-945-2
PY 2014
VL 212
BP 215
EP 220
DI 10.4028/www.scientific.net/SSP.212.215
UT WOS:000347973200043
ER

PT B
AU Celko, L
   Klakurkova, L
   Slamecka, K
   Pospisilova, S
   Julis, M
   Nemec, K
   Podrabsky, T
   Svejcar, J
AF Celko, Ladislav
   Klakurkova, Lenka
   Slamecka, Karel
   Pospisilova, Simona
   Julis, Martin
   Nemec, Karel
   Podrabsky, Tomas
   Svejcar, Jiri
GP TANGER LTD
TI STRUCTURAL STABILITY OF THERMAL BARRIER COATINGS PRODUCED BY THERMAL
   SPRAYING
SO 21ST INTERNATIONAL CONFERENCE ON METALLURGY AND MATERIALS (METAL 2012)
CT 21st International Conference on Metallurgy and Materials
CY MAY 23-25, 2012
CL Brno, CZECH REPUBLIC
SP TANGER, VSB - TU OSTRAVA, ASM Int, Czech Soc New Mat & Technologies (CSNMT)
AB One type of functionally graded coating system is thermal barrier coating (TBC), where the combination of ceramic and metallic coating is used both to reduce the temperature and to increase oxidation and corrosion resistance of the substrate. TBCs usually consist of the top ceramic coating based on YSZ (ZrO2+Y2O3) and the metallic bond coating of M-CrAlY type, where M means Ni, Co or their appropriate combination. Electron beam physical vapour deposition (EB-PVD) or vacuum (VPS), low pressure (LPPS) or atmospheric (APS) plasma spraying techniques are most frequently used as a deposition method. Despite some requirements on the product shape simplicity, the air plasma spraying offers high productivity, sufficient quality and much lower production costs in comparison with the EB-PVD technology. The contribution deals with high temperature structural stability of TBCs of YSZ + NiCrAlY and YSZ + CoNiCrAlY types that were produced by air plasma spraying on the INCONEL 713LC polycrystalline nickel based superalloy substrate. Immediately after deposition, the specimens were exposed to temperature of 1000 C for 5-500 hours in the common ambient atmosphere. The changes in both microstructure and chemical composition were studied by means of scanning electron microscopy, energy dispersive microanalysis and image analysis methods.
RI Svejcar, Jiri/D-8833-2012; Celko, Ladislav/D-6870-2012; Slamecka,
   Karel/D-9475-2012; Julis, Martin/D-9461-2012; Klakurkova,
   Lenka/E-2040-2012; Nemec, Karel/G-9795-2014
OI Svejcar, Jiri/0000-0002-5263-8327; Celko, Ladislav/0000-0003-0264-3483;
   Slamecka, Karel/0000-0001-8847-075X; Julis, Martin/0000-0002-0728-534X; 
BN 978-80-87294-31-4
PY 2012
BP 998
EP 1004
UT WOS:000318506500154
ER

PT J
AU Liu, W
   Lu, XG
   Wang, H
   Liu, Y
   Hu, QM
AF Liu, Wei
   Lu, Xiao-Gang
   Wang, Hao
   Liu, Yi
   Hu, Qing-Miao
TI Integrated modeling of molar volume of the sigma phase aided by
   first-principles calculations
SO JOURNAL OF ALLOYS AND COMPOUNDS
AB The volume modeling of the sigma phase is an indispensable complement to the integrated computational material design of technologically important materials, such as high-alloy steels and Ni-based superalloys. The molar volume of the sigma phase is influenced by both the atomic mixing (the volume variation affected by this factor is caused by composition alteration rather than site occupation change) and atomic order (i.e. atomic constituent distribution or site occupancy preference on inequivalent sites of a crystal). In the present work, we developed a new integrated thermodynamic and molar volume model to consider physically both mixing and order factors. The integrated model was built within the compound energy formalism (CEF), enabling the thermodynamic calculations to determine equilibrium site occupancies for the subsequent volume calculations. The model parameters of the CEF were assigned by using the first-principles calculated energies and molar volumes of the complete sets of ordered configurations of the sigma phase, as well as the extrapolated molar volumes of the pure elements in the hypothetic sigma phase structure. Such extrapolation for pure elements is based on the experimental data from the literature and the first-principles calculations. We applied the integrated model to study the binary compounds, e.g. Cr-Co, Cr-Fe, Cr-Mn, Mo-Fe, Mo-Mn, Mo-Re, Re-Cr, Re-Fe, Re-Mn, Nb-Al, Ta-Al, V-Fe, V-Ni, and ternary compounds Cr-Fe-X (X= Co and Ni). The integrated thermodynamic and molar volume databases can predict successfully the molar volume of the binary and ternary sigma compounds. As most experimental volume data were measured at room temperature and atmospheric pressure, and the first-principles calculations were performed at 0 K, the present model parameters are valid at about room temperature and atmospheric pressure. (C) 2019 Elsevier B.V. All rights reserved.
RI Hu, Qing-Miao/D-3345-2014
OI Hu, Qing-Miao/0000-0002-0810-8847; LIU, Wei/0000-0002-7923-1789
SN 0925-8388
EI 1873-4669
PD JUN 30
PY 2019
VL 791
BP 994
EP 1004
DI 10.1016/j.jallcom.2019.03.366
UT WOS:000465282500113
ER

PT J
AU Pei, HQ
   Wen, ZX
   Zhang, YM
   Yue, ZF
AF Pei, Haiqing
   Wen, Zhixun
   Zhang, Yamin
   Yue, Zhufeng
TI Oxidation behavior and mechanism of a Ni-based single crystal superalloy
   with single alpha-Al2O3 film at 1000 degrees C
SO APPLIED SURFACE SCIENCE
AB Detailed long-term of 2000 h oxidation behavior of a Ni-based single crystal superalloy was investigated at 1000 degrees C. In the first oxidation stage, alpha-Al2O3 formed immediately, and then the mass gain curve obeys the parabolic law, which corresponds to the growth of alpha-Al2O3 film. A single alpha-Al2O3 film kept on the surface of the specimen before 750 h oxidation. The oxidation is controlled by the inward diffusion of oxygen anions to react with Al cations at the oxide/metal interface. The shape of the exfoliation region of single alpha-Al2O3 film is closed to an annulus, in which the (Ni, Co)O layer formed due to depletion of Al. The three-layer oxide scale formed rapidly after 750 h oxidation. With the continue consumption of Al, a discontinuous inner alpha-Al2O3 layer formed, making oxide scale spall seriously and gain mass rapidly. The states of alpha-Al2O3 film, the controlled film, are different in dendrite core and interdendritic region. (C) 2017 Elsevier B.V. All rights reserved.
RI wen, zhixun/S-3803-2018; Zhang, Yamin/R-5619-2018; Pei,
   Haiqing/R-5327-2018
OI wen, zhixun/0000-0002-7176-3465; Zhang, Yamin/0000-0003-2949-2304; Pei,
   Haiqing/0000-0003-1728-4778
SN 0169-4332
EI 1873-5584
PD JUL 31
PY 2017
VL 411
BP 124
EP 135
DI 10.1016/j.apsusc.2017.03.116
UT WOS:000401391900015
ER

PT J
AU Parsa, AB
   Wollgramm, P
   Buck, H
   Somsen, C
   Kostka, A
   Povstugar, I
   Choi, PP
   Raabe, D
   Dlouhy, A
   Muller, J
   Spiecker, E
   Demtroder, K
   Schreuer, J
   Neuking, K
   Eggeler, G
AF Parsa, Alireza B.
   Wollgramm, Philip
   Buck, Hinrich
   Somsen, Christoph
   Kostka, Aleksander
   Povstugar, Ivan
