Repository: MatInfoUB/NLP-Queries

File: Cobalt_superalloys_thermomechanical_processing1.txt (part 14 of 22)
FN Clarivate Analytics Web of Science
VL 17
IS 3
BP 210
EP 216
DI 10.1515/afe-2017-0117
PD SEP 2017
PY 2017
AB Inconel 713C precision castings are used as aircraft engine components
   exposed to high temperatures and the aggressive exhaust gas environment.
   Industrial experience has shown that precision-cast components of such
   complexity contain casting defects like microshrinkage, porosity, and
   cracks. This necessitates the development of repair technologies for
   castings of this type. This paper presents the results of metallographic
   examinations of melted areas and clad welds on the Inconel 713C
   nickel-based superalloy, made by TIG, plasma arc, and laser. The
   cladding process was carried out on model test plates in order to
   determine the technological and materialrelated problems connected with
   the weldability of Inconel 713C. The studies included analyses of the
   macro-and microstructure of the clad welds, the base materials, and the
   heat-affected zones. The results of the structural analyses of the clad
   welds indicate that Inconel 713C should be classified as a
   low-weldability material. In the clad welds made by laser, cracks were
   identified mainly in the heat-affected zone and at the melted zone
   interface, crystals were formed on partially-melted grains. Cracks of
   this type were not identified in the clad welds made using the
   plasma-arc method. It has been concluded that due to the possibility of
   manual cladding and the absence of welding imperfections, the technology
   having the greatest potential for application is plasma-arc cladding.
RI Adamiec, Janusz/S-7247-2018
OI Adamiec, Janusz/0000-0002-9135-6138
ZR 0
ZS 0
ZB 0
TC 1
Z8 0
Z9 1
SN 1897-3310
EI 2299-2944
UT WOS:000412288600037
ER

PT J
AU Tian, Y.
   Muniz-Lerma, J. A.
   Brochu, M.
TI Nickel-based superalloy microstructure obtained by pulsed laser powder
   bed fusion
SO MATERIALS CHARACTERIZATION
VL 131
BP 306
EP 315
PD SEP 2017
PY 2017
AB A methodology using pulsed laser powder bed fusion to produce crack-free
   AM parts from Superalloy was demonstrated on Inconel 718. In the
   as-deposited condition, columnar grains with epitaxial growth were
   observed. The texture was observed to be towards (100) planes. Dendritic
   structure with average dendrite arm spacing of 0.37 +/- 0.12 gm was
   observed, which suggested a cooling rate in the magnitude of 106 K/s.
   The solidification front velocity ranging from 0.17 to 0.75 m/s was
   calculated from KGT model. This high cooling rate and rapid
   solidification prevented the precipitation of both gamma' and gamma",
   and broke down the continuous feature of eutectic phases formed from the
   residual liquid phase during terminal solidification. The eutectics
   consisted of mainly discrete Laves phases and small portion of NbC. The
   discrete Laves phases contributed to the good solidification behavior of
   the Inconel 718 build. After solution annealing and two-step aging
   treatment, partial recrystallization occurred and resulted in the
   nucleation of small equiaxed grains. Laves phase dissolved and 5 phase
   with needle-like shape formed. Precipitates also developed through the
   solid-state transformation during heat treatment.
RI Lerma, Jose Alberto Muniz/M-2438-2019; Brochu, Mathieu/
OI Lerma, Jose Alberto Muniz/0000-0003-1034-8767; Brochu,
   Mathieu/0000-0003-4326-7090
Z8 1
ZS 0
ZB 0
TC 7
ZR 0
Z9 7
SN 1044-5803
UT CCC:000411535600035
ER

PT J
AU Asala, G.
   Khan, A. K.
   Andersson, J.
   Ojo, O. A.
TI Microstructural Analyses of ATI 718Plus(A (R)) Produced by Wire-ARC
   Additive Manufacturing Process
SO METALLURGICAL AND MATERIALS TRANSACTIONS A-PHYSICAL METALLURGY AND
   MATERIALS SCIENCE
VL 48A
IS 9
BP 4211
EP 4228
PD SEP 2017
PY 2017
AB A detailed microstructural study of ATI 718Plus superalloy produced by
   the wire-arc additive manufacturing (WAAM) process was performed through
   the use of scanning electron microscopy (SEM), transmission electron
   microscopy (TEM), electron probe micro-analysis (EPMA), and electron
   backscatter diffraction (EBSD). Extensive formation of eutectic
   solidification microconstituents including Laves and MC-type carbide
   phases, induced by micro-segregation, are observed in the build of the
   alloy in the as-deposited condition. Notwithstanding the significant
   segregation of niobium (Nb), which has been reported to promote the
   formation of the delta-phase in ATI 718Plus, only eta-phase particles
   are observed in the deposit. Excessive precipitation of eta-phase
   particles is found to be linked to Laves phase particles that are
   partially dissolved in the deposit after post-deposition heat treatment
   (PDHT). The EBSD analysis shows a high textured build in the aOE (c) 100
   > directions with only a few misoriented grains at the substrate-deposit
   boundary and the top of the deposit. Investigation on the hardness of
   the build of the alloy, in the as-deposited condition, showed a softened
   zone about 2 mm wide at the deposited metal heat affected zone (DMHAZ),
   which has not been previously reported and potentially damaging to the
   mechanical properties. An extensive analysis with the use of both
   microstructural characterization tools and theoretical calculations
   shows that the DMHAZ has the lowest volume fraction of strengthening
   precipitates (gamma' and gamma aEuro(3)) in terms of their number
   density, which therefore induces the observed softness. Delayed
   re-precipitation kinetics and the extent of the precipitation of gamma'
   and gamma aEuro(3) in the DMHAZ which is related to the diffusion of
   segregated solute elements from the interdendritic regions are
   attributed to this phenomenon. The microstructural analyses discussed in
   this work are vital to adequate understanding of properties of ATI
   718Plus produced by the additive manufacturing process technique.
Z8 2
TC 8
ZS 0
ZR 0
ZB 0
Z9 10
SN 1073-5623
UT CCC:000406486700026
ER

PT J
AU Li Qiang
   Gong Ya-dong
   Cai Ming
   Liu Ming-jun
TI Research on surface integrity in milling Inconel718 superalloy
SO INTERNATIONAL JOURNAL OF ADVANCED MANUFACTURING TECHNOLOGY
VL 92
IS 1-4
BP 1449
EP 1463
PD SEP 2017
PY 2017
AB Inconel718 has a wide application in aviation and space industry due to
   its superb comprehensive performance, and surface integrity is directly
   responsible for evaluating the quality of the components. In this paper,
   a series of experiments in milling Inconel718 superalloy with small
   diameter tools were conducted under the sustainable minimum quality
   lubricant (MQL) condition and the effects of milling parameters, tool
   installation, and cooling condition on the surface quality, work
   hardening degree, and microstructure alternation, respectively, were
   investigated in deep. Then, the variation trend of surface roughness,
   cutting force, and vibration based on the Fast Fourier Transform (FFT)
   and tool wear volume with the increased milling length was researched,
   which showed three different stages during the tool wear process
   clearly. Experiments results showed that thermal-mechanical interaction,
   vibration, tool stiffness, and residual area are the main reasons for
   the surface integrity.
Z8 1
ZB 0
ZS 0
TC 6
ZR 0
Z9 7
SN 0268-3768
UT CCC:000407815500114
ER

PT J
AU Maurel, V.
   Koster, A.
   Remy, L.
   Rambaudon, M.
   Missoum-Benziane, D.
   Fontanet, V.
   Salgado-Goncalves, F.
   Heudt, A.
   Wang, H.
   Trabelsi, M.
TI Fatigue crack growth under large scale yielding condition: The need of a
   characteristic length scale
SO INTERNATIONAL JOURNAL OF FATIGUE
VL 102
BP 184
EP 201
PD SEP 2017
PY 2017
AB Fatigue crack growth under large scale yielding condition is studied for
   a commercial base Co superalloys, Haynes (R) 188, for single edge notch
   (SENT) specimen. Due to very high temperature and applied strain values,
   it is observed that major crack interacts with micro-cracks pattern.
   These micro-cracks are found to be associated to strain localization and
   local high triaxiality stress ratio. Detailed analysis of strain
   localization and stress concentration was used to define an optimal
   characteristic length used in a non-local modeling of strain energy
   involved in crack growth process. To obtain robust and low time
   consuming crack growth modeling, a post-processing methodology is thus
   proposed for fatigue crack growth under large scale yielding. This point
   was successfully achieved for SENT specimen test series to describe
   crack growth rate. Finally, test driven for another geometry has enabled
   to validate the proposed modeling methodology. (C) 2017 Elsevier Ltd.
   All rights reserved.
ZS 0
ZB 0
ZR 0
Z8 0
TC 2
Z9 2
SN 0142-1123
UT CCC:000403864400016
ER

PT J
AU Kuo, Yen-Ling
   Kakehi, Koji
TI Influence of Powder Surface Contamination in the Ni-Based Superalloy
   Alloy718 Fabricated by Selective Laser Melting and Hot Isostatic
   Pressing
SO METALS
VL 7
IS 9
BP 367
EP 367
PD SEP 2017
PY 2017
AB The aim of this study was to gain a deep understanding of the
   microstructure-mechanical relationship between solid-state sintering and
   full-melting processes. The IN718 superalloy was fabricated by hot
   isostatic pressing (HIP) and selective laser melting (SLM). Continuous
   precipitates were clearly localized along the prior particle boundary
   (PPB) in the HIP materials, while SLM materials showed a microstructure
   free of PPB. The mechanical properties of specimens that underwent SLM +
   solution treatment and aging were comparable to those of conventional
   wrought specimens both at room temperature and 650 degrees C. However, a
   drop was observed in the ductility of HIP material at 650 degrees C. The
   brittle particles along the PPB were found to affect the HIP materials'
   creep life and ductility during solid-state sintering.
Z8 0
ZS 0
ZR 0
ZB 0
TC 5
Z9 5
SN 2075-4701
UT CCC:000412063900046
ER

PT J
AU Manero, Albert, II
   Selimov, Alex
   Fouliard, Quentin
   Knipe, Kevin
   Wischek, Janine
   Meid, Carla
   Karlsson, Anette M.
   Bartsch, Marion
   Raghavan, Seetha
TI Piezospectroscopic evaluation and damage identification for thermal
   barrier coatings subjected to simulated engine environments
SO SURFACE & COATINGS TECHNOLOGY
VL 323
BP 30
EP 38
PD AUG 25 2017
PY 2017
AB The application of high temperature ceramic coatings has enabled
   aircraft and power generation turbines to run at higher inlet
   temperatures for greater efficiency. Their use extends the lifetime of
   the superalloy blades that bear thermal gradients and mechanical loads
   during operation. In this work, ex-situ photoluminescence spectroscopy
   was conducted to investigate the stresses within the thermally grown
   oxide of a thermal barrier coated tubular sample following complex
   realistic conditions, such as induced thermal gradients, and long
   duration aging. The resulting high,spatial resolution stress contour
   maps highlight the development of the thermally grown oxide in response
   to the complex conditions. The outcomes highlight both the role of the
   aging process and the oxide growth's influence on the stress profile
   which varies spatially across the specimen. The results further provide
   early detection of micro-damaged zones in the oxide layer
   nondestructively. Improving the understanding of the coating system's
   response to loading conditions will allow for more accurate system
   modeling and early detection and monitoring of damage zones, which is
   critical for improving efficiency and longevity of aircraft and power
   generation turbines. (C) 2016 Elsevier B.V. All rights reserved.
RI Bartsch, Marion/B-9501-2012; Raghavan, Seetha/
OI Bartsch, Marion/0000-0002-3952-2928; Raghavan,
   Seetha/0000-0001-5389-9417
ZR 0
ZB 0
ZS 0
Z8 1
TC 8
Z9 8
SN 0257-8972
UT CCC:000404495600005
ER

PT J
AU Shen, Li
   Zhou, Jie
   Xiong, Yi-Bo
   Zhang, Jian-Sheng
   Lu, Xian-Zheng
   Meng, Yi
TI Study on the combination of cobalt-based superalloy and ferrous alloys
   by bimetal-layer surfacing technology in refabrication of large hot
   forging dies
SO JOURNAL OF ALLOYS AND COMPOUNDS
VL 714
BP 338
EP 347
PD AUG 15 2017
PY 2017
AB Bimetal-layer surfacing intensifying the working area of die by welding
   materials with gradient mechanical properties is an effective
   fabrication and refabrication technology for hot forging dies with low
   cost and a short cycle. Owing to the extremely high operating
   temperature and large stress of large hot forging dies, the selection of
   welding materials is quite important. In consideration of the excellent
   high-temperature performance of cobalt-based superalloy, a cobalt-based
   superalloy welding material, Co03 was designed in this study to be
   combined with ferrous alloys with outstanding low-temperature mechanical
   properties and low price to realized effective refabrication of large
   hot forging dies by bimetal-layer surfacing. Refabrication of dies and
   subsequent hot forging processes were simulated physically by
   bimetal-layer welding conducted on 5CrNiMo blocks and heat treatments.
   Compared with the combination of two ferrous alloys (JXHC30 and JXHC15),
   the combination of Co03 and JXHC15 exhibited more stable microstructure
   and mechanical properties in extreme operating conditions. To verify the
   feasibility of the combination of JXHC15 and Co03 in refabrication of
   hot forging dies through bimetal-layer surfacing, a pair of large hot
   forging dies were refabricated and employed in forging production. The
   service lives of refabricated dies were improved by dozens of times,
   compared with the former homogeneous 5CrNiMo dies. (C) 2017 Elsevier
   B.V. All rights reserved.
RI MENG, YI/I-5258-2013; Xian Zheng, Lu/
OI MENG, YI/0000-0003-1863-9884; Xian Zheng, Lu/0000-0002-5951-8432
TC 5
Z8 0
ZB 0
ZS 0
ZR 0
Z9 5
SN 0925-8388
UT CCC:000402208500044
ER

PT J
AU Yu, Hao
   Ukai, Shigeharu
   Oono, Naoko
TI Tensile properties of Co-based oxide dispersion strengthened superalloys
SO JOURNAL OF ALLOYS AND COMPOUNDS
VL 714
BP 715
EP 724
PD AUG 15 2017
PY 2017
AB Tensile properties of a novel Co-20Cr-5Al-2.4Hf-1.5Y(2)O(3) (wt%) oxide
   dispersion strengthened (ODS) superalloy were studied through a
   comparing investigation with Co-20Cr-5Al (wt%) alloy. Both the Co-based
   alloys (with and without oxide particles) were fabricated by mechanical
   alloying (MA), spark plasma sintering (SPS), hot rolling and the final
   annealing at 1200 degrees C. Due to the ultrafine grains of 500 nm in
   the ODS superalloy and 1.2 mu m in the ODS free alloy, the metastable
   fcc structure predominates at room temperature. Tensile testing was
   conducted at room temperature and 1000 degrees C. Strain-induced
   twinning deformation was evidenced by transmission electron microscopy
   and was found to significantly enhance the ultimate tensile strength
   (UTS) of the two alloys at room temperature. The Co-based ODS superalloy
   exhibits a superior tensile strength of 2.85 GPa at room temperature,
   which is associated with the distribution of twins and fine Y-Hf oxides.
   At 1000 degrees C, since the ultrafine grain size in the ODS
   superalloys, an easy grain boundary deformation occurred and resulted in
   a significant reduction in the UTS value. (C) 2017 Elsevier B.V. All
   rights reserved.
RI Oono, Naoko H/K-4309-2017; YU, Hao/H-7228-2018
ZB 0
ZR 0
Z8 0
TC 2
ZS 0
Z9 2
SN 0925-8388
UT CCC:000402208500086
ER

PT J
AU Tomus, Dacian
   Rometsch, Paul A.
   Heilmaier, Martin
   Wu, Xinhua
TI Effect of minor alloying elements on crack-formation characteristics of
   Hastelloy-X manufactured by selective laser melting
SO ADDITIVE MANUFACTURING
VL 16
BP 65
EP 72
PD AUG 2017
PY 2017
AB Two batches of pre-alloyed Hastelloy-X powder with different Si, Mn and
   C contents were used to produce specimens by Selective Laser Melting
   (SLM). Cracks with various morphologies were found in some of the parts.
   Two major reasons that control crack formation and propagation were
   considered: (i) internal strain accumulation due to the thermal cycling
   that is characteristic to SLM processing; (ii) crack formation and
   propagation during solidification. This phenomenon, known as hot
   tearing, is frequently found in conventional casting and is dependent on
   chemical composition. Using thermodynamic software simulation, the
   temperature vs fraction of solid curves was used to determine hot
   tearing sensitivity as a function of Si, Mn and C content. It was found
   that low Si and C contents help in avoiding crack formation whereas
   cracking propensity was relatively independent of Mn concentration.
   Hence, the cracking mechanism during SLM is believed to be as follows:
   crack initiation is mainly induced during solidification and is
   dependent on the content of minor alloying elements such as Si and C,
   whereas crack propagation predominantly occurs during thermal cycling.
   If microstructures free of micro-cracks after solidification can be
   generated with optimised SLM parameters, these manufactured parts can
   sustain the internal strain level and, thus, crack formation and
   propagation can be avoided. (C) 2017 Elsevier B.V. All rights reserved.
TC 19
ZR 0
ZS 0
Z8 0
ZB 0
Z9 19
SN 2214-8604
UT CCC:000435751600008
ER

PT J
AU Guo, Wei
   Wang, Haiyan
   Jia, Qiang
   Peng, Peng
   Zhu, Ying
TI Transient Liquid Phase Bonding of Nickel-Base Single Crystal Alloy with
   a Novel Ni-Cr-Co-Mo-W-Ta-Re-B Amorphous Interlayer
SO HIGH TEMPERATURE MATERIALS AND PROCESSES
VL 36
IS 7
BP 677
EP 682
PD AUG 2017
PY 2017
AB A novel Ni-Cr-Co-W-Mo-Ta-Re-B alloy consisting of plate gamma and M23B6
   phases was prepared as interlayer for the transient liquid phase (TLP)
   bonding of Rene' N5 nickel-base single crystal superalloy. The molten
   Ni-Cr-Co-W-Mo-Ta-Re-B alloy exhibited an excellent wettability on the
   nickel-base superalloy. The TLP bonding experiment has been carried out
   in vacuum furnace at 1,240 degrees C for 12 h and followed by post-weld
   heat treatment (PWHT) at 1,305 degrees C for 4 h. PWHT eliminated the
   inter-metallic compounds and promoted the formation of. gamma '
   precipitates in the bonding region. A more uniform microhardness profile
   of TLP joint was found after PWHT. The shear strength of the joint after
   PWHT significantly increased to 533.4 MPa compared with the value of
   437.2 MPa without PWHT.
ZR 0
TC 2
ZS 0
Z8 0
ZB 0
Z9 2
SN 0334-6455
UT CCC:000406090300004
ER

PT J
AU Yang, Jun Gil
   Park, Joo Hyun
TI Distribution Behavior of Aluminum and Titanium Between Nickel-Based
   Alloys and Molten Slags in the Electro Slag Remelting (ESR) Process
SO METALLURGICAL AND MATERIALS TRANSACTIONS B-PROCESS METALLURGY AND
   MATERIALS PROCESSING SCIENCE
VL 48
IS 4
BP 2147
EP 2156
PD AUG 2017
PY 2017
AB The equilibrium reaction between Ni alloys and CaO-Al2O3-CaF2-TiO2
   system electroslag remelting (ESR) slags was investigated in the
   temperature range of 1773 K to 1873 K (1500 A degrees C to 1600 A
   degrees C) at p(O-2) = 10(-16) atm in order to obtain the optimized
   composition of the slags for producing Ni alloys with various Al and Ti
   ratios. In addition, the temperature dependence of the reaction
   equilibria between the ESR slags and Ni alloys was also evaluated. The
   stable ionic species of titanium in the ESR slag under the present
   experimental conditions was experimentally confirmed to be mainly Ti4+
   (i.e., TiO2) by X-ray photoelectron spectroscopy analysis of the
   quenched samples. The activity-composition relationship of TiO2 and
   Al2O3 in the ESR slag was determined as a function of the Al/Ti ratio of
   the alloys and the CaF2 content of the slags in conjunction with the
   activity ratio of Al to Ti in the alloys calculated from the
   FactSage(TM) 7.0 software. The temperature dependence of the
   activity-composition relationship of TiO2 and Al2O3 in the slag showed
   good linear correlations, and the equilibrium content ratio of TiO2 to
   Al2O3 at a fixed activity ratio increased with increasing temperature,
   which was expected based on the standard enthalpy change of the
   reaction. Thus, higher amounts of TiO2 should be added at higher
   operation temperatures in the ESR process. A 120 kg scale pilot ESR test
   (2000 A and 16 V) was performed to produce a commercial grade Ni-based
   superalloy based on the activity-composition relationship of the slag
   components obtained in the present study. Consequently, the contents of
   Al and Ti in the solidified ESR ingot were nearly the same as that of
   the original electrode throughout the entire length (280 mm) after the
   ESR process. (C) The Minerals, Metals & Materials Society and ASM
   International 2017
Z8 0
ZS 0
TC 4
ZB 0
ZR 0
Z9 4
SN 1073-5615
UT CCC:000404516400023
ER

PT J
AU Nandwana, Peeyush
   Elliott, Amy M.
   Siddel, Derek
   Merriman, Abbey
   Peter, William H.
   Babu, Sudarsanam S.
TI Powder bed binder jet 3D printing of Inconel 718: Densification,
   microstructural evolution and challenges
SO CURRENT OPINION IN SOLID STATE & MATERIALS SCIENCE
VL 21
IS 4
BP 207
EP 218
PD AUG 2017
PY 2017
AB Traditional manufacturing of Inconel 718 components from castings and
   thermomechanical processing routes involve extensive post processing and
   machining to attain the desired geometry. Additive manufacturing (AM)
   technologies including direct energy deposition (DED), selective laser
   melting (SLM), electron beam melting (EBM) and binder jet 3D printing
   (BJ3DP) can minimize scrap generation and reduce lead times. While there
   is extensive literature on the use of melting and solidification based
   AM technologies, there has been limited research on the use of binder
   jet 3D printing. In this paper, a brief review on binder jet additive
   manufacturing of Inconel 718 is presented. In addition, existing
   knowledge on sintering of Inconel 718 has been extended to binder jet 3D
   printing. We found that supersolidus liquid phase sintering (SLPS) is
   necessary to achieve full densification of Inconel 718. SLPS is
   sensitive to the feedstock chemistry that has a strong influence on the
   liquid volume fraction at the processing temperature. Based on these
   results, we discuss an empirical framework to determine the role of
   powder particle size and liquid volume fraction on sintering kinetics.
   The role of powder packing factor and binder saturation on
   microstructural evolution is discussed. The current challenges in the
   use of BJ3DP for fabrication of Inconel 718, as well as, extension to
   other metal systems, are presented. (C) 2016 Elsevier Ltd. All rights
   reserved.
RI Babu, Sudarsanam S/D-1694-2010; Nandwana, Peeyush/; Elliott, Amelia/
OI Babu, Sudarsanam S/0000-0002-3531-2579; Nandwana,
   Peeyush/0000-0002-5147-1668; Elliott, Amelia/0000-0003-4575-4730
ZB 2
ZR 0
Z8 0
TC 35
ZS 0
Z9 35
SN 1359-0286
UT CCC:000408788200004
ER

PT J
AU Xu, Huali
   Liu, Wen
   Lu, Fenggui
   Wang, Peng
   Ding, Yuming
TI Evolution of carbides and its characterization in HAZ during NG-TIG
   welding of Alloy 617B
SO MATERIALS CHARACTERIZATION
VL 130
BP 270
EP 277
PD AUG 2017
PY 2017
AB The carbides evolution affected by heating will have great effect on the
   mechanical property of welded components. The paper focused on the
   microstructure characterization and carbides evolution under different
   thermal cycle in narrow-gap tungsten inert gas welding (NG-TIG) on Alloy
   617B. The carbides were characterized to be M23C6 by TEM in 617B base
   metal (BM), which distribute along the grain boundaries and within the
   grains in roughly similar size and characteristics. However, many kinds
   of multi-carbides and various characteristics were found in heat
   affected zone (HAZ) with different distance to fusion line, which
   contributed to different heating peak temperatures (T-p). As the T-p
   reaches the solvus temperature of M23C6 carbides, M23C6 carbides show
   partial dissolution and M6C will form at the interface gamma/M23C6 due
   to the segregation of element Mo. Upon the eutectic temperature, the
   surviving M23C6 carbides react with the surrounding gamma matrix and
   then it leads to the formation of liquid film. Some phases with lamellar
   structure composed of M6C and M23C6 multi carbides and islands of
   gamma-austenite will occur as the temperature decreases. In addition, a
   large number of fine granular Cr-rich second phases like texturing
   morphology, scattered around each new kind of multi-carbide after the
   post weld heat treatment (PWHT). Basing on the analysis result, it can
   be seen that the evolution behavior of carbides is determined by the
   thermal input during NG-TIG welding process. No adverse effects, such as
   liquation cracking, have been brought into the welded joint due to the
   low thermal input, proving that NG-TIG is a suitable welding method to
   join Alloy 617B.
ZR 0
Z8 1
ZS 0
TC 10
ZB 0
Z9 10
SN 1044-5803
UT CCC:000409284900032
ER

PT J
AU Liu, Ming-can
   Sheng, Guang-min
   He, Hong-jie
   Jiao, Ying-jun
TI Microstructural evolution and mechanical properties of TLP bonded joints
   of Mar-M247 superalloys with Ni-Cr-Co-W-Ta-B interlayer
SO JOURNAL OF MATERIALS PROCESSING TECHNOLOGY
VL 246
BP 245
EP 251
PD AUG 2017
PY 2017
AB The three-stage isothermal solidification process of TLP bonded Mar-M247
   nickel-based superalloy was studied. The transient liquid phase bonding
   of Mar-M247 superalloys was conducted at 1150 degrees C for 1,60, 120
   and 240 min. Dendritic formation and solute partitioning governed the
   microstructure development. Ni-rich solid solution, Ni-rich boride
   W-rich boride and other carboborides were formed in the joint area. The
   maximum tensile strength of 443 MPa was obtained when TLP bonding at
   1150 degrees C for 240 min. It had completed isothermal solidification.
   After isothermal solidification, the distribution of microhardness
   across the joints was more homogeneous. Enrichment of refractory
   elements in the Ni-Cr-Co-W-Ta-B interlayer was detrimental to the
   process of isothermal solidification. The presence of hard and brittle
   borides reduced the hardness and tensile strength of the bonded area.
   Post-bonding heat treatments are suggested to improve mechanical
   properties in future studies. (C) 2017 Elsevier B.V. All rights
   reserved.
ZB 0
TC 10
ZR 0
Z8 0
ZS 0
Z9 10
SN 0924-0136
UT CCC:000401882500025
ER

PT J
AU Li, Chuanjun
   Yuan, Zhaojing
   Fan, Yafu
   He, Shengya
   Xuan, Weidong
   Li, Xi
   Zhong, Yunbo
   Ren, Zhongming
TI Microstructure and mechanical properties of a Ni-based superalloy after
   heat treatment in a steady magnetic field
SO JOURNAL OF MATERIALS PROCESSING TECHNOLOGY
VL 246
BP 176
EP 184
PD AUG 2017
PY 2017
AB The effect of heat treatment with the aid of a steady magnetic field
   (SMF) on microstructure and mechanical properties of the superalloy
   DZ483 was investigated. The SMF was found to reduce the average size of
   gamma' precipitates and also to delay their splitting in the dendrite
   core, but had no pronounced effect on the morphology of the precipitates
   in the interdendritic region. Measurement of the distribution of
   alloying elements showed that the degree of microsegregation in the
   samples heat treated in the SMF was higher than in those without the
   SMF. It is concluded that the SMF reduced the diffusivity of the
   alloying elements and thus decreased the coarsening rate of the
   precipitates, which led to a reduction of their average size and a delay
   of their splitting. With respect to the mechanical properties it was
   found that the Vickers hardness and the tensile strength of the samples
   after heat treatment in the SMF increased. According to the
   precipitation hardening theory, the Orowan process is the dominating
   deformation mechanism in DZ483 at a high temperature and thus the DZ483
   samples with a smaller size of gamma' precipitates after heat treatment
   in the SMF showed a better tensile performance. (C) 2017 Elsevier B.V.
   All rights reserved.
ZR 0
ZS 0
TC 6
Z8 2
ZB 0
Z9 7
SN 0924-0136
UT CCC:000401882500018
ER

PT J
AU Hedayati, O.
   Korei, N.
   Adeli, M.
   Etminanbakhsh, M.
TI Microstructural evolution and interfacial diffusion during heat
   treatment of Hastelloy/stainless steel bimetals
SO JOURNAL OF ALLOYS AND COMPOUNDS
VL 712
BP 172
EP 178
PD JUL 25 2017
PY 2017
AB Hastelloy/stainless steel bimetals have found wide applications in
   chemical, petrochemical, and marine applications. In this study, the
   effect of short-time exposure to elevated temperatures on an explosively
   welded Hastelloy/stainless steel bimetal was investigated. Samples
   prepared from the bimetal were heat-treated at 800 degrees C, 900
   degrees C, 1000 degrees C, and 1100 degrees C for times up to 3 h.
   Microscopic examination of the interface showed no variations in the
   microstructure after heating at 800 degrees C even at longer times. At
   900 degrees C and 1000 degrees C, the interdiffusion of atoms became
   significant; arrays of carbide precipitates appeared in the
   microstructure on the Hastelloy side which seemed to coarsen with
   increase in temperature and time. At temperatures as high as 1100
   degrees C, 30min of heat treatment resulted in the formation of a
   significant number of coarse carbide precipitates on the Hastelloy side,
   as well as a line of carbides on the steel side. It was concluded that
   these bimetals may not be suitable for application in service
   temperatures higher than 800 degrees C. Even short-time exposure to
   elevated temperatures can develop coarse carbide networks at the
   interface, rendering the weld unreliable and susceptible to failure. (C)
   2017 Elsevier B.V. All rights reserved.
RI Adeli, Mandana/S-3800-2018; Adeli, Mandana/
OI Adeli, Mandana/0000-0001-8494-4751
ZB 0
Z8 0
ZS 0
TC 5
ZR 1
Z9 6
SN 0925-8388
UT CCC:000401881000023
ER

PT J
AU Wu, Yuting
   Liu, Yongchang
   Li, Chong
   Xia, Xingchuan
   Huang, Yuan
   Li, Huijun
   Wang, Haipeng
TI Deformation behavior and processing maps of Ni3Al-based superalloy
   during isothermal hot compression
SO JOURNAL OF ALLOYS AND COMPOUNDS
VL 712
BP 687
EP 695
PD JUL 25 2017
PY 2017
AB To study the hot deformation behavior of Ni3Al-based alloy, hot
   compression tests were conducted in the temperature range of 1050-1250
   degrees C with the strain rates from 0.01 to 10 s(-1). With the increase
   in deformation temperature and the decrease in strain rate, flow stress
   of the Ni3Al-based alloy would be decreased. Based on the obtained
   constitutive equation, the calculated values of peak flow stress are in
   good agreement with the experimental ones, and the activation
   deformation energy is determined as 802.71 kJ/mol. Moreover, by dynamic
   material model (DMM), processing maps of the hot-deformed Ni3Al-based
   alloys are established. It is indicated that the optimum processing
   parameters for the studied alloy correspond to deformation temperature
   of 1250 degrees C and strain rates from 0.01 to 0.1 s(-1). Specimens
   deformed under the optimum processing conditions exhibit fine and
   uniform grains, which is a typical dynamic recrystallization (DRX)
   microstructure. The DRX degree could be effectively enhanced with the
   increase of deformation temperature and the decrease of strain rate. (C)
   2017 Elsevier B.V. All rights reserved.
RI liu, yong/AAD-1467-2019
ZS 1
TC 38
ZB 0
ZR 0
Z8 3
Z9 40
SN 0925-8388
UT CCC:000401881000089
ER

PT J
AU Pradhan, S. K.
   Mandal, S.
   Athreya, C. N.
   Babu, K. Arun
   de Boer, B.
   Sarma, V. Subramanya
TI Influence of processing parameters on dynamic recrystallization and the
   associated annealing twin boundary evolution in a nickel base superalloy
SO MATERIALS SCIENCE AND ENGINEERING A-STRUCTURAL MATERIALS PROPERTIES
   MICROSTRUCTURE AND PROCESSING
VL 700
BP 49
EP 58
PD JUL 17 2017
PY 2017
AB Dynamic recrystallization (DRX) kinetics and its association with
   annealing twins in alloy 617 has been studied in a range of strain rates
   (0.001 s(-1) to 10 s(-1)) and temperatures (1173-1473 K). In both low (<
   0.1 s(-1)) and high (>= 1 s(-1)) strain rate domains, DRX fraction is
   high as compared to intermediate strain rate (similar to 0.1 s(-1)). The
   lower critical strain for DRX initiation with higher growth of DRX
   grains is responsible for large DRX fraction with coarse grains
   microstructure in the low strain rate domain. In contrast, DRX at higher
   strain rates is mainly controlled by the large stored energy along with
   adiabatic temperature rise which leads to higher DRX nucleation. It is
   also noticed that the evolution of twins is greatly influenced by
   deformation temperature at all imposed strain rates. Here, the evolution
   of twins is quantified by measuring twin boundary length fraction and
   length density. The twin-length density increases with increase in DRX
   fraction at low temperatures (< 1423 K) but decreases with increasing
   DRX fraction at high temperatures (>= 1423 K). An exponential rise in
   recrystallized grain size with DRX fraction is observed at a temperature
   >= 1423 K. This suggests that rapid migration of high-angle boundaries
   happened at >= 1423 K which may not be favorable for nucleation of twins
   during DRX.
RI Vadlamani, Subramanya Sarma/A-1980-2010; PRADHAN, SUMANTA KUMAR/AAC-4387-2019; C N, Athreya/
OI Vadlamani, Subramanya Sarma/0000-0002-7685-6804; C N,
   Athreya/0000-0002-1129-2622
ZR 0
ZB 0
ZS 0
Z8 4
TC 33
Z9 33
SN 0921-5093
UT CCC:000406564300007
ER

PT J
AU Kreitcberg, Alena
   Brailovski, Vladimir
   Turenne, Sylvain
TI Elevated temperature mechanical behavior of IN625 alloy processed by
   laser powder-bed fusion
SO MATERIALS SCIENCE AND ENGINEERING A-STRUCTURAL MATERIALS PROPERTIES
   MICROSTRUCTURE AND PROCESSING
VL 700
BP 540
EP 553
PD JUL 17 2017
PY 2017
AB Inconel 625 alloy tensile specimens fabricated by laser powder-bed
   fusion and subjected to different post-processing treatments, such as
   stress relief annealing, low-temperature solution treatment and hot
   isostatic pressing, were tested at room temperature and at 760 degrees
   C. These tests revealed significant embrittlement of the laser
   powder-bed fused specimens at 760 degrees C. The specimens'
   microstructure and fracture surface were studied before and after
   tensile testing using scanning and transmission electron microscopy, and
   the results of that analysis were used to explain the observed
   phenomenon of elevated temperature embrittlement.
RI Brailovski, Vladimir/J-9450-2012
OI Brailovski, Vladimir/0000-0003-0035-8566
ZR 2
ZS 0
TC 15
ZB 0
Z8 1
Z9 18
SN 0921-5093
UT CCC:000406564300062
ER

PT J
AU Lu, G. X.
   Liu, J. D.
   Qiao, H. C.
   Jin, T.
   Sun, X. F.
TI Crack appearance of a laser shock-treated single crystal nickel-base
   superalloy after isothermal fatigue failure
SO SURFACE & COATINGS TECHNOLOGY
VL 321
BP 74
EP 80
PD JUL 15 2017
PY 2017
AB Isothermal fatigue testing was conducted on single crystal nickel-base
   superalloys. Distinct cracking behaviors were found to occur in the
   specimens treated by different laser shock processing (ISP)
   technologies. A crack generally initiates from the casting micropore.
   For the well surface strengthened specimens suffered high laser shock
   intensities, the crack initially grows along one or more of the {111}
   planes and falls on the edge of the cylindrical specimen. For the poorly
   strengthened specimens, the final fracture area is usually located
   inside. (C) 2017 Elsevier B.V. All rights reserved.
RI Lu, Guoxin/R-1285-2016
OI Lu, Guoxin/0000-0002-9734-3311
ZB 0
ZR 0
ZS 0
TC 2
Z8 2
Z9 4
SN 0257-8972
UT CCC:000405881900010
ER

PT J
AU Hu, Y. L.
   Lin, X.
   Yu, X. B.
   Xu, J. J.
   Lei, M.
   Huang, W. D.
TI Effect of Ti addition on cracking and microhardness of Inconel 625
   during the laser solid forming processing
SO JOURNAL OF ALLOYS AND COMPOUNDS
VL 711
BP 267
EP 277
PD JUL 15 2017
PY 2017
AB The effect of Ti addition on the cracking and microhardness of Ni-based
   superalloy Inconel 625 during the laser solid forming was investigated.
   With the increase of Ti content, the crack rate decreased till nil
   because of shrunken solidification temperature range and sufficient
   liquid phase healing the solidification cracks by back-filling in the
   terminal solidification stage. The addition of Ti promoted the formation
   of (gamma+Laves) eutectic phase and led to the transformation of
   morphology of the Laves phase from the dotted or short rod to the
   lamellar and massive network. When the content of Ti exceeded 5 wt %,
   the microhardness of the alloys improved by 100 HV compared with the
   alloys containing below 5 wt % Ti addition. The increase in
   microhardness can be mainly ascribed to a network distribution of the
   (gamma+Laves) eutectic phase. (C) 2017 Elsevier B.V. All rights
   reserved.
RI Lin, Xin/L-9950-2013
OI Lin, Xin/0000-0002-7491-8928
TC 15
Z8 2
ZS 0
ZR 0
ZB 0
Z9 17
SN 0925-8388
UT CCC:000401593200034
ER

PT J
AU Lukina, E. A.
   Bazaleeva, K. O.
   Petrushin, N. V.
   Treninkov, I. A.
   Tsvetkova, E. V.
TI Effect of the Selective Laser Melting Parameters on the Structure-Phase
   State of a ZhS6K-VI Nickel Superalloy
SO RUSSIAN METALLURGY
IS 7
BP 594
EP 600
DI 10.1134/S0036029517070102
PD JUL 2017
PY 2017
AB The influence of the technological parameters of selective laser melting
   (SLM) on the structure-phase state of a ZhS6K-VI nickel superalloy
   synthesized is studied by X-ray diffraction, scanning electron
   microscopy, and transmission electron microscopy. A nickel solid
   solution, an ordered gamma' phase, and carbide inclusions form in the
   alloy at a scanning speed of 600-1200 mm/s, a laser beam power of
   170-200 W, and various melting strategies. The following texture is
   shown to form in the alloy during SLM: the laser scanning plane
   predominantly coincides with the crystallographic {100} plane. The lower
   the scanning speed or the laser power, the stronger the texture. The
   alloy of found to be susceptible to cracking, which decreases with
   increasing scanning speed.
RI Bazaleeva, Kseniya/AAH-9839-2019
ZR 0
TC 0
ZS 0
ZB 0
Z8 0
Z9 0
SN 0036-0295
EI 1555-6255
UT WOS:000415589400010
ER

PT J
AU Zhang, Yanqiu
   Jiang, Shuyong
   Chen, Can
   Hu, Li
   Zhu, Xiaoming
TI Hot workability of a NiTiCu shape memory alloy with acicular martensite
   phase based on processing maps
SO INTERMETALLICS
VL 86
BP 94
EP 103
PD JUL 2017
PY 2017
AB Hot deformation behavior and processing maps of Ni45Ti50Cu5 (at.%) shape
   memory alloy (SMA), which possesses acicular martensite phase at room
   temperature, were investigated systematically based on isothermal
   compression tests at the temperatures ranging from 600 to 1000 degrees C
   and the strain rates ranging from 0.0005 to 0.5 s(-1). The flow stresses
   of the studied alloy were found to be dependent on the strain rate as
   well as the temperature. Processing maps at strains of 0.3, 0.6 and 0.9
   were constructed on the basis of dynamic material model (DMM) theory by
   using the flow stresses obtained from compression tests. According to
   the processing maps, flow instability was found to mainly occur in the
   region with high strain rate and the scope of instability region was
   found to increase with the increase in the true strain. Based on the
   combination of processing map and microstructural observations,
   microstructural defects were found in the alloy samples deformed in the
   instability regions and the parameters suitable for hot working of the
