Repository: MatInfoUB/NLP-Queries

File: Cobalt_superalloys_thermomechanical_processing3.txt (part 14 of 21)
FN Clarivate Analytics Web of Science
   1230 degrees C for 3 h, followed by air cooling and finally aging
   treatment was done at 850 and 950 degrees C for 8, 16 and 24 h applied
   after solution treatment According to the obtained results, the optimum
   microstructure and mechanical properties were observed at 850 degrees C
   for 16 h. (C) 2010 Elsevier B.V. All rights reserved.
RI Farhangi, Hassan/W-9678-2018; Farhangi, Hasan/W-3246-2018
TC 12
ZR 0
ZS 0
ZB 0
Z8 2
Z9 13
SN 0925-8388
UT CCC:000278744600072
ER

PT J
AU Li Weizhou
   Wang Qimin
   Gong Jun
   Sun Chao
   Jiang Xin
TI ONE-STEP DEPOSITION AND INTERFACIAL ADHESIVE STRENGTH OF THE MULTILAYER
   SYSTEM WITH A DIFFUSION BARRIER
SO ACTA METALLURGICA SINICA
VL 46
IS 5
BP 561
EP 568
PD MAY 11 2010
PY 2010
AB M-Cr-Al-Y (M=Ni and/or Co) coatings with the good comprehensive property
   among anti-oxidation, anti-corrosion and mechanical properties have been
   widely used for the protection for the gas turbine components. However,
   after a long-term thermal exposure to high temperature atmosphere in
   service, the coatings are rapidly degraded. The main cause is ascribed
   to the intensive element interdiffusion between the coating and the
   substrate. To suppress the interdiffusion, addition of a diffusion
   barrier (DB) is required at the interface of the overlayer and the
   substrate. However, M-Cr-Al-Y coating system with a ceramic diffusion
   barrier prepared by a conventional two-step arc ion plating (AIP) on the
   superalloy substrate would reduce the interfacial adhesive strength. In
   this paper, the multilayer system of Ni-Cr-Al-Y-Si overlayer with a DB
   and a bond coat (BC) was deposited on the DSM11 substrate by one-step
   AIP. The anti-oxidation property, the anti-diffusion ability of the
   barrier and the interfacial adhesive strength of the multilayer system
   were investigated. The results indicate that the multilayer can provide
   more effective protection for the DSM11 substrate than the single
   coating at high temperature. After 100 h thermal exposure at 1050
   degrees C. the surface Al2O3 scales are continuous, dense, and only very
   little amounts of alloy elements diffused from the substrate is detected
   in the overlayer. After 100 cyc cycles between 1050 degrees C and room
   temperature (RT), the barrier layer has still well adhesive to the
   overlayer and the substrate. The tensile adhesion test shows that the
   interfacial adhesive strength is 63.6 MPa for the annealed multilayer
   system, which is about 20 MPa higher than that of the coating system
   with a DB on the DSM11 substrate deposited by the two-step AIP. The
   one-step AIP method can increase the interfacial adhesive strength and
   improve the anti-oxidation performance of the multilayer with DB.
RI qimin, wang/C-2625-2014
ZB 0
ZR 0
Z8 2
TC 1
ZS 0
Z9 2
SN 0412-1961
UT CCC:000278475200007
ER

PT J
AU Jiang, S. M.
   Xu, C. Z.
   Li, H. Q.
   Ma, J.
   Gong, J.
   Sun, C.
TI High temperature corrosion behaviour of a gradient NiCoCrAlYSi coating
   I: Microstructure evolution
SO CORROSION SCIENCE
VL 52
IS 5
BP 1746
EP 1752
PD MAY 2010
PY 2010
AB A gradient NiCoCrAlYSi coating was prepared by a combined method of arc
   ion plating and subsequent diffusion treatment. The microstructure of
   the gradient coating was investigated in the as-annealed condition and
   after oxidation at 1000 degrees C. During the oxidation, an in situ
   diffusion barrier composed of Cr(W)-rich sigma phases was formed in the
   interdiffusion zone, resulting in an effective inhibition of inward
   diffusion of Al. The formation of the in situ diffusion barrier layer is
   also discussed. (C) 2010 Elsevier Ltd. All rights reserved.
ZB 0
Z8 2
ZS 0
TC 27
ZR 0
Z9 27
SN 0010-938X
UT CCC:000277224400025
ER

PT J
AU Laux, Britta
   Roesler, Joachim
TI Development of Ni-Mn-based alloys for the fast epitaxial braze-repair of
   single-crystalline nickel-based superalloys
SO INTERNATIONAL JOURNAL OF MATERIALS RESEARCH
VL 101
IS 5
BP 614
EP 622
PD MAY 2010
PY 2010
AB Diffusion brazing is a widely-used technology for the repair of cracks
   in hot section turbine components, mostly fabricated from nickel-based
   superalloys. However, the filling of wide cracks in the range of 100-300
   mu m is difficult since the precipitation of brittle secondary phases,
   which are formed by the conventionally used melting point depressants B
   and Si, leads to deteriorating mechanical properties. Therefore, new
   Ni-Mn-based braze alloys were developed which allow a very fast
   epitaxial healing of particularly wide cracks in single-crystalline
   components. As B and Si are replaced by Mn, the repair process can be
   significantly shortened since the epitaxial solidification is not
   completely controlled by diffusion but can also be controlled by
   cooling. Ni-Mn-based systems enhanced by Al, Cr and Ti were
   investigated. In this work an improved brazing cycle for the
   minimization of porosity within the braze gap as well as an enhanced
   heat treatment, which produces a gamma/gamma' microstructure very
   similar to the parent material, are presented. Results from tensile
   tests at room temperature and at 900 degrees C conducted on 300 mu m gap
   width samples are discussed.
TC 0
ZB 0
ZS 0
ZR 0
Z8 0
Z9 0
SN 1862-5282
UT CCC:000278825700010
ER

PT J
AU Egbewande, A. T.
   Buckson, R. A.
   Ojo, O. A.
TI Analysis of laser beam weldability of Inconel 738 superalloy
SO MATERIALS CHARACTERIZATION
VL 61
IS 5
BP 569
EP 574
PD MAY 2010
PY 2010
AB The susceptibility of pre-weld heat treated laser beam welded IN 738
   superalloy to heat affected zone (HAZ) cracking was studied. A pre-weld
   heat treatment that produced the minimal grain boundary liquation
   resulted in a higher level of cracking compared to those with more
   intergranular liquation. This deviation from the general expectation of
   influence of intergranular liquation extent on HAZ microfissuring is
   attributable to the reduction in the ability of the base alloy to
   accommodate welding tensile stress that accompanied a pre-weld heat
   treatment condition designed to minimize intergranular liquation.
   Furthermore, in contrast to what has been generally reported in other
   nickel-based superalloys, a decrease in laser welding speed resulted in
   increased HAZ cracking in the IN 738, which can be attributed to
   exacerbated process instability at lower welding speeds. (C) 2010
   Elsevier Inc. All rights reserved.
Z8 8
ZR 0
ZS 0
ZB 0
TC 53
Z9 58
SN 1044-5803
UT CCC:000278263000011
ER

PT J
AU Montakhab, M.
   Behjati, P.
TI Modelling correlation between hot working parameters and flow stress of
   IN625 alloy using neural network
SO MATERIALS SCIENCE AND TECHNOLOGY
VL 26
IS 5
BP 621
EP 625
PD MAY 2010
PY 2010
AB In this work, an optimum multilayer perceptron neural network is
   developed to model the correlation between hot working parameters
   (temperature, strain rate and strain) and flow stress of IN625 alloy.
   Three variations of standard back propagation algorithm (Broyden,
   Fletcher, Goldfarb and Shanno quasi-Newton, Levenberg-Marquardt and
   Bayesian) are applied to train the model. The results show that, in this
   case, the best performance, minimum error and shortest converging time
   are achieved by the Levenberg-Marquardt training algorithm. Comparing
   the predicted values and the experimental values reveals that a well
   trained network is capable of accurately calculating the flow stress of
   the alloy as a function of the processing parameters. Sensitivity
   analysis revealed that temperature has the largest effect on the flow
   stress of the alloy being in good agreement with the metallurgical
   fundamentals.
Z8 0
ZR 0
ZB 0
TC 1
ZS 0
Z9 1
SN 0267-0836
UT CCC:000278470500019
ER

PT J
AU Ray, A. K.
   Bose, S. C.
   De, P. K.
   Das, H. K.
   Mandal, D.
   Alam, H. Z.
   Sharma, V. S. R. A.
   Das, D. K.
TI Evaluation of the Lifetime and Effect of Furnace Thermal Cycling on
   Stress Rupture Behaviour of a Thermal Barrier Coated Superalloy Used in
   a Turbine Blade
SO CANADIAN METALLURGICAL QUARTERLY
VL 49
IS 2
BP 191
EP 204
DI 10.1179/cmq.2010.49.2.191
PD APR 2010
PY 2010
AB This paper highlights the trends recently observed while evaluating the
   lifetime of a thermal barrier coated (TBC) AE-437A Ni base superalloy
   mostly employed for manufacturing compressor and stationary stator
   blades in aero turbines from accelerated creep tests in air at 800
   degrees C. Based on accelerated stress rupture properties, the TBC
   specimens had superior life in terms of rupture hours compared to that
   of the bare substrate as severe high temperature oxidation is likely the
   cause of the reduced lifetime of the bare substrate while accelerated
   creep experiments are carried out in an oxidizing environment. The
   effect of furnace thermal cycling on accelerated creep properties of the
   TBC samples at 70 MPa and 800 degrees C was also studied. It was
   observed that furnace thermal cycling (10 to 50, one hour thermal
   cycles) prior to creep loading, drastically reduces the rupture life of
   the TBCs. The life of thermal barrier coating prior to delamination and
   spallation is dominated by micro-cracking in both the thermally grown
   oxide and the yttria stabilized zirconia top coat. The damage generated
   by this micro-cracking is expected to be a primary life limiting factor.
   Delamination of top coat layer and bond coat from the substrate occurred
   at very high creep stress, whereas delamination of TBC from the bond
   coat was evident at intermediate creep stress level.
Z8 0
ZB 0
TC 1
ZR 0
ZS 0
Z9 1
SN 0008-4433
UT CCC:000278503500010
ER

PT J
AU Liu, Chengbao
   Shen, Jian
   Zhang, Jian
   Lou, Langhong
TI Effect of Withdrawal Rates on Microstructure and Creep Strength of a
   Single Crystal Superalloy Processed by LMC
SO JOURNAL OF MATERIALS SCIENCE & TECHNOLOGY
VL 26
IS 4
BP 306
EP 310
DI 10.1016/S1005-0302(10)60050-3
PD APR 2010
PY 2010
AB A nickel base single crystal (SC) superalloy was directionally
   solidified using liquid metal cooling (LMC) process at various
   withdrawal rates. The microstructure was refined as increasing the
   withdrawal rate from 3 to 12 mm/min. However, higher withdrawal rate of
   15 mm/min induced the formation of stray grains. Size and volume
   fraction of the eutectics were found to decrease with the increasing in
   withdrawal rate. After solution heat treatment at 1250 degrees C,
   un-dissolved eutectic was observed in specimens. High temperature creep
   rupture life was observed to be very sensitive to the fraction of these
   remaining eutectics. Creep rupture tests at 1000 degrees C/235 MPa
   showed that refined microstructure and low fraction of the remaining
   eutectic lead to significant improvement of the rupture life.
ZR 0
TC 24
Z8 14
ZS 0
ZB 0
Z9 31
SN 1005-0302
UT CCC:000277698000003
ER

PT J
AU Beck, Tilmann
   Lang, Karl-Heinz
   Loehe, Detlef
TI Interaction of thermally induced and mechanical fatigue
SO TRANSACTIONS OF THE INDIAN INSTITUTE OF METALS
VL 63
IS 2-3
BP 195
EP 202
DI 10.1007/s12666-010-0027-8
PD APR 2010
PY 2010
AB The influence of superimposed total strain controlled HCF loadings on
   TMF life is presented and discussed for several cast Al-Si alloys, the
   Ni-base superalloy Inconel 617 and the cast iron GJS-700. Except for
   GJS-700, a threshold of the superimposed HCF loading is observed, below
   of which TMF life is not significantly affected. The strong decrease of
   TMF life as soon as the HCF amplitude exceeds this threshold is due to
   fundamental changes in the crack propagation mechanisms. The paper
   closes with a brief overview on lifetime prediction methods for TMF and
   their application in the case of TMF/HCF loadings.
RI Beck, Tilmann/C-9511-2017
ZB 0
ZR 0
TC 10
ZS 0
Z8 0
Z9 10
SN 0972-2815
UT CCC:000284616400017
ER

PT J
AU Ning Yongquan
   Yao Zekun
   Xie Xinghua
   Guo Hongzhen
   Tan Lijun
   Tao Yu
TI STRENGTHENING MECHANISM OF POWDER METALLURGY SUPERALLOY BY HOT-DIE
   FORGING plus DIRECT AGING
SO ACTA METALLURGICA SINICA
VL 46
IS 3
BP 324
EP 328
PD MAR 11 2010
PY 2010
AB Hot-die forging+direct aging processing was used to improve the
   microstructure and mechanical property of P/M superalloy FGH 4096, a
   kind of materials used in turbine disk, which includes a solution
   treatment at 1130 degrees C for 0.5 h, multiaxially forging (total
   deformation about 100%) and direct aging at 760 degrees C for 16 h, in
   addition, drawing (70%) and upseting (40%)+direct aging treatment has
   also been invesigated. OM, SEM and TEM were employed to study the
   microstructure evolution and strengthen mechanism. It was found that the
   direct aging treatment has obvious effect on strengthening, especially,
   for the multiaxially forged alloy, in which dynamic recrystallization
   appeared, and the previous particle boundary is replaced by clean
   recrystallized boundary and the grain is refined to about 6 mu m. After
   direct aging the average size of gamma' phase is 80 nm, and the tangled
   dislocation is still reserved. The strengthening mechanisms include
   grain refinement, clean boundary, thermomechanical deformation and
   gamma' phase precipitation.
ZS 0
ZR 0
TC 3
ZB 0
Z8 5
Z9 6
SN 0412-1961
UT CCC:000276824000009
ER

PT J
AU Laux, Britta
   Piegert, Sebastian
   Roesler, Joachim
TI Advanced Braze Alloys for Fast Epitaxial High-Temperature Brazing of
   Single-Crystalline Nickel-Base Superalloys
SO JOURNAL OF ENGINEERING FOR GAS TURBINES AND POWER-TRANSACTIONS OF THE
   ASME
VL 132
IS 3
BP 32101
EP 32101
PD MAR 2010
PY 2010
AB High-temperature diffusion brazing is a very important technology for
   filling cracks in components from single-crystalline nickel-base
   superalloys as used in aircraft engines and stationary gas turbines:
   Alloys, which are similar to the base material, are enhanced by a fast
   diffusing melting-point depressant (MPD) like boron or silicon, which
   causes solidification by diffusing into the base material. Generally,
   epitaxial solidification of single-crystalline materials can be achieved
   by use of conventional braze alloys; however, very long hold times are
   necessary to provide a complete diffusion of the MPD out of the braze
   gap. If the temperature is lowered before diffusion is completed,
   brittle secondary phases precipitate, which serve as nucleation sites
   for stray grains and, therefore, lead to deteriorating mechanical
   properties. It was demonstrated in earlier works that
   nickel-manganese-based braze alloys are appropriate systems for the
   braze repair of particularly wide gaps in the range of more than 200 mu
   m, which allow a significant shortening of the required hold times. This
   is caused by the complete solubility of manganese in nickel: Epitaxial
   solidification can be controlled by cooling in addition to diffusion. In
   this work, it will be shown that the nickel-manganese-based systems can
   be enhanced by chromium and aluminum, which is with regard to
   high-temperature applications, a very important aspect. Furthermore, it
   will be demonstrated that silicon, which could be identified as
   appropriate secondary MPD in recent works, can be replaced by titanium
   as this element has additionally a gamma' stabilizing effect. Several
   braze alloys containing nickel, manganese, chromium, aluminum, and
   titanium will be presented. Previously, the influence of the above
   mentioned elements on the nickel-manganese-based systems will be
   visualized by thermodynamic simulations. Afterward, different
   compositions in combination with a heat treatment, which is typical for
   nickel-base superalloys, will be discussed: A microstructure, which is
   very similar to that within the base material, can be presented. [DOI:
   10.1115/1.3159376]
ZS 0
TC 4
ZR 0
Z8 0
ZB 0
Z9 4
SN 0742-4795
UT CCC:000272388200006
ER

PT J
AU Tsang, J.
   Kearsey, R. M.
   Au, P.
   Seo, D.
   Oppenheimer, S.
   Cao, W.
TI Effect of composition and microstructure on the fatigue and
   creep-fatigue behaviour of Allvac 718Plus alloy
SO MATERIALS AT HIGH TEMPERATURES
VL 27
IS 1
BP 79
EP 88
PD MAR 2010
PY 2010
AB ATI Allvac has recently developed Allvac (R) 718Plus (TM) (718Plus), a
   new class of nickel-base superalloy to be used in high temperature
   turbine engine applications. This new alloy has an in-service
   temperature capability that is 55 degrees C (100 degrees F) higher than
   Inconel 718 and has better processing characteristics, thermal
   stability, and lower raw material cost compared with other superalloys
   such as Waspaloy. The fatigue and creep-fatigue behaviour of three
   different microstructural conditions of 718Plus were investigated; the
   standard fine grain (ASTM 8 +/- 1) microstructure produced by the
   standard heat treatment, the standard fine grain microstructure after
   long term thermal exposure (732 degrees C for 1000 h), and a fine grain
   microstructure with modified delta-phase particles. All three conditions
   of 718Plus showed a significantly improved threshold for fatigue crack
   propagation over the widely used disc material, Waspaloy. This is an
   important material property for damage tolerant engine design as it
   indicates that 718Plus has a potentially higher application stress range
   for which cracks or defects are effectively non-propagating. Waspaloy
   showed better creep-fatigue crack growth resistance than the 718Plus
   materials but prolonged thermal exposure does improve this property
   considerably, making it comparable to Waspaloy.
ZR 0
ZB 0
TC 5
ZS 0
Z8 0
Z9 5
SN 0960-3409
UT CCC:000274861300011
ER

PT J
AU Yang, Jinxia
   Zheng, Qi
   Zhang, Hongyu
   Sun, Xiaofeng
   Guan, Hengrong
   Hu, Zhuangqi
TI Effects of heat treatments on the microstructure of IN792 alloy
SO MATERIALS SCIENCE AND ENGINEERING A-STRUCTURAL MATERIALS PROPERTIES
   MICROSTRUCTURE AND PROCESSING
VL 527
IS 4-5
BP 1016
EP 1021
PD FEB 15 2010
PY 2010
AB The microstructure of IN792 alloy were investigated at the as-cast
   state, annealed state at 845 degrees C for 24 It, HS1220 and HS1120 heat
   treatment states (the material was solution heat treated at 1220 and
   1120 degrees C, respectively, followed by a two-stage ageing process
   with 4 h at 1080 degrees C and 24 h at 845 degrees C, which were named
   HS1220 and HS1120, respectively). The incipient points of eutectic and
   solution temperature of carbide are 1230 and 1260 degrees C,
   respectively, which are measured by metallographic examination. Chinese
   script MC-type carbides, rose-shaped gamma'/gamma eutectic and cubic
   gamma' phase are observed in the as-cast IN792 alloy. The annealed
   microstructure is the same as that of as-cast alloy because the
   annealing treatment only removes the residual cast stress. After HS1120
   solution treatment, MC-type carbides and rose-shaped gamma'/gamma
   eutectic partly dissolves into gamma matrix, and M(23)C(6) carbide that
   has a cube-cube orientation relationship with gamma matrix forms near
   gamma'/gamma eutectic and MC-type carbides. After HS1220 solution
   treatment, rose-shaped gamma'/gamma eutectic completely dissolves into
   gamma matrix, but morphology of carbides does not change. The subsequent
   aging treatments make gamma' phase arrange regularly, and induce
   re-precipitation of profuse fine gamma' particles throughout gamma
   matrix channels. (C) 2009 Elsevier B.V. All rights reserved.
ZS 0
ZB 0
Z8 7
TC 23
ZR 0
Z9 27
SN 0921-5093
UT CCC:000273983900021
ER

PT J
AU Aghaie-Khafri, M.
   Zargaran, A.
TI The Hot Formability of an Al-Cu-Mg-Fe-Ni Forging Disk
SO JOM
VL 62
IS 2
BP 37
EP 41
DI 10.1007/s11837-010-0029-3
PD FEB 2010
PY 2010
AB The high temperature formability of AA2618-T61 forged disk was studied
   by means of tensile test over temperatures and strain rates ranging from
   100 to 400 degrees C and 3 x 10(-5) -3 x 10(-3) s(-1), spectively. The
   constitutive equations of the material were calculated based on an
   Arrhenius-type equation and the ductility of the material was evaluated
   considering elongation and percent reduction of area. The results showed
   that both kinds of softening mechanisms, dynamic recovery and dynamic
   recrystallization, occurred during high temperature deformation of the
   alloy. Strain rate sensitivity of the material was evaluated in all the
   deformation conditions and the obtained values were used to calculate
   the apparent activation energy.
RI Aghaie-Khafri, Mehrdad/B-2317-2012
Z8 0
ZS 0
TC 3
ZR 0
ZB 0
Z9 3
SN 1047-4838
UT CCC:000274211000007
ER

PT J
AU Chiumenti, Michele
   Cervera, Miguel
   Salmi, Alessandro
   Agelet de Saracibar, Carlos
   Dialami, Narges
   Matsui, Kazumi
TI Finite element modeling of multi-pass welding and shaped metal
   deposition processes
SO COMPUTER METHODS IN APPLIED MECHANICS AND ENGINEERING
VL 199
IS 37-40
BP 2343
EP 2359
PD 2010
PY 2010
AB This paper describes the formulation adopted for the numerical
   simulation of the shaped metal deposition process (SMD) and the
   experimental work carried out at ITP Industry to calibrate and validate
   the proposed model. The SMD process is a novel manufacturing technology,
   similar to the multi-pass welding used for building features such as
   lugs and flanges on fabricated components (see Fig 1a and b) A fully
   coupled thermo-mechanical solution is adopted including phase-change
   phenomena defined in terms of both latent heat release and shrinkage
   effects Temperature evolution as well as residual stresses and
   distortions, due to the successive welding layers deposited, are
   accurately simulated coupling the heat transfer and the mechanical
   analysis. The material behavior is characterized by a
   thermo-elasto-viscoplastic constitutive model coupled with a
   metallurgical model Nickel super-alloy 718 is the target material of
   this work Both heat convection and heat radiation models are Introduced
   to dissipate heat through the boundaries of the component. An in-house
   coupled FE software is used to deal with the numerical simulation and an
   ad-hoc activation methodology is formulated to simulate the deposition
   of the different layers of filler material Difficulties and simplifying
   hypotheses are discussed Thermo-mechanical results are presented in
   terms of both temperature evolution and distortions, and compared with
   the experimental data obtained at the SMD laboratory of ITP. (C) 2010
   Elsevier BV All rights reserved
RI Chiumenti, Michele/J-8104-2015; Salmi, Alessandro/I-1705-2012; Dialami, Narges/E-2145-2015; Cervera, Miguel/I-4686-2014; de Saracibar, Carlos Agelet/K-9433-2014; Matsui, Kazumi/
OI Chiumenti, Michele/0000-0002-6286-7393; Salmi,
   Alessandro/0000-0002-7775-3014; Dialami, Narges/0000-0003-3115-7249;
   Cervera, Miguel/0000-0003-3437-6703; de Saracibar, Carlos
   Agelet/0000-0002-0352-1720; Matsui, Kazumi/0000-0002-9191-4494
ZB 0
Z8 1
TC 69
ZS 1
ZR 1
Z9 71
SN 0045-7825
UT CCC:000281487000003
ER

PT J
AU Chen, Lei
   Sun, Ellen Y.
   Yamanis, Jean
   Magdefrau, Neal
TI Oxidation Kinetics of Mn(1.5)Co(1.5)O(4)-Coated Haynes 230 and Crofer 22
   APU for Solid Oxide Fuel Cell Interconnects
SO JOURNAL OF THE ELECTROCHEMICAL SOCIETY
VL 157
IS 6
BP B931
EP B942
PD 2010
PY 2010
AB The oxidation behavior of Mn(1.5)Co(1.5)O(4) (MCO)-coated Haynes 230
   (H230) and Crofer 22 APU was investigated between 700 and 900 degrees C.
   The oxidation kinetics of the coated alloys was compared with that of
   base alloys at 800 degrees C. An apparent two-stage kinetics behavior of
   the MCO-coated Crofer 22 APU was observed. The coating effectively
   reduced the oxidation rate constants of Crofer 22 APU by 5.5 times,
   whereas it did not seem to affect the oxidation kinetics of H230. The
   oxidation activation energies of the coated alloys suggest distinctly
   different oxidation mechanisms between the coated H230 and Crofer 22
   APU. A Cr-modified spinel was observed in the interface region between
   the metal oxide scale and the spinel coating after long-term oxidation
   for both alloys. A semiquantitative model of oxidation kinetics was
   developed to explain the different behaviors observed. Apparently, the
   Cr-modified spinel may play a more important role on H230 during
   long-term oxidation. The heat-treatment of H230 in the reducing
   environment used for the MCO coating application processes appeared to
   debit oxidation resistance of the base alloy. The optimization of the
   MCO application process is expected to benefit oxidation resistance as
   well as chromia containment on H230. (C) 2010 The Electrochemical
   Society. [DOI: 10.1149/1.3391820] All rights reserved.
ZB 0
Z8 0
TC 31
ZR 0
ZS 0
Z9 31
SN 0013-4651
UT CCC:000277260200043
ER

PT J
AU Zhang, Huai-Ruo
   Ojo, O. A.
TI Cr-rich nanosize precipitates in a standard heat-treated Inconel 738
   superalloy
SO PHILOSOPHICAL MAGAZINE
VL 90
IS 6
BP 765
EP 782
PD 2010
PY 2010
AB An analytical transmission electron microscopy study was performed on
   the nature of nanosize secondary phase precipitates that form in
   standard heat-treated commercial nickel base superalloy IN 738. In
   addition to M5B3 borides and M23C6 carbides, the precipitates were found
   to also consist of particles of M2B-type boride phase, which is
   previously unreported in the alloy and rarely reported in nickel base
   superalloys. The M2B borides exhibited a dual crystallographic
   structure: body centered tetragonal and face centered orthorhombic.
   Analyses of electron diffraction patterns and high-resolution
   transmission electron microscopy images indicated that both crystal
   structures can co-exist in a single M2B particle as an inter-growth with
   the formation of planar defects. Crystallographic relationship between
   microconstituent phases in the heat-treated alloy were elucidated and
   the influence of the borides on resistance to grain boundary liquation
   cracking during high-temperature material processing, such as laser beam
   treatment, is discussed.
RI Zhang, Huairuo/M-9428-2014
OI Zhang, Huairuo/0000-0002-1984-1200
Z8 5
ZS 0
ZR 0
TC 20
ZB 1
Z9 21
SN 1478-6435
UT CCC:000274576900006
ER

PT J
AU Helminiak, M. A.
   Yanar, N. M.
   Pettit, F. S.
   Taylor, T. A.
   Meier, G. H.
TI The behavior of high-purity, low-density air plasma sprayed thermal
   barrier coatings
SO SURFACE & COATINGS TECHNOLOGY
VL 204
IS 6-7
BP 793
EP 796
PD DEC 25 2009
PY 2009
AB Research on the behavior of high-purity, low-density (85%) air plasma
   sprayed (APS) thermal barrier coatings (TBC) with NiCoCrAlY bond coats
   deposited by argon-shrouded plasma spraying is described. The
   microstructure of the APS topcoats is one variable in this study
   intended to maximize the coating thicknesses that can be applied without
   spallation and to minimize the thermal conduction through the YSZ layer.
   The specimens were evaluated using cyclic oxidation tests and important
   properties of the TBCs, such as resistance to sintering and phase
   transformation, were determined.
   The high purity resulted in top coats which are highly resistant to
   sintering and transformation from the metastable tetragonal phase to the
   equilibrium mixture of monoclinic and cubic phases. The porous topcoat
   microstructure also resulted in significant durability during thermal
   cycling. The actual failure mechanisms of the APS coatings were found to
   depend on topcoat thickness, CTE of the superalloy substrate and the
   nature of the thermal exposure. (C) 2009 Elsevier B.V. All rights
   reserved.
ZB 1
TC 25
Z8 1
ZR 0
ZS 0
Z9 26
SN 0257-8972
UT CCC:000272859500010
ER

PT J
AU Long, F.
   Yoo, Y. S.
   Jo, C. Y.
   Seo, S. M.
   Song, Y. S.
   Jin, T.
   Hu, Z. Q.
TI Formation of eta and sigma phase in three polycrystalline superalloys
   and their impact on tensile properties
SO MATERIALS SCIENCE AND ENGINEERING A-STRUCTURAL MATERIALS PROPERTIES
   MICROSTRUCTURE AND PROCESSING
VL 527
IS 1-2
BP 361
EP 369
PD DEC 15 2009
PY 2009
AB The formation and phase transformation mechanism of eta and sigma phases
   in three experimental polycrystalline superalloys were studied. It was
   shown that a high (Ti + Al) content in the alloys would favor the
   formation of eta and alpha phases in the interdendritic region.
   Different as-cast microstructures resulted in different phase
   transformation processes during heat treatment and thermal exposure.
   Influence of eta and sigma phase on tensile properties had been
   investigated as well. The tensile properties of the alloys were
   sensitive to gamma' volume fraction of the alloys, as well as
   morphologies of eta and sigma phases in the interdendritic area.
   Formation of plate-like eta phase had negative impact on the low and
   intermediate temperature tensile properties of the polycrystalline
   superalloy. (c) 2009 Elsevier B.V. All rights reserved.
Z8 4
ZS 0
ZB 0
TC 31
ZR 0
Z9 31
SN 0921-5093
UT CCC:000271611500053
ER

PT J
AU Zhang Haiyan
   Zhang Shihong
   Cheng Ming
TI EVOLUTION OF delta PHASE IN INCONEL 718 ALLOY DURING DELTA PROCESS
SO ACTA METALLURGICA SINICA
VL 45
IS 12
BP 1451
EP 1455
PD DEC 11 2009
PY 2009
AB Superalloy Inconel 718 is an important material used for aero-engine
   high temperature turbine disks. The grain refining of Inconel 718
   becomes critical because of the improvement in the quality and
   reliability of aero-engine. Inconel 718 turbine disks are manufactured
   by multi-stage hot deformation processes, in which the recrystallized
   grain grows up in next passes. Therefore, it is difficult to obtain a
   uniform and refined microstructure by recrystallization refining. The
   delta phase in Inconel 718 can control grain size through the strong
   pinning effect. Thus, the Delta process (DP) has been applied for the
   forging of Inconel 718. In this paper, for the DP of Inconel 718, the
   evolution of delta phase during isothermal compression deformation at
   temperature of 950 degrees C and strain rate of 0.005 s(-1), was studied
   by using optical microscope (OM), scanning electron microscope (SEM) and
   quantitative X-ray diffraction (XRD) technique. The results show that
   spherical or rod-shaped delta phase particles in the interior of grains
   precipitated in the aging treatment disappear during the heating and
   holding time before deformation, and the content, of delta phase
   decreases from 8.14% to 7.05%. Dissolution of delta phase occurs during
   the deformation, and the content of delta phase decreases from 7.05% to
   5.14%. The spheroidization of plate-like or needle-like delta phase
   takes place due to the effect of deformation and dissolution breakages,
   and the plate-like or needle-like delta phase transferrs to spherical or
   rod-shaped delta phase. In the centre with the largest strain, the
   plate-like or needle-like delta phase disappears and spherical or
   rod-shaped delta phase appears in the interior of grains and grain
   boundaries.
ZS 0
Z8 9
TC 3
ZR 0
ZB 0
Z9 10
SN 0412-1961
UT CCC:000274314200008
ER

PT J
AU Chen, Z. B.
   Huang, Z. W.
   Wang, Z. G.
   Zhu, S. J.
TI Failure behavior of coated nickel-based superalloy under
   thermomechanical fatigue
SO JOURNAL OF MATERIALS SCIENCE
VL 44
IS 23
BP 6251
EP 6257
PD DEC 2009
PY 2009
AB Thermomechanical fatigue (TMF) is a major life limiting factor for gas
   turbine blades. In this study, the failure behavior of NiCrAlY overlay
   coated nickel-based superalloy M963 was investigated under out of phase
   (OP) TMF. All tests were carried out under mechanical strain control
   with a cyclic period of 200 s. Results revealed that the fatigue life of
   high velocity oxygen fuel spraying (HVOF) coated specimen was longer
   than that of air plasma spraying (APS) coated one, but shorter than that
   of bare superalloy M963 at a given strain range. It was found that
   cracking process in the APS coating was different from that in the HVOF
   coating, which was shown by the sketches to understand the crack
   initiation and propagation behavior.
TC 12
Z8 2
ZS 0
ZR 0
ZB 0
Z9 13
SN 0022-2461
UT CCC:000270385100005
ER

PT J
AU Waki, Hiroyuki
   Kitamura, Takeshi
   Kobayashi, Akira
TI Effect of Thermal Treatment on High-Temperature Mechanical Properties
   Enhancement in LPPS, HVOF, and APS CoNiCrAlY Coatings
SO JOURNAL OF THERMAL SPRAY TECHNOLOGY
VL 18
IS 4
BP 500
EP 509
PD DEC 2009
PY 2009
AB The mechanical properties of a MCrAlY coating significantly influence
   the initiation of cracks in the superalloy substrate under
   thermomechanical-fatigue conditions. Previous studies have developed a
   convenient method for evaluating the mechanical properties of sprayed
   coatings by lateral compression of a circular tube coating. This method
   does not need chucking, and manufacturing the free-standing coating is
   quite straightforward. In this study, the mechanical properties of the
   free-standing CoNiCrAlY coatings prepared using low-pressure plasma
   spraying (LPPS), high-velocity oxyfuel (HVOF) spraying, and atmospheric
   plasma spraying (APS) were systematically measured with the lateral
   compression method at room temperature through to 920 A degrees C. The
   effect of postspray thermal treatments, in vacuum and in air, on the
   mechanical properties was investigated in the 400 to 1100 A degrees C
   temperature range. It was found that high-temperature thermal treatment
   in air was effective in increasing the bending strength and Young's
   modulus. It was especially effective on the APS coatings, which were
   produced using powders with average size 60 mu m, and on HVOF coating,
   whose bending strengths increased by approximately three times. On the
   contrary, the enhancement in the LPPS and APS coatings produced with
   powders 21 mu m in size was found to be approximately 1.6 times.
ZB 0
TC 13
ZR 0
Z8 2
ZS 0
Z9 15
SN 1059-9630
UT CCC:000271942400006
ER

PT J
AU Veselov, A. N.
   Talanova, G. V.
   Alad'ev, N. A.
   Padalko, A. G.
TI Effect of the Thermal Component of Barothermal Treatment on the Carbide
   Phase Component of a Cast Nickel Alloy
SO RUSSIAN METALLURGY
IS 6
BP 512
EP 518
DI 10.1134/S0036029509060093
PD DEC 2009
PY 2009
AB Electron-probe microanalysis, scanning electron microscopy, and optical
   quantitative metallography are used to study the behavior of the
   carbides in a corrosion-resistant nickel superalloy during a barothermal
   action at a fixed pressure and exposure time (190 MPa and 210 min,
   respectively) and a sequential increase in the barothermal treatment
   (BTT) temperature from 1235 to 1320 degrees C. The BTT temperature is
   found to significantly affect the chemical composition of the carbides,
   and this effect manifests itself in an increase in the titanium,
   molybdenum, or tungsten content and a decreases in the nickel or
   chromium content. The granulomteric composition of the carbide skeleton
   in the alloy is studied: it is found to depend substantially on the
   temperature of barothermal action. A model is proposed to describe the
   change in the chemical composition of the carbide structural constituent
   of a cast nickel alloy at a high pressure and temperature.
RI Izotov, Alexander D/N-7180-2015
ZR 0
Z8 0
ZB 0
TC 1
ZS 0
Z9 1
SN 0036-0295
EI 1555-6255
UT WOS:000415228300009
ER

PT J
AU Gupta, R. K.
   Tharian, K. Thomas
   Sreekumar, K.
   Sinha, P. P.
TI Processing and evaluation of 15Cr-15Mo nickel base superalloy
SO TRANSACTIONS OF THE INDIAN INSTITUTE OF METALS
VL 62
IS 6
BP 533
EP 537
DI 10.1007/s12666-009-0089-7
PD DEC 2009
PY 2009
AB A Nickel base solid solution strengthened alloy has been made with a
   nominal chemical composition of 15Cr-15Mo (balance Ni) through vacuum
   melting route and was characterized in hot worked and heat-treated
   conditions. Processing parameters have been optimized to get the desired
   microstructure and mechanical properties. The alloy has shown very good
   mechanical properties at elevated temperatures as well as at cryogenic
   temperatures. Role of solution treatment temperature and correspondingly
   role of grain size on mechanical properties at different temperatures
   has also been evaluated and reported. Heat treatment cycle for
   application of alloy upto 700 degrees C has been optimized. Properties
   of the alloy have been compared with similar class of alloys.
ZB 0
ZR 0
TC 1
ZS 0
Z8 0
Z9 1
SN 0019-493X
UT CCC:000276133900002
ER

PT J
AU Li Mingwei
   Zeng Gang
   He Fei
   He Xiaodong
TI The isothermal oxidation behaviors of as-deposited and heat-treated
   Ni-11.5Cr-4.5Co-0.5Al sheet by EB-PVD at 800 degrees C
SO JOURNAL OF ALLOYS AND COMPOUNDS
VL 488
IS 1
BP L30
EP L34
PD NOV 20 2009
PY 2009
AB The isothermal oxidation behaviors for the as-deposited and heat-treated
   Ni-11.5Cr-4.5Co-0.5Al sheet by EB-PVD were investigated. The annealed of
   sheet was carried out at 800 degrees C for 16 h in 5 x 10(-3) Pa. The
   oxidation exposures were conducted on electrical resistance furnace in 1
   atm of laboratory air at 800 degrees C up to 120 h. The mass gain during
   subsequent oxidation was measured using a microbalance with a resolution
   of 10(-5) g. Surfaces and cross-sections of the oxidized specimens were
   studied by scanning electron microscopy (SEMI). Phase identification of
   the oxide scale was performed by glancing angle X-ray diffraction
   (GAXRD) and Energy Dispersive Analysis of X-rays (EDAX). The results
   show the heat-treated sheet with identical composition exhibited much
   more stable oxidation behavior than the as-deposited sheet. At 800
   degrees C after 96 h isothermal exposure, the oxide scales of
   as-deposited sheet consisted mainly of an external NiO layer, a middle
   NiO and NiCr2O4 mixed layer and internal rich-Cr2O3 contained cobalt
   oxide layer. But those of heat-treated sheet exhibits NiO and Cr2O3
   mixed layer with <1 mu m thickness. (C) 2009 Elsevier B.V. All rights
   reserved.
RI Xiaodong, He/B-9235-2012
ZS 0
ZB 0
TC 6
ZR 0
Z8 1
Z9 6
SN 0925-8388
UT CCC:000273709600008
ER

PT J
AU Motejadded, H. B.
   Soltanieh, M.
   Rastegari, S.
TI An investigation about the effect of annealing conditions on
   microstructure in a Ni3Al base alloy
SO JOURNAL OF ALLOYS AND COMPOUNDS
VL 486
IS 1-2
BP 881
EP 885
PD NOV 3 2009
PY 2009
AB The effect of annealing time and temperature on the microstructure,
   volume fraction of gamma-Ni5Zr eutectic and hardness of a Ni3Al base
   alloy, IC221M, was investigated. The IC221M was produced by vacuum-arc
   remelting (VAR) technique. Annealing treatments distinctly reduced the
   volume fraction of gamma-Ni5Zr eutectic. 20 h annealing at 1100 degrees
   C eliminated the gamma-Ni5Zr eutectic peak on DTA curve. Only 5 h
   annealing at 1100 degrees C eliminated the gamma-gamma' eutectic in the
   interdendritic regions. The second peak in DTA curve was found to be the
   gamma ->gamma' transformation temperature peak (gamma solvus). Annealing
   shifted they gamma ->gamma' peak to lower temperatures. Based on SEM/EDS
   analysis, annealing increased the zirconium content of dendrite regions
   to 1.5 wt.% in the expense of elimination of high Zr content gamma-Ni5Zr
   eutectic structure, but had no significant effect on the zirconium
   content of interdendritic area. Reduction in the hardness of dendritic
   regions with increasing the time and temperature of annealing was
   insignificant. (C) 2009 Elsevier B.V. All rights reserved.
RI Rastegari, Saeed/S-6580-2018; Soltanieh, Mansour/S-6605-2018; banna, Hosein/M-9463-2019; Banna, Hosein/I-5077-2017; Soltanieh, Mansour/
OI banna, Hosein/0000-0002-7614-8285; Banna, Hosein/0000-0002-7614-8285;
   Soltanieh, Mansour/0000-0002-5813-1703
