Repository: MatInfoUB/NLP-Queries

File: Multicomponent_Co_alloys1.txt (part 14 of 35)
FN Clarivate Analytics Web of Science
   lattice distortion, resulting in a relrod extension on the order of half
   of the reciprocal space lattice constant. The existence of numerous
   extended reciprocal relrod suggested that serious lattice distortion
   occurred in concerned HEA, and it significantly affected the
   transformation from direct lattice to reciprocal lattice.
OI Xin, Jingping/0000-0003-4213-603X; Cao, Weitao/0000-0001-5567-6030
TC 2
ZS 0
ZR 0
ZB 0
Z8 0
Z9 2
SN 2053-1591
UT WOS:000462904300001
ER

PT J
AU Wen, Cheng
   Zhang, Yan
   Wang, Changxin
   Xue, Dezhen
   Bai, Yang
   Antonov, Stoichko
   Dai, Lanhong
   Lookman, Turab
   Su, Yanjing
TI Machine learning assisted design of high entropy alloys with desired
   property
SO ACTA MATERIALIA
VL 170
BP 109
EP 117
DI 10.1016/j.actamat.2019.03.010
PD MAY 15 2019
PY 2019
AB We formulate a materials design strategy combining a machine learning
   (ML) surrogate model with experimental design algorithms to search for
   high entropy alloys (HEAs) with large hardness in a model
   Al-Co-Cr-Cu-Fe-Ni system. We fabricated several alloys with hardness 10%
   higher than the best value in the original training dataset via only
   seven experiments. We find that a strategy using both the compositions
   and descriptors based on a knowledge of the properties of HEAs,
   outperforms that merely based on the compositions alone. This strategy
   offers a recipe to rapidly optimize multi-component systems, such as
   bulk metallic glasses and superalloys, towards desired properties. (C)
   2019 Acta Materialia Inc. Published by Elsevier Ltd. All rights
   reserved.
RI Yang, Bai/B-9012-2009; Xue, Dezhen/A-6062-2010; /
OI Yang, Bai/0000-0002-6917-256X; Xue, Dezhen/0000-0001-6132-1236;
   /0000-0001-8886-2040
ZS 0
ZB 0
Z8 0
TC 5
ZR 0
Z9 5
SN 1359-6454
EI 1873-2453
UT WOS:000466252400010
ER

PT J
AU Wang, F.
   Inoue, A.
   Kong, F. L.
   Zhu, S. L.
   Shalaan, E.
   Al-Marzouki, E.
   Botta, W. J.
   Kiminami, C. S.
   Ivanov, Yu. P.
   Greer, A. L.
TI Formation, stability and ultrahigh strength of novel nanostructured
   alloys by partial crystallization of high-entropy
   (Fe0.25Co0.25Ni0.25Cr0.125Mo0.125)(86-89)B11-14 amorphous phase
SO ACTA MATERIALIA
VL 170
BP 50
EP 61
DI 10.1016/j.actamat.2019.03.019
PD MAY 15 2019
PY 2019
AB Heating-induced crystallization of high-entropy (HE)
   (Fe0.25Co0.25Ni0.25Cr0.125Mo0.125)(86-89)B11-14 amorphous (am) alloys is
   examined to develop new structural materials with low B contents. The
   crystallization of 116 alloy occurs in three stages: first nanoscale bcc
   precipitates form in the amorphous matrix, second nanoscale fcc
   precipitates form, and the residual amorphous phase disappears in the
   third stage which yields borides in addition to the bcc and fcc phases.
   Crystallization of 14B alloy is the same, except that the order of
   appearance of bcc and fcc is reversed. The bcc and fcc particle
   diameters are 5-15 nm and remain almost unchanged up to similar to 960
   K. On annealing, ultrahigh hardness of 1500-1550 (unprecedented for
   boride-free structures) is attained just before the third
   crystallization stage. This hardening and the thermal stability of the
   novel [am + bcc + fcc] structures are remarkable at such low boron
   content and encouraging for development as ultrahigh-strength alloys.
   The results are interpreted in terms of the nature and extent of
   partitioning of elemental components between the bcc/fcc phases and the
   amorphous matrix, and the size and defect structures of the bcc and fcc
   precipitates. The magnetic flux density at room temperature increases by
   precipitation of bcc and decreases by appearance of fcc. Slower
   quenching of the 11B alloy shows a pseudo-polymorphic crystallization
   that may be characteristic of multicomponent HE systems. (C) 2019 Acta
   Materialia Inc. Published by Elsevier Ltd. All rights reserved.
RI Kong, F.L./M-5962-2019; Botta, Walter J/E-7763-2010; Zhu, Shengli/D-5281-2009; Ivanov, Yurii/G-1241-2014
OI Kong, F.L./0000-0002-2589-5619; Botta, Walter J/0000-0003-2759-573X;
   Zhu, Shengli/0000-0002-0190-2626; Ivanov, Yurii/0000-0003-0271-5504
ZS 0
Z8 0
ZB 0
ZR 0
TC 2
Z9 2
SN 1359-6454
EI 1873-2453
UT WOS:000466252400005
ER

PT J
AU Kochetov, N. A.
   Rogachev, A. S.
   Shchukin, A. S.
   Vadchenko, S. G.
   Kovalev, I. D.
TI Mechanical Alloying with the Partial Amorphization of the Fe-Cr-Co-Ni-Mn
   Multicomponent Powder Mixture and Its Spark Plasma Sintering to Produce
   a Compact High-Entropy Material
SO RUSSIAN JOURNAL OF NON-FERROUS METALS
VL 60
IS 3
BP 268
EP 273
DI 10.3103/S106782121903009X
PD MAY 2019
PY 2019
AB The results of studying the influence of mechanical alloying (MA) on the
   surface morphology, microstructure, and atomic-crystalline structure of
   particles of the Fe-Cr-Co-Ni-Mn multicomponent powder mixture are
   presented. The initial components are as follows: the R-10
   radio-engineering carbonyl iron powder with average particle size d =
   3.5 mu m, the NPE-1 nickel powder with d = 150 mu m, the PK-1u cobalt
   powder with d < 71 mu m, the PKh-1M chromium powder with d < 125 mu m,
   and the MR0 manganese powder with d < 400 mu m. The MA of the prepared
   mixture was performed in an AGO-2 water-cooled mechanical activator
   using 9-mm steel balls with an acceleration of 90 g in air. The alloying
   time varies from 5 to 90 min. The ratio of the ball weight to the
   mixture weight is 20 : 1. X-ray diffraction patterns of the initial and
   alloyed mixtures, as well as of the sample formed by sintering, are
   recorded using a DRON 3M diffractometer in FeK alpha radiation at 2
   theta = 30-100 degrees. The microstructure of the mixture particles and
   the compact sample metallographic specimen after sintering are
   investigated by scanning electron microscopy. It is established that the
   peaks of initial components are absent in the X-ray diffraction pattern
   after mechanical activation for 90 min, and peaks corresponding to the
   phase representing the gamma-Fe-based solid solution having a
   face-centered crystal lattice are presented. Herewith, the fraction of
   the amorphous phase increases to 20%. A compact single-phase material is
   formed from the mixture prepared after 90-min alloying by spark plasma
   sintering at 800 degrees C for 10 min. Its density is 7.49 kg/cm(3),
   resistivity is 0.94-0.96 x 10(-6) Omega m, and microhardness is 306-328
   kg/mm(2). The phase is uniformly distributed over the volume.
OI Shchukin, Alexandr/0000-0002-2996-8627
ZS 0
ZR 0
ZB 0
Z8 0
TC 0
Z9 0
SN 1067-8212
EI 1934-970X
UT WOS:000474449100008
ER

PT J
AU Darmadi, Iwan
   Nugroho, Ferry Anggoro Ardy
   Kadkhodazadeh, Shima
   Wagner, Jakob B.
   Langhammer, Christoph
TI Rationally Designed PdAuCu Ternary Alloy Nanoparticles for Intrinsically
   Deactivation-Resistant Ultrafast Plasmonic Hydrogen Sensing
SO ACS SENSORS
VL 4
IS 5
BP 1424
EP 1432
DI 10.1021/acssensors.9b00610
PD MAY 2019
PY 2019
AB Hydrogen sensors are a prerequisite for the implementation of a hydrogen
   economy due to the high flammability of hydrogen-air mixtures. They are
   to comply with the increasingly stringent requirements set by
   stakeholders, such as the automotive industry and manufacturers of
   hydrogen safety systems, where sensor deactivation is a severe but
   widely unaddressed problem. In response, we report intrinsically
   deactivation-resistant nanoplasmonic hydrogen sensors enabled by a
   rationally designed ternary PdAuCu alloy nanomaterial, which combines
   the identified best intrinsic attributes of the constituent binary Pd
   alloys. This way, we achieve extraordinary hydrogen sensing metrics in
   synthetic air and poisoning gas background, simulating real application
   conditions. Specifically, we find a detection limit in the low ppm
   range, hysteresis-free response over 5 orders of magnitude hydrogen
   pressure, subsecond response time at room temperature, long-term
   stability, and, as the key, excellent resistance to deactivating species
   like carbon monoxide, notably without application of any protective
   coatings. This constitutes an important step forward for optical
   hydrogen sensor technology, as it enables application under demanding
   conditions and provides a blueprint for further material and performance
   optimization by combining and concerting intrinsic material assets in
   multicomponent nanoparticles. In a wider context, our findings highlight
   the potential of rational materials design through alloying of multiple
   elements for gas sensor development, as well as the potential of
   engineered metal alloy nanoparticles in nanoplasmonics and catalysis.
RI Wagner, Jakob B./H-5392-2011; Nugroho, Ferry A A/I-4743-2013; Kadkhodazadeh, Shima/M-2017-2013; Darmadi, Iwan/; Langhammer, Christoph/; Nugroho, Ferry Anggoro Ardy/
OI Wagner, Jakob B./0000-0002-2945-0190; Kadkhodazadeh,
   Shima/0000-0003-3606-8851; Darmadi, Iwan/0000-0002-5921-9336;
   Langhammer, Christoph/0000-0003-2180-1379; Nugroho, Ferry Anggoro
   Ardy/0000-0001-5571-0454
ZR 0
TC 2
ZS 0
ZB 0
Z8 0
Z9 2
SN 2379-3694
UT WOS:000469410100037
PM 31056911
ER

PT J
AU Naorem, Rameshwari
   Gupta, Anshul
   Mantri, Sukriti
   Sethi, Gurjyot
   ManiKrishna, K. V.
   Pala, Raj
   Balani, Kantesh
   Subramaniam, Anandh
TI A critical analysis of the X-ray diffraction intensities in concentrated
   multicomponent alloys
SO INTERNATIONAL JOURNAL OF MATERIALS RESEARCH
VL 110
IS 5
BP 393
EP 405
DI 10.3139/146.111762
PD MAY 2019
PY 2019
AB The decrease in the X-ray diffraction Bragg peak intensity from
   concentrated multicomponent alloys (CMA), has been modeled in literature
   akin to the effect of temperature. In the current work, experiments and
   computations are used to comprehend the effect of atomic disorder in CMA
   on the Bragg peaks of powder diffraction patterns. Ni-Co-Fe-Cr-Mn and
   Cu-Ni-Co-Fe-V have been used as model systems for the study. It is
   proved that the intensity decrease is not insignificant, but is not
   anomalous either. A recipe is evolved to compare the Bragg peak
   intensities across the alloys of a CMA. It is demonstrated that it is
   incorrect to model the effect of an increase in atomic disorder in a
   CMA, as a temperature effect. A 'good measure' of lattice distortion is
   identified and further it is established that full width half maximum is
   a good measure of the bond length distortion. It is demonstrated that
   the true strain due to bond length distortion is of significantly lower
   magnitude than that given by a priori measures of lattice strain. In the
   scheme of categorization of defects in crystals, it is argued that CMA
   is a separate class (as distinct from type-I and type-II defects); which
   should be construed as a defected solid, rather than a defect in a
   solid.
RI Pala, Raj/J-7587-2013; Balani, Kantesh/A-5325-2011
OI Balani, Kantesh/0000-0003-0619-9164
ZB 0
Z8 0
ZR 0
TC 0
ZS 0
Z9 0
SN 1862-5282
EI 2195-8556
UT WOS:000468344200002
ER

PT J
AU Lu, Jian
   Wu, Changjun
   Zeng, Jiaofeng
   Tu, Hao
   Wang, Jianhua
   Su, Xuping
TI Phase composition and microhardness of the as-cast and long-time
   annealed CoxNi2-xCrFeTi multi-component alloys
SO MATERIALS RESEARCH EXPRESS
VL 6
IS 5
AR 056527
DI 10.1088/2053-1591/ab0398
PD MAY 2019
PY 2019
AB The microstructure and microhardness of the arc-melted CoxNi2-xCrFeTi
   multi-component alloys, in both as-cast state and after annealing at 800
   and 1000 degrees C for 30 days, were experimentally investigated by
   scanning electron microscopy (SEM) and x-ray diffraction (XRD). The
   volume fraction of the C14 phase increased with the Co content. The
   microstructure and microhardness of the alloys greatly changed after
   annealing at 800 or 1000 degrees C for 30 days. The eutectic structure
   appears in the as-cast alloys containing 5 similar to 15 at% Co. The BCC
   phase exists in the as-cast and 800 degrees C annealed
   Co0.25Ni1.75CrFeTi alloy, while it transforms to the a phase at 1000
   degrees C. With the increase of the Co content, the D0(24) phase
   gradually transforms to the C14 phase and the alloy hardness increased.
   The microhardness of the alloy gradually decreases with the increase of
   annealing temperature. The maximum hardness of the as-cast alloys can
   achieve 1044 HV, while that for 800 and 1000 degrees C annealed alloys
   is 1027 and 956 HV, respectively.
ZR 0
ZB 0
TC 0
Z8 0
ZS 0
Z9 0
SN 2053-1591
UT WOS:000458645600002
ER

PT J
AU Guo, Y. N.
   Inoue, A.
   Han, Y.
   Kong, F. L.
   Feng, B.
   Zhu, S. L.
   Ikuhara, Y.
TI Influence of Ag replacement on the formation and heating-induced phase
   decomposition of Zr65Al7.5Co27.5-xAgx (x=5 to 20 at%) glassy alloys
SO JOURNAL OF ALLOYS AND COMPOUNDS
VL 783
BP 545
EP 554
DI 10.1016/j.jallcom.2018.12.305
PD APR 30 2019
PY 2019
AB A glass-type alloy with glass transition (GT) and supercooled liquid
   region was formed at a limited Ag/Co content ratio around 1.2 in
   melt-spun Zr65Al7.5Co27.5-xAgx (x = 5-20 at%) alloys. This alloy
   crystallized through two-stage exothermic reactions where an icosahedral
   (I) phase appears as a primary precipitation phase, followed by the
   second-stage reaction from glass + I-phase to four crystalline phases.
   The I-phase has a spherical morphology and its size is about 8 nm. The
   Zr65Al7.5Co17.5Ag10 alloy without GT keeps a glass-like structure even
   after heating for 3.6 ks at 750 K above the first exothermic peak,
   indicating the formation of a cluster-like glassy phase. The
   Zr(65)Al(7.5)Co(17.5)Ag(10 )alloy rod keeps a glassy phase in the
   diameter up to 1.7 mm, though the rod does not show the first-stage
   exothermic reaction. These features are the same as those for the
   annealed ribbons, indicating that a clustered glassy phase is also
   formed for the bulk alloy. This alloy satisfies with the formation
   criterion of the clustered glassy phase, i.e., large atomic size
   mismatch and positive heat of mixing for solute elements. The high
   stability of glassy phase leading to the formation of the clustered
   glassy phase is due to the resistance to atomic rearrangement of unlike
   Co and Ag elements. The Zr65Al7.5Co15.5Ag15 alloy exhibits the lowest
   decomposition temperature (T-x) and the highest hardness, being opposite
   to the previous relation for hardness to increase with increasing T-x.
   The relationship between GT and I-phase precipitation suggests that the
   GT is attributed to the development of I-like medium-range ordered
   structure. (C) 2019 Elsevier B.V. All rights reserved.
RI Ikuhara, Yuichi/F-3066-2010; Kong, F.L./M-5962-2019; Zhu, Shengli/D-5281-2009
OI Kong, F.L./0000-0002-2589-5619; Zhu, Shengli/0000-0002-0190-2626
TC 0
Z8 0
ZR 0
ZS 0
ZB 0
Z9 0
SN 0925-8388
EI 1873-4669
UT WOS:000458872600064
ER

PT J
AU Rudneva, Yuliya, V
   Shubin, Yury, V
   Plyusnin, Pavel E.
   Bauman, Yury, I
   Mishakov, Ilya, V
   Korenev, Sergey, V
   Vedyagin, Aleksey A.
TI Preparation of highly dispersed Ni1-xPdx alloys for the decomposition of
   chlorinated hydrocarbons
SO JOURNAL OF ALLOYS AND COMPOUNDS
VL 782
BP 716
EP 722
DI 10.1016/j.jallcom.2018.12.207
PD APR 25 2019
PY 2019
AB A convenient procedure to synthesize highly dispersed Ni1-xPdx alloys
   has been developed. The procedure is based on thermal decomposition in
   the reducing atmosphere of specially synthesized multicomponent
   precursor. The formation of single-phase solid solutions in the entire
   range of palladium concentrations was confirmed by powder XRD. The
   alloys have a porous structure composed of grains whose size depends on
   the synthesis temperature. The study of the catalytic properties of
   Ni(1-x)Pd(x )alloys (5 wt% Pd) showed their high activity in the
   1,2-dichloroethane decomposition process. After 5 h of catalytic
   experiment the yield of carbon material was 160 g(C)/g(cat) for
   Ni1-xPdx. This is more than 3 times higher than the yield of reference
   samples (porous Ni, Ni-Co, Ni-Cu). The carbon material formed has a
   segmented fibrous structure. It is characterized by high morphological
   uniformity. The specific surface area of the obtained carbon material is
   580 m(2)/g. (C) 2018 Elsevier B.V. All rights reserved.
RI Rudneva, Yuliya/; Bauman, Yury/; korenev, sergey/A-3941-2014; Shubin, Yury/A-4059-2014; Plyusnin, Pavel/B-2062-2014; Vedyagin, Aleksey/E-8283-2012
OI Rudneva, Yuliya/0000-0002-0710-1301; Bauman, Yury/0000-0003-1835-1901;
   korenev, sergey/0000-0002-8327-7835; Shubin, Yury/0000-0003-4029-2338;
   Plyusnin, Pavel/0000-0002-7494-6240; Vedyagin,
   Aleksey/0000-0002-6930-936X
TC 0
Z8 0
ZB 0
ZR 0
ZS 0
Z9 0
SN 0925-8388
EI 1873-4669
UT WOS:000458608600080
ER

PT J
AU Liu, Miaomiao
   Zhang, Zihao
   Okejiri, Francis
   Yang, Shize
   Zhou, Shenghu
   Dai, Sheng
TI Entropy-Maximized Synthesis of Multimetallic Nanoparticle Catalysts via
   a Ultrasonication-Assisted Wet Chemistry Method under Ambient Conditions
SO ADVANCED MATERIALS INTERFACES
VL 6
IS 7
AR 1900015
DI 10.1002/admi.201900015
PD APR 9 2019
PY 2019
AB A facile ultrasonication-assisted wet chemistry method for preparing
   multicomponent alloy nanoparticles (NPs) including high-entropy alloys
   (HEAs) is reported. PtAuPdRhRu alloy (HEA), quaternary PtAuPdRh alloy,
   and ternary PtAuPd alloy NPs are produced with approximate to 3 nm in
   diameter. Taking advantage of the acoustic cavitation phenomenon in
   ultrasonication process, noble metal precursors could be co-reduced by
   chemical reductants and transform to alloy structures under operation at
   room conditions. The instantaneous massive energy (approximate to 5000
   degrees C, 2000 atm) occurring in momentary timespans (10(-9) s)
   contributes to the formation of multimetallic mixed nanomaterials driven
   by entropy maximization. Owing to strong synergistic effects, the
   catalysts with the HEA NPs supported on carbons exhibit prominent
   electrocatalytic activities for hydrogen evolution reaction.
RI Yang, Shize/D-1247-2017; Dai, Sheng/K-8411-2015
OI Yang, Shize/0000-0002-0421-006X; Dai, Sheng/0000-0002-8046-3931
ZB 0
TC 0
ZR 0
ZS 0
Z8 0
Z9 0
SN 2196-7350
UT WOS:000468010200015
ER

PT J
AU Gheno, Thomas
   Lindwall, Greta
TI On the Simulation of Composition Profiles in NiCoCrAl Alloys During
   Al2O3 Scale Growth in Oxidation and Oxidation-Dissolution Regimes
SO OXIDATION OF METALS
VL 91
IS 3-4
BP 243
EP 257
DI 10.1007/s11085-018-9877-y
PD APR 2019
PY 2019
AB The ability to simulate the oxidation behavior of multicomponent alloys
   is a powerful tool for alloy development and oxidation research. The
   present work shows how the DICTRA module of Thermo-Calc can be applied
   to reproduce composition profiles in NiCoCrAl alloys during Al2O3 scale
   growth when used in conjunction with appropriate Calphad thermodynamic
   and diffusion mobility databases. Profiles were calculated in pure
   oxidation and oxidation-dissolution regimes to simulate reaction in air
   and in a molten silicate. For each regime, a simple analytical
   expression was used to set the outward Al flux at the alloy surface as a
   boundary condition. The simulations were performed using different
   combinations of thermodynamic and diffusion mobility databases, which
   demonstrated the relative importance of the thermodynamic and kinetic
   contributions to the interdiffusion coefficients, and in turn to the
   concentration profiles. The simulations done with the developmental
   NISTCoNi-mob mobility database were found to be in good agreement with
   experimental data, while those done with MOBNI4 significantly
   underestimated Al depletion (and Co, Cr and Ni enrichment), due in part
   to an incomplete description of diffusivity in the Co-Ni binary system.
   All the tested thermodynamic databases yielded similar results. This
   work provides a quantitative illustration of the importance of
   critically assessed diffusion mobility descriptions in designing
   oxidation-resistant materials.
OI Gheno, Thomas/0000-0002-9343-8559; Lindwall, Greta/0000-0003-4221-8510
Z8 0
ZB 0
ZS 0
TC 0
ZR 0
Z9 0
SN 0030-770X
EI 1573-4889
UT WOS:000462647800001
ER

PT J
AU Ono, Toshikazu
   Hisaeda, Yoshio
TI Flexible-color tuning and white-light emission in three-, four-, and
   five-component host/guest co-crystals by charge-transfer emissions as
   well as effective energy transfers
SO JOURNAL OF MATERIALS CHEMISTRY C
VL 7
IS 10
BP 2829
EP 2842
DI 10.1039/c8tc06165c
PD MAR 14 2019
PY 2019
AB Three-, four-, and five-component host/guest crystals with multi-color
   and white light emission is described. Our strategy is based on the
   confinement of aromatic donor guests in supramolecular acceptor hosts.
   The supramolecular acceptor hosts (NDI-TPFB) were composed of
   N,N'-dipyrid-3-yl-1,4,5,8- naphthalenediimide (NDI) with two
   tris(pentafluorophenyl) borane (TPFB) linked by boron-nitrogen dative
   bonds as Lewis acid-base pairs, which spontaneously formed upon mixing
   the components. In the first part, a set of three-component crystals
   with 14 different aromatic guests were characterized to elucidate the
   structure-property relationships. In the latter part, a series of 17
   types of four-and fivecomponent crystals were formed with the use of
   binary or ternary guest inclusion systems, and their structural and
   photophysical properties were investigated. Among them, 14 types of
   crystals were formed effectively without destroying the crystal
   structure, as determined by X-ray diffraction and fluorescence
   microscopy. Notably, flexible color tuning, including white light
   emission, was realized by tuning the guest ratio and the combinations.
   Various intermolecular interactions such as C-H center dot center dot
   center dot F interactions, pi-pi stacking, charge-transfer interactions,
   and inclusion phenomena were important for forming the crystals. This
   approach that yields a rational solution of multicomponent crystals
   could be potentially useful for obtaining novel photofunctional
   solid-state systems.
OI Ono, Toshikazu/0000-0001-5427-8540; Hisaeda, Yoshio/0000-0001-9196-8006
Z8 0
TC 6
ZR 0
ZB 0
ZS 0
Z9 6
SN 2050-7526
EI 2050-7534
UT WOS:000461597400031
ER

PT J
AU Li, Zhentuan
   Chai, Feng
   Yang, Caifu
   Yang, Li
TI Co-precipitation mechanism of nanoscale particles and mechanical
   properties in multicomponent ultra-high strength low carbon steel
SO MATERIALS SCIENCE AND ENGINEERING A-STRUCTURAL MATERIALS PROPERTIES
   MICROSTRUCTURE AND PROCESSING
VL 748
BP 128
EP 136
DI 10.1016/j.msea.2019.01.086
PD MAR 4 2019
PY 2019
AB The superior mechanical performance of ultra-high strength low carbon
   steel was attained through the co-precipitation strengthening and
   lath-martensitic microstructure refinement. The research results showed
   that the precipitates enriched with Cu, Ni, Mn and Al were observed at
   525 degrees C aging by atom probe tomography (APT), the face-centered
   cubic (FCC) Ni3Al phase precipitated from matrix firstly, and then the
   body-centered cubic (BCC) Cu-rich precipitates nucleated on the surface
   of Ni3Al particles to form composite precipitation phase of nanoscale
   Ni3Al and Cu particles eventually. The co-precipitation strengthening
   increment of nanoscale Cu and Ni3Al particles was calculated as 413 MPa.
   With the addition of multiple micro-alloyed elements, such as Nb, Ti and
   Mo, a relatively high amount of (Nb, Ti, Mo)C nanoscale co-precipitates
   below 10 nm were obtained in the matrix aged at 525 degrees C. The
   substitution of Mo for Nb, Ti would decelerate the coarsening kinetics
   of (Nb,Ti)C and cause high amount of finer precipitates. While those
   fine (Nb, Ti) C particles could evidently impede the grain growth, the
   finer martensitic blocks were subsequently obtained at 820 degrees C
   quenching, and the grain size and effective grain size were 5.6 mu m and
   3.08 mu m in this condition, respectively. In this research, the
   Ni-Al-Cu steel with best matching of strength and toughness has been
   achieved when it was aged at 600 degrees C after 820 degrees C
   quenching, the yield strength and -80 degrees C impact toughness could
   reach 1138 MPa and 74 J, respectively.
ZB 0
Z8 0
ZR 0
TC 0
ZS 0
Z9 0
SN 0921-5093
EI 1873-4936
UT WOS:000460492600014
ER

PT J
AU Qiao, Yanqiang
   Kong, Jianping
   Zhou, Rongyi
   Guo, Xiping
TI Boronizing of the silicide coating on a multicomponent Nb-Ti-Si based
   alloy as protection against corrosion at high temperatures
SO VACUUM
VL 161
BP 314
EP 323
DI 10.1016/j.vacuum.2018.12.054
PD MAR 2019
PY 2019
AB In this work, the preparation, high temperature oxidation and hot
   corrosion behavior of multilayered composite coatings prepared on
   Nb-Ti-Si based alloy have been reported. By boronizing of the Si-Y
   co-deposition silicide coating, part of (Nb,X)Si-2 layer was transformed
   into (Nb,X)B-2 by a replacement reaction between the active B atom and
   (Nb,X)Si-2. Isothermal oxidation resistance tests showed that the
   as-prepared coating can provide good oxidation resistance both at an
   intermediate temperature of 850 degrees C and a high oxidation
   temperature of 1250 degrees C. The oxidation kinetics of the coating
   followed the parabolic law at both temperatures. After 100 h of exposure
   at 850 and 1250 degrees C, the mass gains are 1.35 and 4.05 mg/cm(2)
   respectively. The good oxidation resistance of the composite coating
   should be attributed to the formation of the dense glass-like scale. At
   900 degrees C, the Na2SO425 wt% NaCI molten salts can cause a serious
   damage to the composite coating which showed a big mass gain and a thick
   corroded scale after hot corrosion for 100 h.
TC 3
ZS 0
ZR 0
Z8 0
ZB 0
Z9 3
SN 0042-207X
UT WOS:000458591100042
ER

PT J
AU Adamiak, B.
   Wiatrowski, A.
   Domaradzki, J.
   Kaczmarek, D.
   Wojcieszak, D.
   Mazur, M.
TI Preparation of multicomponent thin films by magnetron co-sputtering
   method: The Cu-Ti case study
SO VACUUM
VL 161
BP 419
EP 428
DI 10.1016/j.vacuum.2019.01.012
PD MAR 2019
PY 2019
AB The paper discusses the preparation of multicomponent thin films of
   Cu-Ti composite with desired elemental composition using the pulsed
   magnetron co-sputtering technology. The technological goal described in
   the paper was deposition the Cu-Ti composite with elemental ratio of
   about 50/50 at%, which is close to the eutectic point from the Cu-Ti
   alloy system. A large difference in the sputtering yield (about
   seven-fold) of Cu and Ti metals was challenging, because of the features
   of used power supplies. Desired concentrations of the Ti and Cu elements
   were obtained as a result of application of multimagnetron sputtering
   system, where magnetrons were equipped with the Ti or Cu targets.
   Additionally, pulse power supply was used together with the pulse width
   modulation controller. Moreover, the article presents investigations of
   structural and mechanical properties of deposited Cu, Ti and Cu-Ti films
   with elemental composition of ca. 50/50 at.%. It was found that the two
   component Cu0.5Ti0.5 thin films were composed of Cu4Ti3 nanocrystallites
   built-in an amorphous matrix. As compared to the pure Cu and Ti thin
   films, the prepared composite exhibited improved hardness and better
   elasticity reflected in lower values of the Young's modulus. The results
   of nanoindentation investigations showed that the Cu0.5Ti0.5 composite
   thin film was characterized by the hardness of 7.59 GPa.
OI Domaradzki, Jaroslaw/0000-0002-4707-6817
ZR 0
TC 2
Z8 0
ZS 0
ZB 0
Z9 2
SN 0042-207X
UT WOS:000458591100057
ER

PT J
AU Mao, Aiqin
   Xiang, Houzheng
   Ran, Xueqin
   Li, Yibu
   Jin, Xia
   Yu, Haiyun
   Gu, Xiaolong
TI Plasma arc discharge synthesis of multicomponent Co-Cr-Cu-Fe-Ni
   nanoparticles
SO JOURNAL OF ALLOYS AND COMPOUNDS
VL 775
BP 1177
EP 1183
DI 10.1016/j.jallcom.2018.10.170
PD FEB 15 2019
PY 2019
AB The controllable alloying multiple metallic elements into an individual
   nanoparticle offers the promise material properties. Here a series of
   spherical Co-Cr-Cu-Fe-Ni nanoparticles (NPs) with an average size of
   around 80-120 nm can be easily synthesized with a controllable
   microstructure and composition by modified plasma arc-discharge method.
   The crystal structure of the as-prepared NPs is largely composed of
   Cu-rich FCC phase with a small amount of BCC phase, and the content of
   BCC phase increases with the decrease of Cu content in the NPs. The
   differences in components between the raw materials and as-prepared NPs
   are ascribed to the evaporating pressure and the molar mass of raw
   materials, and by designing the target to CoaCr3bCucFedNie, the atomic
   composition of CoaCr3bCu12cFe1.5dNie NPs can be obtained. Moreover, the
   as-prepared nanoparticles exhibit comparable soft magnetic features, and
   the asymmetric characteristic is probably due to the magnetic coupling
   of Cu-rich FCC phase with a relatively hard magnetic BCC crystalline
   phase. The case of Co-Cr-Cu-Fe-Ni NPs is a good example, which opens new
   ways to synthesize other multicomponent metal NPs with controllable
   structure and composition by controlling the molar mass of the raw
   material. (C) 2018 Elsevier B.V. All rights reserved.
ZS 0
TC 4
Z8 0
ZB 0
ZR 0
Z9 4
SN 0925-8388
EI 1873-4669
UT WOS:000450981100136
ER

PT J
AU Dogan, Ali
   Arslan, Huseyin
TI Thermodynamic description of the viscosity of liquid solder alloys with
   minor Co impurities
SO PHILOSOPHICAL MAGAZINE
VL 99
IS 3
BP 267
EP 283
DI 10.1080/14786435.2018.1537530
PD FEB 1 2019
PY 2019
AB Because of the increasing complexity and cost of experiments carried
   out, the data for the multi-component alloy systems have frequently been
   obtained by numerical modelling. It is clear that the related
   calculations require reliable data dealing with the pure components and
   binary alloy systems. Selecting the reliable data concerning the pure
   components from the literature, the viscosities for the SAC and
   (SAC)(1-x) Cox solder alloys have been calculated using different
   viscosity models (geometric and physical). The viscosity decreases as
   the amount of tin content increases in the SAC387 alloy while the
   addition of the cobalt to SAC387 solder results in the increasing of the
   viscosity. Moreover, by computing the root mean square values between
   theoretical and experimental viscosities, it can be concluded that the
   lowest value among all models is that of obtained by Kaptay equation.
OI Arslan, Huseyin/0000-0003-1509-7725
ZB 0
Z8 0
ZR 0
ZS 0
TC 0
Z9 0
SN 1478-6435
EI 1478-6443
UT WOS:000458123000001
ER

PT J
AU Sineva, S., I
   Starykh, R., V
   Novozhilova, O. S.
   Vasil'eva, A. A.
   Gol'dvirt, D. K.
TI Study of the Structure and Properties of Fe-Ni-Co-(Cu, Cr) Alloys Using
   a Combination of Experimental Methods
SO RUSSIAN METALLURGY
IS 2
BP 124
EP 126
DI 10.1134/S0036029519020253
PD FEB 2019
PY 2019
AB The structure and properties of metallic multicomponent Fe-Ni-Co-Cr-Cu-x
   and Fe-Ni-Co-Cu-Cr-x system alloys (x is the component content, at %),
   which are the basis of the wide class of high-entropy alloys, are
   studied. The synthesized alloys are investigated using instrumental
   analysis methods (DTA, SEM-EPMA, XRD), and the concentration and
   temperature boundaries of the fcc solid solution have been determined.
ZB 0
ZR 0
TC 0
ZS 0
Z8 0
Z9 0
SN 0036-0295
EI 1555-6255
UT WOS:000469776400011
ER

PT J
AU Chai, Ze
   Jiang, Chuanhai
TI Electrochemical/chemical growth of porous (Ni, Co, Cu)(OH)(2) as an
   electrode material: Ternary Ni-Co-Cu nanocrystalline films corroded in
   neutral salt spray
SO ELECTROCHIMICA ACTA
VL 294
BP 11
EP 21
DI 10.1016/j.electacta.2018.10.095
PD JAN 20 2019
PY 2019
AB The electrochemical/chemical growth of porous (Ni,Co,Cu)(OH)(2) was
   reported based on the corrosion behaviors of Ni-Co-Cu films in neutral
   salt spray. The films prepared by using electrodeposition were ternary
   solid solution alloys with a simple phase structure, strong texture,
   nanoscale grains, large microstrain and a large number of crystal
   defects. The unique microstructures coupled with extensive ion diffusion
   during the subsequent corrosion process facilitated the formation of
   ternary hydroxides with uniform and porous nanostructures. The ternary
   hydroxides composed of Ni-/Co-dominant hydrotalcite-like and Cu-dominant
   orthorhombic (Ni,Co,Cu)(OH)(2) could be efficiently prepared by
   motivating the transformation from oxide to hydroxide. The binder-free
   (Ni,Co,Cu)(OH)(2) electrode exhibited a high specific capacitance of
   1738 F g(-1) at a current density of 20 A g(-1) and decent cycling
   stability. The electrochemical/chemical growth mode, uniform porous
   nanostructures and nature of the ternary hydroxides could account for
   the superior electrochemical performances. This work proposed a simple
   and green approach to prepare multicomponent hydroxides as novel
   electrode materials for rechargeable batteries and hybrid
   supercapacitors. (c) 2018 Elsevier Ltd. All rights reserved.
ZB 0
TC 3
ZR 0
ZS 0
Z8 0
Z9 3
SN 0013-4686
EI 1873-3859
UT WOS:000451334700002
ER

PT J
AU Politova, G. A.
   Pankratov, N. Yu.
   Vanina, P. Yu.
   Filimonov, A. V.
   Rudskoy, A. I.
   Burkhanov, G. S.
   Ilyushin, A. S.
   Tereshina, I. S.
TI Magnetocaloric effect and magnetostrictive deformation in Tb-Dy-Gd-Co-Al
   with Laves phase structure
SO JOURNAL OF MAGNETISM AND MAGNETIC MATERIALS
VL 470
SI SI
BP 50
EP 54
DI 10.1016/j.jmmm.2017.11.016
PD JAN 15 2019
PY 2019
AB The influence of partial substitution of Co by Al atoms on the
   magnetocaloric and magnetostrictive properties of the multicomponent
   Tb-Dy-Gd-Co compounds with a Laves phase structure was investigated. The
   samples were obtained by arc melting using of high-purity rare-earth
   metals. The crystal structure of Tb0.2Dy0.8-xGdxCo2-yAly (x = 0.3, 0.4,
   and 0.5; y = 0 and 0.1) compounds was monitored by powder X-ray
   diffraction. The magnetostriction and the magnetocaloric effect in
   external magnetic field up to 12 and 18kOe, respectively, were studied
   in wide temperature range. The Curie temperature of Al-content compounds
   increases by an average of 20K, while the magnitudes of the
   magnetocaloric effect and the magnetostriction slightly decrease. (C)
   2017 Elsevier B.V. All rights reserved.
CT 2nd International Baltic Conference on Magnetism (IBCM) - Focus on
   Functionalized Magnetic Structures for Energy and Biotechnology
CY AUG 20-24, 2017
CL Immanuel Kant Balt Fed Univ, Svetlogorsk, RUSSIA
HO Immanuel Kant Balt Fed Univ
SP Immanuel Kant Balt Fed Univ, Russian Acad Excellence Project; Russian
   Fdn Basic Res
RI Pankratov, Nikolay/H-9250-2012; Vanina, Polina/K-6069-2015; Filimonov, Alexey V/E-9716-2013
OI Pankratov, Nikolay/0000-0003-1565-2661; Vanina,
   Polina/0000-0002-4113-0405; Filimonov, Alexey V/0000-0002-2793-5717
ZR 1
TC 4
ZS 0
ZB 0
Z8 0
Z9 4
SN 0304-8853
EI 1873-4766
UT WOS:000450575800012
ER

PT J
AU Pandey, P.
   Makineni, S. K.
   Samanta, A.
   Sharma, A.
   Das, S. M.
   Nithin, B.
   Srivastava, C.
   Singh, A. K.
   Raabe, D.
   Gault, B.
   Chattopadhyay, K.
TI Elemental site occupancy in the L1(2) A(3)B ordered intermetallic phase
   in Co-based superalloys and its influence on the microstructure
SO ACTA MATERIALIA
VL 163
BP 140
EP 153
DI 10.1016/j.actamat.2018.09.049
PD JAN 15 2019
PY 2019
AB We explore the effects of the elemental site occupancy in gamma'-A3B
   (L1(2)) intermetallic phases and their partitioning across the
   gamma/gamma' interface in a class of multicomponent W-free Co-based
   superalloys. Atom probe tomography and first principles density
   functional theory calculations (DFT) were used to evaluate the Cr site
   occupancy behavior in the gamma' phase and its effect on the
   gamma/gamma' partitioning behavior of other solutes in a series of
   Co-30Ni-10Al-5Mo-2Ta-2Ti-XCr alloys, where x is 0, 2, 5, and 8 at.% Cr,
   respectively. The increase in Cr content from 0 to 2 to 5 at.% leads to
   an inversion of the partitioning behavior of the solute Mo from the
   gamma' phase (K-Mo > 1) into the gamma matrix (K-Mo < 1). At 5 at.% Cr,
   the Cr also has a preference to replace the excess anti-site Co atoms
   from the B-sites. At 8 at.% Cr, the Cr develops an additional preference
   to replace Co atoms from the A-sites. These compositional changes in the
   phases and the site partitioning behavior in the gamma' phase are
   accompanied by an overall decrease in the lattice misfit (delta) across
   the gamma/gamma' interfaces as measured by high-resolution X-ray
   diffraction at room temperature. The reduction in misfit triggers a
   change in morphology of the gamma' phase from cuboidal (delta similar to
   +0.48% at 0 at.% Cr) to round-cornered (delta similar to +0.34% at 5
   at.% Cr) to spheroidal shaped (delta similar to +0.19% at 8 at.% Cr)
   precipitates. We also observed an increase in the solvus temperature
   from 1066 degrees C to 1105 degrees C when adding 5 at.% Cr to the
   alloy. These results on the effects of Cr in Co-base superalloys enable
   tuning the microstructure of these alloys and widening the alloy
   spectrum for designing improved high temperature alloys. (C) 2018 Acta
   Materialia Inc. Published by Elsevier Ltd. All rights reserved.
RI SHARMA, AMIT/X-5764-2019; Raabe, Dierk/A-6470-2009; Samanta, Atanu/; Makineni, Surendra/; Gault, Baptiste/
OI Raabe, Dierk/0000-0003-0194-6124; Samanta, Atanu/0000-0001-7918-2772;
   Makineni, Surendra/0000-0002-4493-6498; Gault,
   Baptiste/0000-0002-4934-0458
ZR 0
Z8 0
ZS 0
TC 6
ZB 0
Z9 6
SN 1359-6454
EI 1873-2453
UT WOS:000451103800010
ER

PT J
AU Kottke, Josua
   Laurent-Brocq, Mathilde
   Fareed, Adnan
   Gaertner, Daniel
   Perriere, Loic
   Rogal, Lukasz
   Divinski, Sergiy V.
   Wilde, Gerhard
TI Tracer diffusion in the Ni-CoCrFeMn system: Transition from a dilute
   solid solution to a high entropy alloy
SO SCRIPTA MATERIALIA
VL 159
BP 94
EP 98
DI 10.1016/j.scriptamat.2018.09.011
PD JAN 15 2019
PY 2019
AB Tracer diffusion of Co, Cr, Fe and Ni is measured at 1373 K in
   Co20Cr20Fe20Mn20Ni20 center dot Co10Cr10Fe10Mn10Ni60 and
   Co2Cr2Fe2Mn2Ni92 alloys. Diffusion retardation in the high-entropy
   Co20Cr20Fe20Mn20NI20 alloy is most prominent in comparison to the
   Co2Cr2Fe2Mn2Ni92 solid solution, however the concept of 'sluggish'
   diffusion cannot be used as a blanket statement. The tracer diffusion
   coefficient drops either slightly (by a factor of three, Fe) or
   marginally (by a factor of 1.2, Ni) if compared at 1373 K.
   Alternatively, if compared on a homologous temperature scale, the
   diffusion retardation can be as large as a factor of 30 (Fe) or 10 (Ni).
   (C) 2018 Acta Materialia Inc. Published by Elsevier Ltd. All rights
   reserved.
RI Perriere, Loic/A-4415-2013; Perriere, Loic/P-3673-2019; Divinski, Sergiy/
OI Perriere, Loic/0000-0002-8635-5069; Perriere, Loic/0000-0002-8635-5069;
   Divinski, Sergiy/0000-0003-1935-9542
ZR 0
ZB 0
ZS 0
Z8 0
TC 4
Z9 4
SN 1359-6462
UT WOS:000448091100021
ER

PT J
AU Hara, Takaaki
   Kobayashi, Shinichi
   Ueno, Tomonori
   Oikawa, Katsunari
TI Estimation of gamma/gamma ' interfacial energy in Ni-Co base superalloy
   TMW-4M3
SO JOURNAL OF CRYSTAL GROWTH
VL 506
BP 91
EP 96
DI 10.1016/j.jcrysgro.2018.10.014
PD JAN 15 2019
PY 2019
AB The interfacial energy between the gamma and gamma ' phase in Ni-Co base
   superalloy TMW-4M3 was investigated using both a kinetic analysis of
   experimental data and a thermodynamic analysis. The coarsening rate of
   gamma' precipitates during the aging treatment process was analyzed
