Repository: MatInfoUB/NLP-Queries

File: Co_superalloy_comp(1).txt (part 15 of 22)
FN Clarivate Analytics Web of Science
AB Resource saving technology is developed for processing 100% nickel superalloy foundry waste providing cast billet quality with respect to impurity content, gases, and mechanical properties in accordance with technical specifications, and stable alloy chemical composition for the main alloying elements, with a reduction in alloy cost and consumption of scarce and expensive alloying metals (Ni, Co, Mo, W, Re, Ta, etc.).
RI Min, Pavel/E-8363-2019
SN 0026-0894
EI 1573-8892
PD MAY
PY 2014
VL 58
IS 1-2
BP 69
EP 74
DI 10.1007/s11015-014-9870-x
UT WOS:000337091400012
ER

PT J
AU Jing, YH
   Zheng, Z
   Liu, EZ
   Guo, Y
AF Jing, Yanhong
   Zheng, Zhi
   Liu, Enze
   Guo, Yi
TI Microstructural Evolution of a Ni-base Alloy DZ468 Joint Bonded with a
   New Co-base Filler
SO JOURNAL OF MATERIALS SCIENCE & TECHNOLOGY
AB Ni-base alloy DZ468 has been joined by transient liquid phase bonding technique with a newly developed Co-based filler. The microstructures of the Co-base filler and the joint, the effects of heat treatment on microstructure and hardness of the joint have been investigated by various experimental methods. Results show that the Co-base filler consists of gamma, M2B, M5B3 and M23B6 phases. Because of the interdiffusion between the base metal and the filler, gamma, MC, M5B3 and M23B6 phases are formed in the bonding zone. And localized liquidation of substrate occurs in the diffusion affected zone, with MC and M3B2 precipitating in this area. During heat treatment, the volume of the intermetallic phases in the bonding zone resulting from incomplete isothermal solidification decreases obviously. On the contrary, the width of the diffusion affected zone increases at the solution stage and subsequently decreases at the aging stages.
SN 1005-0302
PD MAY
PY 2014
VL 30
IS 5
BP 480
EP 486
DI 10.1016/j.jmst.2013.12.010
UT WOS:000335902900009
ER

PT J
AU Brewster, G
   Edmonds, IM
   Gray, S
AF Brewster, G.
   Edmonds, I. M.
   Gray, S.
TI The Effect of Volatilisation of Refractory Metal Oxides on the Cyclic
   Oxidation of Ni-base Superalloys
SO OXIDATION OF METALS
AB The role of refractory metals on the bare oxidation behaviour of a range of compositionally complex single crystal Ni-base superalloys has been investigated using a range of techniques. It has been shown that this series of fourth generation alloys were borderline alumina formers at 1,100 A degrees C, and their cyclic oxidation performance was detrimentally affected by increased levels of Mo and Co. In addition, there was strong evidence that Re, Ru and Mo were lost through the process of cyclic oxidation, which supports the hypothesis that these elemental additions were lost through volatilisation/sublimation, contributing to their poor cyclic oxidation performance.
OI Gray, Simon/0000-0003-1265-0759
SN 0030-770X
EI 1573-4889
PD APR
PY 2014
VL 81
IS 3-4
BP 345
EP 356
DI 10.1007/s11085-013-9440-9
UT WOS:000332154400004
ER

PT J
AU Magdefrau, NJ
   Chen, L
   Sun, EY
   Aindow, M
AF Magdefrau, Neal J.
   Chen, Lei
   Sun, Ellen Y.
   Aindow, Mark
TI The effect of Mn1.5Co1.5O4 coatings on the development of near surface
   microstructure for Haynes 230 oxidized at 800 degrees C in air
SO SURFACE & COATINGS TECHNOLOGY
AB The effect of reactively sintered Mn1.5Co1.5O4 (MCO) coatings on the development of surface microstructure for Haynes 230 (H230) oxidized in air at 800 degrees C has been studied using a combination of thermo-gravimetric analysis and electron microscopy techniques. The bare alloy exhibits a parabolic rate constant of 8.8 x 10(-9) mg(2)m(-4)s(-1) and forms a two-layer oxide scale with a continuous chromia layer and a thinner discontinuous MnCr2O4 overlayer. For the MCO-coated H230, the reduction step of the reactive sintering process converts the MCO coating to a mixture of Co and MnO with a thin Cr-rich oxide layer at the interface with the alloy substrate. Following the re-oxidation step, there is a 200 nm chromia layer and a 400 nm cubic spinel reaction layer (RL) between the alloy and the MCO. These layers thicken to 800 nm and 1.2 mu m, respectively after 1000 h oxidation. These observations are compared to our previous studies of MCO-coated Crofer 22 APU, and the implications for long-term SOFC performance are discussed. (C) 2014 United Technologies Research Center. Published by Elsevier B.V. All rights reserved.
RI Aindow, Mark/E-5282-2010
OI Aindow, Mark/0000-0001-6617-1409
SN 0257-8972
PD MAR 15
PY 2014
VL 242
BP 109
EP 117
DI 10.1016/j.surfcoat.2014.01.025
UT WOS:000333782400015
ER

PT J
AU Zhou, N
   Lv, DC
   Zhang, HL
   McAllister, D
   Zhang, F
   Mills, MJ
   Wang, Y
AF Zhou, N.
   Lv, D. C.
   Zhang, H. L.
   McAllister, D.
   Zhang, F.
   Mills, M. J.
   Wang, Y.
TI Computer simulation of phase transformation and plastic deformation in
   IN718 superalloy: Microstructural evolution during precipitation
SO ACTA MATERIALIA
AB Microstructural evolution during co-precipitation of gamma', gamma '' and delta phases from a supersaturated gamma matrix during aging of superalloy Inconel 718 (IN718) is investigated by computer simulation using the phase-field method. The precipitation model is quantitative, using as model inputs ab initio calculations of elastic constants, experimental data on lattice parameters, precipitate matrix orientation relationship, interfacial energy of each individual precipitate phase and interdiffusivities, and a Ni-Nb-Al pseudo-ternary thermodynamic database specifically developed for IN718. In order to simulate statistically representative multiphase microstructures observed in the alloy, the Kim-Kim-Suzuki treatment of interfaces is employed. Simulation results show how alloy composition, lattice misfit, external stress, temperature and time affect precipitate microstructure and variant selection during isothermal aging, without any a priori assumptions about key microstructural features including size, shape, volume fraction and spatial distribution of different types of precipitates and different variants of the same precipitate phase. The shapes of precipitates and their coarsening kinetics are analyzed based on the two-dimensional moment invariant. The various multiphase microstructures generated by the simulations have been used as model inputs in a study to investigate how precipitate microstructure (in particular shape and spatial distribution) influences the strength of IN718. (C) 2013 Acta Materialia Inc. Published by Elsevier Ltd. All rights reserved.
RI Mills, Michael/I-6413-2013; Wang, Yunzhi/B-2557-2010; Lv,
   Duchao/P-5692-2014; Zhang, Hualei/A-6461-2011
SN 1359-6454
EI 1873-2453
PD FEB 15
PY 2014
VL 65
BP 270
EP 286
DI 10.1016/j.actamat.2013.10.069
UT WOS:000331347600026
ER

PT J
AU Sun, SH
   Koizumi, Y
   Kurosu, S
   Li, YP
   Matsumoto, H
   Chiba, A
AF Sun, Shi-Hai
   Koizumi, Yuichiro
   Kurosu, Shingo
   Li, Yun-Ping
   Matsumoto, Hiroaki
   Chiba, Akihiko
TI Build direction dependence of microstructure and high-temperature
   tensile property of Co-Cr-Mo alloy fabricated by electron beam melting
SO ACTA MATERIALIA
AB The microstructures and high-temperature tensile properties of a Co-28Cr-6Mo-0.23C-0.17N alloy fabricated by electron beam melting (EBM) with cylindrical axes deviating from the build direction by 0 degrees, 45 degrees, 55 degrees and 90 degrees were investigated. The preferred crystal orientations of the gamma phase in the as-EBM-built samples with angles of 0 degrees, 45 degrees, 55 degrees and 90 degrees were near [0 0 1], [1 1 0], [1 1 1] and [1 0 0], respectively. M23C6 precipitates (M = Cr, Mo or Si) were observed to align along the build direction with intervals of around 3 mu m. The phase was completely transformed into a single epsilon-hexagonal close-packed (hcp) phase after aging treatment at 800 degrees C for 24 h, when lamellar colonies of M2N precipitates and the epsilon-hcp phase appeared in the matrix. Among the samples, the one built with 55 degrees deviation had the highest ultimate tensile strength of 806 MPa at 700 degrees C. The relationship between the microstructure and the build direction dependence of mechanical properties suggested that the conditions of heat treatment to homogenize the microstructure throughout the height of the EBM-built object should be determined by taking into account the thermal history during the post-melt period of the EBM process, especially when the solid solid transformation is sluggish. (C) 2013 Acta Materialia Inc. Published by Elsevier Ltd. All rights reserved.
RI Li, Yunping/A-8109-2011; Chiba, Akihiko/D-1326-2011; Koizumi,
   Yuichiro/C-2697-2011; Li, Yunping/M-2076-2016
OI Li, Yunping/0000-0002-4657-2923; Koizumi, Yuichiro/0000-0001-7061-7135;
   Li, Yunping/0000-0002-4478-5327
SN 1359-6454
EI 1873-2453
PD FEB
PY 2014
VL 64
BP 154
EP 168
DI 10.1016/j.actamat.2013.10.017
UT WOS:000331017800016
ER

PT J
AU Klein, L
   von Bartenwerffer, B
   Killian, MS
   Schmuki, P
   Virtanen, S
AF Klein, L.
   von Bartenwerffer, B.
   Killian, M. S.
   Schmuki, P.
   Virtanen, S.
TI The effect of grain boundaries on high temperature oxidation of new
   gamma '-strengthened Co-Al-W-B superalloys
SO CORROSION SCIENCE
AB Isothermal oxidation in air was carried out on a gamma'-strengthened single crystalline Co-Al-W-B superalloy at 800, 900, and 1000 degrees C. The absence of grain boundaries leads to inferior oxidation properties at 800 and 900 degrees C, and improved properties at 1000 degrees C, compared to a polycrystalline alloy of the same composition. At lower temperatures, grain boundary diffusion is dominant and assumed to be the reason for enhanced B-accumulation in the inner oxide layer and enhanced formation of the protective inner Al2O3 layer. However, at 1000 degrees C superior oxidation resistance of the single crystalline superalloy can be observed. (C) 2013 Elsevier Ltd. All rights reserved.
RI Schmuki, Patrik/B-9720-2008; Virtanen, Sannakaisa/N-3699-2015
OI Virtanen, Sannakaisa/0000-0002-7179-7593; Killian,
   Manuela/0000-0003-0892-4614
SN 0010-938X
EI 1879-0496
PD FEB
PY 2014
VL 79
BP 29
EP 33
DI 10.1016/j.corsci.2013.10.022
UT WOS:000331672900005
ER

PT J
AU Latief, FH
   Kakehi, K
   Yeh, HAC
   Murakami, H
AF Latief, F. H.
   Kakehi, K.
   Yeh, H. An-Chou
   Murakami, H.
TI Influences of ruthenium and crystallographic orientation on creep
   behavior of aluminized nickel-base single crystal superalloys
SO MATERIALS SCIENCE AND ENGINEERING A-STRUCTURAL MATERIALS PROPERTIES
   MICROSTRUCTURE AND PROCESSING
AB The influences of ruthenium and surface orientation on creep behavior of aluminized Ni-base single crystal superalloys were investigated by comparing two different types of NKH superalloys. The aluminized coated specimens were then subjected to creep rupture tests at a temperature of 900 degrees C and a stress of 392 MPa. The coating treatment resulted in a significant decrease in creep rupture lives for both superalloys. The diffusion zones between the coating and substrate led to changes in microstructure, which diminished the creep behavior of the aluminized superalloys. Because of the interdiffusion of Ru, Al and Ni, the solubility of some of the refractory elements, such as W, Re. Mo, Co and Cr decreased in the diffusion zone; the precipitation of topologically close-packed (TCP) phases was thus inevitable. In the present study, the addition of Ru increased the degree of Re and Cr supersaturation in the gamma matrix. Consequently, the addition of Ru indirectly promoted the precipitation of TCP phases in aluminized Ni-base single crystal superalloys. Furthermore, the growth of TCP precipitates was greatly influenced by the specific surface orientations of the Ni-base single crystal superalloys. In conclusion, the {110} specimens showed shorter creep rupture life than the {100} specimens, this was due to the difference in the crystallographic geometry of {111}< 101 > slip system and TCP precipitates between the two side-surface orientations of the specimens. (C) 2013 Elsevier B.V. All rights reserved.
RI MURAKAMI, Hideyuki/H-2990-2011
OI MURAKAMI, Hideyuki/0000-0001-8220-5816
SN 0921-5093
EI 1873-4936
PD JAN 13
PY 2014
VL 592
BP 143
EP 152
DI 10.1016/j.msea.2013.10.092
UT WOS:000331026000020
ER

PT J
AU Jing, YH
   Liu, EZ
   Zheng, Z
   Tong, J
   Ning, LK
   He, P
AF Jing Yanhong
   Liu Enze
   Zheng Zhi
   Tong Jian
   Ning Likui
   He Ping
TI HOT CORROSION RESISTANCE OF FILLER ALLOY BCo46
SO ACTA METALLURGICA SINICA
AB DZ468 alloy is a promising candidate in turbine blade serving in marine atmosphere because of its superior mechanical properties and good hot corrosion resistance. And brazing technology is indispensable to produce turbine blade because of its complicated hollow structure. Therefore, for accelerating the application of DZ468 superalloy, a new type Co-based filler named BCo46 was developed. Due to serving in marine atmosphere, the attack of hot corrosion can be inevitable. Frequently, the quality of turbine blade depends on the joining region, and the joining region has a lot to do with the filler used to braze the base alloy. Therefore, in this work, the hot corrosion behavior and mechanism of BCo46 alloy in the mixture of 75%Na2SO4 + 25%NaCl (mass fraction) at 900 degrees C was investigated, and compared with a common Ni-based filler BNi-2, and the base alloy DZ468. Moreover, the hot corrosion resistance of the joint bonded with BCo46 was evaluated. XRD, SEM, EDS and ICP spectrograph were employed to study the corrosion products of the tested alloys. The results show that the hot corrosion processes of BCo46, BNi-2 and DZ468 alloys are all accompanied with the dissolution of oxide scale and the formation of sulfide, which support the model of sulfidation-(acid-based) melting model. For filler alloy BCo46, Cr2O3, Co3BO5 and (Ni, Co)Cr2O4 mainly exist in the outer corrosion layer and some CrS is formed in the inner corrosion layer; the external corrosion products of BNi-2 are NiO, (Ni, Co)Cr2O4, Ni2FeBO5 and Cr2O3, and the internal precipitation is Ni2S3. The hot corrosion resistance of filler alloy BCo46 is superior to DZ468 superalloy and BNi-2 filler, it is because (1) BCo46 contains 22% Cr which can form dense and continuous oxide scale Cr2O3; (2) the diffusion rates of 0 and S are slower in Co- than Ni-based alloy; (3) Co can increase the adhesion of the oxide scale-base metal; (4) collaboration dissolution doesn't occur in BCo46. Furthermore, the formation of boride can deteriorate the hot corrosion resistance of alloy by forming oxides of boron which can dissolve oxide scale, consume Cr and increase phase interfacial area to accelerate the diffusion of S and O. The joint after heat treatment can reach the level of the hot corrosion resistance of the base metal DZ468.
SN 0412-1961
PD JAN 11
PY 2014
VL 50
IS 1
BP 79
EP 87
DI 10.3724/SP.J.1037.2013.00216
UT WOS:000329953000011
ER

PT J
AU Brady, MP
   Magee, J
   Yamamoto, Y
   Helmick, D
   Wang, L
AF Brady, M. P.
   Magee, J.
   Yamamoto, Y.
   Helmick, D.
   Wang, L.
TI Co-optimization of wrought alumina-forming austenitic stainless steel
   composition ranges for high-temperature creep and oxidation/corrosion
   resistance
SO MATERIALS SCIENCE AND ENGINEERING A-STRUCTURAL MATERIALS PROPERTIES
   MICROSTRUCTURE AND PROCESSING
AB A series of candidate alumina-forming austenitic (AFA) stainless steels designed to evaluate the effects of variation in Al, C, Cr, Mn, Nb, and Ni content on high-temperature tensile properties, creep, and oxidation/corrosion resistance were studied. The compositions assessed were based on medium Ni (20-25 wt%) and low Ni (12 wt%) AFA variations strengthened primarily by MC and/or M23C6 carbide precipitates, and a high Ni (32 wt%) AFA superalloy variation strengthened primarily by gamma '-Ni3Al intermetallic precipitates. Tensile and creep properties were measured at 650 and 750/760 degrees C, oxidation resistance from 650 to 900 C in air with water vapor and steam environments, and sulfidation-oxidation resistance in Ar-20%H-2-20%H-2(O)-5% H2S at 550 and 650 degrees C. Optimized composition ranges for different use temperatures ranges based on these evaluations are presented. (C) 2013 Elsevier B.V. All rights reserved.
RI Brady, Michael/A-8122-2008
OI Brady, Michael/0000-0003-1338-4747; Yamamoto,
   Yukinori/0000-0003-4574-4890
SN 0921-5093
EI 1873-4936
PD JAN 10
PY 2014
VL 590
BP 101
EP 115
DI 10.1016/j.msea.2013.10.014
UT WOS:000329888500015
ER

PT B
AU Miglietti, W
   Summerside, I
AF Miglietti, Warren
   Summerside, Ian
GP ASME
TI DEVELOPMENT AND IMPLEMENTATION OF ALTERNATIVE REPAIR PROCESSES FOR
   RECONDITIONING OF FR7FA+E, 1ST STAGE NOZZLES
SO PROCEEDINGS OF THE ASME TURBO EXPO: TURBINE TECHNICAL CONFERENCE AND
   EXPOSITION, 2014, VOL 6
CT ASME Turbo Expo: Turbine Technical Conference and Exposition
CY JUN 16-20, 2014
CL Dusseldorf, GERMANY
SP Int Gas Turbine Inst
AB The 60 Hz, Frame 7F engine has been in commercial operation for more than two decades now with approximately 800 Frame 7 (F, FA, FA+ and FA+e models) machines existing in North America and a total of over 1100 F-class machines throughout the world. Of importance to operators/users and owners of this gas turbine engine is the ability to not only recondition the turbine "hot-end section" components, in order to support maintenance requirements, but also to reduce the life cycle costs of these components.
   Stage 1 nozzles are a cast doublet, manufactured from FSX-414 Co-based superalloy. There are 24 nozzles in an engine set. As a result of the extreme turbine inlet temperatures at the 1st stage nozzle, these components experience severe thermal fatigue cracking. On one particular OEM engine set inspected, over 600 cracks were identified on each nozzle after engine operation. As a consequence, the stage 1 nozzles when compared to the other components in the engine exhibits the worst degradation and is therefore a focus point of reconditioning for those in the industry.
   The technical objective is to describe the development of a repair scheme for the stage 1 nozzle that can successfully address and repair this level of severe cracking and oxidation, with 0% scrap/fallout for a heavy repair, after a normal duty cycle. Special processes have been established for these components repairs, including but not limited to removal of the damaged and oxidized trailing edges by machining, high frequency Gas Tungsten Arc Welding (GTAW) of new trailing edge coupons.
   This technical paper describes the repair process development and implementation of the different stages of the repair schemes and shows metallurgical and mechanical characteristics of the repaired regions of the component. As a result of successfully executing these special processes, although a heavy repair workscope was implemented; all the nozzles were successfully repaired without any scrap.
BN 978-0-7918-4575-2
PY 2014
AR V006T22A007
UT WOS:000362239800065
ER

PT B
AU Zhou, PJ
   Zhai, DR
   Guo, YH
   Yu, JJ
   Sun, XF
   Guan, HR
   Hu, ZQ
AF Zhou, Pengjie
   Zhai, Dingrong
   Guo, Yuhang
   Yu, Jinjiang
   Sun, Xiaofeng
   Guan, Hengrong
   Hu, Zhuangqi
GP TMS
TI THE ROLE OF Ti ON REDUCING THE MISFIT OF A Co-Al-W ALLOY
SO TMS 2014 SUPPLEMENTAL PROCEEDINGS
CT 143rd TMS Annual Meeting & Exhibition
CY FEB 16-20, 2014
CL San Diego, CA
AB The role of Ti on a new Co-based gamma/gamma' two phase superalloy was investigated. Scanning Electron Microscopy(SEM), X-ray Diffraction(XRD) were employed to study the microstructure of alloys with various Ti contents. The volume of gamma' rise steadily with the increase of Ti content, and the morphology switched from fine rod-like to regular cubical when the Ti concentration is over 6%. The addition of Ti reduced the misfit between gamma/gamma' phase, the misfit of the alloy with 8% Ti was only 0.15%. The room temperature hardness was improved with the increase of Ti content, which peaked when the Ti content is 8%, then dropped. The results indicated that Ti is an key element in the alloying development of Co-Al-W based superalloys.
BN 978-1-118-88985-5; 978-1-118-88972-5
PY 2014
BP 667
EP 672
UT WOS:000354941300080
ER

PT S
AU Chen, XY
   Zhou, YZ
   Jin, T
   Sun, XF
AF Chen, Xiaoyan
   Zhou, Yizhou
   Jin, Tao
   Sun, Xiaofeng
BE Guedou, JY
   Chone, J
TI Effect of carbon on wettability and interface reaction between melt
   superalloy and ceramic material
SO EUROSUPERALLOYS 2014 - 2ND EUROPEAN SYMPOSIUM ON SUPERALLOYS AND THEIR
   APPLICATIONS
SE MATEC Web of Conferences
CT 2nd European Symposium on Superalloys and their Applications
CY MAY 12-16, 2014
CL Giens, FRANCE
AB Effect of C on wettability and interface reaction between a nickel based superalloy and ceramic material was investigated by using a sessile drop method. It was found that the content of C in the alloy is able to influence the wettability and interface reaction. Alloys with C content lower than 0.1wt.% are stable on ceramic material and no interface reaction generates at the alloy-ceramic interface. However, when C content is higher than 0.1wt.%, the interface reaction occurs and the wetting angle decreases quickly. The product of interface reaction is discontinuous and composed of 9Al(2)O(3)center dot Cr2O3. Such result indicates that Cr in the alloy is impossible to react with the ceramic material and form Cr2O3 without the assistance of C. It is suggested that C in the alloy deoxidizes SiO2 in the ceramic material and produces SiO and CO. SiO is unstable and it can release active O atom at the interface. Cr at the interface combines with free O atom and forms Cr2O3 center dot Al2O3 in the ceramic material and Cr2O3 finally forms 9Al(2)O(3)center dot Cr2O3.
SN 2261-236X
PY 2014
VL 14
AR 13008
DI 10.1051/matecconf/20141413008
UT WOS:000351930400049
ER

PT S
AU Knop, M
   Vorontsov, VA
   Hardy, MC
   Dye, D
AF Knop, Matthias
   Vorontsov, Vassili A.
   Hardy, Mark C.
   Dye, David
BE Guedou, JY
   Chone, J
TI High-temperature gamma (FCC)/gamma ' (L1(2)) Co-Al-W based superalloys
SO EUROSUPERALLOYS 2014 - 2ND EUROPEAN SYMPOSIUM ON SUPERALLOYS AND THEIR
   APPLICATIONS
SE MATEC Web of Conferences
CT 2nd European Symposium on Superalloys and their Applications
CY MAY 12-16, 2014
CL Giens, FRANCE
AB Interim results from the development of a polycrystalline Co-Al-W based superalloy are presented. Cr has been added to provide oxidation resistance and Ni has then been added to widen and stabilise the gamma' phase field. The alloy presented has a solvus of 1010 degrees C and a density of 8.7 g cm(-3). The room temperature flow stress is over 1000 MPa and this reduces dramatically above 800 degrees C. The flow stress anomaly is observed. A microstructure with both similar to 50 nm gamma ' produced on cooling and larger 100-200 nm gamma ' can be obtained. Isothermal oxidation at 800 degrees C in air for 200 h gave a mass gain of 0.96 mg cm(-2). After hot deformation in the 650-850 degrees C temperature range, both anti phase boundaries (APBs) and stacking faults could be observed. An APB energy of 71 mJm(-2) was measured, which is comparable to that found in commercial nickel superalloys.
RI Vorontsov, Vassili/A-8837-2010; Dye, David/B-5603-2012
OI Vorontsov, Vassili/0000-0002-1958-0602; Dye, David/0000-0002-8756-3513
SN 2261-236X
PY 2014
VL 14
AR 18003
DI 10.1051/matecconf/20141418003
UT WOS:000351930400070
ER

PT S
AU Kruk, A
   Dubiel, B
   Czyrska-Filemonowicz, A
AF Kruk, Adam
   Dubiel, Beata
   Czyrska-Filemonowicz, Aleksandra
BE Guedou, JY
   Chone, J
TI Examination of chemical elements partitioning between the gamma and
   gamma ' phases in CMSX-4 superalloy using EDS microanalysis and electron
   tomography
SO EUROSUPERALLOYS 2014 - 2ND EUROPEAN SYMPOSIUM ON SUPERALLOYS AND THEIR
   APPLICATIONS
SE MATEC Web of Conferences
CT 2nd European Symposium on Superalloys and their Applications
CY MAY 12-16, 2014
CL Giens, FRANCE
AB In the present study, the partition of chemical elements between gamma and gamma' phases in CMSX-4 was investigated using EDS microanalysis and electron tomography (FIB-SEM and STEM-EDS) methods. The investigation has been performed for the superalloy after standard heat treatment and the ex-service CMSX-4 turbine blade after operation for 12 700 hours and 200 starts in industrial gas turbine. The results have shown that Co, Cr and Re partition to the gamma matrix, Ni and W are present in both gamma and gamma' phases, while Al, Ti and Ta strongly partition to the gamma' phase. The results show the abilities of new analytical electron microscopy and electron tomography methods to characterize the microstructure and chemical composition of single crystal superalloys at the nanoscale.
RI Dubiel, Beata/A-2796-2013
OI Dubiel, Beata/0000-0003-4917-5437
SN 2261-236X
PY 2014
VL 14
AR 11004
DI 10.1051/matecconf/20141411004
UT WOS:000351930400036
ER

PT S
AU Cheng, JB
   Pang, SQ
   Wang, XB
   Yu, QX
AF Cheng, Jianbing
   Pang, Siqin
   Wang, Xibin
   Yu, Qixun
BE Hu, Z
TI Effect of grain refinement and composition on the wear of cemented
   carbide cutting tools
SO RESEARCH IN MECHANICAL ENGINEERING AND MATERIAL SCIENCE
SE Applied Mechanics and Materials
CT International Conference on Mechanical, Material Engineering (MME 2013)
CY NOV 23-24, 2013
CL Hubei Univ Automot Technol, Shiyan, PEOPLES R CHINA
SP Hubei Univ Automot Technol, Hubei Univ Mech Engn, Univ Teesside, Wuhan Univ, Wuhan Univ Technol, Hubei Univ Technol
HO Hubei Univ Automot Technol
AB Tool life tests of continuous cutting superalloy GH2132 were carried out by WC/Co cemented carbide cutting inserts of different grain size and cobalt content, and flank surface wear morphology of the cutting inserts were observed by ZEISS continuous zoom stereo microscope and microphotograph system. The results show that grain size and cobalt content strongly influence the cutting tool life and tool wear, grain refinement and proper cobalt content are help to improve the tool life and the wear resistance of WC/Co cemented carbide. The wear mechanisms of different grain size and cobalt content of ultrafine cemented carbide tools were adhesion and notch, among them, adhesive was the main wear mechanism at higher cutting speeds.
SN 1660-9336
BN 978-3-03785-928-5
PY 2014
VL 456
BP 507
EP +
DI 10.4028/www.scientific.net/AMM.456.507
UT WOS:000336692600108
ER

PT S
AU Hu, YJ
   Cao, D
   Li, XQ
   Zheng, HT
   Cheng, XL
   Xiao, XT
   Zhang, HY
   Li, F
AF Hu, Yong-jun
   Cao, Dong
   Li, Xi-qiang
   Zheng, Hui-ting
   Cheng, Xiao-ling
   Xiao, Xiao-ting
   Zhang, Hai-yan
   Li, Feng
BE Bowen, CR
TI Phase Transformations and Magnetic Properties of electroplating Ni-Co on
   Aluminium
SO MECHANICAL STRUCTURES AND SMART MATERIALS
SE Applied Mechanics and Materials
CT International Conference on Mechanical Structures and Smart Materials
   (ICMSSM 2013)
CY NOV 16-17, 2013
CL Xiamen, PEOPLES R CHINA
AB In this paper, Ni-Co coatings on Al foil were prepared by electroplating to obtain Al/Ni-Co composite. Phase transformations and magnetic property of Al/Ni-Co composite heated at 823 K for 80 h were investigated. The results showed that obviously exchanged zone in Al matrix exited and the thickness was about 2.5 mu m. Ni diffused into the Al easilier than Co. beta phase (AlNi and AlCo) and (gamma) phase (Al(Ni, Co) solid solution) of Co-Ni-Al formed during the annealing. The Ms of was decreased significantly when Al diffused into the Ni Co alloy film and formed Ni-Al and Co-Al intermetallic compounds.
SN 1660-9336
BN 978-3-03785-989-6
PY 2014
VL 487
BP 80
EP +
DI 10.4028/www.scientific.net/AMM.487.80
UT WOS:000335710000019
ER

PT S
AU Kohler, H
   Rajput, R
   Khazan, P
   Kornmeier, JR
AF Koehler, H.
   Rajput, R.
   Khazan, P.
   Kornmeier, J. Rebelo
BE Schmidt, M
   Vollertsen, F
   Merklein, M
TI On the influence of laser cladding and post-processing strategies on
   residual stresses in steel specimens
SO 8TH INTERNATIONAL CONFERENCE ON LASER ASSISTED NET SHAPE ENGINEERING
   (LANE 2014)
SE Physics Procedia
CT 8th International Conference on Laser Assisted Net Shape Engineering
   (LANE)
CY SEP 08-11, 2014
CL Furth, GERMANY
SP Bayerisches Laserzentrum GmbH, Univ Erlangen Nurnberg, Inst Photon Technologies
AB Thermal cycles during laser cladding can alter mechanical properties of the original part significantly. In case of cyclically loaded parts residual stresses are suspected to be a property strongly determining fatigue life. Therefore, in this paper the influence of processing and post-processing strategies on resulting residual stresses are determined by neutron-diffraction. A low-alloy as well as a high-alloy steel have been considered within this study, both cladded with the Co-based superalloy Stellite 21. Processing speed and post -treatment by laser annealing and by deep rolling strategies have been tested. Residual stresses in low-alloyed steel show high sensitivity on applied treatment strategies. In the present study only deep rolling induced compressive residual stress close to the part surface. In high-alloy steel compressive stress in this area resulted directly after laser cladding, where its magnitude depends on processing speed. A compressive residual stress state which is suspected to be beneficial for fatigue strength could be achieved at the two representative steels.
OI Rebelo Kornmeier, Joana/0000-0003-3427-9372
SN 1875-3892
PY 2014
VL 56
BP 250
EP 261
DI 10.1016/j.phpro.2014.08.169
UT WOS:000396762900027
ER

PT S
AU Tobar, MJ
   Amado, JM
   Yanez, A
   Pereira, JC
   Amigo, V
AF Tobar, M. J.
   Amado, J. M.
   Yanez, A.
   Pereira, J. C.
   Amigo, V.
BE Schmidt, M
   Vollertsen, F
   Merklein, M
TI Laser Cladding of MCrAlY coatings on stainless steel
SO 8TH INTERNATIONAL CONFERENCE ON LASER ASSISTED NET SHAPE ENGINEERING
   (LANE 2014)
SE Physics Procedia
CT 8th International Conference on Laser Assisted Net Shape Engineering
   (LANE)
CY SEP 08-11, 2014
CL Furth, GERMANY
SP Bayerisches Laserzentrum GmbH, Univ Erlangen Nurnberg, Inst Photon Technologies
AB MCrA1Y alloys (where M stands for Ni,Co or both) are commonly used as overlay protective coatings in gas turbine engine components against high temperature oxidation and corrosion. The protective effect of these alloys is due to the formation of a continuous thermally stable oxide layer on the coating surface. In this work several types of MCrA1Y alloys, differing in their elemental composition, have been deposited on austenitic stainless steel by means of laser cladding. The microstructure of the coatings have been characterized by SEM-EDS and XRD. As expected, elemental composition compatible with gamma Ni/gamma' Ni3A1, gamma Ni/beta-NiAl or gamma Co/beta-(Co,Ni)A1 phases are observed in hypoeutectic or hypereutectic microstructures depending on the alloy composition. The high temperature oxidation behavior of the coatings was evaluated by air furnace oxidation tests at 1100 degrees C for 200 h. The oxidized surface of the samples was examined by SEM-EDS and the oxides present identified by theoretical stoichiometric calculations. Results indicate the formation of a uniform A1(3)O(2) protective oxide scale with NiO, CoO, Y2O3/YA1O(3) and Cr2O3 oxide inclusions.
RI Amado, Jose/M-1468-2014; Vidal, Maria Jose Tobar/Q-5440-2019; Tobar
   Vidal, Maria Jose/L-2127-2014; Amigo, Vicente/K-6893-2014; Yanez,
   Armando/L-2957-2014; Amado, Jose/R-3385-2019; Falcon, Juan Carlos
   Pereira/G-7666-2016
OI Amado, Jose/0000-0002-1656-4631; Vidal, Maria Jose
   Tobar/0000-0001-7775-7165; Tobar Vidal, Maria Jose/0000-0001-7775-7165;
   Amigo, Vicente/0000-0002-2107-0273; Yanez, Armando/0000-0003-4626-7993;
   Falcon, Juan Carlos Pereira/0000-0002-4385-6197
SN 1875-3892
PY 2014
VL 56
BP 276
EP 283
DI 10.1016/j.phpro.2014.08.172
UT WOS:000396762900030
ER

PT J
AU Sunulahpasic, R
   Oruc, M
   Hadzalic, M
   Gigovic-Gekic, A
AF Sunulahpasic, R.
   Oruc, M.
   Hadzalic, M.
   Gigovic-Gekic, A.
TI ANALYSIS OF THE INFLUENCE OF CHEMICAL COMPOSITION AND TEMPERATURE ON
   MECHANICAL PROPERTIES OF SUPERALLOYS NIMONIC 80A
SO METALURGIJA
AB Superalloys Nimonic 80A is a wrought nickel base alloy (min. 65 % Ni) and chromium (20 %), with minor additions of carbon, cobalt and iron, as well as major alloying elements of aluminum (1 to 1,8%) and titanium (1,8 to 2,7 %). Chemical composition of the alloy Nimonic 80A has a dominant influence on its mechanical and technological properties. Increasing of the temperature also has a large influence on the mechanical properties of superalloy Nimonic 80A
   Investigations which were carried out have included chemical testing and testing of mechanical properties of superalloy Nimonic 80A at room and higher temperatures. Regression analysis was done on the base of chemical analyses and results of mechanical properties. The results of regression analysis are equations by which on the basis of known chemical composition, ie content of main alloying elements Al, Ti and Co, the mechanical properties of materials at room and higher temperatures can be predicted.
SN 0543-5846
PD JAN-MAR
PY 2014
VL 53
IS 1
BP 13
EP 16
UT WOS:000320481400003
ER

PT J
AU Unocic, KA
   Pint, BA
AF Unocic, Kinga A.
   Pint, Bruce A.
TI Oxidation behavior of co-doped NiCrAl alloys in dry and wet air
SO SURFACE & COATINGS TECHNOLOGY
CT 40th International Conference on Metallurgical Coatings and Thin Films
   (ICMCTF)
CY APR 29-MAY 03, 2013
CL San Diego, CA
SP Amer Vacuum Soc, Adv Surface Engn Div
AB Cast NiCrAl alloys with additions of Y, La, Hf and Ti were evaluated at 1100 degrees C in wet (10 and 50% H2O) and dry air (0% H2O) in order to optimize such dopants for superalloy bond coatings. The results suggest that the typical Y addition in most coatings could be replaced by La. Also, scale adhesion in cyclic testing was improved with the co-addition of Hf with La or Y. Ti was added to investigate its incorporation in coatings on superalloys containing significant Ti additions. Particularly with co-doped alloys, the addition of Ti had little effect on scale adhesion but did reduce the depth of internal oxidation. Water vapor increased spallation, especially for the least adherent alloys, such as Y,Ti-doped NiCrAl. For the co-doped compositions with Hf, water vapor had a limited effect on scale adhesion and on the alumina growth rate in isothermal exposures. In addition to specimen mass change, the extent of internal oxidation and the depletion of beta phase in the substrate were evaluated. Analytical transmission electron microscopy showed that Y, La and Hf co-segregated to the alumina scale grain boundaries and formed dopant-rich oxide precipitates in the scale. (C) 2013 Published by Elsevier B.V.
RI Pint, Bruce/A-8435-2008
OI Pint, Bruce/0000-0002-9165-3335
SN 0257-8972
PD DEC 25
PY 2013
VL 237
BP 8
EP 15
DI 10.1016/j.surfcoat.2013.07.068
UT WOS:000330488000003
ER

PT J
AU Salam, S
   Hou, PY
   Zhang, YD
   Zhang, XH
   Wang, HF
   Zhang, C
   Yang, ZG
AF Salam, S.
   Hou, P. Y.
   Zhang, Y. -D.
   Zhang, X. -H.
   Wang, H. -F.
   Zhang, C.
   Yang, Z. -G.
TI Microstructural modelling solution for complex Co based alloys and
   coatings
SO SURFACE & COATINGS TECHNOLOGY
AB Microstructural changes following oxidation at high temperatures of a complex coating or alloy can significantly influence its properties. This paper investigates possible solutions that can accurately model alloy microstructures that result from such a process in a cobalt-rich CoNiCrAIReY bond coat alloy system. Four different alloys with varying aluminum content were studied after heat treatments at 1000 degrees C or 1150 degrees C. SEM, EPMA and XRD were used to characterize the alloy microstructure, and hardness testing was performed to determine the role of microstructure on mechanical properties. Experimental microstructures were modeled using two databases of Thermo-Calc, namely TTNI8 and SSOL5. Effects of Al content on phase changes and materials properties were quantitatively investigated. Data showed that a 1 wt. % increase of Al in the alloy caused an 8% increase in the beta phase, and a Cr and Re rich sigma phase precipitated preferentially at high Al concentrations. In addition, alloy hardness was found to increase by 4 and 81%, respectively, with a 10% increase in the beta and sigma phases. Modeled results using the TTNI8 database showed excellent agreement with experimental observations, but the SSOL5 database produced erroneous information. (C) 2013 Elsevier B.V. All rights reserved.
OI Salam, Shahzad/0000-0002-6710-2947
SN 0257-8972
PD DEC 15
PY 2013
VL 236
BP 510
EP 517
DI 10.1016/j.surfcoat.2013.10.059
UT WOS:000329884300069
ER

PT J
AU Sun, Y
   Liu, JD
   Liu, ZM
   Yang, JX
   Li, JG
   Jin, T
   Sun, XF
AF Sun Yuan
   Liu Jide
   Liu Zhongming
   Yang Jinxia
   Li Jinguo
   Jin Tao
   Sun Xiaofeng
TI MICROSTRUCTURE EVOLUTION AND MECHANICAL PROPERTIES OF DD5 SINGLE CRYSTAL
   SUPERALLOY JOINT BRAZED BY Co-BASED FILLER ALLOY
SO ACTA METALLURGICA SINICA
AB The single crystal supperalloy DD5 was brazed using Co-Ni-Si-B filler alloy at 1453 K. The microstructure of joint and effect of brazing time on the microstructure and mechanical properties were investigated by SEM, EPMA and TEM. The formation mechanism of joint was discussed deeply. The result indicates that three distinct regions can be identified in a joint: the filler alloy zone, interfacial bonding zone, element diffusion zone. The filler alloy zone in the center of joint consists of Ni-Co solid solution, M3B2-type boride, CrB and Ni-Si compounds. The interfacial bonding zone adjacent to the filler alloy zone is composed of Ni-Co solid solution formed isothermally at brazing temperature. The element diffusion zone between the interfacial bonding zone and substrate consists of gamma phase, gamma' phase and granular M3B2 phase which was formed in element diffusion. With extending brazing time, the brazing defects reduce, the thickness of bonding layer and the size of spherical Ni-Co solid solution in the filler alloy zone increase, and the brittle compounds reduce. The tensile strength at 1143 K increases from 198.5 MPa to 580 MPa. The investigation on fracture of high temperature tensile specimens exhibits that the fracture occurred in the seam and the fractural model is a mixed fracture. Through extending brazing time the bonding strength between seam and substrate can be improved, the brittle compounds can be controlled and the mechanical properties of joint are improved. The analysis results of microstructure and properties also imply that the optimum holding time would be 180 min.
SN 0412-1961
PD DEC 11
PY 2013
VL 49
IS 12
BP 1581
EP 1589
DI 10.3724/SP.J.1037.2013.00406
UT WOS:000329083700011
ER

PT J
AU Montero, X
   Galetz, MC
   Schutze, M
AF Montero, X.
   Galetz, M. C.
   Schuetze, M.
TI Sulphidation Behavior of a Non Harmful Water-Based Al and Al-Si Slurry
   Coating on CM247 Superalloy
SO OXIDATION OF METALS
