Repository: MatInfoUB/NLP-Queries

File: Co_superalloy_oxidation.txt (part 15 of 15)
FN Clarivate Analytics Web of Science
RI Lin, Jieqiong/AAD-3583-2019
OI Lin, Jieqiong/0000-0003-4394-360X
SN 1042-6914
EI 1532-2475
PD DEC 2
PY 2014
VL 29
IS 11-12
BP 1446
EP 1452
DI 10.1080/10426914.2014.921701
UT WOS:000343236800018
ER

PT J
AU Shinmi, A
   Hasegawa, M
   Kagawa, Y
   Kawamura, M
   Suemitsu, T
AF Shinmi, A
   Hasegawa, M
   Kagawa, Y
   Kawamura, M
   Suemitsu, T
TI Change in microstructure of plasma sprayed thermal barrier coating by
   high temperature isothermal heat exposure
SO JOURNAL OF THE JAPAN INSTITUTE OF METALS
AB The change of microstructure in an atmospheric plasma sprayed thermal barrier coating (APS-TBC) by isothermal heat exposure has been studied. Used 8 mass% Y2O2-ZrO2 TBC layer, a Ni-Co-Cr-Al-Y bond coat (BC) layer, and an IN738 superalloy substrate. The TBC system is subjected to heat exposure at 1423 K in ambient air for 10, 50, 100, 200, 300, and 400 h. Polished transverse sections of heat-exposed TBCs are examined and the changes of constitutes are discussed. Both sintering and cracking of the TBC layer are observed and these behaviors are strongly correlated with the morphology of as-sprayed intersplat boundaries and heat exposure time, respectively. A thermally grown oxide (TGO) layer is formed after heat exposure, and the thickness increases with the increase in heat exposure time. The chemical composition and morphology of the TGO layer depend on the heat exposure time. Micro-cracking in the TGO layer and TBC layer is observed after formation of a spinel, which is attributed to a lack of Al in the BC layer. The composition and phases in the BC layer are strongly correlated with the growth behavior of the TGO layer.
SN 0021-4876
EI 1880-6880
PD JAN
PY 2005
VL 69
IS 1
BP 67
EP 72
DI 10.2320/jinstmet.69.67
UT WOS:000227846200013
ER

PT J
AU Jiang, CY
   Yang, YF
   Zhang, ZY
   Bao, ZB
   Zhu, SL
   Wang, FH
AF Jiang Chengyang
   Yang Yingfei
   Zhang Zhengyi
   Bao Zebin
   Zhu Shenglong
   Wang Fuhui
TI Preparation and Enhanced Hot Corrosion Resistance of a Zr-Doped
   PtAl2+(Ni, Pt)Al Dual-Phase Coating
SO ACTA METALLURGICA SINICA
AB Prior to practical service, hot-section components (e.g. airfoils and vanes) of a gas turbine engine are necessarily coated by a protective metallic coating (such as aluminidi diffusion coating, modified aluminide coating and MCrAlY overlay etc.) to resist high temperature oxidation and hot corrosion. Among the modified aluminide coatings, the coating with Pt-modification has attracted great attention and is widely used in applications requiring high reliability and extended service life since it possesses superior oxidation/corrosion resistance at high temperature. The presence of Pt in aluminide coating is favorable for increasing bonding strength of oxide scale, enlarging phase region of beta 3-NiAI and confining detrimental effect of sulphur etc. Although Pt-modification has exhibited visible benefits for acquiring better high-temperature performance, it is far from satisfaction to develop an ideal aluminide diffusion coating. Reactive elements such as Y, Hf, Zr or their oxides have been employed to modify the nickel aluminide coating system, with an aim to further improve scale adhesion and promote exclusive formation of alpha-Al2O3 simultaneously. In this work, a Zr-doped PtAl2+(Ni, Pt)Al dual-phase aluminide coating was prepared on a Ni-based single crystal superalloy by co-deposition of Pt-Zr through electroplating and sub-sequent aluminization treatments The coating was mainly composed of three layers: the outmost layer consisted of double phases with PtAl2 particles dispersed in beta-(Ni, Pt)Al domain, while the interlayer comprised beta-(Ni, Pt)Al with small amount of Cr-precipitates, and the bottom layer was an inter-diffusion zone (IDZ). Zirconium was mainly distributed inside beta-(Ni, Pt)Al solid solution in both the outmost layer and the interlayer. Compared with normal PtAl2+(Ni, Pt)Al dual-phase coating, the hot corrosion behavior of the Zr-doped PtAl2 + (Ni, Pt)Al coating was assessed in a salt mixture of Na2SO4/NaCI (75:25, mass ratio) at 850 degrees C in static air. The results indicated that the Zr-doped PtAl2+(Ni, Pt)Al dual-phase coating exhibited superior hot corrosion resistance since Zr was confirmed able to capture and fix S and CI to diminish their detrimental effects. Meanwhile, a pre-oxidation treatment did not effectively improve the overall hot corrosion resistance of normal PtAl2+(Ni, Pt)Al coating because the thin alumina scale formed during pre-oxidation was unable to prohibit the sustained inward-invasion of the mixed salt.
SN 0412-1961
PD APR
PY 2018
VL 54
IS 4
BP 581
EP 590
DI 10.11900/0412.1961.2017.00376
UT WOS:000433006500012
ER

PT J
AU Sidhu, TS
   Prakash, S
   Agrawal, RD
AF Sidhu, T. S.
   Prakash, S.
   Agrawal, R. D.
TI Studies of the metallurgical and mechanical properties of high velocity
   oxy-fuel sprayed stellite-6 coatings on Ni- and Fe-based superalloys
SO SURFACE & COATINGS TECHNOLOGY
AB High-velocity oxygen-fuel (HVOF) process is one of the most popular thermal spraying technologies and has been widely adopted by many industries due to its flexibility and the superior quality of coatings produced. This paper demonstrates the successful application of Stellite-6 metallic coatings on the Ni- and Fe-based superalloys by HVOF process for hot corrosion applications. The microstructure, porosity, coating thickness, phase formation and microhardness properties of the coatings were characterised using the combined techniques of optical microscopy, X-ray diffraction (XRD), scanning electron microscopy/energy-dispersive analysis (SEM/EDAX) and electron probe microanalysis (EPMA). The coatings exhibited characteristic splatlike, layered morphologies due to the deposition and re-solidification of successive molten or semi-molten powder particles. The coating possesses porosity, unmelted and semimelted particles, and inclusions. The coatings have porosity less than 2% and hardness values in the range of 800-900 Hv. The as sprayed microstructure has a face centred cubic (fec) Co-rich metallic matrix with very small fraction of CoNiO2 spinet oxide. EDAX analysis of the coating microstructure confirmed that the coating composition is similar to the feedstock powder. (c) 2005 Elsevier B.V. All rights reserved.
SN 0257-8972
PD SEP 12
PY 2006
VL 201
IS 1-2
BP 273
EP 281
DI 10.1016/j.surfcoat.2005.11.108
UT WOS:000240616600037
ER

PT J
AU Fritscher, K
   Schulz, U
   Leyens, C
AF Fritscher, K.
   Schulz, U.
   Leyens, C.
TI Life-time determining spalling mechanisms of NiCoCrAlRE/EB-PVD zirconia
   TBC systems
SO MATERIALWISSENSCHAFT UND WERKSTOFFTECHNIK
AB The mechanisms that control the lifetime of thermal barrier coating (TBC) systems have been traced by two particular overlay bondcoats serving as model systems: superalloy pins (IN100, CMSX-4) with two alternative NiCoCrAlRE (RE: Hf, Y) bond coat compositions (i) NiCoCrAlY without and (ii) with co-dopants of silicon and hafnium. On top an electron-beam physical-vapor deposited (EB-PVD) yttria partially stabilized zirconia (YPSZ) TBC commonly mixed with 2 wt.% hafnia, or, rarely with 10 wt.%, was applied. The test pins were thermo-cycled at 1100 and 1150 degrees C until failure. Identical lifetimes in cyclic tests on YPSZ TBCs with 2 (relatively high sintering rate) and 10 wt.% hafnia (relatively low sintering rate) preclude an effect of diffusion mechanisms of the YPSZ TBC on lifetime. The fit of lifetimes and test temperatures to Arrhenius-type relationships gives activation energies for failure. These energies agree with the activation energies for anion and cation diffusion in alumina for the respective bondcoat variant:
   (i) for the NiCoCrAlY/TBC system for O-2- diffusion in alumina,
   (ii) for the NiCoCrAlYSiHf/TBC system for Al3+ diffusion in alumina. SEM and EDS investigations of the thermally grown oxides (TGOs) confirm the mechanisms responsible for TBC failure.as indicated by activation energies. Two categories of failure can be distinguished: (i) NiCoCrAlY coatings fail by an "adhesive mode of failure" along smooth bond coat/TGO interfaces driven by a critical TGO thickness. (ii) NiCoCrAlYSiHf coatings fail later and more reluctantly by a "cohesive" crack mode via de-cohesion at the TGO/TBC interface. In the latter case a quasi-integrity of the crack-affected TGO is lengthily maintained U to failure by a crack-pinning mechanism which runs via Al(3+)psupply from the bondcoat.
RI Leyens, Christoph/J-8781-2017
OI Leyens, Christoph/0000-0002-1885-9054; Schulz, Uwe/0000-0003-0362-8103
SN 0933-5137
EI 1521-4052
PD SEP
PY 2007
VL 38
IS 9
BP 734
EP 746
DI 10.1002/mawe.200700194
UT WOS:000249643500012
ER

PT J
AU Sun, YR
   Li, HQ
   Zhang, WW
   Yu, XF
AF Sun Yaru
   Li Haiquan
   Zhang Weiwei
   Yu Xingfu
TI Effect of V on Hot Corrosion Behavior of K417G Alloy at 900 degrees C
SO RARE METAL MATERIALS AND ENGINEERING
AB The effect of V on hot corrosion behavior of cast Ni-base superalloy K417G exposed to 75%Na2SO4 +25%NaCl at 900 degrees C for 100 h has been investigated by thermogravimetry (TG) and scanning electron microscopy equipped with energy dispersive X-ray spectrum (EDS), and corrosion resistance was obtained by measuring the polarization curve at 900 degrees C. The results show that the hot corrosion rate of the alloy with 0.016% V content is almost unchanged, the hot corrosion rate of alloy increases with the increase of V content, but the hot corrosion rate of alloy with 1.19% V content is 100 times more than that of the low V alloy. The corrosion product on the surface of K417G alloys is found to be composed of oxides and sulfides. The oxides consist of Al, Cr, Co, Ti and Ni, while the sulfides include NiS, MoS and NiCrS. With the content of V content increasing, S element diffuses toward to interlayer, and the layer of Al2O3 and Cr2O3 becomes thinner; hence the inner sulfides layer formed in the alloy with 1.19% V decreases the corrosion resistance. Compared with the alloy with 1.19% V, the corrosion potential of the alloy with 0.016% V shifts 0.4 V toward positive direction, and the corrosion resistance is better than that alloy with high V content.
SN 1002-185X
PD SEP
PY 2017
VL 46
IS 9
BP 2571
EP 2576
UT WOS:000435226100041
ER

PT J
AU Song, JR
   Ma, KK
   Zhang, LM
   Schoenung, JM
AF Song, Jianrong
   Ma, Kaka
   Zhang, Lianmeng
   Schoenung, Julie M.
TI Simultaneous synthesis by spark plasma sintering of a thermal barrier
   coating system with a NiCrAlY bond coat
SO SURFACE & COATINGS TECHNOLOGY
CT 37th International Conference on Metallurgical Coatings and Thin Films
CY APR 26-30, 2010
CL San Diego, CA
SP Amer Vacuum Soc, Adv Surface Engn Div
AB As-fabricated thermal barrier coating (TBC) systems generally consist of a superalloy substrate, a MCrAlY bond coat (M=Ni, Co, Fe), and a ceramic (usually partially stabilized zirconia) top coat. The conventional methods for producing the two coating layers generally derive from thermal spray and physical vapor deposition techniques. Thermal exposure leads to the formation of an additional layer: the thermally grown oxide (TGO) between the bond coat and top coat. In the present work, a TBC system is synthesized through the application of spark plasma sintering (SPS), which provides not only the opportunity to synthesize all three layers at once, but the process is quite rapid and can produce dense layers. More specifically, this paper describes the application of this method to an yttria-stabilized ZrO2 (YSZ) top coat and a NiCrAlY bond coat on a Ni-base Hastelloy X substrate. A one-micron thick Al2O3 TGO layer is also created from the reaction between an Al foil layer inserted in the stack prior to sintering and the ZrO2 in the top coat. The effects of select process conditions are considered. The resulting multi-layer system is characterized with optical microscopy, scanning electron microscopy (SEM), high-resolution transmission electron microscopy (HR-TEM), energy dispersive X-ray analysis (EDAX) and X-ray diffraction (XRD). Differential thermal analysis (DTA) is used to investigate the reaction between the Al foil and the YSZ top coat. (C) 2010 Elsevier B.V. All rights reserved.
RI MA, KAKA/N-3001-2014
OI MA, KAKA/0000-0002-7763-3389
SN 0257-8972
PD NOV 25
PY 2010
VL 205
IS 5
BP 1241
EP 1244
DI 10.1016/j.surfcoat.2010.08.064
UT WOS:000285487700013
ER

PT B
AU Miglietti, W
   Summerside, I
AF Miglietti, Warren
   Summerside, Ian
GP ASME
TI DEVELOPMENT AND IMPLEMENTATION OF ALTERNATIVE REPAIR PROCESSES FOR
   RECONDITIONING OF FR7FA+E, 1ST STAGE NOZZLES
SO PROCEEDINGS OF THE ASME TURBO EXPO: TURBINE TECHNICAL CONFERENCE AND
   EXPOSITION, 2014, VOL 6
CT ASME Turbo Expo: Turbine Technical Conference and Exposition
CY JUN 16-20, 2014
CL Dusseldorf, GERMANY
SP Int Gas Turbine Inst
AB The 60 Hz, Frame 7F engine has been in commercial operation for more than two decades now with approximately 800 Frame 7 (F, FA, FA+ and FA+e models) machines existing in North America and a total of over 1100 F-class machines throughout the world. Of importance to operators/users and owners of this gas turbine engine is the ability to not only recondition the turbine "hot-end section" components, in order to support maintenance requirements, but also to reduce the life cycle costs of these components.
   Stage 1 nozzles are a cast doublet, manufactured from FSX-414 Co-based superalloy. There are 24 nozzles in an engine set. As a result of the extreme turbine inlet temperatures at the 1st stage nozzle, these components experience severe thermal fatigue cracking. On one particular OEM engine set inspected, over 600 cracks were identified on each nozzle after engine operation. As a consequence, the stage 1 nozzles when compared to the other components in the engine exhibits the worst degradation and is therefore a focus point of reconditioning for those in the industry.
   The technical objective is to describe the development of a repair scheme for the stage 1 nozzle that can successfully address and repair this level of severe cracking and oxidation, with 0% scrap/fallout for a heavy repair, after a normal duty cycle. Special processes have been established for these components repairs, including but not limited to removal of the damaged and oxidized trailing edges by machining, high frequency Gas Tungsten Arc Welding (GTAW) of new trailing edge coupons.
   This technical paper describes the repair process development and implementation of the different stages of the repair schemes and shows metallurgical and mechanical characteristics of the repaired regions of the component. As a result of successfully executing these special processes, although a heavy repair workscope was implemented; all the nozzles were successfully repaired without any scrap.
BN 978-0-7918-4575-2
PY 2014
AR V006T22A007
UT WOS:000362239800065
ER

EF
