Repository: MatInfoUB/NLP-Queries

File: Co_superalloys2.txt (part 15 of 21)
FN Clarivate Analytics Web of Science
AB Nineteen transition metal elements have been taken into account to study the alloying effects on the relative phase stability, elastic properties and electronic structure of L1(2) Co3V compound, based on the first-principles calculations. The site preference of ternary alloying elements was primarily determined with the help of normalized transfer energy. According to the results, four groups of alloying elements were classified, namely strong/weak V site preference and strong/weak Co site preference. In view of relative phase stability, we found that the Co-V-Hf, Co-V-Ir and Co-V-Pt systems have strong potential to precipitate the stable gamma' phase, other than Co-V-Ti, Co-V-Ta systems that have been experimentally reported. The stabilizing effect of ternary alloying elements on gamma' phase has an order of Ti > Ta > Hf > Ir > Pt > Nb > Zr > Rh > Sc > W. By using stress-strain method, the elastic properties including bulk modulus, shear modulus and Young's modulus were evaluated. Significantly, the intrinsic linear relationship between elastic properties and electron density per molar volume was revealed. It is found that the shear moduli G ({110}) and G ({111}) of L1(2) Co3V compound are increased by alloying Cr, Tc, Re and Pt elements, while reduced by other transition metal elements. To understand the mechanism, we employed the charge density difference to characterize the electronic structure of some typical X-substituted L1(2) Co3V compounds. The results successfully associate the shear moduli of these compounds with the anisotropic distribution of transfer electron density.
RI Han, Jiajia/I-3678-2019
OI Han, Jiajia/0000-0002-2642-0252
SN 0022-2461
EI 1573-4803
PD JAN
PY 2018
VL 53
IS 2
BP 1204
EP 1216
DI 10.1007/s10853-017-1549-9
UT WOS:000414079300029
ER

PT J
AU Meng, J
   Jin, T
   Sun, XF
   Hu, ZQ
AF Meng, J.
   Jin, T.
   Sun, X. F.
   Hu, Z. Q.
TI Effect of Ru on the Oxidation Behavior of a Ni-Base Single-Crystal
   Superalloy
SO SCIENCE OF ADVANCED MATERIALS
AB The effect of Ru on the isothermal oxidation of Ni-base single crystal superalloys has been investigated by discontinuous thermogravimetric analysis. The scale structures were analyzed using XRD, SEM and EDX. The kinetic curves of the alloys exposed at 1000 degrees C and 1100 degrees C obeyed the parabolic law, and the addition of Ru had minimal direct effect on the oxide phase types. The scales for three alloys with various Ru additions were mainly composed of an outer (Ni, Co) O layer, a second complex oxides layer, and an inner Al2O3 layer. The spallation of the scale was observed after a long time oxidation at 1000 degrees C and 1100 degrees C. The mass gains of the alloys with Ru addition were higher than those of the alloys without Ru addition when exposed to high temperatures at 1000 degrees C and 1100 degrees C. This showed that the addition of Ru can reduce the oxidation resistance in the alloy oxidation at high temperatures due to Ru inhibiting the formation of Al2O3 layer. Furthermore, the rate of oxidation for the alloy with 3 Ru addition at 1100 degrees C was slower than that of the alloy with 1.5 Ru addition since the weak-bond in NiWO4 was limited by Ru addition. The internal nitride was obtained from the three alloys with Ru addition due to the loose Al2O3 films.
SN 1947-2935
EI 1947-2943
PD NOV
PY 2017
VL 9
IS 11
BP 1922
EP 1928
DI 10.1166/sam.2017.2819
UT WOS:000419754900007
ER

PT J
AU Tian, XH
   Zhao, J
   Yang, HF
   Wang, ZB
   Liu, H
AF Tian, Xianhua
   Zhao, Jun
   Yang, Haifeng
   Wang, Zhongbin
   Liu, Hao
TI High-speed intermittent turning of GH2132 alloy with Si3N4/(W, Ti)C/Co
   graded ceramic tool
SO INTERNATIONAL JOURNAL OF ADVANCED MANUFACTURING TECHNOLOGY
AB In this paper, a new Si3N4-based graded ceramic tool was prepared by hot press technology The tool was toughened by microscale (W, Ti)C, nanoscale Si3N4, and metal Co. The graded structure combing with proper composition distribution introduced thermal residual compressive stress into the surface layer of the tool according to the FEM analysis. The performance of the tool in high-speed intermittent turning GH2132 alloy (equivalent to A286) was studied in contrast to one homogeneous tool. The cutting forces analysis indicates that the inserts endure periodic mechanical shock in the intermittent cutting process and the mechanical shock is more serious when the tooth engages the workpiece than when it disengages the workpiece. The tool failure modes observation shows ladder-like fracture under thermal and mechanical shock in the intermittent cutting process. Tool failure mechanisms involve chipping, flaking, microcracks, and adhesion. The graded tool shows better thermal and mechanical shock resistance than the homogeneous tool due to the formation of residual compressive stress.
SN 0268-3768
EI 1433-3015
PD JAN
PY 2019
VL 100
IS 1-4
BP 401
EP 408
DI 10.1007/s00170-018-2713-3
UT WOS:000455946000035
ER

PT S
AU McDevitt, ET
AF McDevitt, Erin T.
BE Guedou, JY
   Chone, J
TI Vacuum induction melting and vacuum arc remelting of Co-Al-W-X
   gamma-prime superalloys
SO EUROSUPERALLOYS 2014 - 2ND EUROPEAN SYMPOSIUM ON SUPERALLOYS AND THEIR
   APPLICATIONS
SE MATEC Web of Conferences
CT 2nd European Symposium on Superalloys and their Applications
CY MAY 12-16, 2014
CL Giens, FRANCE
AB Co-Al-W alloys strengthened with the L1(2) gamma-prime phase have promise as next generation high temperature materials due to the ability to engineer a high gamma-prime content alloy with a higher gammaprime solvus and higher melting point than many Ni-base gamma-prime strengthened alloys. Furthermore, these Co-Al-W gamma-prime alloys are interesting as potential cast-and-wrought alloys because they have a relatively narrow range of solidification temperature and large range of temperature between the gamma-prime solvus and the solidus, suggesting than manufacturing via an ingot metallurgy route would be feasible. However, since J. Sato et al discovered gamma-prime in the Co-Al-W alloy system in 2006, the focus in the literature has been on characterizing the structure and properties of these alloys and measuring and assessing the thermodynamics of the alloy system primarily for application as castings for turbine blade applications. To date the author is not aware of any publications describing the microstructure of vacuum induction melted, vacuum arc remelted ingots of a size more than about 2kg. Most work has been performed using small, laboratory-scale, cast-and-hot-rolled samples or samples cast as single crystals. This paper presents ATI's experience in assessing the feasibility of manufacturing a cast-and-wrought billet product in the Co-Al-W-X alloy system. Three 22 kg heats were produced to examine a small range of alloy compositions of potential commercial interest: Co-9Al-9W, Co-9Al-10W-2Ti, and Co-9Al-10W- 2Ti-0.02B, respectively. Each heat was vacuum-induction-melted and vacuum-arc-remelted then open-die forged. The ingot microstructure has been characterized. Hot workability during billetizing will be described and microstructure and hardness of hot worked and heat treated product will be presented.
SN 2261-236X
PY 2014
VL 14
AR 02001
DI 10.1051/matecconf/20141402001
UT WOS:000351930400007
ER

PT J
AU Baufeld, B
   Bartsch, M
   Broz, P
   Schmucker, M
AF Baufeld, B
   Bartsch, M
   Broz, P
   Schmucker, M
TI Microstructural changes as postmortem temperature indicator in
   Ni-Co-Cr-Al-Y oxidation protection coatings
SO MATERIALS SCIENCE AND ENGINEERING A-STRUCTURAL MATERIALS PROPERTIES
   MICROSTRUCTURE AND PROCESSING
AB Microstructural changes in a metallic oxidation protection coating (Ni-Co-Cr-Al-Y) applied on a nickel base superalloy were investigated by means of scanning and transmission electron microscopy. The changes are due either to thermal mechanical fatigue testing under high thermal gradients or to defined isothermal heat treatments. The coated specimens were quenched from temperatures between 840 and 1100degreesC to ambient temperature. The resultant phases, their local distribution and compositions were determined by energy dispersive X-ray (EDX) spectroscopy and electron diffraction. Phase equilibria at respective temperatures were determined by thermodynamic calculations based on the CALPHAD method. The calculated and experimentally determined phase distributions were compared. A particular microstructural feature, namely the existence and spatial distribution of spherical gamma' Ni3Al precipitates in the coating and the diffusion zone between substrate and coating, was used as a postmortem indicator for the maximum temperature experienced by the specimen during testing. This paper gives a road map for developing a microstructural-based temperature calibration for complex metallic materials using thermodynamic simulations. (C) 2004 Elsevier B.V. All rights reserved.
RI Bartsch, Marion/B-9501-2012
OI Bartsch, Marion/0000-0002-3952-2928
SN 0921-5093
PD OCT 25
PY 2004
VL 384
IS 1-2
BP 162
EP 171
DI 10.1016/j.msea.2004.05.052
UT WOS:000224489300019
ER

PT J
AU Wu, Q
   Li, SS
   Ma, Y
   Gong, SK
AF Wu, Qiong
   Li, Shusuo
   Ma, Yue
   Gong, Shengkai
TI Comparison of O adsorption on Ni3Al (001), (011), and (111) surfaces
   through first-principles calculations
SO PHYSICA B-CONDENSED MATTER
AB First-principles calculations were performed to study the properties of O adsorption on Ni3Al (0 0 1), (0 1 1), and (1 1 1) surfaces using the Cambridge serial total package (CASTEP) code. Stable adsorption sites are identified. The atomic and electronic structures and adsorption energies are predicted. The adsorption sites for O on the Ni3Al (0 0 1) surface are at the 2Ni-2Al fourfold hollow site, whereas O prefers to adsorb at the Ni-Al bridge site on (0 1 1) surface and 2Ni-Al threefold hollow site on (1 1 1) surface. It is found that O shows the strongest affinity for Al and the state of O is the most stabilized when O adsorbs on (0 0 1) surface, while the affinity of O for Al on (0 1 1) surface is weaker than (0 0 1) surface, and (1 1 1) surface is the weakest. The stronger O and Al affinity indicates more stable Al2O3 when oxidized. The experiment has shown that the oxidation resistance of single crystal superalloy in different orientations improves in the order of (1 11), (0 1 1), and (0 0 1) surface, suggesting that the oxidation in different crystallographic orientations may be related to the affinity of O for Al in the surface. (C) 2012 Elsevier B.V. All rights reserved.
SN 0921-4526
PD JUN 15
PY 2012
VL 407
IS 12
BP 2321
EP 2328
DI 10.1016/j.physb.2012.03.021
UT WOS:000303803000064
ER

PT J
AU Thornton, J
   McMahon, PJ
   Allman, BE
   Murphy, JE
   Nugent, KA
   Jacobson, DL
   Arif, M
   Werner, SA
AF Thornton, J
   McMahon, PJ
   Allman, BE
   Murphy, JE
   Nugent, KA
   Jacobson, DL
   Arif, M
   Werner, SA
TI The detection and sizing of flaws in components from the hot-end of gas
   turbines using phase-contrast radiography with neutrons: a feasibility
   study
SO NDT & E INTERNATIONAL
AB In this paper we present a feasibility study of the use of phase contrast radiography in the examination of components from the hot-section of gas turbine engines. These components are usually made from dense materials (nickel or cobalt based superalloys) and, consequently, radiographic examination requires either high energy X-rays (above 60 keV) or neutrons. The relative merits of employing X-rays and neutrons for phase contrast radiography are compared. It is shown that, for similar penetration, neutrons offer better sensitivity and that it should be possible to detect even micron-wide cracks orientated perpendicular to the incident rays. Simulation shows that, for cracks parallel to the incident rays, crack growth in increments of microns can be resolved by monitoring the development of the Fresnel diffraction pattern. Some preliminary experimental results are also presented that demonstrate an improvement over conventional neutron radiography. (C) 2003 Elsevier Science Ltd. All rights reserved.
RI Nugent, Keith A/I-4154-2016; Nugent, Keith A/J-2699-2012
OI Nugent, Keith A/0000-0002-4281-3478; Nugent, Keith A/0000-0003-1522-8991
SN 0963-8695
PD JUL
PY 2003
VL 36
IS 5
BP 289
EP 295
DI 10.1016/S0963-8695(03)00007-0
UT WOS:000183293700002
ER

PT J
AU LEE, SY
   MCNALLAN, MJ
AF LEE, SY
   MCNALLAN, MJ
TI FORMATION OF CONDENSED CHLORIDES DURING MIXED OXIDATION CHLORINATION OF
   IRON AT 1000-K
SO CORROSION
AB The mixed oxidation-chlorination of iron in gas mixtures of Ar, O2, and Cl2 at 1000 K has been investigated by thermogravimetric analysis and examination of the corrosion products by optical and scanning electron microscopy and X-ray diffraction analysis.  Vapor phase transport of iron chlorides influences the rate of oxidation-chlorination when the concentration of chlorine in the gas mixture is low.  When the concentration of chlorine in the gas mixture is high enough to support the formation of a liquid iron chloride deposit on the corroding surface, fluxing of the oxide scale can produce much faster corrosion than is observed in lower chlorine environments.  An equation is proposed to predict the conditions under which this form of attack can occur.  Because the vapor pressure of iron chloride increases rapidly with temperature, this form of corrosion can only occur in a narrow range of temperatures just above the melting point of FeCl2.
SN 0010-9312
PD NOV
PY 1991
VL 47
IS 11
BP 868
EP 874
DI 10.5006/1.3585199
UT WOS:A1991HH54800007
ER

PT J
AU Nithin, HS
   Vijay, D
   Ramesh, MR
AF Nithin, H. S.
   Vijay, Desai
   Ramesh, M. R.
TI Cyclic Oxidation and Hot Corrosion Behavior of Plasma-Sprayed CoCrAlY
   plus WC-Co Coating on Turbine Alloys
SO JOURNAL OF FAILURE ANALYSIS AND PREVENTION
AB Components in energy-producing systems suffer a variety of degradation processes such as oxidation and molten salt-induced corrosion as a consequence of complex multi-component gaseous environment. Coatings provide a composition that will grow the protective scale at high temperatures having long-term stability. Plasma spraying was used to deposit CoCrAlY + WC-Co composite coatings on turbine alloys of Hastelloy X and AISI 321. The thermocyclic oxidation behavior of coated alloys was investigated in static air and in molten salt (Na2SO4-60%V2O5) environment at 700 degrees C. The thermogravimetric technique was used to approximate the kinetics of oxidation in 50 cycles, each cycle consisting of heating and cooling. X-ray diffraction and SEM/EDAX techniques are used to characterize the oxide scale formed. Coated alloys showed a lower corrosion rate as compared to uncoated alloys. The coatings subjected to oxidation and hot corrosion showed slow scale growth kinetics. Preferential oxidation of Co, Cr, W and its spinel blocks the transport of oxygen and corrosive species into the coating by providing a barrier, thereby making the oxidation rate to reach steady state. As compared to the substrate alloys, coatings show better hot corrosion resistance.
SN 1547-7029
EI 1864-1245
PD OCT
PY 2018
VL 18
IS 5
BP 1133
EP 1142
DI 10.1007/s11668-018-0499-0
UT WOS:000446401200008
ER

PT J
AU Fan, ZD
   Wang, XG
   Yang, YH
   Chen, H
   Yang, ZG
   Zhang, C
AF Fan, Zhongding
   Wang, Xinguang
   Yang, Yanhong
   Chen, Hao
   Yang, Zhigang
   Zhang, Chi
TI Plastic deformation behaviors and mechanical properties of advanced
   single crystalline CoNi-base superalloys
SO MATERIALS SCIENCE AND ENGINEERING A-STRUCTURAL MATERIALS PROPERTIES
   MICROSTRUCTURE AND PROCESSING
AB With the aim of achieving an enhanced high-temperature strength compared to the Co-Ni-Al-W-Ti-Ta alloy from our previous study, a new single crystalline CoNi-base superalloy has been developed based on thermodynamic calculations. The gamma' solvus temperature and the gamma' volume fraction were experimentally determined as 1247 degrees C and 85.2%. Thermodynamic calculations correctly predict the tendency of how the alloying elements influence the thermophysical properties of investigated alloys. In comparison with the original Co-Ni-Al-W-Ti-Ta alloy, the newly developed CoNi-base alloy exhibited stronger compressive strength ranging from the room temperature to 1100 degrees C. The deformation behaviors at different temperature stages were investigated in detail. Interestingly, superlattice intrinsic stacking faults (SISFs) appear in the specimen deformed at the anomalous peak temperature, whereas the formation of SISF in the original Co-Ni-Al-W-Ti-Ta alloy occurs as the compression temperature increases beyond the anomalous peak temperature. The relationship between the occurrence of planar defects and the alloying effects was discussed.
SN 0921-5093
EI 1873-4936
PD MAR 4
PY 2019
VL 748
BP 267
EP 274
DI 10.1016/j.msea.2019.01.097
UT WOS:000460492600028
ER

PT J
AU Kohlscheen, J
   Stock, HR
AF Kohlscheen, J.
   Stock, H. R.
TI Deposition of silicon enriched nickel aluminide coatings on internally
   cooled airfoils
SO SURFACE & COATINGS TECHNOLOGY
CT 35th International Conference on Metallurgical Coatings and Thin Films
CY APR 28-MAY 02, 2008
CL San Diego, CA
SP Amer Vacuum Soc, Adv Surf Engn Div
AB Aluminum diffusion coatings enriched with silicon were prepared by chemical vapor deposition on various nickel-based materials such as almost pure nickel and Rene 80. Aluminum and silicon chloride served as precursors. They were generated in-situ by feeding gaseous hydrogen chloride (HCl) into a heated reaction chamber (1100 degrees C) which contained aluminum and silicon donating material. An excess of hydrogen gas flow was found to improve the coating growth Fate. Due to the high reactivity of aluminum, high ratios of silicon to aluminum donator had to be maintained (at least 10: 1). The coating thickness was determined from glow discharge spectroscopy and metallographic cross sections. Co-deposition and two-step deposition (first aluminizing and then siliconizing) were performed. Silicon contents of up to 50 at.% could be achieved. In contrast, a two-step process including first aluminizing and then siliconizing leads to an undesired replacement of aluminide by silicide. Al-Si diffusion coatings could be realized on internal cooling channels of turbine airfoils by single-step co-deposition. (C) 2008 Elsevier B.V. All rights reserved.
SN 0257-8972
PD DEC 25
PY 2008
VL 203
IS 5-7
BP 476
EP 479
DI 10.1016/j.surfcoat.2008.07.024
UT WOS:000261654100016
ER

PT J
AU Ezquerra, BL
   Biurrun, TS
   Cabezas, LL
   Moreno, JMS
   Lopez, FI
   Pampliega, RM
AF Lopez Ezquerra, Belen
   Soria Biurrun, Tomas
   Lozada Cabezas, Lorena
   Sanchez Moreno, Jose M.
   Ibarreta Lopez, Federico
   Martinez Pampliega, Roberto
TI Sintering of WC hardmetals with Ni-Co-Cr-Ti-Al multi-component alloys
SO INTERNATIONAL JOURNAL OF REFRACTORY METALS & HARD MATERIALS
AB Cemented carbides with Ni-Co-Cr-Al-W binder phases have been obtained from WC-Ni-Co-Cr3C2-TiAl3 powder mixtures by using standard hardmetal processing routes. Dilatometric and DSC experiments confirm that melting events and shrinkage in these materials are shifted towards higher temperatures as the Al content increases. It is also shown that sintering in Argon is enhanced at very low Al levels (0.63 wt%), which is likely due to the efficient reduction of powder oxides via direct reaction with TiAl3. For higher Al additions, HIP treatments are needed in order to remove the residual porosity left after vacuum sintering. Microstructural characterization confirms that Al additions induce two types of precipitation phenomena in the metallic binder phase of these hardmetals: one consisting of very fine Al-rich oxides (product of the aforementioned powder oxide reduction) and the other comprising even finer gamma' type cuboids (similar to those found in Ni superalloys). As confirmed by TEM-EDS analyses, the binder phase of these cemented carbides is a multicomponent alloy incluiding Co, Ni, Cr, W and increasing amounts of Al as TiAl3 addition increases. About 0.5 wt% Al is lost to the powder oxides reduction process. TiAl3 additions have a significant hardening effect on WC-Ni-Co-Cr3C2 alloys. This is due to its effective role as WC grain growth inhibitor. Although, solution-aging treatments induce a finer and more homogeneous precipitation of the gamma' phase in these materials, their hardness is slighlty reduced if compared to that of as-HIPed samples.
SN 0263-4368
PD DEC
PY 2018
VL 77
BP 44
EP 53
DI 10.1016/j.ijrmhm.2018.07.007
UT WOS:000445989200006
ER

PT J
AU Sun, YR
   Sun, WR
   Sun, XF
   Yu, LX
   Guo, SR
   Hu, ZQ
AF Sun Yaru
   Sun Wenru
   Sun Xiaofeng
   Yu Lianxu
   Guo Shouren
   Hu Zhuangqi
TI Oxidation Behavior of Modified Low Thermal Expansion Thermo-Span
   Superalloy at 650 degrees C
SO RARE METAL MATERIALS AND ENGINEERING
AB Modified Thermo-Span superalloys of low thermal expansion have high comprehensive tensile and low thermal expansion coefficient. Compare to standard alloy, their Cr element content was decreased and Al element was increased. By means of thermogravimetry (TG), scanning electron microscopy equipped with electron probe (EPMA), the distribution of trace element B in Thermo-Span alloy and its influence on oxidation behavior at 650 degrees C for 100 h have been investigated. The results show that B element in modified Thermo-Span alloy can accelerate precipitation on grain boundaries, and boride precipitation in grain boundaries. The oxidization behavior follows the parabolic curve rule. During the oxidation process, Fe and Co diffuse from the matrix to the outside oxidation layer, and Al, Cr and Ti diffuse from the transition layer towards the matrix. Fe, Co and 0 elements enrich on surface oxidation layer, which forms oxides of Fe and Co, and oxides of Fe in standard alloy. At the same time, Al and Cr are leaning to enrich in the layer between the surface layer and matrix, and there is no Fe and Co element in this middle layer. Boride resists the diffusion of iron from the matrix to the oxidation layer, decreasing the Fe element diffuses outside, the surface oxides of Fe decreasing, and forming the oxides of Fe and Co, hence decreasing the oxide rate of modification Thermo-Span alloy at 650 degrees C for 100 h, and increasing its oxidation resistance.
SN 1002-185X
PD SEP
PY 2012
VL 41
SU 2
BP 361
EP 364
UT WOS:000312353300086
ER

PT J
AU SHI, LQ
   NORTHWOOD, DO
   CAO, ZW
AF SHI, LQ
   NORTHWOOD, DO
   CAO, ZW
TI ALLOY DESIGN AND MICROSTRUCTURE OF A BIOMEDICAL CO-CR ALLOY
SO JOURNAL OF MATERIALS SCIENCE
AB Two wrought Co-Cr alloys for dental and surgical implant and equipment applications were designed and their microstructures and hot workability determined and compared to a current dental alloy SC--H. The chemical composition of the alloys was selected with regard to the general requirements for biomedical alloys and the general principles of alloying theory. A phase-control law originally developed for nickel-base superalloys, PHACOMP, was utilized in order to avoid the formation of topologically close-packed (t c p) phases and to ensure the ductility and workability of the alloy. The alloys were cast using a vacuum induction melting technique which was found to allow a fairly good chemical composition control of the alloys. Hot forging of the as-cast alloys confirmed their good workability. Optical metallography showed the as-cast alloys to have a dendritic structure with some spherical carbide particles in the interdendrite regions. In contrast, the dental alloy SC-H in the as-cast condition had continuous carbide along the grain boundaries which impaired the ductility and prevented hot forging of this alloy due to cracking of the specimens. X-ray diffraction analysis showed that both alloys I and II have the fcc-Co matrix and Cr23C6 type carbide particles. No tcp phases were observed.
SN 0022-2461
EI 1573-4803
PD MAR 1
PY 1993
VL 28
IS 5
BP 1312
EP 1316
DI 10.1007/BF01191970
UT WOS:A1993KR34600028
ER

PT J
AU Cong, XN
   Chen, ZF
   Wu, WP
   Chen, Z
   Boafo, FE
AF Cong, Xiangna
   Chen, Zhaofeng
   Wu, Wangping
   Chen, Zhou
   Boafo, Fred Edmond
TI Co-deposition of Ir-containing Zr coating by double glow plasma
SO ACTA ASTRONAUTICA
AB Ir-Zr co-deposition coatings with 71 at% Zr were deposited on graphite by double glow plasma at 1073-1123 K. The structure and composition of the coatings were confirmed by FE-SEM, XRD, XPS and EDS. The hardness and the elastic modulus of the coatings were estimated by nanoindentation instrument. The adhesion strength between the coating and the substrate was evaluated by a scratch tester. The results showed that the coating was composed of nanocrystalline grains with a size of 80-90 nm compared with 0.5 mu m for the pure It coating. The fine grains of the coatings might be attributed to the additional Zr element. New phases IrZr and ZrC were formed due to the high content of Zr and high deposition temperature. The hardness and elastic modulus of the coatings were about 7.5 GPa and 388 GPa, respectively. The adhesive force between the coating and the substrate was about 10 N. (C) 2012 Elsevier Ltd. All rights reserved.
SN 0094-5765
PD OCT-NOV
PY 2012
VL 79
BP 88
EP 95
DI 10.1016/j.actaastro.2012.02.028
UT WOS:000306208400010
ER

PT J
AU Karge, L
   Gilles, R
   Mukherji, D
   Strunz, P
   Beran, P
   Hofmann, M
   Gavilano, J
   Keiderling, U
   Dolotko, O
   Kriele, A
   Neubert, A
   Rosler, J
   Petry, W
AF Karge, L.
   Gilles, R.
   Mukherji, D.
   Strunz, P.
   Beran, P.
   Hofmann, M.
   Gavilano, J.
   Keiderling, U.
   Dolotko, O.
   Kriele, A.
   Neubert, A.
   Roesler, J.
   Petry, W.
TI The influence of C/Ta ratio on TaC precipitates in Co-Re base alloys
   investigated by small-angle neutron scattering
SO ACTA MATERIALIA
AB Co-Re alloys are being developed to supplement Ni-base superalloys in future gas turbines for ultra-high temperature applications. The finely distributed mono-carbide phase of TaC is an important strengthening phase in this alloy, and interacts with dislocations during high temperature creep deformation. This study aims to determine and to understand the volume fraction and size distribution of TaC precipitates in dependence of C/Ta stoichiometry and heat treatment by means of in-situ small-angle neutron scattering. At measuring temperatures of 1173 K, 1373 K and 1473 K, a stable population of fine TaC <100 nm size is formed during ageing for a wide range of C/Ta stoichiometry but with considerably different volume fraction and coarsening behavior. Important parameters for mechanical properties of the material, such as particle size distribution and inter-particle distance, were determined. It is shown that the phase transformation from gamma-matrix (fcc) <-> epsilon-matrix (hcp) of the Co-Re matrix has a considerable influence on the TaC precipitate formation. (C) 2017 Acta Materialia Inc. Published by Elsevier Ltd. All rights reserved.
RI Strunz, Pavel/D-1610-2011; Beran, Premysl/F-8855-2012; Mukherji,
   Debashis/M-1646-2019
OI Strunz, Pavel/0000-0002-0829-4926; Beran, Premysl/0000-0002-1217-3131;
   Mukherji, Debashis/0000-0001-6882-4709; Dolotko,
   Oleksandr/0000-0002-6386-0281
SN 1359-6454
EI 1873-2453
PD JUN 15
PY 2017
VL 132
BP 354
EP 366
DI 10.1016/j.actamat.2017.04.029
UT WOS:000405881500032
ER

PT J
AU Epishin, AI
   Link, T
   Noltze, G
   Svetlov, IL
   Bokshtein, BS
   Rodin, AO
   Salivan-Neumann, R
   Oder, G
AF Epishin, A. I.
   Link, T.
   Noltze, G.
   Svetlov, I. L.
   Bokshtein, B. S.
   Rodin, A. O.
   Salivan-Neumann, R.
   Oder, G.
TI Diffusion processes in multicomponent nickel-base superalloy-nickel
   system
SO PHYSICS OF METALS AND METALLOGRAPHY
AB Optical and scanning electron microscopy, as well as electron microprobe analysis and electron backscatter diffraction, have been used to study diffusion processes that occur in a diffusion pair that consistsof a single-crystal CMSX-10 nickel-base superalloy and polycrystalline nickel, at temperatures of 1050-1250A degrees C. It has been found that, in this system, the distributions of gamma-stabilizing elements (Cr, Co, W, and Re) are described by the Boltzmann solution for diffusion between two semiinfinite plates of a binary alloy. The processing of these distributions has shown that the diffusion coefficients of Cr, Co, W, and Re in the multicomponent system are close to those in binary alloys of these elements with Ni. The diffusion redistribution of the elements leads to the dissolution of the gamma' phase in the nickel-base superalloy, growth of nickel grains toward the superalloy constituent of the diffusion pair, and the formation of porosity on both sides of the migrating interface, which is determined from a crystal misorientation of the alloy single crystal and nickel grains.
RI Epishin, Alexander Igorevich/H-8735-2013; Rodine, Alexey/H-1381-2011
OI Rodine, Alexey/0000-0003-1209-7594
SN 0031-918X
EI 1555-6190
PD JAN
PY 2014
VL 115
IS 1
BP 21
EP 29
DI 10.1134/S0031918X14010050
UT WOS:000330971300003
ER

PT J
AU Su, YK
   Hu, GX
   Xu, ZX
   Liu, JJ
AF Su Yongkang
   Hu Guoxin
   Xu Zhengxia
   Liu Jianju
TI Characteristic of temperature change in co-deposition of Al and Fe on
   copper by pack cementation
SO THERMOCHIMICA ACTA
AB An experimental apparatus was set up to simulate co-deposition of Al and Fe on copper by pack cementation. The thermal history in the coating processes has been measured by K-type thermocouples. The effect of the pack mixture, holding temperature and heating rate on the temperature change on a copper surface were examined. The experimental results showed that a high Al and Fe mass fraction in pack mixture causes an obvious temperature fluctuation while the NH4Cl mass fraction and the Al2O3 mass fraction only slightly affect the temperature change. Two distinct jumps in the temperature of the sample occurred for all the experimental runs, which are strongly affected by the holding temperature. The heating rate of the pack mixture has a significant effect on the temperature change of the substrate surface. High heating rates cause an unsteady temperature change on the substrate surface. (C) 2010 Elsevier B.V. All rights reserved.
OI XU, Zhengxia/0000-0002-2802-4827
SN 0040-6031
EI 1872-762X
PD JUL 10
PY 2010
VL 506
IS 1-2
BP 67
EP 72
DI 10.1016/j.tca.2010.04.017
UT WOS:000280280200012
ER

PT J
AU Chuang, MH
   Tsai, MH
   Wang, WR
   Lin, SJ
   Yeh, JW
AF Chuang, Ming-Hao
   Tsai, Ming-Hung
   Wang, Woei-Ren
   Lin, Su-Jien
   Yeh, Jien-Wei
TI Microstructure and wear behavior of AlxCo1.5CrFeNi1.5Tiy high-entropy
   alloys
SO ACTA MATERIALIA
AB A series of AL(x)Co(1.5)CrFeNi(1.5)Ti(y) high-entropy alloys with different Al and Ti contents were designed, and their phase and microstructure were investigated. The adhesive wear behavior and mechanism were also studied and compared with the conventional wear-resistant steels SUJ2 and SKH51. The amounts of Al and Ti strongly affect the phase and microstructure, particularly the amount and morphology of the hard eta-(Ni, Co)(3)Ti phase. It was found that the wear resistance of the Co1.5CrFeNi1.5Ti and Al0.2Co1.5CrFeNi1.5Ti alloys is at least two times better than that of conventional wear-resistant steels with similar hardness. The excellent anti-oxidation property and resistance to thermal softening in these high-entropy alloys are proposed to be the main reasons for the outstanding wear resistance. (C) 2011 Acta Materialia Inc. Published by Elsevier Ltd. All rights reserved.
RI Tsai, Ming-Hung/C-2294-2008
SN 1359-6454
PD SEP
PY 2011
VL 59
IS 16
BP 6308
EP 6317
DI 10.1016/j.actamat.2011.06.041
UT WOS:000294936600011
ER

PT J
AU Nikzad, S
   Abdi, M
   Rastegari, S
AF Nikzad, Siamak
   Abdi, Mohsen
   Rastegari, Saeed
TI Mechanism of Al-Si codeposition on In738LC through single-step diffusion
   process
SO INTERNATIONAL JOURNAL OF SURFACE SCIENCE AND ENGINEERING
AB The out-of-pack cementation method was applied to coat the Nickel-based super alloy IN738LC with Si-modified aluminide. Different mixtures of the pack containing pure Al, Si, alumina powders as an inert filler, and NH4Cl as a halide salt activator were used for co-deposition at 950 and 1,050 degrees C. The results showed although the amount of subhalide vapour pressures of Al and Si were equal at 1,050 degrees C, Al atoms diffused only after Si atoms had been deposited. Before heat treatment, the coating thickness formed by the pack containing 2.3 wt.% Al was 6 mu m more than that containing 3.5 wt.% Al. After heat treatment, thickening coatings formed within the pack containing 2.3 wt.% Al was less than that obtained in the other pack containing 3.5 wt.% Al. This study suggests that increasing the depositing temperature will increase the thickness at a constant composition of the pack powder.
RI Rastegari, Saeed/S-6580-2018
SN 1749-785X
EI 1749-7868
PY 2017
VL 11
IS 1
BP 1
EP 11
UT WOS:000396515600001
ER

PT J
AU Bian, HK
   Cui, YJ
   Li, YP
   Chiba, A
   Nie, Y
AF Bian, Huakang
   Cui, Yujie
   Li, Yunping
   Chiba, Akihiko
   Nie, Yan
TI The influence of Mo on Suzuki-segregation-related microstructure
   evolution and mechanical properties of Co-Ni-based superalloy
SO JOURNAL OF ALLOYS AND COMPOUNDS
AB Mo, as one of the most important elements in superalloy, dramatically affected the microstructure and mechanical properties via solution strengthening, forming Mo-enriched phase, and atomic segregation (Suzuki effect). To verify the influence of Mo on the microstructure and mechanical properties of Ni-Co-based superalloy, two types of alloys containing 4 wt% (A4) and 8 wt% (A8) Mo were prepared. The microstructure was examined using X-ray diffraction, scanning electron microscope, and transmission electron microscope, while the mechanical properties were evaluated using tensile tests at both room temperature and elevated temperature (700 degrees C). The segregation of Mo at stacking faults was observed in both alloys after aging with pre-cold-rolling. At the same time, in alloy A8, direct precipitation of mu phase both along grain boundary and in the interior of matrix was observed after aging. In alloy A4, segregation of Mo along stacking fault ribbons resulted in formation of quasi-mu phase. The quasi-mu phase developed into mu phase during prolonged aging. There was no precipitate along grain boundary in A4 after aging resulting in poor ductility at both room and elevated temperature. The strength was enhanced by net effect of Suzuki segregation, gamma' phase strengthening, and fine mu phase. (C) 2018 Elsevier B.V. All rights reserved.
RI Huakang, Bian/E-2588-2019; Cui, Yujie/AAE-7780-2019; Li,
   Yunping/M-2076-2016
OI Huakang, Bian/0000-0002-9814-4613; 
SN 0925-8388
EI 1873-4669
PD NOV 5
PY 2018
VL 768
BP 136
EP 142
DI 10.1016/j.jallcom.2018.07.154
UT WOS:000446320700018
ER

PT J
AU Shao, W
   Wang, W
   Zhou, CG
AF Shao, Wei
   Wang, Wan
   Zhou, Chungen
TI Deposition of a B-modified silicide coating for Nb-Si based alloy
   oxidation protection
SO CORROSION SCIENCE
AB A B-modified silicide coating was prepared on the Nb-Si based alloy by Si-TiB2 co-deposition at 1300 degrees C for 10 h. The results show that the two-layer coating is composed of a (Nb, X)Si-2 (X represents Al, Cr, Ti and Hf) + NbTiB4 outer layer and a (Nb, X)Si-2 + Cr2Nb inner layer. Static oxidation tests indicate that the mass gain of B-modified silicide coating was 2.39 mg/cm(2) after oxidation at 1250 degrees C for 100 h. The good oxidation resistance is attributed to the formation of a continuous and dense scale mainly consisting of glassy borosilicate. (C) 2016 Elsevier Ltd. All rights reserved.
SN 0010-938X
EI 1879-0496
PD OCT
PY 2016
VL 111
BP 786
EP 792
DI 10.1016/j.corsci.2016.06.020
UT WOS:000382794000071
ER

PT J
AU Ma, J
   Hu, R
   Chang, H
   Bai, GH
   Liu, J
   Zhou, L
AF Ma Jian
   Hu Rui
   Chang Hui
   Bai Guanghai
   Liu Jun
   Zhou Lian
TI Evolution of Oxidation Scale for a Ni-22Cr-20Co-18W Alloy at 1100
   degrees C
SO RARE METAL MATERIALS AND ENGINEERING
AB Evolution of oxidation scale for a Ni-22Cr-20Co-18W alloy at 1100 degrees C was investigated by means of XRD and SEM (EDS). The results show that at the initial stage of the oxidation, a oxide scale of the mixture of Cr2O3, NiO and (Ni, Co, Mn, Cr)(3)O-4, which is of M3O4 type, is formed on the surface. The single-layer oxide film changes into double layer one after long time oxidation, the sequential Cr2O3 scale forms at the inner layer, and the outer NiO scale could effectively retard the volatilization of the inner Cr2O3 scale; the voids are formed at the scale/alloy interface and inner oxidation of Al element is observed at the same time.
SN 1002-185X
PD MAR
PY 2012
VL 41
IS 3
BP 486
EP 489
UT WOS:000302969700022
ER

PT J
AU Merckling, G
AF Merckling, G
TI Introduction to ECCC and activities of the project Advanced Creep
SO MATERIALS AT HIGH TEMPERATURES
AB The European Creep Collaborative Committee was founded in 1991/2 by European industrial and research organisations to harmonise and exchange scientific activities in the field of long duration creep. Now-a-days, due to the reduced availability of industrial and public funding the Europe wide collaboration has a particular weight in optimising the available testing and development resources. ECCC, supported by the EC Thematic Network Advanced Creep, 14 nations and nearly 50 organisations, actually runs Working Groups dealing with creep data generation and assessment procedures (WG1 and subgroups), with creep data collation, assessment and testing program co-ordination for ferritic and martensitic steels (WG3.A), austenitic steels (WG3.B), superalloys (WG3.Q and with creep behaviour of components (WG4). Several of these activities introduced harmonised common views into European and International Standards.
SN 0960-3409
PY 2004
VL 21
IS 1
BP 17
EP 23
DI 10.3184/096034004782749999
UT WOS:000222964700004
ER

PT J
AU Pfennig, A
   Fedelich, B
AF Pfennig, A.
   Fedelich, B.
TI Oxidation of single crystal PWA 1483 at 950 degrees C in flowing air
SO CORROSION SCIENCE
AB The oxidation behaviour of single crystal PWA 1483 at 950 degrees C was investigated by means of XRD, SEM and EDS. The Parabolic oxidation behaviour, as defined by mass gain and the respective oxide layer thicknesses, is characterized by a parabolic rate constant of about 4 x 10(-6) mg(2)/(cm(4) x s) and the formation of a multi-layered oxide scale. An outer scale contains a Ti-bearing thin film composed of TiO2 and NiTiO3 but mostly Cr in Cr2O3 and (Ni/Co)Cr2O4 besides NiTaO4. This outer scale is connected to a discontinuous layer of Al2O3 and an area of gamma'-depletion within the base material. (c) 2008 Elsevier Ltd. All rights reserved.
SN 0010-938X
PD SEP
PY 2008
VL 50
IS 9
BP 2484
EP 2492
DI 10.1016/j.corsci.2008.06.033
UT WOS:000260358900008
ER

PT B
AU Liu, Y
   Karunaratne, MSA
   Jepson, MAE
   Thomson, RC
AF Liu, Y.
   Karunaratne, M. S. A.
   Jepson, M. A. E.
   Thomson, R. C.
BE Huron, ES
   Reed, RC
   Hardy, MC
   Mills, MJ
   Montero, RE
   Portella, PD
   Telesman, J
TI CHARACTERIZATION AND MODELLING OF NI BASED SUPERALLOY MATERIALS WITH A
   DUAL LAYERED MCRALY COATING SYSTEM
SO SUPERALLOYS 2012
CT 12th International Symposium on Superalloys
CY SEP 09-13, 2012
CL Seven Springs, PA
SP TMS
