Repository: MatInfoUB/NLP-Queries

File: Co_superalloys_comp1.txt (part 15 of 20)
FN Clarivate Analytics Web of Science
AB Metals and alloys sometimes experience accelerated oxidation when their surfaces are covered with a thin film of fused salt in an oxidizing gas atmosphere at elevated temperatures. This is known as hot corrosion where a porous non-protective oxide scale is formed at the surfaces and sulphides in the substrate. Hot corrosion has been identified as a serious problem in high temperature applications such as in boilers, gas turbines, waste incinerations, diesel engines, coal gasification plants, chemical plants and other energy generation systems. It is basically induced by the impurities such as Na, V, S, K and Cl, which are present in the coal or in fuel oil used for combustion in the abovementioned applications. The use of Ni-, Fe- and Co- based superalloys in high temperature applications such as gas turbines, boilers, etc. is well known, and many more applications are still to be explored. Although the superalloys have adequate mechanical strength for such high temperature applications, they are prone to degradation by hot corrosion/high temperature oxidation during long term exposures. Therefore, the superalloys need to be protected, however the protection system must be practical, reliable, and economically viable. In this paper the hot corrosion phenomenon has been described in detail with a special reference to Fe- and Ni-based superalloys with the help of a survey of the available literature related to the hot corrosion of the superalloys, in the environments constituting mainly of Na2SO4 and/or V2O5.
OI Singh, Harpreet/0000-0002-6812-2667
SN 1606-5131
PD DEC
PY 2007
VL 16
IS 1-2
BP 27
EP 50
UT WOS:000252262700003
ER

PT J
AU Meher, S
   Rojhirunsakool, T
   Nandwana, P
   Tiley, J
   Banerjee, R
AF Meher, S.
   Rojhirunsakool, T.
   Nandwana, P.
   Tiley, J.
   Banerjee, R.
TI Determination of solute site occupancies within gamma' precipitates in
   nickel-base superalloys via orientation-specific atom probe tomography
SO ULTRAMICROSCOPY
CT Atom Probe Tomography & Microscopy Conference
CY AUG 31-SEP 05, 2014
CL Univ Stuttgart, Stuttgart, GERMANY
SP Karlsruhe Nano&Micro Facil, German Sci Fdn, CAMECA, FEI, Hitachi, Kleindiek, RoentDek, Zeiss
HO Univ Stuttgart
AB The analytical limitations in atom probe tomography such as resolving a desired set of atomic planes, for solving complex materials science problems, have been overcome by employing a well-developed unique and reproducible crystallographic technique, involving synergetic coupling of orientation microscopy with atom probe tomography. The crystallographic information in atom probe reconstructions has been utilized to determine the solute site occupancies in Ni-Al-Cr based superalloys accurately. The structural information in atom probe reveals that both Al and Cr occupy the same sub-lattice within the Ll(2)-ordered gamma' precipitates to form Ni-3(Al,Cr) precipitates in a Ni-14Al-7Cr (at%) alloy. Interestingly, the addition of Co, which is a solid solution strengthener, to a Ni-14Al-7Cr alloy results in the partial reversal of Al site occupancy within gamma' precipitates to form (Ni, Al)(3)(Al,Cr,Co) precipitates. This unique evidence of reversal of Al site occupancy, resulting from the introduction of other solutes within the ordered structures, gives insights into the relative energetics of different sub-lattice sites when occupied by different solutes. (C) 2015 Elsevier B.V. All rights reserved.
RI Meher, Subhashish/B-9701-2017
OI Meher, Subhashish/0000-0003-1599-4346; Nandwana,
   Peeyush/0000-0002-5147-1668
SN 0304-3991
EI 1879-2723
PD DEC
PY 2015
VL 159
BP 272
EP 277
DI 10.1016/j.ultramic.2015.04.015
PN 2
UT WOS:000366220100020
PM 25952611
ER

PT J
AU Li, HX
   Qiao, M
   Zhou, CG
AF Li, Haixia
   Qiao, Min
   Zhou, Chungen
TI Formation and cyclic oxidation resistance of Hf-Co-modified aluminide
   coatings on nickel base superalloys
SO MATERIALS CHEMISTRY AND PHYSICS
AB The codeposition of Co, Al and Hf on nickel base superalloys by pack cementation in a single-step process was investigated in this work. Thermochemical analyses were applied to search for suitable conditions including pack composition and deposition temperature. Co, Al, Hf, NH4Cl, NH4I and Al2O3 made up the pack powder mixture. According to a series of thermochemical calculations, the pack powder mixture of 20Co-10Al-2Hf-4NH(4)Cl-4NH(4)I-60Al(2)O(3) (wt.%) was adopted. Further experimental results demonstrated that the codeposition of Co, Al and Hf could be achieved practically. The coating consisted of a diffusion zone and an outer layer. The outer layer was mainly composed of Al0.9Ni1.1 where a part of Ni was replaced by Co or Hf. The trace element Hf was enriched in the interface between the outer layer and the diffusion zone. The Co-Al-Hf coating exhibited excellent cyclic oxidation resistance due to improvement in adhesion between the oxide scale and the coating. (C) 2013 Elsevier B.V. All rights reserved.
SN 0254-0584
EI 1879-3312
PD FEB 14
PY 2014
VL 143
IS 3
BP 915
EP 920
DI 10.1016/j.matchemphys.2013.09.016
UT WOS:000331347500005
ER

PT J
AU Kamal, S
   Jayaganthan, R
   Prakash, S
AF Kamal, S.
   Jayaganthan, R.
   Prakash, S.
TI Mechanical and microstructural characterisations of NiCrCoAlYTa coatings
   on superalloys deposited by detonation gun technique
SO SURFACE ENGINEERING
AB The microstructure and mechanical properties of detonation gun sprayed NiCoCrAlYTa alloy coatings on the selected superalloys were investigated. The coatings were characterised in relation to thickness, porosity, microhardness, microstructure, compositions, and phases across by using the techniques such as optical microscopy, X-ray diffraction, field emission scanning electron microscopy/energy dispersive analysis and X-ray mapping. The formation of spherical or elliptical shaped dendritic splats was observed in the as sprayed coatings on the superalloys. The splat morphology of the coatings is due to the deposition and re-solidification of successive molten or semimolten powder particles. The coatings showed a bond strength of 50 MPa and the surface roughness ( arithmetic average height) of the coatings was found to be in the range of 6(.)25-7(.)48 mm. The porosity and microhardness of the coatings were less than 0(.)48% and 385-748 Hv respectively. The XRD analysis of the coatings showed the phases gamma-Ni or gamma'- Ni3Al and beta-NiAl inter metallic as the minor phase.
RI RENGASWAMY, JAYAGANTHAN/H-5961-2016
OI RENGASWAMY, JAYAGANTHAN/0000-0002-3634-9306
SN 0267-0844
EI 1743-2944
PD MAY
PY 2009
VL 25
IS 4
BP 303
EP 312
DI 10.1179/026708409X364939
UT WOS:000266126900007
ER

PT J
AU Dupin, N
   Sundman, B
AF Dupin, N
   Sundman, B
TI A thermodynamic database for Ni-base superalloys
SO SCANDINAVIAN JOURNAL OF METALLURGY
AB A thermodynamic database has been developed for Ni-base superalloys. Following the CALPHAD procedure, it is based on the assessment of thermodynamic behaviour of the relevant constituting sub-systems of the complex system of interest. The current database contains 7 elements: Al, Co, Cr, Ni, Ti, W, Re. The thermodynamics of the gamma and gamma' phases are modelled with a single Gibbs energy function taking into account the crystallographic relation between these two phases. The formalism of the thermodynamic models used is briefly introduced. A few phase diagrams calculated with the current database in assessed binary and ternary systems are presented. Some experiments available in higher order systems are compared with the results of calculations with the current database. The ability of extrapolation of the database is verified for solid state equilibria as well as for solidification behaviour (liquidus temperature and partition ratios). The introduction of Mo and Ta to the current database is in progress. Other elements (Nb, Fe, Zr, Hf, C, B, . . .) are planed to be introduced.
SN 0371-0459
PD JUN
PY 2001
VL 30
IS 3
BP 184
EP 192
DI 10.1034/j.1600-0692.2001.300309.x
UT WOS:000168713200009
ER

PT J
AU Guo, CP
   Wu, TF
   Li, CR
   Du, ZM
AF Guo, Cuiping
   Wu, Tianfeng
   Li, Changrong
   Du, Zhenmin
TI Thermodynamic re-assessment of the Re-X (X = Al, Co, Cr, Ta) binary
   systems
SO CALPHAD-COMPUTER COUPLING OF PHASE DIAGRAMS AND THERMOCHEMISTRY
AB Rhenium was one of important alloying elements in the Ni-based superalloys. Based on the molar Gibbs energy of the pure Re updated in SGTE Pure 5 database, the Re-X(X = Al, Co, Cr, Ta) systems were re-optimized by means of CALPHAD (CALculation of PHAse Diagrams) technique. In the present work, the phases liquid, fcc, bcc and hcp were described using a substitutional solution model. The phases AlRe, Al3Re, Al6Re, Al12Re, AlRe2 and Al11Re4 in the Re-Al system were described as stochiometric compound. The Al4Re_H and Al4Re_L instead of Al4Re were evaluated in the present work. The phases a in the Re-Cr and Re-Ta systems and chi in the Re Ta system were modeled as (X, Re)(10)(X, Re)(20) (X = Cr or Ta) and Re-24(Re, Ta)(10)(Re, Ta)(24), respectively. A set of self consistent thermodynamic parameters of the Re-X systems were obtained and the optimized results were in good agreement with the experimental data.
SN 0364-5916
EI 1873-2984
PD JUN
PY 2018
VL 61
BP 33
EP 40
DI 10.1016/j.calphad.2018.01.005
UT WOS:000434001700003
ER

PT J
AU Wang, L
   Oehring, M
   Li, YZ
   Song, L
   Liu, Y
   Stark, A
   Lorenz, U
   Pyczak, F
AF Wang, Li
   Oehring, Michael
   Li, Yuzhi
   Song, Lin
   Liu, Yong
   Stark, Andreas
   Lorenz, Uwe
   Pyczak, Florian
TI Microstructure, phase stability and element partitioning of gamma-gamma
   ' Co-9Al-9W-2X alloys in different annealing conditions
SO JOURNAL OF ALLOYS AND COMPOUNDS
AB The phase stability, gamma' precipitate morphology and element partitioning behavior in dependence on temperature and alloying composition have been systematically investigated in Co-9Al-9W-2X alloys using electron microscopy, energy-dispersive X-ray spectroscopy (EDX) and high-energy X-ray diffraction (HEXRD). The results show that the decomposition of the gamma' phase is promoted by adding some quaternary elements which increase the gamma' solvus temperature (except V). A larger lattice misfit in the Mo, V, Ti, Nb or Ta containing alloys can explain that coarser gamma' particles with a more cuboidal morphology were found in these alloys. Additional alloying elements and the annealing temperature show a stronger influence on the partitioning behavior of W between the gamma and gamma' phases compared to that of Co and Al. The partitioning tendency towards the g 0 phase decreases with increasing temperature for all investigated alloying elements except Cr. (C) 2019 Elsevier B.V. All rights reserved.
OI Stark, Andreas/0000-0002-1249-7937
SN 0925-8388
EI 1873-4669
PD MAY 30
PY 2019
VL 787
BP 594
EP 605
DI 10.1016/j.jallcom.2019.01.289
UT WOS:000462592500068
ER

PT J
AU Achmad, TL
   Fu, WX
   Chen, H
   Zhang, C
   Yang, ZG
AF Achmad, Tria Laksana
   Fu, Wenxiang
   Chen, Hao
   Zhang, Chi
   Yang, Zhi-Gang
TI Effect of solute segregation on the intrinsic stacking fault energy of
   Co-based binary alloys: A first-principles study
SO JOURNAL OF ALLOYS AND COMPOUNDS
AB Segregation of solute atoms to stacking faults (Suzuki segregation) and their interactions are of longstanding attention since it has a deep impact on mechanical properties. In this study, we systematically investigate the segregation behavior of different solute atoms in fcc Co-based binary alloys and its effect on the intrinsic stacking fault energy (SFE) using first-principles density-functional-theory (DFT) calculations. Interestingly, while Mo, W, Cr, Mn and Al atoms have a strong tendency to Suzuki segregation with some significant energy barriers, Ni atom has no tendency of segregation and only Fe atom has extremely low energy barriers. A strong segregation effect on the intrinsic SFE was observed and it only extends at a few atomic layers in the vicinity of the intrinsic stacking fault plane. The results are consistent with observed solute segregation in similar alloys and commercial superalloys then it would be useful for SFE modeling and Co-based alloys design. Furthermore, the effect of solute concentrations and changes in the electronic features (charge density difference and density of states) are also investigated. A mutual interaction between solutes and stacking faults enhanced local bonding between the solute atom and the adjacent Co atoms, resulted in the lower intrinsic SFE, thus favoring Suzuki segregation. (C) 2018 Elsevier B.V. All rights reserved.
RI Achmad, Tria Laksana/R-4450-2019
OI Achmad, Tria Laksana/0000-0001-9764-6307
SN 0925-8388
EI 1873-4669
PD JUN 5
PY 2018
VL 748
BP 328
EP 337
DI 10.1016/j.jallcom.2018.03.167
UT WOS:000429838900043
ER

PT J
AU Li, XX
   Ou, MQ
   Wang, M
   Hao, XC
   Ma, YC
   Liu, K
AF Li, Xiao-Xiao
   Ou, Mei-Qiong
   Wang, Min
   Hao, Xian-Chao
   Ma, Ying-Che
   Liu, Kui
TI Effect of Co on Microstructure and Stress Rupture Properties of K4750
   Alloy
SO ACTA METALLURGICA SINICA-ENGLISH LETTERS
AB The effects of substituting Co for Fe on the microstructure and stress rupture properties of K4750 alloy were studied. The microstructure of the alloy without Co (K4750 alloy) and the alloy containing Co (K4750-Co alloy) were analyzed. Substitution of Co for Fe inhibited the decomposition of MC carbide and the precipitation of eta phase during long-term aging treatment. In K4750-Co alloy, the morphology of MC carbide at the grain boundary (GB) remained dispersed blocky shape and no eta phase was observed after aging at 750 degrees C for 3000 h. However, in K4750 alloy, almost all the MC carbides at GBs broke down into granular M23C6 carbide and needle-like eta phase. The addition of cobalt could delay the decomposition of MC carbides, which accordingly restricted the elemental supply for the formation of eta phase. The stress rupture tests were conducted on two alloys at 750 degrees C/430 MPa. When Co is substituted for Fe in K4750 alloy, the stress rupture life increased from 164.10 to 264.67 h after standard heat treatment. This was mainly attributed to increased concentration of Al, Ti and Nb in gamma ' phase in K4750-Co alloy, which further enhanced the strengthening effect of gamma ' phase. After aging at 750 degrees C for 3000 h, substitution of Co for Fe can also cause the stress rupture life at 750 degrees C/430 MPa to increase from 48.72 to 208.18 h. The reason was mainly because MC carbide degradation and eta phase precipitation in K4750 alloy, which promoted the initiation and propagation of micro-crack during stress rupture testing.
SN 1006-7191
EI 2194-1289
PD DEC
PY 2019
VL 32
IS 12
BP 1501
EP 1510
DI 10.1007/s40195-019-00936-w
UT WOS:000495116000007
ER

PT J
AU Zhang, YQ
   Yang, C
   Xu, QY
AF Zhang, Yaqian
   Yang, Cong
   Xu, Qingyan
TI Numerical simulation of microstructure evolution in Ni-based superalloys
   during P-type rafting using multiphase-field model and crystal
   plasticity
SO COMPUTATIONAL MATERIALS SCIENCE
AB During the service process, Ni-based superalloys undergo microstructure evolutions such as rafting, which greatly affect its service performance. In the present study, a multiphase-field model coupled with crystal plasticity was established to simulate the gamma/gamma' microstructure evolution of Ni-based superalloys during P-type rafting. The anisotropic plasticity considering 12 octahedral slip systems was defined in gamma matrix channel. The PanNickel (c) database was used to calculate thermodynamic and kinetic data for phase transition and diffusion in multicomponent superalloys. First, the model was validated by two benchmarks with and without consideration of external load respectively. Then, the anisotropic of slip systems was analyzed. It was found that eight slip systems A2, A3, B2, B4, C1, C3, D1, D4 were activated in gable channel first when the structure was compressed in [0 0 1] direction. Besides, the elements distribution was studied. It can be seen that Al, Ti, Ta diffused into precipitates while Co, Cr and Mo diffused away the roof channel when the structure was compressed in [0 0 1] direction. Re and W mainly distributed in the gamma/gamma' interface because their slow diffusion rate. Finally, the P-type raft of CMSX-4 superalloy was simulated, and the plasticity distribution and plastic behavior of the 12 slip systems were discussed. The current model can be used to simulate phase transformation of multicomponent superalloys where plasticity is strongly coupled.
SN 0927-0256
EI 1879-0801
PD FEB 1
PY 2020
VL 172
AR 109331
DI 10.1016/j.commatsci.2019.109331
UT WOS:000500937400052
ER

PT J
AU Levi, TP
   Stevens, KJ
AF Levi, T. P.
   Stevens, K. J.
TI Oxidation behaviour of LM 6000 gas turbine engine substrate cobalt-base
   alloy 188
SO MATERIALS AT HIGH TEMPERATURES
CT Workshop on Materials Issues Governing the Performance of Advanced 21st
   Century Energy Systems
CY FEB-MAR -, 2006
CL Wellington, NEW ZEALAND
SP Connell Wagner, Cranfield Univ, Elect Power Res Inst, Ind Res Ltd, Inst Energy, CEC JRC, Mat Performance Technologies, Oak Ridge Natl Lab
AB The oxidation of multi-component alloys is complex and there are several competing oxidation reactions. This paper focuses on the oxidation performance of a gas.,turbine engine substrate, alloy 188. Co-Ni-Cr-W alloys can have a complex oxide structure that Vanes as a function of time and temperature. Alloy 188 was exposed in air at temperatures from 1050 to 1200 degrees C for up to 1500 h to determine its oxidation kinetics and to elucidate the form of damage accumulation.
   Previous results show parabolic corrosion kinetics at low (820 degrees C) temperatures and this work found similar kinetics above 1150 degrees C. However, in the mid temperature range, 1050-1100 degrees C, linear kinetics were observed.
   The performance of alloy 188 is of interest because of its use in turbines with oxidation resistant coatings designed to allow higher temperature operation than would normally be recommended.
   Because of the differing kinetics the lower temperature exposures give higher material loss than the higher temperature exposures at 1150 degrees C after 1500h. Rates of damage accumulation at 1050 degrees C were of the order of 10 mu m/h.
SN 0960-3409
PY 2007
VL 24
IS 3
BP 173
EP 185
DI 10.3184/096034007X265198
UT WOS:000255410500006
ER

PT J
AU Ohata, H
   Yokokawa, T
   Kobayashi, T
   Ro, Y
   Harada, H
AF Ohata, Hirofumi
   Yokokawa, Tadaharu
   Kobayashi, Toshiharu
   Ro, Yoshikazu
   Harada, Hiroshi
TI Prediction of thermal mechanical fatigue properties of ni-base single
   crystal superalloys
SO JOURNAL OF THE JAPAN INSTITUTE OF METALS
AB This study was carried out to find out the mechanical properties of nickel-base superalloys that affect thermal mechanical fatigue (TMF). TMF tests and high temperature tensile tests were conducted on 28 of Ni-base single crystal superalloys in order to obtain mechanical property data. Based on the experimental data, Multiple regression analysis was performed for the correlation between the number of TMF cycles to failure and the alloy compositions. The multiple correlation coefficient was found to be R = 0.84; this indicates that alloy composition has a considerable relationship with the number of TMF cycles to failure. It was also found that the addition of Co, Ru and Al is effective to improve the TMF property. In addition, another multiple regression analysis was also carried out for the correlation between the number of TMF cycles to failure among high temperature mechanical properties and microstructural parameters.
SN 0021-4876
EI 1880-6880
PD MAR
PY 2006
VL 70
IS 3
BP 246
EP 249
DI 10.2320/jinstmet.70.246
UT WOS:000237783600007
ER

PT J
AU Sun, F
   Mao, SC
   Zhang, JX
AF Sun, Fei
   Mao, Shengcheng
   Zhang, Jianxin
TI Identification of the partitioning characteristics of refractory
   elements in sigma and gamma phases of Ni-based single crystal
   superalloys based on first principles
SO MATERIALS CHEMISTRY AND PHYSICS
AB The impurity formation energies of the sigma and gamma phases of Ni-based single crystal superalloys doped with W, Cr and Co in different sublattices have been investigated using first-principles based on the density functional theory. The bonding characteristics of the doped a phase were analyzed with the valence charge densities and the density of the states. The results of the calculations indicated that the typical refractory element W, which has a large atomic size, preferentially partitions into the sigma phase due to the nature of the bonding and the unique crystal structure with close-packed planes and large interstitial spaces. In addition, the site preference of refractory elements in gamma phase was in the order of W, Cr and Co. (C) 2014 Elsevier B.V. All rights reserved.
RI Mao, Shengcheng/I-2619-2012
OI Mao, Shengcheng/0000-0002-1505-5165
SN 0254-0584
EI 1879-3312
PD OCT 15
PY 2014
VL 147
IS 3
BP 483
EP 487
DI 10.1016/j.matchemphys.2014.05.018
UT WOS:000340975900020
ER

PT J
AU Tancret, F
AF Tancret, F.
TI Computational thermodynamics and genetic algorithms to design affordable
   gamma '-strengthened nickel-iron based superalloys
SO MODELLING AND SIMULATION IN MATERIALS SCIENCE AND ENGINEERING
AB Computational thermodynamics based on the CALPHAD approach (Thermo-Calc software) are used to design creep-resistant and affordable superalloys for large-scale applications such as power plants. Cost is reduced by the introduction of iron and by avoiding the use of expensive alloying elements such as Nb, Ta, Mo, Co etc. Strengthening is ensured by the addition of W, and of Al and Ti to provoke the precipitation of gamma'. However, the addition of iron reduces the maximum possible volume fraction of gamma'. The latter is maximized automatically using a genetic algorithm during simulation, while keeping the alloys free of undesirable phases at high temperatures. New superalloys with 20 wt% Cr are designed, with Fe content up to 37 wt%. They should be forgeable, weldable, oxidation resistant and significantly cheaper than existing alloys with equivalent properties.
OI Tancret, Franck/0000-0001-8960-4406
SN 0965-0393
EI 1361-651X
PD JUN
PY 2012
VL 20
IS 4
AR 045012
DI 10.1088/0965-0393/20/4/045012
UT WOS:000305477800012
ER

PT S
AU Suzuki, AS
   Rae, CMF
   Hobbs, RA
   Murakami, H
AF Suzuki, A. S.
   Rae, C. M. F.
   Hobbs, R. A.
   Murakami, H.
BE Heilmaier, M
TI Secondary Reaction Zone Formations in Pt-Aluminised fourth generation
   Ni-base single crystal superalloys
SO EURO SUPERALLOYS 2010
SE Advanced Materials Research
CT European Symposium on Superalloys and their Applications
CY MAY 25-28, 2010
CL Wildbad Kreuth, GERMANY
AB Fourth generation superalloys are characterised by the addition of Ru which contributes to improved creep resistance whilst improving the microstructural stability. However, Ru additions have a negative effect on coated Ni-base superalloys, promoting Secondary Reaction Zone (SRZ) formation. Formation of a layer of SRZ beneath an aluminised or Pt-aluminised coating has the potential to reduce the effective cross section of a blade by in excess of 100 gm or 10% of the wall thickness. In this paper the effects of alloy composition on the formation of the SRZ in Pt-Aluminised fourth generation alloys were investigated systematically. A series of experimental fourth generation alloys was used having two distinct compositions of Co, Mo, W and Ru and conforming to a four factorial 'Design of Experiments' model. These alloys showed significant and consistent changes in the SRZ depending on alloy composition. These were in distinct contrast to the effects of these elements on stability in the bulk. Mo was demonstrated to be by far the most effective element suppressing SRZ formation, followed by Co. In contrast, both W and Ru enhance SRZ formation.
RI MURAKAMI, Hideyuki/H-2990-2011
OI MURAKAMI, Hideyuki/0000-0001-8220-5816
SN 1022-6680
BN 978-3-03785-113-5
PY 2011
VL 278
BP 78
EP +
DI 10.4028/www.scientific.net/AMR.278.78
UT WOS:000303548400014
ER

PT J
AU Tang, XZ
   Fang, L
   Xiao, F
   Tao, ZN
AF Tang Xianzhi
   Fang Liang
   Xiao Feng
   Tao Zainan
TI Measurement and Analysis of Liquid Density of NiCoAlMo Quarternary
   Alloys
SO RARE METAL MATERIALS AND ENGINEERING
AB The density of liquid NiCoAlMo quaternary alloy with a fixed molar ratio of Ni:Co:Al (x(Ni):x(Co):x(Al)approximate to 73:12:15) which is close to the average value of the commercial Ni-based superalloys TMS75, INCO713, CM247LC and CMSX-4, and molybdenum concentration change from 0% to 10% (mass fraction) was measured by a modified sessile drop method. It is found that the density of the liquid NiCoAlMo quaternary alloy decreases with increasing of temperature, but increases with the increase of molybdenum concentration in the alloys. The molar volume of liquid NiCoAlMo quaternary alloy increases with the increase of temperature and molybdenum concentration, and shows a negative deviation from the ideal linear mixing. The liquid density of NiCoAlMo quaternary alloy calculated from the partial molar volumes of nickel, cobalt, aluminum and molybdenum in the corresponding Ni-bases binary alloy are in good agreement with the experimental results; it means that within the error tolerance range the density of liquid Ni-based multi-component alloys can be predicted from the partial volumes of elements in Ni-based binary alloys in liquid state.
SN 1002-185X
PD MAR
PY 2011
VL 40
IS 3
BP 384
EP 388
UT WOS:000290128600002
ER

PT J
AU Zhao, XB
   Liu, L
   Zhang, WG
   Liu, G
   Zhang, J
   Fu, HZ
AF Zhao, Xinbao
   Liu, Lin
   Zhang, Weiguo
   Liu, Gang
   Zhang, Jun
   Fu, Hengzhi
TI Segregation behavior of alloying elements in different oriented single
   crystal nickel based superalloys
SO MATERIALS LETTERS
AB The micro-segregation behavior of different oriented single crystal nickel based superalloys in directional solidification has been explored. The results show that the segregation level in the dendrite structure has relationship with the crystal orientation. in general, with increasing deviation angle from the < 001 > orientation, the segregation coefficients of Al, Ti and Ta increase, and the segregation coefficients of W and Co decrease. The segregation degree of Al, Ta, W and Co increases with the misorientation in the < 011 > oriented crystals, except for Ti. Segregation of Mo and Cr is less affected by the orientation variation. Different misorientations also lead to different segregation profiles. The crystal with smaller deviation angle from the < 001 > orientation has a shorter segregation distance. (C) 2009 Elsevier B.V. All rights reserved.
SN 0167-577X
EI 1873-4979
PD DEC 31
PY 2009
VL 63
IS 30
BP 2635
EP 2638
DI 10.1016/j.matlet.2009.09.035
UT WOS:000271805000009
ER

PT J
AU Blavette, D
   Cadel, E
   Pareige, C
   Deconihout, B
   Caron, P
AF Blavette, Didier
   Cadel, Emmanuel
   Pareige, Cristelle
   Deconihout, Bernard
   Caron, Pierre
TI Phase transformation and segregation to lattice defects in ni-base
   superalloys
SO MICROSCOPY AND MICROANALYSIS
CT 2nd Australian Workshop on Atom Probe Tomography
CY FEB, 2006
CL Univ Sydney, Sydney, AUSTRALIA
HO Univ Sydney
AB Nanostructural features of nickel-base superalloys as revealed by atom probe field ion microscopy (APFIM) and atom probe tomography (APT) are reviewed. The more salient information provided by these techniques is discussed through an almost exhaustive analysis of literature over the last 30 years. Atom probe techniques are shown to be able to measure the composition of tiny gamma' precipitates, a few nanometers in size, and to reveal chemical order within these precipitates. Phase separation kinetics in model NiCrAl alloys was investigated with both 3DAP and Monte-Carlo simulation. Results are shown to be in good agreement. Plane by plane analysis of {001} planes of Ni3Al-type gamma' phase makes it possible to estimate the degree of order as well as the preferential sites of various addition elements (Ti, Cr, Co, W, Ta, Re, Ru, etc.) included in superalloys. Clustering effects of Re in the gamma solid solution were also exhibited. Due to its ultrahigh depth resolution, the microchemistry of interfaces and grain boundaries can be characterized on an atomic scale. Grain boundaries in Astroloy or N18 superalloys were found to be enriched in B, Mo, and Cr and Al depleted.
RI Caron, Pierre/G-8693-2015; CADEL, Emmanuel/D-7037-2015; Blavette,
   Didier/J-9488-2013
OI Caron, Pierre/0000-0002-5706-0309; CADEL, Emmanuel/0000-0002-0916-7021
SN 1431-9276
EI 1435-8115
PD DEC
PY 2007
VL 13
IS 6
BP 464
EP 483
DI 10.1017/S143192760707078X
UT WOS:000251473700007
PM 18001512
ER

PT J
AU Rosalbino, F
   Scavino, G
AF Rosalbino, F.
   Scavino, G.
TI Corrosion behaviour assessment of cast and HIPed Stellite 6 alloy in a
   chloride-containing environment
SO ELECTROCHIMICA ACTA
AB Cobalt-base (Stelae) alloys have seen extensive use in wear environments mainly due to their high strength, corrosion resistance and hardness. Co-base superalloys rely primarily on carbides formed in the Co matrix and at grain boundaries, for their strength and wear resistance. The distribution, size and shape of carbides depend on processing conditions. Currently, the use of Stellite alloys has extended into various industrial sectors (e.g. pulp and paper processing, oil and gas processing, pharmaceuticals, chemical processing) and the need for improved information regarding corrosion of Stellite alloys has increased. It has been recognized that processing changes, which affect the microstructure of Stellite alloys, most affect corrosion resistance.
   In this work the corrosion behaviour of Stellite 6 alloy in the as-cast and the HIPed consolidated forms is compared and contrasted using DC and AC electrochemical techniques in static saline conditions. The results show that there is a significant difference in the corrosion performance of HIP consolidated Stellite 6 and it is possible to link the corrosion behaviour to the microstructure. The benefits of using HIPing as a manufacturing process for the corrosion performance of Stellite 6 are discussed. (C) 2013 Elsevier Ltd. All rights reserved.
OI scavino, giorgio/0000-0002-7832-1117
SN 0013-4686
EI 1873-3859
PD NOV 30
PY 2013
VL 111
BP 656
EP 662
DI 10.1016/j.electacta.2013.08.019
UT WOS:000329531100085
ER

PT J
AU Fang, L
   Zhang, SF
   Xiao, F
   Yang, LC
   Dong, JX
   Cao, CL
   Tao, ZN
   Mukai, K
AF Fang Liang
   Zhang Shu-fang
   Xiao Feng
   Yang Ling-chuan
   Dong Jian-xin
   Cao Chun-lan
   Tao Zai-nan
   Mukai, K.
TI Density of liquid NiCoAlCr quarternary alloys measured by modified
   sessile drop method
SO TRANSACTIONS OF NONFERROUS METALS SOCIETY OF CHINA
CT Beijing International Materials Week
CY JUN 25-30, 2006
CL Beijing, PEOPLES R CHINA
SP Chinese Mat Res Soc, European Mat Res Soc, Gen Res Inst Nonferrous Metals, Pulead Technol Ind Co Ltd, Shanshan Technol Grp
AB The densities of liquid NiCoAlCr quaternary alloys with a fixed molar ratio of Ni to Co to Al (x(Ni):x(Co):x(Al)73:12:15) which is close to the average value of the commercial Ni-based superalloys TMS75, INCO713, CM247LC and CMSX-4, and the mass fraction of chromium changes from 0 to 9% were measured by a modified sessile drop method. It is found that with increasing temperature and chromium concentration in the alloys, the densities of the liquid NiCoAlCr quaternary alloys decrease, whereas the molar volume of the liquid NiCoAlCr quaternary alloys increases. And the liquid densities of NiCoAlCr quaternary alloys calculated from the partial molar volumes of nickel, cobalt, aluminum and chromium in the corresponding Ni-bases binary alloys are in good agreement with the experimental ones, i.e. within the error tolerance range the densities of the liquid Ni-based multi-component alloys can be predicted from the partial volumes of elements in Ni-based binary alloys in liquid state. The molar volume of liquid NiCoAlCr binary alloy shows a negative deviation from the ideal linear mixing and the deviation changes small with the increase of chromium concentration at the same temperature.
SN 1003-6326
PD DEC
PY 2006
VL 16
SI 3
BP S1962
EP S1966
UT WOS:000244524400165
ER

PT J
AU Lapington, MT
   Crudden, DJ
   Reed, RC
   Moody, MP
   Bagot, PAJ
AF Lapington, M. T.
   Crudden, D. J.
   Reed, R. C.
   Moody, M. P.
   Bagot, P. A. J.
TI Characterization of Phase Chemistry and Partitioning in a Family of
   High-Strength Nickel-Based Superalloys
SO METALLURGICAL AND MATERIALS TRANSACTIONS A-PHYSICAL METALLURGY AND
   MATERIALS SCIENCE
AB A family of novel polycrystalline Ni-based superalloys with varying Ti:Nb ratios has been created using computational alloy design techniques, and subsequently characterized using atom probe tomography and electron microscopy. Phase chemistry, elemental partitioning, and gamma' character have been analyzed and compared with thermodynamic predictions created using Thermo-Calc. Phase compositions and gamma' volume fraction were found to compare favorably with the thermodynamically predicted values, while predicted partitioning behavior for Ti, Nb, Cr, and Co tended to overestimate gamma' preference over the gamma matrix, often with opposing trends vs Nb concentration. (C) The Author(s) 2018.
RI Moody, Michael P/H-9377-2013
OI Moody, Michael P/0000-0002-9256-0966
SN 1073-5623
EI 1543-1940
PD JUN
PY 2018
VL 49A
IS 6
BP 2302
EP 2310
DI 10.1007/s11661-018-4558-7
UT WOS:000431267700030
ER

PT J
AU Montero, X
   Galetz, MC
   Schutze, M
AF Montero, X.
   Galetz, M. C.
   Schuetze, M.
TI Low-activity aluminide coatings for superalloys using a slurry process
   free of halide activators and chromates
SO SURFACE & COATINGS TECHNOLOGY
AB Slurry aluminide coatings have been well known for a number of years and are widely used to protect metallic surfaces from oxidation and corrosion. A variety of commercial slurries is available to aluminize the surfaces of nickel-based superalloys, however, they have several disadvantages. They contain environmentally harmful substances such as chromates or halides which are used as binders or to activate the diffusion species. Additionally, up to now slurry coatings were only used to produce precipitate-rich coatings, with a microstructure comparable to high aluminum activity coatings produced by chemical vapor deposition (CVD) like pack cementation.
   In this work these limitations have been overcome by carefully designing the powder composition of the slurry. Three different nickel-aluminide coatings were developed and applied onto CM-247 nickel-based alloy and Pt-diffused CM-247. By addition of chromium we achieved coatings with a similar microstructure and Al-content (of around 40 at.%), comparable to the state of the art low-activity coatings produced by CVD. Co-deposition of silicon was also achieved in a single step, maintaining the low-activity structure by combining Al-Si powder and chromium. Furthermore, this coating procedure was combined with a platinum electrodeposition step in order to produce single phase Pt-modified low-activity aluminide coatings. (c) 2013 Elsevier B.V. All rights reserved.
RI Schutze, Michael/Z-3655-2019
OI Galetz, Mathias/0000-0001-6847-2053
SN 0257-8972
PD MAY 15
PY 2013
VL 222
BP 9
EP 14
DI 10.1016/j.surfcoat.2013.01.033
UT WOS:000318135100002
ER

PT J
AU Wang, C
   Ali, MA
   Gao, SW
   Goerler, JV
   Steinbach, I
AF Wang, Chan
   Ali, Muhammad Adil
   Gao, Siwen
   Goerler, Johannes V.
   Steinbach, Ingo
TI Combined phase-field crystal plasticity simulation of P- and N-type
   rafting in Co-based superalloys
SO ACTA MATERIALIA
AB We combine a phase-field model with a crystal plasticity model to simulate the microstructural evolution during creep in the Co-based superalloy ERBOCo-2Ta. Three-dimensional simulations of tensile and compressive creep tests in [100] direction were performed to study the rafting behavior in Co-based superalloys. The loss of coherency between gamma matrix and gamma' precipitate, which is essential for the understanding of rafted structures, is modeled in relation to the dislocation activity in the gamma-channels. Special attention is given to the interplay between creep deformation and microstructure stability. Appropriate constitutive modeling is applied to simulate realistic microstructure evolution under creep conditions. Thus, with the removal of the misfit stress, gamma' precipitates lose their cuboidal shape and form rafts. During N-type rafting more gamma' precipitates coalesce than during P-type rafting. The gamma' volume fraction during rafting increases under tensile stress but decreases under compressive stress. The morphological evolution of gamma' precipitates under tensile and compressive stresses in Co-based superalloy is consistent with the rafting characteristics in experimental observations. (C) 2019 Acta Materialia Inc. Published by Elsevier Ltd. All rights reserved.
OI Steinbach, Ingo/0000-0002-2834-1160
SN 1359-6454
EI 1873-2453
PD AUG 15
PY 2019
VL 175
BP 21
EP 34
DI 10.1016/j.actamat.2019.05.063
UT WOS:000479023600003
ER

PT J
AU Berthod, P
AF Berthod, Patrice
TI Influences of the base element and of carbide density on the high
   temperature oxidation of M-30Cr-xC alloys (M=Co, Ni, Fe). Part II:
   Characterization of the sub-surface microstructure
SO ANNALES DE CHIMIE-SCIENCE DES MATERIAUX
AB The surface states of twelve chromia-forming simple alloys based on Co, Ni and Fe oxidized during 50 hours at 1000 degrees C, 1100 degrees C and 1200 degrees C were examined. The nickel alloys display an external scale that is essentially chromia. The oxides present on the surfaces of the iron base and cobalt base alloys are more complex. The depths of the carbide-free zones that developed from the surface increase when the initial carbide fraction of the alloys decreases, and there is always a part of chromium supplied on the oxidation front by dissolving carbides. Hence the mass of carbon released by the latter must be taken into account in the mass gain results to get more precise values of the Kp and Kv rate-constants. The treatment according to the d(Delta m/S)/dt versus 1/(Delta m/S) plot may not be really correct when the external oxides are of several types. It is possible that chromia volatilization could be limited by the presence of Fe in the Cr-containing M2O3 oxides or of covering parts of CoO.
OI BERTHOD, Patrice/0000-0002-8035-927X
SN 0151-9107
PD MAY-JUN
PY 2008
VL 33
IS 3
BP 247
EP 265
DI 10.3166/acsm.33.247-265
UT WOS:000257234300005
ER

PT J
AU Alkan, M
   Sonmez, MS
   Derin, B
   Yucel, O
   Andreev, DE
   Sanin, VN
   Yukhvid, VI
AF Alkan, Murat
   Sonmez, M. Seref
   Derin, Bora
   Yucel, Onuralp
   Andreev, Dmitrii E.
   Sanin, Vladimir N.
   Yukhvid, Vladimir I.
TI Production of Al-Co-Ni Ternary Alloys by the SHS Method for Use in
   Nickel Based Superalloys Manufacturing
SO HIGH TEMPERATURE MATERIALS AND PROCESSES
