Repository: MatInfoUB/NLP-Queries

File: Co_superalloys_comp2.txt (part 15 of 21)
FN Clarivate Analytics Web of Science
   Choi, Pyuck-Pa
   Raabe, Dierk
   Dlouhy, Antonin
   Mueller, Julian
   Spiecker, Erdmann
   Demtroder, Kathrin
   Schreuer, Juergen
   Neuking, Klaus
   Eggeler, Gunther
TI Advanced Scale Bridging Microstructure Analysis of Single Crystal
   Ni-Base Superalloys
SO ADVANCED ENGINEERING MATERIALS
AB In the present work, we show how conventional and advanced mechanical, chemical, and microstructural methods can be used to characterize cast single crystal Ni-base superalloy (SX) plates across multiple length scales. Two types of microstructural heterogeneities are important, associated with the castmicrostructure (dendrites (D) and interdendritic (ID) regions - large scale heterogeneity) and with the well-known gamma/gamma' microstructure (small scale heterogeneity). Using electron probe microanalysis (EPMA), we can show that elements such as Re, Co, and Cr partition to the dendrites while ID regions contain more Al, Ta, and Ti. Analytical transmission electron microscopy and atom probe tomography (APT) show that Al, Ta, and Ti partition to the gamma' cubes while gamma channels show higher concentrations of Co, Cr, Re, and W. We can combine large scale (EPMA) and small-scale analytical methods (APT) to obtain reasonable estimates for gamma' volume fractions in the dendrites and in the ID regions. The chemical and mechanical properties of the SX plates studied in the present work are homogeneous, when they are determined from gamma' volumes with dimensions, which are significantly larger than the dendrite spacing. For the SX plates (140 mm x 100 mm x 20 mm) studied in the present work this holds for the average chemical composition as well as for elastic behavior and local creep properties. We highlight the potential of HRTEM and APT to contribute to a better understanding of the role of dislocations during coarsening of the gamma' phase and the effect of cooling rates after high temperature exposure on the microstructure.
RI Schreuer, Juergen/F-7843-2011; Raabe, Dierk/A-6470-2009; Dlouhy,
   Antonin/F-9721-2014; Spiecker, Erdmann/B-3902-2017; Eggeler,
   Gunther/R-9833-2016; Choi, Pyuck-Pa/B-9012-2016
OI Schreuer, Juergen/0000-0002-8611-6842; Raabe, Dierk/0000-0003-0194-6124;
   Eggeler, Gunther/0000-0002-6671-4618; Choi,
   Pyuck-Pa/0000-0001-9920-0755; Somsen, Christoph/0000-0002-0724-9111;
   Basir Parsa, Alireza/0000-0001-9480-3151; Povstugar,
   Ivan/0000-0002-1409-6854
SN 1438-1656
EI 1527-2648
PD FEB
PY 2015
VL 17
IS 2
BP 216
EP 230
DI 10.1002/adem.201400136
UT WOS:000349312400014
ER

PT J
AU Ghica, C
   Solis, C
   Munke, J
   Stark, A
   Gehrmann, B
   Bergner, M
   Rosler, J
   Gilles, R
AF Ghica, C.
   Solis, C.
   Munke, J.
   Stark, A.
   Gehrmann, B.
   Bergner, M.
   Roesler, J.
   Gilles, R.
TI HRTEM analysis of the high-temperature phases of the newly developed
   high-temperature Ni-base superalloy VDM 780 Premium
SO JOURNAL OF ALLOYS AND COMPOUNDS
AB VDM 780 Premium is a recently developed Ni-based superalloy designed for working at high service temperatures (above 650 degrees C) while keeping the good workability of alloy 718. VDM 780 Premium is based on the austenitic matrix (gamma phase) strengthened by intermetallic Ni3Al-like precipitates (gamma' phase, fcc L1(2) structure). Other co-precipitates may be formed in function of the applied heat treatment, such as Ni3Nb-based (delta phase, orthorhombic DOa structure) or Ni3Ti-based (eta phase, hexagonal DO24 structure) precipitates. The amount as well as the size and morphology of the different precipitates depend on the heat treatments performed on the alloy, playing an important role in improving the creep properties or the behavior during forging and recrystallization. This work contains a complex study using various techniques of analytical electron microscopy and synchrotron diffraction intended to clarify the structure of the high-temperature phase formed in the newly developed VDM 780 Premium alloy. The atomic structure of the high-temperature plate-like precipitates formed in VDM 780 Premium after two different thermal treatments has been investigated in relation with the surrounding matrix lattice, proving the stacked delta/eta structure of the precipitates. (C) 2019 Published by Elsevier B.V.
OI Stark, Andreas/0000-0002-1249-7937
SN 0925-8388
EI 1873-4669
PD JAN 25
PY 2020
VL 814
AR UNSP 152157
DI 10.1016/j.jallcom.2019.152157
UT WOS:000490765400049
ER

PT J
AU Miglietti, W
   Du Toit, M
AF Miglietti, Warren
   Du Toit, Madeleine
TI High Strength, Ductile Braze Repairs for Stationary Gas Turbine
   Components-Part I
SO JOURNAL OF ENGINEERING FOR GAS TURBINES AND POWER-TRANSACTIONS OF THE
   ASME
AB Both aviation and land based turbine components such as vanes/nozzles, combustion chambers, liners, and transition pieces often degrade and crack in service. Rather than replacing with new components, innovative repairs can help reduce overhaul and maintenance costs. These components are cast from either Co-based solid solution superalloys such as FSX-414 or Ni-based gamma prime precipitation strengthened superalloys such as IN738. The nominal compositions of FSX-414 and IN738 are Co-29.5Cr-10.5Ni-7W-2Fe [max]-0.25C-0.012B and Ni-0.001B-0.17C-8.5Co-16Cr-1.7Mo-3.4Al-2.6W-1.7Ta-2Nb-3.4Ti-0.1Zr, respectively. Diffusion brazing has been used for over 4 decades to repair cracks and degradation on these types of components. Typically, braze materials utilized for component repairs are Ni- and Co-based braze fillers containing B and/or Si as melting point depressants. Especially when repairing wide cracks typically found on industrial gas turbine components, these melting point depressants can form brittle intermetallic boride and silicide phases that affect mechanical properties such as low cycle and thermal fatigue. The objective of this work is to investigate and evaluate the use of hypereutectic Ni-Cr-Hf and Ni-Cr-Zr braze filler metals, where the melting point depressant is no longer B, but Hf and/or Zr. Typically, with joint gaps or crack widths less than 0.15 mm, the braze filler metal alone can be utilized. For cracks greater than 0.15 mm, a superalloy powder is mixed with the braze filler metal to enable wide cracks to be successfully brazed repaired. As a means of qualifying the diffusion braze repair, both metallurgical and mechanical property evaluations were carried out. The metallurgical evaluation consisted of optical and scanning electron microscopies, and microprobe analysis. The diffusion brazed area consisted of a fine-grained equiaxed structure with carbide phases, gamma (gamma) dendrites, flower shaped/rosette gamma-gamma prime (gamma-gamma(')) eutectic phases, and Ni(7)Hf(2), Ni(5)HF, or Ni(5)Zr intermetallic phases dispersed both intergranularly and intragranularly. Hardness tests showed that the Ni-Hf and Ni-Zr intermetallic phase only has a hardness range of 250-400 HV, whereas, the typical Cr-boride phases have hardness ranges from 800 HV to 1000 HV. Therefore the hardness values of the Ni-Hf and Ni-Zr intermetallic phases are 2.5-3.2 times softer than the Cr-boride intermetallic phases. As a result the low cycle fatigue (LCF) properties of the wide gap Ni-Cr-Hf and Ni-Cr-Zr brazed joints are superior to those of the Ni-Cr-B braze filler metals. The mechanical property evaluations were tensile tests at both room temperature and elevated temperature, stress rupture test from 760 degrees C to 1093 degrees C, and finally LCF tests, the latter being one of the most important and severe tests to conduct since the cracks being repaired are thermal fatigue driven. At the optimum braze thermal cycle, the mechanical test results achieved were a minimum of 80% and sometimes equivalent to that of the base metal properties.
SN 0742-4795
PD AUG
PY 2010
VL 132
IS 8
AR 082102
DI 10.1115/1.3155397
UT WOS:000278182200005
ER

PT J
AU Liu, YH
   Kang, MD
   Wu, Y
   Wang, MM
   Li, M
   Yu, JW
   Gao, HY
   Wang, J
AF Liu, Yahui
   Kang, Maodong
   Wu, Yun
   Wang, Mengmeng
   Li, Min
   Yu, Junwei
   Gao, Haiyan
   Wang, Jun
TI Crack formation and microstructure-sensitive propagation in low cycle
   fatigue of a polycrystalline nickel-based superalloy with different heat
   treatments
SO INTERNATIONAL JOURNAL OF FATIGUE
AB Gas turbine engine materials demand high performance of fatigue life under alternative loading. In this paper, crack initiation and propagation in the low cycle fatigue (LCF) of a polycrystalline nickel based superalloys was studied via experimental and numerical methods. LCF experiments were conducted with the specimens subjected to different heat treatment regimes, including of standard heat treatment (SHT), heat isostatic pressing (HIP), and combined heat treatment (HIP + SHT). Simulations based on finite element method (FEM) were implemented with the 3D digital model obtained from synchrotron radiation X-ray computerized tomography (CT) to investigate the effect of microporosity. Results indicated that microporosity was a dominant factor of fatigue crack and the parameters of microporosity including of porosity, effective diameter, and distribution co-contributed to affect fatigue life. The delta stack and carbide were observed to be fatigue crack sites. The HIP specimen had long fatigue cycle life since casting pore and acicular delta were eliminated, while further SHT can reintroduce delta into matrix resulting in high strength and low fatigue life. LCF crack behaviors in HIP + SHT superalloy depended on surface quality, stress concentration, and the quantity of carbide.
RI Liu, Yahui/R-6219-2016
OI Liu, Yahui/0000-0002-5371-6091
SN 0142-1123
EI 1879-3452
PD MAR
PY 2018
VL 108
BP 79
EP 89
DI 10.1016/j.ijfatigue.2017.10.012
UT WOS:000424183300010
ER

PT J
AU Sha, JB
   Yamabe-Mitarai, Y
   Harada, H
AF Sha, J. B.
   Yamabe-Mitarai, Y.
   Harada, H.
TI Microstructural evaluation and mechanical properties of Ir-Hf-Zr ternary
   alloys at room and high temperatures
SO INTERMETALLICS
CT European Congress on Advanced Materials and Processes (EUROMAT 2005)
CY SEP 05-08, 2005
CL Prague, CZECH REPUBLIC
AB Iridium is one of the most promising base metals for future high-temperature structural materials. Attempts to improve the high-temperature strength of Ir have involved solid-solution hardening and coherent hardening. Hf and Zr having a larger atomic size misfit with Ir were found to be the most effective solid-solution hardening and coherent hardening elements on In The idea of multi-component alloying Ir by Hf and Zr was used for the improvement of high-temperature properties of Ir-based alloys in this work. The results show that the monolithic saturated fcc phase has an outstanding Vickers hardness at room temperature, whereas a dual-phase fcc/L1(2) structure is favorable for high-temperature strength and creep resistance. With a dual-phase fcc/L1(2), structure composed mostly of fcc phase, the Ir-5Hf-5Zr alloy has a 0.2% yield strength as high as 175 MPa, and a stable creep rate as low as 1.33 x 10(-7) S-1 at a stress of 40 MPa even at 1950 degrees C. Finally, a principle for the design of Ir-based alloy based upon the composition and microstructural morphology was discussed. (C) 2006 Elsevier Ltd. All rights reserved.
SN 0966-9795
PY 2006
VL 14
IS 10-11
BP 1364
EP 1369
DI 10.1016/j.intermet.2005.11.030
UT WOS:000240527800038
ER

PT J
AU Kusche, C
   Reclik, T
   Freund, M
   Al-Samman, T
   Kerzel, U
   Korte-Kerzel, S
AF Kusche, Carl
   Reclik, Tom
   Freund, Martina
   Al-Samman, Talal
   Kerzel, Ulrich
   Korte-Kerzel, Sandra
TI Large-area, high-resolution characterisation and classification of
   damage mechanisms in dual-phase steel using deep learning
SO PLOS ONE
AB High performance materials, from natural bone over ancient damascene steel to modern superalloys, typically possess a complex structure at the microscale. Their properties exceed those of the individual components and their knowledge-based improvement therefore requires understanding beyond that of the components' individual behaviour. Electron microscopy has been instrumental in unravelling the most important mechanisms of co-deformation and in-situ deformation experiments have emerged as a popular and accessible technique. However, a challenge remains: to achieve high spatial resolution and statistical relevance in combination. Here, we overcome this limitation by using panoramic imaging and machine learning to study damage in a dual-phase steel. This high-throughput approach now gives us strain and microstructure dependent insights into the prevalent damage mechanisms and allows the separation of inclusions and deformation induced damage across a large area of this heterogeneous material. Aiming for the first time at automated classification of the majority of damage sites rather than only the most distinct, the new method also encourages us to expand current research past interpretation of exemplary cases of distinct damage sites towards the less clear-cut reality.
RI Kerzel, Ulrich/A-7275-2017; Korte-Kerzel, Sandra/E-5104-2017
OI Kerzel, Ulrich/0000-0002-4939-6726; Al-Samman,
   Talal/0000-0002-2900-0827; Korte-Kerzel, Sandra/0000-0002-4143-5129
SN 1932-6203
PD MAY 8
PY 2019
VL 14
IS 5
AR e0216493
DI 10.1371/journal.pone.0216493
UT WOS:000467373000045
PM 31067239
ER

PT J
AU Pei, HQ
   Wen, ZX
   Li, ZW
   Zhang, YM
   Yue, ZF
AF Pei, Haiqing
   Wen, Zhixun
   Li, Zhenwei
   Zhang, Yamin
   Yue, Zhufeng
TI Influence of surface roughness on the oxidation behavior of a
   Ni-4.0Cr-5.7Al single crystal superalloy
SO APPLIED SURFACE SCIENCE
AB The high-temperature oxidation dynamics and mechanisms of a Ni-based single crystal superalloy with four kinds of surface roughnesses were investigated by virtue of XRD, OM, SEM and EDS at 1000 degrees C. In the initial oxidation stage, outer (Ni, Co)O was mainly produced on the surfaces of the samples with Ra = 90 nm and 19 nm. Correspondingly, outer Cr2O3 and transient theta-Al2O3 were mainly formed on the surfaces with Ra = 509 nm and 182 nm. After 180 min oxidation, the values of instantaneous parabolic mass gain coefficients (k(p)) of the samples with all surface roughnesses were gradually consistent with the data of the growth parabolic coefficient of alpha-Al2O3. The oxidation mechanisms of Ni-based superalloy with different surface roughnesses were discussed by a model. The external diffusion flux of Al (D-Al) increases with the increases of surface roughness. Thus, the required Al concentration decreases with the increases of surface roughness when the selective oxidation of Al occurrs to form a protective single alpha-Al2O3 film. (C) 2018 Elsevier B.V. All rights reserved.
RI wen, zhixun/S-3803-2018; Zhang, Yamin/R-5619-2018; Pei,
   Haiqing/R-5327-2018; Li, Zhenwei/R-5229-2018
OI wen, zhixun/0000-0002-7176-3465; Zhang, Yamin/0000-0003-2949-2304; Pei,
   Haiqing/0000-0003-1728-4778; Li, Zhenwei/0000-0002-2614-1173
SN 0169-4332
EI 1873-5584
PD MAY 15
PY 2018
VL 440
BP 790
EP 803
DI 10.1016/j.apsusc.2018.01.226
UT WOS:000427461000093
ER

PT J
AU Onyszko, A
   Bogdanowicz, W
   Kubiak, K
   Sieniawski, J
AF Onyszko, A.
   Bogdanowicz, W.
   Kubiak, K.
   Sieniawski, J.
TI X-ray topography and crystal orientation study of a nickel-based CMSX-4
   superalloy single crystal
SO CRYSTAL RESEARCH AND TECHNOLOGY
CT 9th International Conference of Polish Society for Crystal Growth
   (ICPSCG)
CY MAY 20-24, 2010
CL Gdansk, POLAND
AB A study of the crystal orientation and structural perfection of single crystal blades obtained by Bridgeman method from CMSX-4 nickel superalloy at various withdrawal rates between 1 and 5 mm/min was carried out using the Laue diffraction method and X-ray diffraction topography methods as well as electron scanning microscopy. Blades consisted mainly of the regular gamma' phase, with [001](gamma')-type direction close to the blade axis. The angle of deviation of the [001](gamma') direction in relation to the blade axis changes between the blade locking piece and end. The dependence this angle on the distance from the locking piece has been named as the crystal orientation distribution (COD). It was found that the nature of COD changes with a change in the withdrawal rate. The change in the withdrawal rate also results in a rotation of [001](gamma')-type direction in relation to the blade axis. The best blades in terms of orientation and structural perfection were obtained for the withdrawal rate of 3 mm/min. (C) 2010 WILEY-VCH Verlag GmbH & Co. KGaA, Weinheim
RI Sieniawski, Jan/K-1108-2014
OI Kubiak, Krzysztof/0000-0003-4301-5184; Bogdanowicz,
   Wlodzimierz/0000-0002-9836-072X; Sieniawski, Jan/0000-0002-5118-2743
SN 0232-1300
EI 1521-4079
PD DEC
PY 2010
VL 45
IS 12
SI SI
BP 1326
EP 1332
DI 10.1002/crat.201000389
UT WOS:000285263200020
ER

PT J
AU Wang, YQ
   Sayre, G
AF Wang, Y. Q.
   Sayre, G.
TI Factors affecting the microstructure of platinum-modified aluminide
   coatings during a vapor phase aluminizing process
SO SURFACE & COATINGS TECHNOLOGY
AB Platinum (Pt)-modified aluminide coatings were developed by electroplating a thin layer of Pt followed by an industrial vapor phase aluminizing process. The goal of this work was to systematically investigate the effect of critical coating process parameters (such as the electroplated Pt thicknesses, Al contents in Cr-Al nuggets, diffusion heat treatments) and substrates on the final Pt-modified aluminide coatings. Surface morphology and cross-section microstructure of the developed coatings were inspected and compared by using Optical Microscope, Scanning Electron Microscope (SEM) equipped with energy dispersive spectroscopy (EDS). Experimental results showed that the Al and/or Pt increase shall favor the formation of xi-PtAl(2) phase; transformation of xi-PtAl(2) into beta-(Ni,Pt)Al phase can be obtained via a heat treatment process; Cr, Co elements in the studied Ni-base superalloy substrates did not show significant influence on coating outer layer microstructure; while substrate elements affect the microstructure of the coating interdiffusion layer. (C) 2008 Elsevier B.V. All rights reserved.
SN 0257-8972
PD JAN 25
PY 2009
VL 203
IS 9
BP 1264
EP 1272
DI 10.1016/j.surfcoat.2008.10.031
UT WOS:000263388200023
ER

PT J
AU Kearsey, RM
   Beddoes, JC
   Jones, P
   Au, P
AF Kearsey, RM
   Beddoes, JC
   Jones, P
   Au, P
TI Compositional design considerations for microsegregation in single
   crystal superalloy systems
SO INTERMETALLICS
CT International Symposium on Intermetallic and Advanced Materials
CY MAR 02-06, 2003
CL San Diego, CA
AB This paper investigates the role of varying refractory addition levels on the microsegregation behaviour of single crystal (SX) superalloys systems during solidification. Specifically, a series of six Ni-base alloy compositions are set in a controlled manner, such that the chemical effects of Re, W, and Ru can be independently assessed. Each experimental alloy is produced in the SX condition utilizing a modified Bridgman casting process, with subsequent compositional analysis of the solidification structures via standard electron microprobe analysis (EPMA) methods. Qualitative partitioning results indicate typical SX alloy segregation behavior with elements such as Cr, Co, Re, Mo, and W all segregating towards the dendrite core regions, while the gamma' forming elements of Al, Ti, and Ta show favorable partitioning to the interdendritic gamma-gamma' eutectic regions. Both Ni and Ru exhibit ideal segregation behaviour with no favorable partitioning to either phase. Quantitative EPMA results indicate that as the nominal Re level increases, the severity of microsegregation to the dendrite core regions rises dramatically for Mo, Cr, and Re. Remarkably, evidence is presented demonstrating the role that Ru plays in counteracting the microsegregation effects of both increased Re and higher overall total refractory levels. (C) 2004 Elsevier Ltd. All rights reserved.
SN 0966-9795
PD JUL-SEP
PY 2004
VL 12
IS 7-9
SI SI
BP 903
EP 910
DI 10.1016/j.intermet.2004.02.041
UT WOS:000223396900032
ER

PT J
AU Bagot, PAJ
   Silk, OBW
   Douglas, JO
   Pedrazzini, S
   Crudden, D
   Martin, TL
   Hardy, MC
   Moody, MP
   Reed, RC
AF Bagot, P. A. J.
   Silk, O. B. W.
   Douglas, J. O.
   Pedrazzini, S.
   Crudden, Dj.
   Martin, T. L.
   Hardy, M. C.
   Moody, M. P.
   Reed, R. C.
TI An Atom Probe Tomography study of site preference and partitioning in a
   nickel-based superalloy
SO ACTA MATERIALIA
AB Atom Probe Tomography (APT) has been utilised for an in-depth examination of the commercial polycrystalline Ni-based superalloy RR1000, assessing compositions of the primary, secondary and tertiary gamma' phases. Clear differences in the phase chemistries are noted, particularly for the tertiary gamma' to which much of the alloy strength is attributed. Trace amounts of Hf are found to segregate strongly to the primary and secondary gamma' phases, but also exhibit an extended diffusion profile across the gamma-gamma' interface up to 80 nm wide. Ti, Al and Mo demonstrate similar, yet not as pronounced diffusion profiles, indicating assumed phase chemistries may not be representative of those regions adjacent to the gamma-gamma' interface. Within gamma', unique element site-occupancy preferences for this alloy were identified. Finally, the grain boundary chemistry across a gamma-gamma interface and that of an intragranular boride were analysed, identifying the latter as a mixed M5B3 boride rich in Mo and Cr. These demonstrate further the depth of information on Ni-alloys accessible by APT, while the overall implications of results in comparison with other in-service/model alloys are also discussed. (C) 2016 Acta Materialia Inc. Published by Elsevier Ltd.
RI Martin, Tomas L/O-7551-2015; Moody, Michael P/H-9377-2013
OI Martin, Tomas L/0000-0001-8621-7881; Moody, Michael
   P/0000-0002-9256-0966; Douglas, James/0000-0002-5998-4548; Pedrazzini,
   Stella/0000-0002-4691-2991
SN 1359-6454
EI 1873-2453
PD FEB 15
PY 2017
VL 125
BP 156
EP 165
DI 10.1016/j.actamat.2016.11.053
UT WOS:000394201500014
ER

PT J
AU Maurel, V
   Koster, A
   Remy, L
   Rambaudon, M
   Missoum-Benziane, D
   Fontanet, V
   Salgado-Goncalves, F
   Heudt, A
   Wang, H
   Trabelsi, M
AF Maurel, V.
   Koster, A.
   Remy, L.
   Rambaudon, M.
   Missoum-Benziane, D.
   Fontanet, V.
   Salgado-Goncalves, F.
   Heudt, A.
   Wang, H.
   Trabelsi, M.
TI Fatigue crack growth under large scale yielding condition: The need of a
   characteristic length scale
SO INTERNATIONAL JOURNAL OF FATIGUE
AB Fatigue crack growth under large scale yielding condition is studied for a commercial base Co superalloys, Haynes (R) 188, for single edge notch (SENT) specimen. Due to very high temperature and applied strain values, it is observed that major crack interacts with micro-cracks pattern. These micro-cracks are found to be associated to strain localization and local high triaxiality stress ratio. Detailed analysis of strain localization and stress concentration was used to define an optimal characteristic length used in a non-local modeling of strain energy involved in crack growth process. To obtain robust and low time consuming crack growth modeling, a post-processing methodology is thus proposed for fatigue crack growth under large scale yielding. This point was successfully achieved for SENT specimen test series to describe crack growth rate. Finally, test driven for another geometry has enabled to validate the proposed modeling methodology. (C) 2017 Elsevier Ltd. All rights reserved.
SN 0142-1123
EI 1879-3452
PD SEP
PY 2017
VL 102
BP 184
EP 201
DI 10.1016/j.ijfatigue.2017.03.021
UT WOS:000403864400016
ER

PT J
AU Hu, YJ
   Li, J
   Darling, KA
   Wang, WY
   VanLeeuwen, BK
   Liu, XL
   Kecskes, LJ
   Dickey, EC
   Liu, ZK
AF Hu, Yong-Jie
   Li, Jing
   Darling, Kristopher A.
   Wang, William Y.
   VanLeeuwen, Brian K.
   Liu, Xuan L.
   Kecskes, Laszlo J.
   Dickey, Elizabeth C.
   Liu, Zi-Kui
TI Nano-sized Superlattice Clusters Created by Oxygen Ordering in
   Mechanically Alloyed Fe Alloys
SO SCIENTIFIC REPORTS
AB Creating and maintaining precipitates coherent with the host matrix, under service conditions is one of the most effective approaches for successful development of alloys for high temperature applications; prominent examples include Ni- and Co-based superalloys and Al alloys. While ferritic alloys are among the most important structural engineering alloys in our society, no reliable coherent precipitates stable at high temperatures have been found for these alloys. Here we report discovery of a new, nano-sized superlattice (NSS) phase in ball-milled Fe alloys, which maintains coherency with the BCC matrix up to at least 913 degrees C. Different from other precipitates in ferritic alloys, this NSS phase is created by oxygen-ordering in the BCC Fe matrix. It is proposed that this phase has a chemistry of Fe3O and a Do(3) crystal structure and becomes more stable with the addition of Zr. These nano-sized coherent precipitates effectively double the strength of the BCC matrix above that provided by grain size reduction alone. This discovery provides a new opportunity for developing high-strength ferritic alloys for high temperature applications.
RI Wang, William Yi/F-8212-2011; Dickey, Elizabeth C/A-3368-2011; Liu,
   Zi-Kui/A-8196-2009; Liu, Zi-Kui/A-8626-2012
OI Wang, William Yi/0000-0002-8814-525X; Dickey, Elizabeth
   C/0000-0003-4005-7872; Liu, Zi-Kui/0000-0003-3346-3696; Hu,
   Yong-Jie/0000-0003-1500-4015
SN 2045-2322
PD JUL 2
PY 2015
VL 5
AR 11772
DI 10.1038/srep11772
UT WOS:000357267600001
PM 26134420
ER

PT J
AU Monceau, D
   Oquab, D
   Estournes, C
   Boidot, M
   Selezneff, S
   Thebault, Y
   Cadoret, Y
AF Monceau, Daniel
   Oquab, Djar
   Estournes, Claude
   Boidot, Mathieu
   Selezneff, Serge
   Thebault, Yannick
   Cadoret, Yannick
TI Pt-modified Ni aluminides, MCrAlY-base multilayer coatings and TBC
   systems fabricated by Spark Plasma Sintering for the protection of
   Ni-base superalloys
SO SURFACE & COATINGS TECHNOLOGY
CT 36th International Conference on Metallurgical Coatings and Thin Films
CY APR 27-MAY 01, 2009
CL San Diego, CA
SP Amer Vacuum Soc, Adv Surface Engn Div
AB Pt-modified Ni aluminicles and MCrAlY coatings (where M = Ni and/or Co) are widely used on turbine blades and vanes for protection against oxidation and corrosion and as bond coatings in thermal barrier coating (TBC) systems. The present work shows the ability of a new fabrication technique, the Spark Plasma Sintering, to develop rapidly new coating compositions and microstructurres. This technique allows combining powders and metallic foils on a superalloy substrate in order to obtain multilayered coatings in a single short experiment. Fabrication of MCrAlY overlays with local Pt and/or Al enrichment is shown, as well as fabrication of coatings made of xi-PtAl2, epsilon-PtAl, alpha-AlNiPt2, martensitic beta-(Ni,Pt)Al or Pt-rich gamma/gamma' phases. The realization of a complete TBC system with a porous and adherent Yttria Stabilized Zirconia (YSZ) layer on a gamma/gamma' low mass bond coating is also demonstrated. Difficulties of fabrication are reviewed and discussed, such as Y segregation, risks of carburization, local overheating, or difficulty to coat complex shape parts. Finally, some first results of cyclic oxidation are given. (C) 2009 Elsevier B.V. All rights reserved.
RI Boidot, Mathieu/K-6376-2014; ESTOURNES, Claude/F-2322-2017
OI ESTOURNES, Claude/0000-0001-8381-8454
SN 0257-8972
PD DEC 25
PY 2009
VL 204
IS 6-7
BP 771
EP 778
DI 10.1016/j.surfcoat.2009.09.054
UT WOS:000272859500006
ER

PT J
AU Buytoz, S
   Ulutan, M
   Islak, S
   Kurt, B
   Celik, ON
AF Buytoz, Soner
   Ulutan, Mustafa
   Islak, Serkan
   Kurt, Bulent
   Celik, O. Nuri
TI Microstructural and Wear Characteristics of High Velocity Oxygen Fuel
   (HVOF) Sprayed NiCrBSi-SiC Composite Coating on SAE 1030 Steel
SO ARABIAN JOURNAL FOR SCIENCE AND ENGINEERING
AB In this paper, wear properties of NiCrBSi-SiC coatings were investigated using the ball-on-disk wear test. In experimental study, NiCrBSi-SiC powders were sprayed using a high-velocity oxygen fuel technique on an SAE 1030 steel substrate. Powder mixtures with different weight mixing ratios, NiCrBSi + 10 wt% SiC, NiCrBSi + 20 wt% SiC and NiCrBSi + 40 wt% SiC coatings were prepared. The deposited coatings are compared in terms of their phase composition, microstructure and hardness. It is proved that the degree of mixing of the NiCrBSi and SiC components in the powder has a massive effect on the phase composition, microstructure and hardness of the coatings. Wear tests were conducted on both the uncoated and coated substrates at same normal load, speed, and wear distance. It has been determined that the coated substrates exhibit a very good tribological performance in comparison to the uncoated substrate. The increase in the adhesive wear resistance provided by the coating has been attributed to the presence of a large amount of dispersed Ni and Cr carbide and/or borides in the Ni matrix.
RI Celik, Osman Nuri/E-2895-2012; Ulutan, Mustafa/G-3672-2012; Ulutan,
   Mustafa/C-9411-2013; ISLAK, SERKAN/D-6110-2016
OI Celik, Osman Nuri/0000-0003-1257-1356; Ulutan,
   Mustafa/0000-0003-1821-6486; Ulutan, Mustafa/0000-0003-1821-6486; ISLAK,
   SERKAN/0000-0001-9140-6476
SN 1319-8025
PD JUN
PY 2013
VL 38
IS 6
BP 1481
EP 1491
DI 10.1007/s13369-013-0536-y
UT WOS:000319075100018
ER

PT J
AU Berthod, P
   Michon, S
   Aranda, L
   Mathieu, S
   Gachon, JC
AF Berthod, P
   Michon, S
   Aranda, L
   Mathieu, S
   Gachon, JC
TI Experimental and thermodynamic study of the microstructure evolution in
   cobalt-base superalloys at high temperature
SO CALPHAD-COMPUTER COUPLING OF PHASE DIAGRAMS AND THERMOCHEMISTRY
AB Experiments and thermodynamic calculations were performed on five cobalt-base superalloys containing tantalum carbide and chromium carbides in order to evaluate the accuracy of thermodynamic calculations for this alloy family. The studied quantities were the solidus temperature and the phase fractions of the different carbides observed after a long exposure time at different high temperatures. The predicted and observed phases are in good agreement. However the measured phase fractions and melting temperatures were sometimes higher than the calculated values. The disagreement in the phase fractions can be attributed to the fact that surface fractions and volume fractions are not necessarily equal. (C) 2004 Elsevier Ltd. All rights reserved.
OI BERTHOD, Patrice/0000-0002-8035-927X
SN 0364-5916
PD DEC
PY 2003
VL 27
IS 4
BP 353
EP 359
DI 10.1016/j.calphad.2004.01.001
UT WOS:000221340500002
ER

PT J
AU Favero, A
   da Silva, LRR
   Ruzzi, RD
   Costa, ES
   Sales, WF
   Jackson, MJ
   Machado, AR
AF Favero Filho, Antonio
   Ribeiro da Silva, Leonardo Rosa
   Ruzzi, Rodrigo de Souza
   Costa, Eder Silva
   Sales, Wisley Falco
   Jackson, Mark James
   Machado, Alisson Rocha
TI Influence of milling direction in the machinability of Inconel 718 with
   submicron grain cemented carbide tools
SO INTERNATIONAL JOURNAL OF ADVANCED MANUFACTURING TECHNOLOGY
AB The nickel-based alloys have a growing demand in many fields due to their outstanding properties at high temperatures. These properties lead to relatively low machinability, one of the main obstacles to its more extensive use. Improvements in cutting tool quality are one of the key points to overcome the challenges. The decrease to a submicron scale of the grains of cemented carbide tools is one of the alternatives to improve the machinability of the nickel-based superalloys. In this paper, two different grades of submicron grains of uncoated cemented carbide tools, TMG30 (10% Co, S30-40) and CTS18D (9% Co, S20-40), were evaluated in the end milling process of Inconel 718, through a 2(4) factorial design of experiments having as parameters the cutting speed, feed rate, machining direction (up and down milling), and tool grade. The tool life, machining power, and surface roughness were used as machinability evaluators. It was found that the machining direction, cutting speed, and feed rate had a significant influence on the machinability output variables, with the machining direction being the most significant one. The differences in the two tool grades were too small to be statistically significant. Simulations using the finite element method of the effective plastic strain, validated by the measurement of experimental machining power, showed that the up milling presented around 14% more plastic deformation than the down milling, which combined with the work-hardenability of the Inconel 718 explains the shorter tool life of this condition.
OI Rosa Ribeiro da Silva, Leonardo/0000-0003-2777-4500
SN 0268-3768
EI 1433-3015
PD NOV
PY 2019
VL 105
IS 1-4
BP 1343
EP 1355
DI 10.1007/s00170-019-04328-3
UT WOS:000495396000080
ER

PT J
AU Singh, H
   Puri, D
   Prakash, S
   Rao, VVR
AF Singh, H.
   Puri, D.
   Prakash, S.
   Rao, V. V. Rama
TI On the high-temperature oxidation protection behavior of plasma-sprayed
   stellite-6 coatings
SO METALLURGICAL AND MATERIALS TRANSACTIONS A-PHYSICAL METALLURGY AND
   MATERIALS SCIENCE
AB High-temperature oxidation resistance of the superalloys can be greatly increased by plasma-sprayed coatings, and this is a growing industry of considerable economic importance. The purpose of these coatings is to form long-lasting oxidation protective scales. In the current investigation, Stellite-6 coatings were deposited on two Ni-base superalloys, Superni 601 and Superni 718, and one Fe-base superalloy, Superfer 800H, by a shrouded plasma spray process. Oxidation studies were conducted on the coated superalloys in air at 900 C under cyclic conditions for 50 cycles. Each cycle consisted of 1 hour heating followed by 20 minutes of cooling in air. The thermogravimetric technique was used to approximate the kinetics of oxidation. All of the coated superalloys nearly followed the parabolic rate law of oxidation. X-ray diffraction (XRD), scanning electron microscopy/energy dispersive X-ray (SEM/EDAX), and electron probe microanalysis (EPMA) techniques were used to analyze the oxidation products. The Stellite-6 coating was found to be successful in maintaining its continuous surface contact with the superalloy substrates in all cases. The oxide scales formed on the oxidized coated superalloys were found to be intact and spallation free. The main phases analyzed for the coated superalloys were oxides of cobalt and chromium and spinel of cobalt and chromium, which are suggested to be useful for developing oxidation resistance at high temperatures.
OI Singh, Harpreet/0000-0002-6812-2667
SN 1073-5623
EI 1543-1940
PD OCT
PY 2006
VL 37A
IS 10
BP 3047
EP 3056
DI 10.1007/s11661-006-0186-8
UT WOS:000241000400015
ER

PT J
AU Adharapurapu, RR
   Zhu, J
   Dheeradhada, VS
   Lipkin, DM
   Pollock, TM
AF Adharapurapu, Raghavendra R.
   Zhu, Jun
   Dheeradhada, Voramon S.
   Lipkin, Don M.
   Pollock, Tresa M.
TI Effective Hf-Pd Co-doped beta-NiAl(Cr) coatings for single-crystal
   superalloys
SO ACTA MATERIALIA
AB Cyclic oxidation behavior of beta NiAlCr coatings was investigated at 1150 degrees C with emphasis on effective Pd + Hf and Pt + Hf co-doping composition and the concomitant phase transformations and interdiffusion of Pd and Pt into the substrate. Coatings with compositions in the range of Ni-(33-39)Al-5Cr-(2-5)Pd/Pt were deposited on Rene N5 single-crystal substrates and subjected to long-term cyclic oxidation. The Pt + Hf- and Pd + Hf-modified overlay coatings exhibited comparable oxidation kinetics and matched the range of oxidation behavior exhibited by the standard Pt-aluminide coating. In particular, additions of about (2-5)Pd+(0.15-0.3)Hf and (2-5)Pt+(0.15-0.3)Hf among the studied composition range exhibited long lifetimes of >2000 oxidation cycles. A positive synergistic effect between Pd Hf and Pt Hf was clearly observed when comparing the lifetimes of beta NiAlCr-Pd and beta NiAlCr-Pt quaternary coatings with the quinary coatings. Transformations from beta -> 3R + 7R-martensites at low temperature and beta -> gamma' -> gamma + gamma' at high temperature occurred in both Pd- and Pt-modified coatings due to Al depletion to substrate and surface oxide. A greater depletion of Pd to the substrate compared to Pt was observed at 1150 degrees C compared to 1100 degrees C; the interdiffusion coefficients were consistent with those measured in NiAl-NiAl + Pt/Pd diffusion couples. These results are very encouraging in supporting the exploration of Pd-modified coating supplanting the currently used, expensive Pt-based coatings. (C) 2014 Acta Materialia Inc. Published by Elsevier Ltd. All rights reserved.
SN 1359-6454
EI 1873-2453
PD SEP 1
PY 2014
VL 76
BP 449
EP 462
DI 10.1016/j.actamat.2014.03.001
UT WOS:000340330400039
ER

PT S
AU Wu, K
   Liu, GQ
   Hu, BF
   Ma, WB
   Zhang, YW
   Tao, Y
   Liu, JT
AF Wu, Kai
   Liu, Guoquan
   Hu, Benfu
   Ma, Wenbin
   Zhang, Yiwen
   Tao, Yu
   Liu, Jiantao
GP Chinese Mat Res Soc
TI Alloy design of a new type high-performance P/M turbine disk superalloy
SO 2011 CHINESE MATERIALS CONFERENCE
SE Procedia Engineering
CT Chinese Materials Conference
CY 2011
CL PEOPLES R CHINA
AB The effects of alloy elements on the precipitation behaviours of TCP and gamma' phases in new type powder metallurgy (P/M) turbine disk superalloy Rene104 at the aging temperature of 815 degrees C were studied systematically by a thermodynamic calculation method. The chemical compositions of new type nickel-based P/M superalloy were designed combining with d-electron theory. The results show that the contents of Cr, Co, Mo and W mainly influence the precipitation temperature and amount of TCP and gamma' phases in Rene104. The suggested contents of Cr and Co are 13% and 20.6% respectively, and the suggested content of Mo is higher than W. The results also show that the content ratios of Al/Ti and Nb/Ta affect the precipitation behaviours of TCP and gamma' phases. The balance values of Al/Ti and Nb/Ta are suggested in order to make the alloy having desired microstructural stability and strengthening effect. In addition, Hf also influenced the precipitation behaviours of TCP and gamma' phases and the suggested content of Hf is 0.2%. The main precipitates of the new type P/M turbine disk superalloy FGH98I are gamma', MC, M23C6 and M3B2, and no any TCP phases precipitate. After the exposure at 750 degrees C, 815 degrees C and 850 degrees C for 1000 h, the new alloy still shows good microstructural stability.(C) 2011 Published Elsevier Ltd.
SN 1877-7058
PY 2012
VL 27
BP 939
EP 953
DI 10.1016/j.proeng.2011.12.541
UT WOS:000393154000125
ER

PT J
AU Wang, YQ
   Suneson, M
AF Wang, YongQing
   Suneson, Marc
TI Oxidation behavior of Hf-modified aluminide coatings on Haynes-188 at
   1050 degrees C
SO SURFACE & COATINGS TECHNOLOGY
CT 39th International Conference on Metallurgical Coatings and Thin Films
   (ICMTF)
CY APR 23-27, 2012
CL San Diego, CA
SP Amer Vacuum Soc (AVS), Adv Surface Engn Div (ASED)
