Repository: MatInfoUB/NLP-Queries

File: Cobalt_superalloys_thermomechanical_processing1.txt (part 15 of 22)
FN Clarivate Analytics Web of Science
   studied alloy were determined as the temperatures ranging from 750 to
   850 degrees C and the strain rates ranging from 0.0005 to 0.001s(-1).
   (C) 2017 Elsevier Ltd. All rights reserved.
ZS 0
Z8 0
ZR 0
ZB 0
TC 6
Z9 6
SN 0966-9795
UT CCC:000401736600013
ER

PT J
AU Sukumaran, Arjun
   Gupta, R. K.
   Kumar, V. Anil
TI Effect of Heat Treatment Parameters on the Microstructure and Properties
   of Inconel-625 Superalloy
SO JOURNAL OF MATERIALS ENGINEERING AND PERFORMANCE
VL 26
IS 7
BP 3048
EP 3057
PD JUL 2017
PY 2017
AB Inconel-625 is a solid solution-strengthened alloy used for
   long-duration applications at high temperatures and moderate stresses.
   Different heat treatment cycles (temperatures of 625-1025 degrees C and
   time of 2-6 h) have been studied to obtain optimum mechanical properties
   suitable for a specific application. It has been observed that room
   temperature strength and, hardness decreased and ductility increased
   with increase in heat treatment temperature. The rate of change of these
   properties is found to be moderate for the samples heat-treated up to
   850 degrees C, and thereafter, it increases rapidly. It is attributed to
   the microstructural changes like dissolution of carbides,
   recrystallization and grain growth. Microstructures are found to be
   predominantly single-phase austenitic with the presence of fine alloy
   carbides. The presence of twins is observed in samples heat-treated at
   lower temperature, which act as nucleation sites for recrystallization
   at 775 degrees C. Beyond 850 degrees C, the role of carbides present in
   the matrix is subsided by the coarsening of recrystallized grains and
   finally at 1025 degrees C, significant dissolution of carbide results in
   substantial reduction in strength and increase in ductility. Elongation
   to an extent of > 71% has been obtained in sample heat-treated at 1025
   degrees C indicating excellent tendency for cold workability. Failure of
   heat-treated specimens is found to be mainly due to carbide
   particle-matrix decohesion which acts as locations for crack initiation.
ZS 1
TC 4
ZB 0
Z8 0
ZR 0
Z9 4
SN 1059-9495
UT CCC:000405659200005
ER

PT J
AU Xu, Xiaolei
   Yu, Zhiwei
   Hou, Caiyun
   Song, Weixiu
   Wang, Yingzhu
TI Microstructure and Properties of Plasma-Nitrided Fe-Based Superalloy
   Fe-25Ni-15Cr
SO METALLURGICAL AND MATERIALS TRANSACTIONS A-PHYSICAL METALLURGY AND
   MATERIALS SCIENCE
VL 48A
IS 7
BP 3357
EP 3369
PD JUL 2017
PY 2017
AB Fe-based superalloy Fe-25Ni-15Cr was plasma nitrided at a low
   temperature of 723 K (450 A degrees C). The nitrided layer was
   characterized by optical microscopy (OPM) and scanning electron
   microscopy (SEM) and X-ray diffraction (XRD) through stepwise mechanical
   polishing and transmission electron microscopy (TEM). The results
   indicated that the double expanded austenite (gamma (N1) and gamma (N2))
   was developed on the nitrided surface. Energy-dispersive X-ray spectrum
   (EDS) revealed that separate expanded austenite layers with distinctly
   different nitrogen contents occurred: high (18.98 to 11.49 at. pct) in
   the surface layer and low (5.87 to 5.32 at. pct) in the subsurface. XRD
   analysis indicated that large lattice expansion and distortion relative
   to the untreated austenite of an idea face-centered-cubic (fcc)
   structure occurred on the gamma (N1), but low expansion and less
   distortion on the gamma (N2). No obvious lattice distortion on the gamma
   (N1) was determined by calculating its electron diffraction pattern
   (EDP), except for detectable lattice expansion. Inconformity between XRD
   and EDP results suggested that the high compressive residual stress in
   the gamma (N1) was mainly responsible for the lattice distortion of the
   gamma (N1). TEM indicated that the gamma (N1) layer exhibited the
   monotonous contrast characteristic of an amorphous phase contrast to
   some extent, and corresponding EDP showed a strong diffuse scattering
   effect. It was suggested that the pre-precipitation took place in the
   gamma (N1) in the form of strongly bonded Cr-N clusters or pairs.
   Decomposition of the gamma (N1) into CrN and gamma occurred at the grain
   boundaries, and the orientation of both phases remained cubic and cubic
   relationship, i.e., the planes and the directions with identical Miller
   indices in both phases were parallel. The nitrided surface was found to
   have significantly improved wear resistance. Further, the nitrided
   surface showed no adverse effect in the corrosion resistance but slight
   improvement in the 3.5 pct NaCl solution.
ZS 0
Z8 0
ZR 0
ZB 0
TC 1
Z9 1
SN 1073-5623
UT CCC:000402456300020
ER

PT J
AU Shankar, Vani
   Kumar, Amit
   Mariappan, K.
   Sandhya, R.
   Laha, K.
   Bhaduri, A. K.
   Narasaiah, N.
TI Occurrence of dynamic strain aging in Alloy 617M under low cycle fatigue
   loading
SO INTERNATIONAL JOURNAL OF FATIGUE
VL 100
BP 12
EP 20
PN 1
PD JUL 2017
PY 2017
AB Low cycle fatigue (LCF) behavior of solution annealed Alloy 617M forging
   is studied at 300, 573, 773 and 973 K using strain amplitudes +/- 0.25,
   +/- 0.4, +/- 0.6 and +/- 0.8% at a nominal strain rate of 3 x 10(-3)
   s(-1). The alloy evidenced the occurrence of dynamic strain aging (DSA)
   in the temperature regime 573-973 K caused by solute-dislocation
   interactions and the extent of interactions have been linked with the
   frequency and magnitude of stress drops serrations on the hysteresis
   loops. The cyclic stress response, the hardening evolution curves, the
   frequency and magnitude of serrations on the hysteresis loops have been
   critically assessed in the framework of temperature-strain amplitude
   combination that affects the underlying fatigue deformation and the
   damage evolution process. At lower temperature-strain amplitude
   combination, the locking type B serrations appear from first cycle
   onwards that is persistent during the entire fatigue life. At 973 K,
   delayed strains for first serration to appear on hysteresis loop and
   disappearance of the type C serrations towards the later part of
   deformation have been associated with in-situ precipitation. (C) 2017
   Elsevier Ltd. All rights reserved.
RI Kumar, Anish/A-3544-2016; Shankar, Vani/K-8248-2019
OI Kumar, Anish/0000-0002-8219-1095; 
ZS 0
ZR 0
TC 12
ZB 0
Z8 0
Z9 12
SN 0142-1123
UT CCC:000402217000002
ER

PT J
AU Xu, Suqiang
   Huang, Shu
   Meng, Xiankai
   Sheng, Jie
   Zhang, Haifeng
   Zhou, Jianzhong
TI Thermal evolution of residual stress in IN718 alloy subjected to laser
   peening
SO OPTICS AND LASERS IN ENGINEERING
VL 94
BP 70
EP 75
PD JUL 2017
PY 2017
AB The thermal relaxation behaviors of residual stresses induced by laser
   peening (LP) in IN718 alloy were investigated using an integrated
   numerical simulation and experimental approach. LP and heat treatments
   (HT) were carried out after which the X-ray diffraction (XRD) technique
   was employed in measuring the residual stresses. Micro-structures were
   observed using an optic microscope (OM) and transmission electron
   microscope (TEM). Dislocations induced by LP were also observed by TEM
   and characterized using the XRD technique. The effects of the applied
   temperature and the exposure time on residual stress and
   micro-structures were investigated. The results show that the extent of
   the residual stresses relaxation increased accordingly with the increase
   in the applied temperature. The relaxation rate was initially high and
   tended to stabilize for a longer exposure time. Grain size evolution
   during the process was subsequently discussed. Furthermore, a
   conceivable mechanism of residual stresses thermal relaxation behavior
   was obtained.
ZR 0
Z8 1
TC 10
ZS 0
ZB 0
Z9 11
SN 0143-8166
UT CCC:000401213000009
ER

PT J
AU Kumar, S. S. Satheesh
   Raghu, T.
   Bhattacharjee, Pinaki P.
   Rao, G. Appa
   Borah, Utpal
TI Work hardening characteristics and microstructural evolution during hot
   deformation of a nickel superalloy at moderate strain rates
SO JOURNAL OF ALLOYS AND COMPOUNDS
VL 709
BP 394
EP 409
PD JUN 30 2017
PY 2017
AB Hot deformation behaviour of hot isostatically processed (HIPed)
   experimental nickel superalloy in the moderate strain rate regimes (0.01
   s(-1) & 0.1 s(-1)) is investigated by carrying out isothermal constant
   true strain rate compression experiments over wide temperature ranges
   (1000 degrees C, 1050 degrees C, 1100 degrees C and 1150 degrees C).
   From the experimentally obtained flow curves, the effect of deformation
   temperature on the work hardening behaviour is analyzed. Three stage
   behaviour exhibited by the work hardening characteristics is
   considerably influenced by deformation temperature and strain rate. The
   critical stress (sigma(c)) and critical strain (epsilon(c)) for
   triggering dynamic recrystallization determined from the work hardening
   curves is related to Zener-Hollomon parameter through a power law
   relationship. Deformation microstructures investigated by Electron
   Backscattered Diffraction (EBSD) studies highlighted the dominance of
   discontinuous dynamic recrystallization (DDRX) evidenced by
   serrated/bulged grain boundaries and necklace type microstructure,
   although DRX volume fraction is strongly sensitive to deformation
   conditions. Dislocation accumulation studied by grain reference
   orientation deviation (GROD) maps corroborates to the observed
   deformation microstructures. Modest DRX is observed at the lowest
   deformation temperatures owing to the insufficient thermal energy;
   however, DDRX kinetics is enhanced at higher temperatures. Additionally,
   the grain boundary characteristics and misorientation angle distribution
   are studied and correlated with the microstructural evolution. (C) 2017
   Elsevier B.V. All rights reserved.
RI Bhattacharjee, Pinaki P/A-7360-2012; Bhattacharjee, Pinaki/
OI Bhattacharjee, Pinaki/0000-0002-6422-2601
ZB 0
ZR 0
ZS 0
Z8 2
TC 29
Z9 30
SN 0925-8388
UT CCC:000401042300048
ER

PT J
AU Pu, Enxiang
   Zheng, Wenjie
   Song, Zhigang
   Feng, Han
   Yang, Feng
   Dong, Han
TI Effects of temperature and strain rate on tensile deformation behavior
   of superalloy UNS N10276
SO MATERIALS SCIENCE AND ENGINEERING A-STRUCTURAL MATERIALS PROPERTIES
   MICROSTRUCTURE AND PROCESSING
VL 699
BP 88
EP 98
PD JUN 24 2017
PY 2017
AB Tensile deformation behavior of nickel-base superalloy UNS N10276 was
   investigated in a wide temperature range of 200-1000 degrees C with
   intervals of 50 degrees C, employing the strain rates of 5 x 10(-5), 3 x
   10(-4) and 3 x 10(-3) s(-1). Various types of serrations as one of
   manifestations of dynamic strain aging (DSA) were observed in this
   alloy. Normal Portevin-Le Chatelier effect (PLE) was observed at
   temperatures lower than 600 degrees C, while inverse PLE was noticed at
   temperatures above 600 degrees C. The average activation energy for
   serrated flow was determined to be 132 kJ/mol in the normal PLE regime,
   which was in line with migration of Mo through pipe diffusion in a Ni
   matrix. Negative strain rate sensitivity was observed in the DSA regime
   in this alloy. Yield strength increased with increasing temperature at
   strain rates of 5 x 10(-5) and 3 x 10(-4) s(-1) in the temperature range
   of 650-850 degrees C, which was mainly related to the formation of M6C
   carbides at the grain boundary as well as to the enhanced DSA effect
   during tensile deformation. Typical intermediate temperature
   embrittlement (ITE) was observed in this alloy. The elongation had high
   values and remained almost unaffected by the temperature until 500, 600
   and 650 degrees C for 5 x 10(-5) s(-1), 3 x 10(-4) s(-1) and 3 x 10(-3)
   s(-1), respectively. This alloy showed the minimum elongation at 700
   degrees C irrespective of strain rates employed, whereas the reduction
   in area (RA) exhibited the minimum at 700 degrees C for 5 x 10(-5)
   s(-1), 750 degrees C for 3 x 10(-4) s(-1) and 800 degrees C for 3 x
   10(-3) s(-1), respectively. The lower limit of temperature at which
   intergranular brittle failure happened was reduced with decreasing
   strain rate. Additionally, it was found that reducing strain rate
   expanded the brittle temperature spectrum of the alloy.
TC 7
Z8 0
ZB 0
ZS 0
ZR 0
Z9 7
SN 0921-5093
UT CCC:000404816600011
ER

PT J
AU Jie, Ziqi
   Zhang, Jun
   Huang, Taiwen
   Liu, Lin
   Fu, Hengzhi
TI The influence of melt superheating treatment on the cast structure and
   stress rupture property of IN718C superalloy
SO JOURNAL OF ALLOYS AND COMPOUNDS
VL 706
BP 76
EP 81
PD JUN 5 2017
PY 2017
AB A modified thermally controlled solidification using melt superheating
   treatment has been designed to an IN718C superalloy to achieve grain
   refinement and further improve mechanical properties. It is found that
   the applied melt treatment can refine grain size from 6420 to 89 mm and
   greatly reduce the amount of porosity from 15.22 to 0.015%. The
   morphology of the microstructure is evolved from dendritic to granular
   structure. Meanwhile, the melt superheating treatment has no obvious
   influence on the dendrite segregation of Cr and Fe, but reduce the
   dendrite segregation of Nb and Ti. The amount of Laves phase decreases
   with increasing of melt superheating temperature from 1380 to 1680
   degrees C. Corresponding to this, the stress rupture property under 650
   degrees C/620 MPa is significantly improved. (C) 2017 Elsevier B.V. All
   rights reserved.
ZB 0
ZS 0
Z8 2
ZR 0
TC 5
Z9 5
SN 0925-8388
UT CCC:000397997300009
ER

PT J
AU Du, Beining
   Sheng, Liyuan
   Cui, Chuanyong
   Yang, Jinxia
   Sun, Xiaofeng
TI Precipitation and evolution of grain boundary boride in a nickel-based
   superalloy during thermal exposure
SO MATERIALS CHARACTERIZATION
VL 128
BP 109
EP 114
PD JUN 2017
PY 2017
AB As a grain boundary strengthening element, B is widely applied in most
   Ni-based superalloys. However, the added B prefer to interact with other
   elements near the grain boundary and form borides which would perform
   evolution during high temperature service, and then affect the grain
   boundary strength and mechanical properties of the superalloy. In the
   present research, a trace B doped nickel-based IN792 superalloy was
   fabricated and preheat treated as 1120 degrees C/2 h AC + 1080 degrees
   C/4 h AC (AC: air cooling) followed by thermal exposure at 750 degrees
   C, 845 degrees C, 900 degrees C and 950 degrees C for different times to
   investigate the precipitation and evolution of grain boundary M5B3
   boride. The results indicate that M5B3 boride precipitates along the
   grain boundary at the early time of the thermal exposure of IN792
   superalloy. When thermal exposed at different temperatures, the grain
   boundary M5B3 boride exhibits different evolution behavior. At 750
   degrees C and 845 degrees C, M5B3 boride grows up gradually with the
   thermal exposure proceeding, and no phase transformation occurs. While
   at 900 degrees C and 950 degrees C, the grain boundary M5B3 boride
   precipitates at the early stage of the exposure process, and then
   transforms into M23C6 carbide as gray film with the increasing of the
   exposure time.
RI Sheng, Johnysheng/M-3680-2014; sheng, li yuan/E-2741-2012
OI sheng, li yuan/0000-0001-7729-0315
ZS 0
ZB 0
Z8 3
ZR 0
TC 11
Z9 11
SN 1044-5803
UT CCC:000405881200014
ER

PT J
AU Mostafa, Ahmad
   Rubio, Ignacio Picazo
   Brailovski, Vladimir
   Jahazi, Mohammad
   Medraj, Mamoun
TI Structure, Texture and Phases in 3D Printed IN718 Alloy Subjected to
   Homogenization and HIP Treatments
SO METALS
VL 7
IS 6
BP 196
EP 196
PD JUN 2017
PY 2017
AB 3D printing results in anisotropy in the microstructure and mechanical
   properties. The focus of this study is to investigate the structure,
   texture and phase evolution of the as-printed and heat treated IN718
   superalloy. Cylindrical specimens, printed by powder-bed additive
   manufacturing technique, were subjected to two post-treatments:
   homogenization (1100 degrees C, 1 h, furnace cooling) and hot isostatic
   pressing (HIP) (1160 degrees C, 100 MPa, 4 h, furnace cooling). The
   Selective laser melting (SLM) printed microstructure exhibited a
   columnar architecture, parallel to the building direction, due to the
   heat flow towards negative z-direction. Whereas, a unique structural
   morphology was observed in the x-y plane due to different cooling rates
   resulting from laser beam overlapping. Post-processing treatments
   reorganized the columnar structure of a strong {002} texture into fine
   columnar and/or equiaxed grains of random orientations. Equiaxed
   structure of about 150 mu m average grain size, was achieved after
   homogenization and HIP treatments. Both delta-phase and MC-type brittle
   carbides, having rough morphologies, were formed at the grain
   boundaries. Delta-phase formed due to gamma ''-phase dissolution in the
   gamma matrix, while MC-type carbides nucleates grew by diffusion of
   solute atoms. The presence of (Nb0.78Ti0.22) C carbide phase, with an
   fcc structure having a lattice parameter a = 4.43 angstrom, was revealed
   using Energy dispersive spectrometer (EDS) and X-ray diffractometer
   (XRD) analysis. The solidification behavior of IN718 alloy was described
   to elucidate the evolution of different phases during selective laser
   melting and post-processing heat treatments of IN718.
RI Brailovski, Vladimir/J-9450-2012; Medraj, Mamoun/A-3740-2008; Mostafa, Ahmad/J-7600-2013
OI Brailovski, Vladimir/0000-0003-0035-8566; Medraj,
   Mamoun/0000-0001-7570-3868; Mostafa, Ahmad/0000-0001-5625-1106
ZR 2
TC 8
ZB 0
Z8 1
ZS 1
Z9 11
SN 2075-4701
UT CCC:000404056600013
ER

PT J
AU Mauget, Florent
   Hamon, Florence
   Morisset, Mederic
   Cormier, Jonathan
   Riallant, Fanny
   Mendez, Jose
TI Damage mechanisms in an EB-PVD thermal barrier coating system during TMF
   and TGMF testing conditions under combustion environment
SO INTERNATIONAL JOURNAL OF FATIGUE
VL 99
SI SI
BP 225
EP 234
PN 2
PD JUN 2017
PY 2017
AB Modern high pressure turbine blades and vanes of aero-engines are cooled
   and thermally protected using a thermal barrier coating (TBC) system.
   TBC systems are submitted to very complex service loadings, with a
   combination of mechanical and thermal fatigue under complex thermal
   gradients, in addition to the contribution of oxidation to the damage
   processes.
   The high temperature durability under combustion environment of the
   AM1/NiAIPt/EB-PVD TBC system used for high temperature blades and vanes
   has been investigated performing out of phase load controlled
   thermo-mechanical fatigue (TMF) and thermal-gradient-mechanical fatigue
   (TGMF) tests in the 500-1100 degrees C temperature range. This
   characterization has been performed using the MAATRE burner where
   massive or hollow samples can be mechanically loaded under hot gas flow
   conditions. This unique test rig allows for gas testing temperatures up
   to 1600 degrees C and internal cooling of hollow samples.
   The damage mechanisms under different TMF conditions are presented and
   the impact of a through thickness thermal gradient (induced by means of
   internal cooling) is analyzed. Moreover, a prior thermal over-aging of
   the whole system is investigated to mimic service degradation. It is
   shown in this work that depending on the tensile stress applied at low
   temperature, a change in the main degradation mechanism of the TBC
   system is observed. Moreover, the thermal over-aging before TMF tests
   favors cycling ratcheting in compression during thermo-mechanical
   cycling due to the degradation of the substrate microstructure. (C) 2016
   Elsevier Ltd. All rights reserved.
RI Cormier, Jonathan/I-5348-2012
TC 8
ZB 0
ZS 0
Z8 1
ZR 0
Z9 9
SN 0142-1123
UT CCC:000400718300003
ER

PT J
AU Eckmann, Stefan
   Schweizer, Christoph
TI Characterization of fatigue crack growth, damage mechanisms and damage
   evolution of the nickel-based superalloys MAR-M247 CC (HIP) and CM-247
   LC under thermomechanical fatigue loading using in situ optical
   microscopy
SO INTERNATIONAL JOURNAL OF FATIGUE
VL 99
SI SI
BP 235
EP 241
PN 2
PD JUN 2017
PY 2017
AB In this paper, the influence of different phase angles, load ratios and
   dwell times on the thermomechanical fatigue (TMF) crack growth of the
   nickel-based superalloys MAR-M247 CC (HIP) and CM-247 LC is studied. The
   thermomechanical fatigue crack growth tests are performed under in-phase
   (IP) and out of-phase (OP) TMF loading between 300 degrees C and 950
   degrees C. It is shown, that the applied load ratio plays a crucial role
   for the resulting fatigue crack growth rates and whether IP or OP TMF
   loading is more detrimental. A digital optical microscope is installed,
   which allows in situ observation of the fatigue crack growth, the active
   damage mechanisms and the damage evolution even at high temperatures.
   The in situ observations are accompanied by fractographic
   investigations, which confirm, that IP TMF loading preferentially leads
   to interdentritic fracture. Finally, first steps towards a
   quantification of the active damage mechanisms are taken using digital
   image processing. (C) 2017 Published by Elsevier Ltd.
ZB 0
TC 5
ZS 0
ZR 0
Z8 0
Z9 5
SN 0142-1123
UT CCC:000400718300004
ER

PT J
AU Masoumi, F.
   Shahriari, D.
   Jahazi, M.
   Cormier, J.
   Flipo, B. C. D.
TI On the Occurrence of Liquation During Linear Friction Welding of
   Ni-Based Superalloys
SO METALLURGICAL AND MATERIALS TRANSACTIONS A-PHYSICAL METALLURGY AND
   MATERIALS SCIENCE
VL 48A
IS 6
BP 2886
EP 2899
PD JUN 2017
PY 2017
AB A combination of experimental and analytical methods was used to study
   the possible occurrence of liquation during LFW of the newly developed
   AD730(TM) Ni-based superalloy. LFWed joints were produced using a
   semi-industrial size facility and the interfaces of the joints as well
   as the ejected flash were examined using optical and Field Emission Gun
   Scanning Electron Microscopy (FEG-SEM). Physical simulation of the LFW
   thermal cycle, using thermomechanical simulator Gleeble (TM) 3800,
   showed that incipient melting started from 1473 K (1200 A degrees C).
   The analytical model, calibrated by experiments, predicted that the
   highest temperature of the interface was about 1523 K (1250 A degrees
   C). The constitutive equations based on lattice and pipe diffusion
   models were developed to quantify the self-diffusivity of the elements
   and control the extent of liquation by considering the effect of LFW
   process parameters. Analytical results show that the application of
   compressive stresses during LFW results in 25 times increase in the
   diffusion of Ni atoms at the weld interface. Therefore, no presence of
   re-solidified phases, i.e., occurrence of liquation, was observed in the
   microstructure of the weld zone or the flash in the present study. Based
   on the obtained results, a methodology was developed for designing the
   optimum pressure above which no liquation, and hence cracking, will be
   observable. (C) The Minerals, Metals & Materials Society and ASM
   International 2017
RI Cormier, Jonathan/I-5348-2012
ZS 0
Z8 0
TC 9
ZB 0
ZR 0
Z9 9
SN 1073-5623
UT CCC:000400454500025
ER

PT J
AU Taheri, Naser
   Naffakh-Moosavy, Homam
   Ghaini, Farshid Malek
TI A new procedure for refurbishment of power plant Superalloy 617 by
   pulsed Nd:YAG laser process
SO OPTICS AND LASER TECHNOLOGY
VL 91
BP 71
EP 79
PD JUN 1 2017
PY 2017
AB The present study has evaluated the surface rejuvenation of aged Inconel
   617 superalloy by both GTAW and pulsed Nd:YAG laser techniques. The gas
   tungsten arc welding (GTAW) by heat input per unit length [Q/V-J/mm)] of
   280, 291.67, 309.74 and 225.48 (J/mm), and the pulse Nd:YAG laser
   process by the 15.71, 19.43 and 22.32 (J/mm), were employed. The
   Rosenthal equation was used for calculation of mushy zone (MZ) and
   partially-melted zone (PMZ). Size of MZ and PMZ in GTAW are more than 31
   and 6 times than that of formed in pulsed Nd:YAG laser. According to the
   characterizations, solidification and Equation cracks were observed in
   these areas produced by GTAW whereas no cracks were identified in laser
   treated samples. Also, line scan EDS analyses demonstrated the
   interdendritic chromium and molybdenum segregation, which facilitated
   formation of hot cracks. With reduction in heat input per unit length,
   the hardness increased and the size of solidified metal microstructure
   reduced in pulse Nd:YAG laser. These comparative results showed that
   pulse Nd:YAG laser can easily be utilized as a new rejuvenation
   technique for aged Alloy 617 in comparison to the conventional processes
   due to extremely narrow MZ and HAZ and better surface soundness and
   mechanical properties.
ZB 0
TC 12
Z8 2
ZS 0
ZR 0
Z9 12
SN 0030-3992
UT CCC:000393250100013
ER

PT J
AU Basak, Amrita
   Das, Suman
TI Microstructure of nickel-base superalloy MAR-M247 additively
   manufactured through scanning laser epitaxy (SLE)
SO JOURNAL OF ALLOYS AND COMPOUNDS
VL 705
BP 806
EP 816
PD MAY 25 2017
PY 2017
AB Scanning laser epitaxy (SLE) is a laser powder bed fusion (LPBF) based
   additive manufacturing (AM) process developed for the repair and
   manufacture of gas turbine hot-section components made of nickelbase
   superalloys. In the present study, the single-pass fabrication of more
   than 1500 mm thick deposits of MAR-M247, a non-weldable superalloy atop
   similar chemistry substrates using a high-power laser beam is
   demonstrated. Metallurgical continuity is achieved across the entire
   deposit-substrate interface and the samples show little or no warpage
   across a broad range of processing parameters. In order to relieve the
   residual stresses and enable precipitation of the strengthening phases,
   the SLE-deposited MAR-M247 samples are subjected to a commercially
   available heat treatment process. Microstructures of the as-deposited
   and the heat-treated MAR-M247 samples are investigated using optical
   microscopy (OM), scanning electron microscopy (SEM), energy dispersive
   X-ray spectroscopy (EDS), X-ray diffraction (XRD), and Vickers
   microhardness measurements. The crack-free deposits obtained here for
   MAR-M247 represent one of the first few successes reported for a
   non-weldable alloy of its kind. The results demonstrate that the SLE
   process has significant potential for the AM-based repair of existing
   and fabrication of entirely new gas turbine hot-section components
   utilizing feedstocks of high gamma' content nickel-base superalloy
   powders. The results also establish that MAR-M247 is an attractive
   material for the LPBF-based AM processes. (C) 2017 Elsevier B.V. All
   rights reserved.
Z8 2
ZR 0
TC 15
ZS 0
ZB 0
Z9 16
SN 0925-8388
UT CCC:000397994700106
ER

PT J
AU Chen, H.
   Si, Y. Q.
   McCartney, D. G.
TI An analytical approach to the beta-phase coarsening behaviour in a
   thermally sprayed CoNiCrAlY bond coat alloy
SO JOURNAL OF ALLOYS AND COMPOUNDS
VL 704
BP 359
EP 365
PD MAY 15 2017
PY 2017
AB This paper investigates the beta-phase coarsening behaviour during
   isothermal heat treatment of freestanding CoNiCrAlY
   (Co-31.7%Ni-20.8%Cr-8.1%Al-0.5%Y, all in wt%) coatings prepared by high
   velocity oxy-fuel (HVOF) thermal spraying. The microstructure of the
   coatings was characterised using scanning electron microscopy with
   energy dispersive X-ray (EDX) analysis and electron backscatter
   diffraction (EBSD). It comprises a two phase structure of fcc gamma-Ni
   matrix and bcc beta-NiAl precipitates. The volume fraction of the
   gamma-Ni and the beta-NiAl phases were measured to be around 70% and 30%
   respectively, with grain sizes varying largely from 0.5 to 2 mu m for
   both phases. Isothermal heat treatments of the freestanding coatings
   were carried out at 1100 degrees C for times up to 250 h. The beta-phase
   coarsening behaviour during isothermal heat treatments was analysed by
   quantitative metallography. It is shown that the coarsening behaviour of
   beta phase in the CoNiCrAlY alloy followed the classical
   Lifshitz-Slyozov-Wagner (LSW) theory of Ostwald ripening. By
   incorporating a dimensionless factor Which correlates with volume
   fraction of the beta phase, a modified LSW model coupled with formulaic
   interfacial energy and effective diffusion coefficient of the CoNiCrAlY
   alloy was utilised to interpret the coarsening behaviour of the beta
   phase. The coarsening rate coefficient obtained from the modified LSW
   model shows good agreement with the corresponding experimental result.
   (C) 2017 Elsevier B.V. All rights reserved.
RI McCartney, David Graham/H-3274-2017; Chen, Hao/
OI McCartney, David Graham/0000-0001-8608-9066; Chen,
   Hao/0000-0002-3519-180X
ZR 1
Z8 0
TC 17
ZS 0
ZB 0
Z9 18
SN 0925-8388
UT CCC:000396950900046
ER

PT J
AU Cao, Wei
   Xia, Shuang
   Bai, Qin
   Zhang, Wenzhu
   Zhou, Bangxin
   Li, Zhijun
   Jiang, Li
TI Effects of initial microstructure on the grain boundary network during
   grain boundary engineering in Hastelloy N alloy
SO JOURNAL OF ALLOYS AND COMPOUNDS
VL 704
BP 724
EP 733
PD MAY 15 2017
PY 2017
AB Grain boundary engineering (GBE) was carried out on Hastelloy N alloy
   which is an important structural material used for molten salt reactor.
   The proportion of low Sigma coincidence site lattice (CSL) grain
   boundaries of the Hastelloy N alloy can be enhanced to more than 70%
   with the formation of large-size highly-twinned grain-cluster
   microstructure which was formed through extensive multiple twinning
   events during recrystallization. The effects of cold deformation amounts
   and subsequent annealing on the grain boundary character distribution
   (GBCD) were investigated. The effects of initial grain size and the
   primary carbide distribution which was affected by the content of
   silicon on the grain boundary network evolution were discussed. It was
   determined that the initial grain size and primary carbide distribution
   will affect the recrystallization kinetics and hence influence the
   formation of highly twinned grain-cluster microstructure and the GBCD.
   The particle stimulated nucleation (PSN) caused by the primary carbides
   has a detrimental effect on the promotion of low Sigma CSL grain
   boundaries. (C) 2017 Elsevier B.V. All rights reserved.
OI Jiang, Li/0000-0003-2221-8644; Xia, Shuang/0000-0003-0025-7378
ZS 0
TC 19
ZB 0
ZR 0
Z8 1
Z9 19
SN 0925-8388
UT CCC:000396950900090
ER

PT J
AU Xiao, Hui
   Li, Simeng
   Han, Xu
   Mazumder, Jyoti
   Song, Lijun
TI Laves phase control of Inconel 718 alloy using quasi-continuous-wave
   laser additive manufacturing
SO MATERIALS & DESIGN
VL 122
BP 330
EP 339
PD MAY 15 2017
PY 2017
AB Nb segregation and Laves phase formation are known to be detrimental to
   mechanical properties of Inconel 718. However, effective efforts to
   suppress Nb segregation and Laves phase formation are still lacking. In
   this work, a quasi-continuous-wave (QCW) laser additive manufacturing
   (LAM) is used to control Nb segregation and Laves phase formation.
   Thermal behaviors of the molten pool, microstructural evolution and
   mechanical response of the fabricated samples to aging treatment were
   investigated. Compared to continuous wave (CW) LAM, QCW-LAM results in a
   refined and equiaxed dendrite microstructure, a reduced Nb segregation,
   and attended fine and discrete Laves phase particles, due to an improved
   cooling rate with one order of magnitude and a decreased solidification
   time of the molten pool. In addition, the QCW sample shows a good
   response to aging treatment with a higher hardness and more desired
   tensile properties due to the reduced Nb segregation, the obtained fine
   discrete Laves phase and the refined dendrite microstructure. The
   tensile strength (similar to 1404.1 MPa), the yield strength (similar to
   1120.6 MPa) and the ductility (similar to 12.4 pct) of the aged QCW
   sample are higher than the ASTM limits of the wrought Inconel 718 alloy.
   (C) 2017 Elsevier Ltd. All rights reserved.
TC 28
Z8 3
ZS 0
ZR 0
ZB 0
Z9 30
SN 0264-1275
UT CCC:000400213200032
ER

PT J
AU Davies, Sean
   Jeffs, Spencer
   Lancaster, Robert
   Baxter, Gavin
TI High Temperature Deformation Mechanisms in a DLD Nickel Superalloy
SO MATERIALS
VL 10
IS 5
BP 457
EP 457
PD MAY 2017
PY 2017
AB The realisation of employing Additive Layer Manufacturing (ALM)
   technologies to produce components in the aerospace industry is
   significantly increasing. This can be attributed to their ability to
   offer the near-net shape fabrication of fully dense components with a
   high potential for geometrical optimisation, all of which contribute to
   subsequent reductions in material wastage and component weight. However,
   the influence of this manufacturing route on the properties of aerospace
   alloys must first be fully understood before being actively applied
   in-service. Specimens from the nickel superalloy C263 have been
   manufactured using Powder Bed Direct Laser Deposition (PB-DLD), each
   with unique post-processing conditions. These variables include two
   build orientations, vertical and horizontal, and two different heat
   treatments. The effects of build orientation and post-process heat
   treatments on the materials' mechanical properties have been assessed
   with the Small Punch Tensile (SPT) test technique, a practical test
   method given the limited availability of PB-DLD consolidated material.
   SPT testing was also conducted on a cast C263 variant to compare with
   PB-DLD derivatives. At both room and elevated temperature conditions,
   differences in mechanical performances arose between each material
   variant. This was found to be instigated by microstructural variations
   exposed through microscopic and Energy Dispersive X-ray Spectroscopy
   (EDS) analysis. SPT results were also compared with available uniaxial
   tensile data in terms of SPT peak and yield load against uniaxial
   ultimate tensile and yield strength.
OI Lancaster, Robert/0000-0002-1365-6944; Jeffs,
   Spencer/0000-0002-2819-9651
ZS 0
ZB 0
TC 6
Z8 0
ZR 0
Z9 6
SN 1996-1944
UT CCC:000404411000009
PM 28772817
ER

PT J
AU Smith, M.
   Bichler, L.
   Gholipour, J.
   Wanjara, P.
TI Mechanical properties and microstructural evolution of in-service
   Inconel 718 superalloy repaired by linear friction welding
SO INTERNATIONAL JOURNAL OF ADVANCED MANUFACTURING TECHNOLOGY
VL 90
IS 5-8
BP 1931
EP 1946
PD MAY 2017
PY 2017
AB The focus of this study was to evaluate the possibility of extending the
   service life of an InconelA (R) alloy 718 (IN 718) aero-engine turbine
   using the linear friction welding (LFW) process. In particular, the
   repair of a blade integrated disk (BLISK) through replacement of blades
   damaged in-service was emulated by LFW virgin IN 718 to in-service IN
   718. The virgin-in-service (V-IS) welds were then characterized to
   evaluate the evolution in the microstructural features, such as the
   grain size, delta phase, MC-type carbides and MN-type nitrides, across
   the weld region. In the as-welded condition, the weld and
   thermomechanically affected zones exhibited highly integral
   characteristics (i.e., no oxides, voids, or contamination), as well as
   no constitutional liquation of secondary phases (e.g., carbides and
   Laves phases). In the weld zone, grain refinement of the austenite
   (gamma) matrix was observed, using electron back scattered diffraction
   (EBSD), and related to the occurrence of dynamic recrystallization
   during LFW. The microhardness and tensile mechanical properties of the
   weldments were investigated in the as-welded condition and compared to
   weldments with a standard post-weld heat treatment (PWHT). The results
   suggest that the LFW process is a promising technology for refurbishing
   IN 718 aero-engine components.
OI Smith, Mathew/0000-0003-3723-5324
ZR 0
Z8 0
ZB 0
TC 7
ZS 0
Z9 7
SN 0268-3768
UT CCC:000400608200058
ER

PT J
AU Song, Jie
   Field, Robert
   Konitzer, Doug
   Kaufman, Michael
TI Development of Grain Boundary Precipitate-Free Zones in a Ni-Mo-Cr-W
   Alloy
SO METALLURGICAL AND MATERIALS TRANSACTIONS A-PHYSICAL METALLURGY AND
   MATERIALS SCIENCE
VL 48A
IS 5
BP 2425
EP 2434
PD MAY 2017
PY 2017
AB In this study, the morphology and development of precipitate-free zones
   (PFZs) near grain boundaries (GBs) in low coefficient of thermal
   expansion (CTE) Ni-Mo-Cr-W alloys (based on Haynes 244) have been
   investigated as a function of thermal history and composition using
   electron microscopy techniques. It is shown that the formation of wide,
   continuous PFZs adjacent to GBs can be largely attributed to a vacancy
   depletion mechanism. It is proposed that variations in the vacancy
   distributions that develop after solution heat treatment (SHT) and
   subsequent quenching and aging greatly influence the development of the
   gamma'-Ni-2(Mo,Cr) precipitates during the aging process and result in
   the development of PFZs of varying sizes. The relatively large (5 to 10
   mu m) PFZs are distinct from the smaller, more common PFZs that result
   from solute depletion due to GB precipitation that are typically
   observed after prolonged aging. During the course of this investigation,
   heat treatment parameters, such as aging time, SHT temperature, cooling
   rate after SHT, and heating rate to the aging temperature-all of which
   change vacancy concentration and distribution adjacent to GBs-were
   investigated and observed to have significant influence on both the size
   and morphology of the observed PFZs. In contrast to results from other
   Ni-based alloys studied previously, PFZ development in the current
   alloys was observed across a broad range of aging temperatures. This
   appears to be due to the high misfit strain energy of the gamma'
   precipitates, resulting in a nucleation process that is sensitive to
   vacancy concentration. It is also shown that a slightly modified alloy
   with higher Mo concentrations develops smaller, more typical PFZs; this
   is presumably due to an increased driving force for gamma' precipitation
   which overshadows the influence of misfit strain energy, thereby
   decreasing the sensitivity of precipitation on vacancy concentration.
Z8 1
ZS 0
TC 2
ZR 0
ZB 0
Z9 2
SN 1073-5623
UT CCC:000399089300030
ER

PT J
AU Domashenkov, Alexey
   Plotnikova, Anna
   Movchan, Igor
   Bertrand, Philippe
   Peillon, Nathalie
   Desplanques, Benjamin
   Saunier, Sebastien
   Desrayaud, Christophe
TI Microstructure and physical properties of a Ni/Fe-based superalloy
   processed by Selective Laser Melting
SO ADDITIVE MANUFACTURING
VL 15
BP 66
EP 77
PD MAY 2017
PY 2017
AB In this work, 3D cubic test specimens were manufactured by Selective
   Laser Melting (SLM) from commercially available Ni/Fe-based superalloy
   powder, and were further subjected to heat treatment. The evolution of
   their microstructure, phase composition and microhardness were analysed
   in relation to the applied heat-treatment procedure.
   Parametric study of the SLM process allows determination of a suitable
   parametric set for obtaining of 3D objects from the Ni/Fe-based
   single-crystal superalloy Thymonel-2, with the resulting porosity of
   0.35%.
   The manufactured 3D specimens were subjected to three different
   heat-treatment procedures. The microstructure and the phase composition
   of the as-manufactured and the heat-treated samples were analysed in
   order to study the microstructure-microhardness correlation of
   Thymonel-2.
