Repository: MatInfoUB/NLP-Queries

File: Cobalt_superalloys_thermomechanical_processing3.txt (part 15 of 21)
FN Clarivate Analytics Web of Science
ZB 0
Z8 2
TC 5
ZR 0
ZS 0
Z9 5
SN 0925-8388
UT CCC:000271872400174
ER

PT J
AU He, Limin
   Xu, Zhenhua
   Li, Jianping
   Mu, Rende
   He, Shimei
   Huang, Guanghong
TI Substrate Effects on the High-Temperature Oxidation Behavior of Thermal
   Barrier Coatings
SO JOURNAL OF MATERIALS SCIENCE & TECHNOLOGY
VL 25
IS 6
BP 799
EP 802
PD NOV 2009
PY 2009
AB The high-temperature oxidation behaviors of the NiCrAlYSi/P-YSZ thermal
   barrier coatings (TBCs) produced by electron beam-physical vapor
   deposition (EB-PVD) on directionally solidified (DS) and single
   crystalline (SC) Ni-based superalloy substrates were investigated. The
   cross-sectional microstructure investigation, isothermal and cyclic
   oxidation tests were conducted for the comparison of oxidation behaviors
   of TBCs on different substrates. Although TBC on DS substrate has a
   relatively higher oxidation rate, it has a longer thermal cycling
   lifetime than that on SC substrate. The primary factor for TBC
   spallation is the mismatch of thermal expansion coefficient (TEC) of the
   bond coat and substrate. The morphological feature of thermally grown
   oxide (TGO) has a strong influence on the TBC performance. By optimizing
   the elemental interdiffusion between bond coat and substrate, a high
   quality TGO layer is formed on the DS substrate, and therefore the TBC
   oxidation behavior is improved.
TC 6
ZB 0
ZS 0
Z8 0
ZR 0
Z9 6
SN 1005-0302
UT CCC:000272784100017
ER

PT J
AU Barabash, Oleg M.
   Barabash, Rozaliya I.
   Ice, Gene E.
   Feng, Zhili
   Gandy, David
TI X-ray microdiffraction and EBSD study of FSP induced structural/phase
   transitions in a Ni-based superalloy
SO MATERIALS SCIENCE AND ENGINEERING A-STRUCTURAL MATERIALS PROPERTIES
   MICROSTRUCTURE AND PROCESSING
VL 524
IS 1-2
BP 10
EP 19
PD OCT 25 2009
PY 2009
AB Severe plastic deformation during Friction Stir Processing (FSP) of an
   IN738 Ni-based superalloy was studied by means of X-ray polychromatic
   microdiffraction, EBSD, scanning electron and optical microscopies.
   Modeling of the physical properties and phase composition was also
   performed. Several distinct zones are formed during FSP including a stir
   zone (SZ), a thermal-mechanical affected zone (TMAZ) and a heat affected
   zone (HAZ). Each zone has distinct microstructure after FSP. The initial
   dendrite structure is preserved in the HAZ, while strengthening
   gamma'-phase particles partially dissolve and coagulate. Plastic
   deformation of the base material dendrites takes place in the TMAZ and a
   large number of geometrically necessary dislocations are formed. The
   extent of deformation increases toward the SZ and the dendrite structure
   is completely destroyed in the SZ and replaced by a fine
   submicrocrystallinne microstructure. (C) 2009 Elsevier B.V. All rights
   reserved.
RI Feng, Zhili/H-9382-2012
OI Feng, Zhili/0000-0001-6573-7933
TC 10
ZB 0
ZR 0
Z8 1
ZS 0
Z9 10
SN 0921-5093
UT CCC:000270612100003
ER

PT J
AU Liu Enze
   Sun Shunchen
   Tu Ganfeng
   Zheng Zhi
   Ning Likui
   Zhang Lingfeng
TI STUDY OF A NEW-TYPE HIGH STRENGTH Ni-BASED SUPERALLOY DZ68 WITH GOOD HOT
   CORROSION RESISTANCE
SO ACTA METALLURGICA SINICA
VL 45
IS 10
BP 1217
EP 1224
PD OCT 11 2009
PY 2009
AB In order to meet the requirements of marine gas turbine blade materials,
   a, new-type directional solidification Ni-based superalloy named DZ68
   was developed. The alloy composition was designed by low segregation
   technology. Its nominal chemical composition (mass fraction, %) is C
   0.05, Cr 12.0, Mo 1.0, W 5.0, Co 8.5, Al 5.3, Ti 0.5, Ta 5.0, Re 2.0, B
   0.01, and balance is Ni. The microstructures of as-east DZ68 alloy and
   after heat treatment states were analyzed by OM, SEM and XRD. The
   tensile, rupture and hot corrosion resistance properties of DZ68 alloy
   were compared with DZ125 and IN738 alloys. Results show that the
   microstructure of as-cast DZ68 alloy is composed of gamma, gamma',
   (gamma+gamma') eutectics, MC type carbides and a few borides. After heat
   treatment, the microstructure of DZ68 alloy is composed of gamma, gamma'
   and carbides. The carbides are mainly MC and M23C6. The tensile strength
   of DZ68 alloy decreases slightly with the increase of temperature, and
   reaches its minimum value at 700 degrees C. When the temperature is
   higher than 700 degrees C, the tensile strength increases so evidently
   that reaches its maximum at once at 760 degrees C, But when the
   temperature is higher than 760 degrees C its tensile strength decreases
   obviously. It is well recognized the relationship of the tensile
   strength of DZ68 alloy with temperature is abnormal, similar to that of
   its yield strength but opposite to that of its plasticity. The tensile
   and rupture properties of DZ68 alloy are nearly the same as those of
   DZ125 alloy and its hot corrosion resistance property is nearly the same
   as that of IN738 alloy under the same conditions.
ZS 0
Z8 4
TC 4
ZB 0
ZR 0
Z9 5
SN 0412-1961
UT CCC:000272062800011
ER

PT J
AU Petronic, S.
   Drecun-Nesic, S.
   Milosavljevic, A.
   Sedmak, A.
   Popovic, M.
   Kovacevic, A.
TI Microstructure Changes of Nickel-Base Superalloys Induced by Interaction
   with Femtosecond Laser Beam
SO ACTA PHYSICA POLONICA A
VL 116
IS 4
BP 550
EP 552
DI 10.12693/APhysPolA.116.550
PD OCT 2009
PY 2009
AB The investigation was performed on nickel-base superalloys, with nickel
   being the most influential alloying ingredient. After thermo-mechanical
   preparation and corresponding processing, femtosecond laser beam
   machining has been performed. The laser wavelength was 800 nm. The
   exposition time, during which the samples have been exposed to the
   pulses of femtosecond laser beam varied, as well as the average output
   power. The changes of both the output power and the exposition time
   enabled the samples to be irradiated with different total energy during
   each exposition. The changes in samples microstructure were observed
   with optical and scanning electron microscopy, with energy-dispersive
   spectrometry, and analyzed as well. Microhardness measurements of both
   base material and ablated spots have been performed.
RI Sedmak, Aleksandar/W-4792-2019; Kovacevic, Aleksander/F-2829-2010; sedmak, aleksandar/
OI sedmak, aleksandar/0000-0002-5438-1895
ZS 0
ZB 0
Z8 0
ZR 0
TC 7
Z9 7
SN 0587-4246
UT CCC:000272317700033
ER

PT J
AU Hasegawa, Makoto
   Endo, Tsuyoshi
   Fukutomi, Hiroshi
TI The Effect of Microstructure Change of Bond Coat Layer in Air
   Plasma-Sprayed Thermal Barrier Coating System on Interfacial Mechanical
   Property under Shear Loading
SO JOURNAL OF THE JAPAN INSTITUTE OF METALS
VL 73
IS 10
BP 802
EP 808
DI 10.2320/jinstmet.73.802
PD OCT 2009
PY 2009
AB In order to understand the effect of microstructural change in bond coat
   (BC) layer on interfacial mechanical properties, heat treatment in a
   vacuum was performed in air plasma-sprayed thermal barrier coating
   system (APS-TBCs). TBC layer, BC layer and substrate were composed of 8
   mass% Y2O3 partially stabilized ZrO2, NiCoCrAlY alloy and Inconel 738
   Nickel base superalloy, respectively. Heat treatments were performed at
   1413 K for 10 and 50 hours. Microstructural observation of TBCs was done
   from the transverse section of the specimens. Under the as-sprayed
   condition, the BC layer consists of a fine mixture of beta and gamma'
   phases. The size of the both phases increased with the increase in heat
   treatment time. beta phase near the BC/substrate interface disappeared
   during the heat treatment. This may be due to the diffusion of Al from
   the BC layer to the substrate and diffusion of Ni from substrate to BC
   layer. Yield stress of the BC layer decreased and interface delamination
   strain energy release rate Gamma(i) increased with the increase in the
   heat treatment time. The increase of Gamma(i) may be attributed to the
   increase of the size of the process zone ahead of the delamination front
   due to the decrease in yield stress of BC layer.
TC 5
ZR 0
ZB 0
Z8 0
ZS 0
Z9 5
SN 0021-4876
UT CCC:000272059400008
ER

PT J
AU Kartika, Ika
   Li, Yunping
   Matsumoto, Hiroaki
   Chiba, Akihiko
TI Constructing Processing Maps for Hot Working of Co-Ni-Cr-Mo Superalloy
SO MATERIALS TRANSACTIONS
VL 50
IS 9
BP 2277
EP 2284
PD SEP 2009
PY 2009
AB In this study, hot forging process of Co-Ni-Cr-Mo superalloy was carried
   out at temperatures ranging from 950 to 1200 degrees C and strain rates
   ranging from 0.01 to 30s(-1). In order to obtain an optimum forging
   condition, various processing maps were constructed, such as it power
   efficiency map and an instability map, at different strain levels on the
   basis of a dynamic material model. At a strain of 0.5, temperatures
   1050-1200 degrees C and strain rates of 10-30s(-1), dynamic
   recrystallization was observed with power efficiency values ranging from
   35 to 44%. Flow localization due to dynamic strain aging and/or
   deformation twinning at temperatures 950-1000 degrees C and at low
   strain rates were observed to be in good agreement with those observed
   in the instability map. [doi:10.2320/matertrans.M2009103]
RI Chiba, Akihiko/D-1326-2011; Li, Yunping/M-2076-2016; Li, Yunping/A-8109-2011; Li, Yunping/
OI Li, Yunping/0000-0002-4657-2923; Li, Yunping/0000-0002-4478-5327
TC 6
ZS 0
ZR 0
Z8 1
ZB 0
Z9 6
SN 1345-9678
UT CCC:000271242900026
ER

PT J
AU Bhatia, D. N.
   Rao, M. N.
   Taneja, A. K.
TI Melting during heat treatment of a sheet of a niobium alloy - Failure
   analysis
SO MATERIALWISSENSCHAFT UND WERKSTOFFTECHNIK
VL 40
IS 8
BP 634
EP 637
PD AUG 2009
PY 2009
AB The niobium alloy Nb-5.4 At% Hf-2 At% Ti is an important structural
   material used for high temperature applications. It is commonly produced
   in the form of sheet; however, it is also available in other mill forms.
   The sheets are vacuum-annealed to improve the formability prior to
   fabricating different components out of them through metal forming.
   Annealing in vacuum is adopted in view of the high proneness to
   oxidation of niobium- base materials. In the present instance vacuum
   annealing, of a sheet of the niobium alloy was carried out at 1175
   degrees C: a plate of the nickel-base superalloy 600 was used as charge
   support. It was noticed that the vacuum annealing, resulted in melting
   of the charge as well as the charge support material. The plate of
   superalloy 600 was then re-placed by a sheet of commercially pure
   titanium and next trial of annealing heat treatment carried out; there
   was no problem of melting. Failure analysis was carried out. The
   analysis brings out how phase diagrams can be used to choose the right
   material for supporting the charge in order to prevent melting during
   heat treatment. The failure is very expensive, if the material to be
   heat treated is costly, as it happens to be in the present case.
Z8 0
ZR 0
ZB 0
ZS 0
TC 0
Z9 0
SN 0933-5137
UT CCC:000269736200006
ER

PT J
AU Chiba, Akihiko
   Lee, Sang-Hak
   Matsumoto, Hiroaki
   Nakamura, Mitsuru
TI Construction of processing map for biomedical Co-28Cr-6Mo-0.16N alloy by
   studying its hot deformation behavior using compression tests
SO MATERIALS SCIENCE AND ENGINEERING A-STRUCTURAL MATERIALS PROPERTIES
   MICROSTRUCTURE AND PROCESSING
VL 513-14
BP 286
EP 293
PD JUL 15 2009
PY 2009
AB The high-temperature deformation behavior of Co-28Cr-6Mo-0.16N alloy was
   investigated by carrying out compression tests for determination of the
   optimum hot-forging conditions; the tests were carried out in the
   temperature range of 1000-1200 degrees C and strain rates ranging from
   0.01 to 50 s(-1) with a height reduction of 50%. The optimum hot-working
   conditions were decided from the processing map based on the dynamic
   materials model (DMM). Dynamic recrystallization (DRX) occurred over the
   entire temperature and strain rate range. However, uniformly sized
   grains were formed for strain rates higher than 10 s(-1), which is
   considered the optimum hot-working condition. The characteristic
   microstructures predicted from the processing map agreed well with the
   results of microstructural observations. (c) 2009 Elsevier B.V. All
   rights reserved.
RI Chiba, Akihiko/D-1326-2011
ZS 0
Z8 6
TC 46
ZR 0
ZB 1
Z9 46
SN 0921-5093
UT CCC:000266577400040
ER

PT J
AU Lalam, S. Vardhan
   Reddy, G. Madhusudhan
   Mohandas, T.
   Kamaraj, M.
   Murty, B. S.
TI Continuous drive friction welding of Inconel 718 and EN24 dissimilar
   metal combination
SO MATERIALS SCIENCE AND TECHNOLOGY
VL 25
IS 7
BP 851
EP 861
PD JUL 2009
PY 2009
AB Nickel based superalloy Inconel 718 and low alloy steel EN24 are welded
   by continuous drive friction welding in annealed condition and then
   post-weld heat treated (PWHT). The welds exhibit low strength and high
   toughness in the as welded condition. Post-weld heat treatment
   applicable to either Inconel 718 or EN24, led to reduction in toughness
   and increase in strength. Toughness degradation after PWHT as per
   Inconel 718 was predominant. The observed trends in mechanical
   properties are explained on the basis of observed microstructure,
   fracture behaviour, electron probe microanalysis and X-ray diffraction.
RI Murty, BS/P-3354-2015; M, Kamaraj/; Murty, BS/
OI M, Kamaraj/0000-0002-7170-3083; Murty, BS/0000-0002-4399-8531
TC 10
ZB 0
Z8 1
ZS 1
ZR 0
Z9 11
SN 0267-0836
UT CCC:000268175300007
ER

PT J
AU Long, F.
   Yoo, Y. S.
   Jo, C. Y.
   Seo, S. M.
   Jeong, H. W.
   Song, Y. S.
   Jin, T.
   Hu, Z. Q.
TI Phase transformation of eta and sigma phases in an experimental
   nickel-based superalloy
SO JOURNAL OF ALLOYS AND COMPOUNDS
VL 478
IS 1-2
BP 181
EP 187
DI 10.1016/j.jallcom.2008.11.121
PD JUN 10 2009
PY 2009
AB Both nodular sigma phase and platelet eta phase were found in the
   as-cast microstructure of an experimental nickel-based superalloy. The
   nodular sigma phase decomposed into gamma phase leaving serrated
   transformation interfaces between sigma and gamma during the heat
   treatment process. The formation mechanism of nodular sigma phase and
   platelet eta phase was investigated by analyzing the orientation
   relationship of sigma/gamma and eta/gamma. It was found that sigma phase
   nucleated and grew from the liquid during solidification in the
   interdendritic area. The eta phase had regular platelet morphology and
   definite orientation relationship with gamma phase, which indicated that
   it was formed by means of solid-state precipitation. Crown Copyright (C)
   2008 Published by Elsevier B.V. All rights reserved.
ZR 0
Z8 0
ZB 0
ZS 0
TC 26
Z9 26
SN 0925-8388
UT CCC:000266786400043
ER

PT J
AU Xu, C. Z.
   Jiang, S. M.
   Bao, Z. B.
   Gong, J.
   Sun, C.
TI Isothermal oxidation behaviour of a gradient NiCoCrAlSiY coating
   deposited by arc ion plating on a Ni-based single crystal superalloy
SO CORROSION SCIENCE
VL 51
IS 6
BP 1467
EP 1474
PD JUN 2009
PY 2009
AB A gradient NiCoCrAlSiY coating consisting of Al-enriched outer zone and
   Cr-enriched internal zone was prepared using arc ion plating method and
   subsequent annealing treatment. Isothermal oxidations were performed at
   1000 degrees C and 1100 degrees C in static air. The results confirmed
   an enhanced performance for the gradient NiCoCrAISiY coating in contrast
   to the conventional NiCoCrAlSiY, due to the high-Al content and the
   in-situ Cr(Re, W)-rich diffusion barrier which exists in the gradient
   coating. The degradation mechanisms for the two coatings and the
   formation mechanism for the diffusion barrier are discussed. (C) 2009
   Elsevier Ltd. All rights reserved.
Z8 8
TC 35
ZB 0
ZS 0
ZR 0
Z9 38
SN 0010-938X
UT CCC:000267319400031
ER

PT J
AU Yang, Ling
   Hawk, Jeffrey A.
   Duquette, David J.
   Schwant, Robin C.
TI Effect of Microstructure and Environment on Static Crack Growth
   Resistance in Alloy 706
SO JOURNAL OF MATERIALS ENGINEERING AND PERFORMANCE
VL 18
IS 4
BP 361
EP 368
DI 10.1007/s11665-008-9297-2
PD JUN 2009
PY 2009
AB The relationship between thermo-mechanical processing, resultant
   microstructure, and mechanical properties has been of interest in the
   field of metallurgy for centuries. In this work, the effect of heat
   treatment on microstructure and key mechanical properties important for
   turbine rotor design has been investigated. Specifically, the tensile
   yield strength and crack growth resistance for a nickel-iron based
   superalloy 706 has been examined. Through a systematic study, a
   correlation was found between the processing parameters and the
   microstructure. Specifically, differences in grain boundary and grain
   interior precipitates were identified and correlated with processing
   conditions. Further, a strong relationship between microstructure and
   mechanical properties was identified. The type and orientation of grain
   boundary precipitates affect time-dependent crack propagation
   resistance, and the size and volume fraction of grain interior
   precipitates were correlated with tensile yield strength. It was also
   found that there is a strong environmental effect on time-dependent
   crack propagation resistance, and the sensitivity to environmental
   damage is microstructure dependent. Microstructures with eta decorated
   grain boundaries were more resistant to environmental damage through
   oxygen embrittlement than microstructures with no eta phase on the grain
   boundaries. An effort was made to explore the mechanisms of improving
   the time-dependent crack propagation resistance through
   thermo-mechanical processing, and several mechanisms were identified in
   both the environment-dependent and the environment-independent category.
   These mechanisms were ranked based on their contributions to crack
   propagation resistance.
Z8 1
ZS 0
ZR 0
TC 3
ZB 0
Z9 3
SN 1059-9495
UT CCC:000266038900004
ER

PT J
AU Hattali, M. L.
   Valette, S.
   Ropital, F.
   Mesrati, N.
   Treheux, D.
TI Effect of thermal residual stresses on the strength for both
   alumina/Ni/alumina and alumina/Ni/nickel alloy bimaterials
SO JOURNAL OF MATERIALS SCIENCE
VL 44
IS 12
BP 3198
EP 3210
PD JUN 2009
PY 2009
AB This paper describes some technical limitations encountered in joining
   ceramics-ceramics or ceramics-metals, and how, to some extent, they have
   been practically overcome. The effect of the residual stresses on the
   strength of joints fabricated between alumina-alumina or alumina and the
   nickel base alloy HAYNES(A (R)) 214 (TM) using a solid-state bonding
   technique with Ni interlayer was studied. Finite element analyses (FEA)
   for the elastic-plastic and elastic-plastic-creep behavior have also
   been used to better design the joints and to predict their performance.
   It was found that the residual stresses caused by the thermal expansion
   mismatch between alumina (Al(2)O(3)) and the Ni-based superalloy
   (HAYNES(A (R)) 214 (TM)) have severely deteriorated the joints compared
   to Al(2)O(3)-Al(2)O(3) joint fabricated with the same solid-state
   bonding parameters. The high residual stresses zones obtained through
   the FEA simulation fitted well with the fractographic observations of
   the Al(2)O(3)/Ni/HAYNES(A (R)) 214 (TM) joints. Also, in order to use
   the joint material as a structural material, the study about the effect
   of geometrical parameters has been performed. Optimal geometries have
   been determined.
OI Ropital, Francois/0000-0003-3115-7644
ZB 0
ZR 0
TC 15
ZS 0
Z8 1
Z9 16
SN 0022-2461
UT CCC:000266039000026
ER

PT J
AU Sharma, S. K.
   Jang, C.
   Kang, K. J.
TI Effect of thermo-mechanical processing on microstructure and creep
   properties of the foils of alloy 617
SO JOURNAL OF NUCLEAR MATERIALS
VL 389
IS 3
BP 420
EP 426
PD JUN 1 2009
PY 2009
AB The effect of rolling and annealing on the microstructure and high
   temperature creep properties of alloy 617 were investigated. Two types
   of foil specimens with different thickness reductions were prepared by
   thermo-mechanical processing. Recrystallization and grain growth were
   readily observed at specimens annealed at 950 and 1100 degrees C. The
   uniform coarse grains increase resistance against creep deformation. The
   grain size effect in creep deformation was dominant up to 900 degrees C,
   while dynamic recrystallization effect became dominant at 1000 degrees
   C. Dynamic recrystallization was observed in all the creep deformed
   foils, even though some specimens had already been (statically)
   recrystallized during annealing. Steady state creep rates decreased with
   increasing annealing temperature in the less rolled foils. The apparent
   activation energy Q(app) for the creep deformation increased from 271 to
   361 kJ/mol as the annealing temperature increased from 950 to 1100
   degrees C. (C) 2009 Elsevier B.V. All rights reserved.
RI Jang, Changheui/C-1633-2011; Sharma, Sanjeev Kumar/
OI Jang, Changheui/0000-0002-8970-704X; Sharma, Sanjeev
   Kumar/0000-0002-3273-0708
ZB 0
ZS 0
ZR 0
TC 14
Z8 0
Z9 14
SN 0022-3115
UT CCC:000266510900012
ER

PT J
AU Liu, Yi
   Hu, Rui
   Li, Jinshan
   Kou, Hongchao
   Li, Hongwei
   Chang, Hui
   Fu, Hengzhi
TI Hot working characteristic of as-cast and homogenized Ni-Cr-W superalloy
SO MATERIALS SCIENCE AND ENGINEERING A-STRUCTURAL MATERIALS PROPERTIES
   MICROSTRUCTURE AND PROCESSING
VL 508
IS 1-2
BP 141
EP 147
PD MAY 20 2009
PY 2009
AB The hot working behavior of as-cast Ni-Cr-W superalloy has been studied
   using, constant strain rate isothermal compression tests in the
   temperature range 1000-1200 degrees C and strain rate range 0.001-10
   s(-1). At lower strain rates (<= 0.1 s(-1)), the flow curves exhibited a
   peak stress characteristic followed by a steady-state flow stress at
   large strains while continuous flow softening occurred at higher strain
   rates. The stress exponent value of 5.56 and apparent activation energy
   of 456 kJ/mol was calculated by a standard kinetic equation over the
   entire range of temperatures and strain rates. The power dissipation map
   exhibited a single domain in the temperature range 1050-1200 degrees C
   and strain rate range 0.01-0.001 s(-1) with a peak efficiency of about
   44% occurring at 1200 degrees C and 0.001 s(-1). Microstructural
   observations revealed that this domain represented dynamic
   recrystallization (DRX) and must be the optimum conditions for hot
   working the material. As predicted by continuum criterion, flow
   instabilities occurred in the form of adiabatic shear bands when
   deformed at strain rates above 0.1 s(-1) and at temperatures below 1000
   degrees C, and intercrystalline cracking occurred when deformed at 1200
   degrees C and 10 s(-1). Crown Copyright (C) 2008 Published by Elsevier
   B.V. All rights reserved.
OI KOU, Hongchao/0000-0003-4960-9477; Li, Jinshan/0000-0002-6894-9760
ZS 0
Z8 20
TC 32
ZR 0
ZB 0
Z9 38
SN 0921-5093
UT CCC:000265451600020
ER

PT J
AU Kane, William M.
   McMahon, C. J., Jr.
TI Part II. Effects of grain-boundary structure on the path of cracking in
   polycrystals
SO MATERIALS SCIENCE AND ENGINEERING A-STRUCTURAL MATERIALS PROPERTIES
   MICROSTRUCTURE AND PROCESSING
VL 507
IS 1-2
BP 61
EP 65
DI 10.1016/j.msea.2008.07.015
PD MAY 15 2009
PY 2009
AB Four triple junctions along an intergranular crack caused by
   oxygen-induced dynamic embrittlement of the nickel-base superalloy IN718
   have been modeled with bicrystals having the same kinds of boundaries as
   the boundaries at the triple junctions that did and did not crack. It
   was found that in all cases the cracking susceptibilities of the
   bicrystals matched those found at the triple junctions. A low-angle
   boundary and a Sigma 3 boundary were found to be much more resistant to
   cracking than four random boundaries and a Sigma 19 and a Sigma 31
   boundary. This supports the position that thermo-mechanical processes
   that increase cracking resistance do so mainly because they increase the
   content of E3 boundaries. (C) 2008 Elsevier B.V. All rights reserved.
ZB 0
TC 8
ZS 0
ZR 0
Z8 0
Z9 8
SN 0921-5093
UT CCC:000264970400010
ER

PT J
AU Khan, Zuhair S.
   Park, Jae-Won
   Kim, Hyung-Jin
   Kim, Yong-Wan
TI Interactions between Ion-Beam-Modified SiC Films on a Ni-Based
   Superalloy with Intermediate Maxthal Layers
SO JOURNAL OF THE KOREAN PHYSICAL SOCIETY
VL 54
IS 5
SI SI
BP 2119
EP 2123
PN 2
PD MAY 2009
PY 2009
AB Hastelloy X, one of the Ni-based superalloys, is a promising candidate
   in various structural applications for high-temperature and corrosive
   environments. However, it is prone to environmental degradation in the
   iodine-sulfur cycle for nuclear hydrogen generation systems where tire
   threat Spectrum includes high temperature and pressure and corrosive
   gases based on sulfuric acid decomposition. In order to increase its
   tolerance, use of suitable coating materials is one option. Herein, a
   study has been made of electron-beam evaporative-coated and of
   ion-beam-mixed (IBM) SiC films on Hastelloy X coupons with intermediate
   Maxthal 211 (T(2)AICl) films. Cross-sectional transmission electron
   microscopy (X-TEM), scanning electron microscopy (SEM) and X-ray
   elemental mapping were performed on tire coated and IBM samples.
   Preliminary studies of as-deposited and IBM coupons indicate a uniform
   and sound interface with sortie recoil implantation effects near tire
   interface. In the case of coupons annealed in air at 1000 degrees C
   after the coating/IBM processing, severe interdiffusion from some of the
   proactive species into the coating and towards the substrate were found.
   The surfaces and the interfaces of the as-deposited coupons were
   characterized by in oxidation that was found to increase as a result of
   annealing.
RI Khan, Zuhair S/F-7929-2011; Khan, Zuhair/
OI Khan, Zuhair/0000-0002-0332-6888
Z8 0
ZR 0
ZB 0
TC 2
ZS 0
Z9 2
SN 0374-4884
UT CCC:000266094100038
ER

PT J
AU Wang, Y.
   Zhen, L.
   Shao, W. Z.
   Yang, L.
   Zhang, X. M.
TI Hot working characteristics and dynamic recrystallization of
   delta-processed superalloy 718
SO JOURNAL OF ALLOYS AND COMPOUNDS
VL 474
IS 1-2
BP 341
EP 346
DI 10.1016/j.jallcom.2008.06.079
PD APR 17 2009
PY 2009
AB Hot working characteristics and microstructural mechanisms of
   delta-processed superalloy 718 at various temperatures and strain rates
   were studied using the processing maps. The results show that there are
   two domains of dynamic recrystallization (DRX) exhibited in the map: one
   occurring around 1050 degrees C and 0.001 s(-1) with a peak efficiency
   of 54%, and the other at 1000 degrees C and 0.01 s(-1) with a peak
   efficiency of 46%. The behavior of the pre-precipitated delta phases
   during hot working has a great effect on the DRX of delta-processed
   superalloy 718. The flow instability at the strain rates higher than 0.4
   s(-1) is suggested to be associated with the inconsistent deformation
   due to the existence of the undissolved short needle-shaped delta
   phases. (C) 2008 Elsevier B.V. All rights reserved.
RI Shao, Wenzhu/K-1254-2013; Zhen, Liang/D-9237-2011
OI Zhen, Liang/0000-0001-6159-8972
TC 78
ZB 0
Z8 28
ZR 1
ZS 0
Z9 91
SN 0925-8388
UT CCC:000266952000074
ER

PT J
AU Seo, D.
   Ogawa, K.
   Nakao, Y.
   Miura, H.
   Shoji, T.
TI Influence of high-temperature creep stress on growth of thermally grown
   oxide in thermal barrier coatings
SO SURFACE & COATINGS TECHNOLOGY
VL 203
IS 14
BP 1979
EP 1983
PD APR 15 2009
PY 2009
AB Recently, a large local stress has been found, caused by the change of
   both the diffusion rate of oxygen through an existing oxide and the rate
   of chemical reaction at the oxide/oxidized material interface. Since
   high thermal stress occurs in the thermal barrier coating (TBC) system,
   the volume expansion of the newly grown oxide, and centrifugal force,
   the growth rate of the thermally grown oxide (TGO) may change depending
   on the temperature, the exposure time, and the stress. The aim of this
   study is to make clear the influence of stress on the growth rate of the
   TGO thickness under static oxidation. The results show that TGO
   thickening was affected by the increase of not only the exposure
   temperature but also the applied stress. The tensile stress in a
   longitudinal direction in a TBC system due to the applied load makes the
   oxidant transport and oxide flow more easy, i.e., the tensile stress
   promotes a volume expansion of newly formed oxide. The increase rate of
   the TGO thickness was approximately 34% when the applied stress
   increased from 0 to 205 MPa at 900 degrees C for 325 h, and
   approximately 25% when the stress increased from 0 to 150 MPa at 950
   degrees C for 125 h. (c) 2009 Elsevier B.V. All rights reserved.
TC 24
Z8 3
ZB 0
ZR 0
ZS 1
Z9 27
SN 0257-8972
UT CCC:000265170800008
ER

PT J
AU Zotov, N.
   Bartsch, M.
   Eggeler, G.
TI Thermal barrier coating systems - analysis of nanoindentation curves
SO SURFACE & COATINGS TECHNOLOGY
VL 203
IS 14
BP 2064
EP 2072
PD APR 15 2009
PY 2009
AB Mechanical properties (Young's modulus E, hardness H, degree of
   plasticity) of all three components of thermal barrier coatings systems,
   prepared by electron beam physical vapour deposition (EB PVD), have been
   investigated by nanoindentation. The power-law exponents n and m,
   describing the shapes of the loading and unloading nanoindentation
   curves, increase with peak load for the yttrium-stabilized zirconia top
   coat (TC), containing 4 mol% Y(2)O(3), and the NiCoCrAlY bond coat (BC).
   The variations of m are correlated to the degree of plasticity. Decrease
   of the hardness with increasing peak load, generally known as
   indentation size effect (ISE), is observed only for the TC and the BC.
   The ISE in the TC is explained using a new empirical equation based on
   the concept of elastic recovery. The average Young's moduli of the
   Ni-based superalloy, substrate, the BC and the TC are 189 +/- 11 GPa,
   166 +/- 7 GPa, and 126 +/- 25 GPa, respectively. The corresponding
   average hardness values are 3.3 +/- 0.3 GPa, 5.5 +/- 0.2 GPa, and 6.2
   +/- 1.7 GPa, respectively. The mechanical properties of the TC show
   complex behaviour upon annealing at 1000 degrees degrees C in air, which
   can be explained by changes in the porosity and the residual stresses.
   (c) 2009 Elsevier B.V. All rights reserved.
RI Bartsch, Marion/B-9501-2012; Eggeler, Gunther/R-9833-2016
OI Bartsch, Marion/0000-0002-3952-2928; Eggeler,
   Gunther/0000-0002-6671-4618
ZB 0
ZR 0
Z8 6
TC 36
ZS 0
Z9 41
SN 0257-8972
UT CCC:000265170800022
ER

PT J
AU Milosavljevic, A.
   Petronic, S.
   Sreckovic, M.
   Ristic, S.
   Nesic, I.
   Pljakic, R.
   Negovanovic, V.
TI Ruby Laser Interaction with Austenite Structural Materials
SO ACTA PHYSICA POLONICA A
VL 115
IS 4
BP 823
EP 826
DI 10.12693/APhysPolA.115.823
PD APR 2009
PY 2009
AB The investigations were carried out on chrome nickel steel and nickel
   based superalloy samples thermo-Mechanically treated to obtain optimal
   mechanical properties and surface stability. Chrome nickel steel and a
   few nickel based superalloys samples were exposed to the laser beam
   before creep deformation process. The second group of nickel based
   superalloy samples were exposed after the creep deformation. The damages
   occurred by exposing of chrome nickel steel and nickel base superalloy
   samples to the ruby laser were analyzed by scanning electron microscope
   and energy-dispersive X-ray spectrometry. In this paper, the influence
   of laser dynamical regime (MW/mm(2)) to the microstructural changes of
   heat, treated chronic nickel steel and nickel based superalloy are
   analyzed and discussed.
TC 3
ZB 0
ZS 0
Z8 0
ZR 0
Z9 3
SN 0587-4246
UT CCC:000265755200017
ER

PT J
AU Bao, Z. B.
   Wang, Q. M.
   Li, W. Z.
   Liu, X.
   Gong, J.
   Xiong, T. Y.
   Sun, C.
TI Preparation and hot corrosion behaviour of an Al-gradient NiCoCrAlYSiB
   coating on a Ni-base superalloy
SO CORROSION SCIENCE
VL 51
IS 4
BP 860
EP 867
PD APR 2009
PY 2009
AB A gradient NiCoCrAlYSiB coating was prepared on a Ni-base superalloy
   using arc ion plating (AIP) and subsequent gaseous phase aluminisation
   techniques. Hot corrosion of normal NiCoCrAlYSiB and the gradient
   coating in pure Na2SO4 and Na2SO4/NaCl (75:25, wt./wt.) salts was
   performed at 900 degrees C in static air. The corrosion results
   indicated an enhanced corrosion resistance to both salts for the
   gradient NiCoCrAlYSiB coating, which the improved performance of it
   should be attributed to the beta aluminide "pool" at the surface layer.
   By partially sacrificing Al2O3 (i.e. Al), the gradient NiCoCrAlYSiB
   coating specimen behaved excellently in the two kinds of salts. The
   grain growth during the gaseous phase aluminisation and the corrosion
   mechanism, including the role NaCl played in the mixture salt corrosion,
   are discussed. (C) 2009 Elsevier Ltd. All rights reserved.
RI qimin, wang/C-2625-2014
ZR 0
TC 66
ZB 0
ZS 0
Z8 8
Z9 68
SN 0010-938X
UT CCC:000265472500021
ER

PT J
AU Kamal, Subhash
   Jayaganthan, R.
   Prakash, S.
TI High temperature oxidation studies of detonation-gun-sprayed Cr3C2-NiCr
   coating on Fe- and Ni-based superalloys in air under cyclic condition at
   900 degrees C
SO JOURNAL OF ALLOYS AND COMPOUNDS
VL 472
IS 1-2
BP 378
EP 389
DI 10.1016/j.jallcom.2008.04.087
PD MAR 20 2009
PY 2009
AB The cyclic oxidation behavior of detonation-gun-sprayed Cr3C2-NiCr
   coating on three different superalloys namely Superni 75. Superni 718
   and Superfer 800H at 900 degrees C for 100 cycles in air under cyclic
   heating and cooling conditions has been investigated in the present
   work. The kinetics of oxidation of coated and bare superalloys was
   analysed, using thermogravimetric technique. It was observed that all
   the coated and bare superalloys obey a parabolic rate law of oxidation.
   X-ray diffraction, FE-SEM/EDAX and X-ray mapping techniques were used to
   analyse the oxidation products of coated and bare superalloys. The
   results on the Cr3C2-NiCr-coated superalloys showed better oxidation
   resistance due to the formation of a compact and adhesive thin Cr2O3
   scale on the surface of the coating during oxidation. The scale remained
   intact and adherent to the partially oxidised coating during cyclic
   oxidation due to its good compatibility and similar thermal expansion
   coefficient between Cr3C2-NiCr coating and the superalloy substrates. In
   all the coated superalloys, the chromium, iron, silicon and titanium
   were oxidised in the inter-splat region, whereas splats which consisted
   mainly of Ni remained unoxidised. The parabolic rate constants of
   Cr3C2-NiCr-coated alloys were lower than that of the bare superalloys as
   observed in the present work. (C) 2008 Elsevier B.V. All rights
   reserved.
RI RENGASWAMY, JAYAGANTHAN/H-5961-2016
OI RENGASWAMY, JAYAGANTHAN/0000-0002-3634-9306
ZB 1
ZS 2
TC 42
Z8 4
ZR 0
Z9 46
SN 0925-8388
UT CCC:000264757200071
ER

PT J
AU Peng Xin
   Jiang Sumeng
   Duan Xuhai
   Gong Jun
   Sun Chao
TI HIGH TEMPERATURE OXIDATION BEHAVIOR OF A (MCrAlY plus AlSiY) COMPOSITE
   COATING
SO ACTA METALLURGICA SINICA
VL 45
IS 3
BP 378
EP 384
PD MAR 11 2009
PY 2009
AB A composite coating (MCrAlY+AlSiY) was prepared on a Ni-based superalloy
   K465 by arc ion plating technique. The oxidation behaviors of the
   composite coating and the reference coating NiCoCrAlYSiB were
   investigated. The results show that the outer layer of composite coating
   consists of beta-(Ni, Co)Al and dispersed sigma-NiCoCr and Cr3Si, and
   the inner layer of composite coating consists of Cr-rich phases and
   minor beta-(Ni, Co)Al after vacuum annealing at 1050 degrees C. Because
   of the excessive consumption of Al, the spinels and NiO are formed on
   the surface of the reference coating. For the composite coating, the
   protective alumina scale is continuous and dense. The enhanced oxidation
   resistance of the composite coating is related to the gradient
   distributions of Al-enriched outer layer and Cr-enriched inner layer.
ZR 0
ZB 0
TC 4
Z8 6
ZS 0
Z9 7
SN 0412-1961
UT CCC:000265157300021
ER

PT J
AU Zhang, Qiuming
   He, Xiaodong
TI Microstructural evolution and mechanical properties of a nickel-based
   honeycomb sandwich
SO MATERIALS CHARACTERIZATION
VL 60
IS 3
BP 178
EP 182
DI 10.1016/j.matchar.2008.08.013
PD MAR 2009
PY 2009
AB A nickel-based superalloy honeycomb sandwich was manufactured by
   high-temperature brazing. The microstructural evolution and the
   out-of-plate mechanical properties were determined for honeycomb
   sandwiches aged at 800 degrees C. The maximum tensile strength was 28.5
   MPa and the compressive yield strength was 29.6 MPa for the original
   specimens. These parameters decreased to 24.7 MPa and 23.5 MPa for
   specimens aged for 10 h, to 24.9 MPa and 21.5 MPa for specimens aged for
   20 h and to 26 MPa and 24.8 MPa for specimens aged for 30 h,
   respectively. With increased aging time the tensile elongation
   decreased, the intermetallic compounds and the eutectic structure in the
   brazing region disappeared, and the solid solution approaching the
   matrix gradually increased. (C) 2008 Elsevier Inc. All rights reserved.
RI Xiaodong, He/B-9235-2012
ZS 0
TC 12
ZR 0
ZB 0
Z8 2
Z9 13
SN 1044-5803
UT CCC:000264252800003
ER

PT J
AU Ning Likui
   Zheng Zhi
   Tan Yi
   Liu Enze
   Tong Jian
   Yu Yongsi
   Wang Hua
TI STUDY ON HOT CORROSION RESISTANCE OF A NEW DIRECTIONAL SOLIDIFICATION
   Ni-BASED SUPERALLOY
SO ACTA METALLURGICA SINICA
VL 45
IS 2
BP 161
EP 166
PD FEB 11 2009
PY 2009
AB The hot corrosion resistance of a new directional solidification (DS)
   Ni-based super-alloy DZ68 was studied and compared with K438 alloy. The
   results indicate that the microstructure of DZ68 alloy is more uniform
   than K438 alloy after heat treatment. There are small size carbides in
   the microstructure of DZ68 alloy after heat treatment, but there are big
   size carbides and a lot (gamma + gamma') eutectic in the microstructure
   of K438 alloy. The hot corrosion of DZ68 alloy is uniform, and the
   corrosion products are mainly (Ni, Co)Cr2O4 and Al2O3, More (Ni,
   Co)Cr2O4 exists in outer corrosion layer and more Al2O3 exists in inner
   corrosion layer. For the K438 alloy the hot corrosion is not uniform,
   NiO is the mainly corrosion product in outer corrosion layer and CrS is
   the main corrosion product in inner corrosion layer, Moreover, the
   segregation of Ti can induce segregation of other elements in the two
   alloys, which leads to a severe local corrosion of alloys. Under the
   same experimental condition, the corrosion resistance of DZ68 alloy is a
   little better than that of K438 alloy.
Z8 9
ZR 0
TC 7
ZB 0
ZS 0
Z9 12
SN 0412-1961
UT CCC:000264304600006
ER

PT J
AU Cipitria, A.
   Golosnoy, I. O.
   Clyne, T. W.
TI A sintering model for plasma-sprayed zirconia thermal barrier coatings.
   Part II: Coatings bonded to a rigid substrate
SO ACTA MATERIALIA
VL 57
IS 4
BP 993
EP 1003
PD FEB 2009
PY 2009
AB The sintering model described in Part I. which relates to free-standing
   plasma-sprayed thermal barrier coatings. is extended here to the case of
   a coating attached to a rigid substrate. Through-thickness shrinkage
   measurements have been carried out for coatings attached to zirconia
   substrates, and these experimental data are compared with model
   predictions. The model is then used to explore the influence of the
   substrate material (zirconia vs. a nickel superalloy), and of the
   in-plane coating stiffness. Both differential thermal expansion stresses
   and tensile stresses arising from the constraint imposed on in-plane
