Repository: MatInfoUB/NLP-Queries

File: Multicomponent_Co_alloys1.txt (part 15 of 35)
FN Clarivate Analytics Web of Science
   using extended Lifshitz-Slyozov-Wagner theory, including the
   contribution of a full diffusion matrix with a thermodynamic
   calculation. The interfacial energies calculated from the coarsening
   kinetics using only the diagonal components were half as large as those
   using the off-diagonal contributions as well. The interfacial energy
   with full diffusion matrix contributions is about 75 mJ/m(2) between
   1373 and 1413 K. In addition, the interfacial energy was also analyzed
   on the basis of the extended Becker's model (EBM), and the results,
   which ranged from 73.9 to 76.3 mJ/m(2 ), showed good agreements with
   those from the coarsening kinetics. A comparison of the interfacial
   energy between TMW-4M3 and several Ni base superalloys indicated an
   identical tendency of higher interfacial energy with a larger Ti/Al
   ratio. The off-diagonal terms of a diffusion matrix are very important
   in analyzing the coarsening kinetics of gamma' and gamma/gamma' the
   interfacial energy estimation using the EBM is a suitable method for
   TMW-4M3.
RI Oikawa, Katsunari/C-6660-2009
OI Oikawa, Katsunari/0000-0002-5269-8426
ZB 0
ZS 0
ZR 0
TC 1
Z8 1
Z9 1
SN 0022-0248
EI 1873-5002
UT WOS:000449709600015
ER

PT J
AU Christofidou, K. A.
   McAuliffe, T. P.
   Mignanelli, P. M.
   Stone, H. J.
   Jones, N. G.
TI On the prediction and the formation of the sigma phase in CrMnCoFeNix
   high entropy alloys
SO JOURNAL OF ALLOYS AND COMPOUNDS
VL 770
BP 285
EP 293
DI 10.1016/j.jallcom.2018.08.032
PD JAN 5 2019
PY 2019
AB The almost limitless variations in potential compositions of high
   entropy alloys necessitates the use of computational methods when
   attempting to optimise for any given application. However, the accuracy
   of the current thermodynamic approaches commonly being used for this
   purpose remains under debate, as relatively few validatory studies have
   been performed. Within the CrMnFeCoNi family of alloys, the formation of
   the sigma phase and how it is influenced by compositional variations is
   of particular interest for elevated temperature structural applications.
   Here, the role of Ni on the formation of the sigma phase has been
   studied through a systematic series of CrMnFeCoNix alloys, 0 <= x <=
   1.5, following 1000 h exposures at temperatures typically found to
   promote sigma formation. Ni was found to have a significant effect on
   the phase stability of these alloys, suppressing the sigma phase such
   that a single solid solution phase was the only stable phase in the
   CrMnFeCoNi1.5 alloy, whilst the CrMnFeCo alloy formed the sigma phase
   during solidification. The corresponding thermodynamic predictions
   varied dramatically from the experimentally observed microstructures,
   indicating that the underlying databases require further optimisation.
   Interestingly, it was found that a relatively simple electronic
   structure based approach, New PhaComp, provided much more accurate
   predictions of the observed sigma phase formation in the CrMnFeCoNix and
   CrMnxFeCoNi systems and could be manipulated to obtain sigma formation
   temperatures. As such, this method could be extremely useful to those
   wanting to design CrMnFeCoNi high entropy alloys that are free from the
   sigma phase. (C) 2018 Elsevier B.V. All rights reserved.
OI McAuliffe, Thomas/0000-0003-3345-9304; Stone,
   Howard/0000-0002-9753-4441; Jones, Nicholas/0000-0002-1851-2261;
   Christofidou, Katerina/0000-0002-8064-5874
ZR 0
ZS 0
ZB 0
TC 6
Z8 0
Z9 6
SN 0925-8388
EI 1873-4669
UT WOS:000449486300034
ER

PT J
AU Yan, Jiacheng
   Xu, Hongwei
   Zuo, Xiaowei
   Jia, Tao
   Wang, Engang
TI Strategies for strengthening-ductility and hierarchical co-precipitation
   in multicomponent nano-precipitated steels by Cu partitioning
SO MATERIALS SCIENCE AND ENGINEERING A-STRUCTURAL MATERIALS PROPERTIES
   MICROSTRUCTURE AND PROCESSING
VL 739
BP 225
EP 234
DI 10.1016/j.msea.2018.10.036
PD JAN 2 2019
PY 2019
AB We investigated the dependence of both the strength and ductility in
   Cu-bearing nano-precipitated steels on compositions, tempering and
   aging, where Fe-2Cu (wt%, Cu-steel) steel by Cu-rich precipitates
   (CRPs), Fe-2Cu-5Ni-3Mn-1.5Al steel (Cu/Ni steel) by co-precipitates of
   CRPs + NiAl, and Fe-2Cu-5Ni-3Mn-1.5Al-1Mo (Mo-steel) steel by
   co-precipitates of CRPs + NiAl + Mo2C precipitates were paid special
   attentions on. The strength and ductility of Cu-steel were sensitive to
   tempering temperatures rather than aging time. Tempering and aging in
   Cu/Ni steels remarkably increased the strength with seriously
   sacrificing of ductility because larger-sized blocky CRPs segregated
   along the grain boundaries where Cu partitioning along grain boundaries
   was partially dominate, resulting in brittle fracture in almost all of
   aged Cu/Ni steels. Mo-steel, however, showed superior strength and
   ductility than Cu/Ni steel because Mo addition reduced the possibility
   of blocky CRPs by decreasing Cu partitioning along grain boundaries, and
   promoted the formation of hierarchical co-precipitates where large sized
   coarsening co-precipitates contributed to the ductility and small-sized
   secondary co-precipitates had significant strengthening, thus resulting
   in the improvement of strengthening-ductility.
OI Zuo, Xiaowei/0000-0001-9678-1232
Z8 0
ZS 0
TC 3
ZR 0
ZB 0
Z9 3
SN 0921-5093
EI 1873-4936
UT WOS:000451105400027
ER

PT J
AU Abrosimova, G.E.
   Aronin, A.S.
   Volkov, N.A.
Z2 Абросимова, Г.Е.
   Аронин, А.С.
   Волков, Н.А.
TI Formation of Nanocrystals in an Amorphous Phase of Multicomponent
   Systems
FT Формирование нанокристаллов в аморфной фазе многокомпонентных систем
SO Fizika tverdogo tela
S1 Физика твердого тела
VL 61
IS 7
BP 1352
EP 1357
DI 10.21883/FTT.2019.07.47850.415
PD 2019
PY 2019
AB The effect of the concentration of alloying components on the
   crystallization of amorphous (Fe_73Si_13B_9)_1-_ x _-_ y Nb_ x Cu_ y and
   (Co_70Si_12B_9)_1-_ x _-_ y Fe_ x Nb_ y alloys has been studied by X-ray
   diffraction and transmission electron microscopy in a wide composition
   region. The formation of the bcc structures in both the alloy groups is
   shown to be substantially dependent on the alloying component
   concentrations. The bcc phase is found to form in the cobalt-based
   alloys in the concentration region, where it was not observed before. In
   the cobalt-based alloys, the bcc phase appears at a niobium
   concentration higher than 1 at % and the average bcc nanocrystal size
   varies from 40 nm (at 1 at % Nb) to 14 nm (at 5 at % Nb). In the
   Fe-based alloys, nanocrystals with the bcc lattice form at the copper
   concentrations of 0.45-1 at %, and the average nanocrystal size is
   dependent on the alloy composition and varies in the range 16-24 nm. The
   causes of the concentration dependence of the formation of
   nanostructures in these alloys are discussed.
Z4 Методами рентгенографии и просвечивающей электронной микроскопии
   исследовано влияние концентрации легирующих компонентов на
   кристаллизацию аморфных сплавов систем
   (Fe<sub>73</sub>Si<sub>13</sub>B<sub>9</sub>)<sub>1-x-y</sub>Nb<sub>x</s
   ub>Cu<sub>y</sub> и
   (Co<sub>70</sub>Si<sub>12</sub>B<sub>9</sub>)<sub>1-x-y</sub>Fe<sub>x</s
   ub>Nb<sub>y</sub> в широкой области составов. Показано, что образование
   ОЦК структуры в обеих группах сплавов существенно зависит от
   концентрации легирующих компонентов. Обнаружено образование ОЦК фазы в
   сплавах на основе кобальта в такой концентрационной области, где она не
   наблюдалась ранее. В исследованной группе сплавов на основе кобальта ОЦК
   фаза появляется при концентрации ниобия выше 1 at%, средний размер ОЦК
   нанокристаллов меняется от 40 nm (при 1 at.% Nb) до 14 nm (при 5 at.%
   Nb). В сплавах на основе Fe нанокристллы с ОЦК решеткой образуются при
   концентрации меди 0.45-1 at.%, средний размер нанокристаллов зависит от
   состава сплава и меняется в диапазоне 16-24 nm. Обсуждаются причины
   концентрационной зависимости формирования наноструктуры в исследованных
   сплавах. Ключевые слова: аморфная фаза, кристаллизация, нанокристаллы,
   просвечивающая электронная микроскопия, рентгенография.
ZB 0
ZR 0
Z8 0
ZS 0
TC 0
Z9 0
SN 0367-3294
UT RSCI:41130014
ER

PT S
AU Galkin, Nikolay G.
   Kulchin, Yuri N.
   Yatsko, Dmitrii S.
   Subbotin, Evgeniy P.
   Nikitin, Alexander I.
   Nepomnyaschiy, Alexander V.
BE Kulchin, YN
   Romashko, RV
   Jiang, JC
TI An influence of laser fusing of Sm, Co and Fe powders on the Young's
   modulus and microhardness of fused coatings on two types of substrates
SO ASIA-PACIFIC CONFERENCE ON FUNDAMENTAL PROBLEMS OF OPTO- AND
   MICROELECTRONICS 2017
SE Proceedings of SPIE
VL 11024
AR 1102411
DI 10.1117/12.2314710
PD 2019
PY 2019
AB Studies on Young's modulus and microhardness of laser fused surfaces:
   Sm-Co on the stainless steel and Sm-Fe on the duralumin substrates have
   shown the heterogeneity of depth properties with local maximum in areas
   not containing microcracks. Maximum hardening was obtained for Sm-Fe
   system. Found that hardening of laser fused layers and the increase
   their resistance to compression and tension on the stainless steel
   substrate is associated with the formation of multicomponent alloys
   (Fe17.8Ni25.6Cr5.6C11.0Sm32.1 and Fe64.3Ni1.9Cr16.6C5.5Sm8.4) due to the
   diffusion of atoms of the substrate and depends on the availability of
   the microcrack's grid of and the alloy microstructure. The high Al
   diffusion speed from duralumin substrate in the fused layer, formed from
   Sm powder, and then from Fe powder, led to the segregation of Al on the
   surface, formation of triple oxide (AlSmO3) with maximum microhardness
   and Young's modulus. Further decrease of both parameters is associated
   with the formation of microcracks, but a local maximum connects with
   strong decreasing of microcrack's density and formation of Al2Sm layer.
CT 16th Asia-Pacific Conference on Fundamental Problems of Opto- and
   Microelectronics (APCOM)
CY NOV 05-07, 2017
CL Taipei, TAIWAN
SP Russian Acad Sci, Far Eastern Branch, Inst Automat & Control Proc; Natl
   Taiwan Univ Sci & Technol; Russian Acad Sci; Minist Sci & Technol
   Taiwan; Natl Taiwan Univ Sci & Technol; Russian Acad Sci, Far Eastern
   Branch
OI Subbotin, Evgenii/0000-0002-8658-3504
ZB 0
ZR 0
Z8 0
TC 0
ZS 0
Z9 0
SN 0277-786X
EI 1996-756X
BN 978-1-5106-2715-4
UT WOS:000484575200036
ER

PT J
AU Esakkiraja, Neelamegan
   Pandey, Keerti
   Dash, Anuj
   Paul, Aloke
TI Pseudo-binary and pseudo-ternary diffusion couple methods for estimation
   of the diffusion coefficients in multicomponent systems and high entropy
   alloys
SO PHILOSOPHICAL MAGAZINE
VL 99
IS 18
BP 2236
EP 2264
DI 10.1080/14786435.2019.1619027
PD 2019
PY 2019
AB The benefits of using the pseudo-binary and pseudo-ternary diffusion
   couple methods in multicomponent inhomogeneous systems are demonstrated
   by estimating different types of composition-dependent diffusion
   coefficients. These are important for understanding the basic atomic
   mechanism of diffusion and complex compositional evolutions. These were
   otherwise considered impossible during the last many decades. Without
   any options previously, sometimes the average values over a composition
   range of random choice were estimated, which are not the material
   constants but depend on the composition range and also the end member
   compositions. The steps and analyses for utilising the pseudo-binary and
   pseudo-ternary methods are first described in the Ni-Co-Fe-Mo system by
   producing the ideal diffusion profiles fulfilling the concepts behind
   these methods. Following, the discussion is extended to the systems
   related to medium (Ni-Co-Cr) and high (Ni-Co-Fe-Mn-Al) entropy alloys.
   In fact, this is the first report showing a correct experimental method
   that should be followed for the estimation of the interdiffusion and
   intrinsic diffusion coefficients in inhomogeneous high entropy alloys.
   In the end, the limitations of following these methods because of the
   generation of non-ideal diffusion profiles are discussed based on
   experimental results. The steps are also suggested to avoid such
   complications. These methods are easy to adopt for research engineers.
   Most importantly, these give an opportunity to validate the data
   estimated following newly proposed numerical methods by different groups
   with experimentally estimated diffusion coefficients, which were not
   possible earlier.
RI Neelamegan, Esakkiraja/J-1785-2016
OI Neelamegan, Esakkiraja/0000-0002-2641-4282
Z8 0
TC 0
ZS 0
ZB 0
ZR 0
Z9 0
SN 1478-6435
EI 1478-6443
UT WOS:000483152700001
ER

PT J
AU Grekova, M., V
   Kalinin, A., V
   Djur, Ye O.
   Nosova, T., V
TI AN INTEGRATED MODIFICATION OF MULTICOMPONENT ALLOYS
SO SPACE SCIENCE AND TECHNOLOGY-KOSMICNA NAUKA I TEHNOLOGIA
VL 25
IS 3
BP 25
EP 31
DI 10.15407/knit2019.03.025
PD 2019
PY 2019
AB The aim of the task has been the development of technology of the
   complex modification of Ni-Cr-Al-Ti-Mo-W-Co multicomponent alloys by
   dispersible compositions. A nanodispersed modifier titanium
   carbonitrides Ti(C, N) served as a basis of a modifier. Nanopowders of a
   modifier were obtained on the facility of plasma-chemical synthesis. The
   scientific novelty of the work is to establish the mechanism of modifier
   action in the fusion. The optimum amount of modifier input was
   determined experimentally. The temperature-temporal options of
   modification were tested. Regularities of modification effect of
   titanium carbide dispersible refractory composition on improving complex
   properties of multicomponent nickel alloy were defined. The results
   obtained were used at the machine-building enterprise to increase the
   mechanical and operational properties of heatproof alloys for gas
   turbine engine blades. As a result of research on the modification of
   multicomponent nickel alloys ZS3DK, ZS6U for gas turbine engine blades
   it was defined that the introduction of complex modifier on the basis of
   nanopowder of titanium carbonitride into the fusion leads to the
   substantial modification of alloy structure. Nanoparticles of titanium
   carbonitride are the additional centers of crystallization. Formation at
   the modification of the fine-grained structure and strengthened solid
   solution leads to the improvement of mechanical and exploitation
   properties of the alloy, that has an important practical value. The
   considerable increase in strength and plastic properties was attained.
   Corresponding parameters' augmentations are by 10 % in sigma(V) 13 % in
   sigma(T) 10.30 % in delta, and 44 % in KCU. The longevity of alloy
   increased by 30 % depending on the tension of tests. After tests on
   heat-tolerance, the depth of corrosion in the modified alloys is
   diminished by 25 % on average that confirms the effect of the
   modification.
ZR 0
ZS 0
Z8 0
ZB 0
TC 0
Z9 0
SN 1561-8889
EI 2518-1459
UT WOS:000479149200003
ER

PT J
AU Sizova, Z., I
   Gorbatch, V. N.
   Mozul, K. A.
TI LOCAL MAGNETIC ANISOTROPY OF THE Co-BASED AMORPHOUS ALLOY
SO UKRAINIAN JOURNAL OF PHYSICS
VL 64
IS 6
BP 532
EP 538
DI 10.15407/ujpe64.6.532
PD 2019
PY 2019
AB The magnetization, initial magnetic susceptibility, and magnetostriction
   of a multicomponent Co-based amorphous alloy have been studied. The
   exchange constant.. and the Curie temperature TC of the alloy are
   determined. On the basis of a method based on the theory of stochastic
   magnetic structure for amorphous ferromagnets and using the
   magnetization curves, the correlation field H-l, the field H-alpha, the
   effective constant of local magnetic anisotropy K-eff, and the
   stochastic characteristics of local anisotropy - the mean square field
   fluctuations and the correlation radius - have been calculated. The
   temperature behavior of the examined magnetic characteristics is
   analyzed. The results of magnetostriction research allow a conclusion to
   be drawn that the local magnetic anisotropy of the alloy has a
   single-ion origin.
ZB 0
Z8 0
ZS 0
TC 0
ZR 0
Z9 0
SN 2071-0186
EI 2071-0194
UT WOS:000479143600009
ER

PT J
AU Rathi, Anuj
   Meka, Vamsi M.
   Jayaraman, Tanjore, V
TI Synthesis of nanocrystalline equiatomic nickel-cobalt-iron alloy powders
   by mechanical alloying and their structural and magnetic
   characterization
SO JOURNAL OF MAGNETISM AND MAGNETIC MATERIALS
VL 469
BP 467
EP 482
DI 10.1016/j.jmmm.2018.09.002
PD JAN 1 2019
PY 2019
AB Mechanically alloying equiatomic Ni, Co, and Fe powder blends for 9 h
   resulted in the formation of nanocrystalline equiatomic NiCoFe alloy
   powders comprised of. gamma-phase. The crystallite size and the lattice
   parameter was similar to 20 +/- 5 nm and 0.3597 +/- 0.0005 nm,
   respectively. The mode of the powders was 3-7 mu m. The saturation
   magnetization (M-S) and the intrinsic coercivity (H-CI) of the alloy, at
   300 K, was similar to 136 +/- 5 Am-2/kg and similar to 2.0 +/- 0.2 kA/m,
   respectively. Both M-S and H-CI, irrespective of the milling media and
   milling atmosphere, decreased with increase in temperature from 60 K to
   300 K. At elevated temperatures (400 K to 880 K), the alloy powders
   maintained the gamma-phase up to 640 K, thereafter it was comprised of
   gamma-phase and alpha-Fe. In the temperature regime 300-640 K, the
   percentage decrease in M-S and H-CI was similar to 12% and similar to
   30%, respectively. The M-S and H-CI at 300 K, after the magnetization
   versus applied magnetic field (M-H) run at 640 K, was similar to 136
   Am-2/kg and similar to 1.5 kA/m, respectively; while the same after the
   M-H run at 880 K was similar to 154 Am-2/kg and similar to 1.0 kA/m,
   respectively. Annealing of the nanocrystalline alloy powders is likely
   to improve its soft-magnetic properties.
OI Jayaraman, Tanjore/0000-0002-7068-4829; Rathi, Anuj/0000-0002-1439-2776
TC 7
ZR 0
Z8 0
ZB 0
ZS 0
Z9 7
SN 0304-8853
EI 1873-4766
UT WOS:000447147100069
ER

PT J
AU Sinyova, S.I.
   Starykh, R.V.
   Novoghilova, O.S.
   Vasil'eva, A.A.
   Gol'dvirt, D.K.
Z2 Синёва, С.И.
   Старых, Р.В.
   Новожилова, О.С.
   Васильева, А.А.
   Гольдвирт, Д.К.
TI Study of Structure and Alloys Properties of Fe-Ni-Co-(Cu,Cr) System with
   the Use of Experimental Methods
FT ИССЛЕДОВАНИЕ СТРОЕНИЯ И СВОЙСТВ СПЛАВОВ СИСТЕМЫ Fe-Ni-Co-(Cu, Cr) С
   ИСПОЛЬЗОВАНИЕМ КОМПЛЕКСА ЭКСПЕРИМЕНТАЛЬНЫХ МЕТОДОВ
SO Rasplavy
S1 Расплавы
IS 1
BP 7
EP 11
DI 10.1134/S0235010619010195
PD 2019
PY 2019
AB The work is devoted to the determination of temperature and composition
   area of solid solution, existed at Fe-Ni-Co-(Cu, Cr) system. It is
   well-known, that alloys of this system are the new type of materials,
   characterized by high entropy of mixing. Design of high entropy alloys
   (HEAs) with desired properties is modern trend in materials science
   nowadays, and number of articles, related to the discussed topic, is
   constantly increasing. Authors of the current work came down to the
   design and analysis of HEAs from the thermodynamic point of view, based
   on the own experience in experimental investigation of phase diagrams of
   multicomponent metallic systems Research is provided with the use of
   classical physicoE chemical methods of phase diagram construction,
   namely, differential thermal analysis, electron probe microanalysis,
   X-ray diffraction analysis and scanning electron microscopy. During the
   first step of research the liquidus and solidus surface projections of
   the Fe-Ni- Co-Cu quaternary system have been constructed. There were
   defined the limits of solidstate miscibility gap and tieElines location
   within the discussed miscibility gap. In such a way we defined the area
   of quaternary solid solution, within the volume of that the HEAs can be
   synthesized. The next step of research is determination of temperature
   and composition areas of solid solution in Fe-Ni-Co-(Cu, Cr) system. The
   effect of addition of Cu and Cr on the structure, phase composition and
   properties of obtained alloys has been shown. ObE tained information
   could be useful as basis for design of HEAs.
Z4 Настоящая работа посвящена исследованию строения и свойств сплавов
   многокомпонентных металлических систем Fe-Ni-Co-Cr-Cux и Fe-Ni-Co-Cu-Crx
   (где x - содержание компонента, ат. %), являющихся основой широкого
   класса высокоэнтропийных сплавов. В рамках работы проведены исследования
   синтезированных образцов с применением методов инструментального анализа
   (ДТА, РЭМE РСМА, РФА), определены концентрационные и температурные
   границы ГЦК-твердого раствора.
ZS 0
ZB 0
TC 0
ZR 0
Z8 0
Z9 0
SN 0235-0106
UT RSCI:36897348
ER

PT J
AU Giannakakis, Georgios
   Flytzani-Stephanopoulos, Maria
   Sykes, E. Charles H.
TI Single-Atom Alloys as a Reductionist Approach to the Rational Design of
   Heterogeneous Catalysts
SO ACCOUNTS OF CHEMICAL RESEARCH
VL 52
IS 1
BP 237
EP 247
DI 10.1021/acs.accounts.8b00490
PD JAN 2019
PY 2019
AB Heterogeneous catalysts are workhorses in the industrial production of
   most commodity and specialty chemicals, and have widespread energy and
   environmental applications, with the annual market value of the
   catalysts themselves reaching almost $20 billion in 2018. These
   catalysts are complex, comprising multi-component materials and multiple
   structures, making their rational design challenging, if not impossible.
   Furthermore, typical active metals like Pt, Pd, and Rh are expensive and
   can be susceptible to poisoning by CO, coking, and they are not always
   100% selective. Efforts to use these elements sparingly and improve
   their selectivity has led to recent identification of single-atom
   heterogeneous catalysts in which individual transition metal atoms
   anchored on oxide or carbon-based supports are excellent catalysts for
   reactions like the CO oxidation, water-gas shift, alcohol
   dehydrogenation, and steam reforming.
   In this Account, we describe a new class of single-atom heterogeneous
   catalysts, namely, Single-Atom Alloys (SAAs) that comprise catalytically
   active elements like Pt, Pd, and Ni alloyed in more inert host metals at
   the single-atom limit. These materials evolved by complementary surface
   science and scanning probe studies using single crystals, and catalytic
   evaluation of the corresponding alloy nanoparticles with compositions
   informed by the surface science findings. The well-defined nature of the
   active sites in SAAs makes accurate modeling with theory relatively
   easy, enabling the rational design of SAA catalysts via a complementary
   three-prong approach, encompassing surface science model catalysts,
   theory, and real catalyst synthesis and testing under industrially
   relevant conditions. SAAs constitute one of just a few examples of when
   heterogeneous catalyst design has been guided by an understanding of
   fundamental surface processes.
   The Account starts by describing scanning tunneling microscopy studies
   of highly dilute alloys formed by doping small amounts of a
   catalytically active element into a more inert host metal. We first
   discuss hydrogenation reactions in which dissociation of H-2 is often
   rate limiting. Results indicate how the SAA geometry allows the
   transition state and the binding site of the reaction intermediates to
   be decoupled, which enables both facile dissociation of reactants and
   weak binding of intermediates, two key factors for efficient and
   selective catalysis. These results were exploited to design the first
   PtCu SAA hydrogenation catalysts which showed high selectivity,
   stability and resistance to poisoning in industrially relevant
   hydrogenation reactions, such as the selective conversion of butadiene
   to butenes.
   Model studies also revealed spillover of hydrogen atoms from the Pt site
   where dissociation of H-2 occurs to Cu sites where selective
   hydrogenation is facilitated in a bifunctional manner. We then discuss
   selective dehydrogenations on SAAs demonstrating that they enable
   efficient C-H activation, while being resistant to coking that plagues
   typical Pt catalysts. SAA PtCu nanoparticle catalysts showed excellent
   stability in butane dehydrogenation for days-on-stream at 400 degrees C.
   Another advantage of SAA catalysts is that on many alloy combinations
   CO, a common catalyst poison, binds more weakly to the alloy than the
   pure metal. We conclude by discussing recent theory results that predict
   the energetics of many key reaction steps on a wide range of SAAs and
   the exciting possibilities this reductionist approach to heterogeneous
   catalysis offers for the rational design of new catalysts.
ZB 1
TC 25
Z8 2
ZR 1
ZS 0
Z9 26
SN 0001-4842
EI 1520-4898
UT WOS:000456349800025
PM 30540456
ER

PT J
AU Chulist, R.
   Prokopowicz, M.
   Maziarz, W.
   Ostachowski, P.
   Schell, N.
TI Effect of heat treatment on the precipitation hardening in FeNiCoAlTaB
   shape memory alloys
SO INTERNATIONAL JOURNAL OF MATERIALS RESEARCH
VL 110
IS 1
BP 70
EP 74
DI 10.3139/146.111688
PD JAN 2019
PY 2019
AB In order to obtain optimal mechanical properties, the effect of heat
   treatment on the precipitation hardening in multicomponent Fe-based
   shape memory alloys (containing Ni, Co, Al, Ta, B) was studied. The
   polycrystalline material was investigated after application of three
   different processing schemas: slowly cooled, quenched and subsequently
   annealed with various aging conditions. The study was carried out using
   synchrotron X-ray diffraction along with mechanical tests, revealing the
   evolution of strengthening phases. As a result an optimum heat treatment
   for 10 h at 700 degrees C was established yielding an optimal mechanical
   response.
CT 16th International Conference on Electron Microscopy
CY SEP 10-13, 2017
CL Jachranka, POLAND
SP Warsaw Univ Technol, Fac Mat Sci
OI Chulist, Robert/0000-0001-6680-9636; Maziarz,
   Wojciech/0000-0001-8363-9640
TC 0
Z8 0
ZS 0
ZB 0
ZR 0
Z9 0
SN 1862-5282
EI 2195-8556
UT WOS:000455576800011
ER

PT J
AU Hong, Wei
   Kitta, Mitsunori
   Xu, Qiang
TI Bimetallic MOF-Derived FeCo-P/C Nanocomposites as Efficient Catalysts
   for Oxygen Evolution Reaction
SO SMALL METHODS
VL 2
IS 12
SI SI
AR 1800214
DI 10.1002/smtd.201800214
PD DEC 11 2018
PY 2018
AB Oxygen evolution reaction (OER) demands cost-effective electrocatalysts
   with high catalytic performance. In this effort, metal-organic framework
   (MOF)-derived nanocomposites are presenting promising prospects to
   achieve this goal. Herein, Fe Symbol of the Klingon Empire Co bimetallic
   MOFs with different compositions are prepared through a sodium hydroxide
   assisted approach. By means of a successive carbonization and
   phosphating reaction, a series of MOF-derived multicomponent products
   are synthesized. The resultant P-doped products present enhance
   electrocatalytic performance for OER in alkaline electrolyte in
   comparison with a commercial RuO2 catalyst, which paves the way for
   their practical applications for water splitting. The developed method
   herein also offers an opportunity for the large-scale preparation of
   MOF-derived product toward energy conversion applications.
RI Xu, Qiang/H-4997-2011; Hong, Wei/L-5811-2017
OI Xu, Qiang/0000-0001-5385-9650; Hong, Wei/0000-0003-2509-7614
Z8 0
ZS 0
TC 10
ZB 0
ZR 0
Z9 10
SN 2366-9608
UT WOS:000452615800020
ER

PT J
AU Nugraha, Asep Sugih
   Malgras, Victor
   Kim, Jeonghun
   Bo, Jiang
   Li, Cuiling
   Iqbal, Muhammad
   Yamauchi, Yusuke
   Asahi, Toru
TI Trimetallic Mesoporous AuCuNi Electrocatalysts with Controlled
   Compositions Using Block Copolymer Micelles as Templates
SO SMALL METHODS
VL 2
IS 12
SI SI
AR 1800283
DI 10.1002/smtd.201800283
PD DEC 11 2018
PY 2018
AB Nanostructure engineering is important in the development of metal-based
   catalysts to improve material utilization efficiency and catalytic
   activity. Among the available nanoscale architectures, mesoporous
   structures have raised much attention due to their large surface area
   and their highly accessible inner sites for guest species, suitable for
   a wide range of applications. Gold (Au)-based materials are promising
   catalysts thanks to their stability, nontoxicity, and good resistance to
   poisoning effects. Modifying the composition by introducing inexpensive
   metals to prepare multicomponent Au-based catalysts is an effective
   route to both reduce the cost and improve the catalytic activity.
   Herein, a polymeric micelle assembly approach to synthesize mesoporous
   AuCuNi ternary alloy films by electrochemical deposition is reported.
   This simple method involves the co-electrodeposition process of Au, Cu,
   and Ni precursors at fixed applied potential in the presence of
   polymeric micelles acting as a sacrificial template. The compositional
   ratio can be easily adjusted to optimize the catalytic performance of
   the mesoporous AuCuNi films, which show promising results for glucose
   oxidation and methanol oxidation reactions. It is believed that
   mesoporous AuCuNi films can be desirable to satisfy the needs for the
   next generation of multifunctional catalyst.
RI Iqbal, Muhammad/AAB-5733-2019; Yamauchi, Yusuke/D-2780-2015
OI Iqbal, Muhammad/0000-0001-9944-0329; Yamauchi,
   Yusuke/0000-0001-7854-927X
ZB 0
ZS 0
ZR 0
TC 0
Z8 0
Z9 0
SN 2366-9608
UT WOS:000452615800003
ER

PT J
AU Gheribi, A. E.
   Pelton, A. D.
   Belisle, E.
   Le Digabel, S.
   Harvey, J. -P.
TI On the prediction of low-cost high entropy alloys using new
   thermodynamic multi-objective criteria
SO ACTA MATERIALIA
VL 161
BP 73
EP 82
DI 10.1016/j.actamat.2018.09.001
PD DEC 2018
PY 2018
AB In an attempt to identify new low-cost metallic materials with
   interesting thermo-physical properties from the Fe-Cr-Mn-Ni-V-Ti-Al-
   (Co-Mo) system, we present here an original tool for the design of
   first-generation High Entropy Alloys (HEAs). The composition of
   potential HEAs is calculated under a set of non-smooth and non-linear
   constraints and multi-objective functions linked to the single-phase
   start temperature, the room-temperature driving force for phase
   assemblage evolution and the solidification range. These are all new
   thermodynamic criteria for the design of HEM. This tool links a
   constrained Gibbs energy minimization algorithm that uses accurate
   thermodynamic databases to an optimization algorithm implemented for
   solving "blackbox" objective functions and constraints. As a result of
   this work, we have identified entire sets of new FCC and BCC
   first-generation HEAs potentially suitable for future industrial
   applications. The proposed methodology is also successfully applied to
   identify two-phase heavily alloyed materials. (C) 2018 Acta Materialia
   Inc. Published by Elsevier Ltd. All rights reserved.
RI Le Digabel, Sebastien/A-7740-2010
OI Le Digabel, Sebastien/0000-0003-3148-5090
ZS 0
Z8 0
ZB 0
TC 1
ZR 0
Z9 1
SN 1359-6454
EI 1873-2453
UT WOS:000449134100008
ER

PT J
AU Hao, Jianan
   Chu, Yushi
   Ma, Zhanyu
   Chai, Quan
   Ren, Jing
   Liu, Yanlei
   Luo, Yanhua
   Yang, Jun
   Liu, Zhihai
   Zhang, Jianzhong
   Yuan, Libo
   Peng, Gangding
TI Effects of thermal treatment on photoluminescence properties of
   bismuth/erbium co-doped optical fibers
SO OPTICAL FIBER TECHNOLOGY
VL 46
BP 141
EP 146
DI 10.1016/j.yofte.2018.10.010
PD DEC 2018
PY 2018
AB The effects of thermal annealing on the photoluminescence (PL)
   properties of bismuth/erbium co-doped multicomponent optical fiber
   (BEDFs) in a temperature range of from room temperature (RT) up to 1100
   degrees C are clarified by PL, Transmission Electron Microscopy (TEM)
   and X-ray Diffraction (XRD) measurements. When pumped by an 830 nm laser
   diode, the fiber exhibits a broad near-infrared (NIR) emission band
   consisting of three distinctive peaks at the wavelengths of 1100, 1420
   and 1530 nm, originating from different luminescence centers, viz.,
   Al-related, Si-related bismuth active centers (BACs) and Er3+,
   respectively. The relative emission intensities of the BACs and Er3+
   vary in distinctively different manners with thermal treatment
   temperature are comprehensively studied. Three temperature regions,
   i.e., RT similar to 300 degrees C, 300-800 degrees C, and 800-1100
   degrees C can be distinguished accordingly. The instability of the BACs,
   formation of non-luminous bismuth centers and crystallization of the
   fiber are proposed to account for the thermal effects on the PL
   behaviors of the different luminescent centers in the fiber. A
   first-ever piece of information is also given concerning the PL
   reversibility of the various luminescence centers in the BEDFs.
RI Luo, Yanhua/L-8191-2013; Yang, jun/G-4446-2014; Peng, Gang-Ding/AAH-9734-2019; Peng, Gang-Ding/
OI Luo, Yanhua/0000-0002-5929-6083; Yang, jun/0000-0002-6805-4289; Peng,
   Gang-Ding/0000-0001-7984-8925
ZR 0
Z8 0
TC 4
ZS 0
ZB 0
Z9 4
SN 1068-5200
EI 1095-9912
UT WOS:000450414900023
ER

PT J
AU Lopez Ezquerra, Belen
   Soria Biurrun, Tomas
   Lozada Cabezas, Lorena
   Sanchez Moreno, Jose M.
   Ibarreta Lopez, Federico
   Martinez Pampliega, Roberto
TI Sintering of WC hardmetals with Ni-Co-Cr-Ti-Al multi-component alloys
SO INTERNATIONAL JOURNAL OF REFRACTORY METALS & HARD MATERIALS
VL 77
BP 44
EP 53
DI 10.1016/j.ijrmhm.2018.07.007
PD DEC 2018
PY 2018
AB Cemented carbides with Ni-Co-Cr-Al-W binder phases have been obtained
   from WC-Ni-Co-Cr3C2-TiAl3 powder mixtures by using standard hardmetal
   processing routes. Dilatometric and DSC experiments confirm that melting
   events and shrinkage in these materials are shifted towards higher
   temperatures as the Al content increases. It is also shown that
   sintering in Argon is enhanced at very low Al levels (0.63 wt%), which
   is likely due to the efficient reduction of powder oxides via direct
   reaction with TiAl3. For higher Al additions, HIP treatments are needed
   in order to remove the residual porosity left after vacuum sintering.
   Microstructural characterization confirms that Al additions induce two
   types of precipitation phenomena in the metallic binder phase of these
   hardmetals: one consisting of very fine Al-rich oxides (product of the
   aforementioned powder oxide reduction) and the other comprising even
   finer gamma' type cuboids (similar to those found in Ni superalloys). As
   confirmed by TEM-EDS analyses, the binder phase of these cemented
   carbides is a multicomponent alloy incluiding Co, Ni, Cr, W and
   increasing amounts of Al as TiAl3 addition increases. About 0.5 wt% Al
   is lost to the powder oxides reduction process. TiAl3 additions have a
   significant hardening effect on WC-Ni-Co-Cr3C2 alloys. This is due to
   its effective role as WC grain growth inhibitor. Although,
   solution-aging treatments induce a finer and more homogeneous
   precipitation of the gamma' phase in these materials, their hardness is
   slighlty reduced if compared to that of as-HIPed samples.
Z8 0
ZR 0
TC 1
ZB 0
ZS 0
Z9 1
SN 0263-4368
UT WOS:000445989200006
ER

PT J
AU Zhai, Chunyang
   Hu, Jiayue
   Gao, Haifeng
   Zeng, Lixi
   Xue, Mianqiang
   Liu, Zhao-Qing
   Zhu, Mingshan
TI Nano-engineered hexagonal PtCuCo nanocrystals with enhanced catalytic
   activity for ethylene glycol and glycerol electrooxidation
SO JOURNAL OF THE TAIWAN INSTITUTE OF CHEMICAL ENGINEERS
VL 93
BP 477
EP 484
DI 10.1016/j.jtice.2018.08.023
PD DEC 2018
PY 2018
AB Although great advances have been achieved in the field of fuel cells,
   the lack of cost-efficient electrocatalysts is still the grand challenge
   impeding the practical application of fuel cells. To this end, rational
   design of efficient multicomponent electrocatalysts with both high
   activity and stability is highly momentous for fuel cell reaction.
   Herein, a facile approach to controllably engineer trimetallic hexagonal
   PtCuCo nanocrystals (NCs) as highly active and durable liquid fuel
   electrooxidation catalysts is reported. Impressively, after the
   incorporation of Cu and Co into Pt, the electronic structures of Pt
   remarkably modified, leading to the enhancement of electrocatalytic
   performances. The optimized hexagonal PtCuCo NCs were demonstrated to
   display outstanding activities of 4926.4 and 3519.9 mA mg(-1) for the
   electrooxidation of ethylene glycol (EG) and glycerol, in comparison
   with Pt/C catalysts. The greatly improved activity of hexagonal PtCuCo
   NCs is ascribed to the highly exposed surface active areas and the
   electronic effects among Pt, Cu, and Co. More importantly, the
   trimetallic hexagonal nanocatalysts also display great durability with
   little variations in composition, structure, and activity, showing an
   advanced class of nanocatalysts for fuel cells and beyond. (C) 2018
   Taiwan Institute of Chemical Engineers. Published by Elsevier B.V. All
   rights reserved.
RI Zhu, Mingshan/B-5244-2012; Liu, Zhao-Qing/F-1747-2014
OI Zhu, Mingshan/0000-0002-5926-5383; Liu, Zhao-Qing/0000-0002-0727-7809
ZB 0
TC 2
Z8 0
ZR 0
ZS 0
Z9 2
SN 1876-1070
EI 1876-1089
UT WOS:000452946400050
ER

PT J
AU Kalbasi, Roozbeh Javad
   Khojastegi, Anahita
TI Fabrication of Bimetallic Ag-Co Nanoparticle Deposited on Hierarchical
   ZSM-5 as a Selective Catalyst for Synthesis of Propargylamine in Water
   via Multicomponent A(3) Coupling
SO CHEMISTRYSELECT
VL 3
IS 44
BP 12666
EP 12675
DI 10.1002/slct.201803011
PD NOV 30 2018
PY 2018
AB Alloying nanoparticle is a method to adjust the surface properties of
   catalysts so as to enhance catalytic performances of them and they
   usually exhibit outstanding characteristics which are disparate from
   monometallic nanoparticles. In this regard, a bimetallic catalyst based
   on sliver and cobalt nanoparticles incorporated in the structure of
   hierarchical ZSM-5 (Hi-ZSM-5) was produced. This novel catalyst was
   simply produced through simultaneous chemical reduction of silver and
   cobalt ions in the presence of Hi-ZSM-5. The solid support (Hi-ZSM-5)
   has played a highly crucial part in this catalyst because it offers a
   high surface area for deposition of nanoparticles as active sites and
   facilitates diffusion of reactants by its mesopores. The catalytic
   aspects of Ag-Co/Hi-ZSM-5 were examined in A(3) coupling reaction of
   amine, aldehyde, acetylene in water media and impacts of different
   reaction parameters were extensively investigated. Outperforming both
   monometallic counterparts, the catalyst was found highly selective,
   stable and recoverable in the reaction and it did not show any sign of
   chemical or morphological alterations after 5 runs. The chemical
   composition and morphological properties of the catalyst were evaluated
   by XRD, BET, SEM-EDS, TEM, DRS-UV and ICP-AES techniques.
OI Javad Kalbasi, Roozbeh/0000-0003-3975-6609
ZB 1
Z8 0
TC 2
ZR 0
ZS 0
Z9 2
SN 2365-6549
UT WOS:000452173000037
ER

PT J
AU Zhang, Yi
   Fu, Huadong
   Zhou, Xiaozhou
   Zhang, Yuheng
   Xie, Jianxin
TI Effects of aluminum and molybdenum content on the microstructure and
   properties of multi-component gamma '-strengthened cobalt-base
   superalloys
SO MATERIALS SCIENCE AND ENGINEERING A-STRUCTURAL MATERIALS PROPERTIES
   MICROSTRUCTURE AND PROCESSING
VL 737
BP 265
EP 273
DI 10.1016/j.msea.2018.09.058
PD NOV 8 2018
PY 2018
AB Five novel Co-30N1-(6 + x)Al-(3-y)W-yMo-1Ta-3.5Ti-12Cr-0.1Hf-0.025 C (x
   = 0, y = 0, 1, and x = 2, y = 0, 1, 2 at%) multi-component
   polycrystalline gamma'-strengthened Co-base superalloys are designed to
   investigate the effects of Al and Mo content on the microstructure and
