Repository: MatInfoUB/NLP-Queries

File: Co_superalloy_comp(1).txt (part 16 of 22)
FN Clarivate Analytics Web of Science
AB Slurry aluminide coatings are widely applied to protect metallic surfaces from oxidation and corrosion. They are frequently used in gas turbine engine nozzles because of economical advantages and a straight-forward manufacturing route. A variety of commercial slurries are available to aluminize the surfaces of nickel-based superalloys, however, they have two main disadvantages. First, the phosphates and chromates or halides used as binders and to activate the diffusion species are environmentally harmful; second, the conventional systems have to be heat-treated in an inert atmosphere. As an outcome of the PARTICOAT project the variety of slurry derived coatings has been extended by tailoring the particle size of the metallic source. By doing that, environmentally friendly water-based slurries were developed to produce in a one-step process und atmospheric conditions, a thermal barrier system based on an aluminum diffusion layer and an alumina foam layer which serves as bond coat as well as top coat (TC). CM 247 nickel base superalloy was coated and heat-treated in air using newly developed Al and Al-Si slurries. The oxidation behavior was investigated at 1,000 A degrees C and then compared to pack-cemented aluminide coatings. The sulphidation behavior was investigated at 1,000 A degrees C in an atmosphere of 1.5 vol% SO2 in synthetic air for Al and Al-Si slurry coated samples with and without the alumina foam TC layer. PARTICOAT Al-based slurries,, after the initial stabilization of the TC, showed similar oxidation kinetics as pack cemented aluminides when exposed to air. When the coatings were exposed to sulphide-containing atmospheres, their oxidation rates increased, producing typical type I corrosion damage. Coatings without TC produced more protective oxide scales. The weight gain and coating area affected by corrosion were slightly lower for the Al-based slurries after 1,000 h of exposure than for the Al-Si based ones. The new coating presented here offers unique advantages in comparison to state-of-the-art slurry and pack cemented coatings by opening a potential way to manufacture a complete thermal barrier coating system by a simple, inexpensive and environmentally safe deposition and heat-treatment in air.
RI Schutze, Michael/Z-3655-2019
OI Galetz, Mathias/0000-0001-6847-2053
SN 0030-770X
EI 1573-4889
PD DEC
PY 2013
VL 80
IS 5-6
BP 635
EP 649
DI 10.1007/s11085-013-9412-0
UT WOS:000327081200017
ER

PT J
AU Collins, DM
   Yan, L
   Marquis, EA
   Connor, LD
   Ciardiello, JJ
   Evans, AD
   Stone, HJ
AF Collins, D. M.
   Yan, L.
   Marquis, E. A.
   Connor, L. D.
   Ciardiello, J. J.
   Evans, A. D.
   Stone, H. J.
TI Lattice misfit during ageing of a polycrystalline nickel-base superalloy
SO ACTA MATERIALIA
AB The temporal evolution of the lattice parameters and lattice misfit of an advanced polycrystalline nickel-base superalloy have been studied in situ during an ageing heat treatment using synchrotron X-ray diffraction. During ageing, the gamma and gamma' lattice parameters were both observed to decrease, a trend that cannot be attributed to a loss of coherency alone. Phase-extracted gamma' replicated this behaviour. Atom probe tomography was used to measure the compositional changes between the start and end of the ageing heat treatment. Using these data, a thermodynamic assessment was made using the software ThermoCalc of the structural change across the interface between gamma and gamma'. Subsequently, the unconstrained lattice parameters were estimated and were shown to be in good agreement with the X-ray diffraction measurements. Thus, the observed anomalous lattice misfit behaviour was concluded to be dominated by elemental exchange between the gamma and gamma' phases during ageing. (C) 2013 Acta Materialia Inc. Published by Elsevier Ltd. All rights reserved.
RI Marquis, Emmanuelle A/O-5647-2014; Marquis, Emmanuelle/AAC-5892-2019
OI Marquis, Emmanuelle A/0000-0002-6476-2835; Marquis,
   Emmanuelle/0000-0002-6476-2835; Stone, Howard/0000-0002-9753-4441;
   Collins, David/0000-0003-2458-9713
SN 1359-6454
EI 1873-2453
PD DEC
PY 2013
VL 61
IS 20
BP 7791
EP 7804
DI 10.1016/j.actamat.2013.09.018
UT WOS:000328179700026
ER

PT J
AU Yu, LX
   Sun, YR
   Sun, WR
   Zhang, WH
   Liu, F
   Xin, X
   Qi, F
   Jia, D
   Sun, XF
   Guo, SR
   Hu, ZQ
AF Yu, L. X.
   Sun, Y. R.
   Sun, W. R.
   Zhang, W. H.
   Liu, F.
   Xin, X.
   Qi, F.
   Jia, D.
   Sun, X. F.
   Guo, S. R.
   Hu, Z. Q.
TI Effect of B on microstructure and properties of low thermal expansion
   superalloy
SO MATERIALS SCIENCE AND TECHNOLOGY
AB The effect of B on microstructure and various properties including coefficient of thermal expansion (CTE), HV hardness, and both smooth and notch stress rupture properties of modified Thermo-Span alloy was studied. The results show that B hardly dissolves in matrix. Increasing B content constrains the formation of Laves phase and grain boundary (GB) precipitation of Laves and G phases, but promotes the formation of M(Co, Fe)NbB boride. In low B doped alloy, its intrinsic high susceptibility to intergranular cracks leads to reduced rupture life and notch sensitivity. Increasing B improves grain boundary cohesion, tying up vacancies and reducing GB diffusion, which constrains the nucleation and propagation of intergranular microcracks, prolongs the rupture life and eliminates the notch sensitivity in the new alloy. Compared with conventional Thermo-Span alloy, the B doped modified alloy shows lower CTE and improved notch sensitivity.
SN 0267-0836
EI 1743-2847
PD DEC
PY 2013
VL 29
IS 12
BP 1470
EP 1477
DI 10.1179/1743284713Y.0000000299
UT WOS:000325554900009
ER

PT J
AU Wang, JY
   Yuan, W
   Mishra, RS
   Charit, I
AF Wang, Jiye
   Yuan, Wei
   Mishra, Rajiv S.
   Charit, Indrajit
TI Microstructural evolution and mechanical properties of friction stir
   welded ODS alloy MA754
SO JOURNAL OF NUCLEAR MATERIALS
AB Microstructural evolution and mechanical properties of MA754, an yttrium oxide dispersion-strengthened nickel-based superalloy, were investigated after friction stir welding (FSW). A tool rotation rate of 1000 revolution per minute and a traverse speed of 50.8 mm per minute were employed using a cermet (WC-Co) tool. After FSW, fine equiaxed grain structure with a high dislocation density and a random texture was achieved. Agglomeration of yttrium oxide dispersoids was observed in FSW MA754. Room-temperature tensile properties of FSW MA754 were compared to those of as-received MA754 alloy, and the results indicated that particle strengthening contribution decreased as a result of dispersoid agglomeration. (C) 2013 Elsevier B.V. All rights reserved.
RI Mishra, Rajiv S/A-7985-2009; Charit, Indrajit/P-9970-2019
OI Mishra, Rajiv S/0000-0002-1699-0614; 
SN 0022-3115
EI 1873-4820
PD NOV
PY 2013
VL 442
IS 1-3
BP 1
EP 6
DI 10.1016/j.jnucmat.2013.08.012
UT WOS:000328175400001
ER

PT J
AU Tan, XP
   Perrin-Pellegrino, C
   Hoummada, K
   Mangelinck, D
   Put, ARV
   Lafont, MC
   Oquab, D
   Monceau, D
AF Tan, Xipeng
   Perrin-Pellegrino, Carine
   Hoummada, Khalid
   Mangelinck, Dominique
   Put, Aurelie Rouaix Vande
   Lafont, Marie-Christine
   Oquab, Djar
   Monceau, Daniel
TI Atom probe tomographic study of L1(0) martensite in a Pt-modified
   NiCoCrAlYTa bond coating
SO CORROSION SCIENCE
AB The L1(0) martensite formed in a Pt-modified NiCoCrAlYTa bond coating has been investigated by atom probe tomography. It was found that obvious segregation of Co and Cr occurred in the micro-twins zone inside the martensite lath. Based upon the compositional analysis, it is known that Pt destabilizes the beta phase and Co and Cr act as beta stabilizers with respect to the beta -> 4 L1(0) martensitic transformation. In addition, some alpha-Cr particles precipitated inside the martensite lath. (C) 2013 Elsevier Ltd. All rights reserved.
RI Hoummada, Khalid K/E-9585-2011; Tan, Xipeng/K-2247-2012; Mangelinck,
   Dominique/O-7074-2014; Perrin, Carine/H-4261-2011
OI Tan, Xipeng/0000-0003-3392-8254; Perrin, Carine/0000-0002-9567-6809
SN 0010-938X
EI 1879-0496
PD NOV
PY 2013
VL 76
BP 1
EP 5
DI 10.1016/j.corsci.2013.07.041
UT WOS:000324898400001
ER

PT J
AU Hussain, T
   Syed, AU
   Simms, NJ
AF Hussain, T.
   Syed, A. U.
   Simms, N. J.
TI Trends in fireside corrosion damage to superheaters in air and
   oxy-firing of coal/biomass
SO FUEL
CT 9th European Conference on Coal Research and its Applications (9th
   ECCRIA)
CY SEP 10-12, 2012
CL Nottingham, ENGLAND
AB This paper compares the laboratory-based fireside corrosion tests on superheater/reheater materials in simulated air-firing combustion conditions with oxy-firing combustion conditions (with hot gas recycling before flue gas de-sulphurisation). The gaseous combustion environment was calculated based on a specific co-firing ratio of CCP with Daw Mill coal. The fireside corrosion tests were carried out using the "deposit recoat'' test method to simulate the damage anticipated in specific environments. A synthetic deposit (Na-2 SO4:K2SO4:Fe2O3 = 1.5:1.5:1 mol.) which has commonly been used in fireside corrosion screening trials and is a mix that forms alkali-iron tri-sulphate (identified in many investigations as a cause of fireside corrosion) was used in these tests. The air-fired tests were carried out at temperatures of 600, 650 and 700 degrees C and oxy-fired tests were carried out at temperatures of 600, 650, 700 and 750 degrees C to represent the superheater/reheater metal temperatures anticipated in future power plants with and without synthetic deposits, with four candidate materials: T92, HR3C and 347HFG steels; nickel-based alloy 625 (alloy 625 was only tested with screening deposits). The progress of the samples during their exposures was measured using mass change methods. After the exposures, the samples were examined by SEM/EDX to characterise the damage. To quantify the metal damage, pre-exposure micrometre measurements were compared to the post-exposure image analyser measurements on sample cross-sections. The trends in corrosion damage in both air and oxy-firing conditions showed a "bell-shaped'' curve, with the highest metal damage levels (peak) observed at 650 degrees C for air-firing and 700 degrees C for oxy-firing tests. However, at 600 and 650 degrees C similar damage levels were observed in both environments. The shift in peak corrosion damage in oxy-firing condition is believed to be the presence of higher levels of SOx, which stabilised the alkali-iron tri-sulphate compounds. Generally, in both air and oxy-firing conditions the mean metal damage was reduced with increasing the amount of Cr in the alloys. However, at the highest temperatures in both air-firing (700 degrees C) and oxy-firing conditions (750 degrees C) the metal damage of nickel based superalloy 625 was higher than HR3C. (C) 2013 The Authors. Published by Elsevier Ltd. All rights reserved.
RI Hussain, Tanvir/M-3221-2019; Hussain, Tanvir/A-5006-2011
OI Hussain, Tanvir/0000-0001-8024-829X; Hussain, Tanvir/0000-0001-8024-829X
SN 0016-2361
EI 1873-7153
PD NOV
PY 2013
VL 113
BP 787
EP 797
DI 10.1016/j.fuel.2013.04.005
UT WOS:000323937300094
ER

PT J
AU Liu, LF
   Wu, SS
   Yu, GM
   Chen, Y
AF Liu, Longfei
   Wu, Shusen
   Yu, Guangming
   Chen, Yang
TI Oxidation behaviour and mechanism of a cobalt based superalloy between
   1050 and 1250 degrees C
SO APPLIED SURFACE SCIENCE
AB A new Co-base superalloy 22Co-21Ni-23Fe-29Cr-2.2Nb (Co22 for short) was developed, and the influence of a trace amount of rare earth (RE) on the oxidation resistance was investigated. Isothermal oxidation behaviour of this Co-base superalloy was investigated at 1050-1250 degrees C in air, analyzed with scanning electronic microscopy and X-ray diffraction. The results show that oxidation mass gain of the samples with or without RE elements obeyed secondary parabolic law, and the effect of 0.03 wt.% RE on oxidation resistance is small. The oxidation rate constant of the 0.03 wt.% RE added Co22 alloy decreases by about 6.1% to 9.0% compared to that of the Co22 alloy without RE. Oxidation at 1050-1250 degrees C for 100 h results in the formation of MnCr2O4, Cr2O3 and SiO2. A continuous and protective MnCr2O4 spinel layer forms as outer layer. The continuous middle oxide layer is confirmed to be Cr2O3, and the innermost layer consists of discontinuous SiO2. The outer and middle layers strongly improve oxidation resistance and oxide layer adhesion because of their continuity and compactness, and the innermost SiO2 layer forms a diffusion barrier to prevent further oxidation. Formation and growth mechanisms of oxide layers were also discussed. (c) 2013 Elsevier B.V. All rights reserved.
SN 0169-4332
PD OCT 15
PY 2013
VL 283
BP 590
EP 598
DI 10.1016/j.apsusc.2013.06.153
UT WOS:000323601700084
ER

PT J
AU Palcut, M
   Priputen, P
   Kusy, M
   Janovec, J
AF Palcut, Marian
   Priputen, Pavol
   Kusy, Martin
   Janovec, Jozef
TI Corrosion behaviour of Al-29at%Co alloy in aqueous NaCl
SO CORROSION SCIENCE
AB Microstructure and corrosion behaviour of a binary Al-29 at%Co alloy have been studied. The alloy was prepared by arc-melting of Al and Co in high purity Ar and rapidly solidified on a water-cooled Cu mould. The alloy chemical composition and microstructure were characterized by scanning electron microscopy, energy dispersive X-ray spectroscopy and X-ray diffraction. Furthermore, the corrosion behaviour was studied by potentiodynamic polarization in aqueous NaCl (0.6 mol dm(-3)) at room temperature. The alloy was found to consist of three phases: hexagonal Al5Co2, Z-phase and AlCo (beta). The corrosion resistance of different intermetallic phases is characterized. The results are compared to previously published results of Al-TM (TM = transition metal) alloys. (C) 2013 Elsevier Ltd. All rights reserved.
RI Priputen, Pavol/N-2250-2016; Janovec, Jozef/C-6904-2018; Palcut,
   Marian/P-1660-2018; Kusy, Martin/I-9957-2016
OI Priputen, Pavol/0000-0002-6259-5711; Janovec, Jozef/0000-0001-7526-0083;
   Palcut, Marian/0000-0002-6241-0801; Kusy, Martin/0000-0002-5553-1680
SN 0010-938X
PD OCT
PY 2013
VL 75
BP 461
EP 466
DI 10.1016/j.corsci.2013.06.031
UT WOS:000323469800050
ER

PT J
AU Xu, L
   Chu, ZK
   Cui, CY
   Gu, YF
   Sun, XF
AF Xu Ling
   Chu Zhaokuang
   Cui Chuanyong
   Gu Yuefeng
   Sun Xiaofeng
TI CREEP MECHANISM OF A Ni-Co BASE WROUGHT SUPERALLOY
SO ACTA METALLURGICA SINICA
AB Ni-based wrought superalloys are widely used in the hot section of aircraft gas turbine engines for their capability in retaining strength and resisting creep, fatigue, and oxidation at elevated temperature. With the development of the newer generation turbine disk alloys, it is highly imperative for aircraft engine manufacturers to substantiate the use of the materials by conducting a thorough examination of their mechanical properties. As these components are subjected to elevated temperatures and complex stress state in the service process where time dependent creep is the primary deformation failure mechanism and life-limiting factor for the component, it is of great importance to evaluate the relationship between microstructure, creep behavior and the underlying creep deformation mechanism. Therefore, the main objective of the present research aims at investigating the fundamental relationship between external creep condition and internal creep deformation mechanism in a new wrought superalloy with low stacking fault energy (SFE). In order to study the influences of the loading stress level and temperature on the creep deformation mechanism, stress range of 345-840 MPa and temperature range of 650-815 degrees C were selected to carry out the creep experiment. The results show that two kinds of gamma' with different diameters distributed in the matrix and the larger one began to coarsen when the creep temperature increased to 725 degrees C. Under creep temperature of 650 degrees C, the formation of SF resulted from the shearing of gamma' by dislocations dominated the creep deformation. When the temperature range was raised up to 725-760 degrees C, SF and microtwins were the main microstructures after creep deformation. With further increasing the temperature and load, instead of accommodating only in the gamma', the SF and microtwins penetrated the whole gamma' and matrix area. When the temperature was increased to 815 degrees C, the climb/bypass mechanism controlled the creep process.
SN 0412-1961
PD JUL
PY 2013
VL 49
IS 7
BP 863
EP 870
DI 10.3724/SP.J.1037.2013.00098
UT WOS:000322056000013
ER

PT J
AU Cao, GH
   Yao, PP
   Fu, C
   Russell, AM
AF Cao, G. H.
   Yao, P. P.
   Fu, C.
   Russell, A. M.
TI Microstructure and oxidation behavior of Al and Hf co-deposition
   coatings on nickel-based superalloys
SO SURFACE & COATINGS TECHNOLOGY
AB This study focuses on investigating the microstructure and oxidation behavior of Al and Hf co-deposition diffusion coatings deposited by Pt electroplating followed by combined aluminizing and hafnizing using the pack cementation technique. The composition (in wt.%) of the packs was 2NiAl-2NH(4)Cl-xHf-(96 - x)Al2O3 with different Hf levels (x = 2, 6, 12 and 16), and the corresponding microstructure of the coatings was gamma-Ni + gamma'-Ni3Al, NiAl + Al16Hf6Ni7, Al16Hf6Ni7 and Al1.65HfNi0.35, respectively. In the post heat-treatment process, with Hf and Al diffusing towards the superalloy substrate and Ni diffusing in the opposite direction, Al16Hf6Ni7 and Al1.65HfNi0.35 were transformed into Ni3Al + Al3HfNi12 and NiAl + Al3HfNi12, respectively. The isothermal oxidation tests at 1000 degrees C in air indicated that the coating formed in the packs containing 2 wt.% Hf had the lowest weight gain, while the weight gain of the coating formed in the packs having 6 wt.% Hf was the largest. The mechanisms of Hf-rich phase formation and their effects on oxidation resistance of the coatings were discussed. (C) 2013 Elsevier B.V. All rights reserved.
OI Russell, Alan/0000-0001-5264-0104
SN 0257-8972
PD JUN 15
PY 2013
VL 224
BP 57
EP 61
DI 10.1016/j.surfcoat.2013.02.049
UT WOS:000319367000008
ER

PT J
AU Pyczak, F
   Bauer, A
   Goken, M
   Neumeier, S
   Lorenz, U
   Oehring, M
   Schell, N
   Schreyer, A
   Stark, A
   Symanzik, F
AF Pyczak, F.
   Bauer, A.
   Goeken, M.
   Neumeier, S.
   Lorenz, U.
   Oehring, M.
   Schell, N.
   Schreyer, A.
   Stark, A.
   Symanzik, F.
TI Plastic deformation mechanisms in a crept L1(2) hardened Co-base
   superalloy
SO MATERIALS SCIENCE AND ENGINEERING A-STRUCTURAL MATERIALS PROPERTIES
   MICROSTRUCTURE AND PROCESSING
AB Plastic deformation mechanisms in a crept L1(2) hardened Co-base superalloy are investigated by transmission electron microscopy. The deformation happens mainly in the cobalt solid solution matrix by slip of ordinary a/2 < 101 > {111} dislocations and rafting of the gamma' precipitates perpendicular to the external compressive stress axis is observed. Dislocation structures are early stages of the development of gamma/gamma' interfacial dislocation networks. Furthermore, gamma' precipitates are sheared by partial dislocations generating stacking faults which sometimes extend over matrix channels and neighbouring gamma' precipitates. Due to the positive lattice mismatch at creep temperature the dislocation activity in matrix channels perpendicular to the compressive external stress axis is less pronounced compared to parallel channels. (C) 2013 Elsevier Ltd. All rights reserved.
RI Neumeier, Steffen/F-7092-2017; Goken, Mathias/F-7940-2015; Pyczak,
   Florian/I-4331-2013
OI Neumeier, Steffen/0000-0001-7853-0368; Goken,
   Mathias/0000-0002-3226-0304; Pyczak, Florian/0000-0002-9686-6575; Stark,
   Andreas/0000-0002-1249-7937
SN 0921-5093
EI 1873-4936
PD JUN 1
PY 2013
VL 571
BP 13
EP 18
DI 10.1016/j.msea.2013.02.007
UT WOS:000317994700002
ER

PT J
AU Klein, L
   Killian, MS
   Virtanen, S
AF Klein, L.
   Killian, M. S.
   Virtanen, S.
TI The effect of nickel and silicon addition on some oxidation properties
   of novel Co-based, high temperature alloys
SO CORROSION SCIENCE
AB Isothermal oxidation was carried out on gamma'-strengthened Co-Al-W-B-Ni and Co-Al-W-B-Si superalloys at 800, 900, and 1000 degrees C. Ni-addition to Co-Al-W-B alloys leads to an absence of B within the inner oxide layer and at the grain boundaries, as indicated by ToF-SIMS. As a result, also inner Al2O3-formation is inhibited, which leads to inferior oxidation properties compared to Ni-free alloys. In contrast, Si-addition enhances formation of protective Al2O3 at 900 and 1000 degrees C due to enhanced selective Al-oxidation. Si-containing phases at the oxide/alloy interface, at the grain boundaries, and within precipitates are of subordinate importance but may further improve oxidation resistance. (C) 2012 Elsevier Ltd. All rights reserved.
RI Virtanen, Sannakaisa/N-3699-2015
OI Virtanen, Sannakaisa/0000-0002-7179-7593; Killian,
   Manuela/0000-0003-0892-4614
SN 0010-938X
PD APR
PY 2013
VL 69
BP 43
EP 49
DI 10.1016/j.corsci.2012.09.046
UT WOS:000316237700006
ER

PT J
AU Lu, HR
   Wang, CA
   Zhang, CG
AF Lu Haoran
   Wang Chang-An
   Zhang Chenguang
TI Influence of Ln3+and B3+Ions Co-Substitution on Thermophysical
   Properties of LnMB11O19-type Magnetoplumbite LaMgAl11O19 for Advanced
   Thermal Barrier Coatings
SO JOURNAL OF THE AMERICAN CERAMIC SOCIETY
AB Lanthanum hexaaluminate is a promising competitor to establish yttria partially stabilized zirconia as a thermal barrier coating material for Ni-based superalloy due to its relative low intrinsic thermal conductivity and low sinterability at temperatures exceeding 1100 degrees C. Sr2+ and Ti4+ were selected as two dopants to partially substitute the La3+ and Al3+ in LaMgAl11O19, respectively. The variation in thermal conductivity with Sr2+ and Ti4+ fractions was analyzed based on structure information provided by X-ray diffraction and Raman spectroscopy. The average crystal size of LaMgAl11O19 sintered at 1600 degrees C for 10min by spark plasma sintering is in nanoscale. The fully dense La1xSrxMgAl11xTixO19 solid solution showed a minimum thermal conductivity value (=1.12W/(mK)1,T=1273K) at the composition of La0.5Sr0.5MgAl10.5Ti0.5O19,which possibly reduces from the enhanced phonon scattering due to mass and strain fluctuations at the Ln3+ and B3+ sites.
RI Wang, Changan/I-4260-2012
SN 0002-7820
PD APR
PY 2013
VL 96
IS 4
BP 1063
EP 1066
DI 10.1111/jace.12290
UT WOS:000317407600013
ER

PT J
AU Bocchini, PJ
   Lass, EA
   Moon, KW
   Williams, ME
   Campbell, CE
   Kattner, UR
   Dunand, DC
   Seidman, DN
AF Bocchini, Peter J.
   Lass, Eric A.
   Moon, Kil-Won
   Williams, Maureen E.
   Campbell, Carelyn E.
   Kattner, Ursula R.
   Dunand, David C.
   Seidman, David N.
TI Atom-probe tomographic study of gamma/gamma ' interfaces and
   compositions in an aged Co-Al-W superalloy
SO SCRIPTA MATERIALIA
AB Atom-probe tomography (APT) is utilized to investigate, in a Co-9.7Al-10.8W at.% alloy aged at 900 degrees C for similar to 1000 h, the phase compositions and partitioning behavior of the two-phase gamma(face-centered cubic)/gamma'(L1(2)) microstructure. The APT composition of the gamma-matrix (Co-8.97Al-5.69W at.%) agrees well with a previously reported measurement made by energy-dispersive X-ray spectroscopy; however, the composition of the gamma'(L1(2)) precipitates (Co-10.03Al-12.48W at.%) is slightly richer in W and Al, and leaner in Co. Partitioning coefficients and Al interfacial excesses are also calculated. (c) 2012 Acta Materialia Inc. Published by Elsevier Ltd. All rights reserved.
RI Lass, Eric A/B-4586-2014; Lass, Eric/AAE-9593-2019; Seidman,
   David/B-6697-2009; Dunand, David C/B-7515-2009
OI Lass, Eric A/0000-0003-1428-3585; Lass, Eric/0000-0003-1428-3585;
   Dunand, David/0000-0001-5476-7379
SN 1359-6462
PD APR
PY 2013
VL 68
IS 8
BP 563
EP 566
DI 10.1016/j.scriptamat.2012.11.035
UT WOS:000316042100005
ER

PT J
AU Li, HX
   Wei, HM
   He, P
   Lin, TS
   Peng, JC
   Huang, YD
AF Li, Haixin
   Wei, Hongmei
   He, Peng
   Lin, Tiesong
   Peng, Jicai
   Huang, Yudong
TI Effects of alloying elements in GH99 superalloy on microstructure
   evolution of reactive brazing TiAl/GH99 joints
SO INTERMETALLICS
AB TiAl-based intermetallics and GH99 superalloy were joined by reactive brazing with Ti filler metal. The interfacial microstructure and the effects of main alloying elements Cr, Mo, W and Co originating in the GH99 superalloy on interfacial microstructure evolution of the joint were investigated. The results showed that the alloying elements were mainly concentrated in (Ni, Cr)(ss) (gamma) phase in the zone adjacent to the GH99 superalloy and Ti3Al(alpha(2)) + alpha-Ti + beta-Ti phase in the middle zone of the joint. Compared with Ni/Ti/TiAl joint, the alloying elements in GH99 superalloy delayed the formation of liquid phase in GH99/Ti/TiAl joint. Furthermore, these alloying elements dissolving into GH99/Ti/TiAl joint were beta-Ti phase stabilizing elements, which promoted the formation of beta-Ti + alpha-Ti + alpha(2) phase. In addition, these alloying elements had positive effects on the ductility and high temperature properties of GH99/Ti/TiAl joint. (C) 2012 Elsevier Ltd. All rights reserved.
SN 0966-9795
PD MAR
PY 2013
VL 34
BP 69
EP 74
DI 10.1016/j.intermet.2012.11.008
UT WOS:000314325200012
ER

PT J
AU Rahman, A
   Chawla, V
   Jayaganthan, R
   Chandra, R
   Ambardar, R
AF Rahman, Atikur
   Chawla, Vipin
   Jayaganthan, R.
   Chandra, Ramesh
   Ambardar, R.
TI Degradation behaviour of sputtered Co-Al coatings on superalloy
SO MATERIALS CHEMISTRY AND PHYSICS
AB Degradation behaviour of sputtered Co-Al coatings on Superni-718 substrate has been investigated. Cyclic high temperature oxidation tests were conducted on uncoated and coated samples at peak temperatures of 900 degrees C for up to 100 thermal cycles between the peak and room temperatures. The results showed that a dense scale formed on the coated samples during thermal cycling at the peak temperature of 900 degrees C. The external scale exhibited good spallation resistance during cyclic oxidation testing at both temperatures. The improvement in oxide scale spallation resistance is believed to be related to the fine-grained structure of the coating. Nanostructured Co-Al coatings on Superni-718 substrate were deposited by DC/RF magnetron sputtering. FE-SEM/EDS, AFM, and XRD were used to characterize the morphology and formation of different phases in the coatings, respectively. The Co-Al coating on superalloy substrate showed better performance of cyclic high temperature oxidation resistance due to its possession of beta-CoAl phase as Al reservoir and the formation of Al2O3 and spinel phases such as CoCr2O4 and CoAl2O4 in scale. The oxidation results confirmed an improved oxidation resistance of the Co-Al coating on superalloy as compare to bare substrate in air at 900 degrees C temperature up to 100 cycles. (C) 2012 Elsevier B.V. All rights reserved.
RI CHANDRA, RAMESH/C-8027-2016; Chawla, Vipin/D-3471-2011; RENGASWAMY,
   JAYAGANTHAN/H-5961-2016
OI CHANDRA, RAMESH/0000-0002-8751-6274; RENGASWAMY,
   JAYAGANTHAN/0000-0002-3634-9306
SN 0254-0584
PD FEB 15
PY 2013
VL 138
IS 1
BP 49
EP 62
DI 10.1016/j.matchemphys.2012.11.004
UT WOS:000316241500007
ER

PT J
AU Cerri, E
   Maci, S
   Leo, P
   Zanon, G
   Petrachi, MR
AF Cerri, E.
   Maci, S.
   Leo, P.
   Zanon, G.
   Petrachi, M. R.
TI HIGH TEMPERATURE OXIDATION BEHAVIOUR OF CoCrTaAlY+10%Al2O3 COATINGS
   PRODUCED BY HVOF
SO METALLURGIA ITALIANA
AB High temperature oxidation causes degradation of materials in aircraft engines. Typical coatings like MCrAlY (where M is Co, Ni or Fe) are used to prevent or retard oxidation. High Velocity Oxygen Fuel (HVOF) is a thermal spray technique used in this field.
   This work aims to characterize a reinforced CoCrTaAlY (+10% Al2O3) coating that has been thermally sprayed on CMSX-4 superalloy discs by HVOF. The samples were exposed at 1100 degrees C for long times (100-500 h) in air to develop oxidation. Interdiffusion processes were activated at high temperatures and microhardness values decreased as a function of time and distance from the surface. After 500h oxidation, hardness values in the coating were comparable to that in the matrix, with a 25% reduction compared to the pre-oxidized condition. At the same time, a strong aluminum oxide developed on the surface to protect the coating; the oxide was 5 pm thick after 96 h and higher than 12 pm after 50Ch. microstructure characterization was performed by light microscopy and SEM.
RI Cerri, Emanuela/F-4389-2010; Leo, Paola/O-1823-2015
OI Cerri, Emanuela/0000-0003-3767-5928; Leo, Paola/0000-0002-9930-0040
SN 0026-0843
PD FEB
PY 2013
IS 2
BP 13
EP 20
UT WOS:000316928400002
ER

PT J
AU Haynes, JA
   Unocic, KA
   Pint, BA
AF Haynes, J. A.
   Unocic, K. A.
   Pint, B. A.
TI Effect of water vapor on the 1100 degrees C oxidation behavior of
   plasma-sprayed TBCs with HVOF NiCoCrAlX bond coatings
SO SURFACE & COATINGS TECHNOLOGY
CT 39th International Conference on Metallurgical Coatings and Thin Films
   (ICMTF)
CY APR 23-27, 2012
CL San Diego, CA
SP Amer Vacuum Soc (AVS), Adv Surface Engn Div (ASED)
AB With the goal of investigating the reported detrimental effect of water vapor on thermal barrier coating (TBC) performance, furnace cycle experiments were conducted in dry O-2 and air with 10 and 50% water vapor at 1100 degrees C. The TBC systems evaluated were air plasma-sprayed (APS), yttria-stabilized zirconia (YSZ) top coatings with high velocity oxy fuel (HVOF)-deposited NiCoCrAlY or NiCoCrAlYHfSi bond coating. Average TBC lifetime was reduced by 30% in air with 10% water vapor compared to cycling in dry O-2, using 1 h cycle durations. Superalloy substrates with Y and La additions also were investigated but showed no statistical change in the average TBC lifetime compared to the base CMSX4 superalloy. In all cases, the bond coating with Hf and Si additions increased YSZ lifetime by 20% or more. Experiments that increased water vapor to 50% showed no further decrease in TBC lifetime. Increasing the cycle frequency to 100 h resulted in a large increase in TBC lifetime, especially for the NiCoCrAlYHfSi bond coatings. Co-doping the NiCoCrAl bond coat with Y and Hf was beneficial to TBC lifetime, but did not mitigate the detrimental impact of water vapor. (C) 2012 Elsevier B.V. All rights reserved.
RI Pint, Bruce/A-8435-2008; Haynes, James Allen/AAE-9684-2019
OI Pint, Bruce/0000-0002-9165-3335; 
SN 0257-8972
PD JAN 25
PY 2013
VL 215
BP 39
EP 45
DI 10.1016/j.surfcoat.2012.07.099
UT WOS:000315659600007
ER

PT J
AU Rahman, A
   Jayaganthan, R
   Chandra, R
   Ambardar, R
AF Rahman, Atikur
   Jayaganthan, R.
   Chandra, Ramesh
   Ambardar, R.
TI High temperature degradation behavior of sputtered nanostructured Co-Al
   coatings on superalloy
SO APPLIED SURFACE SCIENCE
AB Microstructure and cyclic high temperature oxidation behavior of nanostructured Co-Al coatings on Superni-718 substrate have been investigated. Cyclic high temperature oxidation tests were conducted on uncoated and coated samples at peak temperatures of 800 degrees C and 900 degrees C for up to 100 thermal cycles between the peak and room temperatures. The results showed that bare substrate has higher oxidation resistance at 800 degrees C as compared to 900 degrees C and coated sample has slightly higher oxidation resistance at 900 degrees C. The external scale of both coated sample exhibited good spallation resistance during cyclic oxidation testing at both temperatures. The improvement in oxide scale spallation resistance is believed to be related to the fine-grained structure of the coating. Nanostructured Co-Al coatings on Superni-718 substrate were deposited by DC/ RF magnetron sputtering. FE-SEM/ EDS and XRD were used to characterize the morphology and formation of different phases in the coatings, respectively. The Co-Al coating on superalloy substrate showed better performance of cyclic high temperature oxidation resistance due to its possession of beta-CoAl phase as Al reservoir and the formation of Al2O3 and spinel phases such as CoCr2O4 and CoAl2O4 in the scale. The oxidation results confirmed an improved oxidation resistance of the Co-Al coating on superalloy as compared to bare substrate up to 100 cycles. (C) 2012 Elsevier B.V. All rights reserved.
RI CHANDRA, RAMESH/C-8027-2016; RENGASWAMY, JAYAGANTHAN/H-5961-2016
OI CHANDRA, RAMESH/0000-0002-8751-6274; RENGASWAMY,
   JAYAGANTHAN/0000-0002-3634-9306
SN 0169-4332
PD JAN 15
PY 2013
VL 265
BP 10
EP 23
DI 10.1016/j.apsusc.2012.10.002
UT WOS:000312958500003
ER

PT S
AU Gao, Y
   Fu, SH
   Cheng, T
   Huo, X
   Zhang, QC
AF Gao, Y.
   Fu, S. H.
   Cheng, T.
   Huo, X.
   Zhang, Q. C.
BE Quan, C
   Qian, K
   Asundi, A
TI 3D Digital Image Correlation Investigation of PLC effect in a new Ni-Co
   base superalloy
SO INTERNATIONAL CONFERENCE ON OPTICS IN PRECISION ENGINEERING AND
   NANOTECHNOLOGY (ICOPEN2013)
SE Proceedings of SPIE
CT 2nd Conference of the Optics-and-Photonics-Society-of-Singapore /
   International Conference on Optics in Precision Engineering and
   Nanotechnology (icOPEN)
CY APR 09-11, 2013
CL Singapore, SINGAPORE
SP Opt & Photon Soc Singapore, Nanyang Technol Univ (NTU), Ctr Opt & Laser Engn, A STAR Natl Metrol Ctr, Lee Fdn, SPIE, Int Commiss Opt
AB Repeated plastic instability accompanying serrated yielding in stress-strain curves and localization of deformation is observed during plastic deformation of many metallic alloys when tensile specimens are deformed under certain experimental conditions of temperature, strain rate, and pre-deformation. This phenomenon is referred to as the Portevin-Le Chatelier (PLC) effect. TMW alloy, a newly developed Ni-Co base superalloy for aircraft engine application, also exhibit PLC effect during tensile test at temperatures ranging from 300 degrees C to 600 degrees C, which are also the temperature range for engine working. In this paper, a 3D digital image correlation (3D DIC) measurement system was established to observe the localization of deformation (PLC band) in a tensile test performed on TMW alloy specimen at temperature of 400 degrees C. The 3D DIC system, with displacement measurement accuracy up to 0.01 pixels and strain measurement accuracy up to 100 mu epsilon, has a high performance in displacement field calculation with more than 10000 points every second on a 3.1G Hz CPU computer. The test result shows that, the PLC bands are inclined at an angle of about 60 to the tensile axis. Unlike tensile test performed on aluminums alloy, the widths of PLC bands of TMW alloy specimen, ranging from 4 mm to 4.5 mm, are much greater than the specimen thickness (0.25 mm).
RI Zhang, Q. C./F-2040-2010
OI Zhang, Qingchuan/0000-0001-8359-3363
SN 0277-786X
BN 978-0-8194-9567-9
PY 2013
VL 8769
AR UNSP 87691O
DI 10.1117/12.2019066
UT WOS:000323566900060
ER

PT S
AU Chen, XD
   Li, Q
   Xiao, CB
   Ren, WP
AF Chen, Xueda
   Li, Qing
   Xiao, Chengbo
   Ren, Weipeng
BE Han, YF
   Lin, JP
   Xiao, CB
   Zeng, XQ
TI Effect of Salt-coating Hot Corrosion on Stress-rupture Properties of a
   Corrosion Resistant Directionally Solidified Superalloy
SO HIGH PERFORMANCE STRUCTURE MATERIALS
SE Materials Science Forum
CT Chinese Materials Congress (CMC 2012)
CY JUL 13-18, 2012
CL Taiyuan, PEOPLES R CHINA
SP Chinese Mat Res Soc, Taiyuan Univ Sci & Technol, Minist Sci & Technol China, China Assoc Sci & Technol, Natl Nat Sci Fdn China (NSFC), Chinese Acad Sci (CAS), Chinese Acad Engn
AB The hot components of gas turbine are loaded by high stresses in presence of high-temperature oxidation and hot corrosion environment during service process. It is important to simulate the interaction of stress and hot corrosion on the components in real service situation. Effect of the ratios of salt mixtures of Na2SO4/NaCl and the coating amounts of salt mixtures on the microstructure and the high temperature stress-rupture properties of a corrosion resistant directionally solidified superalloy at 850 degrees C/500MT'a were investigated. The results demonstrated that the stress-rupture life decreased with the coated salt mixture ratio of Na2SO4/NaCl changing from 3:1 to 9:1. Stress-rupture lives of the alloy decreased from 63 h to 42 h, while the coated salt mixtures amount increased from 1 mg/cm(2) to 4 mg/cm(2), hereby the salt mixture contained 75% Na2SO4 and 25% NaCl. When the coating ratio of Na2SO4/NaCl was 9:1, the stratified corrosion products layers were composed of the (Ni, Co)O, Ni(Al, Cr)(2)O-4 layer, bright grey phase that be identified as CrWO4, and the underlying dispersed particle shape phase CrSx, the underlying layer forms the sulfides eutectic and leads to catastrophic destruction for the alloy, which decreased the stress-rupture lives dramatically.
SN 0255-5476
PY 2013
VL 747-748
BP 502
EP +
DI 10.4028/www.scientific.net/MSF.747-748.502
UT WOS:000319022400077
ER

PT S
AU Gao, ZJ
   Zhang, GQ
   Li, Z
   Yuan, H
   Xu, WY
   Zhang, Y
AF Gao, Zhengjiang
   Zhang, Guoqing
   Li, Zhou
   Yuan, Hua
   Xu, Wenyong
   Zhang, Yong
BE Han, YF
   Lin, JP
   Xiao, CB
   Zeng, XQ
TI Surface Segregation and Oxidation Behavior of Superalloy Powders
   Fabricated by Argon Atomization
SO HIGH PERFORMANCE STRUCTURE MATERIALS
SE Materials Science Forum
CT Chinese Materials Congress (CMC 2012)
CY JUL 13-18, 2012
CL Taiyuan, PEOPLES R CHINA
SP Chinese Mat Res Soc, Taiyuan Univ Sci & Technol, Minist Sci & Technol China, China Assoc Sci & Technol, Natl Nat Sci Fdn China, Chinese Acad Sci, Chinese Acad Engn
AB Particle surface component and valence state of nickel-based superalloy FGH96 powders fabricated by argon gas atomization have been measured by X-ray phoelectron spectrometer (XPS) to recognize the effect of powder size, surface segregation and heat treating on the oxidation behavior of powders. Type and phase structure of prior particle boundaries (PPBs) precipitated in HIPed superalloy have been studied also. The results showed that prior particle surface segregation and oxidation happened during the powder collection and storage with the C, O, Ti elements enrichment and Ti, Cr, Al, Zr elements oxidation in the surface respectively. During the heat treating of 1150 degrees C/2h, normal segregation element Ti and Zr enriched more apparently in the particle surface, on the contrary, negative segregation elements Ni, Al and Co diffused into the particle inner. Furthermore, the higher oxygen level on particle surface enhanced to form much more oxides such as ZrO2, TiO2 and Cr2O3. During HIP process of 1150 degrees C/2h/150MPa, the oxide ZrO2 as the nuclei accelerated the preferential precipitation of MC-type carbides which forms the continuous harmful PPBs. Definitely, PPB precipitation depended on the prior particle surface segregation and oxidation, surface elements Ti, Cr and Nb enrichment and oxidation reaction enhancement in high temperature such as 1150 degrees C. Small powders always had little segregation in the surface and thin oxidation layer, but had more oxygen content per weight for its higher specific surface. So using some powders with optimum particle size and lower oxygen content can help to reduce the PPB precipitation.
SN 0255-5476
PY 2013
VL 747-748
BP 518
EP 525
DI 10.4028/www.scientific.net/MSF.747-748.518
UT WOS:000319022400080
ER

PT J
AU Ueta, S
   Hida, M
   Kajihara, M
AF Ueta, Shigeki
   Hida, Masahiro
   Kajihara, Masanori
TI Influences of Co, Cu and V on Kinetics of Discontinuous Precipitation in
   the Ni-Cr System
SO ISIJ INTERNATIONAL
