Repository: MatInfoUB/NLP-Queries

File: Co_superalloys2.txt (part 16 of 21)
FN Clarivate Analytics Web of Science
AB Multilayered MCrAlY type coatings have the potential to be optimised to protect superalloy components against both corrosion and oxidation simultaneously. In this paper, a dual layered coating (NiCr(Co)AlY on top of a NiCoCrAlY coating) has been aged and the microstructural evolution has been observed and quantified using various electron microscopy based techniques. In addition, the microstructural evolution of the coating has been modelled using a diffusion based model capable of predicting the ageing of multilayer coatings. It is demonstrated that the model is reasonably accurate in predicting both the phase and chemical distributions through the coating system during ageing, and therefore has the potential to be used as a design tool for the improvement of future layered coating systems.
RI Karunaratne, Mudith/J-2280-2017; Thomson, Rachel C/B-4217-2011
OI Karunaratne, Mudith/0000-0003-4646-5316; Thomson, Rachel
   C/0000-0002-3681-0107
BN 978-0-470-94320-5
PY 2012
BP 795
EP 802
UT WOS:000324518300088
ER

PT J
AU Yamabe-Mitarai, Y
   Murakami, H
AF Yamabe-Mitarai, Yoko
   Murakami, Hideyuki
TI Mechanical properties at 2223 K and oxidation behavior of Ir alloys
SO INTERMETALLICS
AB Compressive strengths of twelve Ir-1at%X binary alloys were evaluated at 2223 K to understand the strengthening effects of alloying elements. The alloying elements were selected from group 4 to group 10 in the periodic table. The maximum strength of about 65 MPa was obtained in Ir-Hf and Ir-Zr alloys. The effect of adding multiple alloying elements on strength was also investigated. Isothermal oxidation behavior was investigated at 1373 K for Ir alloys including Nb and/or Hf. The weight of all the tested alloys decreased linearly during the oxidation test, indicating that Ir oxide evaporated during oxidation. (C) 2013 Elsevier Ltd. All rights reserved.
RI MURAKAMI, Hideyuki/H-2990-2011
OI MURAKAMI, Hideyuki/0000-0001-8220-5816
SN 0966-9795
EI 1879-0216
PD MAY
PY 2014
VL 48
SI SI
BP 86
EP 92
DI 10.1016/j.intermet.2013.09.014
UT WOS:000333489900012
ER

PT J
AU Vamsi, KV
   Karthikeyan, S
AF Vamsi, K. V.
   Karthikeyan, S.
TI Yield anomaly in L1(2) Co3AlxW1-x vis-a-vis Ni3Al
SO SCRIPTA MATERIALIA
AB First principles calculations were performed in Co3AlxW1-x to estimate fault energies, elastic constants and parameters determining the thermodynamic viability and kinetics of yield anomaly. These parameters predict the occurrence of yield anomaly, but only for a limited range of compositions. The driving force for cross-slip resulting in sessile dislocation configurations and cube slip is lower in Co3AlxW1-x than Ni3Al due to the less-pronounced anisotropy between antiphase boundary energies on the cube and octahedral planes. Yield anomaly is expected at higher temperatures in Co3AlxW1-x because of the higher activation energy resulting from the higher shear modulus. (C) 2016 Acta Materialia Inc. Published by Elsevier Ltd. All rights reserved.
RI Koruprolu, Venkata Vamsi/O-8767-2017
OI Koruprolu, Venkata Vamsi/0000-0001-5632-6577
SN 1359-6462
PD MAR 15
PY 2017
VL 130
BP 269
EP 273
DI 10.1016/j.scriptamat.2016.11.039
UT WOS:000394194200059
ER

PT J
AU Murr, LE
AF Murr, L. E.
TI Metallurgy of additive manufacturing: Examples from electron beam
   melting
SO ADDITIVE MANUFACTURING
AB The metallurgy of selected metal and alloy components fabricated by additive metallurgy using electron beam melting (EBM) is presented for a range of examples including Ti-6Al-4V, Co-Cr-Mo super alloy, Ni-base super alloy systems (Inconel 625, 718 and Rene 142), Nb and Fe. Precursor and pre-alloyed powders are preheated and selectively melted using a range of EBM process parameters including beam scan strategies, beam current variations, and cooling rate features. Microstructures and residual mechanical properties are discussed for selected systems in contrast to more conventional wrought and cast products. Novel features of EBM fabrication include columnar microstructural architectures which result by layer-by-layer melt-solidification phenomena. (C) 2015 The Author. Published by Elsevier B.V.
OI Murr, Lawrence/0000-0001-5942-8376
SN 2214-8604
EI 2214-7810
PD JAN
PY 2015
VL 5
BP 40
EP 53
DI 10.1016/j.addma.2014.12.002
UT WOS:000435752600005
ER

PT J
AU Wen, C
   Zhang, Y
   Wang, CX
   Xue, DZ
   Bai, Y
   Antonov, S
   Dai, LH
   Lookman, T
   Su, YJ
AF Wen, Cheng
   Zhang, Yan
   Wang, Changxin
   Xue, Dezhen
   Bai, Yang
   Antonov, Stoichko
   Dai, Lanhong
   Lookman, Turab
   Su, Yanjing
TI Machine learning assisted design of high entropy alloys with desired
   property
SO ACTA MATERIALIA
AB We formulate a materials design strategy combining a machine learning (ML) surrogate model with experimental design algorithms to search for high entropy alloys (HEAs) with large hardness in a model Al-Co-Cr-Cu-Fe-Ni system. We fabricated several alloys with hardness 10% higher than the best value in the original training dataset via only seven experiments. We find that a strategy using both the compositions and descriptors based on a knowledge of the properties of HEAs, outperforms that merely based on the compositions alone. This strategy offers a recipe to rapidly optimize multi-component systems, such as bulk metallic glasses and superalloys, towards desired properties. (C) 2019 Acta Materialia Inc. Published by Elsevier Ltd. All rights reserved.
RI Yang, Bai/B-9012-2009; Xue, Dezhen/A-6062-2010
OI Yang, Bai/0000-0002-6917-256X; /0000-0001-8886-2040; Xue,
   Dezhen/0000-0001-6132-1236
SN 1359-6454
EI 1873-2453
PD MAY 15
PY 2019
VL 170
BP 109
EP 117
DI 10.1016/j.actamat.2019.03.010
UT WOS:000466252400010
ER

PT J
AU Weng, WP
   Wu, HW
   Chai, YH
   Chuang, TH
AF Weng, WP
   Wu, HW
   Chai, YH
   Chuang, TH
TI Interfacial characteristics for active brazing of alumina to superalloys
SO JOURNAL OF ADVANCED MATERIALS
AB The brazing of alumina to Ni-base superalloy (Inconel 600) and Co-base superalloy (UMCo-50) has been studied. The Ag-Cu-Ti active filler metals with Ti-contents of 2 wt% and 8% wt% were employed in this study. However, experiments showed that the Ag-Cu-2 wt% Ti resulted in poor bonding, which was not suitable for the brazing. With an increase of the Ti-content to 8 wt%, whey could be bonded. However, the bonding strengths were still too low. The four-point bending strengths in this case were only 43-54 MPa. An improvement of the bending strength was achieved by inserting a Kovar interlayer. In this case, the bending strength was dramatically increased to 240 MPa and 226 MPa for alumina/UMCo-50 joint and alumina/Inconel 600 joint, respectively.
SN 1070-9789
PD JAN
PY 1997
VL 28
IS 2
BP 35
EP 40
UT WOS:A1997WR46400005
ER

PT J
AU Condruz, MR
   Matache, G
   Paraschiv, A
   Puscasu, C
AF Condruz, Mihaela Raluca
   Matache, Gheorghe
   Paraschiv, Alexandru
   Puscasu, Cristian
TI Homogenization heat treatment and segregation analysis of equiaxed
   CMSX-4 superalloy for gas turbine components
SO JOURNAL OF THERMAL ANALYSIS AND CALORIMETRY
AB Homogenization heat treatment and segregation analysis of equiaxed CMSX-4 nickel-based superalloy were investigated. The researches were focused on studying the influence of a multi-cycle heat treatment on the evolution of CMSX-4 superalloy in terms of microstructure and porosity. The heat treatment temperature was selected based on the chemical composition of superalloy and thermodynamic calculations of solidification path and phase formation using a thermodynamic software. Elemental partition coefficients were calculated using the local chemical compositions in different areas of the samples, before and after each heat treatment cycle. It was observed that Al, Ti and Ta segregate in the interdendritic regions and eutectic gamma-gamma' pools, while W, Re and Co segregate mainly in the dendrite cores and the dendrite arms. The compositional analysis shows an increase in the structure homogeneity after the heat treatment, but a certain compositional gradient between the dendrite cores and the interdendritic regions is still observed. The qualitative analysis based on the backscattered electron images sustains the results obtained from the compositional analysis regarding the homogenization of the alloy. A descending evolution of the cuboidal gamma' phase was observed until 6 h of holding, but after 9 h of holding at 1573 K the size of cuboidal gamma' phase starts to grow especially in the interdendritic regions. After long temperature holding time, a notable increase in porosity level was observed due to the partition coefficients of the alloying elements and dissolution of the residual phases (eutectic gamma-gamma' pools, coarse gamma').
SN 1388-6150
EI 1588-2926
PD OCT
PY 2018
VL 134
IS 1
BP 443
EP 453
DI 10.1007/s10973-018-7085-2
UT WOS:000444736600045
ER

PT J
AU Lee, S
   Kim, MJ
   Lee, J
   Park, J
   Kang, SH
   Lee, SJ
   Yun, Y
AF Lee, Sungkyu
   Kim, Min Jung
   Lee, Jieun
   Park, Joohyun
   Kang, Suk-Hwan
   Lee, Seung-Jong
   Yun, Yongseung
TI Corrosion behavior of welded Ni-Co-Cr-Si alloys during exposure in
   integrated coal gasification combined cycle syngas plants
SO MATERIALS TESTING
AB The corrosion behavior of commercially available and welded Haynes (R) 160 (R) Ni-Co-Cr-Si alloy samples was investigated by exposure to coal-gasifying integrated coal gasification combined cycle pilot plant facilities under typical conditions as 2.005 MPa and 160 to 300 degrees C. The morphological and microstructural analyses of the exposed samples were conducted using scanning electron microscopy and energy dispersive X-ray spectroscopy analysis on the external surface of the recovered corrosion test samples to obtain information of the corrosion scale. These analyses based on the pre- and post-exposure corrosion test samples combined with thermodynamic Ellingham-Pourbaix stability diagrams provided preliminary insight into the mechanism of the observed corrosion behavior prevailing in the piping materials that connected the particulate removal unit and the water scrubber of the integrated coal gasification combined cycle pilot plant. Uniform material wastage was observed after 46 hours of operation, and a preliminary corrosion mechanism was suggested: the observed material waste and corrosion behavior of the Haynes (R) 160 (R) Ni-Co-Cr-Si alloy samples cut off from the coal syngas integrated coal gasification combined cycle plant were explained by the formation of discontinuous (complex) oxide phases and subsequent chlorine-induced active oxidation under the predominantly reducing environment encountered. This contribution supplements the already published studies of Haynes (R) 556 (R) Fe-Ni-Cr-Co alloys and Haynes (R) 230 (R) nickel-based superalloys and completes the comprehensive series of such coal-gasifying integrated coal gasification combined cycle pilot plant exposure tests using the facilities affiliated with the Institute for Advanced Engineering.
SN 0025-5300
PD JAN
PY 2017
VL 59
IS 1
BP 16
EP 21
DI 10.3139/120.110956
UT WOS:000394093800003
ER

PT B
AU Zacherl, CL
   Shang, SL
   Kim, DE
   Wang, Y
   Liu, ZK
AF Zacherl, C. L.
   Shang, S. L.
   Kim, D. E.
   Wang, Y.
   Liu, Z. K.
BE Huron, ES
   Reed, RC
   Hardy, MC
   Mills, MJ
   Montero, RE
   Portella, PD
   Telesman, J
TI EFFECTS OF ALLOYING ELEMENTS ON ELASTIC, STACKING FAULT, AND DIFFUSION
   PROPERTIES OF FCC NI FROM FIRST-PRINCIPLES: IMPLICATIONS FOR TAILORING
   THE CREEP RATE OF NI-BASE SUPERALLOYS
SO SUPERALLOYS 2012
CT 12th International Symposium on Superalloys
CY SEP 09-13, 2012
CL Seven Springs, PA
SP TMS
AB To understand the effects of alloying elements on the creep rate of Ni-base superalloys, factors entering into a secondary creep rate are calculated via first-principles calculations based on density functional theory for 26 Ni31X systems where X = Al, Co, Cr, Cu, Fe, Hf, Ir, Mn, Mo, Nb, Os, Pd, Pt, Re, Rh, Ru, Sc, Si, Ta, Tc, Ti, V, W, Y, Zr, and Zn. They are volume, elastic properties, stacking fault energy, and diffusivity. It is found that shear modulus, Young's modulus, and roughly stacking fault energy show inverse correlation to the atomic volume of the system. In addition, the closer the alloying elements to Ni, with respect to atomic volume and atomic number, the larger the predicted shear modulus, Young's modulus, and stacking fault energy. Diffusivity calculations show that mid-row 5d transition metal elements, particularly Re, Os, and Ir, have the highest activation barrier for diffusion, while far-right or far-left row placement elements such as Y, Zn, and Hf, have the lowest activation energy barriers for diffusion. A creep rate ratio of (epsilon) over dot(Ni31)x/(epsilon) over dot(Ni) is calculated and the effect of the alloying elements shows 13 systems have a decreased creep rate relative to Ni, while 13 systems have an increased creep rate relative to Ni.
RI Liu, Zi-Kui/A-8196-2009; Wang, Yi/D-1032-2013; Shang,
   Shun-Li/A-6564-2009; Hargather, Chelsey Z./P-9417-2019; Liu,
   Zi-Kui/A-8626-2012
OI Liu, Zi-Kui/0000-0003-3346-3696; Shang, Shun-Li/0000-0002-6524-8897;
   Hargather, Chelsey Z./0000-0002-1446-9112; 
BN 978-0-470-94320-5
PY 2012
BP 455
EP 461
UT WOS:000324518300050
ER

PT J
AU Xiang, ZD
   Rose, SR
   Burnell-Gray, JS
   Datta, PK
AF Xiang, ZD
   Rose, SR
   Burnell-Gray, JS
   Datta, PK
TI Co-deposition of aluminide and silicide coatings on gamma-TiAl by pack
   cementation process
SO JOURNAL OF MATERIALS SCIENCE
AB Thermochemical analyses were carried out for a series of pack powder mixtures for deposition of aluminide and for co-deposition of aluminide and silicide coatings on gamma-TiAl by the pack cementation process. Based on the results obtained, experimental studies were undertaken to identify optimum pack powder mixtures for depositing adherent and coherent aluminide and silicide coatings. Pack powder mixtures activated by 2 wt% AlCl3 was used to aluminise gamma-TiAl at 1000degreesC. With proper control of pack compositions and coating conditions, an aluminide coating of TiAl3 with a coherent structure free from microcracking was deposited on the substrate surface via inward diffusion of aluminium. The results of thermochemical calculations indicated that co-deposition of Al and Si is possible with CrCl3.6H(2)O and AlCl3 activated pack powders containing elemental Al and Si as depositing sources. Experimental results obtained at 1100degreesC revealed that CrCl3.6H(2)O is not suitable for use as an activator for co-depositing aluminide and silicide coatings on gamma-TiAl. It caused a significant degree of degradation instead of coating deposition to the substrate. However, adherent coatings with excellent structural integrity consisting of an outer TiSi4 layer and an inner TiAl3 layer were successfully co-deposited at 1100degreesC and 1000degreesC using pack powder mixtures activated by AlCl3. It is suggested that such coatings were formed via a sequential deposition mechanism through inward diffusion of aluminium and silicon. Discussion is presented on the issues that need to be considered to ensure the deposition of aluminide and silicide coatings with coherent structure free from microcracking on gamma-TiAl by the pack cementation process. (C) 2003 Kluwer Academic Publishers.
SN 0022-2461
PD JAN 1
PY 2003
VL 38
IS 1
BP 19
EP 28
DI 10.1023/A:1021149413017
UT WOS:000179246400004
ER

PT J
AU Tabakoff, W
   Shanov, V
AF Tabakoff, W
   Shanov, V
TI Erosion rate testing at high temperature for turbomachinery use
SO SURFACE & COATINGS TECHNOLOGY
CT 22nd International Conference on Metallurgical Coatings and Thin Films
   (ICMCTF 1995)
CY APR 24-29, 1995
CL SAN DIEGO, CA
SP Amer Vacuum Soc, Vacuum Met & Thin Films Div
AB A high temperature erosion test facility was designed by Tabakoff and Wakeman (Test facility for material erosion at high temperature, ASTM Special Publication 664 (1979) 123-135) to provide erosion data in the range of operating temperatures experienced in compressors and turbines. In addition to the high temperatures, the facility properly simulates all the erosion parameters which were determined to be important from the aerodynamics point of view. These parameters include particle velocity, angle of impact, particle size, particle concentration and sample size. For a better understanding of the use of this tunnel and to obtain good results, definitions of the parameters used in the wind tunnel testings and test procedures are presented: for example, an experimental study which was conducted to investigate the erosion behavior of titanium carbide coating exposed to fly ash and chromite particles. The chemical vapor deposition technique (CVD) was used to apply a ceramic coating on nickel and cobalt based superalloys (M246 and X40). The test specimens were exposed to particle laden flow at velocities of 305 and 366 m s(-1) and temperatures of 550 degrees C and 815 degrees C.
SN 0257-8972
PD NOV
PY 1995
VL 76
IS 1-3
BP 75
EP 80
UT WOS:A1995TM17900013
ER

PT J
AU Lu, BK
   Wang, CY
   Du, ZH
AF Lu, Baokun
   Wang, Chong-Yu
   Du, Zhihui
TI Site preferences of alloying transition metal elements in Ni-based
   superalloy: A first-principles study
SO CHINESE PHYSICS B
AB Atomistic characterization of chemical element distribution is crucial to understanding the role of alloying elements for strengthening mechanism of superalloy. In the present work, the site preferences of two alloying elements X-Y in gamma-Ni of Ni-based superalloy are systematically studied using first-principles calculations with and without spin-polarization. The doping elements X and Y are chosen from the 27 kinds of 3d, 4d, 5d group transition metals (Sc, Ti, V, Cr, Mn, Fe, Co, Cu, Zn, Y, Zr, Nb, Mo, Tc, Ru, Rh, Pd, Ag, Cd, Hf, Ta, W, Re, Os, Ir, Pt, Au) and Al. We find that the spin-polarized calculations for Re-Re, Re-Ru, Re-Cr, Ru-Cr show a strong chemical binding affinity between the solute elements and are more consistent with the experimental results. The binding energies of pairs between the 28 elements have an obvious periodicity and are closely related the electronic configuration of the elements. When the d-electrons of the element are close to the half full-shell state, two alloying elements possess attractive binding energies, reflecting the effect of the Hund's rule. The combinations of early transition metals (Sc, Ti, V, Y, Zr, Nb, Hf, Ta) have a repulsive interaction in gamma-Ni. These results offer insights into the role of alloying elements for strengthening mechanism of superalloy.
OI Du, Zhihui/0000-0002-8435-1611
SN 1674-1056
EI 1741-4199
PD SEP
PY 2018
VL 27
IS 9
AR 097102
DI 10.1088/1674-1056/27/9/097102
UT WOS:000445022300002
ER

PT J
AU Wang, C
   Dunand, DC
AF Wang, Cong
   Dunand, David C.
TI Microstructure Evolution During Al, Ti, and Mo Surface Deposition and
   Volume Diffusion in Ni-20Cr Wires and Woven Structures
SO METALLURGICAL AND MATERIALS TRANSACTIONS A-PHYSICAL METALLURGY AND
   MATERIALS SCIENCE
AB Ni-20 wt pct Cr wires, as individual wires or within 3D woven structures, are alloyed with Mo, Al, and Ti by gas-phase surface deposition and volume interdiffusion. Mo deposition creates Mo-rich coating and Kirkendall pores. Al + Ti co-deposition creates uniform triple-layered coating. The resulting homogenized and aged Ni-(17.4-19.6) Cr-(1.6-1.8) Al-(2.5-3.6) Ti-(1.5-4.5) Mo(wt pct) wires exhibit gamma + gamma' superalloy microstructure. This demonstrates the feasibility of fabricating 3D woven Ni-base structures via gas-phase alloying and heat treatments, into multi-element superalloys with solid-state bonding at wire contacts. (C) The Minerals, Metals & Materials Society and ASM International 2015
RI Dunand, David C/B-7515-2009
OI Dunand, David/0000-0001-5476-7379
SN 1073-5623
EI 1543-1940
PD MAY
PY 2015
VL 46A
IS 5
BP 2249
EP 2254
DI 10.1007/s11661-015-2794-7
UT WOS:000351527200038
ER

PT J
AU Babu, SS
   David, SA
   Miller, MK
AF Babu, SS
   David, SA
   Miller, MK
TI Microstructural development in PWA-1480 electron beam welds - An atom
   probe field ion microscopy study
SO APPLIED SURFACE SCIENCE
CT 42nd International Field Emission Symposium
CY AUG 07-11, 1995
CL MADISON, WI
AB The microstructural development in PWA-1480 superalloy electron beam welds (Ni-11.0at%Al-11.5%Cr-1.9%Ti-5.1%Co-4.0%Ta-1.3%W) was characterized. Optical microscopy revealed a branched dendritic structure in the weld metal. Transmission electron microscopy of these welds, in the as-welded condition, showed fine cuboidal (0.05-0.5 mu m) L1(2)-ordered gamma' precipitates within the gamma grains. The average volume percentage of the gamma' precipitates was found to be similar to 75%. Atom probe analyses revealed that the composition of the gamma matrix was Ni-4.6at%Al-25.5%Cr-0.4%Ti-9.4%Co-0.8%Ta-2.9%W and that of the gamma' precipitates was Ni-18.2at%Al-2.6%Cr-2.4%Ti-2.8%Co-7.1%Ta-1.5%W. These compositions were compared with the previous APFIM analyses of commercial PWA-1480 single crystals that had received conventional heat treatments. Small differences were found in the chromium and aluminum levels and these may be due to the nonequilibrium nature of phase transformations that occur during weld cooling. No solute segregation was detected at the gamma-gamma' interface. The APFIM results were also compared with the thermodynamic calculations of alloying element partitioning between the gamma and gamma' phases using the ThermoCalc(TM) program.
RI Babu, Sudarsanam S/D-1694-2010
OI Babu, Sudarsanam S/0000-0002-3531-2579
SN 0169-4332
PD MAR
PY 1996
VL 94-5
BP 280
EP 287
DI 10.1016/0169-4332(95)00387-8
UT WOS:A1996UT16900042
ER

PT J
AU Wu, RH
   Zaiser, M
AF Wu, Ronghai
   Zaiser, Michael
TI Cyclic-loading microstructure-property relations from a mesoscale
   perspective: An example of single crystal Nickel-based superalloys
SO JOURNAL OF ALLOYS AND COMPOUNDS
AB Past models of stress-strain response under cyclic loading mainly rely on macroscopic equations which consider microstructure evolution indirectly or simply discard microstructure information. Modern materials science, on the other hand, seeks quantitative descriptions for the relations between microstructure and loading response. In the present work, we show a promising mesoscale phase-field framework which can describe co-evolution of phase/grain and defect microstructures, reveal microstructure mechanisms and simultaneously predict deformation properties as a natural outcome of microstrucuture interactions. The energy functionals for phase/grain and defect microstructures are constructed, followed by functional variation which leads to governing equations. Applying the developed framework to high temperature cyclic loading of single crystal Nickel-based superalloys, the simulated results show that cyclic loading-microstructure-property relations can be principally revealed. In the short term perspective (in one cycle), dislocations move back and forth, leading to cyclic loops consistent with characteristics observed in experiments. The plastic strains are one order of magnitude smaller than total strains, which explains why the cyclic loops are very "thin". In the long term perspective, all gamma/gamma' microstructures exhibit directional coarsening similar to creep under zero cyclic loading ratio, with the extent of rafting slightly dependents on cyclic waveform, period, etc. The plastic strains are sensitive to cyclic loading conditions both in terms of curve shape and in terms of magnitude. (C) 2018 Elsevier B.V. All rights reserved.
OI Zaiser, Michael/0000-0001-7695-0350
SN 0925-8388
EI 1873-4669
PD JAN 5
PY 2019
VL 770
BP 964
EP 971
DI 10.1016/j.jallcom.2018.08.168
UT WOS:000449486300116
ER

PT J
AU Wang, B
   Huang, RF
   Song, GH
   Gong, J
   Sun, C
   Wen, LS
   Han, YF
AF Wang, B
   Huang, RF
   Song, GH
   Gong, J
   Sun, C
   Wen, LS
   Han, YF
TI Interdiffusion behavior of Ni-Cr-Al-Y coatings deposited by arc-ion
   plating
SO OXIDATION OF METALS
AB Ni-Cr-Al-P coatings were deposited on the Ni3Al-base superalloys IC-6 and K17 by are-ion plating. The results indicated that a small amount of substrate atoms, such as Co, Ti, Mo, etc., existed in the Ni-Cr-Al-Y coatings near the substrates, probably due to "sputter" and "antisputter." For the alloy K17, the impeding effect of Al was not obvious, because the temperatures of the substrate and the coating were high (420-480 degreesC) during the deposition process and interdiffusion was accelerated. However, for alloy IC-6 which contains Al, as well as a high concentration of Mo, the diffusion of Cr was impeded. Vacuum heat treatment at 1050 degreesC drastically increased diffusivities and the presence of Al and Mo was not enough to prevent some Cr diffusion. Thus, the coating became mor e uniform and close to the desired composition.
SN 0030-770X
EI 1573-4889
PD AUG
PY 2001
VL 56
IS 1-2
BP 1
EP 13
DI 10.1023/A:1010302001326
UT WOS:000169423500001
ER

PT J
AU Xue, F
   Zhou, HJ
   Feng, Q
AF Xue, F.
   Zhou, H. J.
   Feng, Q.
TI Improved High-Temperature Microstructural Stability and Creep Property
   of Novel Co-Base Single-Crystal Alloys Containing Ta and Ti
SO JOM
AB The influence of Ta and Ti additions on microstructural stability and creep behavior in novel Co-Al-W base single-crystal alloys has been investigated. Compared to the ternary alloy, the gamma' solvus temperature and gamma' volume fraction were raised by individual additions of Ta and Ti, and increased further in the quinary alloy containing both alloying additions. In contrast to ternary and quaternary alloys, an improved microstructural stability with the stable gamma-gamma' two-phase microstructure and more than 60% gamma' volume fraction existed in the quinary alloy after prolonged aging treatment at 1050 degrees C for 1000 h. The creep behavior at 900 degrees C revealed lower creep rates and longer rupture lives in the quaternary alloys compared to the ternary alloy, whereas the quinary alloy exhibited even better creep resistance. When the creep temperature was elevated to about 1000 degrees C, the creep resistance of the quinary alloy exceeded the previously reported Co-Al-W-base alloys and first-generation Ni-base single-crystal superalloys. The improved creep resistance at approximately 1000 degrees C was considered to be associated with high gamma' volume fraction, gamma' directional coarsening, and dislocation substructure, which included gamma-gamma' interfacial dislocation networks and the sheared gamma' precipitates containing stacking faults and anti-phase boundaries.
SN 1047-4838
EI 1543-1851
PD DEC
PY 2014
VL 66
IS 12
BP 2486
EP 2494
DI 10.1007/s11837-014-1181-y
UT WOS:000345397200015
ER

PT J
AU Raju, SV
   Hrubiak, R
   Drozd, V
   Saxena, S
AF Raju, Selva Vennila
   Hrubiak, Rostislav
   Drozd, Vadym
   Saxena, Surendra
TI Laser-assisted processing of Ni-Al-Co-Ti under high pressure
SO MATERIALS AND MANUFACTURING PROCESSES
AB Laser-assisted processing and in-situ characterization of a Ni-0.7-Al-0.1235-Co-0.15-Ti-0.0265 alloy were carried out under a range of simultaneous hydrostatic high pressures of similar to 30GPa and high temperature conditions similar to 2000 degrees C using a laser-assisted heating in diamond anvil cell with synchrotron X-ray micro-diffraction. The characterization of the microstructure and X-ray diffraction analysis at ambient conditions confirmed the formation of the cuboids of ordered phase in the disordered matrix. The isothermal bulk modulus (B-0) and its first-order derivative (B-0') of the alloy were determined to be B-0 = 123 +/- 9 GPa and B-0' = 5.7 +/- 2.8. The in-situ characterization of the alloy at high temperatures under high pressures revealed that the phase transforms into the tetragonaly distorted D0(22)-type structure. This transformation is similar to the transformation that occurs in the ordered Ni3Al, responsible for the improved strength at high temperatures. High pressure was found to increase the onset temperature of the structural distortion. The pressure-temperature phase diagram of the Ni-0.7-Al-0.1235-Co-0.15-Ti-0.0265 up to similar to 30GPa and similar to 2000 degrees C was determined and is reported here.
RI Drozd, Vadym/B-2518-2009; Hrubiak, Rostislav/A-7558-2016
OI Drozd, Vadym/0000-0001-9421-5712; Hrubiak, Rostislav/0000-0002-1489-2156
SN 1042-6914
EI 1532-2475
PY 2017
VL 32
IS 14
BP 1606
EP 1611
DI 10.1080/10426914.2016.1269913
UT WOS:000410863700006
ER

PT J
AU Smialek, JL
   Garg, A
AF Smialek, James L.
   Garg, Anita
TI Interfacial reactions of a MAX phase/superalloy hybrid
SO SURFACE AND INTERFACE ANALYSIS
AB Oxidation resistant, strain tolerant MAX phase coatings are of general interest for high temperature applications. Accordingly, Cr2AlC MAX phase coupons were vacuum diffusion bonded to an advanced turbine disk alloy at 1100 degrees C for compatibility studies. The interface revealed an inner diffusion zone consisting of similar to 10 mu m of -Ni(Co)Al, decorated with various (Ni,Co)(3)Al, Ta(Ti,Nb)C, and W(Cr,Mo)(3)B-2 precipitates. On the Cr2AlC side, an additional similar to 40-mu m Al-depletion zone of Cr7C3 formed an interconnected network with the -Ni(Co)Al. On the superalloy side, enhanced carbide precipitation developed over a depth of similar to 80 mu m. Subsequent annealing for 100h and 1000h at 800 degrees C coarsened some features, enhanced TCP precipitation in the superalloy, but only enlarged the diffusion layers by similar to 5 mu m at most. Because of Al depletion from the MAX phase and corresponding Al enrichment of the alloy, the reaction zone displayed similarities to an oxidized Cr2AlC surface and an aluminized superalloy, respectively. Published 2015. This article is a U.S. Government work and is in the public domain in the USA.
RI Smialek, James L./AAD-7588-2019
OI Smialek, James L./0000-0003-4310-5569
SN 0142-2421
EI 1096-9918
PD AUG
PY 2015
VL 47
IS 8
BP 844
EP 853
DI 10.1002/sia.5784
UT WOS:000357969900007
ER

PT J
AU Lass, EA
   Sauza, DJ
   Dunand, DC
   Seidman, DN
AF Lass, Eric A.
   Sauza, Daniel J.
   Dunand, David C.
   Seidman, David N.
TI Multicomponent gamma'-strengthened Co-based superalloys with increased
   solvus temperatures and reduced mass densities
SO ACTA MATERIALIA
AB Several Co-Al-(W)-based gamma-(FCC)/gamma'-(L1(2)) alloys are investigated to combine recent results indicating significant increases in the gamma'-solvus temperature with additions of Ni, Ta, and Ti, and reduced mass density with the substitution of Mo and Nb for W. A maximum solvus temperature of 1167 +/- 6 degrees C is achieved for an alloy with the composition Co-30Ni-7Al-4Ti-7W-1Ta (mole fraction x 100); while the composition Co-30Ni-7Al-4Ti-3Mo-2W-1Nb-1Ta (L19) exhibits a promising combination of high gamma' volume fraction and solvus temperature, low mass density, and excellent two-phase gamma-gamma'microstructural stability. Atom probe tomographic measurement of L19 aged for 4 hat 900 degrees C indicates that Ni, Al, Ti, W, Nb, and Ta partition preferentially to the gamma'-precipitates while Co partitions strongly to the gamma-matrix. Molybdenum segregates at the gamma/gamma' interface, resulting in a reduction in the interfacial free energy of 1.63 +/- 0.85 mJ m(-2). Decreasing the mole fraction of Ni from 30% to 10% decreases the partitioning of Al and Ti to the gamma'-phase and increases partitioning of Co, Mo, W, Nb, and Ta to the gamma'-phase. From an analysis of coarsening kinetics (Ostwald ripening) at 900 C in Co-xNi-7Al-4Ti-3Mo-2W-1Nb-1Ta (x = 10 and 30) interfacial free energies of 35.0 +/- 18.6 mJ m(-2) and 29.2 +/- 15.5 mJ m(-2) are calculated for mole fractions of Ni of 10% and 30%, respectively. This decrease in interfacial free energy with increasing Ni-concentration is attributed partially to both Mo-segregation at the gamma-gamma' interface and a decrease in the lattice parameter misfit between the gamma'-precipitate and gamma-matrix, and concomitantly the misfit strain energy. (C) 2018 Acta Materialia Inc. Published by Elsevier Ltd. All rights reserved.
RI Dunand, David C/B-7515-2009; Lass, Eric/AAE-9593-2019; Seidman,
   David/B-6697-2009
OI Lass, Eric/0000-0003-1428-3585; 
SN 1359-6454
EI 1873-2453
PD APR 1
PY 2018
VL 147
BP 284
EP 295
DI 10.1016/j.actamat.2018.01.034
UT WOS:000428098400028
ER

PT B
AU Salam, S
   Zhang, YD
   Wang, HF
   Zhang, C
   Yang, ZG
AF Salam, S.
   Zhang, Y. -D.
   Wang, H. -F.
   Zhang, C.
   Yang, Z. -G.
GP TMS
TI THERMODYNAMIC AND KINETIC MODELLING OF A BOND COAT ALLOY: OXIDATION
   INDUCED DEPLETION AND ITS EFFECT ON MICROSTRUCTURE AND MATERIAL BEHAVIOR
SO TMS 2014 SUPPLEMENTAL PROCEEDINGS
CT 143rd TMS Annual Meeting & Exhibition
CY FEB 16-20, 2014
CL San Diego, CA
AB In this paper oxidation induced microstructural changes of a Co based bond coat alloy are discussed. Microstructure of Co32Ni21Cr(4-12)Al3ReY was studied at 1000 degrees C and modelled using thermo-calc. The effect of varying aluminum content on precipitating phases was quantified and experimental results were compared with modelled microstructure to access modelling capabilities of thermo-calc. Dictra was used to predict microstructural changes due to Al depletion and the influence of alloy's microstructure on material's properties was also considered. Microstructural changes across oxidized alloy were related to spatially varying alloy's hardness. Experimental findings proved thermodynamic modelling and kinetic simulations produced excellent qualitative and quantitative phase information to represent the system under oxidation at high temperature.
OI Salam, Shahzad/0000-0002-6710-2947
BN 978-1-118-88985-5; 978-1-118-88972-5
PY 2014
BP 479
EP 486
UT WOS:000354941300058
ER

PT J
AU Zhang, K
AF Zhang, K
TI Effects of test conditions on the tribological behaviour of a journal
   bearing in molten zinc
SO WEAR
AB Wear of journal bearings, consisting of cobalt-based Tribaloy T-800 bushings and carbide-coated 316L stainless steel (316L SS) sleeves, was evaluated in a molten zinc-aluminum alloy at different speeds and loads. It was found that these bearings experienced much less wear in comparison with the commonly used Stellite 6 bearings under similar conditions. There appeared to be a threshold load level of about 6.7 kN, below which both the friction and wear of the bearings were low. With the load maintained at a constant level, an increase in the test speed resulted in lower friction and lesser wear. The worn surfaces of both bushings and sleeves were relatively smooth without the appearance of wear grooves. Thorough analyses of the tested samples revealed that both materials have a lesser tendency to react with molten zinc. The binder phases of the carbide coating, however, did react with the test bath. Cracking of the test materials near the contact surfaces indicated that surface fatigue wear was the major wear mechanism affecting the journal bearing sliding in molten zinc. (c) 2005 Elsevier B.V. All rights reserved.
SN 0043-1648
PD JUL-AUG
PY 2005
VL 259
SI SI
BP 1248
EP 1253
DI 10.1016/j.wear.2005.01.003
PN 2
UT WOS:000230370300057
ER

PT J
AU Onaka, S
   Kobayashi, N
   Fujii, T
   Kato, M
AF Onaka, S
   Kobayashi, N
   Fujii, T
   Kato, M
TI Energy analysis with a superspherical shape approximation on the
   spherical to cubical shape transitions of coherent precipitates in cubic
   materials
SO MATERIALS SCIENCE AND ENGINEERING A-STRUCTURAL MATERIALS PROPERTIES
   MICROSTRUCTURE AND PROCESSING
AB Energy consideration is made to discuss the spherical to cubical shape transitions of coherent precipitates in cubic materials. A superspherical shape approximation is adopted to describe intermediate shapes of the precipitates between a sphere and a cube. The elastic strain energy due to the misfit precipitates is evaluated by solving three-dimensional inclusion problems of cubic materials for superspherical inclusions with uniform eigenstrains. One of the advantages of the present analysis is that the shape transitions of the precipitates from spherical to cubical can be discussed with simple analysis using a parameter describing the cubic character of precipitates. The present theoretical results well explain the previous experimental results on the shape transitions of precipitates for Ni-Ni3Al and Cu-Co-Cr alloys. (C) 2002 Elsevier Science B.V. All rights reserved.
RI Onaka, Susumu/K-3338-2013; Fujii, Toshiyuki/B-9555-2015
OI Onaka, Susumu/0000-0002-9617-8908; Fujii, Toshiyuki/0000-0001-9796-724X
SN 0921-5093
PD APR 25
PY 2003
VL 347
IS 1-2
BP 42
EP 49
AR PII S0921-5093(02)00559-2
DI 10.1016/S0921-5093(02)00559-2
UT WOS:000181116400006
ER

PT J
AU Sumner, J
   Potter, A
   Simms, NJ
   Oakey, JE
AF Sumner, J.
   Potter, A.
   Simms, N. J.
   Oakey, J. E.
TI Modeling gas turbine materials' hot corrosion degradation in combustion
   environments from H-2-rich syngas
SO MATERIALS AND CORROSION-WERKSTOFFE UND KORROSION
AB Components of gas turbines (such as blades, vanes, combustor cans) exposed to combustion environments at high temperature are susceptible to hot corrosion attack. To successfully plan maintenance and to determine whether to operate in novel combustion modes (e.g., in integrated gasification combined cycles that incorporate pre-combustion carbon capture) predictions of hot corrosion component life must be made. In this paper, hot corrosion datasets relating to two alloys, MarM 509 (a cobalt-based superalloy), and Rene 80 (a nickel-based superalloy) form the basis of hot corrosion predictive lifetime models. The model framework is based on the two stages of incubation and propagation, with the transitions from incubation to propagation around the samples being based on Weibull statistics. The impact of a range of temperatures (including 700 and 900 degrees C), gas compositions (simulating the combustion of natural gas, H-2-rich syngas, or partially cleaned syngas), and deposit chemistries/fluxes have been assessed. Predictions have been made including the expected damage spread for a range of different exposure conditions.
OI Sumner, Joy/0000-0001-5435-200X
SN 0947-5117
EI 1521-4176
PD FEB
PY 2017
VL 68
IS 2
BP 205
EP 214
DI 10.1002/maco.201508779
UT WOS:000394663600010
ER

PT J
AU Herzog, R
   Warnken, N
   Steinbach, I
   Hallstedt, B
   Walter, C
   Muller, J
   Hajas, D
   Munstermann, E
   Schneider, JM
   Nickel, R
   Parkot, D
   Bobzin, K
   Lugscheider, E
   Bednarz, P
   Trunova, O
   Singheiser, L
AF Herzog, R.
   Warnken, N.
   Steinbach, I.
   Hallstedt, B.
   Walter, C.
   Mueller, J.
   Hajas, D.
   Muenstermann, E.
   Schneider, J. M.
   Nickel, R.
   Parkot, D.
   Bobzin, K.
   Lugscheider, E.
   Bednarz, P.
   Trunova, O.
   Singheiser, L.
TI Integrated approach for the development of advanced, coated gas turbine
   blades
SO ADVANCED ENGINEERING MATERIALS
AB This paper describes a through-process modelling on a microstructural level of the production of a coated turbine blade, including its in-service properties and degradation, accompanied by the actual production and testing of a CMSX-4 single crystal turbine blade dummy. The following steps are dealt with by modelling and experiment: solidification of the blade alloy during casting, microstructural changes during homogenization and aging heat treatments, chemical vapour deposition of an Al(2)O(3) diffusion barrier coating, physical vapour deposition (sputtering) of a (Ni,Co)CrAlY bond coat, atmospheric plasma spraying of an Y(2)O(3) stabilized ZrO(2) thermal barrier coating and microstructural changes and development of critical stresses at in-service conditions. This work forms a part of the Collaborative Research Centre 370 (SFB370) "Integrative materials modelling".
RI Warnken, Nils/K-2537-2013; Schneider, Jochen M./A-4701-2012; Steinbach,
   Ingo/O-2152-2019; Hallstedt, Bengt/J-1639-2014
OI Warnken, Nils/0000-0002-6586-8869; Steinbach, Ingo/0000-0002-2834-1160;
   Hallstedt, Bengt/0000-0001-5959-7030
SN 1438-1656
PD JUN
