Repository: MatInfoUB/NLP-Queries

File: Co_superalloys_comp1.txt (part 16 of 20)
FN Clarivate Analytics Web of Science
AB In this study, Al-Co-Ni ternary alloys were synthesized, in order to obtain low-cost starting material for Ni-based superalloy production, by a self-propagating high temperature synthesis (SHS) both under normal gravity conditions (a = 9.81 m/s(2)) and under high gravity conditions (up to 1000 g-force) by using a centrifugal machine. The mixture of Co3O4-NiO powder were reduced by Al powder for the production of SHS alloys with the estimated compositions of 5-10 mass% Al, 20-65 mass% Co, 25-75 mass% Ni. The effect of green mixture compositions and centrifugal overload on combustion temperature, alloy/slag separations, chemical composition and microstructure of final alloys were investigated. The chemical analysis results showed that production of SHS alloys were achieved by having up to 86.12% of Co and 92.32% of Ni recoveries. The highest metal recovery value was obtained in SHS alloy with the estimated composition of 10%Al-65%Co-25% Ni by the addition of 20% Al2O3 into the green mixture. The metal/slag separation efficiency increased by increasing the centrifugal overload.
RI Sanin, Vladimir/A-7566-2014; Andreev, Dmitrii/A-5899-2014; Yukhvid,
   Vladimir/A-6902-2014; Alkan, Murat/N-9218-2013; Sonmez, M.
   Seref/N-8852-2019
OI Sanin, Vladimir/0000-0001-8402-4605; Andreev,
   Dmitrii/0000-0003-0383-4425; Alkan, Murat/0000-0002-5588-4793; Sonmez,
   M. Seref/0000-0001-7766-1198; Yukhvid, Vladimir/0000-0003-1046-3626
SN 0334-6455
EI 2191-0324
PD MAY
PY 2015
VL 34
IS 3
BP 275
EP 283
DI 10.1515/htmp-2014-0052
UT WOS:000356603900012
ER

PT J
AU Park, SJ
   Seo, SM
   Yoo, YS
   Jeong, HW
   Jang, H
AF Park, Si-Jun
   Seo, Seong-Moon
   Yoo, Young-Soo
   Jeong, Hi-Won
   Jang, HeeJin
TI Statistical Study of the Effects of the Composition on the Oxidation
   Resistance of Ni-Based Superalloys
SO JOURNAL OF NANOMATERIALS
AB The effects of alloying elements (Co, Cr, Mo, W, Al, Ti, and Ta) on the oxidation resistance of Ni-based superalloys are studied using the Response Surface Methodology (RSM). The statistical analysis showed that Al and Ta generally improve the oxidation resistance of the alloy, whereas Ti and Mo degrade the oxidation resistance. Co, Cr, and W did not alter oxidation rate significantly when examined by the mass gain averaged for all model alloys. However, it is remarkable that the degree of the effects of alloying elements varied with the concentration of other elements. Further, the effect of each element was sometimes found to be reversed for alloy groups specified by the concentration of another element.
SN 1687-4110
EI 1687-4129
PY 2015
AR 929546
DI 10.1155/2015/929546
UT WOS:000358516600001
ER

PT J
AU Li, YN
   Xi, ZP
   Kang, XT
   Tang, HP
   Zhang, WY
   Zhang, J
   Li, GZ
AF Li, Y. N.
   Xi, Z. P.
   Kang, X. T.
   Tang, H. P.
   Zhang, W. Y.
   Zhang, J.
   Li, G. Z.
TI Nanostructured intermetallics prepared by dealloying from single crystal
   nickel-based superalloys
SO INTERMETALLICS
AB Two-nanostructure intermetallics (nanoporous film and nanocube) on single crystal nickel-based superalloys were fabricated by electrochemical dealloying in an aqueous electrolyte containing 1 wt% (NH4)(2)SO4 and 1 wt% citric acid solution respectively. Electrochemical properties of two phases in single crystal nickel-based superalloys are different, and it has been utilized to dissolve preferentially gamma matrix phase and gamma' phase remains passive. The electrochemical corrosion behavior of a Ni-based superalloy after high temperature creep was investigated using an EG&G PAR M273 potentiostat. The results indicated that the microstructure after high temperature creep determined the morphology of the resultant gamma' phase intermetallics after dealloying. The morphologies and structure of nanoporous film and nanocube were characterized using a JSM-6700 (Japan) field emission scanning electron microscope (FE-SEM) and JEM-3010 high resolution transmission electron microscopy (HRTEM). Crown Copyright (C) 2009 Published by Elsevier Ltd. All rights reserved.
SN 0966-9795
EI 1879-0216
PD DEC
PY 2009
VL 17
IS 12
BP 1065
EP 1069
DI 10.1016/j.intermet.2009.05.006
UT WOS:000270623400012
ER

PT J
AU Younes, CM
   Allen, GC
   Nicholson, JA
AF Younes, C. M.
   Allen, G. C.
   Nicholson, J. A.
TI High temperature oxidation behaviour of single crystal superalloys
   RR3000 and CMSX-4
SO CORROSION ENGINEERING SCIENCE AND TECHNOLOGY
AB This paper describes the oxidation behaviour of two technologically important nickel based superalloys, RR3000 and CMSX-4, used extensively in gas turbine blade applications. Oxidation tests were conducted in air at 1100 degrees C for equal and extended periods of time, up to 100 h to compare the superalloys characteristic properties. The morphology of oxide growth in the test samples was investigated using metallography, SEM, EDX, X-ray diffraction ( XRD) and Cr3+ photoluminescence spectroscopy. The results indicated that irrespective of the duration of exposure, alloy RR3000 develops a much thicker oxide scale than alloy CMSX-4. Examination of cross-sections revealed that the scale grown on the alloy RR3000 is porous and has a three layered structure consisting of an outer layer of ( Ni,Co)O; a sublayer of CrTaO4 rich oxide with different spinels; and an inner layer of alpha-Al2O3. By contrast, the scale that forms on alloy CMSX-4 is compact and consists of two layers. The upper layer is primarily composed of spinels ( Ni, Co) Al2O4 and ( Ni,Cr)(2)O-4, and the inner layer of alpha-Al2O3. Residual stress measurements using luminescence spectroscopy point to a weak adhesion of the oxide scale to the substrate for alloy RR3000 and a strong adhesion for alloy CMSX-4.
SN 1478-422X
PD MAR
PY 2007
VL 42
IS 1
BP 80
EP 88
DI 10.1179/174327807X159925
UT WOS:000245494100012
ER

PT J
AU TZVETKOFF, T
   GIRGINOV, A
   BOJINOV, M
AF TZVETKOFF, T
   GIRGINOV, A
   BOJINOV, M
TI CORROSION OF NICKEL, IRON, COBALT AND THEIR ALLOYS IN MOLTEN-SALT
   ELECTROLYTES
SO JOURNAL OF MATERIALS SCIENCE
AB The processes of high-temperature corrosion, anodic dissolution and passivation of nickel, iron, cobalt and their alloys are reviewed to reveal the progress in understanding the reaction mechanisms defined in the last two decades. In the first part, the procedures of thermodynamical analysis of corrosion processes by potential - pO(2-) diagrams are outlined. The second part is devoted to the electrochemical corrosion, anodic dissolution and passivation of the metals studied, the reaction mechanisms and composition of the corrosion layers formed. The effect of the alloying elements on the corrosion resistance and anodic behaviour of the base metal is treated in the third part. A brief summary of the kinetics of the so-called ''hot corrosion'' of the studied metals and their alloys in contact with thin molten salt films and aggressive atmospheres is then given. Finally, some conclusions are drawn and some future trends of investigation are indicated.
RI Bojinov, Martin S./D-3659-2013
OI Bojinov, Martin S./0000-0003-4285-6088
SN 0022-2461
PD NOV 15
PY 1995
VL 30
IS 22
BP 5561
EP 5575
DI 10.1007/BF00356688
UT WOS:A1995TF80700001
ER

PT J
AU Jiang, M
   Saren, G
   Yang, SY
   Li, HX
   Hao, SM
AF Jiang Min
   Saren, Gerile
   Yang Su-yu
   Li Hong-xiao
   Hao Shi-ming
TI Phase equilibria in Co-rich region of Co-Ti-Ta system
SO TRANSACTIONS OF NONFERROUS METALS SOCIETY OF CHINA
AB The phase equilibria in Co-rich region of Co-Ti-Ta system were studied. The microstructure and XRD analysis together with EDS determination show that L1(2) type Co(3)Ti phase and Laves_C36_Co(3)Ta phase get equilibrium with alpha-Co phase from 1 000 to 1 200 degrees C. The Co(3)Ti phase possesses a solubility of Ta higher than 10%, and the addition of Ta stabilizes the Co(3)Ti phase. The isothermal sections of the Co-Ti-Ta system in the Co-rich region at 1 000, 1 100 and 1 200 degrees C were constructed according to the result.
SN 1003-6326
PD NOV
PY 2011
VL 21
IS 11
BP 2391
EP 2395
DI 10.1016/S1003-6326(11)61025-X
UT WOS:000298152300008
ER

PT J
AU Esleben, K
   Gorr, B
   Christ, HJ
   Mukherji, D
   Rosler, J
AF Esleben, K.
   Gorr, B.
   Christ, H. -J.
   Mukherji, D.
   Roesler, J.
TI The effect of Ni additions on the oxidation behaviour of Co-Re-Cr
   high-temperature alloys
SO MATERIALS AT HIGH TEMPERATURES
AB The present study focused on the influence of Ni on the microstructure and oxidation behaviour of Co-Re-Cr-based alloys. Alloys with three different Ni contents were tested in laboratory air at 800-1100 degrees C. A refinement and a reduction of the sigma phase volume fraction as well as a change in the matrix microstructure were observed. Thermogravimetric measurements showed that the alloys with higher Ni contents possess a better oxidation resistance when exposed to higher temperatures. All alloys suffered from continuous mass loss during oxidation at 800 degrees C due to the formation of porous oxides scales, consisting of Co3O4, Co(Ni)O and Ni-doped CoCr2O4, which allow the evaporation of Re-oxides. At 900-1100 degrees C, only the alloy with 25 at. % Ni showed parabolic oxidation kinetics after a short period of transient oxidation. This is a result of the fast formation of a protective Cr2O3 layer. It was also found that exposure to air at 1000 degrees C leads to a phase transformation of the bulk material; an oxidation-induced formation of fine hexagonal close-packed (hcp) grains was observed near the oxide scales. It is supposed that the improved oxidation resistance of Ni-containing Co-Re-Cr alloys is a result of enhanced Cr diffusion caused by the Ni addition. The extensive formation of the fcc phase in the alloy matrix had a detrimental effect on the oxidation behaviour of the Ni-containing Co-Re-Cr-based alloys.
RI Mukherji, Debashis/M-1646-2019
OI Mukherji, Debashis/0000-0001-6882-4709
SN 0960-3409
EI 1878-6413
PY 2018
VL 35
IS 1-3
BP 177
EP 186
DI 10.1080/09603409.2017.1392111
UT WOS:000435483900020
ER

PT J
AU Tan, LM
   Huang, ZW
   Liu, F
   He, GA
   Wang, X
   Huang, L
   Zhang, YW
   Jiang, L
AF Tan, Liming
   Huang, Zaiwang
   Liu, Feng
   He, Guoai
   Wang, Xin
   Huang, Lan
   Zhang, Yiwen
   Jiang, Liang
TI Effects of strain amount and strain rate on grain structure of a novel
   high Co nickel-based polycrystalline superalloy
SO MATERIALS & DESIGN
AB The development of nickel-based superalloys with high Co addition has aroused widespread interest recently owing to their potential application in hot sections of gas turbine. However, how hot working parameters impact the grain evolution of these superalloys remains to be studied systematically. In this work, high-throughput double cone ( DC) specimen, which yielded gradient strain at different regions in a single sample after hot compression, were designed to investigate the thermo-mechanical behaviors of a novel superalloy. Superslovus treatment was subsequently conducted to investigate the susceptibility to abnormal grain growth (AGG). By means of finite element simulation, transmission electron microscope (TEM), and electron backscatter diffraction (EBSD), it was found that slow strained DC was preferred to obtain a well-distributed grain structure after supersolvus annealing, owing to its adequate dynamical recrystallization (DRX) and dynamical recovery (DRV) during deformation.
OI Tan, Liming/0000-0001-7999-6311
SN 0264-1275
EI 1873-4197
PD OCT 5
PY 2017
VL 131
BP 60
EP 68
DI 10.1016/j.matdes.2017.06.004
UT WOS:000406738400006
ER

PT J
AU ASHINO, T
   TAKADA, K
AF ASHINO, T
   TAKADA, K
TI DETERMINATION OF TRACE AMOUNTS OF SELENIUM AND TELLURIUM IN NICKEL-BASED
   HEAT-RESISTING SUPERALLOYS, STEELS AND SEVERAL METALS BY ELECTROTHERMAL
   ATOMIC-ABSORPTION SPECTROMETRY AFTER REDUCTIVE COPRECIPITATION WITH
   PALLADIUM USING ASCORBIC-ACID
SO ANALYTICA CHIMICA ACTA
AB Trace amounts of selenium and tellurium in nickel-based heat-resisting superalloys and constituent metals were separated by a reductive coprecipitation technique with palladium using ascorbic acid, and determined by electrothermal atomic absorption spectrometry. Selenium and tellurium each added in 1 mu g amounts to solutions of metals (Ni, Al, Cr, Co, Cu, Mn, Mo, V, Ti, Nb, Ta, W and Zr), were recovered by the proposed method. In all metals, both selenium and tellurium were quantitatively recovered in H2SO4, H2SO4-tartaric acid, H2SO4-oxalic acid or H2SO4-H3PO4 solution. In Ni, Al, Nb, Ta, W and Zr, they were also quantitatively recovered in HF-H2SO4 solution. This proposed method could be adapted to determine trace amounts of selenium and tellurium in several alloys (heat-resisting superalloys, stainless steels and high speed steels).
RI Ashino, Tetsuya/B-9979-2011
SN 0003-2670
PD AUG 30
PY 1995
VL 312
IS 2
BP 157
EP 163
DI 10.1016/0003-2670(95)00215-L
UT WOS:A1995RT77300004
ER

PT J
AU Yun, DW
   Seo, SM
   Jeong, HW
   Yoo, YS
AF Yun, Dae Won
   Seo, Seong Moon
   Jeong, Hi Won
   Yoo, Young Soo
TI Effect of refractory elements and Al on the high temperature oxidation
   of Ni-base superalloys and modelling of their oxidation resistance
SO JOURNAL OF ALLOYS AND COMPOUNDS
AB The oxidation resistance of Ni-Co-Cr-Al-W-Mo-Ta-Re-Ru alloys is evaluated by cyclic oxidation at 1100 degrees C and modelled using an artificial neural network. The database required for the modelling was constructed using design of experiment (the Box-Behnken method) followed by oxidation experiments. The obtained model with a 7-10-1 architecture exhibits consistent prediction of the experimental data (R = 0.999). Cr and Al enhance the oxidation resistance by promoting the formation of a protective NiA1204 layer. Mo and Ru are detrimental to the oxidation resistance. W, Ta and Re exhibit complex behaviours depending on the contents of other alloying elements. (C) 2017 Elsevier B.V. All rights reserved.
OI Yun, Dae Won/0000-0002-2831-850X
SN 0925-8388
EI 1873-4669
PD JUL 5
PY 2017
VL 710
BP 8
EP 19
DI 10.1016/j.jallcom.2017.03.179
UT WOS:000401201400002
ER

PT J
AU Zhang, LF
   Huang, ZW
   Jiang, L
   Luan, JH
   Jiao, ZB
   Liu, CT
AF Zhang, Longfei
   Huang, Zaiwang
   Jiang, Liang
   Luan, Junhua
   Jiao, Zengbao
   Liu, Chain Tsuan
TI Effect of Mo:W ratio on segregation behavior and creep strength of
   nickel-based single crystal superalloys
SO MATERIALS SCIENCE AND ENGINEERING A-STRUCTURAL MATERIALS PROPERTIES
   MICROSTRUCTURE AND PROCESSING
AB In past decades, molybdenum (Mo) has demonstrated the potential to replace tungsten (W) in designing lighter nickel-based single crystal superalloys with enhanced creep resistance. In this research, three groups of nickel-based single crystal superalloys are designed and prepared by tuning the Mo:W ratio. The experimental observations show that the primary and secondary dendrite arm spacings are both independent on Mo:W ratio, but the gamma/gamma' eutectic volume fraction decreases as Mo:W ratio increases. The electron probe microanalysis reveals that Re, W and Co segregate to dendrite core regions, while Al, Ti, Cr, Mo and Ta to interdendritic regions. The microsegregation of Ta, W and Re are gradually relieved with increasing Mo:W ratio. Atom probe tomography results further indicate that Cr and Mo are depleted in y/y' eutectics, leading to the enrichment of Cr and Mo at interdendritic regions away from gamma/gamma' eutectics. Creep rupture results show that the rupture life at 1040 degrees C/145 MPa is improved as Mo:W ratio increases.
RI Jiao, Z. B./R-7932-2018
OI Jiao, Z. B./0000-0002-0556-6869; Zhang, Longfei/0000-0001-8782-8967;
   LUAN, Junhua/0000-0002-0736-200X
SN 0921-5093
EI 1873-4936
PD JAN 28
PY 2019
VL 744
BP 481
EP 489
DI 10.1016/j.msea.2018.12.043
UT WOS:000457510300051
ER

PT J
AU He, YZ
   Liu, HY
   Shin, K
   Lee, CG
AF He, Yizhu
   Liu, Hongyan
   Shin, Keesam
   Lee, Chan Gyu
TI Cellular automata simulation of the ordering process in Ni-Al-Ti (Cr,
   Co) ternary alloys
SO JOURNAL OF ALLOYS AND COMPOUNDS
AB The disorder-order transformation of three-dimensional Ni-Al-X (X=Ti, Cr, Co) ternary alloys is simulated on the atomic scale by a cellular automata (CA) method. The interaction of atom pairs and the total energy of the system arc calculated using Lennard-Jones potential. The variables to be optimized in yielding a minimized energy were found to include the atomic positions, the (long- and short-range) ordering parameters, the volume fraction of the gamma' (LI2) phase, and the configuration energy dependence on the number of CA steps. The results are consistent with the ordering kinetics and the atomic arrangement found by a cluster variation method (CVM). (C) 2007 Elsevier B.V. All rights reserved.
SN 0925-8388
EI 1873-4669
PD SEP 8
PY 2008
VL 463
IS 1-2
BP 546
EP 551
DI 10.1016/j.jallcom.2007.09.083
UT WOS:000258697300097
ER

PT J
AU Bano, N
   Nganbe, M
AF Bano, Nafisa
   Nganbe, Michel
TI Modeling of Thermal Expansion Coefficients of Ni-Based Superalloys Using
   Artificial Neural Network
SO JOURNAL OF MATERIALS ENGINEERING AND PERFORMANCE
AB The objective of this work is to model the thermal expansion coefficients of various Ni-based superalloys used in gas turbine components. The thermal expansion coefficient is described as a function of temperature, chemical composition including Ni, Cr, Co, Mo, W, Ta, Nb, Al, Ti, B, Zr, and C contents as well as heat treatment including solutionizing and aging. Experimental values are well described and their relative changes well correlated by the model. Because gas turbine engine components operate under severe loading conditions and at high and varying temperatures, the prediction of their thermal expansion coefficient is crucial. The model developed in this work can be useful for design optimizations for minimizing thermo-mechanical stresses between the base alloys and potential protective coatings or adjacent components. It can substantially contribute to improve the performance and service life of gas turbine components.
OI Nganbe, Michel/0000-0002-2240-9099
SN 1059-9495
PD APR
PY 2013
VL 22
IS 4
BP 952
EP 957
DI 10.1007/s11665-012-0398-6
UT WOS:000316360100005
ER

PT J
AU Pei, YW
   Zhou, CG
AF Pei Yuwen
   Zhou, Chungen
TI Improved hot corrosion resistance of Dy-Co-modified aluminide coating by
   pack cementation process on nickel base superalloys
SO CORROSION SCIENCE
AB Dy-Co-modified aluminide coating was deposited onto Ni-based superalloy DZ125 using pack cementation method. The microstructure and hot corrosion behavior of the coating were investigated. The results show that as-deposited coating has a two-layer structure. The outer layer of the coating is composed mainly of Al0.9Ni1.1 with dispersed Dy2Hf2O7. The mass gain of the coating is 0.23 mg/cm(2) after exposure to 75 wt.% Na2SO4 + 25 wt.% NaCl at 900 degrees C for 100 h. The corrosion product formed on the coating is characterized as Al2O3. Role of Dy in the improvement of the hot corrosion resistance has been discussed. (C) 2016 Elsevier Ltd. All rights reserved.
SN 0010-938X
EI 1879-0496
PD NOV
PY 2016
VL 112
BP 710
EP 717
DI 10.1016/j.corsci.2016.09.011
UT WOS:000385472100066
ER

PT J
AU Huang, M
   Cheng, ZY
   Xiong, JC
   Li, JR
   Hu, JQ
   Liu, ZL
   Zhu, J
AF Huang, Ming
   Cheng, Zhiying
   Xiong, Jichun
   Li, Jiarong
   Hu, Jianqiao
   Liu, Zhanli
   Zhu, Jing
TI Coupling between Re segregation and gamma/gamma ' interfacial
   dislocations during high-temperature, low-stress creep of a nickel-based
   single-crystal superalloy
SO ACTA MATERIALIA
AB The synergistic action of local elemental distribution, and in particular Re doping, with interfacial dislocations at the gamma/gamma' interface is still one of the most considered and unclear issues during creep of nickel-based single-crystal superalloys. In order to investigate this problem, a detailed characterization of interfacial dislocations in a DD6 superalloy after creep loading for 12 h at high temperature and low stress was carried out using transmission electron microscopy and high-angle annular dark field scanning transmission electron microscopy techniques. In addition, the local elemental distribution near dislocation core regions was determined by energy dispersive X-ray spectroscopy (EDS) mapping. It was found for the first time that three types of interfacial protrusions are formed at the gamma/gamma' interface after creep loading for 12 h under conditions of high temperature and low stress and demonstrated that the formation of these features originates from dislocation motion. Additionally, EDS mapping provides evidence for co-segregation of Re with Cr and Co at the tip of the protrusions. Based on this, a model concerning dislocation core structure and dislocation climb was proposed to explain the different morphology of the protrusions. The observations highlight the importance of the coupling between Re segregation and gamma/gamma' interfacial dislocations for improving creep properties in nickel-based superalloys. The results of the study will be beneficial for the design of new high-temperature materials and for understanding the origin of the effect of Re additions in nickel-based single-crystal superalloys. (C) 2014 Acta Materialia Inc. Published by Elsevier Ltd. All rights reserved.
SN 1359-6454
EI 1873-2453
PD SEP 1
PY 2014
VL 76
BP 294
EP 305
DI 10.1016/j.actamat.2014.05.033
UT WOS:000340330400026
ER

PT J
AU Schoonbaert, S
   Huang, X
   Yandt, S
   Au, P
AF Schoonbaert, Stephen
   Huang, Xiao
   Yandt, Scott
   Au, Peter
TI Brazing and wide gap repair of X-40 using Ni-base alloys
SO JOURNAL OF ENGINEERING FOR GAS TURBINES AND POWER-TRANSACTIONS OF THE
   ASME
AB Co-base superalloys are commonly used for vanes and parts of the combustion chamber in gas turbine engines. The Co-base superalloys are primarily solid solution strengthened and have good resistance to hot corrosion, creep, and thermal fatigue. In particular Co-base alloy X-40 was used to fabricate the first stage NGV airfoils of T56 series engines: inspections after service have revealed that X-40 airfoils suffered from severe thermal fatigue damages. In this study, a new braze repair scheme is proposed; in which Ni-base alloys are used to repair the X-40 substrate in both narrow and wide gap configurations. Metallographic examination, X-ray mapping, and energy dispersive Spectroscopy semiquantitative compositional analyses were carried out to study the microstructures in the braze joint in the as-brazed condition and after thermal exposure at 950 degrees C. The results obtained so far suggest the formation of Cr-rich borides, eutectic phases, and various carbides in the joint. No TCP phases were found in the brazed joint and base metals adjacent to the joint. The high carbon content in the alloy X-40 may have played an important role in preventing the formation of TCP phases,during brazing and subsequent thermal exposure.
RI Huang, Xiao/Q-2906-2018
OI Huang, Xiao/0000-0001-8055-3745
SN 0742-4795
PD MAY
PY 2008
VL 130
IS 3
AR 032101
DI 10.1115/1.2836743
UT WOS:000255669300014
ER

PT J
AU Naghavi, SS
   Hegde, VI
   Saboo, A
   Wolverton, C
AF Naghavi, S. Shahab
   Hegde, Vinay I.
   Saboo, Abhinav
   Wolverton, C.
TI Energetics of cobalt alloys and compounds and solute-vacancy binding in
   fcc cobalt: A first-principles database
SO ACTA MATERIALIA
AB Using extensive first-principles density functional calculations, we calculate thermodynamic properties of binary fcc cobalt-based alloys with 25 different solute elements. For each solute element X, we calculate its (a) nearest- and next-nearest-neighbor solute-vacancy binding energy, (b) dilute impurity mixing energy with respect to the equilibrium and hypothetical fcc-based reference states of the solute, (c) enthalpy of formation of cobalt-rich binary ordered compounds in the Co-X system, (d) solubility enthalpy, and other derived quantities. We find that the solute-vacancy binding energies of all the studied solutes in fcc cobalt are positive (indicating favorable binding), in contrast to nickel, aluminum, magnesium, and copper-based alloys, where mid 3d transition metal solutes have unfavorable solute -vacancy binding. We study the physical and chemical effects influencing solute-vacancy binding energy, and find that (a) it correlates broadly with solute size larger solute atoms possess stronger binding with vacancies and this is understood in terms of strain relief and secondary next-nearest-neighbor interactions, and (b) it follows a parabolic trend as a function of d-occupancy across the transition metal series falling to a minimum at the middle of the series and this is understood in terms of a d band filling effect. We also find this d-band filling effect in other calculated quantities such as the dilute impurity volumes and dilute impurity mixing energies. To aid in building thermodynamic databases, we tabulate all the calculated thermodynamic quantities, and compare them with experimental phase diagrams data and previous literature, and find good agreement where such data is available. (C) 2016 Acta Materialia Inc. Published by Elsevier Ltd. All rights reserved.
RI Wolverton, Christopher/B-7542-2009; Ishwar Hegde, Vinay/I-4802-2012
OI Ishwar Hegde, Vinay/0000-0003-4786-823X
SN 1359-6454
EI 1873-2453
PD FEB 1
PY 2017
VL 124
BP 1
EP 8
DI 10.1016/j.actamat.2016.10.065
UT WOS:000393000800001
ER

PT J
AU Abe, F
AF Abe, Fujio
TI Stress to produce a minimum creep rate of 10(-5) %/h and stress to cause
   rupture at 10(5) h for ferritic and austenitic steels and superalloys
SO INTERNATIONAL JOURNAL OF PRESSURE VESSELS AND PIPING
CT Conference on Creep and Fracture in High-Temperature Components - Design
   and Life Assessment Issues
CY 2005
CL Lancaster, PA
AB Long-term creep and rupture data of NIMS Creep Data Sheets show that the time to rupture at a minimum creep rate of 10(-5) %/h is longer than 105 h for most ferritic steels, while it is shorter than 105 h for most austenitic steels, Ni base and Co base superalloys. This is correlated with the larger total elongation in ferritic steels than in austenitic steels and in Ni base and Co base superalloys at a minimum creep rate of 10(-5)%/h. However, 67% of the average stress to cause rupture at the end of 105 It is lower than the stress to produce a minimum creep rate of 10-5 %/h for all the materials examined. This indicates that the ASME allowable stress in a high-temperature creep region is determined by creep rupture data but not by creep strain data. The creep and creep rate curves are compared between 2.25Cr-1Mo steel and 18Cr-8Ni austenitic steel at approximately the same minimum creep rate. 18Cr-8Ni austenitic steel reaches a minimum creep rate in shorter time and spends shorter time in the acceleration creep before creep rupture than 2.25Cr-1Mo steel at low stress and long time conditions. This is correlated with different microstructure evolution during creep. (c) 2007 Elsevier Ltd. All rights reserved.
RI Abe, Fujio/R-7753-2017
OI Abe, Fujio/0000-0001-8053-0885
SN 0308-0161
PD JAN-FEB
PY 2008
VL 85
IS 1-2
BP 99
EP 107
DI 10.1016/j.ijpvp.2007.06.005
UT WOS:000253274600013
ER

PT S
AU Joshi, SR
   Vamsi, KV
   Karthikeyan, S
AF Joshi, Sri Raghunath
   Vamsi, K. V.
   Karthikeyan, S.
BE Guedou, JY
   Chone, J
TI First principles study of structural stability and site preference in
   Co-3 (W,X)
SO EUROSUPERALLOYS 2014 - 2ND EUROPEAN SYMPOSIUM ON SUPERALLOYS AND THEIR
   APPLICATIONS
SE MATEC Web of Conferences
CT 2nd European Symposium on Superalloys and their Applications
CY MAY 12-16, 2014
CL Giens, FRANCE
AB Since the discovery [1] of gamma' precipitate (L1(2) - Co-3 (Al, W)) in the Co-Al-W ternary system, there has been an increased interest in Co-based superalloys. Since these alloys have two phase microstructures (gamma + gamma') similar to Ni-based superalloys [2], they are viable candidates in high temperature applications, particularly in land-based turbines. The role of alloying on stability of the gamma' phase has been an active area of research. In this study, electronic structure calculations were done to probe the effect of alloying in Co3W with L1(2) structure. Compositions of type Co-3(W, X), (where X/Y = Mn, Fe, Ni, Pt, Cr, Al, Si, V, W, Ta, Ti, Nb, Hf, Zr and Mo) were studied. Effect of alloying on equilibrium lattice parameters and ground state energies was used to calculate Vegard's coefficients and site preference related data. The effect of alloying on the stability of the L1(2) structure vis a vis other geometrically close packed ordered structures was also studied for a range of Co3X compounds. Results suggest that the penchant of element for the W sublattice can be predicted by comparing heats of formation of Co3X in different structures.
RI Koruprolu, Venkata Vamsi/O-8767-2017
OI Koruprolu, Venkata Vamsi/0000-0001-5632-6577
SN 2261-236X
PY 2014
VL 14
AR 18001
DI 10.1051/matecconf/20141418001
UT WOS:000351930400068
ER

PT J
AU Murakumo, T
   Kobayashi, T
   Harada, H
AF Murakumo, T
   Kobayashi, T
   Harada, H
TI Effect of gamma ' volume fraction for creep strength of Ni-base
   superalloys at 800 degrees C
SO JOURNAL OF THE JAPAN INSTITUTE OF METALS
AB The creep behavior of Ni-base single-crystal superalloys TMS-75 and TMS-26 with various gamma' fractions was investigated at 800 degrees C and 735 MPa. Creep strength of two-phase alloys was superior to single phase alloys. The creep rupture lives were the longest for the 60% gamma' alloys. In contrast with creep behavior above 900 degrees C, 40% gamma' alloys were stronger than 80% gamma' alloys at 800 degrees C. 60% gamma' alloy of TMS-26 was much stronger than that of TMS-75 because of lower Co and Re contents and lower stacking fault energy. Changes in the microstructure after creep rupture were studied. While raft structure was observed perpendicular in 60% gamma' alloy of TMS-26, rafts were parallel in 80% gamma' alloy. Super stacking faults were often observed in gamma' precipitates in 60% gamma' alloy of TMS-75. However, super stacking faults were not frequent in the other alloys. Usual a/2 < 110 > dislocations were observed in gamma matrix in 20 and 40% gamma' alloys, and superdislocations were observed in coarse gamma' phases in 80% gamma' alloy.
SN 0021-4876
EI 1880-6880
PD AUG
PY 2005
VL 69
IS 8
BP 763
EP 768
DI 10.2320/jinstmet.69.763
UT WOS:000231763500041
ER

PT J
AU Fan, QN
   Wang, CY
   Yu, T
   Du, JP
AF Fan, Qin-Na
   Wang, Chong-Yu
   Yu, Tao
   Du, Jun-Ping
TI A ternary Ni-Al-W EAM potential for Ni-based single crystal superalloys
SO PHYSICA B-CONDENSED MATTER
AB Based on experiments and first-principles calculations, a ternary Ni-Al-W embedded-atom-method (EAM) potential is constructed for the Ni-based single crystal superalloys. The potential predicts that W atoms do not tend to form clusters in gamma(Ni), which is consistent with experiments. The impurity diffusion of W in gamma(Ni) is investigated using the five-frequency model. The diffusion coefficients and the diffusion activation energy of W are in reasonable agreement with the data in literatures. By W doping, the lattice misfit between the two phases decreases and the elastic constants of gamma'(Ni3Al) increase. As for alloyed elements Co, Re and W, the pinning effect of solute atom on the gamma(Ni)/gamma'(Ni3Al) misfit dislocation increases with the increasing of the atomic radius. (C) 2014 Elsevier B.V. All rights reserved.
OI Du, Jun-Ping/0000-0003-4585-1573
SN 0921-4526
EI 1873-2135
PD JAN 1
PY 2015
VL 456
BP 283
EP 292
DI 10.1016/j.physb.2014.09.012
UT WOS:000346841200049
ER

PT J
AU Tan, LM
   Jia, J
   Zhang, YW
AF Tan Liming
   Jia Jian
   Zhang Yiwen
TI Strengthening Effect of Alloying Elements on Powder Metallurgical FGH97
   Superalloys
SO RARE METAL MATERIALS AND ENGINEERING
AB Based on typical FGH97 components, three P/M superalloys were designed and prepared by modifying alloying elements contents of Co, Cr, Mo and W. The strengthening effect of alloying elements on FGH97 was investigated. The results show that after modifying four alloying elements contents, the lattice parameters of gamma phases increase which enhances the effect of solid solution strengthening, and absolute values of gamma/gamma' misfit increase which enhances coherent strain strengthening. However, there is no precipitation strengthening or grain boundary strengthening. Solid solution strengthening makes the largest contribution to the increment of tensile strength at room temperature.
OI Tan, Liming/0000-0001-7999-6311
SN 1002-185X
PD JUN
PY 2017
VL 46
IS 6
BP 1578
EP 1583
UT WOS:000405146400021
ER

PT J
AU Liu, MC
   Sheng, GM
   He, HJ
   Jiao, YJ
AF Liu, Ming-can
   Sheng, Guang-min
   He, Hong-jie
   Jiao, Ying-jun
TI Microstructural evolution and mechanical properties of TLP bonded joints
   of Mar-M247 superalloys with Ni-Cr-Co-W-Ta-B interlayer
SO JOURNAL OF MATERIALS PROCESSING TECHNOLOGY
AB The three-stage isothermal solidification process of TLP bonded Mar-M247 nickel-based superalloy was studied. The transient liquid phase bonding of Mar-M247 superalloys was conducted at 1150 degrees C for 1,60, 120 and 240 min. Dendritic formation and solute partitioning governed the microstructure development. Ni-rich solid solution, Ni-rich boride W-rich boride and other carboborides were formed in the joint area. The maximum tensile strength of 443 MPa was obtained when TLP bonding at 1150 degrees C for 240 min. It had completed isothermal solidification. After isothermal solidification, the distribution of microhardness across the joints was more homogeneous. Enrichment of refractory elements in the Ni-Cr-Co-W-Ta-B interlayer was detrimental to the process of isothermal solidification. The presence of hard and brittle borides reduced the hardness and tensile strength of the bonded area. Post-bonding heat treatments are suggested to improve mechanical properties in future studies. (C) 2017 Elsevier B.V. All rights reserved.
SN 0924-0136
PD AUG
PY 2017
VL 246
BP 245
EP 251
DI 10.1016/j.jmatprotec.2017.03.021
UT WOS:000401882500025
ER

PT S
AU Pang, HT
   Hobbs, RA
   Stone, HJ
   Rae, CMF
AF Pang, H. T.
   Hobbs, R. A.
   Stone, H. J.
   Rae, C. M. F.
BE Heilmaier, M
TI A study of the effects of alloying additions on TCP phase formation in
   4th generation nickel-base single-crystal superalloys
SO EURO SUPERALLOYS 2010
SE Advanced Materials Research
CT European Symposium on Superalloys and their Applications
CY MAY 25-28, 2010
CL Wildbad Kreuth, GERMANY
AB The demand for higher engine operating temperatures to improve aeroengine efficiency has meant that increasing levels of alloying additions are being added to single-crystal nickel-base superalloys for turbine blades applications. Whilst better mechanical and environmental performance may be obtained with these alloying additions, they also destabilise the alloys forming topologically closed-packed (TCP) phases. In this study, the formation of TCP phases has been studied in a series of four alloys designated LDSX1-4 which have a systematic variation in the levels of Co, Mo and W. The alloys were exposed to elevated temperatures between 900-1100 degrees C for up to 1000 hours. This was followed by detailed analysis of the microstructures in the SEM. Identification of the TCP phases in selected alloys was also carried out. The effects of each alloying addition on TCP phase formation is discussed in light of these results.
OI Stone, Howard/0000-0002-9753-4441
SN 1022-6680
BN 978-3-03785-113-5
PY 2011
VL 278
BP 54
EP +
DI 10.4028/www.scientific.net/AMR.278.54
UT WOS:000303548400010
ER

PT J
AU Mukherji, D
   Rosler, J
   Wehrs, J
   Strunz, P
   Beran, P
   Gilles, R
   Hofmann, M
   Hoelzel, M
   Eckerlebe, H
   Szentmiklosi, L
   Macsik, Z
AF Mukherji, Debashis
   Roesler, Joachim
   Wehrs, Juri
   Strunz, Pavel
   Beran, Premysl
   Gilles, Ralph
   Hofmann, Michael
   Hoelzel, Markus
   Eckerlebe, Helmut
   Szentmiklosi, Laszlo
   Macsik, Zsuzsanna
TI Application of In Situ Neutron and X-Ray Measurements at High
   Temperatures in the Development of Co-Re-Based Alloys for Gas Turbines
SO METALLURGICAL AND MATERIALS TRANSACTIONS A-PHYSICAL METALLURGY AND
   MATERIALS SCIENCE
AB Co-Re alloy development is prompted by the search for new materials for future gas turbines which can be used at temperatures considerably higher than the current day single crystal Ni-based superalloys. The Co-Re-based alloys have been designed to have very high melting range, and they are meant for application at + 373 K (+100 degrees C) above Ni-superalloys. They are significantly different from the conventional Co-based alloys that are used in static components of today's gas turbines, and the Co-Re alloys have never been used for structural applications before. The Co-Re-Cr system has complex microstructure with many different phases present. Phase transformations and stabilities of fine strengthening precipitates at high temperatures remain mostly unexplored in the Co-Re alloys, and to develop basic understanding, model ternary and quaternary compositions were studied within the alloy development program. In situ neutron and synchrotron measurements at high temperatures were extensively used for this purpose, and some recent results from the in situ measurements are presented. In particular, the effect of boron doping in Co-Re alloys and the stabilities of the fine TaC precipitates at high temperatures were investigated. A fine dispersion of TaC precipitates strengthens some Co-Re alloys, and their stabilities at the application temperatures are critical. In the beginning, the alloy development strategy is very briefly discussed. DOI: 10.1007/s11661-012-1363-6 (C) The Minerals, Metals & Materials Society and ASM International 2012
RI Szentmiklosi, Laszlo/AAG-2831-2019; Szentmiklosi, Laszlo/F-5362-2015;
   Mukherji, Debashis/M-1646-2019; Beran, Premysl/F-8855-2012; Strunz,
   Pavel/D-1610-2011
OI Szentmiklosi, Laszlo/0000-0001-7747-8545; Szentmiklosi,
   Laszlo/0000-0001-7747-8545; Mukherji, Debashis/0000-0001-6882-4709;
   Beran, Premysl/0000-0002-1217-3131; Strunz, Pavel/0000-0002-0829-4926
SN 1073-5623
PD JAN
PY 2013
VL 44A
IS 1
BP 22
EP 30
DI 10.1007/s11661-012-1363-6
UT WOS:000313718500006
ER

PT J
AU Chen, WL
   Xing, WW
   Ma, H
   Ding, XY
   Chen, XQ
   Li, DZ
   Li, YY
AF Chen, Weiliang
   Xing, Weiwei
   Ma, Hui
   Ding, Xueyong
   Chen, Xing-Qiu
   Li, Dianzhong
   Li, Yiyi
TI Comprehensive first-principles study of transition-metal substitution in
   the gamma phase of nickel-based superalloys
SO CALPHAD-COMPUTER COUPLING OF PHASE DIAGRAMS AND THERMOCHEMISTRY
