Repository: MatInfoUB/NLP-Queries

File: Co_superalloys_comp2.txt (part 16 of 21)
FN Clarivate Analytics Web of Science
AB Cyclic oxidation tests were carried out on simple beta-(CoNi)Al, Hafnium (Hf)-modified beta-(CoNi)Al, Platinum (Pt)-modified beta-(CoNi)Al+xi-PtAl2, and Hf-Pt-modified beta-(CoNi)l coatings on Co-based Haynes-188 substrates at 1050 degrees C in air for up to 4670 h to identify the effects of Hf doping. The results showed that the beta-(CoNi)Al coating reached 0.55 mg/cm(2) weight gain at 1960 h and became unstable, resulting in massive spallation at the sample edges; the Hf-(CoNi)Al coating exhibited stable weight gain up to 4520 h followed by a rapid weight increase, corresponding to the formation of Cr- and Mn-containing spinel phases. Both Pt-(CoNi)Al+xi-PtAl2 and Hf-Pt-(CoNi)Al coatings showed stable weight gain for the duration of the test. Examination of the surface and cross-section microstructure by Scanning Electron Microscope (SEM) equipped with Energy Dispersive Spectroscopy (EDS) indicated that the original coating was completely transformed into a gamma-(CoNiCr...) phase in the (CoNi)Al and Hf-(CoNi)Al coatings, leading to the formation of Cr2O3 scales or spinel phases. The beta-(CoNiPt)Al phase persisted to the end of the test in the Pt-(CoNi)Al and Hf-Pt-(CoNi)Al coatings, showing dense, adherent Al2O3 scales. The oxidation resistance from the best to the worst can be ranked as: Hf-Pt-(CoNi)Al or Pt-(CoNi)Al>Hf-(CoNi)Al>(CoNi)Al. (C) 2012 Elsevier B.V. All rights reserved.
SN 0257-8972
PD JAN 25
PY 2013
VL 215
BP 7
EP 15
DI 10.1016/j.surfcoat.2012.07.091
UT WOS:000315659600003
ER

PT J
AU Qu, SS
   Li, YJ
   He, ML
   Wang, CP
   Liu, XJ
   Chen, YC
   Yang, YS
AF Qu, Shasha
   Li, Yingju
   He, Minglin
   Wang, Cuiping
   Liu, Xingju
   Chen, Yuechao
   Yang, Yuansheng
TI Microstructural evolution and compression property of a novel gamma
   '-strengthened directionally solidified CoNi-base superalloy
SO MATERIALS SCIENCE AND ENGINEERING A-STRUCTURAL MATERIALS PROPERTIES
   MICROSTRUCTURE AND PROCESSING
AB The microstructural evolution and compression property of a novel gamma'-strengthened CoNi-base superalloy have been investigated. The directionally solidified CoNi-base superalloy possesses a lower density of 9.03 g/cm(3) and a higher gamma' solvus temperature of 1166 degrees C, compared with those of the Co-Al-W-base superalloys with high level of W element. After aging at 900-1100 degrees C, the alloy displays stable gamma/gamma' two-phase microstructure with high volume fraction of the gamma' phase, and without detrimental topologically close-packed (TCP) phase. The CoNi-base superalloy shows good compression property. In the process of compression, the alloy exhibits positive temperature dependence of the 0.2% flow stress above 600 degrees C. With increasing temperature, the alloy displays a maximum of 0.2% flow stress of 607 MPa at 850 degrees C. The major deformation mechanisms of the CoNi-base alloy are pairs of a/2 < 110 > -type dislocations shearing gamma' precipitates from room temperature to 850 degrees C and unpaired dislocations bypassing the gamma' precipitates above the peak temperature of 850 degrees C. In this alloy, high content of Ni improves the gamma' solvus temperature and microstructural stability, which leads to a good compression property at high temperatures.
SN 0921-5093
EI 1873-4936
PD JUL 22
PY 2019
VL 761
AR 138034
DI 10.1016/j.msea.2019.138034
UT WOS:000477784900008
ER

PT J
AU Pillai, R
   Sloof, WG
   Chyrkin, A
   Singheiser, L
   Quadakkers, WJ
AF Pillai, R.
   Sloof, W. G.
   Chyrkin, A.
   Singheiser, L.
   Quadakkers, W. J.
TI A new computational approach for modelling the microstructural evolution
   and residual lifetime assessment of MCrAlY coatings
SO MATERIALS AT HIGH TEMPERATURES
AB MCrAlY (M=Ni, Co) coatings are commonly used to protect the underlying superalloy component in industrial gas turbines and aeroengines from oxidation attack. They also function as bond coats for thermal barrier coatings (TBC). The chemical life time of the coated component is mainly governed by the depletion of the beta-phase in the bond coat as a result of simultaneously occurring surface oxidation and interdiffusion between the coating and the substrate. A new computational approach to model the microstructural evolution in MCrAlY (M=Ni, Co) coatings on Ni base superalloys was undertaken in the present study. Scanning electron microscopy (SEM), energy dispersive X-ray spectroscopy (EDX) and wavelength dispersive X-ray spectroscopy (WDX) was employed to characterise MCrAlY coated superalloy samples after exposure at 1000 and 1100 degrees C. Phases were identified by electron backscatter diffraction (EBSD) and correlated with SEM/EDX/WDX analyses.
   Modelling of the microstructural evolution was carried out considering simultaneously occurring surface oxidation and interdiffusion processes. A flux based calculation of the concentration profiles and stable phases was performed, taking into account diffusion of all elements in the gamma, gamma ' and beta-NiAl phases. Good agreement was found between the observed and computed phase distributions after specific time intervals. The computed widths of the beta-depletion zones showed satisfactory agreement with the measurements. Additionally, the model was able to predict the formation of a TCP-phase and its penetration into the substrate with increasing exposure time in one of the investigated coating systems.
RI ; Quadakkers, Willem J/B-5117-2015
OI Pillai, Rishi/0000-0002-4368-8197; Quadakkers, Willem
   J/0000-0002-0644-0192; Chyrkin, Anton/0000-0002-4355-3030
SN 0960-3409
EI 1878-6413
PD JAN
PY 2015
VL 32
IS 1-2
BP 57
EP 67
DI 10.1179/0960340914Z.00000000063
UT WOS:000348713300010
ER

PT J
AU Aghamiri, SMS
   Shahverdi, HR
   Ukai, S
   Oono, N
   Taya, K
   Miura, S
   Hayashi, S
   Okuda, T
AF Aghamiri, S. M. Seyyed
   Shahverdi, H. R.
   Ukai, S.
   Oono, N.
   Taya, K.
   Miura, S.
   Hayashi, S.
   Okuda, T.
TI Microstructural characterization of a new mechanically alloyed Ni-base
   ODS superalloy powder
SO MATERIALS CHARACTERIZATION
AB The microstructure of a new Ni-base oxide dispersion strengthened superalloy powder was studied for high temperature gas turbine.applications after the mechanical alloying process. In this study, an atomized powder with a composition similar to the CMSX-10 superalloy was mechanically alloyed with yttria and Hf powders. The mechanically alloyed powder included only the supersaturated solid solution gamma phase without gamma' and yttria provided by severe plastic deformation, while after the 3-step aging, the gamma' phase was precipitated due to the partitioning of Al and Ta to the gamma' and Co, Cr, Re, W, and Mo to the gamma phase. Mechanical alloying modified the morphology of gamma' to the new coherent gamma-gamma' nanoscale lamellar structure to minimize the elastic strain energy of the precipitation, which yielded a low lattice misfit of 0.16% at high temperature. The gamma' lamellae aligned preferentially along the elastically soft [100] direction. Also, the precipitated oxide particles were refined in the gamma phase by adding Hf from large incoherent YAlO3 to fine semi-coherent Y2Hf2O7 oxide particles with the average size of 7 nm and low interparticle spacing of 76 nm. (C) 2014 Elsevier Inc All rights reserved.
RI Miura, Seiji/A-6431-2012
OI Miura, Seiji/0000-0001-7545-2106
SN 1044-5803
EI 1873-4189
PD FEB
PY 2015
VL 100
BP 135
EP 142
DI 10.1016/j.matchar.2014.12.008
UT WOS:000350836700017
ER

PT J
AU Bakhtiari, R
   Ekrami, A
   Khan, TI
AF Bakhtiari, R.
   Ekrami, A.
   Khan, T. I.
TI Microstructure-Mechanical Properties Relation of TLP-Bonded FSX-414
   Superalloy: Effect of Homogenization Design
SO JOURNAL OF MATERIALS ENGINEERING AND PERFORMANCE
AB Co-based FSX-414 superalloy is especially used for first-stage nozzles of gas turbines. Transient liquid phase (TLP) bonding has potential as repair process for these nozzles. In this study, homogenization of TLP-bonded FSX-414 superalloy at optimum bonding condition (1150 A degrees C/5 min) was conducted at 1175, 1200, and 1225 A degrees C for 1, 3, and 6 h. Homogenization at 1175 A degrees C/1 h had no effect on removing the diffusion-affected zone (DAZ) phases. Increasing the time to 6 h was effective in removing DAZ phases and boride phases formed due to liquefaction, but compositional homogenization was not complete. Homogenization at 1200 A degrees C for 1 h caused boride phases to form adjacent to the joint and in the base metal. By increasing the time to 3 h produced joint, free of these phases. At 1225 A degrees C/3 h homogenization condition, using a Ni-etchant and EDS analysis across the joint showed appropriate combination of compositional and microstructural homogenization including removed DAZ phases. The highest hardness, the most uniform hardness profile across the joint, and the highest shear strength (91% of the base metal strength) in addition to the microstructural features showed the best joints homogenizing at 1225 A degrees C for 3 h.
SN 1059-9495
EI 1544-1024
PD APR
PY 2015
VL 24
IS 4
BP 1687
EP 1696
DI 10.1007/s11665-015-1413-5
UT WOS:000351291200033
ER

PT J
AU Dong, WP
   Wang, LL
   Chen, Z
AF Dong, Wei-ping
   Wang, Linlin
   Chen, Zheng
TI Effects of Vanadium Intergranular Segregation at FCC/L1(2) Interfaces in
   Ni-Al-V Alloys
SO JOURNAL OF PHASE EQUILIBRIA AND DIFFUSION
AB A study of the interfacial properties of Ni-Al-V alloys is presented further, together with the interatomic potentials of the Ni-Al-V ternary phase system given in this paper, with the application of the Phase-field method and atomistic simulations, based on the second nearest-neighbor modified embedded-atom method (2NN MEAM) potential formalism. It is discovered that the alloy elements have different preferences of segregation or depletion at the (100) FCC/L1(2) interface (the gamma-FCC-Ni(Al, V) and the L1(2)-Ni-3(Al, V)) of diffusion phases. Nickel atoms segregate first and then deplete, Vanadium atoms segregate while aluminum atoms deplete at the (100) FCC/L1(2) interfaces forming new diffusion phases. Both, vanadium segregation and aluminum depletion affect the alloy's interfacial properties which in turn, will lower the interfacial energy and increase the work of separation. The results of the Phase-field method coincide with the results of the atomistic computation based on the 2NN MEAM method. Furthermore, the applicability of the atomistic approach to an elaborate alloy design of advanced Ni-based superalloys through the investigation of the effect of alloying elements at the interfacial properties is discussed.
SN 1547-7037
EI 1863-7345
PD APR
PY 2017
VL 38
IS 2
BP 102
EP 109
DI 10.1007/s11669-017-0520-4
UT WOS:000398779700004
ER

PT J
AU REGHEERE, G
   PENISSON, JM
AF REGHEERE, G
   PENISSON, JM
TI INFLUENCE OF CO ADDITION ON THE STRUCTURE OF THE PRECIPITATED PHASE IN
   SUPERALLOYS
SO SCRIPTA METALLURGICA ET MATERIALIA
SN 0956-716X
PD FEB
PY 1990
VL 24
IS 2
BP 301
EP 306
DI 10.1016/0956-716X(90)90260-N
UT WOS:A1990CN90300016
ER

PT S
AU Monceau, D
   Oquab, D
   Estournes, C
   Boidot, M
   Selezneff, S
   Ratel-Ramond, N
AF Monceau, Daniel
   Oquab, Djar
   Estournes, Claude
   Boidot, Mathieu
   Selezneff, Serge
   Ratel-Ramond, Nicolas
BE Nie, JF
   Morton, A
TI Thermal Barrier Systems and Multi-Layered Coatings Fabricated by Spark
   Plasma Sintering for the Protection of Ni-Base Superalloysac
SO PRICM 7, PTS 1-3
SE Materials Science Forum
CT 7th Pacific Rim International Conference on Advanced Materials and
   Processing
CY AUG 02-06, 2010
CL Cairns, AUSTRALIA
SP Chinese Soc Metals, Japan Inst Metals, Korean Inst Metals & Mat, Mat Australia, Minerals, Met & Mat Soc
AB Aeronautic gas turbine blades, vanes and combustion chambers are protected against high temperature oxidation and corrosion by single or multilayered coatings. These include environmental coatings, generally based on Pt-modified Ni aluminides or MCrAlY overlays (where M = Ni and/or Co), thermal barrier coating (TBC) systems including a ceramic thermally insulating layer, and abradable seals. The present work shows the ability of the Spark Plasma Sintering technique to rapidly develop new coatings compositions and microstructures. This technique allows combining powders and metallic foils on a superalloy substrate in order to obtain multilayered coatings in a single short production step. Fabrication of MCrAlY overlays with local Pt and/or Al enrichments is shown, as well as fabrication of coatings made of zeta-PtAl2, epsilon-PtAl, alpha-AlNiPt2, martensitic and beta-(Ni,Pt)Al or Pt-rich gamma/gamma' phases, including their doping with reactive elements. The fabrication of a complete TBC system with a porous and adherent Yttria Stabilized Zirconia (YSZ) layer on a bond-coating is also demonstrated, as well as the fabrication of a CoNiCrAlY-based cermet coating for abradable seal application. Difficulties of fabrication are reviewed, such as Y segregation, risks of carburization, local over-heating, or difficulty to coat complex shaped parts. Solutions are given to overcome these difficulties.
RI ESTOURNES, Claude/F-2322-2017; Boidot, Mathieu/K-6376-2014
OI ESTOURNES, Claude/0000-0001-8381-8454; 
SN 0255-5476
PY 2010
VL 654-656
BP 1826
EP +
DI 10.4028/www.scientific.net/MSF.654-656.1826
PN 1-3
UT WOS:000285374600448
ER

PT J
AU Perepezko, JH
AF Perepezko, J. H.
TI High temperature environmental resistant Mo-Si-B based coatings
SO INTERNATIONAL JOURNAL OF REFRACTORY METALS & HARD MATERIALS
AB For high temperature applications nickel base superalloys with aluminide coatings are reaching the service limit. Alternate materials such as refractory metal silicide alloys can extend high temperature capability, but the silica surfaces require coatings for enhanced environmental resistance. We present a review of an effective strategy to achieve the environmental resistance through the use of an integrated Mo-Si-B based coating that is applied by a co-deposition of Si and B by pack cementation. During oxidation of the (Si + B)-pack alloys, the initial MoSi2 outer layer is consumed by formation of the Mo5Si3 (T-1) phase and the development of the underlying Mo5SiB2, T-2 borosilicide and/or MoB boride phase layer. The T-1 phase with B has excellent oxidation resistance and the loss of Si to the substrate is blocked by the underlying diffusion barrier (T-2). Any damage to the outer T-1 layer can be recovered from the T-2 MoB layer to yield a self-healing characteristic. The Mo-Si-B based coating on Mo based alloys exhibits robust performance up to at least 1700 degrees C not only to high temperature oxidation, but also to water vapor and corrosive deposit attack. Some of the applications are discussed for use of the coating strategy on ceramic materials.
SN 0263-4368
PD FEB
PY 2018
VL 71
BP 246
EP 254
DI 10.1016/j.ijrmhm.2017.11.033
UT WOS:000424068400034
ER

PT J
AU Galedari, SA
   Mahdavi, A
   Azarmi, F
   Huang, Y
   McDonald, A
AF Galedari, Sahar A.
   Mahdavi, Amirhossein
   Azarmi, Fardad
   Huang, Ying
   McDonald, Andre
TI A Comprehensive Review of Corrosion Resistance of Thermally-Sprayed and
   Thermally-Diffused Protective Coatings on Steel Structures
SO JOURNAL OF THERMAL SPRAY TECHNOLOGY
AB Protective coatings are widely utilized to promote corrosion resistance of the surfaces of steel components that are used in various industrial applications. Different surface engineering methods such as thermal spraying and thermal diffusion techniques can be used to fabricate these protective coatings. Thermal spraying processes have received significant attention due to their ability to deposit a variety of materials. Several metals such as zinc-, aluminum-, nickel, and chromium-based materials and their alloys can be deposited using thermal spraying processes to enhance the corrosion resistance and prolong the service life of steel components. On the other hand, technologies based on thermal diffusion techniques are emerging due to their unique deposition features, which alleviates the issues of cracking and delamination typical of thermal-sprayed coatings, as well as their ability to protect inaccessible and complex components such as the inner surface of long tubing and pipelines. This work is a comprehensive review on short and long-term corrosion resistance of the most effective and commonly-used coatings deposited by a variety of surface engineering techniques to protect steel structures. Moreover, the effect of the spraying process, the addition of alloying elements on the corrosion resistance of these coatings has also been reviewed in this study.
SN 1059-9630
EI 1544-1016
PD APR
PY 2019
VL 28
IS 4
BP 645
EP 677
DI 10.1007/s11666-019-00855-3
UT WOS:000466370500002
ER

PT J
AU Qian, LY
   Xu, F
   Voisey, KT
   Nekouie, V
   Zhou, ZX
   Silberschmidt, VV
   Hou, XH
AF Qian, Lingyi
   Xu, Fang
   Voisey, K. T.
   Nekouie, Vahid
   Zhou, Zhaoxia
   Silberschmidt, Vadim V.
   Hou, Xianghui
TI Incorporation and evolution of ZrO2 nano-particles in Pt-modified
   aluminide coating for high temperature applications
SO SURFACE & COATINGS TECHNOLOGY
AB ZrO2 nano-particles were incorporated into electro-deposited PtAl coatings in an attempt to enhance their performance by exploiting the effect of reactive element oxides. PtAl coatings with and without ZrO2 particles were deposited onto three commercially available Ni-based superalloys: Mar-M247, Mar-M246 and Inconel 718. After aluminising and annealing, thermal cycling oxidation tests were carried out to evaluate the influence of Zr02 addition and substrate composition. Cross-sectional SEM images were obtained to characterise the coatings after deposition, after heat treatment and after 200 thermal cycles. The addition of ZrO2 particles to PtAI coatings on Mar-M-246 and Inconel 718 appeared to increase the growth of thermally grown oxide and reduce its rumpling. However, such effects were not observed for the addition of ZrO2 particles to the PtAI coatings on Mar-M247. The analysis of the coatings on different substrates revealed and elucidated the interactions between Hf, Al and ZrO2, providing better understanding of reactions of ZrO2 and the influence of the substrate on bond coat behaviour.(C) 2016 Elsevier B.V. All rights reserved.
RI Silberschmidt, Vadim V./G-7113-2011; Hou, Xianghui/A-1670-2011
OI Silberschmidt, Vadim V./0000-0003-3338-3311; Hou,
   Xianghui/0000-0002-8686-4621; XU, Fang/0000-0002-7357-5177; Zhou,
   Zhaoxia/0000-0002-7420-0510
SN 0257-8972
PD FEB 15
PY 2017
VL 311
BP 238
EP 247
DI 10.1016/j.surfcoat.2016.12.106
UT WOS:000395355300028
ER

PT J
AU Xiong, JC
   Li, JR
   Zhao, JQ
   Liu, SZ
   Dong, JX
AF Xiong Jichun
   Li Jiarong
   Zhao Jinqian
   Liu Shizhong
   Dong Jianxin
TI CHARACTERISTIC AND FORMATION MECHANISM OF PRECIPITATES AT
   RECRYSTALLIZATION GRAIN BOUNDARIES OF SINGLE CRYSTAL SUPERALLOY DD6
SO ACTA METALLURGICA SINICA
AB Single crystal superalloys have extremely good elevated temperature capability in advanced gas turbine aero engines due to no highly stressed grain boundaries in them. With the removal of grain boundary strengthening elements such as C, B and Zr, the occurrence of recrystallization may be detrimental to their performance. Therefore, recrystallization becomes critical in industrial manufacture of single crystal superalloy blades. In the present study, specimens of single crystal superalloy DD6 were grit blasted, solution treated and aged at vacuum atmosphere, and then the precipitates at recrystallization grain boundaries were investigated by SEM, TEM, EPMA and Thermo-Calc. The results show that a few of M6C carbides precipitate at recrystallization grain boundaries, and their size is about 0.5 mu m. These M6C carbides are rich in W, Re and Mo, but poor in Al, Ta, Ni, the contents of Cr, Nb, Co in them are almost the same as the nominal composition of DD6 alloy. The carbon accumulation at recrystallization boundaries and combination with mu phase forming elements such as W and Mo restrain the p, phase forming. M23C6 phase hardly forms in DD6 alloy due to its high W and low Cr content.
SN 0412-1961
PD OCT 11
PY 2009
VL 45
IS 10
BP 1232
EP 1236
UT WOS:000272062800013
ER

PT J
AU Yang, JX
   Zheng, Q
   Sun, XF
   Guan, HR
   Hu, ZQ
AF Yang, J. X.
   Zheng, Q.
   Sun, X. F.
   Guan, H. R.
   Hu, Z. Q.
TI Topologically close-packed phase precipitation in a nickel-base
   superalloy during thermal exposure
SO MATERIALS SCIENCE AND ENGINEERING A-STRUCTURAL MATERIALS PROPERTIES
   MICROSTRUCTURE AND PROCESSING
AB K465 superalloy was thermally exposed, respectively at 850, 950, 1000, 1050 and 1100 degrees C. During thermal exposure, topologically close-packed phases, such as sigma and mu, are precipitated in interdendritic regions where rapid diffusion paths are provided and the TCP forming elements W, Mo, Cr, Co are concentrated. The exposure temperature is shown to have a great impact on the formation and growth of TCP phases. a phase is readily formed at the lower annealing temperature (below 950 degrees C), having a basket weave or multi-layer structure whereas becomes instable at the higher exposure temperature above 950 degrees C. The disappearance of mu phase at higher temperature mainly results from the formation of M23C6 and M6C carbides because they can combine with the larger amounts of the a forming element, Cr. The precipitation of mu phase is mainly depended on M6C carbide, and its morphology exhibits coarse needles or platelets. mu phase is stable above 950 degrees C, and the amount of mu phase reaches the peak value at 1000 degrees C, but is decreased above 1000 degrees C. (C) 2007 Elsevier B.V. All rights reserved.
SN 0921-5093
PD SEP 15
PY 2007
VL 465
IS 1-2
BP 100
EP 108
DI 10.1016/j.msea.2007.01.152
UT WOS:000248637600015
ER

PT J
AU Jovanovic, MT
AF Jovanovic, Milan T.
TI NICKEL, COBALT AND TITANIUM - BASED ALLOYS - FROMAIRCRAFT VEHICLES TO
   MEDICAL APPLICATIONS
SO METALLURGICAL & MATERIALS ENGINEERING
AB Since the introduction of nickel, cobalt and titanium-based alloys in the early 1950s, these materials in a relatively short time became backbone materials for the aerospace, energy, chemical industry and even medicine. The combination of excellent mechanical properties, corrosion resistance and bio-compatibility renders these alloys the best material choice for many critical applications. This review describes the results realized through the research in the Department of Materials Science in "Vinca" Institute. The emphasize was given to the relation between the microstructure and mechanical properties of conventionally cast nickel and cobalt-based superalloys, as well as directionally solidified and single crystal castings of nickel-based superalloys. The special attention was paid to the development of vacuum melting and casting technology for processing surgical implants made of a titanium-based alloy.
SN 2217-8961
PY 2016
VL 22
IS 3
BP 205
EP 220
DI 10.30544/235
UT WOS:000408830900007
ER

PT J
AU Wang, WZ
   Jin, T
   Zhao, NR
   Wang, ZH
   Sun, XF
   Guan, HR
   Hu, ZQ
AF Wang Wen-zhen
   Jin Tao
   Zhao Nai-ren
   Wang Zhi-hui
   Sun Xiao-feng
   Guan Heng-rong
   Hu Zhuang-qi
TI Effect of cobalt on chemical segregation and solution process in
   Re-containing single crystal superalloys
SO TRANSACTIONS OF NONFERROUS METALS SOCIETY OF CHINA
CT Beijing International Materials Week
CY JUN 25-30, 2006
CL Beijing, PEOPLES R CHINA
SP Chinese Mat Res Soc, European Mat Res Soc, Gen Res Inst Nonferrous Metals, Pulead Technol Ind Co Ltd, Shanshan Technol Grp, Chongqing Univ, China Magnesium Ctr, Minist Sci & Technol China, Natl Dev & Reform Commiss China, Minist Educ China, Minist Informat Ind China, Natl Nat Sci Fdn China, Chinese Acad Engn, China Assoc Sci & Technol, Int Union Mat Res Soc
AB The effect of cobalt on chemical segregation and solution process in three nickel base single crystal superalloys was investigated. Three alloys containing the mass fraction of cobalt of 12% (named Alloy 1), 3% (named Alloy 2) and 0 (named Alloy 3), respectively were studied, in which the contents of other elements were same. The results show that the segregation extent of W, Re, Ta, Al between dendrite and interdendritic region rises with the increase of cobalt content. The incipient melting points decrease by 10 degrees C and 20 degrees C respectively when the content of cobalt increases from 0 through 3% to 12%. During solid solution at 1 340 degrees C, the solid solution of large gamma prime in interdendritic region and the dissolution of eutectic in alloy I become easier than in other two alloys. After heat-treatment at 1 340 degrees C for 8 h, the segregation extent of elements in alloy 1 decreases dramatically, while in alloy 2 and alloy 3, the segregation ratios decrease slowly. It suggests that the higher content of cobalt can accelerate the diffusion process at high temperature.
SN 1003-6326
EI 2210-3384
PD DEC
PY 2006
VL 16
SI 3
BP S1978
EP S1981
UT WOS:000244524400168
ER

PT J
AU Mukherji, D
   Strunz, P
   Gilles, R
   Hofmann, M
   Holzel, M
   Rosler, J
AF Mukherji, Debashis
   Strunz, Pavel
   Gilles, Ralph
   Hofmann, Michael
   Hoelzel, Markus
   Roesler, Joachim
TI In-situ Neutron Diffraction Measurement on Co-Re Alloys at High
   Temperature.
SO ACTA CRYSTALLOGRAPHICA A-FOUNDATION AND ADVANCES
RI Strunz, Pavel/D-1610-2011
OI Strunz, Pavel/0000-0002-0829-4926
SN 2053-2733
PY 2010
VL 66
SU S
MA FA2-MS13-P
BP S152
EP S152
DI 10.1107/S0108767310096601
UT WOS:000483128900339
ER

PT J
AU Jones, RMF
   Jackman, LA
AF Jones, RMF
   Jackman, LA
TI The structural evolution of superalloy ingots during hot working
SO JOM-JOURNAL OF THE MINERALS METALS & MATERIALS SOCIETY
AB This article provides an overview of structural changes that occur during the hot working of superalloys and provides insight into the use of precipitated particles and other thermomechanical factors to achieve desired structures. Examples will focus primarily on alloys 718 and 720, which are iron-nickel and nickel-based alloys, respectively. The availability of a second phase to control grain size is a characteristic of some iron-nickel- and nickel-based superalloys that is not usually available to cobalt-based superalloys; processing with and without the use of a precipitated phase that influences microstructures will be illustrated by the use of these examples.
SN 1047-4838
PD JAN
PY 1999
VL 51
IS 1
BP 27
EP 31
DI 10.1007/s11837-999-0007-9
UT WOS:000078076600004
ER

PT J
AU Celik, A
   Lazoglu, I
   Kara, A
   Kara, F
AF Celik, Ali
   Lazoglu, Ismail
   Kara, Alpagut
   Kara, Ferhat
TI Wear on SiAlON ceramic tools in drilling of aerospace grade CFRP
   composites
SO WEAR
AB Carbon fiber reinforced polymer (CFRP) composites are difficult to cut materials due to their anisotropic structure and extremely abrasive nature of the carbon fibers. The tool materials used for drilling of CFRP composites are limited; thus there is always a strong demand for new tool materials which can be utilized successfully for the high performance drilling process. In this study, wear behavior of different SiAlON ceramics, which are successfully used for machining of various materials such as gray cast iron, superalloys, etc., on the drilling of CFRP composites was investigated, compared and reported for the first time in the literature. Three different SiAlON-based drilling tools with the same geometry were manufactured and tested on the drilling of aerospace grade CFRP composites and their wear behaviors were compared to that of commercially available WC-Co tools. It was observed that the wear of the SiAlON tools occurs as micro-chipping of the cutting edge in the first few holes; then, severe abrasion takes place with further drilling. While SiAlON with high fracture toughness shows less micro-chipping, which occurs at the initial stage (1-5 holes) of the drilling process, SiAlON with high hardness has the highest abrasion resistance at the later stage. The increase in wear of the cutting edge of the SiAlONs and the WC-Co tools causes an increase in thrust force, and consequently, in peel-up delamination, which are desired to be as low as possible in order to achieve high performance from the drilling tools. (C) 2015 Elsevier B.V. All rights reserved.
OI lazoglu, ismail/0000-0002-8316-9623
SN 0043-1648
EI 1873-2577
PD SEP 15
PY 2015
VL 338
BP 11
EP 21
DI 10.1016/j.wear.2015.05.009
UT WOS:000362139200002
ER

PT J
AU Gulsoy, HO
   Ozgun, O
   Bilketay, S
AF Gulsoy, H. Ozkan
   Ozgun, Ozgur
   Bilketay, Sezer
TI Powder injection molding of Stellite 6 powder: Sintering,
   microstructural and mechanical properties
SO MATERIALS SCIENCE AND ENGINEERING A-STRUCTURAL MATERIALS PROPERTIES
   MICROSTRUCTURE AND PROCESSING
AB The purpose of this study was to produce Co-based Stellite 6 superalloy components by using the method of Powder Injection Molding (PIM) and to characterize the microstructural and mechanical properties of the produced components. The experimental studies were started through the formation of feedstock by mixing Stellite 6 powder with a multicomponent binder system. Prepared feedstock was formed by utilizing powder injection molding technique. Then the molded samples were subjected to the solvent and thermal debinding processes. Different sintering cycles were applied to the raw components for the purpose of determining the optimum sintering conditions. The densities of the sintered components were determined in accordance with the Archimedes' principle. The microstructural characterization was performed through scanning electron microscope (SEM) analysis, energy dispersive spectrometry (EDS) analyses, and X-ray diffraction (XRD) analysis. Hardness measurement and tensile test were conducted in order to determine the mechanical properties. The results illustrated that the injection molded Stellite 6 components were composed of fine and equiaxed grains, plenty of carbide precipitates exhibiting homogenous distribution throughout the microstructure formed at the grain boundaries and thus the mechanical properties were considerably high. (c) 2015 Elsevier B.V. All rights reserved.
SN 0921-5093
EI 1873-4936
PD JAN 10
PY 2016
VL 651
BP 914
EP 924
DI 10.1016/j.msea.2015.11.058
UT WOS:000367486800104
ER

PT J
AU Huber, D
   Werner, R
   Clemens, H
   Stockinger, M
AF Huber, Daniel
   Werner, Robert
   Clemens, Helmut
   Stockinger, Martin
TI Influence of process parameter variation during thermo-mechanical
   processing of an intermetallic beta-stabilized gamma-TiAl based alloy
SO MATERIALS CHARACTERIZATION
AB The effort of weight reduction in modern aircraft engines, while improving performance and efficiency, demands novel light-weight high temperature materials to replace heavy nickel-based superalloys for low pressure turbine blades. Low density, high specific stiffness, elevated-temperature strength retention as well as good environmental resistance make gamma-TiAl based alloys a promising substitute. The requirement for high and balanced mechanical properties of low pressure turbine blades in next generation aircraft engines favors a hot working strategy. Thermo-mechanical processing, however, of gamma-TiAl based alloys is a challenging task due to a narrow "processing window". Isothermal forging, state-of-the-art process for this material class, leads to high tooling and forging costs. With this in mind, Bohler Schmiedetechnik GmbH & Co KG has developed a "near conventional" thermo-mechanical processing technology. A die temperature about 400 degrees C to 800 degrees C below billet temperature and processing under standard atmosphere as well as usage of a conventional hydraulic press with high ram speed result in a more economical process. Subsequent heat treatment strategies can be used to tailor microstructure and, therefore, mechanical properties according to customer requirements.
   This paper summarizes industrial forging trials as well as mechanical testing and shows the effect of process variations on the final components' properties. (C) 2015 Elsevier Inc. All rights reserved.
OI Clemens, Helmut/0000-0001-6473-671X; Huber, Daniel/0000-0001-9452-0733
SN 1044-5803
EI 1873-4189
PD NOV
PY 2015
VL 109
BP 116
EP 121
DI 10.1016/j.matchar.2015.09.021
UT WOS:000365365400016
ER

PT J
AU Kim, D
   Sah, I
   Kim, D
   Ryu, WS
   Jang, C
AF Kim, Daejong
   Sah, Injin
   Kim, Donghoon
   Ryu, Woo-Seog
   Jang, Changheui
TI High Temperature Oxidation Behavior of Alloy 617 and Haynes 230 in
   Impurity-Controlled Helium Environments
SO OXIDATION OF METALS
AB The high temperature oxidation behavior of alloy 617 and Haynes 230 have been investigated for VHTR intermediate heat exchanger applications. Oxidation tests were carried out for up to 500 h at 900 A degrees C and 1000 A degrees C in impure helium environments containing H-2, H2O, CO, CO2, and CH4. The oxidation kinetics of the alloys followed a parabolic rate law in all cases. In the impure helium environments with very low oxygen, the external oxides of alloy 617 were composed of a Cr2O3 layer, TiO2 ridges on the grain boundaries, and isolated MnCr2O4 grains on top of the Cr2O3 layer. On the other hand, those of Haynes 230 consisted of a Cr2O3 inner layer and a protective MnCr2O4 outer layer, which increased the oxidation resistance. The effect of small amounts of CH4 and H-2 on the oxidation kinetics of the alloys was insignificant. Irregular oxide morphology, such as cellular Cr2O3 oxides for alloy 617 and MnCr2O4 platelets for Haynes 230, was formed in the impure helium environment at 900 A degrees C. For Haynes 230, along with platelets, whiskers were frequently found at the tip of the MnCr2O4 oxide crystals.
RI Jang, Changheui/C-1633-2011
OI Jang, Changheui/0000-0002-8970-704X
SN 0030-770X
PD FEB
PY 2011
VL 75
IS 1-2
BP 103
EP 119
DI 10.1007/s11085-010-9223-5
UT WOS:000286989600007
ER

PT B
AU Russo, D
   Scrivani, A
   Rizzi, G
   Lanzi, A
   Giolli, C
AF Russo, Dario
   Scrivani, Andrea
   Rizzi, Gabriele
   Lanzi, Alessandro
   Giolli, Carlo
GP ASME
TI eXclean (R): A NEW SURFACE PREPARATION OF TURBINE COMPONENTS FOR
   DEPOSITION OF MCrAlY COATINGS WITH SUPER CLEAN INTERFACE
SO PROCEEDINGS OF THE ASME TURBO EXPO 2008, VOL 1
CT 53rd ASME Turbo Expo 2008
CY JUN 09-13, 2008
CL Berlin, GERMANY
SP Int Gas Turbine Inst, ASME
AB The most commonly used structural materials for blades and other high temperature components of gas turbines are nickel base superalloys. A TBC protection coating system consists of a top coat of yttria partially stabilized zirconia and an underlying bond coat, usually MCrAlY (where M stands for Ni, Co or a combination of both). MCrAlYs are normally deposited by the thermal spray processes: air plasma spray (APS), vacuum plasma spray (VPS/LPPS) or high velocity oxygen fuel (HVOF). The adhesion between the bond coat and the substrate, and therefore of the whole thermal barrier system, strongly depends upon the surface roughness. A high level of roughness generally denotes better adhesion, especially with the HVOF thermal spray process where it is a necessity. Generally the roughness is reached by means of grit blasting with an abrasive media; this results in a certain level of surface contamination due to the entrapment of abrasive particles. The aim of this work was to set up a new surface preparation process in order to obtain a completely clean surface with a suitable roughness, which can be coated afterwards with HVOF or VPS/LPPS thermal spray technology. The tests carried out by this process on turbine blades, coated with a HVOF system, led to obtaining a coating/base material interface without any contamination caused by the surface preparation.
BN 978-0-7918-4311-6
PY 2008
BP 449
EP 455
UT WOS:000263200700049
ER

PT J
AU Liang, TQ
   Guo, HB
   Peng, H
   Gong, SK
AF Liang, Tianquan
   Guo, Hongbo
   Peng, Hui
   Gong, Shengkai
TI Precipitation phases in the nickel-based superalloy DZ 125 with
   YSZ/CoCrAlY thermal barrier coating
SO JOURNAL OF ALLOYS AND COMPOUNDS
AB Interdiffusion behavior of the thermal barrier coating (TBC) with the CoCrAlY bond coat (BC) and directionally solidified Ni-based superalloy DZ 125 was investigated. Severe inward-diffusion of Al, Co and Cr from the BC to the superalloy and outward diffusion of Ni and refractory elements such as W from the superalloy occur during annealing at 1050 degrees C in air. After 100 h annealing, a similar to 30 mu m thick inter-diffusion zone (IDZ) forms between the BC and superalloy, and a similar to 35 mu m thick secondary reaction zone (SRZ) forms beneath the IDZ. The IDZ mainly consists of beta phase and gamma matrix. Besides, small amount of Ta and Hf containing carbides are also observed in the IDZ. Needle and fine granular topologically close-packed (TCP) phases, characterized as rhombohedral mu phases, are abundant in the SRZ. The formation of SRZ is mainly due to the precipitation of refractory elements such as W and Mo from the gamma matrix and beta phase. The formation mechanism of SRZ and mu-TCP phase is discussed. (C) 2011 Elsevier B.V. All rights reserved.
SN 0925-8388
PD AUG 25
PY 2011
VL 509
IS 34
BP 8542
EP 8548
DI 10.1016/j.jallcom.2011.05.102
UT WOS:000292914000011
ER

PT J
AU Wu, XX
   Wang, CY
AF Wu, Xiaoxia
   Wang, Chongyu
TI Effect of the alloying element on the temperature-dependent ideal shear
   strength of gamma '-Ni3Al
SO RSC ADVANCES
AB The temperature-dependent ideal shear strength (tau(IS)) of gamma'-Ni3Al and the effects of alloying (Re, Ru, Mo, Cr, Co, W, and Ta) were studied in terms of first-principles calculations within the {111} slip plane along the [11 - 2] and [-110] directions. Based on the predicted volume versus temperature relations, the temperature dependence of tau(IS) was obtained using the quasistatic approach, where it was found that tau(IS) gradually decreased with increasing temperature. For the {111}[11 - 2] slip systems, all of the alloying elements except for Co were found to improve the tau(IS) of gamma'-Ni3Al at the considered temperature. Among these elements, Re was the most effective element, and doping a small amount of Re (similar to 3 at%) was found to increase tau(IS) by similar to 23.5% at 0 K. Next, W and Mo increased the tau(IS) by 20.2 and 18.1%, respectively. For the {111}[- 110] slip systems, only Re increased the tau(IS) of gamma'-Ni3Al while the other dopants decreased the ideal shear strength of the system at 0 K. Interestingly, a high-temperature relative strengthening via W alloying was observed for the gamma'-Ni3Al phase within the {111}[- 110] slip system at temperatures T > 800 K. However, the sequence of the tau(IS) of the gamma'-Ni3Al phase doped with other alloying elements was not altered by increasing temperature. According to these calculations, Re and W at the Al sites can effectively improve the shear resistance of the gamma'-Ni3Al phase, and especially at high temperature. Furthermore, the effect of alloying upon the shear strength is understood by the electronic structure analysis.
SN 2046-2069
PY 2016
VL 6
IS 25
BP 20551
EP 20558
DI 10.1039/c5ra24108a
UT WOS:000371019000015
ER

PT J
AU Akino, K
   Kakehi, K
AF Akino, Kazuki
   Kakehi, Koji
TI Strengths and Microstructure of SUS316L Fabricated by Selective Laser
   Melting
SO JOURNAL OF THE JAPAN INSTITUTE OF METALS AND MATERIALS
