Repository: MatInfoUB/NLP-Queries

File: Cobalt_superalloys_thermomechanical_processing1.txt (part 16 of 22)
FN Clarivate Analytics Web of Science
   XRD analysis of the as-manufactured samples reveals the presence of the
   fcc gamma-(Fe, Ni) phase only. The literature reports a considerable
   amount of gamma' phase in Ni/Fe-based superalloys processed by
   conventional metallurgy. The absence of the gamma' can be explained by
   extremely high cooling rates during SLM which prevents precipitation.
   Micrographic examination of the SLM-manufactured specimens shows a fully
   dendritic microstructure. Post heat-treatment of the specimens leads to
   significant changes in microstructure and the resulting 30-90% increase
   in microhardness.
   Recommendations on SLM strategy and post heat-treatment of Thymonel-2
   are provided. (C) 2017 Elsevier B.V. All rights reserved.
RI Saunier, Sophie/G-6044-2015; Christophe, Desrayaud/; BERTRAND, Philippe/
OI Saunier, Sophie/0000-0002-1069-0047; Christophe,
   Desrayaud/0000-0002-4835-9798; BERTRAND, Philippe/0000-0001-6619-4176
Z8 0
ZR 0
ZB 0
ZS 0
TC 3
Z9 3
SN 2214-8604
UT CCC:000435751700008
ER

PT J
AU Chen, Y.
   Zhao, X.
   Bai, M.
   Yang, L.
   Li, C.
   Wang, L.
   Carr, J. A.
   Xiao, P.
TI A mechanistic understanding on rumpling of a NiCoCrA1Y bond coat for
   thermal barrier coating applications
SO ACTA MATERIALIA
VL 128
BP 31
EP 42
PD APR 15 2017
PY 2017
AB We present a series of experimental observations on surface rumpling of
   an initially flat NiCoCrAIY coating deposited on a Ni-based superalloy
   during cyclic oxidation at 1150 degrees C. The extent of rumpling of the
   coating depends on the thermal history, coating thickness and exposed
   atmosphere. While the coating surface progressively roughens with cyclic
   oxidation, the bulk NiCoCrAIY alloys with the same nominal composition
   are much less susceptible to rumpling under the same oxidation
   conditions. The coatings, especially the thin ones, experience
   substantial degradation (e.g. beta to gamma phase transformation)
   induced by oxidation and coating/subsatrate interdiffusion. The
   observations together suggest that rumpling of the NiCoCrAIY coating is
   driven by a combination of the lateral growth of the thermally grown
   oxide and coating/substrate thermal mismatch. The results in this work
   are further discussed and compared with the rumpling behaviour of a
   beta-(Ni,Pt)Al bond coat reported in the literature to illustrate the
   importance of possible factors in governing the development of rumpling
   in the NiCoCrAIY coating. (C) 2017 Acta Materialia Inc. Published by
   Elsevier Ltd. All rights reserved. Published by Elsevier Ltd. All rights
   reserved.
RI Zhao, Xiaofeng/M-1799-2017; Zhao, Xiaofeng/M-5905-2019; Chen, Ying/; Bai, Mingwen/
OI Zhao, Xiaofeng/0000-0001-8390-4301; Zhao, Xiaofeng/0000-0001-8390-4301;
   Chen, Ying/0000-0002-1074-6071; Bai, Mingwen/0000-0002-6267-9771
Z8 0
ZS 0
ZR 0
TC 19
ZB 0
Z9 19
SN 1359-6454
UT CCC:000397692600004
ER

PT J
AU Wang, Xiqian
   Carter, Luke N.
   Pang, Bo
   Attallah, Moataz M.
   Loretto, Michael H.
TI Microstructure and yield strength of SLM-fabricated CM247LC
   Ni-Superalloy
SO ACTA MATERIALIA
VL 128
BP 87
EP 95
PD APR 15 2017
PY 2017
AB Specimens of Selectively Laser Melted (SLM) CM247LC powder have been
   characterised using analytical scanning and transmission electron
   microscopy. In specimens from the bulk, it has been found that
   longitudinal sections consist mainly of columnar gamma grains,
   containing virtually identically oriented cells, approximately 700 nm in
   width and length up to hundreds of microns. These cells are separated
   from adjacent cells and from adjacent grains by gamma'/gamma eutectic,
   by high densities of Hf/Ti/Ta/W-rich precipitates and high densities of
   dislocations. The eutectic gamma' is up to about 50 nm in diameter but
   up to 10 nm within the cells. The microstructure in the top layer is
   similar to that taken from the bulk, but single-track samples are
   heterogeneous along the track length. The microstructures are
   interpreted in terms of the precipitation sequence, the volume fraction
   of eutectic and partitioning of the solute elements during
   solidification and the influence of subsequent laser-tracks. The cooling
   rate during solidification, calculated from the observed cell diameters
   is about 106 K/s, but the value obtained from the size of gamma' within
   the bulk is about 104 K/s. It is suggested that the discrepancy is due
   to the limited accuracy of this approach. Tensile tests on as-fabricated
   samples show that the yield strength is comparable with that of cast
   samples after standard heat treatments. The high strength of the
   as-fabricated samples is interpreted in terms the high densities of
   precipitates and dislocations in cell boundaries, the fine cell
   structure and the gamma' within cells. (C) 2017 Published by Elsevier
   Ltd on behalf of Acta Materialia Inc. All rights reserved.
RI Attallah, Moataz M./I-9604-2019
OI Attallah, Moataz M./0000-0002-7074-9522
ZR 0
Z8 0
ZS 0
TC 44
ZB 1
Z9 44
SN 1359-6454
UT CCC:000397692600009
ER

PT J
AU Wang, Minqing
   Du, Jinhui
   Deng, Qun
   Tian, Zhiling
   Zhu, Jing
TI Effect of the precipitation of the eta-Ni3Al0.5Nb0.5 phase on the
   microstructure and mechanical properties of ATI 718Plus
SO JOURNAL OF ALLOYS AND COMPOUNDS
VL 701
BP 635
EP 644
PD APR 15 2017
PY 2017
AB Some research showed that the precipitation of eta-Ni3Al0.5Nb0.5 phase
   at grain boundary can optimize the mechanical properties and reduce the
   notch sensitivity of the nickel-based superalloy All 718Plus. Therefore,
   finding the optimum concentration and morphology of
   eta-Ni(3)Al(0.5)Nb(0.5)for different operating conditions is of great
   importance during the microstructure design process. In this study, the
   relationship between the mechanical properties as well as notch
   sensitivity and the eta-Ni3Al0.5Nb0.5 content in ATI 718Plus was
   investigated by subjecting the alloy to different heat treatment
   processes. The stress rupture life of All 718Plus was found to improve
   significantly by decreasing the eta-Ni3Al0.5Nb0.5 content. However, the
   notch sensitivity drastically increased when the eta-Ni3Al0.5Nb0.5 mass
   percentage dropped below approximately 1.1 wt%. The microstructure of
   the samples was analyzed by field emission scanning electron microscopy
   and the phase composition was quantitatively determined by electrolytic
   phase isolation followed by a micro-chemical and X-ray diffraction
   analysis. The atomic distribution of elements in the alloy on a
   nanoscale was determined by 3DAP technique. The phase diagram and time
   temperature -transformation curve of the different phase were calculated
   using the JMatPro6.0 software. Furthermore, the precipitation kinetics
   of the eta-Ni3Al0.5Nb0.5 and gamma' phases and the optimum
   eta-Ni3Al0.5Nb0.5 mass percentage in 718Plus were discussed. (C) 2017
   Elsevier B.V. All rights reserved.
ZS 0
ZR 0
TC 10
Z8 1
ZB 0
Z9 11
SN 0925-8388
UT CCC:000395839100079
ER

PT J
AU He, Guoai
   Liu, Feng
   Huang, Lan
   Huang, Zaiwang
   Jiang, Liang
TI Controlling grain size via dynamic recrystallization in an advanced
   polycrystalline nickel base superalloy
SO JOURNAL OF ALLOYS AND COMPOUNDS
VL 701
BP 909
EP 919
PD APR 15 2017
PY 2017
AB Controlling grain size in polycrystalline nickel base superalloy is of
   paramount importance in optimizing hot-working process and achieving the
   desirable mechanical properties. Typically, a uniform and fine grain
   size is required throughout forging process to realize the superplastic
   deformation. Unfortunately, the forging processing window is very narrow
   and needs to be synergistically controlled by deformation temperature,
   strain rate, as well as strain amount, and the failure would lead to the
   non-uniform grain size, abnormal grain growth and even cracking. During
   superplastic deformation, dynamic recrystallization (DRX) is the
   governing mechanism to be adopted to maintain the required grain size.
   Previous literature have extensively documented the separated effect of
   deformation parameters using monotonic-pass compression test. Herein, we
   perform the multi-pass compression experiments to investigate the flow
   stress behavior and grain size evolution. By conducting multi-pass tests
   over a range of deformation parameters, it was demonstrated that the
   flow stress and grain size response differed from that in single-pass
   tests. The multi-pass compression tests unambiguously uncover the roles
   of DRX and static recrystallization (SRX) in regulating grain size and
   affecting flow stress. The experimental results further show, comparing
   to the monotonic-pass compression, the multi-pass approach can provide
   versatile routes to attain the desirable grain size distribution by
   means of utilizing DRX and SRX principles. (C) 2017 Elsevier B.V. All
   rights reserved.
Z8 0
ZS 0
ZR 0
TC 12
ZB 0
Z9 12
SN 0925-8388
UT CCC:000395839100115
ER

PT J
AU Xu, Jianjun
   Lin, Xin
   Guo, Pengfei
   Hu, Yunlong
   Wen, Xiaoli
   Xue, Lei
   Liu, Jianrui
   Huang, Weidong
TI The effect of preheating on microstructure and mechanical properties of
   laser solid forming IN-738LC alloy
SO MATERIALS SCIENCE AND ENGINEERING A-STRUCTURAL MATERIALS PROPERTIES
   MICROSTRUCTURE AND PROCESSING
VL 691
BP 71
EP 80
PD APR 13 2017
PY 2017
AB The microstructure and microhardness of Ni-base superalloy IN-738LC
   fabricated by laser solid forming (LSF) with the preheating was
   investigated. The results showed that with the increase of the
   preheating temperature (T-0) (25 degrees C, 800 degrees C, 900 degrees C
   and 1050 degrees C), the total crack length decreased significantly, the
   segregation of Ti and Al worsened, and the volume fraction of equiaxed
   grain increased, as well as the size of blocky carbides, gamma-gamma'
   eutectic and gamma' particles. The high-angle grain boundaries, at which
   the continuous liquid film can be easily formed, were found to be
   susceptible to cracking. Both the concentration of Ti and Al and the
   increase of dendrite spacing contribute to the growth of carbides and
   gamma-gamma' eutectic in the interdendrite while the size of the gamma'
   phases was largely affected by preheating. It was interesting to find
   that gamma' phase exhibited a bimodal distribution in the bottom of the
   deposit with the preheating at 1050 degrees C. The average microhardness
   of the deposits without preheating and with preheating at 800 degrees C
   and 900 degrees C is about at the same level, while the deposit with
   preheating at 1050 degrees C has the lowest average value. The
   crack-free deposit can be obtained when T-0 was up to 1050 degrees C,
   and its room temperature tensile properties are superior to cast
   IN-738LC alloy.
RI guo, peng/AAG-4052-2019; Lin, Xin/L-9950-2013
OI Lin, Xin/0000-0002-7491-8928
ZR 0
TC 10
ZB 0
ZS 0
Z8 2
Z9 10
SN 0921-5093
UT CCC:000399514800009
ER

PT J
AU Liu, Yan-Xing
   Lin, Y. C.
   Zhou, Ying
TI 2D cellular automaton simulation of hot deformation behavior in a
   Ni-based superalloy under varying thermal-mechanical conditions
SO MATERIALS SCIENCE AND ENGINEERING A-STRUCTURAL MATERIALS PROPERTIES
   MICROSTRUCTURE AND PROCESSING
VL 691
BP 88
EP 99
PD APR 13 2017
PY 2017
AB A 2D cellular automaton model (CA) is developed to predict the hot
   deformation behavior of a Ni-based superalloy over a wide range of
   thermal-mechanical conditions. Relationships between the model
   parameters (work hardening parameter, dynamic recovery parameter,
   nucleation rate, and grain boundary mobility) and the thermal-mechanical
   conditions are established. The developed CA model is further employed
   to study the hot deformation behavior of the studied superalloy under
   varying thermal-mechanical conditions. These varying conditions include
   the sudden change of strain rate and gradual change of deformation
   temperature. The evolutions of flow stress, average grain size and
   fraction of dynamic recrystallization (DRX) under the varying
   thermal-mechanical conditions are predicted. The reliability of the
   simulated results is verified by experimental results. It is found that
   the predicted results under varying thermal-mechanical conditions
   gradually approach those under constant hot deformed conditions. i.e.,
   constant deformation temperature and strain rate. The varying
   thermal-mechanical condition makes the complex evolution of dislocation
   density, fraction of DRX, and average grain size. Additionally, a
   pseudo-metadynamic recrystallization is found. The pseudo-metadynamic
   recrystallization is a temporary suspension of dynamic recrystallization
   during a large and rapid increase of strain rate as a consequence of
   nucleation inhibition. It resembles metadynamic recrystallization,
   except that the pseudo-metadynamic recrystallization occurs when the hot
   deformation is still underway.
RI Liu, Yan-Xing/M-4949-2018
OI Liu, Yan-Xing/0000-0003-0681-2256
ZR 0
Z8 4
ZB 0
ZS 0
TC 41
Z9 41
SN 0921-5093
UT CCC:000399514800011
ER

PT J
AU Silva, Chinthaka
   Song, Miao
   Leonard, Keith
   Wang, Mi
   Was, Gary
   Busby, Jeremy
TI Characterization of alloy 718 subjected to different thermomechanical
   treatments
SO MATERIALS SCIENCE AND ENGINEERING A-STRUCTURAL MATERIALS PROPERTIES
   MICROSTRUCTURE AND PROCESSING
VL 691
BP 195
EP 202
PD APR 13 2017
PY 2017
AB Chemical phase and microstructural investigations of alloy 718
   solution-annealed and age-hardened were performed in this study. Focus
   was made in the effects of solution annealing temperature, aging
   temperature and holding time, and the amount of intermediate cold work
   on the alloy. The formation of secondary phases such as gamma'-phase,
   gamma ''-phase, and delta-phase, grain sizes, and any deformations of
   the microstructure with respect to the processed conditions have been
   studied. Statistics such as size and number densities of these
   precipitates with respect to the processing conditions were evaluated
   and a discussion on optimum conditions in obtaining finer and higher
   density of gamma'- and gamma ''-phase precipitates is also presented.
RI Song, Miao/Q-5572-2018
OI Song, Miao/0000-0003-3672-0707
ZR 0
Z8 2
TC 6
ZB 0
ZS 0
Z9 7
SN 0921-5093
UT CCC:000399514800022
ER

PT J
AU Xu, Jinghao
   Huang, Zaiwang
   Jiang, Liang
TI Effect of heat treatment on low cycle fatigue of IN718 superalloy at the
   elevated temperatures
SO MATERIALS SCIENCE AND ENGINEERING A-STRUCTURAL MATERIALS PROPERTIES
   MICROSTRUCTURE AND PROCESSING
VL 690
BP 137
EP 145
PD APR 6 2017
PY 2017
AB Low cycle fatigue (LCF) performance of IN718 superalloy under different
   heat treatment conditions are investigated with controlled strain
   amplitudes from 0.6% to 1.0% at 350 degrees C and 650 degrees C.
   Standard heat treatment (ST) and delta-phase aging treatment (DA) are
   applied to produce two types of precipitation microstructures. Under the
   same strain amplitude and temperature, the fatigue lives of ST specimens
   exceed that of DA specimens. And strikingly, ST specimens exhibit cyclic
   softening behavior in contrast to cyclic hardening behavior for DA
   specimens. The different stress responses can be rationalized by the
   dislocation interaction mechanisms with the precipitates. For the ST
   specimens, the dislocation shearing of gamma '' precipitates governs the
   microscopic deformation process, while the micrometer-sized 8 phases are
   not shearable but act as the obstacles against dislocation slipping and
   lead to the cyclic hardening. Our TEM observations clearly show that
   recrystallization nucleation is prevalent in the DA specimens under 650
   degrees C, which is interpreted by the high dislocation density induced
   by the 6 phases. The results shed new lights on the fatigue microscopic
   deformation mechanisms of IN718 superalloy.
ZS 0
TC 14
Z8 2
ZR 0
ZB 0
Z9 16
SN 0921-5093
UT CCC:000399511400016
ER

PT J
AU Fu, J. X.
   Cao, C. M.
   Tong, W.
   Hao, Y. X.
   Peng, L. M.
TI The tensile properties and serrated flow behavior of a
   thermomechanically treated CoCrFeNiMn high-entropy alloy
SO MATERIALS SCIENCE AND ENGINEERING A-STRUCTURAL MATERIALS PROPERTIES
   MICROSTRUCTURE AND PROCESSING
VL 690
BP 418
EP 426
PD APR 6 2017
PY 2017
AB Serrated flow behavior of CoCrFeNiMn high entropy alloy with a single
   face-centered cubic phase was systematically examined over a wide range
   of temperature and strain rate. The alloy exhibited excellent fracture
   resistance with RT elongation up to 56%. Prominent serrations occurred
   at the medium temperature range and evolved in the sequence of A -> A+B
   -> B -> B -> C -> C with increasing temperature and decreasing strain
   rate. The initial small plasticity produced low density of dislocations
   piled up at grain boundaries and high density of dislocations were
   tangled to form cell substructures during subsequent severe deformation
   stage. Bowing and kinks of dislocations were frequently observed at 400
   and 600 degrees C. The critical strain for the onset of serrated flow
   decreased with increasing temperature and decreasing strain rate,
   indicating a normal and not inverse Portevin Le Chatelier (PLC) effect
   due to the thermodynamic stability of the alloy. Two
   temperature-dependent values of activation energy for serrated flow (Q)
   were obtained. The estimated low value (116 kJ mol(-1)) implied that
   pipe diffusion is responsible for the pinning process of dislocations
   from 300 to 500 degrees C. In contrast, a higher Q (295 kJ mol(-1))
   between 500 and 600 degrees C suggested that the pinning or unpinning
   process of dislocations is controlled by the most sluggish diffusion
   species (i.e. Ni) in the high-entropy alloy.
ZB 0
TC 11
ZR 0
ZS 0
Z8 1
Z9 12
SN 0921-5093
UT CCC:000399511400045
ER

PT J
AU Stevens, Erica L.
   Toman, Jakub
   To, Albert C.
   Chmielus, Markus
TI Variation of hardness, microstructure, and Laves phase distribution in
   direct laser deposited alloy 718 cuboids
SO MATERIALS & DESIGN
VL 119
BP 188
EP 198
PD APR 5 2017
PY 2017
AB Property anisotropy and its unpredictability in direct laser -deposited
   material is a drawback to this additive manufacturing method. In this
   study, direct laser deposition was used to build three-dimensional
   cuboids of Ni-based superalloy 718, which were examined with microscopy,
   and analyzed for hardness trends with contour mapping. Secondary
   electron and backscatter electron contrast imaging were used in
   conjunction with electron backscatter diffraction to understand
   microstructure. It is found that hardness decreased with increasing
   height and linear energy used during deposition. Also, the hardness of
   the inner hatching was higher than the outer contour, in both planar and
   cross-sectional surfaces. After an examination of grain structure and
   phase distribution, it is proposed that the hardness trends are caused
   by a combination of detrimental Laves phase and strengthening gamma"
   phase distribution. (C) 2017 Elsevier Ltd. All rights reserved.
RI Stevens, Erica L/D-9647-2018; Chmielus, Markus/B-3819-2011
OI Stevens, Erica L/0000-0003-0031-2314; Chmielus,
   Markus/0000-0002-8688-6054
Z8 2
ZB 0
ZR 0
TC 20
ZS 0
Z9 22
SN 0264-1275
UT CCC:000397360000021
ER

PT J
AU Chen, Yung-Ta
   Yeh, An-Chou
   Li, Ming-Yen
   Kuo, Shih-Ming
TI Effects of processing routes on room temperature tensile strength and
   elongation for Inconel 718
SO MATERIALS & DESIGN
VL 119
BP 235
EP 243
PD APR 5 2017
PY 2017
AB For oil and gas industrial applications, materials of deep downhole
   drilling components are required to possess tensile strength over 1400
   MPa at room temperature. The present study demonstrates that processing
   design for Inconel 718 can widen the spectrum of its mechanical
   properties to meet the demand for ultra-high room temperature tensile
   strength. The range of room temperature tensile properties achieved in
   this study include tensile strength of 1785 MPa in one end of spectrum,
   and large tensile strain over 40% in the other end. Furthermore, a
   well-balanced tensile property of 1430 MPa with 18% tensile strain can
   be achieved by minimizing the formation of pre-aging 8 precipitates
   through direct aging process. The strengthening mechanisms and the
   trade-off between tensile strength and ductility have been investigated
   and discussed. (C) 2017 Elsevier Ltd. All rights reserved.
TC 12
ZR 0
ZB 0
Z8 1
ZS 0
Z9 13
SN 0264-1275
UT CCC:000397360000026
ER

PT J
AU Zhang, Fan
   Levine, Lyle E.
   Allen, Andrew J.
   Campbell, Carelyn E.
   Lass, Eric A.
   Cheruvathur, Sudha
   Stoudt, Mark R.
   Williams, Maureen E.
   Idell, Yaakov
TI Homogenization kinetics of a nickel-based superalloy produced by powder
   bed fusion laser sintering
SO SCRIPTA MATERIALIA
VL 131
BP 98
EP 102
PD APR 1 2017
PY 2017
AB Additively manufactured (AM) metal components often exhibit fine
   dendritic microstructures and elemental segregation due to the initial
   rapid solidification and subsequent melting and cooling during the build
   process, which without homogenization would adversely affect materials
   performance. In this letter, we report in situ observation of the
   homogenization kinetics of an AM nickel-based superalloy using
   synchrotron small angle X-ray scattering. The identified kinetic time
   scale is in good agreement with thermodynamic diffusion simulation
   predictions using microstructural dimensions acquired by ex situ
   scanning electron microscopy. These findings could serve as a recipe for
   predicting, observing, and validating homogenization treatments in AM
   materials. (C) 2017 Acta Materialia Inc. Published by Elsevier Ltd. All
   rights reserved.
RI Lass, Eric/AAE-9593-2019
OI Lass, Eric/0000-0003-1428-3585
ZS 0
ZR 2
ZB 0
Z8 0
TC 24
Z9 26
SN 1359-6462
UT CCC:000394476600023
PM 28824284
ER

PT J
AU McCarley, Joshua
   Helmink, Randolph
   Goetz, Robert
   Tin, Sammy
TI Grain Boundary Engineering of a Low Stacking Fault Energy Ni-based
   Superalloy
SO METALLURGICAL AND MATERIALS TRANSACTIONS A-PHYSICAL METALLURGY AND
   MATERIALS SCIENCE
VL 48A
IS 4
BP 1666
EP 1677
PD APR 2017
PY 2017
AB The effects of thermo-mechanical processing parameters on the resulting
   microstructure of an experimental Nickel-based superalloy containing 24
   wt pct Co were investigated. Hot compression tests were performed at
   temperatures ranging from 1293 K to 1373 K (1020 to 1100 A degrees C)
   and strain rates ranging from 0.0005 to 0.1/s. The mechanically deformed
   samples were also subject to annealing treatments at sub-solvus 1388 K
   (1115 A degrees C) and super-solvus 1413 K (1140 A degrees C)
   temperatures. This investigation sought to quantify and subsequently
   understand the behavior and evolution of both the grain boundary
   structure and length fraction of I 3 pound twin boundaries in the low
   stacking fault energy superalloy. Over the range of deformation
   parameters investigated, the corresponding deformation mechanism map
   revealed that dynamic recrystallization or dynamic recovery was
   dominant. These conditions largely promoted post-deformation grain
   refinement and the formation of annealing twins following annealing.
   Samples deformed at strain rates of 0.0005 and 0.001/s at 1333 K and
   1373 K (1060 A degrees C and 1100 A degrees C) exhibited extensive grain
   boundary sliding/rotation associated with superplastic flow. Upon
   annealing, deformation conditions that resulted predominately in
   superplastic flow were found to provide negligible enhancement of twin
   boundaries and produced little to no post-deformation grain refinement.
ZB 0
ZR 0
ZS 0
TC 5
Z8 1
Z9 5
SN 1073-5623
UT CCC:000396057300017
ER

PT J
AU Zhou, Feifei
   Wang, You
   Cui, Zhongyuan
   Wang, Liang
   Gou, Junfeng
   Zhang, Qiwen
   Wang, Chaohui
TI Thermal cycling behavior of nanostructured 8YSZ, SZ/8YSZ and 8CSZ/8YSZ
   thermal barrier coatings fabricated by atmospheric plasma spraying
SO CERAMICS INTERNATIONAL
VL 43
IS 5
BP 4102
EP 4111
PD APR 1 2017
PY 2017
AB The nanostructured single-ceramic-layer (SCL) 8YSZ thermal barrier
   coatings (TBCs), double-ceramic-layer (DCL) Sm2Zr2O7 (SZ)/8YSZ and SZ
   doped with 8 wt% CeO2 nanoscale particles (8CSZ)/8YSZ TBCs were
   fabricated by atmospheric plasma spraying (APS) on nickel-based
   superalloy substrates with NiCoCrAlY as the bond coating. The thermal
   cycling behavior of the three as-sprayed TBCs was investigated
   systematically at 1000 degrees C and 1200 degrees C. The results reveal
   that the thermal cycling lifetime of the nanostructured DCL 8CSZ/8YSZ
   TBCs is the longest among them, which is largely due to the fact that
   the intermediate layer buffer effect of the DCL structure, more porosity
   and improvement of thermal expansion coefficient from doping CeO2
   nanoparticles can relieve thermal stress to a great extent at elevated
   temperature. The failure mechanism of the nanostructured TBCs has been
   discussed in detail.
RI Wang, Chaohui/B-2754-2012; Zhou, Feifei/
OI Zhou, Feifei/0000-0003-3905-7760
ZR 0
ZB 0
Z8 2
TC 21
ZS 0
Z9 22
SN 0272-8842
UT CCC:000394073800022
ER

PT J
AU Cao, Yu
   Shen, Xinjun
   Di, Hongshuang
   Huang, Guangjie
TI Texture and microstructure evolution of Incoloy 800H superalloy during
   hot rolling and solution treatment
SO JOURNAL OF ALLOYS AND COMPOUNDS
VL 698
BP 304
EP 316
PD MAR 25 2017
PY 2017
AB In this paper, we have implemented a specific hot rolling and solution
   treatments on Incoloy 800H to examine the evolution of texture and
   microstructure during this process. We also focused on the analysis of
   local misorientation (LM) and grain boundary character distribution
   through electron backscattered diffraction (EBSD) method. The results
   showed that the hot-rolled microstructure is mainly composed of
   elongated grains with typical texture components of B, Cu and S at the
   mid-layer of plates, while substantial inhomogeneous fine grains can be
   observed between the deformation grains at the surface-layer showing a
   combination of R-C and R-Cu components. Following solution treatment,
   the original deformed grains are fully substituted by the fine
   recrystallized grains and the grain size increases significantly at
   higher solution temperatures. An alternant lamellar structure of fine
   and coarse grains forms along the rolling direction at 1050 degrees C
   due to the pinning effect of TiC at fine grains boundaries. Besides, C
   and G are the dominant texture components after solution treatment. With
   increasing solution temperature, the overall level of LM and
   micro-hardness decrease stably and a higher ratio of Sigma 3:Sigma(9+27)
   indicates that Sigma 3(n) boundaries proliferation mechanism transforms
   from "Sigma 3 regeneration" to "new twinning". (C) 2016 Elsevier B.V.
   All rights reserved.
Z8 1
TC 5
ZR 0
ZB 0
ZS 0
Z9 5
SN 0925-8388
UT CCC:000393586300041
ER

PT J
AU Kreitcberg, Alena
   Brailovski, Vladimir
   Turenne, Sylvain
TI Effect of heat treatment and hot isostatic pressing on the
   microstructure and mechanical properties of Inconel 625 alloy processed
   by laser powder bed fusion
SO MATERIALS SCIENCE AND ENGINEERING A-STRUCTURAL MATERIALS PROPERTIES
   MICROSTRUCTURE AND PROCESSING
VL 689
BP 1
EP 10
PD MAR 24 2017
PY 2017
AB The effect of different heat treatments and hot isostatic pressing on
   the microstructure and mechanical properties of laser powder bed fusion
   1N625 alloy was studied. The heat treatments were: stress relief
   annealing, recrystallization annealing and low-temperature solution
   treatment. The resulting microstructure and crystallographic textures
   were studied using optical and scanning electron microscopy. The
   mechanical properties of the as-built and post-treated 1N625 alloy were
   obtained after tensile testing at room temperature and at 760 C-circle
   (1400 F-circle), and compared to those of an annealed wrought alloy of
   the same composition.
RI Brailovski, Vladimir/J-9450-2012
OI Brailovski, Vladimir/0000-0003-0035-8566
ZR 2
ZB 0
Z8 3
TC 30
ZS 0
Z9 34
SN 0921-5093
UT CCC:000397698600001
ER

PT J
AU Hosseini, Seyed Ali
   Madar, Karim Zangeneh
   Abbasi, Seyed Mehdi
TI Effect of homogenization heat treatments on the cast structure and
   tensile properties of nickel -base superalloy ATI 7l8Plus in the
   presence of boron and zirconium additions
SO MATERIALS SCIENCE AND ENGINEERING A-STRUCTURAL MATERIALS PROPERTIES
   MICROSTRUCTURE AND PROCESSING
VL 689
BP 103
EP 114
PD MAR 24 2017
PY 2017
AB The effect of homogenization heat treatment on cast structure, hardness,
   and tensile properties of the nickel based superalloy 718plus in the
   presence of boron and zirconium additives were investigated. For this
   purpose, five alloys with different contents of boron (0.00-0.016 wt%)
   and zirconium (0.0-0.1 wt%) were cast by double vacuum process VIM/VAR
   and then were homogenized at 1075-1175 degrees C for 5-25 h.
   1Vlicrostructural investigation by OM and SEM and phase analysis by XRD
   were done and then hardness and high temperature tensile tests were
   performed on the homogenized alloys. The results show that the amount of
   the Laves phase is reduced by increases in time and temperature of
   homogenization. It was also found that increases in duration of
   homogenization at 1075 degrees C results in improving strength and
   ductility, while duration increase at 1175 degrees C is accompanied with
   degradation of them, which caused the reduction of needle-like delta
   phase on grain boundaries. Boron and zirconium had negative effects on
   the strength and ductility of the alloy by increasing the amount of
   Laves in the cast structure. By increasing these elements in alloy
   composition, more time is needed in order to fully eliminate the Laves
   by homogenization treatment.
TC 4
Z8 2
ZS 0
ZB 0
ZR 0
Z9 5
SN 0921-5093
UT CCC:000397698600014
ER

PT J
AU Zheng, Liang
   Lee, T. L.
   Liu, Na
   Li, Zhou
   Zhang, Guoqing
   Mi, J.
   Grant, P. S.
TI Numerical and physical simulation of rapid microstructural evolution of
   gas atomised Ni superalloy powders
SO MATERIALS & DESIGN
VL 117
BP 157
EP 167
PD MAR 5 2017
PY 2017
AB The rapid microstructural evolution of gas atomised Ni superalloy powder
   compacts over timescales of a few seconds was studied using a Gleeble
   3500 thermomechanical simulator, finite element based numerical model
   and electron microscopy. The study found that the microstructural
   changes were governed by the characteristic temperatures of the alloy.
   At a temperature below the gamma' solvus, the powders maintained
   dendritic structures. Above the gamma' solvus temperature but in the
   solid-state, rapid grain spheroidisation and coarsening occurred,
   although the fine-scale microstructures were largely retained. Once the
   incipient melting temperature of the alloy was exceeded, microstructural
   change was rapid, and when the temperature was increased into the solid
   + liquid state, the powder compact partially melted and then
   re-solidified with no trace of the original structures, despite the fast
   timescales. The study reveals the relationship between short, severe
   thermal excursions and microstructural evolution in powder processed
   components, and gives guidance on the upper limit of temperature and
   time for powder-based processes if desirable fine-scale features of
   powders are to be preserved. (C) 2016 Elsevier Ltd. All rights reserved.
OI Lee, Tung Lik/0000-0002-2431-5723; Zheng, Liang/0000-0001-7090-0635
Z8 2
ZR 0
ZB 0
TC 4
ZS 0
Z9 4
SN 0264-1275
UT CCC:000394068800017
ER

PT J
AU Binczyk, F.
   Cwajna, J.
   Gradon, P.
TI ATD and DSC Analysis of IN-713C and ZhS6U-VI Superalloys
SO ARCHIVES OF FOUNDRY ENGINEERING
VL 17
IS 1
BP 13
EP 16
DI 10.1515/afe-2017-0002
PD MAR 2017
PY 2017
AB Paper presents the results of ATD and DSC analysis of two superalloys
   used in casting of aircraft engine parts. The main aim of the research
   was to obtain the solidification parameters, especially Tsol and Tliq,
   knowledge of which is important for proper selection of casting and heat
   treatment parameters. Assessment of the metallurgical quality (presence
   of impurities) of the feed ingots is also a very important step in
   production of castings. It was found that some of the feed ingots
   delivered by the superalloy producers are contaminated by oxides located
   in shrinkage defects. The ATD analysis allows for quite precise
   interpretation of first stages of solidification at which solid phases
   with low values of latent heat of solidification are formed from the
   liquid. Using DSC analysis it is possible to measure precisely the heat
   values accompanying the phase changes during cooling and heating which,
   with knowledge of phase composition, permits to calculate the enthalpy
   of formation of specific phases like gamma or gamma'
RI Gradon, Pawel/U-6645-2018
OI Gradon, Pawel/0000-0002-7632-5122
TC 3
ZS 0
ZR 0
Z8 0
ZB 0
Z9 3
SN 1897-3310
EI 2299-2944
UT WOS:000398158200002
ER

PT J
AU Wang, Jue
   Zhai, Shun-Chao
TI Dynamic Recrystallization Kinetics of 690 Alloy During Hot Compression
   of Double-Cone Samples
SO JOURNAL OF MATERIALS ENGINEERING AND PERFORMANCE
VL 26
IS 3
BP 1433
EP 1443
PD MAR 2017
PY 2017
AB Hot compression tests of double-cone samples were conducted for 690
   alloy to study the kinetic behavior of the complete dynamic
   recrystallization (DRX) process under low deformation temperatures from
   960 to 1080 A degrees C. The microstructure of 82 points in the vertical
   section of every deformed sample was quantitatively analyzed to
   determine the DRX fraction. Corresponding strain of these points was
   calculated by finite element simulations. Kinetic curves of the
   specimens with different preheating temperatures were then constructed.
   The features of various boundaries with different misorientation angles
   were investigated by electron backscatter diffraction technology and
   transmission electron microscope. The results showed that the strain is
   continuously and symmetrically distributed along the centerline of the
   vertical section. Large strain of 1.84 was obtained when the compression
   amount is 12 mm for double-cone samples. All the fitted kinetic curves
   display an "S" type, which possess a low growth rate of DRX at the
   beginning and the end of compression. The critical strain of
   recrystallization decreases with the increase in preheating temperature,
   while the completion strain remains around 1.5 for all the samples. The
   initial and maximum growth rates of DRX fraction have the opposite trend
   with the change in temperature, which is considered to be attributed to
   the behaviors of different misorientation boundaries.
ZR 0
TC 1
ZB 0
Z8 0
ZS 0
Z9 1
SN 1059-9495
UT CCC:000396133500050
ER

PT J
AU Kraemer, Karl Michael
   Mueller, Falk
   Oechsner, Matthias
TI Application-oriented description of time-/temperature dependent crack
   growth in a conventionally cast nickel-based superalloy
SO INTERNATIONAL JOURNAL OF FATIGUE
VL 96
BP 78
EP 88
PD MAR 2017
PY 2017
AB The estimation of crack growth (CG) in conventionally cast nickel-based
   superalloys is of particular interest, since their low ductility and
   large grain size makes them prone to quasi-brittle fracture. Components
   made from this material class are often subjected to complex
   thermo-mechanic fatigue (TMF) loads. CG testing under TMF loads is
   expensive and not yet standardized. In addition, many damage mechanisms
   contribute to the crack growth process under TMF conditions.
   Nevertheless the need for validated crack growth estimations increases
   with the demand for flexible load cases.
   In this work, isothermal and TMF fatigue CG test data of the
   nickel-based cast alloy C1023 are described by a linear-accumulative
   CG-model. In this model, fatigue crack growth is treated as temperature
   independent. Additionally, two temperature-dependent CG-contributions
   from creep crack growth and through oxidation damage are considered.
   gamma'-depletion caused by surface oxidation was found to play a
   dominant role. By dissecting given load cycles into time steps, a
   revised calculation procedure was implemented to realize estimations for
   isothermal and thermo-mechanical crack growth, independent from the
   cyclic time-temperature evolution.
   The procedure is validated against a variety of CG-experiments,
   including various TMF-tests with and without hold times. It is also
   possible to assess the crack evolution and the dominant driver of crack
   propagation. (C) 2016 Elsevier Ltd. All rights reserved.
RI Kraemer, Karl Michael/AAB-3732-2019
OI Kraemer, Karl Michael/0000-0001-5434-3605
Z8 1
ZR 0
TC 7
ZS 0
ZB 0
Z9 7
SN 0142-1123
UT CCC:000392558700007
ER

PT J
AU Hisazawa, Hiromu
   Terada, Yoshihiro
   Adziman, Fauzan
   Crudden, David J.
   Collins, David M.
   Armstrong, David E. J.
   Reed, Roger C.
TI The Effect of Nb/Ti Ratio on Hardness in High-Strength Ni-Based
   Superalloys
SO METALS
VL 7
IS 3
BP 71
EP 71
PD MAR 2017
PY 2017
AB The age-hardening behaviour and microstructure development of high
   strength Ni-based superalloys ABD-D2, D4, and D6 with varying Nb/Ti
   ratios have been studied. The studied alloys have large volume fractions
   and multimodal size distributions of the gamma' precipitates, making
   them sensitive to cooling conditions following solution heat treatment.
   Differential scanning calorimetry was conducted with a thermal cycle
   that replicated a processing heat treatment. The hardness of these
   alloys was subsequently evaluated by nanoindentation. The Nb/Ti ratio
   was not observed to influence the size and distribution of primary and
   secondary gamma' precipitates; however, the difference in those of
   tertiary gamma' and precipitate morphology were observed. The
   nanoindentation hardness for all alloys reduces once they have been
   solution-heat-treated. The alloys exhibited specific peak hardness. The
   alloy with the greatest Nb content was found to have the best increase
   in hardness among the alloys studied due to its large tertiary gamma'
   precipitate.
OI Collins, David/0000-0003-2458-9713
ZR 0
ZB 0
ZS 0
TC 4
Z8 0
Z9 4
SN 2075-4701
UT CCC:000397261600003
ER

PT J
AU Kuo, Yen-Ling
   Horikawa, Shota
   Kakehi, Koji
TI Effects of build direction and heat treatment on creep properties of
   Ni-base superalloy built up by additive manufacturing
SO SCRIPTA MATERIALIA
VL 129
BP 74
EP 78
PD MAR 1 2017
PY 2017
AB The effects of build direction and heat treatment on the creep
   properties of Ni-base superalloy fabricated by additive manufacturing
   were examined at 650 degrees C. The creep rupture lives and ductilities
   of materials produced by additive manufacturing were lower than those of
   conventionally wrought material. The horizontal-direction specimen
   exhibited inferior creep life and worse ductility than the
   vertical-direction specimen because of the direction of the
   interdendritic delta-phase precipitates, which were arrayed
   perpendicular to the stress axis in the former specimen. The morphology
   and a row of interdendritic delta-phase with incoherent interfaces were
   found to affect the materials' creep life and ductility. (C) 2016 Acta
   Materialia Inc. Published by Elsevier Ltd. All rights reserved.
ZB 0
ZR 0
TC 29
ZS 0
Z8 1
Z9 30
SN 1359-6462
UT CCC:000390513900017
ER

PT J
AU Qu, Z.
   Fang, X.
   Hou, G.
   Su, H.
   Feng, X.
   Li, H.
   Takagi, K.
   Fukuta, Y.
