Repository: MatInfoUB/NLP-Queries

File: Cobalt_superalloys_thermomechanical_processing3.txt (part 16 of 21)
FN Clarivate Analytics Web of Science
   shrinkage can be relaxed via two diffusional mechanisms: Coble creep and
   microcrack opening. This relaxation allows progression towards
   densification. although the process is somewhat inhibited, compared with
   the case of a free-standing coating. Comparison of the stored elastic
   strain energy with the critical strain energy release rate for
   interfacial cracking allows estimates to be made of whether debonding is
   energetically favoured.(1) (C) 2008 Acta Materialia Inc. Published by
   Elsevier Ltd. All rights reserved.
RI Clyne, Bill/V-7473-2019; Cipitria, Amaia/J-2010-2014
OI Cipitria, Amaia/0000-0002-9918-1512
ZS 1
ZR 0
TC 52
ZB 1
Z8 2
Z9 54
SN 1359-6454
UT CCC:000264248700004
ER

PT J
AU Basoalto, H. C.
   Brooks, J. W.
   Di Martino, I.
TI Multiscale microstructure modelling for nickel based superalloys
SO MATERIALS SCIENCE AND TECHNOLOGY
VL 25
IS 2
BP 221
EP 227
PD FEB 2009
PY 2009
AB The present paper is concerned with the development of multiscale
   modelling approaches for predicting the microstructural evolution and
   high temperature deformation characteristics of superalloys with special
   attention to creep and hot forming behaviour. A microstructure informed
   deformation model is presented that links rearrangements at the
   microscale to the overall macroscopic response of the material through a
   damage mechanics approach and results are presented on the application
   of the model to CMSX4. The control of microstructure, during the
   manufacture of nickel based superalloy components, is key to the
   development of the mechanical properties required for the high
   temperature applications typical of these materials. Results from
   empirical methods and a new physics based approach for modelling
   recrystallisation in polycrystalline superalloys are presented for the
   prediction of the grain size distributions produced during hot forming
   operations in Inconel alloy 718. A global macroscale modelling approach
   based on Neural Networks has been developed which includes the effects
   of composition, heat treatment and processing route and the
   effectiveness of the model for both property prediction and
   interpolation is demonstrated.
TC 9
ZS 0
ZB 0
ZR 0
Z8 0
Z9 9
SN 0267-0836
UT CCC:000263100600013
ER

PT J
AU Garofano, Jacquelynn K. M.
   Marcus, Harris L.
   Aindow, Mark
TI Characterization of microstructural effects in a percussion
   laser-drilled powder metallurgy Ni-based superalloy
SO JOURNAL OF MATERIALS SCIENCE
VL 44
IS 2
BP 680
EP 684
PD JAN 2009
PY 2009
RI Aindow, Mark/E-5282-2010
OI Aindow, Mark/0000-0001-6617-1409
ZB 0
TC 4
ZR 0
Z8 0
ZS 0
Z9 4
SN 0022-2461
UT CCC:000262505200043
ER

PT J
AU Hwang, J. Y.
   Banerjee, R.
   Tiley, J.
   Srinivasan, R.
   Viswanathan, G. B.
   Fraser, H. L.
TI Nanoscale Characterization of Elemental Partitioning between Gamma and
   Gamma Prime Phases in Rene 88 DT Nickel-Base Superalloy
SO METALLURGICAL AND MATERIALS TRANSACTIONS A-PHYSICAL METALLURGY AND
   MATERIALS SCIENCE
VL 40A
IS 1
BP 24
EP 35
DI 10.1007/s11661-008-9691-2
PD JAN 2009
PY 2009
AB The chemical partitioning of alloying elements between the disordered
   gamma and ordered gamma' phases in the nickel-base superalloy Rene 88
   DT, has been characterized in detail using three-dimensional atom probe
   tomography (3DAP) coupled with energy filtered transmission electron
   microscopy (EFTEM) studies. After a homogenization treatment followed by
   a water quench, it is observed that the morphology of the gamma'
   precipitates remains near spherical even after long aging times.
   Compositional variation, observed between small (< 5 nm) and larger
   gamma' precipitates, reduces with increasing aging time, while the
   compositional gradient across the gamma/gamma' interface decreases. The
   process of growth of c gamma' precipitates seems to occur through
   coalescence of adjacent gamma' precipitates, facilitated through the
   formation of "necks'' between adjacent precipitates. These necks are
   observed to have intermediate elemental concentration values between the
   matrix and the gamma' precipitate compositions.
Z8 5
TC 36
ZB 1
ZR 0
ZS 0
Z9 37
SN 1073-5623
UT CCC:000261411900003
ER

PT J
AU Sidhu, R. K.
   Ojo, O. A.
   Chaturvedi, M. C.
TI Microstructural Response of Directionally Solidified Rene 80 Superalloy
   to Gas-Tungsten Arc Welding
SO METALLURGICAL AND MATERIALS TRANSACTIONS A-PHYSICAL METALLURGY AND
   MATERIALS SCIENCE
VL 40A
IS 1
BP 150
EP 162
DI 10.1007/s11661-008-9700-5
PD JAN 2009
PY 2009
AB The microstructural response of directionally solidified Rene 80 (DS
   Rene 80) superalloy to gas-tungsten-arc (GTA) welding was investigated.
   Rapid heating during welding resulted in a significant grain-boundary
   liquation of solid-state reaction product gamma' precipitates,
   intergranular elemental segregation induced M(5)B(3) borides, and
   secondary solidi. cation constituents MC carbides and sulfocarbides,
   which were all present in the preweld heat-treated alloy. Liquation of
   these particles embrittled the grain boundaries in the heat-affected
   zone (HAZ) and caused microfissuring along the liquated grain
   boundaries. Nevertheless, contrary to the generally observed increase in
   HAZ cracking in superalloys with an increase in Ti and Al concentration,
   due to increase in the alloy's hardness, significantly reduced cracking
   was observed in DS Rene ' 80 compared to the conventionally cast IN738
   welded under the same conditions, despite its hardness being higher than
   that of IN738. This was related to the nature of base-metal
   grain-boundary intersections at the fusion-zone boundary in these
   materials.
ZB 0
ZR 0
Z8 2
TC 20
ZS 0
Z9 22
SN 1073-5623
UT CCC:000261411900014
ER

PT J
AU Haynes, J. A.
   Pint, B. A.
   Zhang, Y.
   Wright, I. G.
TI The effect of Pt content on gamma-gamma ' NiPtAl coatings
SO SURFACE & COATINGS TECHNOLOGY
VL 203
IS 5-7
BP 413
EP 416
DI 10.1016/j.surfcoat.2008.08.063
PD DEC 25 2008
PY 2008
AB This Study investigated the impact of Pt content on the coating
   composition and subsequent oxidation behavior of gamma-gamma' NiPtAl
   diffusion coatings. Coatings were fabricated by vacuum annealing
   electroplated Pt on single-crystal and directionally-solidified
   superalloy substrates. Specimens with 7 and 12 mu m thick layers of
   electroplated Pt were annealed at 1100 or 1175 degrees C. Coating
   compositions were characterized to evaluate the distribution of Pt and
   Al as a function of annealing temperature and Pt thickness. Selected
   coatings were evaluated in cyclic oxidation at 1100 and 1150 degrees C.
   Coatings with higher Pt contents showed improvements in spallation
   resistance, particularly at 1100 degrees C for a
   directionally-solidified superalloy substrate with higher Hf and S
   contents. (C) 2008 Elsevier B.V. All rights reserved.
RI Haynes, James Allen/AAE-9684-2019; Pint, Bruce/A-8435-2008
OI Pint, Bruce/0000-0002-9165-3335
ZR 0
Z8 0
ZS 0
TC 29
ZB 0
Z9 29
SN 0257-8972
UT CCC:000261654100004
ER

PT J
AU Zhang, Y.
   Stacy, J. P.
   Pint, B. A.
   Haynes, J. A.
   Hazel, B. T.
   Nagaraj, B. A.
TI Interdiffusion behavior of Pt-diffused gamma plus gamma ' coatings on
   Ni-based superalloys
SO SURFACE & COATINGS TECHNOLOGY
VL 203
IS 5-7
BP 417
EP 421
DI 10.1016/j.surfcoat.2008.08.053
PD DEC 25 2008
PY 2008
AB Platinum-diffused),gamma+gamma' coatings (similar to 20 at.% Al, similar
   to 22 at.% Pt) were synthesized on Rene 142 and Rene N5 Ni-based
   superalloys by electroplating the substrates with similar to 7 mu m of
   Pt, followed by an annealing treatment in vacuum at 1175 degrees C. In
   order to Study the compositional and microstructural evolution of these
   coatings at elevated temperatures, interdiffusion experiments were
   carried out on coated specimens in the temperature range of 900-1050
   degrees C for various durations. Composition profiles of the alloying
   elements in the gamma+-gamma' coatings before and after diffusion
   experiments were determined by electron probe microanalysis. Although
   the change of the Al content in the coatings was minimal under these
   interdiffusion conditions, the decrease of the Pt content and increase
   of the diffusion depth of Pt into the substrate alloys were significant.
   A preliminary diffusion model was used to estimate the Pt penetration
   depth after diffusion. (C) 2008 Elsevier B.V. All rights reserved.
RI Pint, Bruce/A-8435-2008; Haynes, James Allen/AAE-9684-2019
OI Pint, Bruce/0000-0002-9165-3335; 
ZS 0
ZB 0
TC 25
Z8 3
ZR 0
Z9 26
SN 0257-8972
UT CCC:000261654100005
ER

PT J
AU Patterson, T.
   Leon, A.
   Jayaraj, B.
   Liu, J.
   Sohn, Y. H.
TI Thermal cyclic lifetime and oxidation behavior of air plasma sprayed
   CoNiCrAlY bond coats for thermal barrier coatings
SO SURFACE & COATINGS TECHNOLOGY
VL 203
IS 5-7
BP 437
EP 441
DI 10.1016/j.surfcoat.2008.08.054
PD DEC 25 2008
PY 2008
AB Furnace thermal cycling lifetime and microstructural degradation are
   reported for thermal barrier coatings (TBCs) with air plasma sprayed
   (APS) ZrO2-8 wt.%Y2O3 (YSZ) and APS CoNiCrAlY bond coats. TBCs examined
   in this study consisted of 600 mu m-thick APS YSZ, 175 mu m-thick APS
   CoNiCrAlYSi and 5 mm-thick Haynes 230 superalloy substrate. Furnace
   thermal cycling was carried out using 1-, 10- and 50-hour thermal cycles
   that consisted of 10-minute heat-up to 1121 degrees C, dwell at 1121
   degrees C and followed by 10-minute forced-air-quench. To further
   document microstructural degradation of APS CoNiCrAlY coatings,
   free-standing APS CoNiCrAlY coatings were produced and isothermally
   oxidized at 1124C for LIP to 300 h. Despite the significant internal
   oxidation of APS CoNiCrAlY bond coats, APS TBCs exhibited excellent
   thermal cycling lifetime. Microstructural evolution of TBCs with an
   emphasis on the development of thermally grown oxide including internal
   oxidation was examined by scanning electron microscopy, transmission
   electron microscopy (TEM) and scanning TEM. Site-specific TEM specimen
   was prepared by using Focus Ion Beam In-situ Lift-out technique.
   Extensive internal oxidation was observed including formation of Al2O3,
   (Al,Cr)(2)O-3 and (Ni,Co)(Al, Cr)(2)O-4 identified by electron
   diffraction. Quantitative microscopy and a simple rule of mixture were
   employed to understand the excellent performance of these TBCs with APS
   CoNiCrAlY bond coats based on reduced thermal expansion mismatch. (C)
   2008 Elsevier B.V. All rights reserved.
RI Sohn, Yongho/Q-2952-2019; Sohn, Y.H./A-8517-2010
OI Sohn, Yongho/0000-0003-3723-4743; Sohn, Y.H./0000-0003-3723-4743
ZR 0
ZS 0
Z8 3
TC 54
ZB 0
Z9 54
SN 0257-8972
UT CCC:000261654100009
ER

PT J
AU Hou, J. S.
   Guo, J. T.
   Yang, G. X.
   Zhou, L. Z.
   Qin, X. Z.
   Ye, H. Q.
TI The microstructural instability of a hot corrosion resistant superalloy
   during long-term exposure
SO MATERIALS SCIENCE AND ENGINEERING A-STRUCTURAL MATERIALS PROPERTIES
   MICROSTRUCTURE AND PROCESSING
VL 498
IS 1-2
SI SI
BP 349
EP 358
DI 10.1016/j.msea.2008.08.005
PD DEC 20 2008
PY 2008
AB In this paper, the changes in microstructure during high temperature
   exposure with and without applied stress have been studied. In the
   absence of applied stress, the factors associated with microstructural
   instability of the alloy include the coarsening of gamma', the formation
   of sigma and mu phase, the precipitation of P phase from sigma phase,
   the formation of M23C6 from decomposed MC, and the precipitation of
   M23C6 in gamma matrix. The sigma phase nucleates in the gamma matrix or
   on M23C6 carbides that form during aging, with the last stage of growth
   involving interactions with gamma'. The nucleation and growth of sigma
   phase in the absence of applied stress are discussed in terms of
   structural analysis, activation energy, and elemental distribution. In
   the condition of under applied stress, when the superalloy exhibits a
   rafted gamma' morphology after long-term exposure, the microstructure is
   free of sigma phase until the samples are plastically strained to
   fracture; however, a larger number of small new nucleated gamma'
   precipitates are observed in gamma channels when gamma' particles remain
   cubic shape with sharp corners under the condition of high applied
   stress. In addition, the alloy shows formation of sigma phase in this
   situation. The formation of sigma phase as well as the formation of
   small spherical gamma' is discussed in terms of energy dynamics. (C)
   2008 Elsevier B.V. All rights reserved.
ZB 0
Z8 3
ZR 0
TC 16
ZS 0
Z9 17
SN 0921-5093
UT CCC:000261420500050
ER

PT J
AU Li Wen
   Jin Tao
   Hu Zhuangqi
TI MICROSTRUCTURE CHARACTERISTICS AND CRYSTALLOGRAPHIC ORIENTATION OF
   TRANSIENT LIQUID PHASE JOINT OF Ni-BASED SINGLE CRYSTAL SUPERALLOY
SO ACTA METALLURGICA SINICA
VL 44
IS 12
BP 1474
EP 1478
PD DEC 2008
PY 2008
AB The Ni-based single crystal superalloy was bonded by the transient
   liquid phase (TLP) bonding using Ni-15Cr-3.5B amorphous ribbon as an
   insert alloy. The microstructure characteristics in the joint during TLP
   process were evaluated by OM, SEM and TEM. The electron back scattering
   diffraction (EBSD) method was applied to determine the crystallographic
   orientation between the bonded interlayer and substrates. The results
   indicated that the joint consists of a bond, diffusion and base zones,
   in the meantime M23B6 + gamma and MB+gamma eutectics formed in the bond
   center and the fine M3B2 phases occurred in the diffusion zone. The
   gamma' phases both in the bonded interlayer and in the superalloy
   substrate are almost identical after homogenization treatment. Due to
   the epitaxial growth of the isothermal solidification fronts from each
   mating surface, the crystallographic orientation between the bonded
   interlayer and the bonded substrate has a good match.
Z8 5
ZS 0
TC 2
ZB 0
ZR 0
Z9 6
SN 0412-1961
UT CCC:000262563500012
ER

PT J
AU Wu, Erdong
   Li, Jinchao
   Zhang, Jun
   Wang, Sucheng
   Xie, Guang
   Zhang, Jian
   Chen, Bo
   Sun, Guangai
   Ji, Vincent
   Hughes, Darren
   Pirling, Thilo
TI Neutron and X-Ray Diffraction Study of Internal Stress in
   Thermomechanically Fatigued Single-Crystal Superalloy
SO METALLURGICAL AND MATERIALS TRANSACTIONS A-PHYSICAL METALLURGY AND
   MATERIALS SCIENCE
VL 39A
IS 13
BP 3141
EP 3148
DI 10.1007/s11661-008-9694-z
PD DEC 2008
PY 2008
AB The relationship between internal stress and thermomechanical fatigue
   (TMF) in a Ni-based single-crystal superalloy is studied by neutron and
   X-ray diffraction. The extents of internal stress, deformation, lattice
   mismatch, and distortion during TMF are characterized by the determined
   deviatoric stress invariants and lattice parameters and compared with
   relevant microstructural information from scanning electron microscopy
   (SEM) and transmission electron microscopy (TEM). The results show that,
   in general, the macroscopic stress, plastic deformation, lattice
   mismatch, and distortion have all increased during TMF. The lattice
   mismatches of the TMF samples are at a high level, where the values
   along [100]/[010] are negative, but those along [001] are positive. The
   tetragonal lattice distortion of the gamma matrix is slightly greater
   than that of the gamma' precipitates, where the c/a values of the gamma
   matrix are smaller than 1, but that of the gamma' precipitate larger
   than 1. The gamma matrix yields and becomes hardened at the initial TMF
   cycle and gradually loses most of its strength during the earlier TMF
   cycles, associated with stress relaxation and homogenous deformation.
   However, the gamma' precipitates yield and become hardened later,
   bearing the most stress up to the necking of the superalloy. This
   process is associated with a buildup of stress and significant
   concentrated and inhomogeneous distribution of deformation in the gamma'
   precipitate. The residual deformation states of the superalloy and its
   component phases at the earlier TMF are basically shearing, and only
   become stretched at a later stage of TMF. The microstructure of the TMF
   samples shows an initial stage of rafting, where the dislocations are
   accumulated at the interfaces of the gamma matrix channels, but both
   dislocation networks and stacking faults are inhomogeneously distributed
   in the gamma' precipitates.
OI ji, vincent/0000-0003-1979-7323
ZB 0
Z8 3
ZR 0
TC 6
ZS 0
Z9 8
SN 1073-5623
UT CCC:000260838700012
ER

PT J
AU Wang, Y. Q.
   Sayre, G.
TI Synthesis of simple and platinum-modified aluminide coatings on cobalt
   (Co)-base superalloys via a vapor phase aluminizing process
SO SURFACE & COATINGS TECHNOLOGY
VL 203
IS 3-4
BP 256
EP 263
DI 10.1016/j.surfcoat.2008.08.072
PD NOV 25 2008
PY 2008
AB An investigation was conducted to synthesize simple beta-CoAl or
   beta-(Co,Ni)Al coatings and platinum (Pt)-modified aluminide coatings on
   cobalt-base superalloys via an industrial vapor phase aluminizing
   process. Surface morphology and cross-section microstructure of the
   developed coatings were studied and compared by using optical
   microscope, scanning electron microscope (SEM) equipped with energy
   dispersive spectroscopy (EDS). Experimental results showed that Al
   increase in Al-Cr nuggets increases the coating thickness; substrate
   elements influence the formation of coatings; the increase of the
   electrodeposited Pt thickness increases the amount of xi PtAl(2) phase
   after aluminizing process; and the transformation of xi PtAl(2) phase
   into beta-(Co,Ni,Pt)Al phase can be obtained via a heat treatment
   process. (C) 2008 Elsevier B.V. All rights reserved.
ZR 0
TC 13
ZB 0
Z8 1
ZS 0
Z9 14
SN 0257-8972
UT CCC:000261360600011
ER

PT J
AU Jiang, S. M.
   Peng, X.
   Bao, Z. B.
   Liu, S. C.
   Wang, Q. M.
   Gong, J.
   Sun, C.
TI Preparation and hot corrosion behaviour of a MCrAlY plus AlSiY composite
   coating
SO CORROSION SCIENCE
VL 50
IS 11
BP 3213
EP 3220
DI 10.1016/j.corsci.2008.08.018
PD NOV 2008
PY 2008
AB A MCrAlY+AlSiY composite coating was prepared by arc ion plating. Hot
   corrosion behaviours of the composite coating and the reference
   NiCoCrAlYSiB coating were investigated. The results indicate that the
   composite coating consisted of beta-(Ni,Co)Al with dispersed
   sigma-NiCoCr and Cr3Si in outer layer and Cr-rich phases in inner layer
   after annealing. As being corroded for 200 h, the composite coating
   proved better corrosion resistance than that of reference NiCoCrAlYSiB
   coating. The enhanced corrosion resistance of the composite coating was
   due to the gradient distribution of Al-enriched outer layer and
   Cr-enriched inner layer. (C) 2008 Elsevier Ltd. All rights reserved.
RI Peng, Xiao/A-4288-2008; qimin, wang/C-2625-2014
OI Peng, Xiao/0000-0002-9153-7262; 
Z8 10
ZS 0
ZR 1
TC 57
ZB 0
Z9 62
SN 0010-938X
UT CCC:000261364700029
ER

PT J
AU Shenoy, Mahesh
   Tjiptowidjojo, Yustianto
   McDowell, David
TI Microstructure-sensitive modeling of polycrystalline IN 100
SO INTERNATIONAL JOURNAL OF PLASTICITY
VL 24
IS 10
BP 1694
EP 1730
DI 10.1016/j.ijplas.2008.01.001
PD OCT 2008
PY 2008
AB A rate dependent, microstructure-sensitive crystal plasticity model is
   formulated for correlating the mechanical behavior of it polycrystalline
   Ni-base superalloy IN 100 at 650 degrees C. This model has the
   capability to capture first order effects on the stress-strain response
   due to (a) grain size, (b) gamma' precipitate size distribution, and (c)
   gamma' precipitate volume fraction. Experimental fatigue data with
   variable strain rates are used to calibrate the model for several
   distinct IN 100 microstructures (grain size, precipitate size
   distributions and volume fractions) obtained from thermomechanical
   processing. Physically based hardening laws are employed to evolve the
   dislocation densities for each slip system, taking into consideration
   the dislocation interaction mechanisms.
   The calibrated crystal plasticity model is used to inform microstructure
   dependent parameters of a macroscopic internal state variable (ISV)
   model, which is computationally feasible for use in component scale
   notch root analyses. A hierarchical methodology is outlined to embed
   this microstructure-dependence in the macroscale model. (C) 2008
   Elsevier Ltd. All rights reserved.
ZR 0
Z8 5
ZB 1
TC 96
ZS 0
Z9 100
SN 0749-6419
UT CCC:000258549800003
ER

PT J
AU Naffakh, H.
   Shamanian, M.
   Ashrafizadeh, F.
TI Influence of artificial aging on microstructure and mechanical
   properties of dissimilar welds between 310 stainless steel and INCONEL
   657
SO METALLURGICAL AND MATERIALS TRANSACTIONS A-PHYSICAL METALLURGY AND
   MATERIALS SCIENCE
VL 39A
IS 10
BP 2403
EP 2415
DI 10.1007/s11661-008-9598-y
PD OCT 2008
PY 2008
AB This investigation is carried out to characterize welding of AISI 310
   austenitic stainless steel (SS) to INCONEL 657 nickel-chromium
   superalloy. The welds were produced using four types of filler
   materials: the nickel-based corresponding to INCONEL 82, INCONEL A,
   INCONEL 617, and 310 austenitic SS. This article describes the effects
   of aging treatment on the joints. A comparative evaluation based on
   microstructural features and estimation of mechanical properties was
   performed. INCONEL A and INCONEL 82 exhibited the highest thermal
   stability and mechanical properties, while INCONEL 617 and 310 SS filler
   materials showed weak mechanical properties and thermal stability. It is
   therefore concluded that for the joints between INCONEL 657 and 310 SS,
   INCONEL A and INCONEL 82 filler materials offer the best compromises.
Z8 3
ZB 0
ZR 0
TC 25
ZS 1
Z9 26
SN 1073-5623
UT CCC:000258540500014
ER

PT J
AU Xie, G.
   Zhang, J.
   Lou, L. H.
TI Effect of heat treatment atmosphere on surface recrystallization of a
   directionally solidified Ni-base superalloy
SO SCRIPTA MATERIALIA
VL 59
IS 8
BP 858
EP 861
DI 10.1016/j.scriptamat.2008.06.032
PD OCT 2008
PY 2008
AB The effect of heat treatment atmosphere on surface recrystallization
   (RX) induced by shot-peening in a directionally solidified (DS)
   superalloy was investigated. The evolution of surface RX and oxidation
   during heat treatment at 1220 degrees C in air was revealed by quenching
   experiments. The RX depth of samples heat treated in air was apparently
   larger than those heat treated in vacuum. The mechanism was discussed
   based on the observation of kinetics of oxidation and RX and
   interactions between thetas. (c) 2008 Acta Materialia Inc. Published by
   Elsevier Ltd. All rights reserved.
ZS 0
ZB 0
Z8 12
TC 36
ZR 0
Z9 38
SN 1359-6462
UT CCC:000259047100015
ER

PT J
AU Baker, I.
   Iliescu, B.
   Li, J.
   Forest, H. J.
TI Experiments and simulations of directionally annealed ODS MA 754
SO MATERIALS SCIENCE AND ENGINEERING A-STRUCTURAL MATERIALS PROPERTIES
   MICROSTRUCTURE AND PROCESSING
VL 492
IS 1-2
BP 353
EP 363
DI 10.1016/j.msea.2008.03.032
PD SEP 25 2008
PY 2008
AB Both directional and isothermal annealing experiments have been
   performed on the hot-rolled ODS nickel-based superalloy MA 754.
   Directional annealing of MA 754 produced an elongated, coarse grain
   structure with a {110} < 100 > texture for all hot-zone velocities
   examined, with the grain aspect ratio and twin boundary density
   decreasing with increasing hot-zone velocity. Isothermal annealing also
   produced elongated structures, but with larger grain aspect ratios and a
   stronger {110} < 100 > texture. In order to elucidate the results of the
   experimental studies, a front-tracking computer-based model [H.J. Frost,
   C.V. Thompson, C.L. Howe, J.H. Whang, Scripta Metall. 22 (1988) 65-70]
   was modified to Simulate the directional/isothermal annealing processes
   for materials with particles. Simulations of directional annealing with
   particles aligned in the direction of hot-zone movement could produce
   (at the appropriate hot-zone velocities) columnar grain structures with
   some finer grains clustered around the particles. Contrary to
   experimental observations, simulations of isothermal annealing in
   similar particle-containing material did not produce columnar grain
   structures, but equi-axed grains whose size was defined by the spacing
   between the lines of particles. Thus, the simulation results suggest
   that it is the texture, and not the particles, of the hot-rolled MA 754
   that leads to a columnar grain structure. (C) 2008 Elsevier B.V. All
   rights reserved.
Z8 2
ZB 0
ZR 0
ZS 0
TC 11
Z9 12
SN 0921-5093
UT CCC:000258644500050
ER

PT J
AU Dubiel, B.
   Moskalewicz, T.
   Swadzba, L.
   Czyrska-Filemonowicz, A.
TI Analytical TEM and SEM characterisation of aluminide coatings on nickel
   based superalloy CMSX-(4)
SO SURFACE ENGINEERING
VL 24
IS 5
BP 327
EP 331
DI 10.1179/174329408X298210
PD SEP 2008
PY 2008
AB Aluminide coatings are applied on gas turbine components to improve
   oxidation and corrosion resistance or as bond coats for thermal barrier
   coatings (TBC). In the present study, coatings produced on a CMSX-4
   superalloy by pack gas phase aluminising and subsequently annealed at
   1050 degrees C for 2 h were investigated. Microstructure, morphology and
   phase composition of the coating were characterised using light
   microscopy, X-ray diffraction, scanning electron microscopy and
   analytical transmission electron microscopy (TEM). Scanning electron
   microscopy (SEM) investigations of the 39 mu m thick coating revealed a
   complex multilayered microstructure produced by diffusion at 1050
   degrees C at the surface of CMSX-4 alloy. Detailed TEM phase analysis
   was performed on cross-section thin foils by electron diffraction and
   energy dispersive X-ray spectrometry (EDS). The outer zone (1) consisted
   of beta-NiAl phase. The interdifusion zone (2) contained two sublayers
   consisting of a Ni(5)Al(3) matrix with precipitates of topologically
   close packed phases, most probably sigma and mu. Close to the surface of
   the CMSX-4 superalloy, a further zone (3) consisting of gamma+gamma '
   with large precipitates (possibly mu and P phases) was observed.
RI Dubiel, Beata/A-2796-2013; Moskalewicz, Tomasz/B-7106-2013; Moskalewicz, Tomasz/
OI Dubiel, Beata/0000-0003-4917-5437; Moskalewicz,
   Tomasz/0000-0001-7142-452X
TC 4
ZS 0
ZR 0
Z8 0
ZB 1
Z9 4
SN 0267-0844
UT CCC:000259639000003
ER

PT J
AU Pouranvari, M.
   Ekrami, A.
   Kokabi, A. H.
TI Microstructure-properties relationship of TLP-bonded GTD-111 nickel-base
   superalloy
SO MATERIALS SCIENCE AND ENGINEERING A-STRUCTURAL MATERIALS PROPERTIES
   MICROSTRUCTURE AND PROCESSING
VL 490
IS 1-2
BP 229
EP 234
DI 10.1016/j.msea.2008.01.032
PD AUG 25 2008
PY 2008
AB Relationship between microstructure and mechanical properties of
   transient liquid phase-bonded joints of GTD-I I I nickel-base superalloy
   using a Ni-Si-13 interlayer was investigated. Shear strength and
   hardness profile of the joints were discussed with respect to the bond
   microstructure. In the bonding condition, in which isothermal
   solidification has not been accomplished completely, eutectic
   constituent which has the highest hardness in the bond region is the
   preferential failure source. Additionally, it was found that when
   isothermal solidification is completed, the extent of -y' formation in
   the bond region is the controlling factor for joint strength. Shear
   strength of bonds after post-bond heat treatment was close to that of
   the base metal. (c) 2008 Elsevier BX All rights reserved.
OI Pouranvari, Majid/0000-0002-9603-447X
ZR 0
ZB 1
ZS 0
Z8 5
TC 56
Z9 56
SN 0921-5093
UT CCC:000258389200030
ER

PT J
AU Akinlade, D. A.
   Caley, W. F.
   Richards, N. L.
   Chaturvedi, M. C.
TI Microstructural investigation of phase transformations and properties
   during thermal processing of a 6 w/oAl-modified
SO MATERIALS SCIENCE AND ENGINEERING A-STRUCTURAL MATERIALS PROPERTIES
   MICROSTRUCTURE AND PROCESSING
VL 488
IS 1-2
BP 221
EP 234
DI 10.1016/j.msea.2007.11.019
PD AUG 15 2008
PY 2008
AB A differential scanning calorimetric study was carried out on a P/M
   processed Inconel 600 (Ni-Cr-Fe)-based superalloy modified by the
   addition of 6 w/o Al to study sequence of phase transformations, their
   reaction modes and products on heating a green compact from room
   temperature to the sintering temperature of 1300 degrees C. Two
   different heating rates were employed for the DSC study, 2.5 degrees
   C/min and 10 degrees C/min. Transformation reactions were also studied
   by heating the samples in a DSC to the points of exo/endothermicity and
   quenching in argon followed by phase identification by X-ray
   diffraction, and microstructural analysis by SEM equipped with EDS
   capability. A series of AlxNiy- and AlxFey-type intermetallics were
   observed to form by phase transformation at temperatures from 540
   degrees C to 1120 degrees C. The sequence of the formation of
   intermetallics by those phase transformation closely replicated the
   intermetallics that were predicted by the binary Ni-Al and the Fe-Al
   equilibrium phase diagrams to form, with the final microstructure being
   Ni3Al (gamma'), AlNi, AlFe in a Ni-Cr-Fe (gamma) matrix. Most of these
   phase transformations were diffusion-controlled. however at 640 degrees
   C AlNi formed by combustion synthesis. Selected mechanical property of
   the alloy at 1120 degrees C which corresponds to the completion of
   transformation was estimated in terms of micro-hardness and compared to
   the as-sintered ternary. (C) 2007 Elsevier B.V. All rights reserved.
ZB 0
ZR 0
Z8 1
TC 6
ZS 0
Z9 7
SN 0921-5093
UT CCC:000258860300028
ER

PT J
AU Tang, C. F.
   Pan, F.
   Qu, X. H.
   Jia, C. C.
   Duan, B. H.
   He, X. B.
TI Spark plasma sintering cobalt base superalloy strengthened by Y-Cr-O
   compound through high-energy milling
SO JOURNAL OF MATERIALS PROCESSING TECHNOLOGY
VL 204
IS 1-3
BP 111
EP 116
DI 10.1016/j.jmatprotec.2007.10.084
PD AUG 11 2008
PY 2008
AB Powder cobalt base superalloy prepared by high-energy balling and spark
   plasma sintering are studied through metallography and compression test.
   The experimental results shows that the powder size and crystalline
   grain decrease and distortions of crystal lattice increases with milling
   time. These trends slow down after milling for 8 h. Addition of 1.5%
   methanol can lessen powders adherence and agglomeration. The relative
   density of the sintered compact is 99.2% by spark plasma sintering at
   1100 degrees C and 40MPa. Its microstructure is fine with average grain
   size below 5 mu m. Its compression strength and elongation are 2506 MPa
   and 2.5%. Annealing heat treatment at 1300 degrees C can improve its
   elongation but decrease its strength. They are 23.0% and 1982MPa,
   respectively. The added nano-particles Y(2)O(3) are changed into Y-Cr-O
   compounds to strengthen the cobalt base superalloy. (c) 2007 Elsevier
   B.V. All rights reserved.
RI Pan, Feng/I-8392-2012
OI Pan, Feng/0000-0002-3788-7894
TC 14
ZB 1
ZS 0
ZR 0
Z8 1
Z9 14
SN 0924-0136
UT CCC:000257517700013
ER

PT J
AU Zhang, J. X.
   Harada, H.
   Ro, Y.
   Koizumi, Y.
   Kobayashi, T.
TI Thermomechanical fatigue mechanism in a modern single crystal nickel
   base superalloy TMS-82
SO ACTA MATERIALIA
VL 56
IS 13
BP 2975
EP 2987
DI 10.1016/j.actamat.2008.02.035
PD AUG 2008
PY 2008
AB Thermomechanical fatigue (TMF) in a < 0 0 1 > oriented nickel base
   single crystal TMS-82 superalloy was studied in an effort to clarify the
   mechanisms of stress relaxation and failure. Detailed observations of
   the microstructural evolution from the interior and outer surfaces of
   the specimens after TMF tests were made using transmission electron
   microscopy, scanning electron microscopy and optical microscopy. The
   stress relaxation took place during a hold time in compression at 900
   degrees C, and the associated mechanisms varied with the following
   cycles. During TMF cycling, three stages of stress relaxations were
   identified: (1) primary stress relaxation; (2) steady stress relaxation;
   and (3) tertiary stress relaxation; each stage exhibits a distinct
   microstructural evolution. The first stage is related to the filling of
   dislocations in the gamma channels; the second stage involves
   dislocation annihilation; and the final stage is associated with the
   de-twinning of deformation twins. The main crack was found to originate
   from the intersection of deformation twin plates with the specimen
   surface, and oxidation then assists the growth of the crack. The stress
   concentration at the crack tip results in a high density of deformation
   twins, and the propagation of the crack along the twin boundaries can
   lead to TMF failure of the specimen. (C) 2008 Acta Materialia Inc.
   Published by Elsevier Ltd. All rights reserved.
ZB 1
ZR 0
Z8 8
ZS 0
TC 59
Z9 63
SN 1359-6454
UT CCC:000257961100006
ER

PT J
AU Sharghi-Moshtaghin, Reza
   Asgari, Sirous
TI The characteristics of serrated flow in superalloy IN738LC
SO MATERIALS SCIENCE AND ENGINEERING A-STRUCTURAL MATERIALS PROPERTIES
   MICROSTRUCTURE AND PROCESSING
VL 486
IS 1-2
BP 376
EP 380
DI 10.1016/j.msea.2007.09.061
PD JUN 15 2008
PY 2008
AB Serrated flow was investigated in superalloy IN738LC, a nickel-base
   gamma' age-hardened alloy. In this material serrated flow appeared
   between 350 and 450 degrees C and strain rate of (8.77 x 10(-5) to 8.77
   x 10(-3)) s(-1). Activation energy for this process was calculated to be
   0.69-0.86 eV which is in good agreement with the values reported for
   similar alloys. Results show that the diffusion rate of substitutional
   solute atoms at this temperature range is too low to cause this effect.
   This suggests that the interaction of solute atoms and moving
   dislocation is responsible for the observed serrated flow in this alloy.
   (C) 2007 Elsevier B.V. All rights reserved.
ZB 0
ZR 0
ZS 0
Z8 4
TC 18
Z9 19
SN 0921-5093
UT CCC:000256266600054
ER

PT J
AU Aghaie-Khafri, M.
   Golarzi, N.
TI Forming behavior and workability of Hastelloy X superalloy during hot
   deformation
SO MATERIALS SCIENCE AND ENGINEERING A-STRUCTURAL MATERIALS PROPERTIES
   MICROSTRUCTURE AND PROCESSING
VL 486
IS 1-2
BP 641
EP 647
DI 10.1016/j.msea.2007.11.059
PD JUN 15 2008
PY 2008
AB The hot deformation behavior of Hastelloy X superalloy has been
   characterized using hot compression tests in the temperature range of
   900-1150 degrees C and strain rates varying between 0.001 and 0.5 s(-1).
   The results showed that both kinds of softening mechanisms, dynamic
   recovery and dynamic recrystallization, occurred during hot working. Hot
   workability of this alloy has been analyzed by calculating flow
   localization parameter and construction of workability map for
   occurrence of shear band. In addition, on the basis of flow stress data
   obtained as a function of temperature and strain rate in compression,
   power dissipation map and instability map for hot working have been
   developed. (c) 2007 Elsevier B.V. All rights reserved.
RI Aghaie-Khafri, Mehrdad/B-2317-2012
Z8 4
ZS 0
ZR 0
ZB 0
TC 34
Z9 37
SN 0921-5093
UT CCC:000256266600088
ER

PT J
AU Bor, H. Y.
   Wei, C. N.
   Jeng, R. R.
   Ko, P. Y.
TI Elucidating the effects of solution and double ageing treatment on the
   mechanical properties and toughness of MAR-M247 superalloy at high
   temperature
SO MATERIALS CHEMISTRY AND PHYSICS
VL 109
IS 2-3
BP 334
EP 341
DI 10.1016/j.matchemphys.2007.11.041
PD JUN 15 2008
PY 2008
AB In this investigation, solution and double ageing treatment is adopted
   to improve the elongation of MAR-M247 superalloy. A gamma'-film. is
   generated around the script-like carbides within the grain interior and
   around the particulate carbides at grain boundary (GB). The gamma'-film
   can protect the carbide interface, and accommodate the interface stress
   state to toughen the superalloy. Therefore its elongation can be
   increased not only at 1172 K, but also in the creep test at 1033 K/724
   MPa. However, the tensile strength is slightly reduced because the
   gamma'-phase becomes coarse. Hence, applying solution and double ageing
   treatment to MAR-M247 superalloy can efficiently enhance the MAR-M247
   superalloy's ductility at high temperature, and make its casting more
   reliable. It can therefore be used in a heat treatment process for
   toughening the superalloy. (C) 2007 Elsevier B.V. All rights reserved.
ZR 0
ZS 0
TC 16
ZB 0
Z8 2
Z9 17
SN 0254-0584
UT CCC:000255692100027
ER

PT J
AU Nobrega, Bernardo N.
   Ristow, Waldyr, Jr.
   Machado, Ricardo
TI MIM processing and plasma sintering of nickel base superalloys for
   aerospace and automotive applications
SO POWDER METALLURGY
VL 51
IS 2
BP 107
EP 110
DI 10.1179/174329008X286659
PD JUN 2008
PY 2008
AB Gas atomised and water atomised nickel base superalloy powders having
   compositions close to standard Nimonic 90 were MIM processed and
   sintered in a PADS (plasma assisted debinding and sintering) reactor
   under argon at 1280-1310 degrees C. A single, integrated
   debinding-sintering cycle of just under 10 h consistently yielded parts
   of >98% density that did not require hipping to achieve mechanical
   properties typical of heat treated wrought Nimonic 90 components. The
   best overall results were attained with the water atomised material
   sintered at lower temperatures. These results are particularly relevant
   to the development of turbine components for the automotive and
   aerospace industries.
Z8 1
ZS 0
TC 14
ZB 0
ZR 0
Z9 15
SN 0032-5899
UT CCC:000257142800017
ER

PT J
AU Sajjadi, S. A.
   Elahifar, H. R.
   Farhangi, H.
TI Effects of cooling rate on the microstructure and mechanical properties
   of the Ni-base superalloy UDIMET 500
SO JOURNAL OF ALLOYS AND COMPOUNDS
VL 455
IS 1-2
BP 215
EP 220
DI 10.1016/j.jallcom.2007.01.091
PD MAY 8 2008
PY 2008
AB The Ni-base superalloy UDIMET 500 indicates good hot corrosion
   resistance, high stability and strength at high temperatures and for
   this reason the alloy is used in manufacturing of gas turbine hot
   components. UDIMET 500 is employed in manufacturing of the second stage
   blades of high-power gas turbines. The microstructure consists mainly,
   of austenitey-matrix and ordered and coherent y'precipitates and also
   carbides dispersed in the matrix. The alloy gains its appropriate
   microstructure and strength through precipitation hardening mechanism.
   The heat treatment cycle consists of three stages: homogenization,
   partial solution and aging. Heat treatment parameters such as: time and
   temperature of homogenization, partial solution and aging temperatures,
   and cooling rate from homogenization and solution temperatures affect
   the microstructure of the alloy. Among these parameters cooling rate
   from partial solution is the most effective. Therefore, in this research
   the effects of cooling rate on microstructure and mechanical properties
   such as: tensile, creep and hardness were investigated. For this
   purpose, six different cooling rates were applied on the cast UDIMET 500
   specimens after partial solution at 1080 degrees C for 4 h.
   Microstructures of the specimens then were studied using optical and
   electron microscopy. Tension and creep tests were performed at different
   conditions. It was found out that with increasing cooling rate the
   volume percent of the gamma' precipitates decreases. Also, it was shown
   that size, shape and volume fraction of primary gamma'-particles are
   largely influenced by the cooling rate following homogenization and
