Repository: MatInfoUB/NLP-Queries

File: Multicomponent_Co_alloys1.txt (part 16 of 35)
FN Clarivate Analytics Web of Science
   properties in this study. Based on the 6Al3W alloy, the addition of 2
   at% Al has the effects of increasing the gamma' solvus temperature,
   reducing the density, increasing the gamma' volume fraction and
   coarsening rate, reducing the Vickers hardness but increasing the yield
   strength at 750 degrees C. The replacement of 1 at% W by 1 at% Mo
   remarkably reduced the density with a negligible effect on the gamma'
   coarsening rate; Meanwhile, this slightly reduced the gamma' solvus
   temperature and volume fraction causing a slight decrease of Vickers
   hardness and yield strength at 750 degrees C. The experimental alloys
   all show relatively low density, large processing window, good
   microstructure stability at 750 degrees C and mechanical properties,
   especially for 6Al2W1Mo alloy which has density of 8.69 g cm(-3),
   processing window of 247 degrees C, room-temperature Vickers hardness of
   5.1 GPa, stable microstructure without detrimental phase after a heat
   treatment of 900 degrees C @8 h + 750 degrees C @1000 h. These results
   may provide guidance for the development of the novel wrought Co-base
   superalloys with high performance and low density.
ZS 0
ZR 0
Z8 0
TC 2
ZB 0
Z9 2
SN 0921-5093
EI 1873-4936
UT WOS:000448493600031
ER

PT J
AU Dong, Qizhi
   Wu, Mimi
   Mei, Donghai
   Shao, Yuyan
   Wang, Yong
   Liu, Jun
   Li, Huizi
   Hong, Linyan
TI Multifunctional Pd-Sn electrocatalysts enabled by in situ formed SnOx
   and TiC triple junctions
SO NANO ENERGY
VL 53
BP 940
EP 948
DI 10.1016/j.nanoen.2018.08.060
PD NOV 2018
PY 2018
AB This paper describes an in situ formed, triple junction structured PdSn
   electrocatalyst dispersed on a stable conductive TiC surface. Through
   extensive characterization and computational modeling, we show that the
   multicomponent catalyst forms a unique PdSn/SnOx/TiC triple junction
   structure. This structure stabilizes Pd and promotes its catalytic
   performance toward a model reaction, formic acid oxidation.
   Computational modeling suggests that the triple junction structure is
   the most stable configuration that provides desired anchoring sites for
   Pd and enables a favorable synergy between the multicomponents Pd, Sn,
   SnOx, and TiC for high activity. The triple junction structure also can
   provide better stability against catalysts migration, detachment, or
   sintering. Experimental measurements also confirm that multicomponent
   catalysts provide synergistic functions. The intermediate products,
   COads, prefer to adsorb onto the Pd sites, while the OH prefers the Sn
   and SnOx sites, which function together to prevent catalyst poisoning.
RI Mei, Donghai/D-3251-2011; Shao, Yuyan/A-9911-2008; Dong, Qizhi/
OI Mei, Donghai/0000-0002-0286-4182; Shao, Yuyan/0000-0001-5735-2670; Dong,
   Qizhi/0000-0003-0961-7843
TC 3
ZS 0
ZB 0
ZR 0
Z8 0
Z9 3
SN 2211-2855
EI 2211-3282
UT WOS:000448994600103
ER

PT J
AU Kumar, Jitesh
   Kumar, Nirmal
   Das, Smarajeet
   Gurao, N. P.
   Biswas, Krishanu
TI Effect of Al Addition on the Microstructural Evolution of Equiatomic
   CoCrFeMnNi Alloy
SO TRANSACTIONS OF THE INDIAN INSTITUTE OF METALS
VL 71
IS 11
SI SI
BP 2749
EP 2758
DI 10.1007/s12666-018-1443-4
PD NOV 2018
PY 2018
AB The present investigation reports the effect of aluminum addition on the
   microstructural evolution in the equiatomic CoCrFeMnNi high-entropy
   alloy. Aluminum was added to the alloy in varying quantity (0Al10at.%)
   using the vacuum arc melting technique, and phase formation was probed
   using X-ray diffraction, scanning electron microscopy and transmission
   electron microscopy. The results indicate that the FCC phase in the
   alloy remains unaltered up to Al of 5at.%. The higher amount of Al
   addition leads to the precipitation of B2 Al(Ni, Cr, Fe, Co, Mn) in the
   FCC matrix. For Al7%, typical phase-separated microstructure consisting
   of FCC, and B2 phases have been observed. The microstructural changes
   lead to hardness variation from 1.3 to 2.2GPa, mainly due to
   precipitation and solute solution hardening of FCC phase. For FCC phase,
   Al atoms being larger in size can lead to lattice distortion and improve
   yield strength. The results have been explained by detailed
   thermodynamic analysis using HEA3 database.
OI Kumar, Nirmal/0000-0001-8795-7857
TC 1
ZR 0
Z8 0
ZS 0
ZB 0
Z9 1
SN 0972-2815
EI 0975-1645
UT WOS:000449788900024
ER

PT J
AU Jain, Reliance
   Rahul, M. R.
   Jain, Sandeep
   Samal, Sumanta
   Kumar, Vinod
TI Phase Evolution and Mechanical Behaviour of Co-Fe-Mn-Ni-Ti Eutectic High
   Entropy Alloys
SO TRANSACTIONS OF THE INDIAN INSTITUTE OF METALS
VL 71
IS 11
SI SI
BP 2795
EP 2799
DI 10.1007/s12666-018-1437-2
PD NOV 2018
PY 2018
AB The current study is aimed to understand the microstructure evolution in
   Co20Fe20Mn20Ni20Ti20 and Co25Fe25Mn5Ni25Ti20 high entropy alloys (HEAs).
   The complete X-ray diffraction and scanning electron microscopy coupled
   with energy dispersive spectroscopy analyses are carried out to
   recognize the phases in addition to understand the series of phase
   development in the presently studied HEAs. For Co-Fe-Mn-Ni-Ti HEAs, at
   first BCC () phase primary dendritic phase is created from the liquid,
   followed by peritectic reaction to form FCC () phase (i.e. BCC ()+LFCC
   ()). Then the left over liquid undergoes eutectic reaction to form FCC
   () and Ti-2(Ni, Co) phases (i.e. LFCC ()+Ti-2(Ni, Co)). Furthermore, the
   pseudo quasi-peritectic reactions i.e. L+BCC ()FCC () +Ti-2(Ni, Co) has
   been proposed based on the microstructure evolution study in case of
   Co-Fe-Mn-Ni-Ti HEAs. It is important to note that Co-Fe-Mn-Ni-Ti HEAs
   show eutectics between FCC () and Ti-2(Ni, Co) phases. The
   multicomponent Co25Fe25Mn5Ni25Ti20 eutectic HEA shows the retention of
   high strength at elevated temperature.
RI Samal, Sumanta/S-2867-2019; M R, Rahul/
OI M R, Rahul/0000-0003-2161-0273
ZR 0
TC 0
ZS 0
Z8 0
ZB 0
Z9 0
SN 0972-2815
EI 0975-1645
UT WOS:000449788900031
ER

PT J
AU Bazlov, A., I
   Churyumov, A. Yu
   Louzguine-Luzgin, D., V
TI Investigation of the Structure and Properties of the Fe-Ni-Co-Cu-V
   Multiprincipal Element Alloys
SO METALLURGICAL AND MATERIALS TRANSACTIONS A-PHYSICAL METALLURGY AND
   MATERIALS SCIENCE
VL 49A
IS 11
BP 5646
EP 5652
DI 10.1007/s11661-018-4871-1
PD NOV 2018
PY 2018
AB The effect of V addition to the Fe-Ni-Co-Cu system was analyzed in the
   present work. Three distinct alloys were prepared in a vacuum electric
   arc furnace in an argon atmosphere and later cast into a copper mold.
   Investigation of the structure of alloys was performed by scanning
   electron microscopy (SEM) and by X-ray diffraction. The mechanical
   properties were also tested in compression. The phase diagrams of the
   Fe-Ni-Co-Cu-V system were thermodynamically calculated and the results
   are compared with those of differential scanning calorimetry and the
   results of SEM observation. It is shown that as a result of
   crystallization, two solid solutions with FCC crystal structures are
   formed. The addition of equiatomic amount of vanadium to Fe-Ni-Co-Cu
   system alloys facilitates phase separation in the liquid state. The
   addition of V causes an increase in the yield strength by solid solution
   hardening by about 30 pct and maximum true stress by 40 pct, yet
   retaining good plasticity. It also does not cause formation of an
   intermetallic compound. (C) The Minerals, Metals & Materials Society and
   ASM International 2018.
RI LOUZGUINE, Dmitri/D-2492-2010; Churyumov, Alexander/A-6774-2014
OI LOUZGUINE, Dmitri/0000-0001-5716-4987; Churyumov,
   Alexander/0000-0003-0933-056X
ZR 0
TC 0
Z8 0
ZS 0
ZB 0
Z9 0
SN 1073-5623
EI 1543-1940
UT WOS:000446711300039
ER

PT J
AU Dandela, Rambabu
   Tothadi, Srinu
   Marelli, Udaya Kiran
   Nangia, Ashwini
TI Systematic synthesis of a 6-component organic-salt alloy of naftopidil,
   and pentanary, quaternary and ternary multicomponent crystals
SO IUCRJ
VL 5
BP 816
EP 822
DI 10.1107/S2052252518014057
PN 6
PD NOV 2018
PY 2018
AB The single-crystal X-ray structure of a 6-component organic-salt alloy
   (hexanary) of naftopidil (1) (an active pharmaceutical ingredient) with
   benzoic acid (2) and four different hydroxy-substituted benzoic acids,
   i.e. salicylic acid (3), 2,3-dihydroxybenzoic acid (4),
   2,4-dihydroxybenzoic acid (5) and 2,6-dihydroxybenzoic acid (6), is
   reported. The hexanary assembly originates from the observation that the
   binary salts of naftopidil with the above acids are isostructural. In
   addition to the 6-component solid, we also describe five 5-component,
   ten 4-component, and ten 3-component organic-salt alloys of naftopidil
   (1) with carboxylic acids (2)-(6). These alloys were obtained from
   different combinations of the acids with the drug. The synthetic design
   of the multicomponent organic alloys is based on the rationale of
   geometrical factors (shape and size) and chemical interactions (hydrogen
   bonds). The common supramolecular synthon in all these crystal
   structures was the cyclic N+ - H center dot center dot center dot O- and
   O-H center dot center dot center dot O hydrogen-bonded motif of R-2(2)
   (9) graph set between the 2-hydroxyammonium group of naftopidil and the
   carboxylate anion. This ionic synthon is strong and robust, directing
   the isostructural assembly of naftopidil with up to five different
   carboxylic acids in the crystal structure together with the lower-level
   multicomponent adducts. Solution crystallization by slow evaporation
   provided the multicomponent organic salts and alloys which were
   characterized by a combination of single-crystal X-ray diffraction,
   powder X-ray diffraction, NMR and differential scanning calorimetry
   techniques.
RI Dandela, Rambabu/AAC-3870-2019; Tothadi, Srinu/
OI Tothadi, Srinu/0000-0001-6840-6937
Z8 0
ZR 0
ZB 0
TC 3
ZS 0
Z9 3
SN 2052-2525
UT WOS:000448982300018
PM 30443365
ER

PT J
AU Derimow, Nicholas
   Abbaschian, Reza
TI Liquid Phase Separation in High-Entropy AlloysA Review
SO ENTROPY
VL 20
IS 11
AR 890
DI 10.3390/e20110890
PD NOV 2018
PY 2018
AB It has been 14 years since the discovery of the high-entropy alloys
   (HEAs), an idea of alloying which has reinvigorated materials scientists
   to explore unconventional alloy compositions and multicomponent alloy
   systems. Many authors have referred to these alloys as multi-principal
   element alloys (MPEAs) or complex concentrated alloys (CCAs) in order to
   place less restrictions on what constitutes an HEA. Regardless of
   classification, the research is rooted in the exploration of
   structure-properties and processing relations in these multicomponent
   alloys with the aim to surpass the physical properties of conventional
   materials. More recent studies show that some of these alloys undergo
   liquid phase separation, a phenomenon largely dictated by low entropy of
   mixing and positive mixing enthalpy. Studies posit that positive mixing
   enthalpy of the binary and ternary components contribute substantially
   to the formation of liquid miscibility gaps. The objective of this
   review is to bring forth and summarize the findings of the experiments
   which detail liquid phase separation (LPS) in HEAs, MPEAs, and CCAs and
   to draw parallels between HEAs and the conventional alloy systems which
   undergo liquid-liquid separation. Positive mixing enthalpy if not
   compensated by the entropy of mixing will lead to liquid phase
   separation. It appears that Co, Ni, and Ti promote miscibility in
   HEAs/CCAs/MPEAs while Cr, V, and Nb will raise the miscibility gap
   temperature and increase LPS. Moreover, addition of appropriate amounts
   of Ni to CoCrCu eliminates immiscibility, such as in cases of
   dendritically solidifying CoCrCuNi, CoCrCuFeNi, and CoCrCuMnNi.
OI Derimow, Nicholas/0000-0001-7526-1836
Z8 0
TC 3
ZB 1
ZS 0
ZR 0
Z9 3
EI 1099-4300
UT WOS:000451308800082
ER

PT J
AU Meher, S.
   Aagesen, L. K.
   Carroll, M. C.
   Pollock, T. M.
   Carroll, L. J.
TI The origin and stability of nanostructural hierarchy in crystalline
   solids
SO SCIENCE ADVANCES
VL 4
IS 11
AR eaao6051
DI 10.1126/sciadv.aao6051
PD NOV 2018
PY 2018
AB The structural hierarchy exhibited by materials on more than one length
   scale can play a major part in determining bulk material properties.
   Understanding the hierarchical structure can lead to new materials with
   physical properties tailored for specific applications. We have used a
   combined experimental and phase-field modeling approach to explore such
   a hierarchical structure at nanoscale for enhanced coarsening resistance
   of ordered gamma' precipitates in an experimental, multicomponent,
   high-refractory nickel-base superalloy. The hierarchical microstructure
   formed experimentally in this alloy is composed of a gamma matrix with
   gamma' precipitates that contain embedded, spherical gamma precipitates,
   which do not directionally coarsen during high-temperature annealing but
   do delay coarsening of the larger gamma' precipitates. Chemical mapping
   via atom probe tomography suggests that the supersaturation of Co, Ru,
   and Re in they' phase is the driving force for the phase separation,
   leading to the formation of this hierarchical microstructure.
   Representative phase-field modeling highlights the importance of larger
   gamma' precipitates to promote stability of the embedded gamma phase and
   to delay coarsening of the encompassing gamma' precipitates. Our results
   suggest that the hierarchical material design has the potential to
   influence the high-temperature stability of precipitate strengthened
   metallic materials.
RI Meher, Subhashish/B-9701-2017; Aagesen, Larry/B-6950-2017
OI Meher, Subhashish/0000-0003-1599-4346; Aagesen,
   Larry/0000-0003-4936-676X
ZR 0
Z8 0
ZS 0
ZB 0
TC 2
Z9 2
SN 2375-2548
UT WOS:000452212000001
PM 30456300
ER

PT J
AU Samolyuk, G. D.
   Mu, S.
   May, A. F.
   Sales, B. C.
   Wimmer, S.
   Mankovsky, S.
   Ebert, H.
   Stocks, G. M.
TI Temperature dependent electronic transport in concentrated solid
   solutions of the 3d-transition metals Ni, Fe, Co and Cr from first
   principles
SO PHYSICAL REVIEW B
VL 98
IS 16
AR 165141
DI 10.1103/PhysRevB.98.165141
PD OCT 26 2018
PY 2018
AB An approach previously developed for the calculation of transport
   coefficients via the Mott relations is applied to the calculation of
   finite temperature transport properties of disordered alloys-electrical
   resistivity and the electronic part of thermal conductivity. The
   coherent-potential approximation is used to treat chemical disorder as
   well as other sources of electron scattering, i.e., temperature induced
   magnetic moment fluctuations and lattice vibrations via the alloy
   analogy model. This approach, which treats all forms of disorder on an
   equal first-principles footing, is applied to the calculation of
   transport properties of a series of fcc concentrated solid solutions of
   the 3d-transition metals Ni, Fe, Co, and Cr. For the nonmagnetic alloys
   Ni0.8Cr0.2 and Ni0.33Co0.33Cr0.3, the combined effects of chemical
   disorder and electron-lattice vibrations scattering result in a
   monotonic increase in the resistivity as a function of temperature from
   an already large, T = 0, residual resistivity. For magnetic Ni0.5Co0.5,
   Ni0.5Fe0.5, and Ni0.33Fe0.33Co0.33, the residual resistivity of which is
   small, additional electron scattering from temperature induced magnetic
   moment fluctuations results in a further rapid increase of the
   resistivity as a function of temperature. The electronic part of the
   thermal conductivity in nonmagnetic Ni0.8Cr0.2 and Ni0.33Co0.33Cr0.33
   monotonically increases with temperature. This behavior is a result of
   the competition between a reduction in the conductivity due to
   electron-lattice vibrations scattering and temperature induced increase
   in the number of carriers. In the magnetic alloys, electron scattering
   from magnetic fluctuations leads to an initial rapid decrease in thermal
   conductivity until this is overcome by an increasing number of carriers
   at temperatures slightly below the Curie temperature. Similar to the
   resistivity above T-C, the electronic parts of the thermal
   conductivities are close to each other in all alloys studied.
RI May, Andrew/N-7271-2019; Mu, Sai/D-1166-2015; Samolyuk, German/AAG-1076-2019; Wimmer, Sebastian/
OI May, Andrew/0000-0003-0777-8539; Mu, Sai/0000-0002-2608-8958; Wimmer,
   Sebastian/0000-0001-6839-7575
ZR 0
ZB 0
ZS 0
Z8 0
TC 3
Z9 3
SN 2469-9950
EI 2469-9969
UT WOS:000448454600005
ER

PT J
AU Gruender, Y.
   Stettner, J.
   Magnussen, O. M.
TI Review-In-Situ Surface X-ray Diffraction Studies of Copper Electrodes:
   Atomic-Scale Interface Structure and Growth Behavior
SO JOURNAL OF THE ELECTROCHEMICAL SOCIETY
VL 166
IS 1
BP D3049
EP D3057
DI 10.1149/2.0071901jes
PD OCT 19 2018
PY 2018
AB The electroplating of copper by the damascene process is the
   predominantly used technique for on-chip wiring in the fabrication of
   ultra-large scale integrated microchips. In this process, void-free
   superconformal filling of trenches is achieved by multicomponent
   electrolytes, containing chloride and organic additives in addition to
   the Cu ions. In this paper we review studies of the atomic-scale Cu
   interface structure and homoepitaxial Cu electrodeposition behavior in
   acidic (pH 1-3) Cl-containing electrolyte by in-situ surface X-ray
   diffraction. This technique provides detailed insight on the 3D atomic
   arrangement at the electrode surface and fast time-resolved data on the
   kinetic growth mode. On Cu(111) a complex potential-dependent adlayer
   structure is found, involving transitions between a chemisorbed oxygen
   species to a hexagonal close-packed incommensurate chloride adlayer. In
   contrast, on Cu(001) a simple disorder-order transition to a c(2 x 2) Cl
   adlayer is found. Parallel to the latter, a crossover from step-flow to
   layer-by-layer and finally 3D growth occurs during Cu(001)
   electrodeposition, indicating a decreasing Cu surface mobility toward
   more positive potentials. The presence of the organic additive
   polyethylene glycol (PEG) stabilizes the partial c(2 x 2) Cl adlayer on
   the Cu(001) surface and leads to an inhibition of Cu deposition with a
   tendency to rougher growth. (C) The Author(s) 2018. Published by ECS.
ZR 0
Z8 0
ZS 0
TC 2
ZB 0
Z9 2
SN 0013-4651
EI 1945-7111
UT WOS:000447844600001
ER

PT J
AU Gaertner, Daniel
   Kottke, Josua
   Wilde, Gerhard
   Divinski, Sergiy V.
   Chumlyakov, Yury
TI Tracer diffusion in single crystalline CoCrFeNi and CoCrFeMnNi high
   entropy alloys
SO JOURNAL OF MATERIALS RESEARCH
VL 33
IS 19
BP 3184
EP 3191
DI 10.1557/jmr.2018.162
PD OCT 14 2018
PY 2018
AB High entropy alloys are multicomponent alloys, which consist of five or
   more elements in equiatomic or nearly equiatomic concentrations. These
   materials are hypothesized to show significantly decreased
   self-diffusivities. For the first time, diffusion of all constituent
   elements in equiatomic CoCrFeNi and CoCrFeMnNi single crystals and
   additionally solute diffusion of Mn in the quaternary alloy is
   investigated using the radiotracer technique, thereby the tracer
   diffusion coefficients of Co-57, Cr-51, Fe-59, Mn-54, and Ni-63 are
   determined at a temperature of 1373 K. The components are characterized
   by significantly different diffusion rates, with Mn being the fastest
   element and Ni and Co being the slowest ones. Furthermore, solute
   diffusion of Cu in the CoCrFeNi single crystal is investigated in the
   temperature range of 973-1173 K using the Cu-64 isotope. In the
   quaternary alloy, Cu is found to be a fast diffuser at the moderate
   temperatures below 1273 K and its diffusion rate follows the Arrhenius
   law with an activation enthalpy of about 149 kJ/mol.
RI Chumlyakov, Yuriy I./R-6496-2016
TC 7
ZB 0
ZR 0
Z8 0
ZS 0
Z9 7
SN 0884-2914
EI 2044-5326
UT WOS:000452650400021
ER

PT J
AU Song, Weiqiang
   Yang, Lantao
   Ma, Xi
   Liang, Gaoqiang
TI Effects of CaO and MgO on Anticorrosive Performance of Aluminum
   Dihydrogen Tripolyphosphate on Mild Steel
SO INDUSTRIAL & ENGINEERING CHEMISTRY RESEARCH
VL 57
IS 40
BP 13578
EP 13585
DI 10.1021/acs.iecr.8b03364
PD OCT 10 2018
PY 2018
AB CaO and MgO were used to neutralize aluminum dihydric tripolyphosphate
   (ADTP) by co-grinding, and the effects of CaO and MgO on anticorrosive
   performance of ADTP on mild steel were studied. The efficiency of the
   resulting multicomponent pigments as corrosion inhibitors for mild steel
   boards in 3.5% w/w NaCl solution was determined by electrochemical
   measurements. The results showed that the anticorrosive performance
   depended on the component of the pigments and the feeding order of ADTP,
   CaO, and MgO in grinding. ADTP/MgO/CaO displayed more high performance
   than others, which was attributed to the relatively integrated
   passivating film constructed on the surface of the test board. And the
   anticorrosion of waterborne epoxy coatings was effective and persistent.
OI Song, Weiqiang/0000-0003-4811-5766
ZR 0
TC 1
ZS 0
Z8 0
ZB 0
Z9 1
SN 0888-5885
UT WOS:000447355200031
ER

PT J
AU Dogan, Ali
   Arslan, Huseyin
TI Assessment of Thermodynamic Properties of Lead-Free Soldering Co-Sb-Sn,
   Ag-In-Pd-Sn, and Ni-Cr-Co-Al-Mo-Ti-Cu Alloys
SO PHYSICS OF METALS AND METALLOGRAPHY
VL 119
IS 10
BP 976
EP 992
DI 10.1134/S0031918X18100046
PD OCT 2018
PY 2018
AB In the present study, the Chou's general solution model (GSM) has been
   used to predict the excess Gibbs enthalpy of the liquid Co-Sb-Sn ternary
   alloys with three selected sections x(Sb)/x(Sn) = 1/3, x(Co)/x(Sb) =
   1/5, and x(Co/)x(Sn) = 1/4, of
   Ag-10-In-80-Pd-Sn-10,Ag-20-In-60-Pd-Sn-20, and Ag-In-40-Pd-20-Sn-40
   quaternary alloys and the excess Gibbs energy of Ni-Cr-Co-Al-Mo-Ti-Cu
   with seven component alloys with selected sections, namely, x(Ni) =
   x(Cu), x(Cr) = x(Ti), x(Co) = x(Ti), x(Al) = x(Ti), x(Mo) = rx(Ti),
   x(Ti) = (1-x(Cu))/(r + 5), and r = 0.1 at temperatures 1273, 1173, and
   2000 K, respectively. However, any information in the literature
   regarding the application of GSM to the alloys mentioned above could not
   be found, the other geometric models such as Kohler, Muggianu, and Toop
   are also included in present calculations. Using standard deviation
   formula, it is seen that some reasonable agreements exist between the
   results of the geometric models and those of related experiments.
OI Arslan, Huseyin/0000-0003-1509-7725
ZS 0
Z8 0
TC 0
ZR 0
ZB 0
Z9 0
SN 0031-918X
EI 1555-6190
UT WOS:000454167700008
ER

PT J
AU Kuang, Hai
   Tan, Dunqiang
   He, Wen
   Yi, Zhiqiang
   Zou, Zhihang
   Wang, Xiaoru
TI Oxidation Behavior of Multilayer Hard Coatings (TiCN/Al2O3/TiN) in
   Process of Recycling Coated Multicomponent Hardmetal Scrap
SO MATERIALS
VL 11
IS 10
AR 1796
DI 10.3390/ma11101796
PD OCT 2018
PY 2018
AB The coating is one of the biggest problems in the recycling of coated
   multicomponent hardmetal scraps. The isothermal oxidation behavior of
   WC-Co multicomponent cemented carbide inserts with a TiCN/Al2O3/TiN hard
   coating in the recycling process was investigated. The oxidation rate
   slowed down as the protective coating blocked element diffusion. A rapid
   oxidation rate was obtained when they were milled into powders and
   isothermally oxidized at 900 degrees C. A rapid path for element
   diffusion was provided by the defects, which were promoted by stress,
   expansion, and gas volatilization. Both the TiN and TiCN layers were
   oxidized to a porous TiO2 scale, while the Al2O3 phase remained and the
   dense Al2O3 layer acted as a barrier for its good oxidation resistance.
   Pieces of the Al2O3 layer were obviously seen in the final oxides. This
   provides critical information to reduce the negative effect of coatings
   and improve the performance of recycled WC powders and hard alloys.
ZR 0
ZS 0
TC 2
Z8 1
ZB 0
Z9 3
SN 1996-1944
UT WOS:000448658400010
ER

PT J
AU Nithin, H. S.
   Vijay, Desai
   Ramesh, M. R.
TI Cyclic Oxidation and Hot Corrosion Behavior of Plasma-Sprayed CoCrAlY
   plus WC-Co Coating on Turbine Alloys
SO JOURNAL OF FAILURE ANALYSIS AND PREVENTION
VL 18
IS 5
BP 1133
EP 1142
DI 10.1007/s11668-018-0499-0
PD OCT 2018
PY 2018
AB Components in energy-producing systems suffer a variety of degradation
   processes such as oxidation and molten salt-induced corrosion as a
   consequence of complex multi-component gaseous environment. Coatings
   provide a composition that will grow the protective scale at high
   temperatures having long-term stability. Plasma spraying was used to
   deposit CoCrAlY + WC-Co composite coatings on turbine alloys of
   Hastelloy X and AISI 321. The thermocyclic oxidation behavior of coated
   alloys was investigated in static air and in molten salt
   (Na2SO4-60%V2O5) environment at 700 degrees C. The thermogravimetric
   technique was used to approximate the kinetics of oxidation in 50
   cycles, each cycle consisting of heating and cooling. X-ray diffraction
   and SEM/EDAX techniques are used to characterize the oxide scale formed.
   Coated alloys showed a lower corrosion rate as compared to uncoated
   alloys. The coatings subjected to oxidation and hot corrosion showed
   slow scale growth kinetics. Preferential oxidation of Co, Cr, W and its
   spinel blocks the transport of oxygen and corrosive species into the
   coating by providing a barrier, thereby making the oxidation rate to
   reach steady state. As compared to the substrate alloys, coatings show
   better hot corrosion resistance.
Z8 0
ZR 0
TC 0
ZB 0
ZS 0
Z9 0
SN 1547-7029
EI 1864-1245
UT WOS:000446401200008
ER

PT J
AU Zhang, Jingfeng
   Liu, Yuling
   Du, Yong
   Liu, Shuhong
   Wang, Jianchuan
TI Interdiffusion and Atomic Mobilities of fcc Co-V-Mo Alloys: Measurement
   and Modeling
SO JOURNAL OF PHASE EQUILIBRIA AND DIFFUSION
VL 39
IS 5
SI SI
BP 623
EP 634
DI 10.1007/s11669-018-0663-y
PD OCT 2018
PY 2018
AB Based on 18 bulk diffusion couples, the composition-dependent
   interdiffusion coefficients in the fcc Co-V-Mo alloys at 1273, 1373 and
   1473 K were obtained from the intersection points of the diffusion
   couples by means of EPMA technique coupled with the Whittle and Green
   method. With the experimentally determined interdiffusion coefficients
   and the critically reviewed experimental diffusivities available in the
   literature, the atomic mobilities of fcc Co-V-Mo alloys were assessed by
   means of Diffusion Controlled Transformation (DICTRA) software. The
   quality of the assessed atomic mobilities was confirmed by the
   comprehensive comparisons between various DICTRA-calculated diffusion
   behaviors and the experimental ones, including concentration profiles
   and diffusion paths.
Z8 0
ZR 0
ZB 0
TC 0
ZS 0
Z9 0
SN 1547-7037
EI 1863-7345
UT WOS:000444765000016
ER

PT J
AU Huang, Xiang
   Tan, Junyi
   Guo, Yanhua
   Xu, Guanglong
   Cui, Yuwen
TI Experimental Diffusion Research on BCC Ti-Mn Binary and Ti-Al-Mn Ternary
   Alloys
SO JOURNAL OF PHASE EQUILIBRIA AND DIFFUSION
VL 39
IS 5
SI SI
BP 702
EP 713
DI 10.1007/s11669-018-0675-7
PD OCT 2018
PY 2018
AB Interdiffusion in the BCC phase of the Ti-Mn binary and Ti-Al-Mn ternary
   systems was investigated between 1273 and 1473 K by applying the
   diffusion-couple technique. The local chemical compositions within the
   interdiffusion zone of the diffusion couples were acquired by electron
   probe microanalysis (EPMA). The raw composition profiles were then
   analytically represented by the error function expansion, which allow
   the ternary inter- and impurity diffusivities to be appropriately
   extracted by the Whittle-Green and generalized Hall methods,
   respectively. It was demonstrated that, all four diffusion coefficients
   (D) over tilde (k)(ij) (i, j = Al, Mn), both main and cross ones,
   increase with increasing the composition of diffusing specie at 1473 K,
   whereas at 1273 K (D) over tilde (Ti)(MnMn) and (D) over tilde
   (Ti)(MnAl) are enhanced by the addition of diffusing specie Mn but (D)
   over tilde (Ti)(AlAl) and (D) over tilde (Ti)(AlMn) are in weak
   dependence with the Al content. A complete comparison among seven
   Ti-Al-X (Ni, Co, Fe, Mn, Cr, V and Mo) ternary systems reveals that the
   order of the average main interdiffusion coefficients <(<(D)over
   tilde>(Ti)(XX))over bar> (X = Ni, Co, Fe, Mn, Cr, V and Mo) exhibits
   D-Ni > D-Co > D-Fe > D-Mn > D-Cr > D-V > D-Mo.
Z8 0
TC 1
ZS 0
ZB 0
ZR 0
Z9 1
SN 1547-7037
EI 1863-7345
UT WOS:000444765000021
ER

PT J
AU Kandhasamy, Sathiyaraj
   Solheim, Asbjorn
   Kjelstrup, Signe
   Haarberg, Geir Martin
TI Electrolyte Melt Compositions for Low Temperature Molten Carbonate
   Thermocells
SO ACS APPLIED ENERGY MATERIALS
VL 1
IS 10
BP 5386
EP 5393
DI 10.1021/acsaem.8b00984
PD OCT 2018
PY 2018
AB Industrial processes for the production of metals and alloys by
   metallurgical and electrochemical methods generate a great deal of waste
   heat due to irreversible losses. This waste heat may be used as a power
   source to generate electricity. A thermocell with noncritical and
   inexpensive molten carbonate based electrolyte mixtures with reversible
   (CO(2)1O(2)) gas electrodes was reported recently. It demonstrates the
   possibility of utilizing the waste heat (>550 degrees C) as a power
   source. A thermocell is an electrochemical cell with two identical
   electrodes placed in an ionic conducting electrolyte solution with a
   temperature gradient between the electrodes. The heat source will be
   used to create the temperature gradient between the electrodes, which
   will lead to a potential difference by executing ionic diffusion in the
   electrolyte. In this work, the thermophysical and chemical properties of
   the electrolyte mixture were tuned by multicomponent mixing with molten
   (K and Ca) carbonate and LiF additives into the binary (Li,Na) carbonate
   mixture. It reduces the liquidus temperature to -400 degrees C and
   enables the molten carbonate thermocells to recover the high-grade waste
   heat available at even low temperatures well below 550 degrees C. Still,
   the Seebeck coefficient of the thermocells remains large (in the range
   of-1.5 mV/K).
RI Kjelstrup, Signe/N-6448-2019; Kandhasamy, Sathiyaraj/E-2151-2014
OI Kjelstrup, Signe/0000-0003-1235-5709; Kandhasamy,
   Sathiyaraj/0000-0003-4790-5686
ZB 0
Z8 0
ZS 0
TC 3
ZR 0
Z9 3
SN 2574-0962
UT WOS:000458706600031
ER

PT J
AU Lizarraga, Raquel
   Holmstrom, Erik
   Vitos, Levente
TI Alloying effect of tungsten on the structural and magnetic properties of
   CoCrFeNiW high entropy alloys
SO PHYSICAL REVIEW MATERIALS
VL 2
IS 9
AR 094407
DI 10.1103/PhysRevMaterials.2.094407
PD SEP 24 2018
PY 2018
AB The recent observation of the hexagonal-closed-packed (hcp) phase in
   CoCrFeNi-based multicomponent alloys has reopened the question of phase
   stability in these alloys. We investigate the alloying effect of
   tungsten on the crystal and magnetic structures of (CoCrFeNi)(1-x)W-x
   high entropy alloys using density functional theory by means of the
   exact muffin-tin orbital method. The body-centered-cubic (bcc),
   face-centered-cubic (fcc), and hcp phases are investigated in two
   magnetic states: ferrimagnetic and paramagnetic. Below 8 at. % W the
   ground state of (CoCrFeNi)(1-x)W-x is the ferrimagnetic hcp phase and
   above that, the ferrimagnetic bcc phase is stabilized. Our calculations
   show that the fcc and hcp phases are energetically very close in the
   whole range of studied W compositions and because CoCrFeNi and
   (CoCrFeNi)(0.93)W-0.07 are observed in the fcc phase at room
   temperature, the hcp-fcc structural phase transition is expected to
   occur at lower temperatures. The total magnetic moment in bcc is almost
   double the value calculated for the fcc and hcp structures, which is due
   to that Cr moments are nearly quenched in bcc but are coupled
   antiferromagnetically to Fe, Ni, and Co in both hcp and fcc. We
   calculated also the Curie temperature of these alloys using the
   mean-field approximation. The calculated value was found to be 155 K for
   fcc CoCrFeNi, in excellent agreement with experiments, and the addition
   of W decreases this value. Our results contribute to the development of
   these relatively unknown corrosion-resistant materials into industrial
   applications, such as cemented carbides.
RI Lizarraga, Raquel/; Holmstrom, Erik/A-5308-2009
OI Lizarraga, Raquel/0000-0002-6794-6744; Holmstrom,
   Erik/0000-0002-1198-3861
ZB 0
ZR 0
Z8 0
ZS 0
TC 3
Z9 3
SN 2475-9953
UT WOS:000445518700002
ER

PT J
AU Kuang, Hai
   Tan, Dunqiang
   He, Wen
   Yi, Zhiqiang
   Zou, Zhihang
   Wang, Xiaoru
TI Oxidation Behavior of Multilayer Hard Coatings (TiCN/Al₂O₃/TiN) in
   Process of Recycling Coated Multicomponent Hardmetal Scrap.
SO Materials (Basel, Switzerland)
VL 11
IS 10
DI 10.3390/ma11101796
PD 2018 Sep 21
PY 2018
AB The coating is one of the biggest problems in the recycling of coated
   multicomponent hardmetal scraps. The isothermal oxidation behavior of
   WC-Co multicomponent cemented carbide inserts with a TiCN/Al₂O₃/TiN hard
   coating in the recycling process was investigated. The oxidation rate
   slowed down as the protective coating blocked element diffusion. A rapid
   oxidation rate was obtained when they were milled into powders and
   isothermally oxidized at 900 °C. A rapid path for element diffusion was
   provided by the defects, which were promoted by stress, expansion, and
   gas volatilization. Both the TiN and TiCN layers were oxidized to a
   porous TiO₂ scale, while the Al₂O₃ phase remained and the dense Al₂O₃
   layer acted as a barrier for its good oxidation resistance. Pieces of
   the Al₂O₃ layer were obviously seen in the final oxides. This provides
   critical information to reduce the negative effect of coatings and
   improve the performance of recycled WC powders and hard alloys.
Z8 0
ZS 0
ZB 0
ZR 0
TC 0
Z9 0
SN 1996-1944
UT MEDLINE:30248935
PM 30248935
ER

PT J
AU Wang, C. P.
   Qin, S. Y.
   Lu, Y.
   Yu, Y.
   Han, J. J.
   Liu, X. J.
TI Interdiffusion and Atomic Mobilities in fcc Co-Cr-Mo Alloys
SO JOURNAL OF PHASE EQUILIBRIA AND DIFFUSION
VL 39
IS 4
BP 437
EP 445
DI 10.1007/s11669-018-0657-9
PD AUG 2018
PY 2018
AB The diffusion couples of Co-Cr-Mo ternary alloys were prepared and
   annealed at 1473 K for 72 h in order to determine the interdiffusion
   coefficients by using the electron probe microanalysis combined with
   Whittle and Green method. The experimental interdiffusion coefficients
   were critically assessed to the atomic mobilities by means of DICTRA
   software package. Good agreements were obtained from comprehensive
   comparison between the model-predicted diffusion properties and the
   experimental data, meanwhile, considered that the calculated diffusion
   coefficients were within the acceptable uncertainty of the
   experimentally measured diffusion coefficients, which verified the
   reliability of the atomic mobilities. The diffusion phenomena, such as
   diffusion paths and the concentration-distance profiles in the Co-Cr-Mo
   ternary system can be reasonably described by the presently obtained
   atomic mobilities.
OI Han, Jiajia/0000-0002-2642-0252
ZS 0
ZR 0
TC 0
Z8 0
ZB 0
Z9 0
SN 1547-7037
EI 1863-7345
UT WOS:000441127400008
ER

PT J
AU Kim, Young-Kyun
   Joo, Yeun-Ah
   Kim, Hyoung Seop
   Lee, Kee-Ahn
TI High temperature oxidation behavior of Cr-Mn-Fe-Co-Ni high entropy alloy
SO INTERMETALLICS
VL 98
BP 45
EP 53
DI 10.1016/j.intermet.2018.04.006
PD JUL 2018
PY 2018
AB This study examined the surface oxidation properties of Cr-Mn-Fe-Co-Ni
   high entropy alloy (HEA) at high temperatures (900 degrees C, 1000
   degrees C, 1100 degrees C/24 h) in the 21%O-2 and 79%N-2 atmosphere. An
   initial observation of microstructures confirmed that they consisted of
   random FCC solid solution, and the average grain size was measured at
   245.5 pm. High-temperature oxidation tests of the Cr-Mn-Fe-Co-Ni HEA
   showed that its weight gained by 1.76, 4.45, and 9.08 mg/cm(2) at 900
   degrees C, 1000 degrees C, and 1100 degrees C, respectively, and all
   three temperature conditions represented typical parabolic curves.
   Observation of its surface found that Cr2O3 and Mn2O3 were main oxides
   on a specimen tested at 900 degrees C, while (Mn, Cr)(3)O-4 and Mn3O4
   were mostly shown to be main oxides on a specimen tested at 1000 degrees
   C and 1100 degrees C, despite the presence of Cr2O3. The
   high-temperature oxidation behavior of Cr-Mn-Fe-Co-Ni HEAs was found to
   have been largely affected by Cr and Mn elements. The resultant
   kirkendall pore generation, change in the concentration of elements,
   internal oxidation and Mn2O3-o Mn3O4 transformation were found to affect
   the oxidation resistance of Cr-Mn-Fe-Co-Ni high entropy alloy.
RI Kim, Hyoung Seop/C-2166-2009; Lee, Kee-Ahn/; Kim, Young-Kyun/
OI Kim, Hyoung Seop/0000-0002-3155-583X; Lee, Kee-Ahn/0000-0003-2149-3871;
   Kim, Young-Kyun/0000-0002-7463-1759
Z8 0
ZR 0
ZB 0
ZS 0
TC 7
Z9 7
SN 0966-9795
EI 1879-0216
UT WOS:000435053700006
ER

PT J
AU Chen, Juan
   Zhang, Lijun
   Lu, Xiao-Gang
TI Screening of Possible Re-Substitutional Elements in Single-Crystal
   Ni-Based Superalloys: A Viewpoint From Interdiffusion Coefficients in
   Ni-Al-X Ternaries
SO METALLURGICAL AND MATERIALS TRANSACTIONS A-PHYSICAL METALLURGY AND
   MATERIALS SCIENCE
VL 49A
IS 7
BP 2999
EP 3010
DI 10.1007/s11661-018-4669-1
PD JUL 2018
PY 2018
AB A popular area of research in the field of high-temperature alloys
   concerns the search of substitutional elements for Re in order to
   manufacture single-crystal Ni-based superalloys with less or even no Re
   addition. To find the elements with similar or even lower diffusion
   coefficients than Re is an effective strategy. Based on 29 fcc diffusion
   couples in ternary Ni-Al-X (X = Re, Os, and Ir) systems, high-throughput
   measurement of composition- and temperature-dependent interdiffusivity
   matrices was performed using our recently developed numerical inverse
   method implemented in HitDIC software. The reliability of the determined
   interdiffusivities was validated by comprehensively comparing the
   model-predicted composition/interdiffusion flux profiles for each
   diffusion couple with the corresponding experimental data. Moreover, we
   also conducted a comparison with the interdiffusivities evaluated using
   the traditional Matano-Kirkaldy method as well as those from the
   literature and in boundary binary systems. After that, a comprehensive
   comparison of the interdiffusion coefficients in fcc Ni-2 wt pct Al-6 wt
   pct X (X = Ti, Co, Ni, Nb, Mo, Ru, Rh, Ta, W, Re, Os, Ir, and Pt) alloys
   at 1423 K to 1573 K was conducted. Results indicate that the diffusion
   rate of Re is lower than that of Os at 1473 K and 1523 K; but higher at
   1573 K, while the diffusion rate of Ir is always slightly higher than
   those of Os and Re at 1473 K to 1573 K. Further analysis of the
   magnitude of the interdiffusion coefficient correlates with the alloying
   concentration, activation energy, atomic number, and atomic radius of
   different diffusing transition metal species (i.e., Ti, Co, Ni, Nb, Mo,
   Ru, Rh, Ta, W, Re, Os, Ir, and Pt) was conducted, which is expected to
   provide useful information regarding element choice in the development
   of new-generation Ni-based single-crystal superalloys.
Z8 0
ZB 0
TC 6
ZR 0
ZS 0
Z9 6
SN 1073-5623
EI 1543-1940
UT WOS:000433974400038
ER

PT J
AU Walbruhl, Martin
   Linder, David
   Agren, John
   Borgenstam, Annika
