Repository: MatInfoUB/NLP-Queries

File: Co_superalloy_comp(1).txt (part 17 of 22)
FN Clarivate Analytics Web of Science
AB The effects of Co, Cu and V on the kinetics of discontinuous precipitation in the Ni-Cr system were experimentally examined using ternary Ni-39Cr-1.0Co, Ni-39Cr-1.2Cu and Ni-39Cr-0.89V alloys. The alloys were homogenized at 1 423 K for 3 h, solution treated at 1 423 K for 1 h, and then isothermally annealed in the temperature range of 873-1 023 K for various times up to 2 300 h. Due to the solution heat treatment, all the alloys show the polycrystalline single-phase microstructure of the Ni-rich solid-solution (gamma) phase with the face-centered cubic structure. During isothermal annealing, however, the cell of the lamellar microstructure composed of the gamma phase and the Cr-rich solid-solution (alpha) phase with the body-centered cubic structure is produced along the grain boundary of the gamma matrix and then grows into the gamma matrix. At each annealing temperature, the migration distance of the moving cell boundary increases in proportion to the annealing time. Thus, the growth rate of the cell is constant independent of the annealing time. The growth rate and the interlamellar spacing of the cell almost monotonically increase with increasing annealing temperature at 873-1 023 K. The cell growth is slightly accelerated by Cu but not by Co and V. However, the acceleration is less remarkable at 1 023 K. A kinetic model for the binary discontinuous precipitation controlled by boundary diffusion was used to analyze quantitatively the experimental result. In the moving cell boundary, the thermodynamic interaction is attractive between Cr and V but repulsive between Cr and Cu. Therefore, it is anticipated that the boundary diffusion of Cr along the moving cell boundary may be expedited by V but retarded by Cu. According to the analysis, however, the Cr boundary diffusion is hardly affected by Cu and V as well as Co. On the other hand, the boundary diffusion is lightly faster for Cu than for Co but slower for V than for Co. Consequently, for Cu and V, the thermodynamic and diffusional contributions to the Cr boundary diffusion are compensated each other.
SN 0915-1559
PY 2013
VL 53
IS 2
BP 347
EP 355
DI 10.2355/isijinternational.53.347
UT WOS:000315834800023
ER

PT J
AU Xu, YT
   Xia, TD
   Zhao, WJ
   Wang, XJ
AF Xu Yangtao
   Xia Tiandong
   Zhao Wenjun
   Wang Xiaojun
TI Effect of Alloying Elements on Friction and Wear Performance of Novel
   Co-Al-W Superalloys
SO RARE METAL MATERIALS AND ENGINEERING
AB Novel Co-Al-W superalloy is a novel Co-base superalloy, with the precipitation strengthening by a ternary compound gamma'-Co-3(Al,W) phase on gamma-Co matrix. The effect of alloying element Mo, Nb, Ta and Ti on friction and wear performance of Co-Al-W superalloys at room temperature was studied by THT07-135 type friction and wear tester and SEM, and cobalt-based Stellite 6 alloy was employed for comparison. Results show that the friction coefficient of 9.8W superalloy is smaller than that of cobalt-based Stellite 6. Alloying elements Mo, Nb and Ti can moderately reduce wear mass loss and friction coefficient of 9.8W superalloy, and improve the wear resistance. The Mo, Ti and Nb elements can clearly improve the wear resistance of 9.8W superalloy while the effect of Ta element is not obvious. The wear mechanism of Co-Al-W superalloy is mainly oxidation and abrasive wear, while that of Stellite 6 alloy mainly is delamination and abrasive wear.
SN 1002-185X
PD JAN
PY 2013
VL 42
IS 1
BP 75
EP 79
UT WOS:000314741900015
ER

PT S
AU Liu, R
   Yao, MX
AF Liu, Rong
   Yao, Matthew X.
BE Zhang, S
   Zhao, D
TI High-Performance Wear/Corrosion-Resistant Superalloys
SO AEROSPACE MATERIALS HANDBOOK
SE Advances in Materials Science and Engineering-Boca Raton
SN 2334-3656
BN 978-1-4398-7330-4; 978-1-4398-7329-8
PY 2013
BP 151
EP 235
UT WOS:000374501800006
ER

PT S
AU Fan, F
   Sun, H
   Zhao, D
   Sha, JB
AF Fan, Fei
   Sun, Hao
   Zhao, Di
   Sha, Jiangbo
BE Han, YF
   Lin, JP
   Xiao, CB
   Zeng, XQ
TI Effect of Mo on the High Temperature Oxidation Behavior of Co-Al-W Based
   Alloys
SO HIGH PERFORMANCE STRUCTURE MATERIALS
SE Materials Science Forum
CT Chinese Materials Congress (CMC 2012)
CY JUL 13-18, 2012
CL Taiyuan, PEOPLES R CHINA
SP Chinese Mat Res Soc, Taiyuan Univ Sci & Technol, Minist Sci & Technol China, China Assoc Sci & Technol, Natl Nat Sci Fdn China (NSFC), Chinese Acad Sci (CAS), Chinese Acad Engn
AB 2 at.% and 4 at.% Mo were added to Co-9Al-9W-2Ta-0.02B alloy to replace W (hereafter referred to as the alloys of 2Mo and 4Mo, respectively; Mo-free alloy was referred to as the 0Mo alloy). The effects of Mo additions on the high temperature oxidation behavior of the alloys at 800 degrees C in air have been studied. The results indicated that, after oxidation in air at 800 degrees C for 100 h, the oxide film of the 0Mo alloy remained intact, but the cracking and spallation of the oxide film took place in the alloys of 2Mo and 4Mo. Oxidation kinetic curves revealed weight gain per unit area of the 0Mo alloy was 36.86 mg.cm(-2), which was lower than that of the alloys of 2Mo (65.16 mg.cm(-2)) and 4Mo (48.54mg.cm(-2)). These suggested that the 0Mo alloy displayed superior oxidation resistance compared to the alloys of 2Mo and 4Mo caused by the formation of volatile MoO3 oxide, and sharp compressive stress formed in the outer layer during the oxidation. The oxide layer was composed of three layers of the Co3O4 + CoO outer layer, middle complex oxide layer containing Co, Al and W (Mo), inner Al2O3 layer and y/Co3W zone adhere to the gamma/gamma' substrate.
SN 0255-5476
PY 2013
VL 747-748
BP 754
EP 759
DI 10.4028/www.scientific.net/MSF.747-748.754
UT WOS:000319022400115
ER

PT J
AU Jahangiri, MR
   Arabi, H
   Boutorabi, SMA
AF Jahangiri, M. R.
   Arabi, H.
   Boutorabi, S. M. A.
TI Development of wrought precipitation strengthened IN939 superalloy
SO MATERIALS SCIENCE AND TECHNOLOGY
AB The potential of cast IN939 superalloy to be converted to wrought alloy has been explored in the present work. For this objective, bars of cast alloy were rolled under different conditions and then subjected to various heat treatment cycles. The results indicated that the yield strength, ultimate tensile strength and ductility of the wrought IN939 alloy are superior to the cast version. The stress rupture properties of wrought IN939 superalloy are better than those of the widely used superalloys, such as Nimonic 90 and Waspaloy, and approach the alloy Nimonic 105 properties. This is very notable because Nimonic 105 contains similar to 45 vol.-% gamma' that is much greater than the volume fraction of those strengthening precipitates in the alloy IN939 (similar to 35%). On the whole, the wrought form of this alloy has a high potential for manufacturing hot components to be used safely under aggressive turbine environment.
RI Boutorabi, seyed mohammad ali/S-6423-2018; Arabi, Hossein/T-3269-2018
OI Arabi, Hossein/0000-0003-3110-4198; Boutorabi, Seyed mohammad
   ali/0000-0002-3109-0593
SN 0267-0836
PD DEC
PY 2012
VL 28
IS 12
BP 1470
EP 1478
DI 10.1179/1743284712Y.0000000073
UT WOS:000311302700015
ER

PT J
AU Pang, Q
   Xiu, ZY
   Wu, GH
   Jiang, LT
   Sun, DL
   Hu, ZL
AF Pang, Q.
   Xiu, Z. Y.
   Wu, G. H.
   Jiang, L. T.
   Sun, D. L.
   Hu, Z. L.
TI Synthesis and properties of open-cell Ni-Cr-Fe-Al alloy foams by pack
   co-deposition process
SO JOURNAL OF MATERIALS PROCESSING TECHNOLOGY
AB A pack cementation process for the co-deposition of Cr, Fe and Al onto open-cell nickel foam was developed. The reticulated open-cell Ni-Cr-Fe-Al foams were annealed to homogenize the material with 18.8 wt.% Cr, 11.3 wt.% Fe and 7.7 wt.% Al. The microstructure and phase composition of the Ni-Cr-Fe-Al foams were examined by scanning electron microscopy (SEM). X-ray diffraction (XRD) and energy dispersive analysis (EDS). The results show that the coating is uniform and dense along the perimeter of the Ni strut, and consists of three layers: a Cr-Fe outer layer, an inner layer containing mostly Al and a transition zone. After homogenization annealing, the alloyed foams retain the hollow struts structure of the original pure nickel foams and the low relative densities. The Ni-Cr-Fe-Al alloy foams exhibit enhancement in absolute strength as compared to the pure nickel and Ni-35.2Cr foams. Furthermore, the Ni-Cr-Fe-Al alloy foams show excellent oxidation resistance and outperform the chromia-forming Ni-35.2Cr alloy foam after oxidation,it 900 and 1000 degrees C, which is mainly due to its high aluminum and chromium content leading to the formation of a continuous and adherent duplex oxide layer. (C) 2012 Elsevier B.V. All rights reserved.
SN 0924-0136
PD NOV
PY 2012
VL 212
IS 11
BP 2219
EP 2227
DI 10.1016/j.jmatprotec.2012.06.017
UT WOS:000309569400007
ER

PT J
AU Zhang, L
   Qu, XH
   He, XB
   Din, RU
   Liu, HS
   Qin, ML
   Zhu, HM
AF Zhang, Lin
   Qu, Xuanhui
   He, Xinbo
   Din, Rafi-ud
   Liu, Hengsan
   Qin, Mingli
   Zhu, Hongmin
TI Microstructural Characterization of Co-Based ODS Alloys
SO JOURNAL OF MATERIALS ENGINEERING AND PERFORMANCE
AB Co-based ODS alloys, strengthened by nanosized oxide dispersion and gamma' precipitates, are potential high-temperature structural materials. The characteristics of the mechanically alloyed powder and the microstructural evolution of the Co-based ODS alloys were investigated. The results revealed that mechanical alloying had induced the formation of supersaturated solid solution in immiscible Co-Al-W-based alloys, originating mainly from extensive grain boundary region, high dislocation density, and ample point defect. Chemical compositions of mechanically alloyed Co-Al-W-based ODS alloys easily deviate from the gamma/gamma' two-phase region, leading to the existence of Al (x) Co, Co3W, Co7W6, and W phases in addition to the gamma and gamma' phases. Nonuniform distribution of alloying elements brings about the differences in morphologies and sizes of gamma' precipitates. Microstructural formation process is impelled by spinodal decomposition mode, and spinodal decomposition behavior has been accelerated in the fine-grained alloy because of the presence of short-circuited diffusion paths for atomic movement.
SN 1059-9495
PD NOV
PY 2012
VL 21
IS 11
BP 2487
EP 2494
DI 10.1007/s11665-012-0206-3
UT WOS:000310085800034
ER

PT J
AU Yuan, Y
   Gu, YF
   Zhong, ZH
   Yokokawa, T
   Harada, H
AF Yuan, Y.
   Gu, Y. F.
   Zhong, Z. H.
   Yokokawa, T.
   Harada, H.
TI Enhanced strength at intermediate temperatures in a Ni-base disk
   superalloy with high Co addition
SO MATERIALS SCIENCE AND ENGINEERING A-STRUCTURAL MATERIALS PROPERTIES
   MICROSTRUCTURE AND PROCESSING
AB Influence of high Co addition, i.e. 15-30 wt%, on the compressive yield strength of a Ni-base disk superalloy (U720Li) has been investigated from room temperature to 1000 degrees C. It is found that Co addition has no obvious effect on the yield strength below 650 degrees C, but significantly increases the yield strength at 650-800 degrees C if Co content is below 25 wt%. The microstructure observations indicate that high Co addition up to 30 wt% has no significant effect on the phase constituent, but affects the size of secondary gamma'. The deformation mechanisms are discussed according to a newly developed model. It is suggested that high Co addition induces the transition of deformation mechanisms from dislocation pairs cutting to SF shearing anchor deformation twinning, which may be responsible for the enhanced strength at intermediate temperatures. (c) 2012 Elsevier B.V. All rights reserved.
SN 0921-5093
PD OCT 30
PY 2012
VL 556
BP 595
EP 600
DI 10.1016/j.msea.2012.07.032
UT WOS:000309497300074
ER

PT J
AU Zhang, L
   Qu, XH
   Qin, ML
   Rafi-ud-Din
   He, XB
   Liu, Y
AF Zhang, Lin
   Qu, Xuanhui
   Qin, Mingli
   Rafi-ud-Din
   He, Xinbo
   Liu, Ye
TI Microstructure and mechanical properties of gamma ' strengthened
   Co-Ni-Al-W-base ODS alloys
SO MATERIALS CHEMISTRY AND PHYSICS
AB gamma ' precipitates strengthened Co-Ni-Al-W-base ODS alloys, produced by mechanical alloying, are promising high-temperature structural materials. The alloys were found to be composed of gamma/gamma ' two-phase region and discontinuously formed area. The element Ni was effective in enhancing the solubility limit of Al and W within gamma matrix, thus promoting the precipitation of gamma ' phase and restricting the formation of secondary phases, such as Co7W6, Co3W, and AlxCo phases. The flow stress of the alloys was effectively enhanced by the addition of Ni. The peak stress has decreased with increasing deformation temperature. The improved low-temperature strength was mainly attributed to the pining effect of oxide dispersion, gamma ' precipitates and fine-grained structure. The sharp fall in the yield strength in the temperature range of 600-700 degrees C was ascribed to grain boundary sliding, diffusion-controlled void formation, and the formation of shear band. (c) 2012 Elsevier B.V. All rights reserved.
SN 0254-0584
PD OCT 15
PY 2012
VL 136
IS 2-3
BP 371
EP 378
DI 10.1016/j.matchemphys.2012.06.055
UT WOS:000311865400017
ER

PT J
AU Liang, TQ
   Guo, HB
   Peng, H
   Gong, SK
AF Liang Tianquan
   Guo Hongbo
   Peng Hui
   Gong Shengkai
TI Cyclic Oxidation Behavior of an EB-PVD CoCrAlY Coating Influenced by
   Substrate/coating Interdiffusion
SO CHINESE JOURNAL OF AERONAUTICS
AB To reveal the influence of substrate/coating interdiffusion on the cyclic oxidation property of a metallic coating, cyclic oxidation behavior of an EB-PVD CoCrAlY coating on directionally solidified Ni-based superalloy DZ125 at 1 050 degrees C is investigated. The 40 mu m thick CoCrAlY coating has a cyclic oxidation life of around 160 h, and the oxidation constant is 1.915x10(-7) mg(4).cm(-8).s(-1). However, severe spallation of the oxides containing Co, Cr, Ni, Ta and Ti occurs with longer cyclic oxidation. The degradation in oxidation resistance for the coating is related to the depletion of Al due to the oxide spallation and interdiffusion. Severe interdiffusion between the coating and underlying substrate occurs at 1 050 degrees C. The composition of the substrate has an important effect on the thermal cycling lifetime of the coating. The influencing mechanism is discussed.
SN 1000-9361
PD OCT
PY 2012
VL 25
IS 5
BP 796
EP 803
DI 10.1016/S1000-9361(11)60447-0
UT WOS:000310570600016
ER

PT J
AU Wang, J
   Zhou, LZ
   Qin, XZ
   Sheng, LS
   Hou, JS
   Guo, JT
AF Wang, Jian
   Zhou, Lanzhang
   Qin, Xuezhi
   Sheng, Liyuan
   Hou, Jieshan
   Guo, Jianting
TI Primary MC decomposition and its effects on the rupture behaviors in
   hot-corrosion resistant Ni-based superalloy K444
SO MATERIALS SCIENCE AND ENGINEERING A-STRUCTURAL MATERIALS PROPERTIES
   MICROSTRUCTURE AND PROCESSING
AB The mechanism of primary MC decomposition and its influence on the rupture behaviors in the hot-corrosion resistant superalloy K444 are investigated by the combination of scanning electron microscopy (SEM) and transmission electron microscopy (TEM). The results reveal that the blocky primary MC mainly distributes at interdendritic regions and grain boundaries after the standard heat treatment. During long-term thermal exposure, primary MC decomposes gradually, which can be summarized into three stages. Firstly, the primary MC reacts with the gamma matrix and produces the M23C6 particles and gamma' film, which can be described as MC + gamma -> M23C6 + gamma'. In the second stage, the un-decomposed primary MC arrests the Ni element and forms the M6C particles and eta phase, which can be expressed as MC + gamma -> M6C + eta. In the third stage, the remaining primary MC reacts with the diffused Ni element and forms the eta phase with M6C and M23C6 particles inside, which can be described as MC + gamma -> M6C + M23C6 + eta. The reaction of the second and third stages should be ascribed to the high (Ti + Nb + Hf)/Al ratio and segregated W, Mo and Cr element in the decomposed region. In addition, the platelet-like sigma phase is found in the third stage. The primary MC decomposition has different effects on the rupture behaviors between tensile and stress-rupture test. (C) 2012 Elsevier B.V. All rights reserved.
RI Sheng, Liyuan/E-2741-2012
OI Sheng, Liyuan/0000-0001-7729-0315; Sheng, Liyuan/0000-0002-2642-7622
SN 0921-5093
PD SEP 15
PY 2012
VL 553
BP 14
EP 21
DI 10.1016/j.msea.2012.05.077
UT WOS:000307086900003
ER

PT J
AU Sun, YR
   Sun, WR
   Sun, XF
   Yu, LX
   Guo, SR
   Hu, ZQ
AF Sun Yaru
   Sun Wenru
   Sun Xiaofeng
   Yu Lianxu
   Guo Shouren
   Hu Zhuangqi
TI Oxidation Behavior of Modified Low Thermal Expansion Thermo-Span
   Superalloy at 650 degrees C
SO RARE METAL MATERIALS AND ENGINEERING
AB Modified Thermo-Span superalloys of low thermal expansion have high comprehensive tensile and low thermal expansion coefficient. Compare to standard alloy, their Cr element content was decreased and Al element was increased. By means of thermogravimetry (TG), scanning electron microscopy equipped with electron probe (EPMA), the distribution of trace element B in Thermo-Span alloy and its influence on oxidation behavior at 650 degrees C for 100 h have been investigated. The results show that B element in modified Thermo-Span alloy can accelerate precipitation on grain boundaries, and boride precipitation in grain boundaries. The oxidization behavior follows the parabolic curve rule. During the oxidation process, Fe and Co diffuse from the matrix to the outside oxidation layer, and Al, Cr and Ti diffuse from the transition layer towards the matrix. Fe, Co and 0 elements enrich on surface oxidation layer, which forms oxides of Fe and Co, and oxides of Fe in standard alloy. At the same time, Al and Cr are leaning to enrich in the layer between the surface layer and matrix, and there is no Fe and Co element in this middle layer. Boride resists the diffusion of iron from the matrix to the oxidation layer, decreasing the Fe element diffuses outside, the surface oxides of Fe decreasing, and forming the oxides of Fe and Co, hence decreasing the oxide rate of modification Thermo-Span alloy at 650 degrees C for 100 h, and increasing its oxidation resistance.
SN 1002-185X
PD SEP
PY 2012
VL 41
SU 2
BP 361
EP 364
UT WOS:000312353300086
ER

PT J
AU Latief, FH
   Kakehi, K
   Fu, XT
   Tashiro, Y
AF Latief, Fahamsyah H.
   Kakehi, Koji
   Fu, Xintao
   Tashiro, Yuma
TI Isothermal Oxidation Behavior Characteristics of a Second Generation
   Ni-base Single Crystal Superalloy in Air at 1000 and 1100 degrees C
SO INTERNATIONAL JOURNAL OF ELECTROCHEMICAL SCIENCE
AB The isothermal oxidation behavior of a second generation Ni-base single crystal superalloy was investigated in air at 1000 degrees C and 1100 degrees C. The microstructures of the oxide morphology and the cross-section area of the specimens after oxidation were analyzed by XRD and SEM/EDX. Indeed, the present results indicated that the Ni-base single crystal superalloy denoted the parabolic oxidation kinetics, which are primarily controlled by the growth of the inner alpha-Al2O3 layer. In conclusion, the scales formed on the surface of superalloy both at 1000 degrees C and 1100 degrees C were complex and can be classified into three different layers in general: an outer layer of NiO with a small amount of CoO, an intermediate layer which predominantly composed of spinels (Ni,Co) Al2O4, NiCr2O4, and accompanied with some other oxides such as CrTaO4, NiTiO3 as well as W20O58, and an inner continuous layer of alpha-Al2O3. Nevertheless, the poor Al zone was appeared between the oxide scales and the substrate after oxidation 200 h and 500 h both at 1000 degrees C and 1100 degrees C.
SN 1452-3981
PD SEP
PY 2012
VL 7
IS 9
BP 8369
EP 8383
UT WOS:000309206900043
ER

PT J
AU Coakley, J
   Dye, D
AF Coakley, James
   Dye, David
TI Lattice strain evolution in a high volume fraction polycrystal nickel
   superalloy
SO SCRIPTA MATERIALIA
AB Lattice strain evolution is measured by neutron diffractrometry during tensile testing of a high volume fraction polycrystal nickel superalloy. The intergranular strains reveal anisotropic deformation, with the {200} plane being least stiff and the {111} being the stiffest. Initial plasticity is due to yielding of the {220}. Deconvolution of the {200} and {220} doublets reveals co-deformation of gamma and gamma' phases during plasticity. Comparisons are drawn with low and medium volume fraction superalloys. (C) 2012 Acta Materialia Inc. Published by Elsevier Ltd. All rights reserved.
RI Dye, David/B-5603-2012
OI Dye, David/0000-0002-8756-3513; Coakley, James/0000-0001-8721-0438
SN 1359-6462
PD SEP
PY 2012
VL 67
IS 5
BP 435
EP 438
DI 10.1016/j.scriptamat.2012.05.015
UT WOS:000307434000004
ER

PT J
AU Zhong, ZH
   Gu, YF
   Yuan, Y
   Cui, CY
   Yokokawa, T
   Harada, H
AF Zhong, Zhihong
   Gu, Yuefeng
   Yuan, Yong
   Cui, Chuanyong
   Yokokawa, Tadaharu
   Harada, Hiroshi
TI Fatigue crack growth behavior of a newly developed Ni-Co-base superalloy
   TMW-2 at elevated temperatures
SO MATERIALS SCIENCE AND ENGINEERING A-STRUCTURAL MATERIALS PROPERTIES
   MICROSTRUCTURE AND PROCESSING
AB Fatigue crack growth (FCG) rates of a new superalloy TMW-2 in air was studied by a fracture mechanics test method. Compact tension specimens were tested under load control with a triangular wave form to investigate the effects of temperature (400, 650, and 725 degrees C) and load ratio (0.05 and 0.5) on FCG rates. The results showed that the FCG rates increased significantly with increasing the temperature. Compared with the creep effects, the results showed that the degradation of mechanical properties and the oxidation assisted crack growth may dominate the FCG rates of TMW-2 at elevated temperatures. Load ratio had a little (at 400 degrees C) or moderate (at 650 and 725 degrees C) influence on the FCG rates, which increased as the load ratio increased. The load ratio effects were successfully accounted for by applying the Walker model. The fractographic observations showed that the fracture mode was transgranular at 400 degrees C and was mixed transgranular and intergranular at 650 and 725 degrees C. (c) 2012 Elsevier B.V. All rights reserved.
SN 0921-5093
PD AUG 30
PY 2012
VL 552
BP 464
EP 471
DI 10.1016/j.msea.2012.05.071
UT WOS:000307025700063
ER

PT J
AU Xu, XL
   Chen, YZ
   Liu, F
AF Xu, X. L.
   Chen, Y. Z.
   Liu, F.
TI Evidence of recrystallization mechanism of grain refinement in
   hypercooled Co80Pd20 alloys
SO MATERIALS LETTERS
AB Applying fluxing method, hypercooling was achieved in Co80Pd20 alloys. The microstructures and substructures of the as-solidified hypercooled Co80Pd20 alloys subjected to rapid quenching and natural cooling were investigated. Compared to the naturally cooled specimens showing typical microstructural characteristics of recrystallization, high densities of low-angle grain boundaries, dislocations and stacking faults were observed in the quenched specimens. These sub-structures suggest a partial recrystallization occurring in the quenched specimens and are believed as the evidence of recrystallization mechanism of grain refinement in hypercooled Co80Pd20 alloys. The relatively defect-free structure and the high-angle boundaries suggest a relatively sufficient recrystallization in the naturally cooled alloys. (C) 2012 Elsevier B.V. All rights reserved.
RI Chen, Yuzeng/F-7002-2013
SN 0167-577X
EI 1873-4979
PD AUG 15
PY 2012
VL 81
BP 73
EP 75
DI 10.1016/j.matlet.2012.04.042
UT WOS:000307483300021
ER

PT J
AU Zheng, L
   Xiao, CB
   Zhang, GQ
   Tang, X
   Tang, DZ
AF Zheng Liang
   Xiao Chengbo
   Zhang Guoqing
   Tang Xin
   Tang Dingzhong
TI Solidification and Segregation Behavior of Cast Ni-Base Superalloy IN792
SO RARE METAL MATERIALS AND ENGINEERING
AB The solidification process of cast Ni-base superalloy IN792 was comparatively investigated by differential scanning calorimeter (DSC) and isothermal solidification quenching (ISQ) experiment. The distribution characteristics of elements in solidified solid and residual liquid at different temperatures were also concerned. The isothermal solidification microstructure, the phase precipitation diagram, the solidification characteristic curve and the segregation behavior of elements at different temperatures in liquidus and solidus range were obtained. The results of ISQ indicate that the IN792 alloy possesses a liquidus temperature of 1328 degrees C. The onset of MC carbides and eutectic (gamma+gamma') formation take place at 1310 and 1225 degrees C, respectively. The secondary gamma' is precipitated at 1190 degrees C. The macro-solidus temperature determined by DSC was 1250 degrees C. The volume fraction of residual liquid at this temperature can reach about 5%. The end of the solidification happened at 1180 degrees C, designated as micro-solidus temperature. No liquid remained at this temperature. There is a 70 degrees C gap between macro and micro-solidus temperature. The hot tearing tends to occur in this temperature range. About 85 vol% solid phase was formed within a range of 30 degrees C below the liquidus temperature. In 1300 similar to 1270 degrees C range, the residual liquid in the interdendritic region changed from connected channels to the isolated micro-liquid pools, which is related to the formation of micro-porosity defect. The distribution coefficient of element W and Co are more than 1, indicating that they tend to distribute in solid phase in dendritic region, which are negative segregation elements. The distribution coefficients of element Zr, Mo, Ti, Ta and Cr are less than 1, indicating that they tend to distribute in liquid phase in interdendritic region, which are positive segregation elements. The element Al tends to distribute to liquid phase at the beginning of the solidification, and then be prone to concentrate in the solid phase in the dendritic region and transform to a negative segregation element followed by the solidification temperature decreased. The distribution coefficient of element Al and Ni increases but Mo and Cr decreases followed by the solidification temperature decreasing in 1325 similar to 1210 degrees C range. On the contrary, The distribution of element Al and Ni decreases but Mo and Cr increases followed by the solidification temperature decreasing in 1210 similar to 1180 degrees C range.
OI Zheng, Liang/0000-0001-7090-0635
SN 1002-185X
PD AUG
PY 2012
VL 41
IS 8
BP 1457
EP 1462
UT WOS:000309019400031
ER

PT J
AU Klein, L
   Virtanen, S
AF Klein, L.
   Virtanen, S.
TI Electrochemical characterisation of novel gamma/gamma '-strengthened
   Co-base superalloys
SO ELECTROCHIMICA ACTA
AB Electrochemical behaviour of a new gamma/gamma'-strengthened Co-base superalloy with the composition Co-9Al-9W-0.12B (in at%) was studied in comparison with pure Co at room temperature in 1 M Na2SO4 (pH 5.9) and 0.1 M NaOH (pH 12.8) aqueous solutions. Pure Co and the Co-base superalloy show passive behaviour in both solutions. Impedance spectra measured at the corrosion potential indicate comparable impedance values for the alloy and pure Co in neutral solution, but in alkaline solution the alloy shows a lower corrosion rate. Polarisation curves indicate a limited range of passivity for both materials in neutral solution. In alkaline solution, the alloy and pure Co show similar (albeit not identical) primary and secondary ranges of passivity, as previously described in the literature for pure Co. Furthermore, lower passive current densities are observed for the superalloy in the primary range of passivity. As the superalloy studied in this work is a promising material for high temperature applications, we moreover compared the corrosion behaviour of oxidised alloy surfaces with the bare alloy surface. For this, isothermal oxidation of the gamma/gamma'-strengthened Co-base superalloy was carried out in air at 800 degrees C and 900 degrees C for 24 h and 500 h. Compared to unoxidised Co-Al-W-B alloys and pure Co samples, the high temperature oxide scales provide orders of magnitude higher protection with good barrier properties in a potential range between -1 and +2V (vs. Ag/AgCl). In general, longer oxidation times and a higher oxidation temperature result in the formation of more protective oxide layers. The protective effect of the high temperature oxide layers is discussed in view of their thickness and chemical composition. (C) 2012 Elsevier Ltd. All rights reserved.
RI Virtanen, Sannakaisa/N-3699-2015
OI Virtanen, Sannakaisa/0000-0002-7179-7593
SN 0013-4686
PD AUG 1
PY 2012
VL 76
BP 275
EP 281
DI 10.1016/j.electacta.2012.05.016
UT WOS:000306621200036
ER

PT J
AU MacKay, RA
   Gabb, TP
   Garg, A
   Rogers, RB
   Nathal, MV
AF MacKay, R. A.
   Gabb, T. P.
   Garg, A.
   Rogers, R. B.
   Nathal, M. V.
TI Influence of composition on microstructural parameters of single crystal
   nickel-base superalloys
SO MATERIALS CHARACTERIZATION
AB Fourteen nickel-base superalloy single crystals containing a range of chromium (Cr), cobalt (Co), molybdenum (Mo), and rhenium (Re) levels, and fixed amounts of aluminum (Al) and tantalum (Ta), were examined to determine the effect of bulk composition on basic microstructural parameters, including gamma' solvus, gamma' volume fraction, topologically close-packed (TCP) phases, gamma and gamma' phase chemistries, and gamma-gamma' lattice mismatch. Regression models describing the influence of bulk alloy composition on each of the microstructural parameters were developed and compared to predictions by a commercially-available software tool that used computational thermodynamics Co produced the largest change in gamma' solvus over the wide compositional range explored and Mo produced the biggest effect on the gamma lattice parameter over its range, although Re had a very potent influence on all naicrostructural parameters investigated. Changing the Cr, Co, Mo, and Re contents in the bulk alloy had an impact on their concentrations in they gamma matrix and to a smaller extent in the gamma' phase. The software tool under-predicted gamma' solvus temperatures and gamma' volume fractions, and over-predicted TCP phase volume fractions at 982 degrees C. However, the statistical regression models provided excellent estimations of the microstructural parameters and demonstrated the usefulness of such fummlas. (C) 2012 Elsevier Inc. All rights reserved.
SN 1044-5803
EI 1873-4189
PD AUG
PY 2012
VL 70
BP 83
EP 100
DI 10.1016/j.matchar.2012.05.001
UT WOS:000306766000013
ER

PT J
AU Bauer, A
   Neumeier, S
   Pyczak, F
   Singer, RF
   Goken, M
AF Bauer, A.
   Neumeier, S.
   Pyczak, F.
   Singer, R. F.
   Goeken, M.
TI Creep properties of different gamma '-strengthened Co-base superalloys
SO MATERIALS SCIENCE AND ENGINEERING A-STRUCTURAL MATERIALS PROPERTIES
   MICROSTRUCTURE AND PROCESSING
AB The influence of various alloying elements on the creep properties of polycrystalline Co-base superalloys hardened by a ternary L1(2) compound, Co-3(Al,W) (gamma'-phase), was investigated. A Ti containing quaternary alloy shows creep strength similar to Ni-base superalloys IN100 and IN713C at 850 degrees C and strongly superior to conventional Co-base superalloys as Haynes188. The activation energy for creep between 850 and 950 degrees C is similar to the polycrystalline Ni-base superalloy IN100 in the same temperature range. Strengthening of the grain boundaries by third phase precipitates was found to be crucial for the mechanical properties. This can be achieved either by precipitation of borides or by additional intermetallic phases which precipitate due to oversaturation. During compressive creep at 850 degrees C only a slight tendency for directional coarsening occurs, while at 950 degrees C distinct gamma/gamma'-rafts perpendicular to the external compressive stress axis are formed which indicate a positive lattice misfit even at 950 degrees C. (C) 2012 Elsevier B.V. All rights reserved.
RI Pyczak, Florian/I-4331-2013; Goken, Mathias/F-7940-2015; Neumeier,
   Steffen/F-7092-2017
OI Pyczak, Florian/0000-0002-9686-6575; Goken, Mathias/0000-0002-3226-0304;
   Neumeier, Steffen/0000-0001-7853-0368
SN 0921-5093
PD JUL 30
PY 2012
VL 550
BP 333
EP 341
DI 10.1016/j.msea.2012.04.083
UT WOS:000305918300043
ER

PT J
AU Liu, G
   Liu, L
   Zhang, SX
   Yang, CB
   Zhang, J
   Fu, HZ
AF Liu Gang
   Liu Lin
   Zhang Shengxia
   Yang Chubin
   Zhang Jun
   Fu Hengzhi
TI EFFECTS OF Re AND Ru ON MICROSTRUCTURE AND SEGREGATION OF Ni-BASED
   SINGLE-CRYSTAL SUPERALLOYS
SO ACTA METALLURGICA SINICA
AB The influence of Re and Ru on segregation and microstructure evolution during heat treatment has been investigated in four Ni-based single-crystal superalloys with varied contents of Re (3%-6%, mass fractions) and Ru (0% and 3%). The additions of Re and Ru lead to the more severe segregation of alloying elements in as-cast structures. However, the effects of Ru on as-cast segregation can be neglected after the stepwise solution heat treatments. The additions of Re and Ru lead to the lower gamma'-coarsening rate, more cuboidal gamma'-morphology and reduced gamma'-size. Electron microprobe analysis (EPMA) indicates that Al, Ta and Ni partition to the gamma'-precipitates, whereas Re and Cr strongly partition to the gamma-matrix. In comparison to Re and Cr, Ru and W show the less tendency to partition to the gamma-matrix. Additionally, Re increases the supersaturation of Re, Cr, Co and W in the gamma-matrix, whereas Ru only slightly suppresses the partition of these TCP-forming elements to the gamma-matrix.
OI Liu, Gang/0000-0002-9135-6322
SN 0412-1961
PD JUL 11
PY 2012
VL 48
IS 7
BP 845
EP 852
DI 10.3724/SP.J.1037.2012.00001
UT WOS:000306448200011
ER

PT J
AU Wu, Q
   Li, SS
   Ma, Y
   Gong, SK
AF Wu, Qiong
   Li, Shusuo
   Ma, Yue
   Gong, Shengkai
TI Comparison of O adsorption on Ni3Al (001), (011), and (111) surfaces
   through first-principles calculations
SO PHYSICA B-CONDENSED MATTER
AB First-principles calculations were performed to study the properties of O adsorption on Ni3Al (0 0 1), (0 1 1), and (1 1 1) surfaces using the Cambridge serial total package (CASTEP) code. Stable adsorption sites are identified. The atomic and electronic structures and adsorption energies are predicted. The adsorption sites for O on the Ni3Al (0 0 1) surface are at the 2Ni-2Al fourfold hollow site, whereas O prefers to adsorb at the Ni-Al bridge site on (0 1 1) surface and 2Ni-Al threefold hollow site on (1 1 1) surface. It is found that O shows the strongest affinity for Al and the state of O is the most stabilized when O adsorbs on (0 0 1) surface, while the affinity of O for Al on (0 1 1) surface is weaker than (0 0 1) surface, and (1 1 1) surface is the weakest. The stronger O and Al affinity indicates more stable Al2O3 when oxidized. The experiment has shown that the oxidation resistance of single crystal superalloy in different orientations improves in the order of (1 11), (0 1 1), and (0 0 1) surface, suggesting that the oxidation in different crystallographic orientations may be related to the affinity of O for Al in the surface. (C) 2012 Elsevier B.V. All rights reserved.
SN 0921-4526
PD JUN 15
PY 2012
VL 407
IS 12
BP 2321
EP 2328
DI 10.1016/j.physb.2012.03.021
UT WOS:000303803000064
ER

PT J
AU Yu, DQ
   Lu, XY
   Ma, J
   Jiang, SM
   Liu, SC
   Gong, J
   Sun, C
AF Yu Daqian
   Lu Xuyang
   Ma Jun
   Jiang Sumeng
   Liu Shanchuan
   Gong Jun
   Sun Chao
TI STUDY OF OXIDATION BEHAVIOR OF THE GRADIENT NiCrAlY COATING AT 1000 AND
   1100 degrees C
SO ACTA METALLURGICA SINICA
AB MCrAlY(M=Ni and/or Co) overlay coatings are wildly adopted on hot components in gas turbine engines to protect them from rapid oxidation. Various methods can be applied to prepare MCrAlY overlay coatings, which formed by the arc ion plating method possess outstanding properties in terms of interfacial strength, porosity and componential distribution, and thus excellent oxidation properties. To increase the Al content is deemed art economical and effective solution for enhancing the service performance and life for MCrAlY coatings at elevated temperature because the degradation process relies greatly on the ceaseless forming and spallation process of the protective alpha-Al2O3 scales during high-temperature oxidation. However, high content of Al will lower the melting point and decrease the ductility of the coating. This phenomenon can be partly resolved through a gradient coating design. In this paper, a conventional NiCrAlY coating and a gradient NiCrAlY coating have been prepared by the combined method of arc ion plating and subsequent diffusion treatment on Ni-base superalloy substrate. The microstructures, morphologies, isothermal oxidation behavior at 1000 and 1100 degrees C and cyclic oxidation behavior at 1100 degrees C have been investigated on the two kinds of the coatings. The results have revealed that the conventional NiCrAlY coating with uniform components is composed of gamma'/gamma phase, beta-NiAl phase and some alpha-Cr precipitate phase. While the gradient NiCrAlY coating have showed layered microstructure, i.e., an Al-enriched outer layer and a Cr-enriched inner layer, primarily consists of beta-NiAl phase, gamma'/gamma phase and some alpha-Cr precipitate phase in the outer layer. During the oxidation, it is evident that the vanishment of beta-NiAl phase and the enlargement of gamma'/gamma phase for both the coatings. Nevertheless, the gradient coating has maintained higher Al content during long-term oxidation due to the massive beta-NiAl phase obtained in the outer layer after vacuum annealing and the Cr(W) zones precipitated beside the Cr-enriched inner layer during the oxidation. Adequate beta-NiAl phase, as reservoir phase of Al, directly delay the process of Al depletion; Cr(W) zones, to a certain extent, slow down the degradation by hindering the diffusion of Al from the gradient coating to the substrate. As a result, the ability of forming and healing the protective alpha-Al2O3 scales in the gradient coating have been enhanced, which has eventually improved the high-temperature oxidation properties.
SN 0412-1961
PD JUN 11
PY 2012
VL 48
IS 6
BP 759
EP 768
DI 10.3724/SP.J.1037.2012.00024
UT WOS:000305316900018
ER

PT J
AU Feng, SB
   Zhang, NN
   Luo, XH
AF Feng Shaobo
   Zhang Nannan
   Luo Xinghong
TI INFLUENCE OF SEGREGATION ON LIQUID DENSITY IN THE MUSHY ZONE OF DZ483
   Ni-BASED SUPERALLOY
SO ACTA METALLURGICA SINICA
