Repository: MatInfoUB/NLP-Queries

File: Co_superalloys2.txt (part 17 of 21)
FN Clarivate Analytics Web of Science
PY 2006
VL 8
IS 6
BP 535
EP 562
DI 10.1002/adem.200500277
UT WOS:000238898000013
ER

PT B
AU Panicker, SS
   Srinivasan, D
AF Panicker, Sujith Somanatha
   Srinivasan, Dheepa
GP ASME
TI OXIDATION COATINGS ON ADDITIVELY MANUFACTURED CoCrMo
SO PROCEEDINGS OF THE ASME GAS TURBINE INDIA CONFERENCE, 2017, VOL 2
CT 5th ASME Gas Turbine India Conference
CY DEC 07-08, 2017
CL Bangalore, INDIA
SP Int Gas Turbine Inst
AB Additive manufacturing (AM) via the direct metal laser sintering (DMLS) route is a new technology for both new make and repair application in gas turbine hot gas path components. This paper presents the development of a new oxidation coating Ceral 10 as a protective coating on the AM CoCrMo alloys. A high Al activity slurry aluminide coating (Ceral 10) was deposited on the DMLS CoCrMo. The coating produced on DMLS CoCrMo was uniform and intact having a thickness of similar to 80-100 mu m. The slurry aluminide coating showed an Inward diffusion with the DMLS CoCrMo substrate having an Al of 38-40 wt% and Si (12-13 wt%) after the diffusion heat treatment. The interface with the substrate was gradual in terms of chemistry with an interdiffusion zone of 15-20 mu m. The Ceral 10 coating showed limited oxidation up to 1038 degrees C (1000 h) and at 1066 degrees C (after 500 h), coating spallation occurred. The distinct thermally grown oxide between the coating-substrate interface led to the spallation. The effectiveness of the Ceral 10 coating to protect the DMLS CoCrMo alloy at high temperatures is evaluated via detailed microstructural characterization.
BN 978-0-7918-5851-6
PY 2018
AR UNSP V002T10A003-1
UT WOS:000428094900053
ER

PT J
AU Antonov, S
   Chen, W
   Lu, S
   Isheim, D
   Seidman, DN
   Feng, Q
   Sun, E
   Tin, S
AF Antonov, Stoichko
   Chen, Wei
   Lu, Song
   Isheim, Dieter
   Seidman, David N.
   Feng, Qiang
   Sun, Eugene
   Tin, Sammy
TI The effect of phosphorus on the formation of grain boundary laves phase
   in high-refractory content Ni-based superalloys
SO SCRIPTA MATERIALIA
AB The effect of phosphorous on the microstructure of a powder-processed, high Nb-content, Ni-based superalloy was studied and compared to a P-free variant. The P-doped sample had a lower incipient melting temperature, forming a (Ni, Co, Cr, P)(2)(Nb, Mo) laves phase along the grain boundaries. Transmission electron microscopy and atom probe tomography were used to identify the crystal structure, assess phase compositions, and determine any elemental segregation to phase boundaries. The results revealed strong partitioning of P to the laves phase and a slight Mo gradient towards the phrase. Finally, a simplified laves phase was successfully modeled via density functional theory calculations. (C) 2018 Acta Materialia Inc. Published by Elsevier Ltd. All rights reserved.
RI Chen, Wei/B-3045-2012; Seidman, David/B-6697-2009
OI Chen, Wei/0000-0002-1135-7721; 
SN 1359-6462
PD MAR 1
PY 2019
VL 161
BP 44
EP 48
DI 10.1016/j.scriptamat.2018.10.015
UT WOS:000450375500010
ER

PT J
AU SWADZBA, L
   MACIEJNY, A
   FORMANEK, B
   BIEDRON, J
AF SWADZBA, L
   MACIEJNY, A
   FORMANEK, B
   BIEDRON, J
TI MICROSTRUCTURE AND RESISTANCE TO CRACKING OF MODIFIED AL-SI AND AL-CR
   DIFFUSION COATINGS ON ZS6K NICKEL-BASED SUPERALLOYS
SO SURFACE & COATINGS TECHNOLOGY
AB The subject of the investigations was a superalloy with the following chemical composition: 0.14 wt.% C, 10.2 wt.% Cr, 5.3 wt.% Al, 2.8 wt.% Ti, 3.7 wt.% Mo, 5.2 wt.% W, 4.7 wt.% Co, 1.5 wt.% Fe and the balance nickel. A pack cementation technique of coating was applied. Acoustic emission signals were recorded as a function of specimen elongation (SIGMAN-epsilon). The values of elongation (epsilon0) at the moment of the first crack appearance and at the beginning of rapid fracture were measured.
   The crack resistances of the aluminide, silicoaluminide and chromoaluminide diffusion coatings were the main subject of the studies performed. If we take the co parameter as a crack resistance criterion it was found that, when compared with the aluminide coatings, Al-Si and Al-Cr coatings are less resistant. The crack morphologies of aluminium and Al-Cr coatings were similar in character. Among the typical features were cracks that did not spread through the entire layer thickness and discontinuous cracks with branches. In the depleted zone of the coatings, cracks developed along the NiAl phase grain boundaries.
SN 0257-8972
PD NOV 16
PY 1992
VL 54
IS 1-3
BP 84
EP 90
DI 10.1016/0257-8972(92)90144-Y
UT WOS:A1992KA58500015
ER

PT S
AU Kruk, A
   Dubiel, B
   Czyrska-Filemonowicz, A
AF Kruk, Adam
   Dubiel, Beata
   Czyrska-Filemonowicz, Aleksandra
BE Guedou, JY
   Chone, J
TI Examination of chemical elements partitioning between the gamma and
   gamma ' phases in CMSX-4 superalloy using EDS microanalysis and electron
   tomography
SO EUROSUPERALLOYS 2014 - 2ND EUROPEAN SYMPOSIUM ON SUPERALLOYS AND THEIR
   APPLICATIONS
SE MATEC Web of Conferences
CT 2nd European Symposium on Superalloys and their Applications
CY MAY 12-16, 2014
CL Giens, FRANCE
AB In the present study, the partition of chemical elements between gamma and gamma' phases in CMSX-4 was investigated using EDS microanalysis and electron tomography (FIB-SEM and STEM-EDS) methods. The investigation has been performed for the superalloy after standard heat treatment and the ex-service CMSX-4 turbine blade after operation for 12 700 hours and 200 starts in industrial gas turbine. The results have shown that Co, Cr and Re partition to the gamma matrix, Ni and W are present in both gamma and gamma' phases, while Al, Ti and Ta strongly partition to the gamma' phase. The results show the abilities of new analytical electron microscopy and electron tomography methods to characterize the microstructure and chemical composition of single crystal superalloys at the nanoscale.
RI Dubiel, Beata/A-2796-2013
OI Dubiel, Beata/0000-0003-4917-5437
SN 2261-236X
PY 2014
VL 14
AR 11004
DI 10.1051/matecconf/20141411004
UT WOS:000351930400036
ER

PT J
AU Mostafaei, A
   Peighambari, SM
   Nasirpouri, F
AF Mostafaei, Amir
   Peighambari, Seyed Majid
   Nasirpouri, Farzad
TI Failure analysis of monel packing in atmospheric distillation tower
   under the service in the presence of corrosive gases
SO ENGINEERING FAILURE ANALYSIS
AB We have performed a failure analysis on a monel packing material subjected to sulfidation and sulfide stress cracking after a short period of service in an atmospheric distillation tower containing corrosive gases. Optical macroscopic inspections show that the failed packing material was basically covered with dark scales and corrosion products. Energy dispersive X-ray spectroscopy and X-ray diffraction spectrum show that the corrosion products contain sulfur as the main element along with oxygen indicating that oxidation may have been taken place beside sulfidation. Metallography of the failed samples reveals that cracks exist and were initiated on the surface from defects most likely developed due to the formation of porous and brittle sulfide layer accomplished by hydrogen embrittlement. Although nickel base alloys are an appropriate candidate owing to their high corrosion resistant in corrosive atmospheres, however, presence of H2S, HCl, O-2 and naphthenic acid in crude oil lead to reduction in corrosion resistant of the monel 400 alloy. (C) 2012 Elsevier Ltd. All rights reserved.
RI Nasirpouri, Farzad/G-7522-2011; Mostafaei, Amir/H-4017-2019
OI Nasirpouri, Farzad/0000-0002-1290-8943; Mostafaei,
   Amir/0000-0002-5262-8786
SN 1350-6307
EI 1873-1961
PD MAR
PY 2013
VL 28
BP 241
EP 251
DI 10.1016/j.engfailanal.2012.10.028
UT WOS:000316239700022
ER

PT J
AU Makineni, SK
   Lenz, M
   Neumeier, S
   Spiecker, E
   Raabe, D
   Gault, B
AF Makineni, Surendra Kumar
   Lenz, Malte
   Neumeier, Steffen
   Spiecker, Erdmann
   Raabe, Dierk
   Gault, Baptiste
TI Elemental segregation to antiphase boundaries in a crept CoNi-based
   single crystal superalloy
SO SCRIPTA MATERIALIA
AB We report on the full three-dimensional compositional partitioning among the features of a planar imperfection comprising a superlattice intrinsic stacking fault (SISF) with its leading and trailing partials, as well as the antiphase boundary (APB) in the wake of the trailing partial formed in the L1(2)-ordered gamma' phase of a CoNi-based single crystal superalloy. The partial dislocations and the APB are found to be Cr/Co rich relative to the surrounding gamma' and richer in W/Ta/Ti compared to the gamma matrix phase. Solute diffusion mechanisms are derived from the compositional gradients in the vicinity of the imperfection. (C) 2018 Acta Materialia Inc. Published by Elsevier Ltd. All rights reserved.
RI Raabe, Dierk/A-6470-2009; Neumeier, Steffen/F-7092-2017
OI Raabe, Dierk/0000-0003-0194-6124; Neumeier, Steffen/0000-0001-7853-0368;
   Gault, Baptiste/0000-0002-4934-0458
SN 1359-6462
PD DEC
PY 2018
VL 157
BP 62
EP 66
DI 10.1016/j.scriptamat.2018.07.042
UT WOS:000445989500014
ER

PT J
AU Sidhu, TS
   Prakash, S
   Agrawal, RD
AF Sidhu, T. S.
   Prakash, S.
   Agrawal, R. D.
TI Evaluation of hot corrosion resistance of HVOF coatings on a Ni-based
   superalloy in molten salt environment
SO MATERIALS SCIENCE AND ENGINEERING A-STRUCTURAL MATERIALS PROPERTIES
   MICROSTRUCTURE AND PROCESSING
AB High-velocity oxy-fuel (HVOF) has the advantage of being a continuous and most convenient process for applying coatings to industrial installations at site. In this study, Cr3C2-NiCr, NiCrBSi, Stellite-6 and Ni-20Cr coatings were deposited on a Ni-based superalloy (19.5Cr-3Fe-0.3Ti-0.1C-balance Ni) using an HVOF process. Hot corrosion studies were performed on bare as well as coated superalloy specimens after exposure to a molten salt environment at 900 degrees C under cyclic conditions. The thermogravimetric technique was used to establish the kinetics of corrosion. XRD, SEM/EDAX and EPMA techniques were used to analyse the corrosion products. The hot corrosion resistance of all the coatings were superior to bare superalloy. Among the coatings studied, the Ni-20Cr coated superalloy imparted maximum hot corrosion resistance, whereas the Stellite-6 coated indicated minimum resistance. The hot corrosion resistance of all coatings may be attributed to the formation of oxides and spinels of nickel,,chromium or cobalt. (c) 2006 Elsevier B.V. All rights reserved.
SN 0921-5093
PD AUG 25
PY 2006
VL 430
IS 1-2
BP 64
EP 78
DI 10.1016/j.msea.2006.05.099
UT WOS:000239849700009
ER

PT S
AU Liu, LR
   Zu, GQ
   Jin, T
AF Liu Lirong
   Zu Guoqing
   Jin Tao
BE Zeng, JM
   Zhu, HX
   Kong, JY
TI Effect of titanium on the partition behavior of alloying elements in
   single crystal superalloys containing rhenium
SO ADVANCES IN CHEMICAL, MATERIAL AND METALLURGICAL ENGINEERING, PTS 1-5
SE Advanced Materials Research
CT 2nd International Conference on Chemical, Material and Metallurgical
   Engineering (ICCMME 2012)
CY DEC 15-16, 2012
CL Kunming, PEOPLES R CHINA
SP Wuhan Univ Sci & Technol, Auckland Univ Technol, Guangxi Univ
AB Effect of Ti on the microstructure evolution and element partition in gamma' and gamma phase after heat treatment were investigated in single crystal superalloy with different contents of Ti addition (0, 0.5, 1.0wt.%) by using scanning electron microscope (SEM) and 3-D atom probe (3DAP). The results show that with the increase of titanium addition, the size of gamma' phase increase after full heat treatment and the amount of TCP phase increase during long term thermal exposure. Ti makes more gamma matrix forming elements such Re, W, Cr, Co, Mo partition into gamma matrix and more Ni element distribute to the gamma' phase. The electronic structure and binding energy of a number of Ni+X alloy systems were calculated using the discrete variational cluster method based on the local density approximation of the density functional theory
SN 1022-6680
BN 978-3-03785-589-8
PY 2013
VL 634-638
BP 1724
EP 1728
DI 10.4028/www.scientific.net/AMR.634-638.1724
UT WOS:000322420400333
ER

PT J
AU Cho, SH
   Oh, SC
   Park, SB
   Ku, KM
   Lee, JH
   Hur, JM
   Lee, HS
AF Cho, Soo-Haeng
   Oh, Seung-Chul
   Park, Seong-Bin
   Ku, Kwang-Mo
   Lee, Jong-Hyeon
   Hur, Jin-Mok
   Lee, Han-Soo
TI High temperature corrosion behavior of Ni-based alloys
SO METALS AND MATERIALS INTERNATIONAL
AB The high temperature corrosion behavior of N07263, N06600, and N06625 in LiCl-Li2O molten salt was investigated at temperatures ranging from 650 to 850 A degrees C in a glove box. The high temperature corrosion behavior was observed using measurements of the oxide morphology and thickness, the extent of internal corrosion, and the compositional changes in the scale and in the substrate. Corrosion tests were performed, and these demonstrated that the main corrosion products were Fe(Ni,Co)(3), FeNi3, and LiCrO2. The internal corrosion of N07263 was localized, while that of N06600 maintained intergranular corrosion throughout the test temperature range. N06625 exhibited uniform intergranular corrosion behaviors at low and high temperatures. N07263 exhibited superior corrosion resistance, as evidenced by its corrosion layer which was more continuous, dense, and adherent when compared with those of N06600 and N06625.
OI Lee, JongHyeon/0000-0003-3193-9128
SN 1598-9623
EI 2005-4149
PD DEC
PY 2012
VL 18
IS 6
BP 939
EP 949
DI 10.1007/s12540-012-6005-4
UT WOS:000311516500005
ER

PT J
AU Islak, S
   Buytoz, S
AF Islak, Serkan
   Buytoz, Soner
TI Microstructure properties of HVOF-sprayed NiCrBSi/WCCo-based composite
   coatings on AISI 1040 steel
SO OPTOELECTRONICS AND ADVANCED MATERIALS-RAPID COMMUNICATIONS
AB NiCrBSi/WCCo-based composite coatings were produced on the surface of AISI 1040 steel using high velocity oxygen fuel (HVOF) thermal spraying technique. In the coatings produced, the WCCo quantity added to the NiCrBSi was chosen as 10, 30 and 50 wt. % percentages. The coatings were compared in terms of their phase composition, microstructure, and hardness. Phase composition and microstructure of the coatings were characterised using X-ray diffraction and scanning electron microscopy. The results indicated that the as-prepared NiCrBSi/WCCo-based composite coatings were mainly composed of Upsilon-Ni, WC, W2C, Cr23C6, Cr7C3, CrB2, CrSi, and Co phases. Microhardness values of coating layer varied according to the addition of the powder. The highest microhardness value of the coating was measured as 1300 HV0.2.
RI ISLAK, SERKAN/D-6110-2016
OI ISLAK, SERKAN/0000-0001-9140-6476
SN 1842-6573
EI 2065-3824
PD NOV-DEC
PY 2013
VL 7
IS 11-12
BP 900
EP 903
UT WOS:000328253100020
ER

PT J
AU Covarrubias, O
   Elizarraras, O
   Colas, R
AF Covarrubias, O.
   Elizarraras, O.
   Colas, R.
TI Effect of heat treatment on mechanical properties of alloy 909
SO MATERIALS SCIENCE AND TECHNOLOGY
AB Alloy 909 is a Ni-Fe-Co alloy that exhibits a low coefficient of thermal expansion and high strength at elevated temperatures. These characteristics are suitable for demanding high temperature uses such as turbine components for aerospace and energy generation. The mechanical properties are achieved by heat treatment (solution and aging) that affects the microstructural characteristics such as grain size and precipitation of intergranular and transgranular particles. This work summarises the results of trials conducted to determine the conditions that assure the desired mechanical properties in high temperature ring rolled pieces. Results of tensile, hardness and stress rupture tests are complemented by microstructural analyses. These studies allowed for establishing a robust method for the manufacture of rings; no degradation of the product, either metallurgical or due to properties, has been reported after the method was implemented.
SN 0267-0836
PD JUN
PY 2011
VL 27
IS 6
BP 1092
EP 1097
DI 10.1179/026708310X12677993662005
UT WOS:000291551000018
ER

PT J
AU Mazumder, J
   Schifferer, A
   Choi, J
AF Mazumder, J
   Schifferer, A
   Choi, J
TI Direct materials deposition: designed macro and microstructure
SO MATERIALS RESEARCH INNOVATIONS
AB Solid freeform fabrication of engineering materials is now possible using the Direct Metal Deposition (DMD) technique. Closed loop optical feedback system for DMD makes realistic components with dimensional accuracy of 0.01 inch. On the other hand, close control of the process parameter can provide microstructure of choice. Such continued capability to control macro and microstructure is creating considerable interest. H13 tool steel is one of the difficult alloys for deposition due to residual stress accumulation from martensitic transformation. However, it is the material of choice for the die and tool industry. DMD offers Copper chill blocks and water cooling channels as the integral part of the tool. On the other hand ZrO(2) was co-deposited with nickel superalloys using DMD. This process thus is amenable to produce both macro and microstructure to a designed specification. This paper briefly reviews the state of the art of DMD and describes the microstructure and mechanical properties of selected engineering alloy systems deposited by DMD.
SN 1432-8917
PD OCT
PY 1999
VL 3
IS 3
BP 118
EP 131
DI 10.1007/s100190050137
UT WOS:000083629400002
ER

PT J
AU Hodor, K
   Zieba, P
   Olszowska-Sobieraj, B
AF Hodor, K
   Zieba, P
   Olszowska-Sobieraj, B
TI Analytical electron microscopy examination of the gamma '/gamma
   interfaces in a Ni-based superalloy
SO INTERFACE SCIENCE
CT International Conference on Intergranula and Interphase Boundaries
   (iib2001)
CY 2001
CL HAIFA, ISRAEL
AB The investigation of microstructure and chemical composition of the gamma and gamma' phases were performed in a Ni-base superalloy by means of analytical electron microscopy. The distribution of particular elements in the alloy was revealed using X-ray mapping in a transmission electron microscope. The detected concentration profiles of alloying elements at the gamma'/gamma interface were relatively sharp in the case of cuboidal shape of the gamma' phase while they resembled the classical diffusion profile for the oval gamma' phase. The quantitative analysis of the gamma' phase revealed much higher content of Al and lower of Ti, W, Co and Mo in the oval precipitates compared to cuboidal ones. This result is attributed to the different solidification paths, which is eutectic for the cuboidal gamma' precipitates and peritectic for the oval gamma' precipitates.
SN 0927-7056
PD NOV
PY 2001
VL 9
IS 3-4
BP 243
EP 248
DI 10.1023/A:1015106711353
UT WOS:000175061000015
ER

PT J
AU Jalowicka, A
   Naumenko, D
   Ernsberger, M
   Herzog, R
   Quadakkers, WJ
AF Jalowicka, A.
   Naumenko, D.
   Ernsberger, M.
   Herzog, R.
   Quadakkers, W. J.
TI Alumina formation and microstructural changes of aluminized CoNiCrAlY
   coating during high temperature exposure in the temperature range 925
   degrees C-1075 degrees C
SO MATERIALS AT HIGH TEMPERATURES
AB MCrAlY (M = Ni, Co) coatings are commonly used on gas-turbine components as oxidation resistant overlay coatings and bondcoats for thermal barrier systems. In the present work the microstructural features and oxidation behavior of an aluminized Co-base MCrAlY-coating on a Ni-based superalloy have been investigated in the temperature range 925-1075 degrees C. Microstructural studies of the oxidized coatings by SEM/EBSD were complemented with numerical thermodynamic calculations using the software package ThermoCalc. In the as-received condition the outer part of the coating consisted mostly of beta-(Ni,Co)Al. Formation of sigma-CoCr was observed at the interface between the beta-layer and the inner initial CoNiCrAlY. During high-temperature air exposure alumina based surface scales were formed but the oxidation induced Al depletion of the aluminized coating did not result in formation of the gamma'-(Ni3Al) phase. Rather, the subscale formation of Co/Cr-rich phases was observed and a direct transformation of beta- into gamma-Ni phase after longer times. It is expected that these subscale microstructural changes thus affect the alumina formation and growth as well as the critical aluminum depletion in a different manner as in the case of corresponding beta-NiAl coatings, although a direct comparison between various coating systems was not possible on the basis of the present results.
RI Quadakkers, Willem J/B-5117-2015
OI Quadakkers, Willem J/0000-0002-0644-0192
SN 0960-3409
EI 1878-6413
PY 2018
VL 35
IS 1-3
BP 66
EP 77
DI 10.1080/09603409.2017.1392114
UT WOS:000435483900009
ER

PT J
AU Manzoni, AM
   Singh, S
   Daoud, HM
   Popp, R
   Volkl, R
   Glatzel, U
   Wanderka, N
AF Manzoni, Anna M.
   Singh, Sheela
   Daoud, Haneen M.
   Popp, Robert
   Voelkl, Rainer
   Glatzel, Uwe
   Wanderka, Nelia
TI On the Path to Optimizing the Al-Co-Cr-Cu-Fe-Ni-Ti High Entropy Alloy
   Family for High Temperature Applications
SO ENTROPY
AB The most commonly investigated high entropy alloy, AlCoCrCuFeNi, has been chosen for optimization of its microstructural and mechanical properties by means of compositional changes and heat treatments. Among the different available optimization paths, the decrease of segregating element Cu, the increase of oxidation protective elements Al and Cr and the approach towards a gamma-gamma' microstructure like in Ni-based superalloys have been probed and compared. Microscopical observations have been made for every optimization step. Vickers microhardness measurements and/or tensile/compression test have been carried out when the alloy was appropriate. Five derived alloys AlCoCrFeNi, Al23Co15Cr23Cu8Fe15Ni16, Al8Co17Cr17Cu8Fe17Ni33, Al8Co17Cr14Cu8Fe17Ni34.8Mo0.1Ti1W0.1 and Al10Co25Cr8Fe15Ni36Ti6 (all at.%) have been compared to the original AlCoCrCuFeNi and the most promising one has been selected for further investigation.
OI Manzoni, Anna/0000-0001-7252-9286
SN 1099-4300
PD APR
PY 2016
VL 18
IS 4
AR 104
DI 10.3390/e18040104
UT WOS:000375208200003
ER

PT J
AU Zhou, YB
   Zhang, HJ
AF Zhou, Y. B.
   Zhang, H. J.
TI Preparation and oxidation of an Al2O3-modified aluminide coating
SO VACUUM
AB An Al2O3-modified aluminide coating was produced by aluminizing an as-electrodeposited Ni-Al2O3 nanocomposite film using pack cementation method at 1100 C for 4 h. For comparison, aluminizing was also performed in the same condition on an as-deposited Ni film without Al2O3 nanoparticles. SEM/EDAX and TEM results indicated that the co-deposited Al2O3 nanoparticles were homogeneously dispersed in the finer-grain nanocrystalline Ni grains. The isothermal and cyclic oxidation in air at 900 degrees C indicated that the Al2O3-modified aluminide coatings were profoundly oxidation resistant as compared to the Al2O3-free aluminide coatings due to the faster formation of a continuous adherent alpha-Al2O3 scale. The effect of Al2O3 on the microstructure and the oxidation of the aluminide coating are discussed in the detail. (C) 2012 Elsevier Ltd. All rights reserved.
SN 0042-207X
PD MAR 14
PY 2012
VL 86
IS 9
SI SI
BP 1353
EP 1357
DI 10.1016/j.vacuum.2011.12.024
UT WOS:000302839400028
ER

PT J
AU Jin, HX
   Zhang, JX
   Zhang, YJ
   Zhang, WY
   Li, P
   Ma, SY
AF Jin, Huixin
   Zhang, Jianxin
   Zhang, Youjian
   Zhang, Wenyang
   Li, Pan
   Ma, Shiyu
TI First-principles theoretical and experimental studies of effects of
   ruthenium on precipitation behavior of mu phase and mu/matrix interface
   stability in Ni-based single crystal superalloys
SO INTERMETALLICS
AB Precipitation of deleterious topologically close-packed (TCP) phases worsens the mechanical behavior of Ni-based single crystal superalloys. It is acknowledged that Ru will inhibit precipitation of TCP phase. In this paper, precipitation behaviors of TCP in alloy with and without Ru have been investigated through experimental characterization means, combined with the first principles calculations. For the first time, the interface structure between precipitated mu phase and matrix gamma phase has been established, and stable interfacial termination types in different orientation relationships were obtained. Effects of solute atoms like Ru on interface stability and site substitution behaviors of different solute elements in two phases were further calculated, and compared with precipitation behavior and composition information of TCP phases in two alloys. It is verified that Ru is different with other elements, which can remarkably increase the interfacial energy of mu/gamma interface, decrease interface stability, and rise the difficulty of nucleation of mu phase; conversely, W will lower the interfacial energy of mu/gamma, making it easier for mu phase to nucleate; the effects of Co and Cr are not that obvious; the effects of Re and Mo on interfacial energy and nucleation of mu phase vary with orientation relationships. Also, Re, Cr, and Ru have larger trends to diffuse from matrix gamma to mu phase during growing process of mu phase. The above reasons give rise to blocking effect of Ru on the nucleation of TCP phase, but Ru has trifling influence on inhibition of precipitation growth.
SN 0966-9795
EI 1879-0216
PD OCT
PY 2019
VL 113
DI 10.1016/j.intermet.2019.106556
UT WOS:000488655000003
ER

PT J
AU Shang, SL
   Kim, DE
   Zacherl, CL
   Wang, Y
   Du, Y
   Liu, ZK
AF Shang, S. L.
   Kim, D. E.
   Zacherl, C. L.
   Wang, Y.
   Du, Y.
   Liu, Z. K.
TI Effects of alloying elements and temperature on the elastic properties
   of dilute Ni-base superalloys from first-principles calculations
SO JOURNAL OF APPLIED PHYSICS
AB The variation of elastic properties, e. g., elastic constants, bulk modulus, and shear modulus of dilute Ni-base superalloys due to alloying elements (X's) and temperature, has been studied via first-principles calculations. Here, 26 alloying elements are considered: Al, Co, Cr, Cu, Fe, Hf, Ir, Mn, Mo, Nb, Os, Pd, Pt, Re, Rh, Ru, Sc, Si, Ta, Tc, Ti, V, W, Y, Zn, and Zr. It is found that (i) both the bulk and shear moduli of Ni-X decrease approximately linearly with increasing equilibrium volume, especially within each group of 3d, 4d, or 5d transition-metal alloying elements; (ii) all alloying elements considered herein increase the ratio of bulk to shear modulus (i. e., the ductility) and the elastic anisotropy of the Ni-X alloys; and (iii) the largest decrease of elastic properties of Ni is caused by alloying element Y. It is observed that the change of elastic properties of Ni due to various alloying elements is traceable from the distribution of (magnetization) charge density, for instance the spherical distribution of charge density facilitates shear deformation, resulting in a lower shear-related property. Using a proposed quasistatic approach based on the predicted elasticity-volume-temperature relationship, the isothermal and the isentropic elastic properties are predicted for the dilute Ni-X alloys at finite temperatures, displaying a decreasing trend with respect to temperature for each Ni-X system. Computed elastic properties are in favorable accord with available experimental data. (C) 2012 American Institute of Physics. [http://dx.doi.org/10.1063/1.4749406]
RI Hargather, Chelsey Z./P-9417-2019; Wang, Yi/D-1032-2013; Liu,
   Zi-Kui/A-8626-2012; Liu, Zi-Kui/A-8196-2009; Hargather,
   Chelsey/G-6972-2014; Shang, Shun-Li/A-6564-2009
OI Hargather, Chelsey Z./0000-0002-1446-9112; Liu,
   Zi-Kui/0000-0003-3346-3696; Hargather, Chelsey/0000-0002-1446-9112;
   Shang, Shun-Li/0000-0002-6524-8897; Du, Yong/0000-0002-4187-3989
SN 0021-8979
PD SEP 1
PY 2012
VL 112
IS 5
AR 053515
DI 10.1063/1.4749406
UT WOS:000309072200046
ER

PT J
AU Li, HJ
   Ekh, M
   Colliander, MH
   Larsson, F
AF Li, Hongjia
   Ekh, Magnus
   Colliander, Magnus Hornqvist
   Larsson, Fredrik
TI Accounting for lattice coherency in a two-phase elastic-plastic
   self-consistent model for nickel-based superalloys
SO INTERNATIONAL JOURNAL OF PLASTICITY
AB A 2-site elastic-plastic self-consistent (EPSC) model is developed and implemented in order to account for crystallographic texture development and grain morphology evolution under strong correlations between neighbor grains of different phases, both in space and orientation. Predictions of the model adequately fit the published in situ neutron diffraction data for nickel-based superalloys at ambient and elevated temperatures, in which gamma and gamma' phases exhibit exact cube-cube orientation relationship. Comparison with 2-site model (small strain algorithm, nonrotation scheme) and 1-site model (finite strain algorithm, co-rotation scheme) has been made, and the result shows that the present 2-site model (finite strain algorithm, rotation scheme) leads to better predictions in lattice strain evolution where both rotation of crystal lattice and correlation between inclusions are accounted for, especially when the applied strain is larger than 0.02 for transverse direction and 0.05 similar to 0.18 for axial direction for the materials studied in this work. Based on a systematic study on the effects of grain-grain interaction and total grain number on the homogenized results, we found that transverse lattice strains of gamma (200) and/or gamma' (100) are sensitive to the interplay between gamma-gamma' interaction and evolution of grain orientation distribution with deformation, while that of gamma (220) and gamma' (110) are sensitive to the initial crystallographic texture.
RI Colliander, Magnus/U-7034-2018; Ekh, Magnus/B-5745-2016
OI Colliander, Magnus/0000-0002-6277-4875; Larsson,
   Fredrik/0000-0002-7786-5040; Ekh, Magnus/0000-0001-6925-7806
SN 0749-6419
EI 1879-2154
PD NOV
PY 2018
VL 110
BP 248
EP 271
DI 10.1016/j.ijplas.2018.07.006
UT WOS:000447095200014
ER

PT J
AU Hou, SJ
   Zhu, SL
   Zhang, T
   Wang, FH
AF Hou, Shaojun
   Zhu, Shenglong
   Zhang, Tao
   Wang, Fuhui
TI A magnetron sputtered microcrystalline beta-NiAl coating for SC
   superalloys. Part I. Characterization and comparison of isothermal
   oxidation behavior at 1100 degrees C with a NiCrAlY coating
SO APPLIED SURFACE SCIENCE
AB A microcrystalline beta-NiAl coating was prepared on a single-crystal (SC) superalloy substrate via magnetron sputtering and subsequent vacuum annealing. The grain sizes of the coating ranged from about 300 nm to 1 mu m. A reference NiCrAlY coating, which was mainly comprised of gamma'-Ni3Al and alpha-Cr, was prepared by means of vacuum arc evaporation (VAE). Isothermal oxidation tests were carried out at 1100 degrees C in air for 50 h. Both coatings formed thin and adherent alpha-Al2O3 scales during tests, while the oxide scales on the bare superalloy primarily consisted of spinel (Ni,Co)Al2O4 with underlying alpha-Al2O3 scale. The parabolic rate constant of the NiAl-coated specimens was about one order of magnitude lower than that of the NiCrAlY coated specimens. After oxidation tests, only a small amount of gamma' phase was detected at some columnar boundaries of the beta-NiAl coating, and about 2/3 parts of the NiCrAlY coating transformed into gamma phase which resolved the alpha-Cr precipitations, while an Al-depleted zone in thickness of about 10 mu m formed beneath the TGO of the bare superalloy. Inter-diffusion zones and secondary reaction zones were observed on the specimens coated by either beta-NiAl or NiCrAlY. The oxidation mechanism and microstructure evolvement of the specimens during high temperature exposures were discussed. (C) 2014 Elsevier B.V. All rights reserved.
SN 0169-4332
EI 1873-5584
PD JAN 1
PY 2015
VL 324
BP 1
EP 12
DI 10.1016/j.apsusc.2014.10.106
UT WOS:000346088500001
ER

PT J
AU Xiang, ZD
   Datta, PK
AF Xiang, ZD
   Datta, PK
TI Deposition of silicon modified aluminide coatings on nickel base
   superalloys by pack cementation process
SO MATERIALS SCIENCE AND TECHNOLOGY
AB The equilibrium partial pressures of vapour species generated in halide activated pack powder mixtures at high temperatures were calculated for a series of compositions using thermochemical analysis tools. The results obtained were applied to identify suitable activators and pack compositions for codepositing Al and Si to form diffusion coatings on nickel base superalloys by the pack cementation process. The calculation results suggested that compositions of the pack powder mixtures activated by CrCl(3.)6H(2)O may be adjusted to create deposition conditions favourable for codepositing Al and Si, but, those activated by AlF3 or AlCl3 may only deposit Al. A series of coating deposition experiments were also carried out at 1000degreesC and 1100degreesC and the results obtained confirmed that, with adequate control of pack compositions and deposition conditions, codeposition of Al and Si can be achieved with CrCl(3.)6H(2)O activated pack powder mixtures. A mixture of elemental Al and Si powders may be used as a depositing source instead of using Al - Si master alloy powders as conventionally recommended. The coatings could be formed either through the inward diffusions of Al and Si or through the outward diffusion of Ni together with other substrate elements such as Cr and Co, depending on the deposition temperature used. Prolonged deposition at 1100degreesC led to the formation of a coating with a multilayered structure consisting of an outer nickel silicide layer and a middle Si modified NiAl layer followed by a diffusion zone. The pack compositions and deposition conditions may be adjusted to control the microstructure of the coatings formed by the codeposition process. (C) 2003 Iom Communications Ltd. Published by Maneyfor the Institute of Materials, Minerals and Mining.
SN 0267-0836
PD JUL
PY 2003
VL 19
IS 7
BP 935
EP 942
DI 10.1179/026708303225002965
UT WOS:000184340800015
ER

PT J
AU Liu, XL
   Shang, SL
   Hu, YJ
   Wang, Y
   Du, Y
   Liu, ZK
AF Liu, Xuan L.
   Shang, Shun-Li
   Hu, Yong-Jie
   Wang, Yi
   Du, Yong
   Liu, Zi-Kui
TI Insight into gamma-Ni/gamma '-Ni3Al interfacial energy affected by
   alloying elements
SO MATERIALS & DESIGN
AB Interfacial energy (sigma(gamma/gamma ')) of the gamma-Ni/gamma '-Ni3Al interface is critical to understand and design Ni-based superalloys. In the present work, a first-principles methodology with constrained relaxations has been used to study the effect of dilute alloying element (X) on sigma(gamma/gamma ') of the (100) coherent interface, where the sixteen X's include Al, Co, Cr, Fe, Hf, Mo, Nb, Pd, Pt, Re, Ru, Ta, Ti, W, Y, and Zr. sigma(gamma/gamma) = 19mJ/m(2) has been predicted for the unalloyed gamma/gamma ' interface, agreeing well with the previous estimations. It is found that the sigma(gamma/gamma) value is the lowest when alloying element is in gamma-Ni, while the addition to gamma '-Ni3Al increases sigma(gamma/gamma) due mainly to the in-plane lattice expansion. Specifically, our calculations show that alloying elements Mo, W, and Re have the largest effect on the sigma(gamma/gamma) value by decreasing it to 4-5 mJ/m(2) when partitioned to gamma-Ni; Ru and Pt are shown to increase greatly the sigma(gamma/gamma) value up to 2528 mJ/m(2) when partitioned to gamma-Ni; all ternary additions substituting for Ni in gamma '-Ni3Al increase sigma(gamma/gamma) except for Pt; and for Ti and Ta, which segregate strongly to gamma '-Ni3Al and substitute for Al, the sigma(gamma/gamma) values increase to 32 and 35 mJ/m2, respectively. (C) 2017 Elsevier Ltd. All rights reserved.
RI Wang, Yi/D-1032-2013; Liu, Zi-Kui/A-8196-2009; Liu, Zi-Kui/A-8626-2012;
   Hu, Yong-Jie/C-4593-2018; Shang, Shun-Li/A-6564-2009
OI Liu, Zi-Kui/0000-0003-3346-3696; Shang, Shun-Li/0000-0002-6524-8897; Du,
   Yong/0000-0002-4187-3989; Hu, Yong-Jie/0000-0003-1500-4015
SN 0264-1275
EI 1873-4197
PD NOV 5
PY 2017
VL 133
BP 39
EP 46
DI 10.1016/j.matdes.2017.07.028
UT WOS:000411364800005
ER

PT J
AU Guo, YJ
   Zhong, F
   Yu, YX
   Li, SS
   Sha, JB
AF Guo, Yijia
   Zhong, Fei
   Yu, Youxing
   Li, Shusuo
   Sha, Jiangbo
TI Effect of doping Mg on the microstructure and mechanical behaviours of a
   novel Co-9Al-4.5W-4.5Mo-2Ta-0.02B alloy at room- and high-temperatures
SO JOURNAL OF ALLOYS AND COMPOUNDS
AB The microstructure and mechanical behaviour of a novel magnesium (Mg) doped Co-9Al-4.5W-4.5Mo-2Ta-0.02B alloy (doped 0.1, 0.3, 0.7 and 1.0 at.% Mg, referred to as 0.1Mg, 0.3Mg, 0.7Mg and 1Mg alloys hereafter, respectively) at room-and high-temperatures have been investigated. All alloys aged at 800 degrees C for 50 h consist of a Co solid-solution matrix (gamma-Co-ss) and nano-scale cuboidal gamma'-Co-3(Al, W) precipitates. Mg is observed to segregate primarily at the grain boundaries and the gamma'-Co-3(Al, W) phase. In the 0.7Mg and 1Mg alloys more Mg segregation at the grain boundaries decreases the fraction of Sigma 1 similar to 3 type grain boundaries and the capability of excluding impurity O from the grain boundaries. With decreased Sigma 1 similar to 3 boundaries and higher O content, the 0.7Mg and 1Mg alloys fracture in a mixed transgranular-intergranular mode at room temperature with lower strength and ductility under tension. However, the 0.1 and 0.3Mg alloys fracture in a transgranular mode with higher strength and ductility. The four alloys exhibit compressive flow stress anomalies at 700 degrees C and the strength obviously decreases when the nominal Mg contents increase to 0.7-1 at.% at 600-800 degrees C. As for the 0.1Mg and 0.3Mg alloys, the strengths from room temperature to 800 degrees C are higher and not obviously affected by the nominal Mg contents, primarily owing to the two alloys having almost the same and higher Sigma 1 similar to 3 grain boundary fraction and the lower O concentration in the grain boundary. (C) 2017 Elsevier B.V. All rights reserved.
SN 0925-8388
EI 1873-4669
PD JUL 5
PY 2017
VL 710
BP 725
EP 735
DI 10.1016/j.jallcom.2017.03.259
UT WOS:000401201400090
ER

PT J
AU Hammerschmidt, T
   Bialon, AF
   Pettifor, DG
   Drautz, R
AF Hammerschmidt, T.
   Bialon, A. F.
   Pettifor, D. G.
   Drautz, R.
TI Topologically close-packed phases in binary transition-metal compounds:
   matching high-throughput ab initio calculations to an empirical
   structure map
SO NEW JOURNAL OF PHYSICS
