Repository: MatInfoUB/NLP-Queries

File: Co_superalloys_comp1.txt (part 17 of 20)
FN Clarivate Analytics Web of Science
AB In order to elucidate the role of various M-alloying additions in the fcc-type gamma phase of nickel-based superalloys, we have performed a comprehensive and systematical computation on all 3d-, 4d- and 5d-M alloying additions substituting in the Ni lattice using the same standard of the first-principles calculations within the framework of the density functional theory. The results show that the substitution enthalpies of Sc, Ti, V, Mn, Fe, Co, Zn, Zr, Nb, Hf, Ta, and Pt are negative, while the others elements have positive substitution enthalpies. To further explore the contributions of various factors to the substitution enthalpy, we have attempted to divide the substitution enthalpy into two parts. The first one is the mechanical deformation energy caused by the atomic volume change because of the M-alloying additions substituting in fcc Ni and the other one is the chemical and magnetic energy through electronic hybridizations and local magnetic interactions. It is found that the substitution enthalpy is a consequence of the balancing of these two contributions. Furthermore, we have attempted to correlate their mechanical deformation energies with metallic atomic radii of substitutional M-alloying addition with respect to Ni, and the chemical and magnetic energies with transferred charges between M-alloying addition and Ni, which are indeed associated with the so-called electronegativity difference.
SN 0364-5916
EI 1873-2984
PD JUN
PY 2018
VL 61
BP 41
EP 49
DI 10.1016/j.calphad.2018.02.006
UT WOS:000434001700004
ER

PT J
AU Zhong, F
   Li, SS
   Sha, JB
AF Zhong, Fei
   Li, Shusuo
   Sha, Jiangbo
TI Tensile behaviour of Co-Al-W-Ta-B-Mo alloys with a coherent gamma/gamma'
   microstructure at room and high temperatures
SO MATERIALS SCIENCE AND ENGINEERING A-STRUCTURAL MATERIALS PROPERTIES
   MICROSTRUCTURE AND PROCESSING
AB The microstructure and tensile behaviour of Mo-doped Co-9Al-(9-x)W-2Ta-0.02B-xMo alloys (where x=0, 2, and 4 at% is hereafter referred to as 0Mo, 2Mo, and 4Mo alloys, respectively) at room and high temperatures have been investigated. Aged at 800 degrees C for 100 h, all alloys consist of a Co solid-solution gamma-Coss matrix and nano-scale cuboidal gamma'-Co-3(Al, W) intermetallic precipitates. The gamma matrix is coherent with the gamma-Co-3(Al, W) precipitates. With a coherent gamma/gamma'-Co3(Al, W) microstructure, the aged alloys show tensile yield strength anomalies at temperatures above 700 degrees C, and the 0Mo alloy always exhibits the highest strength at 600-800 degrees C. It is interesting that the alloys also possess anomalously low elongation of 0.4-3.3% at 600-800 degrees C, which is significantly below the similar to 10% elongation at room temperature. Intergranular cleavage is found to be the dominant failure mode of the gamma/gamma'-Co-3(Al, W) microstructure at high temperatures, resulting in tensile plasticity anomalies. At room temperature, however, slip bends are observed on the aligned gamma and gamma' phases, and the gamma/gamma'-Co-3(Al, W) coherent microstructure fails in a dimple mode with excellent elongation. (C) 2015 Elsevier B.V. All rights reserved.
SN 0921-5093
EI 1873-4936
PD JUN 18
PY 2015
VL 637
BP 175
EP 182
DI 10.1016/j.msea.2015.04.018
UT WOS:000356207600021
ER

PT J
AU Jahangiri, MR
   Arabi, H
   Boutorabi, SMA
AF Jahangiri, M. R.
   Arabi, H.
   Boutorabi, S. M. A.
TI Development of wrought precipitation strengthened IN939 superalloy
SO MATERIALS SCIENCE AND TECHNOLOGY
AB The potential of cast IN939 superalloy to be converted to wrought alloy has been explored in the present work. For this objective, bars of cast alloy were rolled under different conditions and then subjected to various heat treatment cycles. The results indicated that the yield strength, ultimate tensile strength and ductility of the wrought IN939 alloy are superior to the cast version. The stress rupture properties of wrought IN939 superalloy are better than those of the widely used superalloys, such as Nimonic 90 and Waspaloy, and approach the alloy Nimonic 105 properties. This is very notable because Nimonic 105 contains similar to 45 vol.-% gamma' that is much greater than the volume fraction of those strengthening precipitates in the alloy IN939 (similar to 35%). On the whole, the wrought form of this alloy has a high potential for manufacturing hot components to be used safely under aggressive turbine environment.
RI Boutorabi, seyed mohammad ali/S-6423-2018; Arabi, Hossein/T-3269-2018
OI Arabi, Hossein/0000-0003-3110-4198; Boutorabi, Seyed mohammad
   ali/0000-0002-3109-0593
SN 0267-0836
PD DEC
PY 2012
VL 28
IS 12
BP 1470
EP 1478
DI 10.1179/1743284712Y.0000000073
UT WOS:000311302700015
ER

PT J
AU XU, H
   HOCKING, MG
   SIDKY, PS
AF XU, H
   HOCKING, MG
   SIDKY, PS
TI SULFIDATION-OXIDATION BEHAVIOR OF A NI-CO-CR-SI ALLOY IN AN SO2+O2
   ATMOSPHERE
SO OXIDATION OF METALS
AB The high-temperature-corrosion behavior of a Ni-Co-Cr-Si superalloy (HAYNES Alloy HR-160) in an SO2+O2 (SO2:O2=2:1) has been studied at 625-degrees-C and 750-degrees-C. Alloy samples were corroded for 72 hr, followed by XRD, SEM, EDS, and XPS analysis on the surface and/or cross-section of the samples, It was found that the simultaneous nucleation of nickel and cobalt oxides and chromia at the initial stage lead to the subsequent formation of a sulphate layer on reaction with the gas phase. This eventually lead to the formation of a thick sulphide layer above the chromia scale. The stable phases for Cr, Ni, and Co in such an atmosphere are chromia as well as Ni and Co sulphates. The existence of a thin sulphate layer was suggested some time ago but could not be detected and was disputed. The XPS analysis in this work now provides evidence for the existence of this sulphate layer. The transport of sulphur through the oxide scale into the alloy substrate is discussed It was concluded that sulphur advanced into the substrate by the oxidation of sulphides, thus liberating the sulphur. The possibility of sulphur transport in the form of SO2 molecules was also discussed. Based on the results and discussion, a schematic corrosion mechanism is presented.
SN 0030-770X
PD JUN
PY 1993
VL 39
IS 5-6
BP 371
EP 388
DI 10.1007/BF00664662
UT WOS:A1993LX41700003
ER

PT J
AU Singh, H
   Sidhu, BS
   Puri, D
   Prakash, S
AF Singh, H.
   Sidhu, B. S.
   Puri, D.
   Prakash, S.
TI Use of plasma spray technology for deposition of high temperature
   oxidation/corrosion resistant coatings - a review
SO MATERIALS AND CORROSION-WERKSTOFFE UND KORROSION
AB High temperature oxidation is one of the main failure modes of the hot-section components in gas turbines, boilers, waste incinerations, diesel engines, coal gasification plants, chemical plants and other energy generation systems. In such applications the use of Fe-, Ni- and Co-based alloys, especially of superalloys is well known. The superior mechanical strength and good corrosion resistance of the superalloys at high temperature make them favorites for such applications. However, the presence of combustion gases constitutes an extreme environment and hot corrosion is inevitable when superalloys are used at high temperatures for long durations of time. Therefore these alloys need to be protected against this type of oxidation. Several countermeasures have been suggested in the literature to combat the same. One such countermeasure against hot corrosion and oxidation constitutes the deposition of protective coatings on these alloys. Among the various techniques used for deposition of coatings, plasma spraying is a versatile technology that has been successful as a reliable cost-effective solution for many industrial problems. It allows the spraying of a wide range of high performance materials from superalloys and refractory intermetallic compounds to ceramics with continuously increasing commercial applications. Furthermore it does not cause deterioration of the substrate alloys, and relatively thick coatings can be formed with high deposition rates. In this paper the technique of plasma spraying has been detailed and the role of plasma sprayed coatings to arrest high temperature oxidation has been discussed with the help of a comprehensive literature survey. The main focus of this investigation is the studies related to plasma sprayed Ni-CrA1Y, Ni-Cr, Nickel aluminide and Co-based coatings.
OI Singh, Harpreet/0000-0002-6812-2667
SN 0947-5117
EI 1521-4176
PD FEB
PY 2007
VL 58
IS 2
BP 92
EP 102
DI 10.1002/maco.200603985
UT WOS:000244489700003
ER

PT J
AU Moniruzzaman, M
   Murata, Y
   Morinaga, M
   Aoki, N
   Hayashida, T
   Hashizume, R
AF Moniruzzaman, M
   Murata, Y
   Morinaga, M
   Aoki, N
   Hayashida, T
   Hashizume, R
TI Prospect of nickel-based superalloys with low Cr and high Re contents
SO ISIJ INTERNATIONAL
AB There is a clear trend of lowering Cr and increasing Re content in the evolution from the 1st- to the 2nd- and to the 3rd-generation Ni-based single crystal (SC) superalloys. Following this trend, two groups of superalloys were made with the aid of the d-electrons concept. One is the A-group which is characterized by the lower Cr and the higher Re contents in the alloys than in the 3rd-generation SC alloys. A homogeneous microstructure was obtained in these A-group superalloys containing 0, 1 and 2 mass% Cr, while their Re and Co contents were set at about 8.5 mass% and 13.5 mass% respectively. The other is the B-group which is characterized by the lower Re content than the A-group. Three alloys in the B-group containing 2.5, 4.2 and 12.1 mass% Cr were studied for the comparison with the A-group. According to a hot corrosion test, weight gain occurred in a Cr-free alloy instead of observing weight loss in Cr containing alloys. Hot corrosion resistance of 2 mass% Cr alloy was quite good as long as the alloy contains about 8.5 mass% Be. The oxidation resistance was improved remarkably in 1 mass% Cr alloy than in the Cr-free alloy. It was found that the addition of at least 2 mass% Cr into superalloys is necessary in order to keep good surface stability at high temperatures. Also, it was seen that Re is a harmful element for oxidation resistance.
SN 0915-1559
EI 1347-5460
PY 2002
VL 42
IS 9
BP 1018
EP 1025
DI 10.2355/isijinternational.42.1018
UT WOS:000178165900012
ER

PT J
AU Xu, WW
   Wang, Y
   Wang, CP
   Liu, XJ
   Liu, ZK
AF Xu, Weiwei
   Wang, Yi
   Wang, Cuiping
   Liu, Xingjun
   Liu, Zi-Kui
TI Alloying effects of Ta on the mechanical properties of gamma ' Co-3(Al,
   W): A first-principles study
SO SCRIPTA MATERIALIA
AB The effects of Ta on the ideal strength, elastic properties and electronic structure of gamma'-Co-3(Al, W) were investigated using first-principles methods. The results indicate that the mechanical strength of Co-3(Al, W) is restricted with the valence charge depletion of Co-Al bonds. The predicted enhancement of mechanical property by Ta additions is attributed to the Ta5d electrons participating in the ring-like bonding between Co3d and W5d. These results provide a new insight into the understanding of alloying effects on Co-base superalloys. (C) 2015 Acta Materialia Inc. Published by Elsevier Ltd. All rights reserved.
RI Liu, Zi-Kui/A-8626-2012; Liu, Zi-Kui/A-8196-2009; Wang, Yi/D-1032-2013
OI Liu, Zi-Kui/0000-0003-3346-3696; 
SN 1359-6462
PD APR 15
PY 2015
VL 100
BP 5
EP 8
DI 10.1016/j.scriptamat.2014.11.029
UT WOS:000350182700002
ER

PT S
AU Hong, GS
   Kim, MS
   Kim, WY
   Chiba, A
   Hwang, SK
AF Hong, GS
   Kim, MS
   Kim, WY
   Chiba, A
   Hwang, SK
BE Kim, HS
   Park, SY
   Lee, SW
TI Precipitation behavior and mechanical properties of a supersaturated
   Co-based superalloy
SO ECO-MATERIALS PROCESSING & DESIGN
SE MATERIALS SCIENCE FORUM
CT 4th International Symposium on Eco-Materials Processing and Design
CY FEB 04-06, 2003
CL GYUNGPODAE, SOUTH KOREA
SP Korea Sci & Engn Fdn, Japan Soc Promto Sci, Kangnung Natl Univ, Technol Innovat Ctr Fine Ceram, Core Univ Program, Hanyang Univ, Core Univ Program, Osaka Univ
AB Microstructure, precipitation behavior and mechanical property of the supersaturated single-phase Co-based superalloy are investigated in terms of materials processing, and aging condition. Mechanical twining is found to occur at the cold rolling stage. A second phase has been found to precipitate in the cold-rolled alloy with an aging treatment at 1023 K and been revealed to be the Co7Mo6 phase. Hardness values increase with increasing aging time up to 4 h and then decrease with prolonged time of aging. The maximum value of hardness is obtained to be 686 Hv (micro Vickers hardness).
RI Chiba, Akihiko/D-1326-2011
SN 0255-5476
BN 0-87849-923-7
PY 2003
VL 439
BP 320
EP 325
DI 10.4028/www.scientific.net/MSF.439.320
UT WOS:000187496500055
ER

PT J
AU Lv, XZ
   Zhang, JX
   Feng, Q
AF Lv, Xianzi
   Zhang, Jianxin
   Feng, Qiang
TI The promotion of Ru on topologically close-packed phase precipitation in
   the high Cr-containing (similar to 9wt.%) nickel-base single crystal
   superalloy
SO JOURNAL OF ALLOYS AND COMPOUNDS
AB The partitioning behaviors of alloying elements Cr, Co, Al, Ta, etc. on the gamma and gamma' phases of high Cr-containing (similar to 9wt.%) nickel-base single crystal superalloys have been investigated with and without the addition of 3wt.% Ru. The "reverse partitioning effect" occurs, which means that the addition of Ru causes the partition of Cr and Co into gamma' phase, while Al an Ta concentrate into gamma matrix. However, Ru promotes the precipitation of topologically close-packed (TCP) phases, since the diffusion coefficient between the TCP phase and the matrix interface increases with the diffusion behaviors of refractory elements. For the coarsening and slightly rafting of gamma' phases, the increase of elemental diffusion plays much more important role in its kinetic process than the decrease of lattice misfit. (C) 2015 Elsevier B.V. All rights reserved.
SN 0925-8388
EI 1873-4669
PD NOV 5
PY 2015
VL 648
BP 853
EP 857
DI 10.1016/j.jallcom.2015.07.055
UT WOS:000361158300124
ER

PT J
AU Lu, YZ
   Xie, G
   Wang, D
   Zhang, SH
   Zheng, W
   Shen, J
   Lou, LH
   Zhang, J
AF Lu, YuZhang
   Xie, Guang
   Wang, Dong
   Zhang, ShaoHua
   Zheng, Wei
   Shen, Jian
   Lou, LangHong
   Zhang, Jian
TI Anisotropy of high temperature creep properties of a Co-base single
   crystal superalloy
SO MATERIALS SCIENCE AND ENGINEERING A-STRUCTURAL MATERIALS PROPERTIES
   MICROSTRUCTURE AND PROCESSING
AB The orientation dependence of creep properties of a Co-base single crystal superalloy at 982 degrees C/248 MPa was investigated. The orientations of specimens tested were near [001, 011] and [111]. The results showed the deformation of these specimens was all controlled by a/3 < 112 > slip and stacking faults. The specimens with orientation near [001] exhibited the best creep resistance. There were a few stacking faults with two orientations in the specimens with [001] orientation. Specimens with orientations near [111] and [011] showed shorter creep lives, and stacking faults with single orientation were observed.
SN 0921-5093
EI 1873-4936
PD MAR 21
PY 2018
VL 720
BP 69
EP 74
DI 10.1016/j.msea.2018.02.063
UT WOS:000429755700007
ER

PT J
AU Cao, GH
   Ou, TP
   Jiang, H
   Russell, AM
AF Cao, Guanghui
   Ou, Taoping
   Jiang, Hua
   Russell, Alan M.
TI Microstructure investigations of Pt-modified gamma '-Ni3Al + gamma-Ni
   coatings on Ni-based superalloys
SO JOURNAL OF MATERIALS RESEARCH
AB The microstructure of Pt-modified gamma'-Ni3Al + gamma-Ni coating on CMSX-4 single-crystal superalloy has been investigated by transmission electron microscopy (TEM). Cross-sectional TEM analyses showed the presence of precipitates in the coating. This precipitate was identified as the hexagonal topologically close-packed (TCP) mu phase with lattice parameters a = 0.473 nm and c = 2.565 nm. The energy-dispersive x-ray (EDX) spectrum of the mu phase suggested a refractory element rich compound comprising the elements Re, W, and Co. Twin domains parallel to (001) were found in the mu phase. The mechanisms of the mu phase and twinning formation were discussed.
OI Russell, Alan/0000-0001-5264-0104
SN 0884-2914
PD JUN
PY 2010
VL 25
IS 6
BP 1191
EP 1195
DI 10.1557/JMR.2010.0148
UT WOS:000278161900025
ER

PT J
AU Freund, LP
   Stark, A
   Kirchmayer, A
   Schell, N
   Pyczak, F
   Goken, M
   Neumeier, S
AF Freund, Lisa P.
   Stark, Andreas
   Kirchmayer, Andreas
   Schell, Norbert
   Pyczak, Florian
   Goeken, Mathias
   Neumeier, Steffen
TI The Effect of a Grain Boundary Pinning B2 Phase on Polycrystalline
   Co-Based Superalloys with Reduced Density
SO METALLURGICAL AND MATERIALS TRANSACTIONS A-PHYSICAL METALLURGY AND
   MATERIALS SCIENCE
CT 3rd European Conference on Superalloys (Eurosuperalloys)
CY SEP 09-13, 2018
CL Univ Oxford, Oxford, ENGLAND
HO Univ Oxford
AB The Al/W ratio was increased in a new polycrystalline gamma/gamma' Co-based superalloy in order to introduce a grain boundary pinning phase while at the same time reducing the density and increasing the oxidation resistance. The grain boundary pinning phase was identified as beta-phase (B2-(Ni,Co)Al) by high-energy X-ray diffraction. The grain boundary pinning effect was confirmed to be effective up to temperatures of 1050 degrees C by synchrotron radiation in-situ heating experiments. The precipitation of the beta phase led to a reduced gamma' volume fraction thereby decreasing the high-temperature strength. The density was lowered to 8.52 g/cm(3), so the specific strength was equivalent to the strength of the reference alloy up to 750 degrees C. Due to the low gamma' volume fraction and the low W content, the creep resistance was also reduced compared with the reference alloy. The oxidation resistance, however, was improved by the formation of a thin, continuous Al-oxide layer during oxidation at 900 degrees C for 50 hours.
RI Neumeier, Steffen/F-7092-2017
OI Neumeier, Steffen/0000-0001-7853-0368; Stark,
   Andreas/0000-0002-1249-7937
SN 1073-5623
EI 1543-1940
PD SEP
PY 2018
VL 49A
IS 9
SI SI
BP 4070
EP 4078
DI 10.1007/s11661-018-4757-2
UT WOS:000440714700025
ER

PT J
AU Cadel, E
   Lemarchand, D
   Chambreland, S
   Blavette, D
AF Cadel, E
   Lemarchand, D
   Chambreland, S
   Blavette, D
TI Atom probe tomography investigation of the microstructure of superalloys
   N18
SO ACTA MATERIALIA
AB Microstructural features of nickel base superalloys N18 have been investigated by transmission electron microscopy (TEM), field emission gun-scanning electron microscopy (FEG-SEM), field ion microscopy (FIM), one-dimensional atom probe (APFIM) and three-dimensional atom probe (3DAP). Heat treatments conducted at 700 and 800 C lead to the precipitation of a large volume fraction of gamma precipitates (57%) that are Al and Ti enriched. Cr, Co and Mo preferentially partition to the gamma solid solution. Small Cr-enriched particles (0) were discovered in the core of largest gamma particles. These contain more Cr and less Mo than the gamma solid solution but are thought to be tiny metastable gamma particles that were formed in the inner region of gamma particles during cooling from 800 degreesC. Intergranular Ni-depleted borides arranged in "clusters" of particles very close to each other were observed using 3DAP. Their stoichiometry is M2B with M = Cr, Mo. One nanometer-thick Ni and Co enriched films (compared to borides) separate adjoining boride particles. Grain boundary (GB) segregation of B, Mo and to some extent Cr has been observed. The thickness of the segregated layer wetting GB is close to 1 nm. (C) 2002 Acta Materialia Inc. Published by Elsevier Science Ltd. All rights reserved.
RI CADEL, Emmanuel/D-7037-2015; Blavette, Didier/J-9488-2013
OI CADEL, Emmanuel/0000-0002-0916-7021
SN 1359-6454
PD MAR 14
PY 2002
VL 50
IS 5
BP 957
EP 966
AR PII S1359-6454(01)00395-0
DI 10.1016/S1359-6454(01)00395-0
UT WOS:000174732600005
ER

PT J
AU Tawancy, HM
AF Tawancy, H. M.
TI On the Role of Superlattice Structures with Ni3X-type Composition in
   Selected Ni-Based Superalloys with Commercial Grades
SO METALLOGRAPHY MICROSTRUCTURE AND ANALYSIS
AB Close-packed superlattice derivatives of the face-centered cubic (fcc) structure with Ni3X-type composition in some commercial Ni-based superalloys have been characterized, and their effect on tensile strength has been determined. Both the L1(2) and DO22 superlattices can form directly from the fcc structure by minor atoms rearrangement. However, the two superlattices can act as transient metastable phases which transform into more stable superlattices (L1(2) -> DO24 and DO22 -> D0(a)) with extended thermal exposure at elevated temperatures. It is shown that the stability and morphology of each superlattice are dependent upon the alloy composition. Although some superlattices produce adverse effects on tensile strength, others are found to have beneficial effects. The exact effect is correlated with the particular morphology and deformation mode. It is concluded that the DO22 superlattice can form the basis for designing alloys deformable by twinning and combine high strength and high ductility.
SN 2192-9262
EI 2192-9270
PD OCT
PY 2019
VL 8
IS 5
BP 591
EP 606
DI 10.1007/s13632-019-00571-y
UT WOS:000492598200002
ER

PT J
AU Osada, T
   Gu, YF
   Nagashima, N
   Yuan, Y
   Yokokawa, T
   Harada, H
AF Osada, Toshio
   Gu, Yuefeng
   Nagashima, Nobuo
   Yuan, Yong
   Yokokawa, Tadaharu
   Harada, Hiroshi
TI Optimum microstructure combination for maximizing tensile strength in a
   polycrystalline superalloy with a two-phase structure
SO ACTA MATERIALIA
AB Different microstructural features were obtained under various heat treatment conditions, which provided insight into the factors controlling the critical strength in a polycrystalline Ni-Co-based disk superalloy (TMW-4M3 alloy) with a two-phase structure. The contribution of each microstructural feature, namely, the grain size, annealing twin boundary and distribution of gamma' precipitates, to the total strength was analyzed quantitatively by measuring the Vickers hardness over the nanometer to micron size range. Grain boundary strengthening decreased to nearly zero with increasing solution heat treatment temperature, while the secondary and tertiary gamma' precipitation hardening increased. Therefore, there is an optimum combination of microstructural features for achieving the highest tensile strength in such superalloys, the key factors being the temperature and time used for the solution heat treatment and the subsequent aging treatment. A method for determining the optimum factors for TMW-4M3 is proposed. (C) 2012 Acta Materialia Inc. Published by Elsevier Ltd. All rights reserved.
RI OSADA, Toshio/D-3226-2014
OI Osada, Toshio/0000-0003-1539-9264
SN 1359-6454
EI 1873-2453
PD MAR
PY 2013
VL 61
IS 5
BP 1820
EP 1829
DI 10.1016/j.actamat.2012.12.004
UT WOS:000316036800037
ER

PT J
AU Birol, Y
AF Birol, Yucel
TI Ni- and Co-BASED SUPERALLOYS AS POTENTIAL TOOL MATERIALS FOR
   THIXOFORMING OF STEELS
SO INTERNATIONAL JOURNAL OF MATERIAL FORMING
AB Thixoforming of steel is very demanding on tool materials. With process temperatures often exceeding 1300 degrees C, the surface-to-interior temperature gradients and the thermal stresses thus generated across the die are much larger than with Al and Mg. The principle die failure mechanism is thus claimed to be thermal fatigue as the mechanical loading on the tooling is modest owing to a mushy feedstock. The erosive wear caused by abrasion and impact of the already solid particles in the slurry and high temperature oxidation of the die surface, cannot be overlooked either. The conventional hot work tool steels were shown to rapidly deteriorate under such severe conditions. Suitable die materials with extended service life are required to set up an appropriate process for the production of steel parts on an industrial scale. Ni- and Co-based superalloys were tested in the present work for their potential to withstand the steel thixoforming environment for an economically acceptable life.
OI birol, yucel/0000-0002-5829-1045
SN 1960-6206
PD APR
PY 2010
VL 3
SU 1
BP 739
EP 742
DI 10.1007/s12289-010-0876-z
UT WOS:000208613700185
ER

PT J
AU Zhong, ZH
   Gu, YF
   Yuan, Y
   Yokokawa, T
   Harada, H
AF Zhong, Zhihong
   Gu, Yuefeng
   Yuan, Yong
   Yokokawa, Tadaharu
   Harada, Hiroshi
TI On the low cycle fatigue behavior of a Ni-base superalloy containing
   high Co and Ti contents
SO MATERIALS SCIENCE AND ENGINEERING A-STRUCTURAL MATERIALS PROPERTIES
   MICROSTRUCTURE AND PROCESSING
AB Low cycle fatigue behavior was studied at 400,650 and 725 degrees C in the total strain ranges of 0.79-1.22% for a recently developed Ni-base superalloy containing high Co and Ti contents. Detailed examinations were conducted on cyclic hardening/softening behavior, deformation substructure, fatigue life, as well as crack initiation and subsequent propagation. Continuous cyclic hardening at 400 degrees C was observed whereas cyclic softening at 650 and 725 degrees C was examined, except at 650 degrees C and low strain range (0.8%) where alloy exhibited relative stable stress response until crack initiation. Transmission electron microscopy analysis suggests that cyclic hardening is caused by the inhomogeneous dislocation activity and interactions of dislocations, and cyclic softening is related to shearing of gamma prime precipitates by stacking faults and coupled dislocation pairs combining with thermal activation process. The relation between fatigue life and plastic strain followed the Coffin-Manson law. Fatigue cracks often initiated on or near the surfaces of specimen during cycling, while subsurface carbide clusters initiation was also observed. Oxidation accelerated crack propagation at 650 and 725 degrees C. (c) 2012 Elsevier B.V. All rights reserved.
SN 0921-5093
EI 1873-4936
PD AUG 30
PY 2012
VL 552
BP 434
EP 443
DI 10.1016/j.msea.2012.05.067
UT WOS:000307025700059
ER

PT S
AU Knop, M
   Vorontsov, VA
   Hardy, MC
   Dye, D
AF Knop, Matthias
   Vorontsov, Vassili A.
   Hardy, Mark C.
   Dye, David
BE Guedou, JY
   Chone, J
TI High-temperature gamma (FCC)/gamma ' (L1(2)) Co-Al-W based superalloys
SO EUROSUPERALLOYS 2014 - 2ND EUROPEAN SYMPOSIUM ON SUPERALLOYS AND THEIR
   APPLICATIONS
SE MATEC Web of Conferences
CT 2nd European Symposium on Superalloys and their Applications
CY MAY 12-16, 2014
CL Giens, FRANCE
AB Interim results from the development of a polycrystalline Co-Al-W based superalloy are presented. Cr has been added to provide oxidation resistance and Ni has then been added to widen and stabilise the gamma' phase field. The alloy presented has a solvus of 1010 degrees C and a density of 8.7 g cm(-3). The room temperature flow stress is over 1000 MPa and this reduces dramatically above 800 degrees C. The flow stress anomaly is observed. A microstructure with both similar to 50 nm gamma ' produced on cooling and larger 100-200 nm gamma ' can be obtained. Isothermal oxidation at 800 degrees C in air for 200 h gave a mass gain of 0.96 mg cm(-2). After hot deformation in the 650-850 degrees C temperature range, both anti phase boundaries (APBs) and stacking faults could be observed. An APB energy of 71 mJm(-2) was measured, which is comparable to that found in commercial nickel superalloys.
RI Vorontsov, Vassili/A-8837-2010; Dye, David/B-5603-2012
OI Vorontsov, Vassili/0000-0002-1958-0602; Dye, David/0000-0002-8756-3513
SN 2261-236X
PY 2014
VL 14
AR 18003
DI 10.1051/matecconf/20141418003
UT WOS:000351930400070
ER

PT J
AU Azeem, MA
   Lee, PD
   Phillion, AB
   Karagadde, S
   Rockett, P
   Atwood, RC
   Courtois, L
   Rahman, KM
   Dye, D
AF Azeem, M. A.
   Lee, P. D.
   Phillion, A. B.
   Karagadde, S.
   Rockett, P.
   Atwood, R. C.
   Courtois, L.
   Rahman, K. M.
   Dye, D.
TI Revealing dendritic pattern formation in Ni, Fe and Co alloys using
   synchrotron tomography
SO ACTA MATERIALIA
AB The microstructural patterns formed during liquid to solid phase transformations control the properties of a wide range of materials. We developed a novel methodology that enables in situ quantification of the microstructures formed during solidification of high temperature advanced alloys via synchrotron tomography. The patterns formed are captured in 4D (3D plus time) using a methodology which exploits three separate advances: a bespoke high temperature environment cell; the development of high X-ray contrast alloys; and a novel environmental encapsulation system. This methodology is demonstrated on Ni, Fe, and Co advanced alloy systems, revealing dendritic pattern formation. We present detailed quantification of microstructural pattern evolution in a novel high attenuation contrast Co-Hf alloy, including microstructural patterning and dendrite tip velocity. The images are quantified to provide 4D experimental data of growth and coarsening mechanisms in Co alloys, which are used for a range of applications from energy to aerospace. (C) 2017 Acta Materialia Inc. Published by Elsevier Ltd. All rights reserved.
RI Lee, Peter D/R-2323-2016; Dye, David/B-5603-2012
OI Lee, Peter D/0000-0002-3898-8881; Dye, David/0000-0002-8756-3513; Azeem,
   Mohammed/0000-0002-4547-503X; PHILLION, ANDRE/0000-0002-5176-3708
SN 1359-6454
EI 1873-2453
PD APR 15
PY 2017
VL 128
BP 241
EP 248
DI 10.1016/j.actamat.2017.02.022
UT WOS:000397692600025
ER

PT J
AU Picha, R
   Broz, P
   Bursik, J
AF Picha, R
   Broz, P
   Bursik, J
TI Phase equilibria in the Ni-Al-Cr-Ti system at 1000 and 1100 degrees C
SO JOURNAL OF ALLOYS AND COMPOUNDS
CT 9th International Symposium on Physics of Materials
CY SEP 01-04, 2003
CL Charles Univ, Fac Math & Phys, Prague, CZECH REPUBLIC
SP Charles Univ, Dept Met Phys
HO Charles Univ, Fac Math & Phys
AB Design of advanced materials in general calls for better understanding of phase transitions at service temperatures and relevant equilibrium phase diagrams. In the case of multicomponent alloys, it is often necessary to study phase transformations on model systems. Ni-Al-Cr-X quaternary systems (X = Co, W, Ti, Ta, etc.) are relatively simple yet sufficiently representative models for Ni-base superalloys. However, their complete thermodynamic description requires qualified knowledge of thermodynamic parameters for lower order systems as well as higher order correction terms.
   This work continues our previous studies on Ni-Al-Cr-(Co, W, Mo) systems. This time it is focused on titanium as the fourth element. Experimental alloys were prepared with respect to gamma + gamma' phases presence and studied by means of analytical electron microscopy after annealing at typical service temperatures. Experimentally identified types of phases are compared with those obtained by means of thermodynamic calculations. (C) 2004 Elsevier B.V. All rights reserved.
RI Bursik, Jiri/B-8684-2013
OI Bursik, Jiri/0000-0002-6749-9788
SN 0925-8388
EI 1873-4669
PD SEP 22
PY 2004
VL 378
IS 1-2
BP 75
EP 78
DI 10.1016/j.jallcom.2003.10.072
UT WOS:000223801100012
ER

PT J
AU Tsyntsaru, N
   Dikusar, A
   Cesiulis, H
   Celis, JP
   Bobanova, Z
   Sidel'nikova, S
   Belevskii, S
   Yapontseva, Y
   Bersirova, O
   Kublanovskii, V
AF Tsyntsaru, N.
   Dikusar, A.
   Cesiulis, H.
   Celis, J. -P.
   Bobanova, Zh.
   Sidel'nikova, S.
   Belevskii, S.
   Yapontseva, Yu.
   Bersirova, O.
   Kublanovskii, V.
TI Tribological and corrosive characteristics of electrochemical coatings
   based on cobalt and iron superalloys
SO POWDER METALLURGY AND METAL CERAMICS
AB The tribological and corrosive characteristics of binary and ternary alloys electrodeposited from CoW, FeW, CoMoP, and CoWP citrate solutions are studied. The tungsten content of CoW alloys reaches 31 at.% and of FeW alloys 34 at.%. The introduction of phosphorus into the alloys reduces the content of tungsten from 26.7 to 19.7 at.% (at 4.5 at.% P). The molybdenum content of CoMoP alloys is 0.7-1.0 at.% at 5 to 8 at.% P. The electrolytic tungsten alloys are nanocrystalline and subgrains are 4 to 7 nm in size. The nanohardness of tungsten-rich alloys similar to 13 GPa) is comparable with that of electrolytic chromium coatings. The wear resistance of the deposited alloys is quite high and is commensurable with that of hard coatings such as TiB2, TiN, and TiAlN. The tribooxidation of FeW alloys in dry friction is revealed. The corrosion resistance of the coatings is similar to that for electrolytic chromium.
RI Yapontseva, Yuliya/C-1511-2018; Kublanovsky, Valeriy/E-5909-2017
OI Kublanovsky, Valeriy/0000-0003-0052-232X; Cesiulis,
   Henrikas/0000-0002-5077-7884; Yapontseva, Yuliya/0000-0002-8306-1014;
   Tintaru, Natalia/0000-0002-9813-2460
SN 1068-1302
EI 1573-9066
PD JUL
PY 2009
VL 48
IS 7-8
BP 419
EP 428
DI 10.1007/s11106-009-9150-7
UT WOS:000272178400009
ER

PT J
AU Tanaka, K
   Ohashi, T
   Kishida, K
   Inui, H
AF Tanaka, Katsushi
   Ohashi, Takashi
   Kishida, Kyosuke
   Inui, Haruyuki
TI Single-crystal elastic constants of Co-3(Al,W) with the L1(2) structure
SO APPLIED PHYSICS LETTERS
AB Single-crystal elastic constants of Co-3(Al, W) with cubic L1(2) structure have been experimentally measured by resonance ultrasound spectroscopy at liquid helium temperature. The values of all three independent single-crystal elastic constants and polycrystalline elastic constants of Co-3(Al, W) experimentally determined are 15%-25% larger than those of Ni-3(Al, Ta) but are considerably smaller than previously calculated values of the constants. When judged from the values of Poisson's ratio, Cauchy pressure, and G(h)/B-h, the ductility of Co-3(Al, W) is expected to be sufficiently high so that Co-3(Al, W) can be practically used as the constituent phase of "Co-base superalloys." (C) 2007 American Institute of Physics.
RI KISHIDA, Kyosuke/M-7258-2015; TANAKA, Katsushi/P-7887-2016
OI KISHIDA, Kyosuke/0000-0003-0391-5022; TANAKA,
   Katsushi/0000-0001-8543-2459
SN 0003-6951
PD OCT 29
PY 2007
VL 91
IS 18
AR 181907
DI 10.1063/1.2805020
UT WOS:000250643600033
ER

PT J
AU Smialek, JL
   Bonacuse, PJ
AF Smialek, James L.
   Bonacuse, Peter J.
TI Compositional effects on the cyclic oxidation resistance of conventional
   superalloys
SO MATERIALS AT HIGH TEMPERATURES
AB The 1100 degrees C cyclic oxidation performance of 25 Ni-base commercial and developmental alloys was compiled from an extensive database and ranked according to the 200 h weight change. Cyclic oxidation performance of superalloys is directly controlled by composition. These conventionally cast superalloys were composed of base elements [Ni-Co-Cr-Al], refractory elements [Nb-Mo-Ta-W], oxygen-active elements [Ti-Zr-Hf], light elements [B, C], and occasionally [V-Mn-Si], with P and S trace impurities. The oxidation results were broadly categorised as less than 4 mg/cm(2) weight loss for alloys with high 5-6% Al and 3-9% Ta, and with low <= 1% Ti ( wt.%). Conversely, weight loss of 200-300 mg/cm2 characterised alloys containing low < 3.5% Al, no Ta, and high > 3% Ti. These trends correlated with beneficial and detrimental scale phases previously reported. An unambiguous Cr effect was masked because of its strongly coupled, but inverse, correlation with Al. Multiple linear regression was used to fit alloy composition to a simple logarithmic weight change transform. The function contained 10 terms and yielded a correlation coefficient, r(2), of 0.84. Various graphical representations helped to further illustrate, quantify, and predict complex oxidation effects within a 10-element compositional space.
RI Smialek, James L./AAD-7588-2019
OI Smialek, James L./0000-0003-4310-5569
SN 0960-3409
EI 1878-6413
PY 2016
VL 33
IS 4-5
SI SI
BP 489
EP 500
DI 10.1080/09603409.2016.1160501
UT WOS:000380515300019
ER

PT J
AU Chen, YQ
   Francis, E
   Robson, J
   Preuss, M
   Haigh, SJ
AF Chen, Y. Q.
   Francis, E.
   Robson, J.
   Preuss, M.
   Haigh, S. J.
TI Compositional variations for small-scale gamma prime (gamma ')
   precipitates formed at different cooling rates in an advanced Ni-based
   superalloy
SO ACTA MATERIALIA
AB Size-dependent compositional variations under different cooling regimes have been investigated for ordered L1(2)-structured gamma prime (gamma') precipitates in the commercial powder metallurgy Ni-based superalloy RR1000. Using scanning transmission electron microscope imaging combined with absorption-corrected energy-dispersive X-ray spectroscopy, we have discovered large differences in the Al, Ti and Co compositions for gamma' precipitates in the size range 10-300 nm. Our experimental results, coupled with complementary thermodynamic calculations, demonstrate the importance of kinetic factors on precipitate composition in Ni-based superalloys. In particular, these results provide new evidence for the role of elemental diffusion kinetics and aluminium antisite atoms on the low-temperature growth kinetics of fine-scale gamma' precipitates. Our findings have important implications for understanding the microstructure and precipitation behaviour of Ni-based superalloys, suggesting a transition in the mechanism of vacancy-mediated diffusion of Al from intrasublattice exchange at high temperatures to intersublattice antisite-assisted exchange at low temperatures. (C) 2014 Acta Materialia Inc. Published by Elsevier Ltd.
RI Preuss, Michael/D-5847-2016; Haigh, Sarah/D-1309-2014
OI Preuss, Michael/0000-0003-3806-0415; Haigh, Sarah/0000-0001-5509-6706;
   Robson, Joseph/0000-0001-6115-4239; Chen, Yiqiang/0000-0002-1477-0394
SN 1359-6454
EI 1873-2453
PD FEB 15
PY 2015
VL 85
BP 199
EP 206
DI 10.1016/j.actamat.2014.11.009
UT WOS:000348956800020
ER

PT J
AU Pruessner, K
   Harada, H
AF Pruessner, Karin
   Harada, Hiroshi
TI Microstructural Observations on Oxidized Ni-Based Superalloy TMS-75 and
   PGM-Doped Derivatives
SO JOURNAL OF THE ELECTROCHEMICAL SOCIETY
AB The isothermal oxidation behavior of experimental third and fourth generation Ni-based superalloys was studied at temperatures between 900 and 1100 degrees C. It was found that the lower Cr concentration in third and fourth generation alloys compared to second generation alloys negatively affects the ability of the alloy to form and maintain a protective alumina scale especially at lower temperatures (900 degrees C). An extensive internal reaction zone comprised of oxide and nitride phases is observed underneath a nonprotective external oxide scale. At higher temperatures, a continuous alumina scale forms underneath (Ni,Co)O and spinel layers. Due to the low level of reactive element (RE) additions in these experimental alloys, scale adhesion is poor. An increase of Cr content is necessary to ensure formation of a protective alumina scale at lower temperatures. Addition of Y and/or Zr is recommended for improved oxide adhesion, resulting in better overall oxidation performance. (C) 2010 The Electrochemical Society. [DOI: 10.1149/1.3482074] All rights reserved.
SN 0013-4651
EI 1945-7111
PY 2010
VL 157
IS 11
BP P95
EP P98
DI 10.1149/1.3482074
UT WOS:000283857900006
ER

PT J
AU Wang, PS
   Kossmann, J
   Kattner, UR
   Palumbo, M
   Hammerschmidt, T
   Olson, GB
AF Wang, Peisheng
   Kossmann, Joerg
   Kattner, Ursula R.
   Palumbo, Mauro
   Hammerschmidt, Thomas
   Olson, Gregory B.
TI Thermodynamic assessment of the Co-Ta system
SO CALPHAD-COMPUTER COUPLING OF PHASE DIAGRAMS AND THERMOCHEMISTRY
AB The Co-Ta system has been reviewed and the thermodynamic description was re-assessed in the present work. DFT (density functional theory) calculations considering spin polarization were performed to obtain the energies for all end-member configurations of the C14, C15, C36 and mu phases for the evaluation of the Gibbs energies of these phases. The phase diagram calculated with the present description agrees well with the experimental and theoretical data. Considering the DFT results was essential for giving a better description of the mu phase at lower temperatures.
