Repository: MatInfoUB/NLP-Queries

File: Co_superalloys_comp2.txt (part 17 of 21)
FN Clarivate Analytics Web of Science
AB Recently, AM ( Additive Manufacturing) process which can produce highly complex components have been gaining significant attention in both industry and academic research. Numerous metals and alloys have been processed by selective laser melting; Ti alloys, Ni alloys, and Co-Cr alloys have been the subjects of recent work. Ni-based superalloys have precipitated phases such as gamma' and gamma '' phase and Ti alloys and Co-Cr alloys are the multiphase alloys which have phase transformation, thus it is difficult to clarify the influential factors of AM process on strengths of these alloys. In this study, we used SUS316L stainless steel which is a single-phase solid-solution alloy and does not have precipitated phase in order to clarify characteristic influential factors of AM compared with a conventional material. SUS316L was fabricated by selective laser melting by ytterbium fiber laser from fine metallic powder. It was found that the coarse columnar grains grew up along the built direction and the columnar cell structure of dislocations which are induced during the AM process. During the solution heat treatment, the dislocation recovery was observed. AM specimens showed higher tensile and creep strengths compared with the conventional (hot working) material because of the high. density of dislocations. Ductility of AM specimens was lower than the conventional material because of defects due to lack of fusion at molten pool boundaries; furthermore, the specimens whose loading direction corresponds to built direction showed lower strength and elongation than the specimens whose loading direction perpendicular to built direction due to the oriented defects.
SN 0021-4876
EI 1880-6880
PY 2016
VL 80
IS 12
SI SI
BP 772
EP 777
DI 10.2320/jinstmet.JAW201610
UT WOS:000389142500010
ER

PT J
AU Huo, JJ
   Shi, QY
   Zheng, YR
   Feng, Q
AF Huo, J. J.
   Shi, Q. Y.
   Zheng, Y. R.
   Feng, Q.
TI Microstructural nature and stability of Co-rich TCP phases in
   Ru-containing single crystal superalloys
SO JOURNAL OF ALLOYS AND COMPOUNDS
AB Destruction of microstructural stability caused by topologically close-packed (TCP) phase precipitation restricted the industrial application of advanced single crystal superalloys. However, systematic investigations on microstructural nature and evolution of Co-rich TCP phases in Ru-containing single crystal superalloys with high level of Co addition have been rarely reported. In this study, experimental results indicated that the main TCP phase was mu phase after thermal exposure at 950 degrees C for 1000 h, while R phase was the main phase after thermal exposure at 1100 degrees C for 1000 h in the alloys containing high level of Co and different levels of Cr and Mo. The experimental and thermodynamic calculation results showed that R phase was more stable at 1100 degrees C than that of m phase in the experimental alloys. Meanwhile, m phase started to transform to R phase at 1100 degrees C for 50 h, and the stress accelerated the transformation of m phase and R phase during creep test at 1100 degrees C/140 MPa in an alloy containing high levels of Co, Cr and Mo additions. Both R phase and m phase were enriched in Re, W, Mo, Cr and Co, while R phase contained more Cr and m phase was more enriched in Mo. This study contributes to better understand the microstructural evolution of TCP phases at different temperatures and to optimize the alloy design and thermodynamic database of Ru-containing single crystal superalloys with high level of Co addition. (C) 2017 Elsevier B.V. All rights reserved.
SN 0925-8388
EI 1873-4669
PD AUG 25
PY 2017
VL 715
BP 460
EP 470
DI 10.1016/j.jallcom.2017.05.015
UT WOS:000402919400059
ER

PT J
AU Hou, JS
   Guo, JT
   Yuan, C
   Zhou, LZ
AF Hou Jieshan
   Guo Jianting
   Yuan Chao
   Zhou Lanzhang
TI STUDY ON THE PRECIPITATION AND DISSOLUTION OF sigma PHASE IN A HOT
   CORROSION RESISTANCE CAST NICKLE BASE SUPERALLOY
SO ACTA METALLURGICA SINICA
AB The experimental alloy is designed and employed in high-performance industrial gas turbines as low-pressure turbine blades, working in temperature range of 750 similar to 900 degrees C. The alloy contains high levels of refractory elements in order to increase the high-temperature mechanical properties. However, this can make the alloy prone to the formation of sigma phase during service, which could deteriorate the properties further if the fraction of sigma phase exceeds the safety allowances. In this study, the formation of sigma phase during long-term thermal exposure, dissolution of the sigma phase during rejuvenation process and their influence on stress-rupture properties of a hot-corrosion resistant nickel base superalloy have been investigated. During long-term thermal exposure at 800 similar to 900 degrees C for up to 1 x 10(4) h, the sigma phase formation is mainly in dendrite cores with a few at interdendritic regions. As the aging temperature increases, the precipitation rate of sigma phase increases and the incubation time for nucleation of sigma phase decreases. From the kinetic analysis, the sigma phase form firstly in the vicinity or on the M23C6 in dendrite cores with the strong segregation of W, Cr and Co. The calculated activation energies of a formation show that the early stage is related to Co and Cr diffusions and the steady stage is related to Mo diffusion. During solid solution process at 1000 similar to 1170 degrees C the sigma phase precipitated during long-term thermal exposure dissolves to gamma matrix. As the solid solution temperature is higher, the dissolution of a phase becomes faster. Moreover, the sigma phase does not embrittle the alloy. The reheat treatment of the alloy leads to the dissolution of precipitated sigma phase and further prolongs the stress-rupture life efficiently.
SN 0412-1961
PD FEB 11
PY 2016
VL 52
IS 2
BP 168
EP 176
UT WOS:000371849600006
ER

PT J
AU Hara, T
   Kobayashi, S
   Ueno, T
   Ueshima, N
   Oikawa, K
AF Hara, Takaaki
   Kobayashi, Shinichi
   Ueno, Tomonori
   Ueshima, Nobufumi
   Oikawa, Katsunari
TI Microstructure prediction of TMW-4M3 during heat treatment
SO COMPUTATIONAL MATERIALS SCIENCE
AB The calculation model on the basis of multi-phase-field model, coupled with the calculation of phase diagram (CALPHAD) approach and classical nucleation theory (CNT) model, was studied for the precipitation behavior of gamma' precipitates in Ni-Co base superalloy TMW-4M3 ("TMW" is a trademark of National Institute for Materials Science registered in Japan) during the heat treatment process. This alloy is precipitation strengthened by gamma', and thus the control of size and distribution of gamma' precipitates is very important for practical applications. Precipitation behavior of gamma' in TMW-4M3 is strongly influenced by heat treatment conditions. Therefore, numerical simulation is useful for finding the most appropriate manufacturing condition prior to experimental trial and error approach. Firstly, we investigated the gamma' solvus temperature and improved several thermodynamic parameters of the conventional database to obtain reasonable phase boundaries between gamma/eta (Ni3Ti) and gamma/gamma'. Based on the new thermodynamic description, the nucleation rates related to temperature histories were calculated by using the CNT with composition balance equation under subsolvus solution treatment. Finally, the multi-phase-field method coupled with the CALPHAD approach and CNT model was applied to the microstructure evolution of intragranular secondary gamma' particles. The experimental and simulated microstructures show good agreement with each other. This method might be useful for microstructure evolution prediction of gamma/gamma' dual phase during the heat-treatment. (C) 2017 Elsevier B.V. All rights reserved.
RI Oikawa, Katsunari/C-6660-2009
OI Oikawa, Katsunari/0000-0002-5269-8426
SN 0927-0256
EI 1879-0801
PD FEB 15
PY 2018
VL 143
BP 95
EP 102
DI 10.1016/j.commatsci.2017.10.042
UT WOS:000424900000011
ER

PT J
AU Zhang, H
   Xu, QY
AF Zhang, Hang
   Xu, Qingyan
TI Large-scale simulation of dendrite growth in directional solidification
   castings
SO PHYSICA STATUS SOLIDI B-BASIC SOLID STATE PHYSICS
AB In this study, the growth and distribution of directional solidification (DS) dendrites in entire cross-sections of DS superalloy castings are simulated based on a modified shape function dendritic (MSFD) model coupled with the cellular automaton-finite difference (CA-FD) method. The macro-thermal transfer and columnar grain growth are calculated using CA-FD with a macro time-step, and then, the original and boundary conditions for the dendrite-growth simulation are determined via the interpolation of the macro temperature and the projection of the 3D preferential grain orientation using a matrix, M. The dendrite growth calculation cyclically proceeds based on the MSFD model. It is used to predict the growth of hundreds of dendrites throughout the cross-section of a DS casting by considering the macro-solidification parameters. The MSFD model is further applied to predict the competitive growth of DS dendrites and their distribution in the cross-sections of a spiral selector and a fake single crystal turbine blade. The results of the simulation correlate with the results of the DS experiment. Hence, the modified model coupled with the macro-simulation models can be used to predict the morphology and distribution of DS dendrites with respect to large-scale castings produced by the DS process. (C) 2017 WILEY-VCH Verlag GmbH & Co. KGaA, Weinheim
SN 0370-1972
EI 1521-3951
PD OCT
PY 2017
VL 254
IS 10
AR 1600860
DI 10.1002/pssb.201600860
UT WOS:000412897900002
ER

PT J
AU Di Martino, J
   Rapin, C
   Berthod, P
   Podor, R
   Steinmetz, P
AF Di Martino, J
   Rapin, C
   Berthod, P
   Podor, R
   Steinmetz, P
TI Corrosion of metals and alloys in molten glasses. Part 2: nickel and
   cobalt high chromium superalloys behaviour and protection
SO CORROSION SCIENCE
AB Electrochemical methods have been used for the characterisation of high chromium alloys corrosion in molten glasses (cobalt and nickel base alloys in a borosilicate glass at 1050 degreesC, with rotating working electrodes). All the tested alloys are active but passivable materials. The active state is characterised by a rapid dissolution of the constitutive elements of the alloy in the glass melt. The passive state can be obtained by an air oxidation of the alloys (called preoxidation) or with a temporary anodic polarisation of the alloy. The obtained passive state is due to the presence of a thin protective chromia scale. (C) 2003 Elsevier Ltd. All rights reserved.
RI Podor, Renaud/N-3746-2019
OI Podor, Renaud/0000-0002-8103-1743; BERTHOD, Patrice/0000-0002-8035-927X
SN 0010-938X
EI 1879-0496
PD AUG
PY 2004
VL 46
IS 8
BP 1865
EP 1881
DI 10.1016/j.corsci.2003.10.025
UT WOS:000222843300003
ER

PT J
AU Roskosz, S
   Staszewski, M
   Cwajna, J
AF Roskosz, Stanislaw
   Staszewski, Marek
   Cwajna, Jan
TI A complex procedure for describing porosity in precision cast elements
   of aircraft engines made of MAR-M 247 and MAR-M 509 superalloys
SO MATERIALS CHARACTERIZATION
CT Joint Meeting of the 9th
   European-Congress-on-Stereology-and-ImageAnalysis/7th STERMAT
   International Conference on Stereology and Image Analysis in Materials
   Science
CY MAY 10-13, 2005
CL Zakopane, POLAND
SP Polish Soc Stereol, Int Soc Stereol, Silesian Univ Tech, Fac Materials Sci Metallurgy
AB An analysis of the quality assurance systems applied in industry for an assessment of porosity in precision cast parts of aircraft engines has shown that they characterize with a lack of repeatability or reproducibility of the test results obtained. For this reason. a comprehensive procedure of porosity assessment has been developed. It has been shown in the research described here that the procedure guarantees obtaining an unambiguous, full characterization of porosity as well as accurate and repeatable test results. (c) 2005 Elsevier Inc. All rights reserved.
RI Roskosz, Stanislaw/S-4686-2018
OI Roskosz, Stanislaw/0000-0002-7540-1410
SN 1044-5803
PD JUN
PY 2006
VL 56
IS 4-5
SI SI
BP 405
EP 413
DI 10.1016/j.matchar.2005.11.005
UT WOS:000238860900024
ER

PT J
AU Kainuma, R
   Ohnuma, I
   Ishida, K
AF Kainuma, R
   Ohnuma, I
   Ishida, K
TI Partition of alloying elements between gamma(L1(2)), eta(DO24), beta(B2)
   and H(L2(1)) phases in the Ni-Al-Ti base systems
SO JOURNAL DE CHIMIE PHYSIQUE ET DE PHYSICO-CHIMIE BIOLOGIQUE
CT Conference on Thermodynamics of Alloys 1996
CY SEP 02-05, 1996
CL MARSEILLE, FRANCE
AB Partitioning behaviour of alloying elements (V, Nb, Ta, Cr, Mo, W, Hf, Zr, Mn, Fe, Co, Cu, Al, Si) between the gamma' (L1(2):Ni3Al), eta(DO24:Ni3Ti), beta(1)(B2: NiAl), beta(2)(B2: NiTi) and H(L2(1):Ni2AlTi) phases in the Ni-Al-Ti base systems at 1100 degrees C has been studied mainly by the diffusion couple method. It is confirmed that (1) in the cases of equilibria between the phases H and beta(1) and H and beta(2), the elements with large atomic size such as Ta, Nb and Hf prefer to partition to the Ti-rich H phase and, (2) in the cases of equilibria between the H, gamma' and eta phases, the bcc elements such as Zr, V and Cr prefer to concentrate into the H phase rather than into the gamma' or eta phases, and (3) in the case of equilibrium between the gamma' and the eta phases, the elements with a large atomic size such as Ta, Zr, W, Hf, Nb and Mo prefer to partition to the eta phase rather than to the gamma' phase. It is suggested that the size factor and the lattice stability of the component elements have a significant effect on the relative stability of these intermetallic phases. These data on the partition behaviour of alloying elements in the Ni-Al-Ti base system are likely to prove useful for alloy design involving Ni-base superalloys.
RI Kainuma, Ryosuke/I-6482-2013; OHNUMA, Ikuo/J-4253-2015
SN 0021-7689
PD MAY
PY 1997
VL 94
IS 5
BP 978
EP 985
DI 10.1051/jcp/1997940978
UT WOS:A1997XE47000017
ER

PT J
AU Sklenicka, V
   Kvapilova, M
   Kral, P
   Dvorak, J
   Svoboda, M
   Podhorna, B
   Zyka, J
   Hrbacek, K
   Joch, A
AF Sklenicka, Vaclav
   Kvapilova, Marie
   Kral, Petr
   Dvorak, Jiri
   Svoboda, Milan
   Podhorna, Bozena
   Zyka, Jiri
   Hrbacek, Karel
   Joch, Antonin
TI Degradation processes in high-temperature creep of cast cobalt-based
   superalloys
SO MATERIALS CHARACTERIZATION
AB Degradation processes in high-temperature creep of two cast high-chromium cobalt-based superalloys strengthened by niobium and tantalum for use in the glass industry were analysed via various experimental techniques. Constant load creep tests were conducted at 900, 950 and 1000 degrees C in a tensile stress range from 40 to 80 MPa. It was found that the CoNb superalloy possesses considerably longer creep life compared to the CoTa superalloy under the same loading conditions. Conversely, the creep ductility of the fractured specimens shows the opposite order of the creep life. The creep behaviour of both superalloys obeys the Monkman-Grant formula indicating that the creep deformation mechanism and fracture processes are mutually interlinked. The homogeneously distributed creep damage of the CoNb superalloy is closely connected with primary carbides and is predominantly initiated either as interface decohesion between the carbide/matrix and carbide eutectics/matrix or by breakage of bulk M23C6 carbides. The dominant type of creep damage in the CoTa superalloy is localized breakage of M23C6 carbides in close proximity of the fracture path. The final brittle fracture in the CoNb superalloy occurs via relatively fast propagation of the longest cracks after the ultimate state of damage is reached. Due to premature fracture, the inherent creep ductility of the CoNb matrix is not exhausted. The final ductile transgranular creep fracture of the CoTa superalloy is caused by a local strain-induced instability of the dislocation microstructure leading to a loss of an external section of specimen (necking).
RI Svoboda, Milan/C-2223-2012
OI Svoboda, Milan/0000-0003-1368-9663
SN 1044-5803
EI 1873-4189
PD OCT
PY 2018
VL 144
BP 479
EP 489
DI 10.1016/j.matchar.2018.08.006
UT WOS:000447477300049
ER

PT J
AU Rinkevich, AB
   Stepanova, NN
   Rodionov, DP
AF Rinkevich, A. B.
   Stepanova, N. N.
   Rodionov, D. P.
TI Velocities of elastic waves and the elasticity moduli of nickel-base
   superalloys and of the 60N21 alloy
SO PHYSICS OF METALS AND METALLOGRAPHY
AB Measurements of velocities of elastic waves have been performed in polycrystalline samples of an intermetallic compound Ni3Al, this intermetallic compound alloyed with niobium or cobalt, superalloys ZhS36 and VKNA-4U, and the 60N21 alloy. Elasticity moduli have been calculated, namely, Young's modulus, shear modulus, bulk modulus, and the Poisson ratio. The results obtained are compared with those calculated from the tensor of the elasticity moduli obtained for single crystals. The calculations have been performed in the Voigt and Reuss approximations.
RI Rinkevich, Anatoly B/I-5296-2013; Rodionov, Dmitry/K-3552-2013;
   Stepanova, Natalia/J-9323-2013
OI Rinkevich, Anatoly B/0000-0002-1277-384X; Rodionov,
   Dmitry/0000-0002-8366-0279; Stepanova, Natalia/0000-0003-1653-0594
SN 0031-918X
PD MAY
PY 2008
VL 105
IS 5
BP 509
EP 516
DI 10.1134/S0031918X08050128
UT WOS:000256260600012
ER

PT J
AU Adharapurapu, RR
   Kumar, D
   Zhu, J
   Torbet, CJ
   Was, GS
   Pollock, TM
AF Adharapurapu, Raghavendra R.
   Kumar, Deepak
   Zhu, Jun
   Torbet, Christopher J.
   Was, Gary S.
   Pollock, Tresa M.
TI Chromia-Assisted Decarburization of W-Rich Ni-Based Alloys in Impure
   Helium at 1273 K (1000 degrees C)
SO METALLURGICAL AND MATERIALS TRANSACTIONS A-PHYSICAL METALLURGY AND
   MATERIALS SCIENCE
AB The microstructure and surface stability of two experimental W-rich Ni-based alloys have been studied at 1273 K (1000 A degrees C) in an impure-He environment containing only CO and CO2 as impurities. The alloy Ni-2.3Al-12Cr-12W contained 0.08 wt pct carbon in solution, whereas the second alloy Ni-2.3Al-3Mo-12Cr-12Co-12W contained M6C carbides at the same carbon level. Both alloys, which were preoxidized with similar to 2.3 mu m Cr2O3 layer, were decarburized completely within 50 hours of exposure to the helium gas mixture at 1273 K (1000 A degrees C) via the following chromia-assisted decarburization reaction: Cr2O3 (s) + 3C(alloy) (s) -> 2Cr (s) + 3CO (g). Microstructural observations, bulk carbon analysis, and microprobe measurements confirmed that the carbon in solid solution reacted with the surface chromium oxide resulting in the simultaneous loss of chromia and carbon. The Cr produced by the decomposition of the Cr2O3 diffused back into the alloy, whereas CO gas was released and detected by a gas chromatograph. Once the alloy carbon content was reduced to negligible levels, subsequent exposure led to the uninterrupted growth of Cr2O3 layer in both alloys. In the preoxidized alloys, chromia-assisted decarburization rates were slower for an alloy containing carbides compared with the alloy with carbon in solid solution only. The formation of Cr2O3 is shown to be the rate-limiting step in the chromia-assisted decarburization reaction. Exposure of as-fabricated alloys to the impure-He environment led to the formation of a thin layer of Al2O3 (< 1 mu m) between the substrate and surface Cr2O3 oxide that inhibited this decarburization process by acting as a diffusion barrier.
SN 1073-5623
PD MAY
PY 2011
VL 42A
IS 5
BP 1229
EP 1244
DI 10.1007/s11661-010-0503-0
UT WOS:000288814700011
ER

PT J
AU Karabela, A
   Zhao, LG
   Tong, J
   Simms, NJ
   Nicholls, JR
   Hardy, MC
AF Karabela, A.
   Zhao, L. G.
   Tong, J.
   Simms, N. J.
   Nicholls, J. R.
   Hardy, M. C.
TI Effects of cyclic stress and temperature on oxidation damage of a
   nickel-based superalloy
SO MATERIALS SCIENCE AND ENGINEERING A-STRUCTURAL MATERIALS PROPERTIES
   MICROSTRUCTURE AND PROCESSING
AB Oxidation damage, combined with fatigue, is a concern for nickel-based superalloys utilised as disc rotors in high pressure compressor and turbine of aero-engines. A study has been carried out for a nickel-based alloy RR1000, which includes cyclic experiments at selected temperatures (700-800 degrees C) and microscopy examination using focused ion beam (FIB). The results suggest that the major mechanism of oxidation damage consists of the formation of surface oxide scales and internal micro-voids and oxide particles beneath the oxide scales, which become more severe with the increase of temperature. Applying a cyclic stress does not change the nature of oxidation damage but tends to enhance the extent of oxidation damage for temperatures at 750 degrees C and 800 degrees C. The influence of cyclic stress on oxidation damage appears to be insignificant at 700 degrees C, indicating a combined effect of cyclic stress and temperature. Further energy-dispersive X-ray spectrometry (EDXS) analyses show the enrichment of Cr and Ti, together with lower Ni and Co levels, in the surface oxide scales, suggesting the formation of brittle Cr2O3, TiO2, NiO and Co3O4 oxides on the specimen surface. Penetration of oxygen into the material and associated internal oxidation, which leads to further material embrittlement and associated failure, are evidenced from both secondary ion imaging and EDXS analyses. (C) 2011 Elsevier B.V. All rights reserved.
OI Zhao, Liguo/0000-0003-1265-0468; Nicholls, John/0000-0002-0295-2609; ,
   Jie/0000-0003-1038-6691
SN 0921-5093
EI 1873-4936
PD JUL 25
PY 2011
VL 528
IS 19-20
BP 6194
EP 6202
DI 10.1016/j.msea.2011.04.029
UT WOS:000292432500014
ER

PT J
AU Yang, ZG
   Weil, KS
   Paxton, DM
   Stevenson, JW
AF Yang, ZG
   Weil, KS
   Paxton, DM
   Stevenson, JW
TI Selection and evaluation of heat-resistant alloys for SOFC interconnect
   applications
SO JOURNAL OF THE ELECTROCHEMICAL SOCIETY
AB Over the past several years, advances in the design and fabrication of planar solid oxide fuel cells (SOFCs) have led to a steady reduction in the temperatures necessary for their operation. Consequently, it appears more realistic now to use low cost heat-resistant alloys for interconnect components in the SOFC stack. However, no specific criteria or inclusive study are available as a reference to help select and evaluate suitable candidates from the hundreds of available heat-resistant alloy compositions, which overall demonstrate oxidation resistance at high temperatures. In this work, composition criteria have been proposed for the preselection of heat-resistant compositions, such as Ni-, Fe-, and Co-based superalloys, Cr-based alloys, and stainless steels. The proposed criteria have been employed to establish a database of heat-resistant alloys at Pacific Northwest National Laboratory, where a systematic approach has been initiated to evaluate and modify and/or develop alloys for SOFC interconnect applications. The preselected compositions are further evaluated by referring in-house studies and reference to published data. It appears that it would be difficult for traditional alloys to fully satisfy the materials requirements for long-term operation at temperatures higher than 700degreesC. However, the applicability can be improved via surface/bulk modification and by the implementation of novel stack designs. (C) 2003 The Electrochemical Society.
SN 0013-4651
PD SEP
PY 2003
VL 150
IS 9
BP A1188
EP A1201
DI 10.1149/1.1595659
UT WOS:000184673100007
ER

PT B
AU Slavik, A
   Mihalikova, I
   Friak, M
   Vsianska, M
   Sob, M
AF Slavik, Anton
   Mihalikova, Ivana
   Friak, Martin
   Vsianska, Monika
   Sob, Mojmir
GP TANGER Ltd
TI QUANTUM-MECHANICAL STUDY OF MAGNETIC PROPERTIES OF SUPERALLOY
   NANOCOMPOSITE PHASE Fe2AlTi
SO 9TH INTERNATIONAL CONFERENCE ON NANOMATERIALS - RESEARCH & APPLICATION
   (NANOCON 2017)
CT 9th International Conference on Nanomaterials - Research and Application
   (NANOCON)
CY OCT 18-20, 2017
CL Brno, CZECH REPUBLIC
SP Tanger Ltd, Czech Soc New Mat & Technologies, Reg Ctr Adv Technologies & Mat, CS Clean Solut, Nicolet cz, NenoVision, PTIK Instruments, TESCAN, Amer Elements, ABL&E JASCO, Measurement Techn Moravia, Delong Instruments, Exakt, Schaefer, Zeiss, Renishaw, ChromSpec Spol S R O, RAITH, Testo, Analyt & Measuring & Testing
AB The L21-structure Fe2AlTi intermetallic compound is one of the two phases identified in Fe-Al-Ti superalloy nanocomposites. Experimental data related to low-temperature magnetic properties of this Heusler compound indicate that magnetic moment is about 0.1 Bohr magneton per formula unit. In contrast, previous quantum-mechanical calculations predicted Fe2AlTi to have much higher magnetic moment, 0.9 Bohr magneton per formula unit. In order to solve this discrepancy between the theory and experiment we have performed a series of quantum-mechanical fix-spin-moment calculations and compared our results with those for non-magnetic state. It turns out that the total energy of the non-magnetic state is only by 10.73 meV/atom higher than that of the magnetic state. When applying Boltzmann statistics to this very small energy difference we predict that the non-magnetic state appears at non-zero temperatures with significant probabilities (for instance, 22.36 % at T = 100 K) and reduces the overall magnetic moment. As another mechanism lowering the magnetization we studied selected shape deformations, in particular trigonal shearing. Fe2AlTi exhibits a compression-tension asymmetry with respect to these strains and, for example, the strain epsilon=-0.08 destabilizes the spin-polarized state, leaving the non-magnetic state as the only stable one.
RI Sob, Mojmir/G-6865-2011; Vsianska, Monika/O-7454-2015
OI Sob, Mojmir/0000-0002-5724-890X; 
BN 978-80-87294-81-9
PY 2018
BP 63
EP 68
UT WOS:000452823300009
ER

PT J
AU Sidhu, VPS
   Goyal, K
   Goyal, R
AF Sidhu, Varinder Pal Singh
   Goyal, Khushdeep
   Goyal, Rakesh
TI An investigation of corrosion resistance of HVOF coated ASME SA213 T91
   boiler steel in an actual boiler environment
SO ANTI-CORROSION METHODS AND MATERIALS
AB Purpose - This paper aims to use the high-velocity oxy fuel (HVOF) spraying process for depositing 93(WC-Cr3C2)-7Ni, 75Cr(3)C(2)-25NiCr, 83WC-17C(O) and 86WC-10C(O)-4Cr coatings on ASME SA213 T91 to study the corrosion resistance of these coatings in an actual boiler environment.
   Design/methodology/approach - The HVOF spraying process was used for depositing 93(WC-Cr3C2)-7Ni, 75Cr(3)C(2)-25NiCr, 83WC-17C(O) and 86WC-10C(O)-4Cr coatings on ASME SA213 T91. All the coatings obtained are found to be uniform, dense and having thickness between 200 and 250 mu m. All the coatings were exposed in an actual boiler environment at 900 degrees C temperature for 10 cycles. Each cycle consisted of 100 h heating followed by 1 h cooling at ambient conditions. X-ray diffraction, scanning electron microscopy and energy-dispersive spectroscopy techniques were used to analyse corrosion products.
   Findings - All the coated samples were found to be having higher corrosion resistance than the uncoated samples. Among coated specimens, 93(WC-Cr3C2)-7Ni coating has shown maximum and 75Cr(3)C(2)-25NiCr coating has shown minimum resistance to corrosion.
   Originality/value - This paper is original research.
RI Goyal, Khushdeep/P-3782-2019
OI goyal, khushdeep/0000-0001-5269-8744
SN 0003-5599
EI 1758-4221
PY 2017
VL 64
IS 5
BP 499
EP 507
DI 10.1108/ACMM-08-2016-1703
UT WOS:000411217300005
ER

PT J
AU Juan, CC
   Hsu, CY
   Tsai, CW
   Wang, WR
   Sheu, TS
   Yeh, JW
   Chen, SK
AF Juan, Chien-Chang
   Hsu, Chin-You
   Tsai, Che-Wei
   Wang, Woei-Ren
   Sheu, Tsing-Shien
   Yeh, Jien-Wei
   Chen, Swe-Kai
TI On microstructure and mechanical performance of AlCoCrFeMo0.5Nix
   high-entropy alloys
SO INTERMETALLICS
AB A high-entropy alloy system, AlCoCrFeMo0.5Nix, was designed based on the AlCoCrCuFeNi alloy, by replacing Cu with Mo in order to improve strength and thermal stability. Ni content was monitored to see its effect on microstructure and properties. The microstructure of AlCoCrFeMo0.5Nix alloys consists of B2, FCC, and sigma phase which are all multi-element solid solutions. As nickel content increases, the constituent phases change from B2 + sigma phases at x = 0 to B2 + FCC + sigma phases at x = 2.0, reflecting Ni is an FCC stabilizer. The room temperature hardness of the present alloy system decreases from Hv 904 at x = 0 to Hv 404 at x = 2.0. AlCoCrFeMo0.5Nix alloys with x = 0, 0.5, 1.0, and 1.5 exhibit higher hot hardness level than that of Ni-based superalloys, In 718 and In 718 H. up to 1273 K. Furthermore, they possess the less negative value of softening coefficient (B-II) at high-temperature regime as compared with those of In 718, In 718 H, and T-800. This superiority can be explained with the slow diffusion rate of vacancies in the multi-element matrix. The present alloy system has great potential in high-temperature applications. (C) 2012 Elsevier Ltd. All rights reserved.
RI Tsai, Che-Wei/S-2698-2019
OI Tsai, Che-Wei/0000-0003-3072-7916
SN 0966-9795
PD JAN
PY 2013
VL 32
BP 401
EP 407
DI 10.1016/j.intermet.2012.09.008
UT WOS:000313145500054
ER

PT J
AU ROSEN, GI
   DIRNFELD, SF
   BAMBERGER, M
   PRINZ, B
AF ROSEN, GI
   DIRNFELD, SF
   BAMBERGER, M
   PRINZ, B
TI INVESTIGATION OF EQUILIBRIUM AND PHASE-STABILITY IN THE LIQUID-SOLID
   STATE IN NICKEL-BASED WROUGHT SUPERALLOYS
SO JOURNAL OF MATERIALS SCIENCE
AB Isothermal holding experiments between the liquidus temperatures, T-L, and the solidus temperatures, T-S, were carried out on nickel-based wrought superalloys. It was found that during solidification the elements aluminium, cobalt and tungsten tend to dissolve in the gamma matrix whereas titanium, tantalum and molybdenum tend to segregate into the liquid. Molybdenum and titanium cause the formation of brittle sigma and eta phases, respectively, after prolonged holding at elevated temperatures, in accordance with the results of New-PHACOMP (new phase computation).
SN 0022-2461
PD MAR 1
PY 1995
VL 30
IS 5
BP 1379
EP 1385
DI 10.1007/BF00356148
UT WOS:A1995QL40000039
ER

PT J
AU Vishwakarma, KR
   Richards, NL
   Chaturvedi, MC
AF Vishwakarma, K. R.
   Richards, N. L.
   Chaturvedi, M. C.
TI Microstructural analysis of fusion and heat affected zones in electron
   beam welded ALLVAC((R)) 718PLUS (TM) superalloy
SO MATERIALS SCIENCE AND ENGINEERING A-STRUCTURAL MATERIALS PROPERTIES
   MICROSTRUCTURE AND PROCESSING
AB The fusion zone and heat affected zone (HAZ) microstructures of electron beam welded superalloy 718PLUS (TM) (718 Plus) that has been newly developed by ATI ALLVAC were examined. The microsegregation pattern during solidification of the fusion zone indicated that while Fe, Co, W, and Cr segregated to the core of the gamma dendrites, Nb, Ti, and Al were extensively rejected into the interdendritic liquid. Electron diffraction and X-ray microanalysis using transmission electron microscopy (TEM) of the fusion zone showed that the major secondary phases that formed from the interdendritic liquid were gamma/MC type carbide eutectic and gamma/Laves eutectic constituents. HAZ microstructure showed partially melted zone immediately adjacent to the fusion zone and intergranular microfissuring associated with resolidified products which suggested that HAZ cracking in this alloy occurred by liquation cracking. Microstructural examination of the HAZ using analytical scanning electron microscope showed resolidified gamma/Laves eutectic on the cracked and backfilled grain boundaries. Fine resolidified MC type carbide particles were also observed in the HAZ. Causes of grain boundary liquation were identified and the solidification of intergranular liquid in the HAZ was discussed. (c) 2007 Elsevier B.V. All rights reserved.
SN 0921-5093
EI 1873-4936
PD MAY 15
PY 2008
VL 480
IS 1-2
BP 517
EP 528
DI 10.1016/j.msea.2007.08.002
UT WOS:000255881300069
ER

PT J
AU Qin, XZ
   Guo, JT
   Yuan, C
   Chen, CL
   Ye, HQ
AF Qin, X. Z.
   Guo, J. T.
   Yuan, C.
   Chen, C. L.
   Ye, H. Q.
TI Effects of long-term thermal exposure on the microstructure and
   properties of a cast Ni-base superalloy
SO METALLURGICAL AND MATERIALS TRANSACTIONS A-PHYSICAL METALLURGY AND
   MATERIALS SCIENCE
AB Microstructural stability and microstructure-property relationship during long-term thermal exposure in K452 alloy (a new Ni-base cast superalloy with similar to 21 pct Cr, 11 pct Co, 3.5 pct W, 2.5 pct Al, 3.5 pct Ti, and others) are investigated. It is found that exposure temperature and time have significant effects on the microstructure and properties of the alloy. During exposure, the microstructure is degraded by gamma' coarsening, MC carbide (M mainly represents Ti. W, and Nb) degeneration, precipitation and evolution of grain interior (GI) M23C6 carbide, evolution of grain boundary (GB) microstructure, and precipitation of eta phase. Among them, the gamma' coarsening is the leading reason for the decrease of strength of the alloy. The GI M23C6 and the eta phase have negligible influence on the properties due to their relatively small populations. Blocky, closely spaced GB M23C6 particles engulfed in gamma' increase the stress-rupture life, whereas the formation of a continuous GB M23C6 chain has an opposite effect. A life peak occurs when the M23C6/gamma' structure at the GBs is in an optimal form. The degenerated MC is the preferred initiation site of microcracks. Its presence at the GBs promotes the onset of intergranular fracture; and leads to the decrease in mechanical properties.
RI Chen, ChunLin/N-4611-2013
OI Chen, ChunLin/0000-0003-1985-1940
SN 1073-5623
EI 1543-1940
PD DEC
PY 2007
VL 38A
IS 12
BP 3014
EP 3022
DI 10.1007/s11661-007-9381-5
UT WOS:000251422700019
ER

PT J
AU Haynes, JA
   Unocic, KA
   Pint, BA
AF Haynes, J. A.
   Unocic, K. A.
   Pint, B. A.
TI Effect of water vapor on the 1100 degrees C oxidation behavior of
   plasma-sprayed TBCs with HVOF NiCoCrAlX bond coatings
SO SURFACE & COATINGS TECHNOLOGY
CT 39th International Conference on Metallurgical Coatings and Thin Films
   (ICMTF)
CY APR 23-27, 2012
CL San Diego, CA
SP Amer Vacuum Soc (AVS), Adv Surface Engn Div (ASED)
AB With the goal of investigating the reported detrimental effect of water vapor on thermal barrier coating (TBC) performance, furnace cycle experiments were conducted in dry O-2 and air with 10 and 50% water vapor at 1100 degrees C. The TBC systems evaluated were air plasma-sprayed (APS), yttria-stabilized zirconia (YSZ) top coatings with high velocity oxy fuel (HVOF)-deposited NiCoCrAlY or NiCoCrAlYHfSi bond coating. Average TBC lifetime was reduced by 30% in air with 10% water vapor compared to cycling in dry O-2, using 1 h cycle durations. Superalloy substrates with Y and La additions also were investigated but showed no statistical change in the average TBC lifetime compared to the base CMSX4 superalloy. In all cases, the bond coating with Hf and Si additions increased YSZ lifetime by 20% or more. Experiments that increased water vapor to 50% showed no further decrease in TBC lifetime. Increasing the cycle frequency to 100 h resulted in a large increase in TBC lifetime, especially for the NiCoCrAlYHfSi bond coatings. Co-doping the NiCoCrAl bond coat with Y and Hf was beneficial to TBC lifetime, but did not mitigate the detrimental impact of water vapor. (C) 2012 Elsevier B.V. All rights reserved.
RI Pint, Bruce/A-8435-2008; Haynes, James Allen/AAE-9684-2019
OI Pint, Bruce/0000-0002-9165-3335; 
SN 0257-8972
PD JAN 25
PY 2013
VL 215
BP 39
EP 45
DI 10.1016/j.surfcoat.2012.07.099
UT WOS:000315659600007
ER

PT S
AU Chmiela, B
   Sozanska, M
   Moskal, G
AF Chmiela, B.
   Sozanska, M.
   Moskal, G.
GP IOP
TI Application of EBSD method for the investigation of microstructure and
   crystallographic orientation in RE2Zr2O7 TBC
SO EMAS 2011: 12TH EUROPEAN WORKSHOP ON MODERN DEVELOPMENTS IN MICROBEAM
   ANALYSIS
SE IOP Conference Series-Materials Science and Engineering
CT 12th Workshop of the European-Microbeam-Analysis-Society (EMAS) on
   Modern Developments and Applications in Microbeam Analysis
CY MAY 15-19, 2011
CL Angers, FRANCE
SP European Microbeam Anal Soc (EMAS), Ametek GmbH, Edax Business Unit, Bruker Nano GmbH, Cameca, Carl Zeiss NTS, Commissariat Energie Atomique, European Inst Transuranium Elements, Elexience, FEI Co, Fondis Elect SA, Gatan, GN-MEBA, Jeol SAS, Oreal, Direct Gen Rech Innovat, NanoMEGAS sprl, Oxford Instruments SAS, Probe Software, Inc, SAMx, Target-Messtechnik, Thermo Fisher Sci
AB Modern aero engine turbine blades made of nickel-based superalloys are covered by thermal barrier coatings (TBC) for thermal and oxidation protection. A new generation of TBCs consist of a bond coat (thin layer of MCrAlY, where M may be Ni, Co, Fe) followed by a ceramic top coat of RE2Zr2O7 (RE - rare earth element). In this paper we present the possibility of the electron backscatter diffraction (EBSD) method for characterisation of the microstructure and crystallographic orientation of a new TBC consisting of a Gd2Zr2O7 top coat and a NiFeCrAlY bond coat after long thermal exposure (1100 degrees C, 500 h). During thermal exposure, a thermally grown oxide (TGO) layer forms at the bond coat/top coat interface. The TGO is mainly composed of Al2O3. But, there is a possible reaction between Gd2Zr2O7 and Al2O3, leading to Gd-Al-O phases. Phase composition plays an important role in controlling the stress evolution, TGO deformation and crack propagation. Application of SEM-EDS-EBSD techniques allows direct characterisation of the chemical composition, phase composition and crystallographic orientation in the ceramic top coat and TGO layers. This paper presents the possibilities of using the EBSD method for phase identification (Gd2Zr2O7, spinel Ni(Al,Cr)(2)O-4, GdAlO3 and other phases) and orientation analysis of grains in the TGO layer.
RI Moskal, Grzegorz/AAC-9033-2019
OI Moskal, Grzegorz/0000-0001-7396-6568
SN 1757-8981
PY 2012
VL 32
AR 012006
DI 10.1088/1757-899X/32/1/012006
UT WOS:000305751800006
ER

PT J
AU Hsu, CY
   Juan, CC
   Wang, WR
   Sheu, TS
   Yeh, JW
   Chen, SK
AF Hsu, Chin-You
   Juan, Chien-Chang
   Wang, Woei-Ren
   Sheu, Tsing-Shien
   Yeh, Jien-Wei
   Chen, Swe-Kai
TI On the superior hot hardness and softening resistance of
   AlCoCrxFeMo0.5Ni high-entropy alloys
SO MATERIALS SCIENCE AND ENGINEERING A-STRUCTURAL MATERIALS PROPERTIES
   MICROSTRUCTURE AND PROCESSING
AB Effects of Cr content on microstructures and hot hardness of AlCoCrxFeMo0.5Ni high-entropy alloys (x = 0-2.0) were investigated. The cast microstructure of AlCoCrxFeMo0.5Ni consists of B2 and if phases, both being multi-element solid solutions. Increasing Cr content increases the volume fraction of if phase and causes the matrix phase of the dendrite to change from B2 phase to if phase. The alloy hardness increases from Hv 601 at x = 0 to Hv 867 at x = 2.0 as a result of increasing amount of hard sigma phase. A phase diagram for the AlCoCrxFeMo0.5Ni alloy system is constructed based on SEM, HTXRD and DTA analyses, providing useful information for understanding and designing high-entropy alloys. All the AlCoCrxFeMo0.5Ni alloys possess higher hot-hardness level than that of Ni-based superalloys, In 718 and In 718 H, from room temperature to 1273 K. Cr-1.5 and Cr-2.0 alloys exhibit a transition temperature higher than that of Co-based alloy T-800 by about 200 K and have respective hardness values. Hv 374 and Hv 450 at 1273 K, being much higher than those, around Hv 127, of In 718 and In 718 H. The mechanism of larger strengthening and softening resistance is related with B2 and sigma phases, both having multi-principal-element effect. The AlCoCrxFeMo0.5Ni alloy system has a potential in high-temperature applications. (C) 2011 Elsevier B.V. All rights reserved.
SN 0921-5093
PD APR 25
PY 2011
VL 528
IS 10-11
