Repository: MatInfoUB/NLP-Queries

File: Cobalt_superalloys_thermomechanical_processing1.txt (part 17 of 22)
FN Clarivate Analytics Web of Science
TI Ceramic-Based Speckles and Enhanced Feature-Detecting Algorithm for
   Deformation Measurement at High Temperature
SO EXPERIMENTAL MECHANICS
VL 57
IS 3
BP 377
EP 386
PD MAR 2017
PY 2017
AB The mechanical properties of Ni-base alloys have drawn considerable
   attention owing to their wide application in the hot components of
   aircrafts and gas turbines. To accurately measure the deformation of
   Ni-based alloys at high temperatures, a new type of high-temperature
   speckles is fabricated on the surface of specimens subjected to long
   heating durations at temperatures up to 1400 A degrees C. Meanwhile, a
   novel measurement method based on the scale-invariant feature transform
   algorithm is developed to measure the deformation and obtain a more
   accurate result. Both of the above proposed methods are used in a creep
   test of Inconel 713C at 860 A degrees C. The experimental results
   indicate that the speckles exhibit excellent performance under heating
   conditions and adhere well to the substrate at high temperatures. Also,
   the proposed deformation measurement method exhibits superior image
   processing even when the speckle quality is imperfect with respect to
   speckle size.
RI Fang, Xufei/O-9763-2019; Feng, Xue/B-5063-2008; Fang, Xufei/M-5109-2015
OI Fang, Xufei/0000-0002-3887-0111; Feng, Xue/0000-0001-9242-8474; Fang,
   Xufei/0000-0002-3887-0111
ZR 0
ZS 0
ZB 0
Z8 0
TC 3
Z9 3
SN 0014-4851
UT CCC:000395377200003
ER

PT J
AU Luo Sihai
   Nie Xiangfan
   Zhou Liucheng
   You Xi
   He Weifeng
   Li Yinghong
TI Thermal stability of surface nanostructure produced by laser shock
   peening in a Ni-based superalloy
SO SURFACE & COATINGS TECHNOLOGY
VL 311
BP 337
EP 343
PD FEB 15 2017
PY 2017
AB A nanocrystalline layer with the grain size of about 20-200 nm in a
   Ni-based superalloy was fabricated by the means of laser shock peening
   (LSP). The microstructure characterization of nanocrystalline layer was
   systemat-ically investigated by transmission electron microscopy (TEM)
   and nanoindentation. And the thermal stability of surface
   nanocrystalline layer was studied by in-situ TEM annealing with
   different temperatures and duration times (500 degrees C/1 h, 700
   degrees C/1 h and 900 degrees C/3 h). In addition, we designed a kind of
   nanoindentation test with the sample being post annealed at 900 degrees
   C for 10 h to verify the thermal stability of nanocrystalline layer. The
   re-sults indicated that nanostructure has superior thermal stability
   after annealing at 700 degrees C for 1 h, which is higher than the
   dynamic crystallization temperature, 0.36 T-m (melting temperature T-m
   is about 1300 degrees C). Grain growth occurred at 900 degrees C, but
   some nano-grains with the size of around 50 nm still existed, and the
   nanohardness test further strengthened the evidence of good thermal
   stability. All these experimental results indicated that such Ni-based
   superalloy with nanocrystalline layer exhibited relatively good thermal
   stability after annealing at 900 degrees C. Lastly, the mechanism of
   thermal stability of surface nanostructure produced by LSP in a Ni-based
   superalloy was discussed in detail. (C) 2017 Elsevier B.V. All rights
   reserved.
Z8 0
ZR 0
ZS 0
ZB 0
TC 9
Z9 9
SN 0257-8972
UT CCC:000395355300039
ER

PT J
AU Shi, Xiaohong
   Jin, Xiuxiu
   Lin, Hongjiao
   Jing, Junyi
   Li, Lu
   Wang, Changcong
TI Joining of SiC nanowires-toughened SiC coated C/C composites and nickel
   based superalloy (GH3044) using Ni71CrSi interlayer
SO JOURNAL OF ALLOYS AND COMPOUNDS
VL 693
BP 837
EP 842
PD FEB 5 2017
PY 2017
AB To improve the bonding strength between C/C composites and Ni-based
   superalloy (GH3044), SiC nanowires-toughened SiC coating and Ni71CrSi
   brazing filler were produced as the transition layer and interlayer by a
   three-step technique of CVD, pack cementation and brazing methods. The
   results show that the strong joining is formed between C/C composites
   and Ni-based superalloy. The joint displays defect-free bonded interface
   due to the good wettability and affinity of the brazing filler with two
   kinds of raw materials. SiC coating has a medium coefficient of thermal
   expansion (CTE) between C/C composites and superalloy, which could
   relieve the CTE mismatch between C/C and GH3044. Moreover, the joint is
   significantly strengthened and toughened by SiC nanowires. The shearing
   strength of the C/CGH3044 joint is 54.4 MPa, which is 60% higher than
   that of the joint without SiC nanowires. The strengthening mechanism is
   attributed to the changing of crack propagation and strong pinning
   effect. (C) 2016 Elsevier B.V. All rights reserved.
TC 22
ZS 0
ZB 0
Z8 2
ZR 0
Z9 23
SN 0925-8388
UT CCC:000388610400105
ER

PT J
AU Zschau, H. -E.
   Schuetze, M.
   Galetz, M. C.
   Gleeson, B. M.
   Neve, S.
   Lorenz, M.
   Grundmann, M.
TI Surface chemistry evolution of F-doped Ni-base superalloy upon heat
   treatment
SO MATERIALS AND CORROSION-WERKSTOFFE UND KORROSION
VL 68
IS 2
BP 220
EP 227
PD FEB 2017
PY 2017
AB Ni-based superalloys with Al-contents between 3 and 5wt% exhibit
   insufficient oxidation resistance at temperatures above 900 degrees C. A
   change of the oxidation mechanism has been achieved after doping
   surface-near regions with fluorine by ion implantation and subsequent
   heat treatment. With that, the formation of a protective alumina scale
   was observed. This study is dedicated to the nature of the kinetic bias
   for the alumina scale formation. The samples of alloy IN738 (3.5wt% Al)
   were implanted with F-ions (10(17)F/cm(2) at 38keV). The depth profiles
   of O, Ni, Cr, Co, Ti, and Al were determined using secondary neutrals
   mass spectrometry (SNMS), whereas the F-depth profiles were measured by
   non-destructive proton-induced gamma-ray emission (PIGE). Directly after
   F-implantation no Al-enrichment near the surface was observed. After
   heating up to temperatures between 400 and 800 degrees C, no distinct
   alumina scale formation was observed. At 1000 and 1050 degrees C, a
   distinct Al-rich region has formed. Extending the oxidation time up to
   12h leads to a pronounced Al-profile, suggesting the growth of a pure
   alumina scale near the surface.
RI Grundmann, Marius/D-4229-2012; Schutze, Michael/Z-3655-2019; Lorenz, Michael/A-1914-2010; Grundmann, Marius/P-9732-2019; Gleeson, Brian/
OI Grundmann, Marius/0000-0001-7554-182X; Lorenz,
   Michael/0000-0003-2774-6040; Grundmann, Marius/0000-0001-7554-182X;
   Gleeson, Brian/0000-0001-5531-7337
ZR 0
ZB 0
Z8 0
ZS 0
TC 0
Z9 0
SN 0947-5117
UT CCC:000394663600012
ER

PT J
AU Wu, Dong
   Li, Dianzhong
   Lu, Shanping
TI Microstructures and intermediate temperature brittleness of newly
   developed Ni-Fe based weld metal for ultra-supercritical power plants
SO MATERIALS SCIENCE AND ENGINEERING A-STRUCTURAL MATERIALS PROPERTIES
   MICROSTRUCTURE AND PROCESSING
VL 684
BP 146
EP 157
PD JAN 27 2017
PY 2017
AB Temperature dependent tensile behavior of Ni-Fe based weld metal by gas
   tungsten arc welding (GTAW) was evaluated in the range of 350-820
   degrees C at a strain rate of 0.035/min. Intergranular fracture and
   intermediate temperature brittleness (ITB) took place at around 750
   degrees C. The microstructure and the fracture surface morphology
   observation by optical microscopy, scanning and transmission electron
   microscopy showed that the ITB to a large extent depended on the grain
   boundary sliding (GBS) and the gamma prime (gamma') precipitation during
   the elevated temperature tensile deformation. X-ray diffraction (XRD)
   confirmed that the primary phases formed during the last stage of
   solidification were mainly TiN nitrides, MC carbides, and Laves phases
   in the form of Laves/gamma eutectics. Quantitative statistics of the
   Laves/gamma eutectics and the MX(MC, TiN) phases were processed. These
   primary phases had a pinning effect on the migration of grain boundaries
   and accordingly made the grain boundaries tortuous. The tortuous grain
   boundaries were expected to inhibit the GBS, relieving ITB. Transmission
   electron microscopy confirmed that fine Laves particles precipitated
   along the grain boundary in the weld metal with higher Mo content during
   the deformation process, and these Laves particles were also supposed to
   be one factor for inhibiting the GBS.
ZB 0
ZS 0
Z8 1
TC 8
ZR 0
Z9 8
SN 0921-5093
UT CCC:000393938300018
ER

PT J
AU Tian, Y.
   Gontcharov, A.
   Gauvin, R.
   Lowden, P.
   Brochu, M.
TI Effect of heat treatment on microstructure evolution and mechanical
   properties of Inconel 625 with 0.4 wt% boron modification fabricated by
   gas tungsten arc deposition
SO MATERIALS SCIENCE AND ENGINEERING A-STRUCTURAL MATERIALS PROPERTIES
   MICROSTRUCTURE AND PROCESSING
VL 684
BP 275
EP 283
PD JAN 27 2017
PY 2017
AB Microstructure evolution and mechanical properties of IN625 wires
   modified with 0.4 wt% B deposited by gas tungsten arc in shielding argon
   were studied in both as-deposited and heat treated condition. In the as
   deposited condition, hardness heterogeneity was observed along the
   build. The upper section had higher hardness than the lower section.
   From SEM and EDS observation, this high hardness was attributed to the
   continuous eutectics (mainly Laves phase with few NbC) at the
   inter-dendritic regions. These eutectics in the lower section that were
   partially re-melted during the multi-pass process had formed
   non-continuous features contributing to a lower hardness. Moreover, fine
   isolated M5B3 borides that confirmed by TEM with SAD patterns
   precipitated out from they matrix in lower section as a result of the
   multiple thermal cycles. The Laves phases were totally re-melted during
   heat treatment, resulting in the formation of large size M5B3 borides
   from SEM and TEM analysis during heat treatment solidification. This led
   to elimination of hardness heterogeneity by homogenizing microstructure
   along the build after annealing and aging treatment. This microstructure
   evolution also eradicated the risk of strain-age cracks during heat
   treatment. A large amount of zigzag grain boundaries were formed
   attributed to the pinning effect of M5B3 and NbC. The tensile properties
   of heat treated IN625B deposits were tested at both ambient and elevated
   temperature. The results indicated that the ultimate tensile strength
   and yield strength of gas tungsten arc IN625B deposits were superior to
   the conventional IN625 in the solution annealed condition.
ZR 0
Z8 0
ZS 0
ZB 0
TC 4
Z9 4
SN 0921-5093
UT CCC:000393938300035
ER

PT J
AU Chen, Zhe
   Colliander, Magnus Hornqvist
   Sundell, Gustav
   Peng, Ru Lin
   Zhou, Jinming
   Johansson, Sten
   Moverare, Johan
TI Nano-scale characterization of white layer in broached Inconel 718
SO MATERIALS SCIENCE AND ENGINEERING A-STRUCTURAL MATERIALS PROPERTIES
   MICROSTRUCTURE AND PROCESSING
VL 684
BP 373
EP 384
PD JAN 27 2017
PY 2017
AB The formation mechanism of white layers during broaching and their
   mechanical properties are not well investigated and understood to date.
   In the present study, multiple advanced characterization techniques with
   nano-scale resolution, including transmission electron microscopy (TEM),
   transmission Kikuchi diffraction (TKD), atom probe tomography (APT) as
   well as nano-indentation, have been used to systematically examine the
   microstructural evolution and corresponding mechanical properties of a
   surface white layer formed when broaching the nickel-based superalloy
   Inconel 718.
   TEM observations showed that the broached white layer consists of
   nano-sized grains, mostly in the range of 20-50 nm. The crystallographic
   texture detected by TKD further revealed that the refined microstructure
   is primarily caused by strong shear deformation. Co-located Al-rich and
   Nb-rich fine clusters have been identified by APT, which are most likely
   to be gamma' and gamma '' clusters in a form of co-precipitates, where
   the clusters showed elongated and aligned appearance associated with the
   severe shearing history. The microstructural characteristics and
   crystallography of the broached white layer suggest that it was
   essentially formed by adiabatic shear localization in which the dominant
   metallurgical process is rotational dynamic recrystallization based on
   mechanically-driven subgrain rotations. The grain refinement within the
   white layer led to an increase of the surface nano-hardness by 14% and a
   reduction in elastic modulus by nearly 10% compared to that of the bulk
   material. This is primarily due to the greatly increased volume fraction
   of grain boundaries, when the grain size was reduced down to the
   nanoscale.
RI Colliander, Magnus/U-7034-2018; Moverare, Johan J/H-8667-2014; Peng, Ru L/T-6244-2018
OI Colliander, Magnus/0000-0002-6277-4875; Moverare, Johan
   J/0000-0002-8304-0221; Peng, Ru L/0000-0001-5358-9937
ZS 0
Z8 0
ZB 0
TC 11
ZR 0
Z9 11
SN 0921-5093
UT CCC:000393938300045
ER

PT J
AU Audigie, Pauline
   Put, Aurelie Rouaix-Vande
   Murakami, Hideyuki
   Monceau, Daniel
TI Chromium and iridium effects on the short-term interdiffusion behaviour
   between Pt rich gamma-gamma ' bond-coatings and a Ni-Al-Cr alloy
SO SURFACE & COATINGS TECHNOLOGY
VL 309
BP 258
EP 265
PD JAN 15 2017
PY 2017
AB The interdiffusion behaviour of a 5 mu m thick layer of Pt deposited by
   electroplating on a gamma-Ni-12Al-10Cr model alloy was studied in order
   to assess the effect of Cr. Heat treatments were performed for 1 min up
   to 1 h at 1100 degrees C under argon. Cr addition increased the uphill
   diffusion of Al to the surface when compared with Pt/gamma-(Ni,Al)
   systems. Al and Cr had a positive chemical interaction in presence of
   Pt, as shown by the positive values of the D-AlCr(Ni) and D-AlCr(Ni)
   diffusion coefficients determined by modelling. Pt had a negative
   chemical interaction with Al and with Cr in such a way that Pt decreased
   their activities. According to the diffusion coefficient values, Pt had
   a greater influence on the Al activity than on the Cr one. Similarly, 2
   mu m of Pt and 3 mu m of Pt-25Ir were deposited by electroplating on the
   same model alloy to investigate the effect of Ir. Heat treatments were
   performed in the same conditions as for Cr. Iridium slowed down the
   interdiffusion when compared with systems with Pt only. Iridium diffused
   slower toward the substrate than Pt and a lower Pt + Ir flux toward the
   substrate was found. As voids formed at the interdiffusion
   zone/substrate interface due to Kirkendall effect, this lower inward Pt
   + Ir flux resulted in a lower outward vacancy flux and then Ir reduced
   Kirkendall voids formation. Moreover, Ir decreased the Pt effect on Al
   activity by dilution or even gave an opposite contribution to the Pt
   one. This reduced the uphill diffusion of Al, delaying the alpha-NiPtAl
   phase formation. Diffusion paths of each model system were also
   identified after 15 min at 1100 degrees C and all highlighted the
   alpha-NiPtAl phase formation and its aptitude to be used in TBC systems.
   (C) 2016 Elsevier B.V. All rights reserved.
RI Audigie, Pauline/T-6289-2017
OI Audigie, Pauline/0000-0001-7578-4100
ZR 0
TC 4
Z8 1
ZS 0
ZB 0
Z9 5
SN 0257-8972
UT CCC:000396184400032
ER

PT J
AU Kirka, Michael M.
   Medina, Frank
   Dehoff, Ryan
   Okello, Alfred
TI Mechanical behavior of post-processed Inconel 718 manufactured through
   the electron beam melting process
SO MATERIALS SCIENCE AND ENGINEERING A-STRUCTURAL MATERIALS PROPERTIES
   MICROSTRUCTURE AND PROCESSING
VL 680
BP 338
EP 346
PD JAN 5 2017
PY 2017
AB The electron beam melting (EBM) process was used to fabricate Inconel
   718. The microstructure and tensile properties were characterized in
   both the as-fabricated and post-processed state transverse
   (T-orientation) and longitudinal (L-orientation) to the build direction.
   Post-processing involved both a hot isostatic pressing (HIP) and
   solution treatment and aging (STA) to homogenize the microstructure. In
   the as-fabricated state, EBM Inconel 718 exhibits a spatially dependent
   microstructure that is a function of build height. Spanning the last few
   layers is a cored dendritic structure comprised of the products
   (carbides and Laves phase) predicted under equilibrium solidification
   conditions. With increasing distance from the build's top surface, the
   cored dendritic structure becomes increasingly homogeneous with complete
   dissolution of the secondary dendrite arms. Further, temporal phase
   kinetics are observed to lead to the dissolution of the strengthening
   gamma '' and precipitation of networks of fine delta needles that span
   the grains. Microstructurally, post-processing resulted in dissolution
   of the delta networks and homogeneous precipitation of gamma ''
   throughout the height of the build. In the as-fabricated state, the
   monotonic tensile behavior exhibits a height sensitivity within the
   T-orientation at both 20 and 650 degrees C. Along the L-orientation, the
   tensile behavior exhibits strength values comparable to the reference
   wrought material in the fully heat-treated state. After post-processing,
   the yield strength, ultimate strength, and elongation at failure for the
   EBM Inconel 718 were observed to have beneficially increased compared to
   the as fabricated material. Further, as a result of post-processing the
   spatial variance of the ultimate yield strength and elongation at
   failure within the transverse direction decreased by 4 and 3x
   respectively.
RI Dehoff, Ryan/I-6735-2016; Okello, Alfred/E-8367-2017
OI Dehoff, Ryan/0000-0001-9456-9633; Okello, Alfred/0000-0002-2085-0905
ZB 0
Z8 1
TC 33
ZR 0
ZS 0
Z9 33
SN 0921-5093
UT CCC:000390495600040
ER

PT J
AU Hinchy, E.
   Pomeroy, M. J.
   Tanner, D. A.
TI The effect of single crystal and welded substrates on the development of
   braze microstructures
SO JOURNAL OF ALLOYS AND COMPOUNDS
VL 690
BP 856
EP 863
PD JAN 5 2017
PY 2017
AB To emulate combined welding and brazing techniques, frequently used
   during the rejuvenation of turbine components, TIG and SWET weld
   overlays have been applied to the surfaces of a single crystal
   nickel-based alloy and subsequently overlain with braze and subjected to
   a typical brazing cycle heat treatment. Both welds comprised of columnar
   dendritic microstructures with an epitaxial [001] growth orientation
   near the substrate surface and equiaxed randomly oriented grains at the
   weld surface. While the TIG weld showed a sharp columnar to equiaxed
   transition, that for the SWET weld was diffuse and comprised colonies of
   columnar structures with their [001] misoriented to the epitaxial
   columnar directions as a result of shallower temperature gradients.
   Analysis of the microstructures of the brazed materials showed that the
   extents of boron penetration were significantly greater for the welds
   due to enhanced diffusion along grain boundaries between the equiaxed
   structures compared to gamma channel limited transport in the single
   crystal. A striking feature of the diffusion zone microstructures was
   the development of carbo-boride needles which formed by the reaction of
   boron, refractory metals and TaC. It is the release of Ta from TaC which
   stabilises gamma' envelope formation around the needles. The post brazed
   microstructures of TIG welds used in this study showed considerably
   fewer detrimental boride precipitates than brazed SWET welds and as a
   result are expected to show superior mechanical properties. (C) 2016
   Elsevier B.V. All rights reserved.
RI Tanner, David A/B-5328-2008; Hinchy, Eoin/
OI Tanner, David A/0000-0002-6945-2000; Hinchy, Eoin/0000-0003-1698-6196
Z8 0
ZR 0
TC 1
ZB 0
ZS 0
Z9 1
SN 0925-8388
UT CCC:000385901300112
ER

PT J
AU Bai, Qin
   Zhao, Qing
   Xia, Shuang
   Wang, Baoshun
   Zhou, Bangxin
   Su, Cheng
TI Evolution of grain boundary character distributions in alloy 825 tubes
   during high temperature annealing: Is grain boundary engineering
   achieved through recrystallization or grain growth?
SO MATERIALS CHARACTERIZATION
VL 123
BP 178
EP 188
PD JAN 2017
PY 2017
AB Grain boundary engineering (GBE) of nickel-based alloy 825 tubes was
   carried out with different cold drawing deformations by using a
   draw-bench on a factory production line and subsequent annealing at
   various temperatures. The microstructure evolution of alloy 825 during
   thermal-mechanical processing (TMP) was characterized by means of the
   electron backscatter diffraction (EBSD) technique to study the TMP
   effects on the grain boundary network and the evolution of grain
   boundary character distributions during high temperature annealing. The
   results showed that the proportion of Sigma 3(n) coincidence site
   lattice (CSL) boundaries of alloy 825 tubes could be increased to >75%
   by the TMP of 5% cold drawing and subsequent annealing at 1050 degrees C
   for 10 min. The microstructures of the partially recrystallized samples
   and the fully recrystallized samples suggested that the proportion of
   low Sigma CSL grain boundaries depended on the annealing time. The
   frequency of low Sigma CSL grain boundaries increases rapidly with
   increasing annealing time associating with the formation of large-size
   highly-twinned grains-cluster microstructure during recrystallization.
   However, upon further increasing annealing time, the frequency of low
   Sigma CSL grain boundaries decreased markedly during grain growth. So it
   is concluded that grain boundary engineering is achieved through
   recrystallization rather than grain growth. (C) 2016 Elsevier Inc. All
   rights reserved.
OI Xia, Shuang/0000-0003-0025-7378
ZS 0
Z8 2
ZR 0
TC 14
ZB 0
Z9 15
SN 1044-5803
UT CCC:000392678400021
ER

PT J
AU Shi, P.
   Hu, R.
   Zhang, T.
   Yuan, L.
   Li, J.
TI Grain boundary character distribution and its effect on corrosion of
   Ni-23Cr-16Mo superalloy
SO MATERIALS SCIENCE AND TECHNOLOGY
VL 33
IS 1
BP 84
EP 91
PD 2017
PY 2017
AB Grain boundary character distribution (GBCD) of the Hastelloy C2000
   alloy (Ni-23Cr-16Mo) and the effect of coincidence site lattice (CSL)
   grain boundaries on corrosion resistance were examined by electron
   backscattered diffraction and electrochemical experiments. Various
   deformation followed by annealing was applied to optimise the GBCD of
   the alloy. After grain boundary engineering (GBE) treatment, the
   proportion of CSL boundaries increased from 37.7% to 62.4% and the
   corrosion current density of the specimens decreased in NaCl solution.
   The results indicated that GBE treatment is responsible for preferable
   corrosion resistance due to the increase of the fraction of special low
   energy grain boundaries with perfect grain boundary atom arrangement
   after thermomechanical process.
ZS 0
Z8 1
ZB 1
ZR 0
TC 5
Z9 6
SN 0267-0836
UT CCC:000393804900012
ER

PT J
AU Takeda, Osamu
   Yamanaka, Shigeki
   Hoshi, Masayoshi
   Zhu, Hongmin
   Sato, Yuzuru
TI Electrochemical Formation of MoSi2 Film on Ni-Based Superalloy
SO JOURNAL OF THE ELECTROCHEMICAL SOCIETY
VL 164
IS 14
BP D978
EP D984
PD 2017
PY 2017
AB The growth of MoSi2 films by the electrochemical siliciding of Mo was
   investigated and MoSi2 film formation was attempted on a Ni-based
   superalloy (CMSX-4) via a two-step coating process. An oxidation test of
   the MoSi2 film was also performed. A thick MoSi2 film was obtained at a
   temperature below 1073 K. At a relatively high current density of 100
   mA.cm(-2), the supply of Si to the Mo surface was too fast and pure Si
   was deposited outward instead of alloying. The growth rate of MoSi2 at
   50 mA.cm(-2) was 57 mu m.h(-1), abnormally fast compared to that by
   normal diffusion. This indicated that Si diffused through the grain
   boundaries, rather than through grain bodies. A dense and homogeneous
   MoSi2 film, approximately 100 mu m thick, was successfully formed on
   CMSX-4. The boundaries in MoSi2/Mo and Mo/CMSX-4 were coherent. After
   oxidation testing, a multilayer comprising SiO2, MoSi2, Mo5Si3, Mo, an
   intermediate layer, and CMSX-4 was formed. The SiO2 film was
   significantly thick at 10-30 mu m compared to literature values. To
   obtain a thin SiO2 film, a MoSi2 layer with fewer defects might be
   required. (c) 2017 The Electrochemical Society. All rights reserved.
ZS 0
Z8 0
TC 0
ZR 0
ZB 0
Z9 0
SN 0013-4651
UT CCC:000419187700087
ER

PT J
AU Sames, W. J.
   Unocic, K. A.
   Helmreich, G. W.
   Kirka, M. M.
   Medina, F.
   Dehoff, R. R.
   Babu, S. S.
TI Feasibility of in situ controlled heat treatment (ISHT) of Inconel 718
   during electron beam melting additive manufacturing
SO ADDITIVE MANUFACTURING
VL 13
BP 156
EP 165
PD JAN 2017
PY 2017
AB A novel technique was developed to control the microstructure evolution
   in Alloy 718 processed using Electron Beam Melting (EBM). In situ
   solution treatment and aging of Alloy 718 was performed by heating the
   top surface of the build after build completion scanning an electron
   beam to act as a planar heat source during the cool down process.
   Results demonstrate that the measured hardness (478 +/- 7 HV) of the
   material processed using in situ heat treatment similar to that of
   peak-aged Inconel 718. Large solidification grains and cracks formed,
   which are identified as the likely mechanism leading to failure of
   tensile tests of the in situ heat treatment material under loading.
   Despite poor tensile performance, the technique proposed was shown to
   successively age Alloy 718 (increase precipitate size and hardness)
   without removing the sample from the process chamber, which can reduce
   the number of process steps in producing a part. Tighter controls on
   processing temperature during layer melting to lower process temperature
   and selective heating during in situ heat treatment to reduce
   over-sintering are proposed as methods for improving the process. (C)
   2016 Elsevier B.V. All rights reserved.
RI Babu, Sudarsanam S/D-1694-2010
OI Babu, Sudarsanam S/0000-0002-3531-2579
Z8 1
ZS 0
ZR 0
TC 14
ZB 0
Z9 14
SN 2214-8604
UT CCC:000435751800015
ER

PT J
AU Branzei, Mihai
   Pencea, Ion
   Matei, Alecs Andrei
   Sfat, Catalin Eugen
   Antoniac, Iulian Vasile
   Turcu, Ramona Nicoleta
   Manoliu, Victor
TI Influence of high temperature exposure on the adhesion of a
   micro-composite refractory enamel to a Ni-18Cr-12W superalloy
SO JOURNAL OF ADHESION SCIENCE AND TECHNOLOGY
VL 31
IS 23
BP 2555
EP 2570
PD 2017
PY 2017
AB A new micro-composite refractory enamel (MCRE) was designed to play a
   multifunctional protective role (thermal barrier coating, corrosive and
   erosive protection) for the hot working parts made of EI868 superalloy
   sheets i.e. burning chambers, fire tubes, volets, eclises, etc. The
   effect of the isothermal heating at elevates temperature (800 degrees C,
   900 degrees C) were, for the first time, investigate for MCRE/EI868
   couple. The adhesion strength has shown an enhancement of about 100%
   when the couple was heated at 800 degrees C or at 900 degrees C for 10 h
   compared with the unexposed one. SEM-EDS, OM, XRD, EDP-XRFS and SDAR-OES
   investigations support a chemical bonding mechanism between MCRE and
   EI868 substrate via a transient interface layer. Elemental EDS
   distributions show that the Cr selective oxidation is responsible for
   the formation of the transient layer. The XRD measurements can be
   correlated with the contribution of the spinellic transformation of the
   SiO2, Cr2O3, NiO to the adhesion enhancement. The most important result
   reported herein is the adhesion strength enhancement of the MCRE
   coatings to the EI868 supperalloy by isothermal treatment. Accordingly,
   the MCRE behaves as a self-healing coating. Noteworthy, the working
   lifetime of the MCRE-EI868 couple can be significantly enhanced if an
   optimum pre-treatment is applied before it comes into service.
RI turcu, ramona/AAB-7730-2019; Iulian, Antoniac/D-4802-2014; Sfat, Eugen Catalin/E-1935-2011; Matei, Alecs Andrei/
OI Iulian, Antoniac/0000-0003-0112-3494; Sfat, Eugen
   Catalin/0000-0001-5049-764X; Matei, Alecs Andrei/0000-0002-4737-2376
ZR 0
ZB 0
Z8 0
ZS 0
TC 1
Z9 1
SN 0169-4243
UT CCC:000408668200003
ER

PT J
AU Qin, Lanlan
   Chen, Changjun
   Zhang, Min
   Yan, Kai
   Cheng, Guangping
   Jing, Hemin
   Wang, Xiaonan
TI The microstructure and mechanical properties of deposited-IN625 by laser
   additive manufacturing
SO RAPID PROTOTYPING JOURNAL
VL 23
IS 6
BP 1119
EP 1129
PD 2017
PY 2017
AB Purpose - Laser additive manufacturing (LAM) technology based on powder
   bed has been used to manufacture complex geometrical components. In this
   study, IN625 superalloys were fabricated by high-power fiber laser
   without cracks, bounding errors or porosity. Meanwhile, the objectives
   of this paper are to systemically investigate the microstructures,
   micro-hardness and the precipitated Laves phase of deposited-IN625 under
   different annealing temperatures.
   Design/methodology/approach - The effects of annealing temperatures on
   the microstructure, micro-hardness and the precipitated Laves phase were
   studied by optical microscope (OM), scanning electron microscopy (SEM),
   X-ray diffraction (XRD), energy dispersive spectrometer (EDS), selected
   area electron diffraction (SAED), backscattered electron (BSE) imaging
   in the SEM and transmission electron microscopy (TEM), respectively. The
   thermal stability of the dendritic morphology about IN625 superalloys
   was investigated through annealing at temperatures range from 1,000
   degrees C to 1,000 degrees C.
   Findings - It is found that the microstructure of deposited-IN625 was
   typical dendrite structure. Besides, some Laves phase precipitated in
   the interdendritic region results in the segregation of niobium and
   molybdenum. The thermal stability indicate that the morphology of
   dendrite can be stable up to 1,000 degrees C. With the annealing
   temperatures increasing from 1,000 to 1,200 degrees C, the Laves phase
   partially dissolves into the gamma-Ni matrix, and the morphology of the
   remaining Laves phase is changing from irregular shape to rod-like or
   block-like shape.
   Research limitations/implications - The heat treatment used on the IN625
   superalloys is helpful for knowing the evolution of microstructures and
   precipitated phases thermal stability and mechanical properties.
   Practical implications - Due to the different kinds of application
   conditions, the original microstructure of the IN625 superalloys
   fabricated by LAM may not be ideal. So exploring the influence of
   annealing treatment on IN625 superalloys can bring theory basis and
   guidance for actual production.
   Originality/value - This study continues valuing the fabrication of
   IN625 by LAM. It shows the effect of annealing temperatures on the
   shape, size and distribution of Laves phase and the microstructures of
   deposited-IN625 superalloys.
TC 3
ZS 0
Z8 0
ZB 0
ZR 0
Z9 3
SN 1355-2546
UT CCC:000416572700016
ER

PT J
AU Giorgetti, Alessandro
   Monti, Cosimo
   Tognarelli, Leonardo
   Mastromatteo, Francesco
TI Microstructural evolution of Rene N4 during high temperature creep and
   aging
SO RESULTS IN PHYSICS
VL 7
BP 1608
EP 1615
PD 2017
PY 2017
AB The main scope of this work is to describe the microstructure evolution
   of single-crystal (SX) superalloy Rene N4 during creep and static aging
   at high temperatures, in function of time, stress and temperature.
   During creep at high temperatures, SX microstructure evolves from a
   dense and ordered distribution of cuboidal gamma' particles to a
   configuration characterized by alternate rafts of gamma' phase and gamma
   matrix, through a process known as rafting. The microstructural
   evolution of superalloys is very important to derive models able to
   predict service conditions of a component through microstructural
   analysis. In this work two microstructural parameters were identified
   and analyzed for Rene N4: matrix channels width w along the [001]
   lattice direction and periodicity width lambda, given by the sum of w
   and the width of the gamma' precipitates along [001]. Both parameters
   were measured on some creep-damaged and some statically aged specimens,
   as well as on the virgin material to analyze their trends in function of
   time, temperature and stress. In particular, the parameter Delta lambda
   looks independent of both the stress level and the microstructural
   morphology and could be used in future works to develop microstructural
   evolution model of Rene N4 in function of service time and temperature.
   (C) 2017 The Authors. Published by Elsevier B.V. This is an open access
   article under the CC BY-NC-ND license
RI Giorgetti, Alessandro/B-7588-2013; Giorgetti, Alessandro/O-1136-2013
OI Giorgetti, Alessandro/0000-0002-8232-1523; Giorgetti,
   Alessandro/0000-0002-8232-1523
ZR 0
ZB 0
ZS 0
Z8 0
TC 6
Z9 6
SN 2211-3797
UT CCC:000417531500221
ER

PT J
AU Wang, L. N.
   Sun, X. F.
   Guan, H. R.
TI Effect of melt heat treatment on MC carbide formation in nickel-based
   superalloy K465
SO RESULTS IN PHYSICS
VL 7
BP 2111
EP 2117
PD 2017
PY 2017
AB The morphology of MC carbide has been observed to vary with melt heat
   treatment (MHT) temperature in K465 nickel-based superalloy, which had
   been remelted in a DTA instrument. MC carbide transforms from block-type
   morphology to script-type morphology when the MHT temperature increases
   from 1360 degrees C to 1400 degrees C, and the size of MC carbide
   colonies are reduced with the MHT temperature further increased to 1450
   degrees C. A liquid metal X-ray diffractometer was utilized to detect
   the variation of melt structure which was induced by increasing of MHT
   temperature. And the exothermic curves were recorded by the DTA
   instrument to identify the solidification process of the melt with
   different melt structure. The morphology of dendrite arms, the
   solidification process and the melt structure prior to solidification
   were all employed to clarify the mechanism of MC carbide morphology
   transformation. (C) 2017 The Authors. Published by Elsevier B.V. This is
   an open access article under the CC BY-NC-ND license.
ZR 0
ZS 0
TC 2
ZB 0
Z8 0
Z9 2
SN 2211-3797
UT CCC:000417531500285
ER

PT J
AU Zhao, Xinbao
   Dang, Yingying
   Yin, Hongfei
   Yuan, Yong
   Lu, Jintao
   Yang, Zhen
   Yan, Jingbo
   Gu, Yuefeng
TI Microstructural stability of long-term aged wrought Ni-Fe-based
   superalloys
SO MATERIALS SCIENCE AND TECHNOLOGY
VL 33
IS 10
BP 1252
EP 1257
PD 2017
PY 2017
AB The influence of long-term thermal exposure on the microstructure and
   microhardness of a new Ni-Fe-based superalloy, for advanced
   ultra-supercritical coal-fired power plants, was studied. Spherical
   gamma' particles were coarsened with the increase of aging time, while
   the volume fraction of gamma' was decreased. The amount of M23C6
   carbides was increased with aging time at 750 degrees C, and the
   coarsening rate of the width of M23C6 was consistent with that of the
   LSW model. The microhardness of the alloy was maintained following 935h
   of aging time and then was slightly decreased. It was found that the
   transition from the strongly coupled dislocations model to the Orowan
   model was dependent on the size and volume fraction of gamma'.
ZR 0
ZS 0
TC 1
ZB 0
Z8 0
Z9 1
SN 0267-0836
UT CCC:000401762700013
ER

PT J
AU Perevoshchikova, Nataliya
   Rigaud, Jordan
   Sha, Yu
   Heilmaier, Martin
   Finnin, Barrie
   Labelle, Elena
   Wu, Xinhua
TI Optimisation of selective laser melting parameters for the Ni-based
   superalloy IN-738 LC using Doehlert's design
SO RAPID PROTOTYPING JOURNAL
VL 23
IS 5
BP 881
EP 892
PD 2017
PY 2017
AB Purpose -The Ni-based superalloy IN-738 LC is known to be susceptible to
   porosity and different types of cracking during the build-up process
   and, thus, challenging to manufacture using selective laser melting (
   SLM). Determining a feasible set of operating parameters for SLM of
   nickel-based superalloys involves new approach to experimental design
   based on the Doehlert method that assists in determining an optimal (
   feasible) set of operating parameters for SLM of IN-738 LC powder alloy.
   Design/methodology/approach - The SLM parameters are evaluated in terms
   of their effectiveness in obtaining the microstructure with a porosity
   content of <0.5 per cent and without micro-cracking. The experimental
   approach is exemplified with the Doehlert matrix response variable,
   relative density, by comparing Archimedes method with microstructural
   assessments of pores and cracks from image analysis. The effect of heat
   treatment ( HT) and hot isostatic pressing ( HIP) on the microstructure
   of the SLMed IN-738 LC powder alloy has been examined and the
   consequential tensile response characterised.
   Findings - By using optimised process parameters ( low heat input,
   medium scanning speed and small hatching distance) which provides medium
   energy density, samples of IN-738 LC with a macroscopic porosity <0.5
   per cent and free of micro-cracks can be manufactured by SLM. The
   results indicate that HIP of SLMed material did not lead to a noticeable
   effect on mechanical properties compared to HT of SLMed material
   suggesting that the level of both porosity and crack density might be
   already below the detection limit for the mere heat-treated material.
   Originality/value - SLM processing parameters ( power, scan speed,
   hatching distance) for IN-738 LC were successfully optimised after only
   14 experiments using Doehlert design. Two methods Archimedes method and
   image analysis were used in this study to assess relative density of
   SLM-produced samples with sets of processing parameters showing
   coherency in prediction with predicted response by Doehlert design.
Z8 1
ZS 0
TC 11
ZR 0
ZB 0
Z9 11
SN 1355-2546
UT CCC:000408818300004
ER

PT J
AU Wang, L.
   Liu, F.
   Zuo, Q.
   Cheng, J. J.
   Chen, C. F.
TI Processing Map and Mechanism of Hot Deformation of a Corrosion-Resistant
   Nickel-Based Alloy
SO JOURNAL OF MATERIALS ENGINEERING AND PERFORMANCE
VL 26
IS 1
BP 392
EP 406
PD JAN 2017
PY 2017
AB Hot deformation behavior of a corrosion-resistant nickel-based alloy was
   studied in temperature range of 1050-1200 A degrees C and strain rate
   range of 0.001-10 s(-1) by employing hot compression tests. An approach
   of processing map was used to reveal the hot workability and
   microstructural evolution during the hot deformation. The results show
   that different stable domains in the processing map associated with the
   microstructure evolution can be ascribed to different dynamic
   recrystallization (DRX) mechanisms. The discontinuous dynamic
   recrystallization (DDRX) grains evolved by the necklace mechanism are
   finer than those evolved by the ordinary mechanism, respectively,
   arising from the strong nucleation process and the growth process. If
   subjected to low temperature and high strain rate, the flow instability
   domain occurs, due to the continuous dynamic recrystallization (CDRX)
   based on the evolution of deformation micro-bands within the deformed
   grains. Based on the processing map, a DRX mechanism map is established,
   which can provide an idea for designing desired microstructure.
ZR 0
ZS 0
ZB 0
Z8 4
TC 4
Z9 6
SN 1059-9495
UT CCC:000393108200045
ER

PT J
AU Chen, Yanxia
   Yang, Yanqing
   Feng, Zongqiang
   Huang, Bin
   Luo, Xian
   Zhao, Guangming
