Repository: MatInfoUB/NLP-Queries

File: Cobalt_superalloys_thermomechanical_processing3.txt (part 17 of 21)
FN Clarivate Analytics Web of Science
   partial solution treatments. (c) 2007 Elsevier B.V. All rights reserved.
RI Sajjadi, Seyed Abdolkarim/G-4664-2017; Farhangi, Hassan/W-9678-2018; Farhangi, Hasan/W-3246-2018
OI Sajjadi, Seyed Abdolkarim/0000-0002-3998-5703; 
Z8 8
TC 35
ZS 0
ZB 0
ZR 0
Z9 36
SN 0925-8388
UT CCC:000255447600043
ER

PT J
AU Takahashi, Satoru
   Yoshiba, Masayuki
   Kimura, Hirofumi
   Harada, Yoshio
TI Effect of bond-coat processing on creep and fatigue strength properties
   of plasma sprayed thermal barrier coating systems
SO JOURNAL OF THE JAPAN INSTITUTE OF METALS
VL 72
IS 5
BP 317
EP 322
DI 10.2320/jinstmet.72.317
PD MAY 2008
PY 2008
AB In order to clarify different manners of failure behavior for plasma
   sprayed thermal barrier coating (TBC) systems under the complicated
   modes of thermal-mechanical-chemical loadings, the stress rupture
   properties was evaluated in air and in high-temperature corrosive
   environment with relation to the failure analysis for two kinds of TBC
   systems produced by different bondcoat (BC) processing. CoNiCrAlY-BC was
   manufactured by a vacuum plasma spraying (VPS) or high velocity oxy-fuel
   (HVOF), and then the Y2O3-stabilized ZrO2 top-coat (TC) was made by an
   atmospheric plasma spraying (APS). After then, heat-treatment was
   adopted for the sprayed TBC specimens in pure argon atmosphere. TBC
   system with HVOF-BC was found to result in the almost equivalent rupture
   life to that of VPS-BC, because the compositional and microstructural
   modification; equalization, of the HVOF-BC was attained by the
   heat-treatment. Furthermore, it was found that the strength properties
   of both TBC systems depend strongly on the loading condition. Namely,
   the static creep loading was found to cause the almost similar rupture
   life to the no-coated substrate superalloy for both TBC systems
   regardless of the environmental condition. On the contrary, the dynamic
   fatigue and creep-fatigue loadings tend to bring about a significant
   rupture life reduction, since the penetration crack induced by the
   heat-treatment in the TC provides directly the nucleation site of the
   fatigue main crack.
ZR 0
Z8 0
TC 0
ZS 0
ZB 0
Z9 0
SN 0021-4876
UT CCC:000256945500002
ER

PT J
AU Wilson, B. C.
   Cutler, E. R.
   Fuchs, G. E.
TI Effect of solidification parameters on the microstructures and
   properties of CMSX-10
SO MATERIALS SCIENCE AND ENGINEERING A-STRUCTURAL MATERIALS PROPERTIES
   MICROSTRUCTURE AND PROCESSING
VL 479
IS 1-2
BP 356
EP 364
DI 10.1016/j.msea.2007.07.030
PD APR 25 2008
PY 2008
AB A single master heat of CMSX-10, a third generation, single crystal
   Ni-base superalloy was processed with withdrawal rates between 5 and 35
   cm/h. The as-cast microstructures and solidification partitioning ratios
   were characterized as a function of the withdrawal rate and used to
   verify the thermal gradient during processing. As expected, the primary
   and secondary dendrite arm spacing decreased with increasing withdrawal
   rate. Significant differences in the phase transformation temperatures
   were observed in DTA testing due to the withdrawal rates used to process
   the samples. After heat treatment, transformation temperatures,
   microstructures and tensile and creep properties were detemined. Once
   heat-treated, the solidus, liquidus and gamma'-solvus temperatures did
   not appear to be a function of withdrawal rate. Similarly, mechanical
   testing of heat-treated samples also indicated that the tensile and
   creep properties were not a function of the withdrawal rate. (C) 2007
   Elsevier B.V. All rights reserved.
ZB 1
ZS 0
ZR 0
TC 70
Z8 24
Z9 78
SN 0921-5093
UT CCC:000255256300043
ER

PT J
AU Rastegari, S.
   Arabi, H.
   Aboutalebi, M. R.
   Eslami, A.
TI A study on the microstructural changes of Cr-modified aluminide coatings
   on a nickel-based superalloy during hot corrosion
SO CANADIAN METALLURGICAL QUARTERLY
VL 47
IS 2
BP 223
EP 231
PD APR 2008
PY 2008
AB Microstructural changes of chromium-modified alummide coating on
   IN-738LC superalloy under hot corrosion conditions were studied in this
   research. Samples were coated using two separate pack cementation
   processes, i.e. chromizing and aluminizing. Hot corrosion resistance of
   the coatings was evaluated using the furnace test method. For this
   purpose the specimens were coated with a thin layer of Na(2)SO(4)-5 wt%
   NaCl and then oxidized in air for a period of 1000 hours at 850 degrees
   C. The results of the hot corrosion test indicated that lower chromium
   content in the chromizing pack powder (C10A coating) resulted in the
   formation of a uniform adhesive surface oxide scale, containing mainly
   Al(2)O(3). However, the C20A coating with higher chromium content
   exhibited Cr(2)O(3) as a major surface oxide. The maximum depth of
   sulphur penetration in the C10A coating was 60 mu m, which was very low
   in comparison with that of the C20A coating (i.e. 350 pm). In addition,
   the distribution of elements and precipitates within the coatings and
   the substrate before and after the hot corrosion tests was analyzed.
   From this investigation, some suggestions were made for better hot
   corrosion resistance of the coatings.
RI Rastegari, Saeed/S-6580-2018; Aboutalebi, Mohammad reza/S-5976-2018; Arabi, Hossein/T-3269-2018; Arabi, Hossein/
OI Aboutalebi, Mohammad reza/0000-0001-8481-6936; Arabi,
   Hossein/0000-0003-3110-4198
ZR 0
ZB 0
TC 4
Z8 0
ZS 0
Z9 4
SN 0008-4433
UT CCC:000256334700010
ER

PT J
AU Tancret, F.
   Bellini, M.
TI Properties, processability and weldability of a novel affordable creep
   resistant nickel base superalloy
SO MATERIALS SCIENCE AND TECHNOLOGY
VL 24
IS 4
BP 479
EP 487
DI 10.1179/174328408X295999
PD APR 2008
PY 2008
AB A recently designed heat resistant alloy for operation similar to 750
   degrees C in power plant, named FT750(DC), of composition
   Ni-20Cr-5Fe-3.5W-2.3Al-2.1Ti-0.07C-0.4Si-0.005B ( wt-%), is fully
   characterised. Creep rupture and damage is investigated, as well as
   Charpy impact toughness. The alloy processability is also assessed:
   castability ( comparison between measured microsegregation and Scheil
   simulation), forgeability ( hot tensile ductility, strain hardening and
   recrystallisation behaviour), gamma' aging heat treatment ( gamma-prime
   precipitation kinetics) and weldability ( GTAW/ TIG). It is demonstrated
   that this material, made affordable by avoiding the use of expensive
   alloying elements, with a creep rupture life in excess of 100 000 h at
   750 degrees C under 100 MPa, is easily castable, forgeable and weldable.
   It can therefore be favourably compared to concurrent alloys for fossil
   fuel or nuclear power plant applications ( like the coal fired ultra
   supercritical steam power plant, or the nuclear high temperature gas
   cooled reactor) currently under assessment, such as alloys 230, 617,
   625, 740, HX, etc.
OI Tancret, Franck/0000-0001-8960-4406
Z8 0
TC 5
ZB 0
ZR 0
ZS 0
Z9 5
SN 0267-0836
UT CCC:000255904100014
ER

PT J
AU Bartsch, Marion
   Baufeld, Bernd
   Dalkilic, S.
   Chernova, L.
   Heinzelmann, Michael
TI Fatigue cracks in a thermal barrier coating system on a superalloy in
   multiaxial thermomechanical testing
SO INTERNATIONAL JOURNAL OF FATIGUE
VL 30
IS 2
BP 211
EP 218
DI 10.1016/j.ijfatigue.2007.01.037
PD FEB 2008
PY 2008
AB Thermal barrier coatings (TBC,) are applied on cooled gas turbine
   components. Between the heated and cooled surfaces a thermal gradient
   develops, resulting for constraint components in high multiaxial
   stresses, which may exceed stresses due to mechanical loading. In order
   to investigate the damage behaviour of TBC systems under close to
   reality conditions, thermal mechanical fatigue tests with controlled
   thermal gradients (TGMF-tests) were performed on coated tubular
   specimens. The specimen substrate was made from directionally solidified
   nickel base superalloy IN100 DS, and the coating system comprised a
   NiCoCrAlY bond coat and a ceramic top coat from partially stabilized
   zirconia. The stress distribution over the specimen wall, which was
   generated in the course of one TGMF cycle, has been analysed by linear
   elastic Finite Element calculations.
   In TGMF testing specific damages occurred underneath the adherent
   ceramic top coat, evolving into fatigue cracks, which propagated
   primarily in the metallic bond coat parallel to the surface. In length
   sections the crack shape in this stage resembles a 'smiley'. During
   further cycling the crack path deviated to the interface between BC and
   top coat, enhancing spallation. The 'smiley'-crack patterns, which only
   occurred in TGMF but not in isothermal low cycle fatigue or thermal
   fatigue, are discussed with respect to the cyclic local stress
   distribution. (C) 2007 Elsevier Ltd. All rights reserved.
RI Bartsch, Marion/B-9501-2012
OI Bartsch, Marion/0000-0002-3952-2928
Z8 4
TC 37
ZB 1
ZS 0
ZR 0
Z9 38
SN 0142-1123
UT CCC:000251927700002
ER

PT J
AU Jung, Arnd
   Schnell, Alexander
TI Crack growth in a coated gas turbine superalloy under thermo-mechanical
   fatigue
SO INTERNATIONAL JOURNAL OF FATIGUE
VL 30
IS 2
BP 286
EP 291
DI 10.1016/j.ijfatigue.2007.01.040
PD FEB 2008
PY 2008
AB The out-of-phase thermo-mechanical fatigue (TMF) behaviour of the single
   crystal superalloy CMSX-4 was studied in the uncoated and in the
   low-pressure plasma sprayed (LPPS) coated condition. In addition, growth
   measurements of in-depth coating cracks were performed. Cyclic hardening
   of the substrate and superimposed multiple crack initiation/propagation
   within the coating leads to cyclic softening that consumes a significant
   portion of TMF lifetime. A three-step crack propagation mode of the
   coated material is described. Special attention is paid to the role of
   the inter-diffusion zone, since coating cracks are decelerated in the
   inter-diffusion zone before penetrating into the substrate. (C) 2007
   Elsevier Ltd. All rights reserved.
ZS 0
TC 18
Z8 0
ZB 0
ZR 0
Z9 18
SN 0142-1123
UT CCC:000251927700011
ER

PT J
AU Nuetzel, R.
   Affeldt, E.
   Goeken, M.
TI Damage evolution during thermo-mechanical fatigue of a coated
   monocrystalline nickel-base superalloy
SO INTERNATIONAL JOURNAL OF FATIGUE
VL 30
IS 2
BP 313
EP 317
DI 10.1016/j.ijfatigue.2007.01.045
PD FEB 2008
PY 2008
AB To prevent hot gas corrosion nickel-base turbine blades used in today's
   jet engines, they are protected with so called Pt-modified beta-NiAl
   coatings which are also subjected to thermo-mechanical loading during
   service. The effects of thermo-mechanical fatigue (TMF) loading on the
   coating as well as TMF life are the subjects of this paper.
   Microstructural investigations before, during and after
   thermo-mechanical fatigue treatment using atomic force and scanning
   electron microscopy on the monocrystalline nickel-base alloy PWA1484
   were conducted to reveal the dominating failure mechanisms. (C) 2007
   Elsevier Ltd. All rights reserved.
RI Goken, Mathias/F-7940-2015
OI Goken, Mathias/0000-0002-3226-0304
ZS 0
Z8 2
ZR 1
ZB 0
TC 29
Z9 31
SN 0142-1123
UT CCC:000251927700015
ER

PT J
AU Roebuck, B.
   Loveday, M. S.
   Brooks, M.
TI Characterisation of Nimonic 90 by the use of miniaturised multiproperty
   mechanical and physical tests
SO INTERNATIONAL JOURNAL OF FATIGUE
VL 30
IS 2
BP 345
EP 351
DI 10.1016/j.ijfatigue.2007.01.055
PD FEB 2008
PY 2008
AB An innovative testing system, capable of testing miniature testpieces at
   elevated temperatures, has been used to characterise appropriate samples
   of Nimonic 90, a nickel alloy. This alloy is being used for extensive
   validation testing to underpin a new European Code of Practice for TMF
   (thermomechanical fatigue) tests. This paper provides additional
   characterisation information using the miniature
   electro-thermomechanical test system (the ETMT) that has been developed
   at the National Physical Laboratory to obtain multiproperty data over a
   range of temperatures. The system uses DC electric current to heat
   rectangular cross-section testpieces. It has water cooling for the
   testpiece grips, a facility for inert gas supply to prevent sample
   oxidation, and full computer-control and digital data acquisition. In
   the present arrangement, strain is deduced by monitoring changes in
   resistance. Both thermal and mechanical loads can be cycled and a
   special program was written for conducting either IP or OP TMF tests.
   The system was used to obtain data on the variation of electrical
   resistivity with temperature and this data provided insight on the phase
   changes that occur in Nimonic 90 as a function of temperature. Uniaxial
   mechanical tests were performed at 400 and 850 degrees C, the
   temperature limits of the specified IMF cycle. Preliminary TMF tests
   were performed for comparison with the European interlaboratory testing
   exercise on macroscopic testpieces. The repeatability of miniature tests
   was good and the fracture mechanism appeared to be representative of
   deformation observed in macroscopic tests on the alloy. (C) 2007
   Published by Elsevier Ltd.
Z8 0
ZB 0
ZR 0
ZS 0
TC 6
Z9 6
SN 0142-1123
UT CCC:000251927700020
ER

PT J
AU Put, Aurelie Vande
   Monceau, Daniel
   Oquab, Djar
TI Cyclic thermogravimetry of TBC systems
SO SURFACE & COATINGS TECHNOLOGY
VL 202
IS 4-7
BP 665
EP 669
PD DEC 15 2007
PY 2007
AB The previously developed cyclic thermogravimetry analysis (CTGA) method
   is applied to the cyclic oxidation at 1100 degrees C of ZrO2-Y2O3/
   NiPtAl or NiCoCrAlYTa/single crystal nickel-base AM3 superalloy TBC
   systems. Cyclic thermogravimetry with fast heating and cooling and high
   accuracy in mass measurement allows to measure oxidation kinetics of the
   bond coating and also to detect and quantify the occurrence of the top
   coating cracking and spalling. The resulting data could be used later
   on, for time of life modelling of TBC systems. (c) 2007 Elsevier B.V.
   All rights reserved.
ZS 0
ZR 0
TC 5
Z8 0
ZB 0
Z9 5
SN 0257-8972
UT CCC:000251618900014
ER

PT J
AU Chaber, Florent Fournier Dit
   Tancret, Franck
   Christien, Frederic
   Le Gall, Rene
   Castagne, Jean-Francois
TI Finite element simulation of interfacial segregation in dilute alloys
SO JOURNAL OF MATERIALS SCIENCE
VL 42
IS 23
BP 9765
EP 9774
PD DEC 2007
PY 2007
AB The finite element software Comsol is used to simulate surface or grain
   boundary segregation in dilute alloys. The model computes simultaneously
   the evolution of interfacial concentration and diffusion in the bulk.
   The solute exchange between bulk and interface is governed by Darken's
   equation. The model is able to reproduce thermodynamic and kinetic
   aspects of the phenomenon, in particular the saturation segregation
   level and the short-time segregation kinetics expressed by the McLean
   approximation. It is also able to reproduce experimental trends in the
   case of surface segregation of sulphur in a Ni superalloy. In the case
   of the grain boundary segregation of impurities (P or S) in engineering
   alloys, the present approach provides a practical tool, as it can be
   coupled to other finite element simulations (heat transfer and/or
   mechanics). Thus, it becomes possible to predict the risk of synergetic
   segregation and thermomechanical damage during service or processing
   (forging, welding,...).
RI Christien, Frederic/AAG-1955-2019; Tancret, Franck/
OI Tancret, Franck/0000-0001-8960-4406
Z8 1
ZR 0
ZS 0
ZB 0
TC 8
Z9 9
SN 0022-2461
UT CCC:000249657500038
ER

PT J
AU Everitt, S.
   Starink, M. J.
   Pang, H. T.
   Wilcock, I. M.
   Henderson, M. B.
   Reed, P. A. S.
TI A comparison of high temperature fatigue crack propagation in various
   subsolvus heat treated turbine disc alloys
SO MATERIALS SCIENCE AND TECHNOLOGY
VL 23
IS 12
BP 1419
EP 1423
DI 10.1179/174328407X213189
PD DEC 2007
PY 2007
AB The microstructure and fatigue performance of three subsolvus heat
   treated nickel based superalloys for turbine disc applications are
   reported. The alloy variants studied are RR1000, N18 and Udimet 720 low
   interstitial (U720Li), with the latter tested both in a standard and
   large grain variant (LG). Their microstructures are examined in terms of
   grain and gamma prime size (y'). Fatigue crack growth (FCG) rates for
   all materials at 650 degrees C show that RR1000 provides the best
   performance, followed by U720Li-LG, N18 and U720Li. Some of the
   variations in FCG rate between the alloys are due to reduction in grain
   boundary oxidation processes with increased grain size, but more subtle
   interplays between grain boundary character, alloy composition and slip
   character are also important.
OI Reed, Philippa/0000-0002-2258-0347
ZB 0
Z8 1
ZS 0
TC 21
ZR 0
Z9 22
SN 0267-0836
UT CCC:000251980300006
ER

PT J
AU Pahlavanyali, S.
   Drew, G.
   Rayment, A.
   Rae, C. M. F.
TI Oxidation assisted thermomechanical fatigue failure of polycrystalline
   superalloys
SO MATERIALS SCIENCE AND TECHNOLOGY
VL 23
IS 12
BP 1454
EP 1460
DI 10.1179/174328407X244004
PD DEC 2007
PY 2007
AB Thermomechnical fatigue (TMF) failure of Nimonic 90, a polycrystalline
   superalloy, has been investigated under out of phase (OP), in phase (IP)
   and counterclockwise (CCD) tests. The tests have been carried out in a
   temperature range of 400-850 degrees C and mechanical strain range of
   +/- 0-4%. One IP test has been carried out at a lower strain range of
   +/- 0.3%. The TMF lives are greatly affected by the TMF cycle profiles.
   The shortest TMF life was recorded for the IP test, whereas the longest
   was recorded for the OP test at the same strain level. Detailed
   investigation of the micromechanisms of deformation highlighted that
   gamma' coarsening rate during the IP test was much higher than the other
   tests and that this was consistent with a faster stress drop during the
   course of the TMF test. In addition the gamma' coarsening rate was
   greater for both tests than that occurring during simple thermal cycling
   of the alloy over the same temperature range but without load. However
   the more important factor determining the shorter life of the IP test
   compared with the OP test is related to the initiation and propagation
   of the failure crack in the two samples. The IP samples showed both
   initiation and propagation at grain boundaries while the OP test
   revealed grain boundary initiation followed by an intragranular
   propagation mode. Measurements conducted on the microcrack size revealed
   a much higher microcrack growth rate during the IP test. It is likely
   that the tensile strain during the high temperature part of the IP cycle
   accelerates oxygen diffusion and thus increases grain boundary oxidation
   at the tips of microcracks, shortening IP life.
ZS 0
TC 6
ZR 0
Z8 0
ZB 0
Z9 6
SN 0267-0836
UT CCC:000251980300012
ER

PT J
AU Sumoyama, Daisuke
   Thosin, Kemas Zaini
   Nishimoto, Takumi
   Yoshioka, Takayuki
   Izumi, Takeshi
   Hayashi, Shigenari
   Narita, Toshio
TI Formation of a rhenium-base diffusion-barrier-coating system on Ni-base
   single crystal superalloy and its stability at 1,423 K
SO OXIDATION OF METALS
VL 68
IS 5-6
BP 313
EP 329
DI 10.1007/s11085-007-9077-7
PD DEC 2007
PY 2007
AB A diffusion-barrier-coating system having a duplex structure comprised
   of an inner Re(W)-Cr-Ni layer and an outer Ni-aluminide layer was formed
   on a fourth generation, single-crystal Ni-base superalloy by using
   electroplating of Re(Ni) and Ni(W) films, Al- and Cr- (high-Cr and
   low-Cr) pack cementations, and a combination of the two treatments. With
   the ReW-high-Cr coating, fine needle- or plate-like precipitates formed
   in the alloy substrate below the inner Re(W, Cr, Ni) layer, while there
   was little of this precipitate with the ReW-low-Cr pack-cementation
   coating. The inner, Re-base alloy layer in the ReW-high-Cr coating was
   identified to be a sigma-(Re,Cr,W,Ni) phase, while the inner layer of
   the ReW-low-Cr was a mixture of sigma-(Re,Cr,W,Ni) and delta-Re(Cr,W,Ni)
   phases. After heating the coated alloys at 1,150 degrees C for 100 h in
   air, the outer Al reservoir layer became beta-NiAl containing (31-33)Al
   with alpha-Cr particles and fine precipitates of gamma'-Ni(3)Al with
   both the ReW-high-Cr and ReW-low-Cr treatments. In the case of the
   ReW-high-Cr coating there were numerous light-colored, needle-like
   precipitates formed deep in the alloy substrate under the inner layer,
   while in the case of the ReW-low-Cr coating gamma' appeared near the
   inner layer. It was found that the inner, Re-base alloy layer acted as a
   diffusion barrier, and that its structure was maintained with little
   change in composition after 100 h of oxidation at 1,150 degrees C.
Z8 2
TC 21
ZR 0
ZS 0
ZB 0
Z9 22
SN 0030-770X
UT CCC:000250582300007
ER

PT J
AU Remy, Luc
   Alam, Adil
   Haddar, Nader
   Koester, Alain
   Marchal, Nicolas
TI Growth of small cracks and prediction of lifetime in high-temperature
   alloys
SO MATERIALS SCIENCE AND ENGINEERING A-STRUCTURAL MATERIALS PROPERTIES
   MICROSTRUCTURE AND PROCESSING
VL 468
SI SI
BP 40
EP 50
DI 10.1016/j.msea.2006.08.133
PD NOV 15 2007
PY 2007
AB The lifetime to initiate an engineering crack is usually predicted from
   S-N curves in high cycle fatigue or Coffin-Manson curves in low-cycle
   fatigue. This paper investigates how to predict the engineering life to
   initiate an engineering crack from the growth of small cracks. Small
   cracks can nucleate from defects and especially ceramic inclusions in
   superalloys produced by powder metallurgy. The behavior of short cracks
   nucleated from artificial defects was investigated under small scale
   yielding. A deterministic prediction of the life of smooth specimens was
   made using the growth law measured in air or in vacuum. The distribution
   of real defects was then used in a probabilistic life prediction model.
   The growth of small cracks under large scale yielding was investigated
   in stainless steels. A modified Tomkins equation can account for the
   behavior of small cracks and provide an estimate of the lifetime under
   low-cycle fatigue or thermal fatigue. A damage model based on the
   propagation of micro-cracks originating at casting defects has been
   developed for single crystal turbine blades, operating under
   thermo-mechanical creep-fatigue conditions. The model used the process
   zone concept introduced by Mc Clintock. Weakening of material due to
   localized oxidation embrittlement is shown to account for
   oxidation-creep-fatigue interactions. The model gives satisfactory life
   predictions under various thermo-mechanical loading conditions. A local
   approach to fracture is proposed for fatigue crack growth using a
   fracture criterion as a post-processor of a finite element model, for
   two-dimensional long cracks.
   (c) 2007 Published by Elsevier B.V.
TC 41
Z8 4
ZR 0
ZB 0
ZS 0
Z9 43
SN 0921-5093
UT CCC:000250278600007
ER

PT J
AU Sidhu, R. K.
   Ojo, O. A.
   Chaturvedi, M. C.
TI Weld cracking in directionally solidified Inconel 738 superalloy
SO CANADIAN METALLURGICAL QUARTERLY
VL 46
IS 4
BP 415
EP 424
PD OCT 2007
PY 2007
AB The microstructure of a laser beam welded directionally solidified
   Inconel 738 (DS IN738) superalloy was studied. The alloy was welded
   along the longitudinal (the solidification direction) and the transverse
   (perpendicular to solidification) direction in two pre-weld heat treated
   conditions. The material suffered intergranular microfissuring in the
   heat affected zone (HAZ); however, the centerline fusion zone cracking
   observed in most other directionally solidified or single crystal
   alloys, was not observed in any of the welded samples. The extent of HAZ
   microfissuring was observed to be significantly smaller in samples
   welded along the transverse direction compared to samples welded along
   the longitudinal direction which can be attributed to a fewer number of
   grain boundaries intersecting the weld bead in the transverse direction
   samples. The results indicated that in contrast to most reports on weld
   HAZ cracking, an increase in grain size produced by directional
   solidification processing can cause a decrease in grain boundary
   liquation cracking in crack susceptible nickel base superalloys.
   Cracking in the present directionally solidified (DS) IN738 was further
   reduced by the use of a recently developed overageing pre-weld heat
   treatment.
TC 3
ZB 0
ZR 0
ZS 0
Z8 0
Z9 3
SN 0008-4433
UT CCC:000251124500009
ER

PT J
AU Kang Fuwei
   Sun Jianfei
   Mang Guoqing
   Li Zhou
   Shen Jun
TI Characteristics of hot compression deformation and microstructure
   evolution of spray formed nickel base superalloy
SO ACTA METALLURGICA SINICA
VL 43
IS 10
BP 1053
EP 1058
PD OCT 2007
PY 2007
AB The hot compression test of the spray formed plus hot isostatic pressed
   (HIP) nickel based superalloy was conducted on Gleeble-1500D thermal
   mechanical simulator at a temperature range of 1050-1140 degrees C, and
   strain rate range of 0.01-10.0 s(-1) with engineering strain 50%. The
   processing map and activation energy map of the alloy were established
   by using tested data, and microstructure evolution of deformed samples
   was also examined. The results show that the grain size of spray formed
   alloy does not significantly increase after HIP. Due to the variations
   of dislocation movement and density in deformation, the yield drop was
   observed only at higher temperature. Processing map and activation
   energy map indicate that the instability domain of the alloy is at the
   temperature range of 1050-1110 degrees C and strain rate of 0.01 s(-1),
   and the highest efficiency of power dissipation 07) appeared at
   1110-1140 degrees C and 1.0-10.0 s(-1), and a platform region was also
   observed at 1140 V and 1.0-10.0 s(-1). So, the optimum conditions for
   thermomechanical processing correspond to the eta maximum region and
   activation energy platform region, at which the full dynamic
   recrystallization (DRX) occurred.
ZB 0
Z8 8
ZR 0
ZS 0
TC 5
Z9 11
SN 0412-1961
UT CCC:000250991200009
ER

PT J
AU Cai, Dayong
   Xiong, Liangyin
   Liu, Wenchang
   Sun, Guidong
   Yao, Mei
TI Development of processing maps for a Ni-based superalloy
SO MATERIALS CHARACTERIZATION
VL 58
IS 10
BP 941
EP 946
DI 10.1016/j.matchar.2006.09.004
PD OCT 2007
PY 2007
AB The hot deformation characteristics of a Ni-based superalloy were
   studied in the temperature range 1050-1180 degrees C and strain rate
   range 0.01-10 s(-1) using hot compression tests. Processing maps for hot
   working were developed on the basis of the variations of efficiency of
   power dissipation with temperature and strain rate, interpreted using a
   dynamic materials model. A hot deformation equation is given to
   characterize the dependence of peak stress on the temperature and strain
   rate. A hot deformation apparent activation energy of the Ni-based
   superalloy is about 496 kJ/mol. The processing maps of the Ni-based
   superalloy obtained in a strain range of 0.1-0.7 are essentially
   similar, which indicates that strain does not have a significant
   influence. The maps exhibit a clear domain with its peak efficiency at
   about 1140 degrees C and 0.01 s(-1); the domain has its peak efficiency
   of about 36-41% for different strains. On the basis of hot deformation
   microstructural observations, the full recrystallization region can be
   identified in the processing map at a strain of 0.7. (c) 2006 Published
   by Elsevier Inc.
Z8 11
ZB 0
ZS 0
TC 65
ZR 0
Z9 68
SN 1044-5803
UT CCC:000249903100015
ER

PT J
AU Orosz, R.
   Krupp, U.
   Christ, H.-J.
   Monceau, D.
TI The influence of specimen thickness on the high temperature corrosion
   behavior of CMSX-4 during thermal-cycling exposure
SO OXIDATION OF METALS
VL 68
IS 3-4
BP 165
EP 176
DI 10.1007/s11085-007-9067-9
PD OCT 2007
PY 2007
AB CMSX-4 is a single-crystalline Ni-base superalloy designed to be used at
   very high temperatures and high mechanical loadings. Its excellent
   corrosion resistance is due to external alumina-scale formation, which
   however can become less protective under thermal-cycling conditions. The
   metallic substrate in combination with its superficial oxide scale has
   to be considered as a composite suffering high stresses. Factors like
   different coefficients of thermal expansion between oxide and substrate
   during temperature changes or growing stresses affect the integrity of
   the oxide scale. This must also be strongly influenced by the thickness
   of the oxide scale and the substrate as well as the ability to relief
   such stresses, e.g., by creep deformation. In order to quantify these
   effects, thin-walled specimens of different thickness (t = 100-500 mu m)
   were prepared. Discontinuous measurements of their mass changes were
   carried out under thermal-cycling conditions at a hot dwell temperature
   of 1100 degrees C up to 300 thermal cycles. Thin-walled specimens
   revealed a much lower oxide-spallation rate compared to thick-walled
   specimens, while thin-walled specimens might show a premature depletion
   of scale-forming elements. In order to determine which of these
   competetive factor is more detrimental in terms of a component's
   lifetime, the degradation by internal precipitation was studied using
   scanning electron microscopy (SEM) in combination with energy-dispersive
   X-ray spectroscopy (EDS). Additionally, a recently developed statistical
   spallation model was applied to experimental data [D. Poquillon and D.
   Monceau, Oxidation of Metals, 59, 409-431 (2003)]. The model describes
   the overall mass change by oxide scale spallation during thermal cycling
   exposure and is a useful simulation tool for oxide scale spallation
   processes accounting for variations in the specimen geometry. The
   evolution of the net-mass change vs. the number of thermal cycles seems
   to be strongly dependent on the sample thickness.
Z8 1
ZB 0
TC 8
ZS 0
ZR 0
Z9 8
SN 0030-770X
UT CCC:000249269800004
ER

PT J
AU Tolpygo, V. K.
   Clarke, D. R.
TI Temperature and cycle-time dependence of rumpling in platinum-modified
   diffusion aluminide coatings
SO SCRIPTA MATERIALIA
VL 57
IS 7
BP 563
EP 566
DI 10.1016/j.scriptamat.2007.06.031
PD OCT 2007
PY 2007
AB Cyclic-oxidation-induced rumpling of platinum-modified diffusion nickel
   aluminide coatings on a typical second-generation superalloy is strongly
   dependent on temperature above 1100 degrees C with little or no rumpling
   occurring at lower temperatures. There is also a dependence on the dwell
   time per cycle. For a given cumulative exposure at the oxidation
   temperature, shorter cycles result in a greater roughening than longer
   cycles. (c) 2007 Acta Materialia Inc. Published by Elsevier Ltd. All
   rights reserved.
RI Clarke, David/D-2616-2009
ZB 0
TC 29
ZR 0
Z8 0
ZS 0
Z9 29
SN 1359-6462
UT CCC:000248958100001
ER

PT J
AU Sarosi, P. M.
   Wang, B.
   Simmons, J. P.
   Wang, Y.
   Mills, M. J.
TI Formation of multimodal size distributions of gamma ' in a nickel-base
   superalloy during interrupted continuous cooling
SO SCRIPTA MATERIALIA
VL 57
IS 8
BP 767
EP 770
DI 10.1016/j.scriptamat.2007.06.014
PD OCT 2007
PY 2007
AB This paper reports an investigation, both experimental and via computer
   simulation, of a nickel-based superalloy in order to study how different
   single cooling profiles affect microstructural development of gamma'
   during linear cooling and subsequent quenching at different
   interrupt-temperatures. The air-quench rates used in this study only
   demonstrate the concept of affecting microstructures via single-staae
   cooling with two cooling-rate regimes and are not likely to prove viable
   thermal processes for current commercial heat treatments. (c) 2007 Acta
   Materialia Inc. Published by Elsevier Ltd. All rights reserved.
RI Wang, Yunzhi/B-2557-2010
Z8 7
ZB 2
ZS 0
TC 53
ZR 0
Z9 55
SN 1359-6462
UT CCC:000248999700026
ER

PT J
AU Tan, L.
   Sridharan, K.
   Allen, T. R.
TI Effect of thermomechanical processing on grain boundary character
   distribution of a Ni-based superalloy
SO JOURNAL OF NUCLEAR MATERIALS
VL 371
IS 1-3
BP 171
EP 175
DI 10.1016/j.jnucmat.2007.05.002
PD SEP 15 2007
PY 2007
AB Grain boundary engineering (GBE) was performed on an INCONEL alloy 617
   by means of thermomechanical processing (TMP) to optimize the grain
   boundary character distribution (GBCD) with an increased fraction of
   low-Sigma coincidence site lattice boundaries (CSLBs). Samples with a 5%
   thickness reduction followed by annealing at 1100 degrees C for 90 min
   promoted more low-Sigma CSLBs than those with greater thickness
   reductions. The fraction of the Sigma 3 '' (Sigma 3, Sigma 9, and Sigma
   27) boundaries was promoted preferentially by TMP, which is desirable
   for the improvement of material's properties. The thermal stability of
   the GBE-optimized GBCD was verified to be stable at 850 degrees C for
   672 It without significant degradation. (c) 2007 Elsevier B.V. All
   rights reserved.
RI Tan, Lizhen/A-7886-2009; Allen, Todd/
OI Tan, Lizhen/0000-0002-3418-2450; Allen, Todd/0000-0002-2372-7259
Z8 9
ZR 0
ZS 0
ZB 2
TC 52
Z9 57
SN 0022-3115
UT CCC:000249753200017
ER

PT J
AU Reed, R. C.
   Cox, D. C.
   Rae, C. M. F.
TI Kinetics of rafting in a single crystal superalloy: effects of residual
   microsegregation
SO MATERIALS SCIENCE AND TECHNOLOGY
VL 23
IS 8
BP 893
EP 902
DI 10.1179/174328407X192723
PD AUG 2007
PY 2007
AB The kinetics of directional gamma' coarsening, known as rafting, are
   examined in the nickel based single crystal superalloy CMSX-4. Electron
   microscopy and image analysis are used to characterise heat treated
   specimens, prestrained in creep to a plastic strain beyond the threshold
   required to initiate rafting. The kinetics of rafting are found to be
   sensitive to the presence of microsegregation from casting, incompletely
   removed by the heat treatment process; thus the dendritic regions raft
   appreciably faster than the interdendritic ones-this despite rhenium
   enrichment at the dendrite cores consistent with its preferred
   partitioning during solidification. Estimates of the activation energy
   required for rafting in the two regions are established and Avrami-type
   equations developed. Since the important gamma' forming elements
   aluminium and tantalum are known to partition interdendritically causing
   an enhanced gamma' fraction, it is suggested that the correspondingly
   smaller gamma channel width so caused is responsible for the greater
   resistance to rafting displayed by the interdendritic regions.
TC 37
ZR 0
Z8 3
ZS 0
ZB 0
Z9 39
SN 0267-0836
UT CCC:000249842400002
ER

PT J
AU Huang Zhiwei
   Yuan Fuhe
   Wang Zhongguang
   Zhu Shijie
   Wang Fugang
TI Low cycle fatigue behavior of a cast nickel base superalloy M963 at
   elevated temperature
SO ACTA METALLURGICA SINICA
VL 43
IS 7
BP 678
EP 682
PD JUL 2007
PY 2007
AB Low cycle fatigue tests for cast nickel base superalloy M963 have been
   conducted at 900 degrees C in air under fully reversed total strain
   control cycling at strain rates of 4x10(-3) s(-1) and 1x10(-4) s(-1).
   The experimental results showed that at the same strain amplitude,
   fatigue life at low strain rate was shorter than that at high strain
   rate, which is attributed to time dependent damage mechanism such as
   oxidation. SEM observation revealed that the cracks initiated at the
   surface-connected carbides and/or casting micropores at subsurface. When
   the strain rate was lower, some of the cracks tended to initiate at
   interdendritic regions and then propagate along interdendritic regions.
   In all tests, the cracking mode was transgranular.
ZR 0
ZB 0
ZS 0
Z8 10
TC 3
Z9 11
SN 0412-1961
UT CCC:000248548200002
ER

PT J
AU Ekrami, A.
   Moeinifar, S.
   Kokabi, A. H.
TI Effect of transient liquid phase diffusion bonding on microstructure and
   properties of a nickel base superalloy Rene 80
SO MATERIALS SCIENCE AND ENGINEERING A-STRUCTURAL MATERIALS PROPERTIES
   MICROSTRUCTURE AND PROCESSING
VL 456
IS 1-2
BP 93
EP 98
DI 10.1016/j.msea.2006.12.044
PD MAY 15 2007
PY 2007
AB A nickel base superalloy Rene 80 was bonded in the as received cast
   condition using transient liquid phase diffusion bonding with a Ni-base
   interlayer. The bonding process was carried out at I 100 degrees C under
   argon and vacuum atmospheres for various hold times. The bonds then
   homogenized at 1206 degrees C for I and 2 h. Microstructures of bonds
   were studied with optical and scanning electron microscopy.
   Microstructure studies showed intermetallic compounds within the joint
   region. However, these intermetallic compounds were removed by a
   post-bond heat treatment at 1206 degrees C for 2 h. Shear and hardness
   tests were undertaken to determine the mechanical properties of bonded
   samples. Results showed that the shear strength of bonds made under
   vacuum were higher than those of bonds made under argon atmosphere. The
   poor shear strength of bonds made under argon atmosphere was related to
   the formation of voids and porosities within the bond region and bond
   interface during bonding cycle. The variations of hardness within the
   joint region with bonding hold time and post-bond heat treatment time
   were discussed by considering the changes of alloying elements within
   the joint region. (C) 2007 Elsevier B.V. All rights reserved.
ZB 0
ZS 0
TC 22
Z8 3
ZR 0
Z9 23
SN 0921-5093
UT CCC:000246487300014
ER

PT J
AU Zambaldi, C.
   Roters, F.
   Raabe, D.
   Glatzel, U.
TI Modeling and experiments on the indentation deformation and
   recrystallization of a single-crystal nickel-base superalloy
SO MATERIALS SCIENCE AND ENGINEERING A-STRUCTURAL MATERIALS PROPERTIES
   MICROSTRUCTURE AND PROCESSING
VL 454
BP 433
EP 440
DI 10.1016/j.msea.2006.11.068
PD APR 25 2007
PY 2007
AB This study presents crystal-plasticity finite-element calculations of
   room temperature deformation of a single-crystal nickel-base superalloy
   and simulation results on the microstructural development during
   subsequent recrystallization. The predictions are compared to
   corresponding experiments. Single-crystalline material is deformed by
   Brinell-type indentation using a spherical indenter of 1 mm in diameter.
   A succeeding annealing under inert atmosphere leads to the formation of
   recrystallized grains around the indents. The crystal plasticity finite
   element method is used to predict the distribution of crystallographic
   slip around the indents. The amount of accumulated slip is used to
   estimate the stored deformation energy in the indented volume. A 2D
   probabilistic cellular automaton simulation is then applied to the
   predicted distribution of the stored energy for the simulation of the
   formation and growth of new grains around the indents. The cellular
   automaton predicts the kinetics, microstructures, and crystallographic
   texture evolving during recrystallization. (c) 2006 Elsevier B.V. All
   rights reserved.
RI Zambaldi, Claudio/E-6399-2010; Raabe, Dierk/A-6470-2009
OI Raabe, Dierk/0000-0003-0194-6124
TC 64
ZS 0
ZR 0
ZB 0
Z8 14
Z9 68
SN 0921-5093
UT CCC:000245898500059
ER

PT J
AU Shui Li
   Jin Tao
   Tian Sugui
   Hu Zhuangqi
TI Influence of precipitate morphology on tensile creep of a single crystal
   nickel-base superalloy
SO MATERIALS SCIENCE AND ENGINEERING A-STRUCTURAL MATERIALS PROPERTIES
   MICROSTRUCTURE AND PROCESSING
VL 454
BP 461
EP 466
DI 10.1016/j.msea.2006.11.136
PD APR 25 2007
PY 2007
