Repository: MatInfoUB/NLP-Queries

File: Multicomponent_Co_alloys1.txt (part 17 of 35)
FN Clarivate Analytics Web of Science
TI Alternative Ni-based cemented carbide binder - Hardness characterization
   by nano-indentationand focused ion beam
SO INTERNATIONAL JOURNAL OF REFRACTORY METALS & HARD MATERIALS
VL 73
BP 204
EP 209
DI 10.1016/j.ijrmhm.2018.02.017
PD JUN 2018
PY 2018
AB The nano-hardness in the alternative Ni-85-Fe-15 binder phase of WC
   cemented carbide has been investigated. High-resolution scanning
   electron microscopy (SEM) imaging was used to measure the projected
   indentation area and a general pile-up correction, confirmed on selected
   indents, has been employed using atomic force microscopy (AFM). Focused
   ion-beam (FIB) cross-sections have been used to investigate the binder
   morphology below the indentations and the local binder hardness has been
   associated to the distance to the surrounding WC grains. Generally,
   decreasing distance to the WC grains leads to increased binder hardness.
   Furthermore, the nano-hardness for the cemented carbide binder has been
   corrected for the indentation size effect (ISE) to obtain the
   corresponding macroscopic hardness. A solid solution strengthening model
   for multicomponent bulk alloys was used to calculate the expected binder
   Vickers hardness considering the binder solubilities of W and C. Both
   the strengthening model and the ISE corrected hardness values, for
   larger binder regions, are in good agreement indicating that the
   intrinsic binder phase hardness is similar to that of a bulk metal alloy
   with similar composition.
OI Borgenstam, Annika/0000-0002-7656-9733
ZB 0
ZS 0
TC 7
ZR 0
Z8 0
Z9 7
SN 0263-4368
UT WOS:000430028800027
ER

PT J
AU Zhang, Jingfeng
   Du, Yong
   Liu, Yuling
   Zhang, Weibin
   Liu, Dandan
   Chen, Chong
TI Assessment of atomic mobilities for fcc Co-Ti-V alloys
SO CALPHAD-COMPUTER COUPLING OF PHASE DIAGRAMS AND THERMOCHEMISTRY
VL 61
BP 179
EP 188
DI 10.1016/j.calphad.2018.04.002
PD JUN 2018
PY 2018
AB Based on the experimental interdiffusion coefficients from our previous
   work and the critically reviewed experimental diffusivities available in
   the literature, the atomic mobilities of Co, Ti and V in fcc Co-Ti-V
   alloys were assessed by means of DICTRA (Diffusion Controlled
   TRAnsformation) software. Askill's empirical relations were utilized to
   assess the self-diffusion coefficients of fcc Ti and fcc V.
   Comprehensive comparisons between the DICTRA-calculated diffusivities
   and the experimental data indicate that the presently obtained atomic
   mobilities can reproduce most of the diffusivities in binary and ternary
   systems. In addition, a further verification on the obtained atomic
   mobilities was carried out through comparing the DICTRA-simulated
   concentration profiles/diffusion paths of the diffusion couples with the
   corresponding experimental ones. This work contributes to the
   establishment of a kinetic database for multi-component cemented
   carbide.
Z8 0
ZB 0
ZR 0
TC 3
ZS 0
Z9 3
SN 0364-5916
EI 1873-2984
UT WOS:000434001700019
ER

PT J
AU Norgren, Susanne
   Garcia, Jose
TI On gradient formation in alternative binder cemented carbides
SO INTERNATIONAL JOURNAL OF REFRACTORY METALS & HARD MATERIALS
VL 73
BP 106
EP 110
DI 10.1016/j.ijrmhm.2018.01.024
PD JUN 2018
PY 2018
AB In this work ICME (Integrated Computational Materials Engineering) has
   been applied to help understanding gradient formation in today's
   state-of-the-art cutting tool inserts. The approach was used to
   carefully design the experimental setup to learn about the controlling
   mechanisms on gradient formation in Co/Ni/Fe binder systems. The model
   considers activities, phase fractions and solubilities of diffusing
   elements in the liquid in these multicomponent systems. It was observed
   that the gradient thickness is the same for Ti-W-C-N-Co and Ti-W-C-N-Ni
   at 1410 degrees C- despite the higher solubility of Ti in liquid Ni
   compared to Co. This was also true for more complex Ti-Ta-Nb-W-C-N-Co
   and Ti-Ta-Nb-W-C-N- Fe-Ni at 1410 degrees C in this study. At 1450
   degrees C the gradient thickness increases for all binders, showing a
   large increase in the gradient thickness. The thickest gradient was
   observed for X = Ni in the Ti-W-C-N-X system and thinest for X = Fe
   binder despite similar N and C activity differences. The Ti-Ta-Nb-W-C-N-
   Ni-Fe (85Ni-15Fe) had a thicker gradient compared to the
   Ti-Ta-Nb-W-C-N-C-Co system.
CT 19th Plansee Seminar
CY MAY 29-JUN 02, 2017
CL Reutte, AUSTRIA
SP Plansee Grp
ZR 0
ZB 0
ZS 0
Z8 0
TC 2
Z9 2
SN 0263-4368
UT WOS:000430028800015
ER

PT J
AU Sivakumar, Sai
   Zwier, Elizabeth
   Meisenheimer, Peter Benjamin
   Heron, John T.
TI Bulk and Thin Film Synthesis of Compositionally Variant
   Entropy-stabilized Oxides
SO JOVE-JOURNAL OF VISUALIZED EXPERIMENTS
IS 135
AR e57746
DI 10.3791/57746
PD MAY 2018
PY 2018
AB Here, we present a procedure for the synthesis of bulk and thin film
   multicomponent
   (Mg(0.25(1-x))CoxNi(0.25(1-x))Cu(0.25(1-x))Zn(0.25(1-x)))O (Co variant)
   and (Mg(0.25(1-x))Co(0.25(1-x))Ni(0.25(1-x))CuxZn(0.25(1-x)))O (Cu
   variant) entropy-stabilized oxides. Phase pure and chemically
   homogeneous (Mg(0.25(1x))CoxNi(0.25(1-x))Cu(0.25(1-x))Zn(0.25(1-x)))O (x
   = 0.20, 0.27, 0.33) and (Mg0.25(1-x)
   Co0.25(1-x)Ni0.25(1-x)CuxZn0.25(1-x)) O (x = 0.11, 0.27) ceramic pellets
   are synthesized and used in the deposition of ultra-high quality, phase
   pure, single crystalline thin films of the target stoichiometry. A
   detailed methodology for the deposition of smooth, chemically
   homogeneous, entropy-stabilized oxide thin films by pulsed laser
   deposition on (001)oriented MgO substrates is described. The phase and
   crystallinity of bulk and thin film materials are confirmed using X-ray
   diffraction. Composition and chemical homogeneity are confirmed by X-ray
   photoelectron spectroscopy and energy dispersive X-ray spectroscopy. The
   surface topography of thin films is measured with scanning probe
   microscopy. The synthesis of high quality, single crystalline,
   entropy-stabilized oxide thin films enables the study of interface,
   size, strain, and disorder effects on the properties in this new class
   of highly disordered oxide materials.
Z8 0
ZS 0
ZB 0
TC 1
ZR 0
Z9 1
SN 1940-087X
UT WOS:000444372200137
PM 29912185
ER

PT J
AU Yang, Hui
   Bradley, Siobhan J.
   Wu, Xin
   Chan, Andrew
   Waterhouse, Geoffrey I. N.
   Nann, Thomas
   Zhang, Jian
   Kruger, Paul E.
   Ma, Shengqian
   Telfer, Shane G.
TI General Synthetic Strategy for Libraries of Supported Multicomponent
   Metal Nanoparticles
SO ACS NANO
VL 12
IS 5
BP 4594
EP 4604
DI 10.1021/acsnano.8b01022
PD MAY 2018
PY 2018
AB Nanoparticles comprising three or more different metals are challenging
   to prepare. General methods that tackle this challenge are highly sought
   after as multicomponent metal nanoparticles display favorable properties
   in applications such as catalysis, biomedicine, and imaging. Herein, we
   report a practical and versatile approach for the synthesis of
   nanoparticles composed of up to four different metals. This method
   relies on the thermal decomposition of nanostructured composite
   materials assembled from platinum nanoparticles, a metal organic
   framework (ZIF-8), and a tannic acid coordination polymer. The
   controlled integration of multiple metal cations (Ni, Co, Cu, Mn, Fe,
   and/or Tb) into the tannic acid shell of the precursor material dictates
   the composition of the final multicomponent metal nanoparticles. Upon
   thermolysis, the platinum nanoparticles seed the growth of the
   multicomponent metal nanoparticles via coalescence with the metallic
   constituents of the tannic acid coordination polymer. The nanoparticles
   are supported in the walls of hollow nitrogen-doped porous carbon
   capsules created by the decomposition of the organic components of the
   precursor. The capsules prevent sintering and detachment of the
   nanoparticles, and their porosity allows for efficient mass transport.
   To demonstrate the utility of producing a broad library of supported
   multicomponent metal nanoparticles, we tested their electrocatalytic
   performance toward the hydrogen evolution reaction and oxygen evolution
   reaction. We discovered functional relationships between the composition
   of the nanoparticles and their electrochemical activity and identified
   the PtNiCu and PtNiCuFe nanoparticles as particularly efficient
   catalysts. This highlights how to generate diverse libraries of
   multicomponent metal nanoparticles that can be synthesized and
   subsequently screened to identify high-performance materials for target
   applications.
RI Zhang, Jian/B-5056-2011; Waterhouse, Geoffrey/G-1688-2011; Ma, Shengqian/B-4022-2012; Telfer, Shane/G-3042-2012; Kruger, Paul/C-6991-2011; Chan, Andrew/; Nann, Thomas/F-6239-2010
OI Zhang, Jian/0000-0003-3373-9621; Waterhouse,
   Geoffrey/0000-0002-3296-3093; Ma, Shengqian/0000-0002-1897-7069; Telfer,
   Shane/0000-0003-1596-6652; Kruger, Paul/0000-0003-4847-6780; Chan,
   Andrew/0000-0002-8128-1021; Nann, Thomas/0000-0002-2723-6553
ZB 3
ZS 0
Z8 0
ZR 0
TC 19
Z9 19
SN 1936-0851
EI 1936-086X
UT WOS:000433404500056
PM 29667838
ER

PT J
AU Hu, X. B.
   Niu, H. Y.
   Ma, X. L.
   Oganov, A. R.
   Fisher, C. A. J.
   Sheng, N. C.
   Liu, J. D.
   Jin, T.
   Sun, X. F.
   Liu, J. F.
   Ikuhara, Y.
TI Atomic-scale observation and analysis of chemical ordering in M3B2 and
   M5B3 borides
SO ACTA MATERIALIA
VL 149
BP 274
EP 284
DI 10.1016/j.actamat.2018.02.055
PD MAY 1 2018
PY 2018
AB Secondary phases precipitated in diffusion affected zones (DAZs) of a
   transient liquid phase (Tip) bonded Ni-based superalloy have a large
   impact on materials properties. Here we report an atomic-scale analysis
   of the crystal structures and elemental distributions within DAZ
   precipitates in a TLP-bonded single-crystal superalloy using a range of
   electron microscopy techniques. The predominant precipitate phases are
   found to be M3B2- and M5B3-type borides, where M is a mixture of
   transition metal elements. Atomically-resolved energy-dispersive X-ray
   spectroscopy in an aberration-corrected scanning transmission electron
   microscope (STEM) enabled the distributions of metal atoms within the
   precipitates to be determined. The observation that different metals
   occupy preferred sites within the crystals indicates that these phases
   are not uniform solid solutions, but instead are chemically ordered.
   Both borides contain two distinct metal lattice sites such that the
   phases can be described as L2SB2 and L4SB3, where L and S are elements
   with larger (e.g., W, Mo) and smaller (e.g., Cr, Co, Ni) atomic numbers,
   respectively. Ordering of W and Cr is found to be particularly strong. A
   systematic search for stable phases within the chemical space of the
   W-Cr-B ternary system using the crystal structure prediction (CSP)
   program USPEX provided further insights into the nature of the observed
   chemical ordering. This combination of STEM and CSP techniques provides
   a direct and robust way of determining chemical features and local
   structures of multicomponent phases with atomic resolution even when
   particle sizes are too small for analysis using conventional methods.
   (C) 2018 Acta Materialia Inc. Published by Elsevier Ltd. All rights
   reserved.
RI Oganov, Artem R./O-8234-2019; Ikuhara, Yuichi/F-3066-2010; Oganov, Artem R/A-1213-2008; Fisher, Craig/; Hu, Xiaobing/
OI Oganov, Artem R./0000-0001-7082-9728; Oganov, Artem
   R/0000-0001-7082-9728; Fisher, Craig/0000-0002-0999-5791; Hu,
   Xiaobing/0000-0002-9233-8118
Z8 1
ZR 0
ZS 0
TC 4
ZB 1
Z9 4
SN 1359-6454
EI 1873-2453
UT WOS:000430895000025
ER

PT J
AU Zhou, H. J.
   Xue, F.
   Chang, H.
   Feng, Q.
TI Effect of Mo on microstructural characteristics and coarsening kinetics
   of gamma' precipitates in Co-Al-W-Ta-Ti alloys
SO JOURNAL OF MATERIALS SCIENCE & TECHNOLOGY
VL 34
IS 5
BP 799
EP 805
DI 10.1016/j.jmst.2017.04.012
PD MAY 2018
PY 2018
AB The solvus temperature, volume fraction, coarsening behavior of gamma'
   precipitates and the partitioning behavior of alloying elements as well
   as lattice misfit of gamma/gamma' phases influence the creep behavior of
   Ni and Co-base superalloys. However, few investigations about the
   microstructural characteristics and the coarsening behavior of gamma'
   precipitates were reported in multicomponent novel Co-base superalloys
   during thermal exposure. Two alloys containing different contents of
   molybdenum and tungsten have been investigated to explore the effect of
   molybdenum on gamma' solvus temperature, gamma+gamma' microstructure and
   gamma' coarsening in Co-Al-W-Ta-Ti-base alloys. The results showed that
   the gamma' solvus temperature decreases with the addition of Mo. Mo
   addition reduces the gamma' volume fractions after aging above 1000
   degrees C, but results in negligible influence on the gamma' volume
   fractions aging at 900 degrees C. Meanwhile, gamma' coarsening is
   controlled by diffusion in experimental alloys after aging at 900
   degrees C and 1000 degrees C, and the kinetics of gamma' growth in
   experimental alloys are consistent with the predictions of LSW theory.
   (C) 2017 Published by Elsevier Ltd on behalf of The editorial office of
   Journal of Materials Science & Technology.
TC 8
ZR 0
ZS 0
Z8 1
ZB 0
Z9 9
SN 1005-0302
UT WOS:000430310900009
ER

PT J
AU Fang, Wei
   Chang, Ruobin
   Ji, Puguang
   Zhang, Xin
   Liu, Baoxi
   Qu, Xuanhui
   Yin, Fuxing
TI Transformation Induced Plasticity Effects of a Non-Equal Molar
   Co-Cr-Fe-Ni High Entropy Alloy System
SO METALS
VL 8
IS 5
AR 369
DI 10.3390/met8050369
PD MAY 2018
PY 2018
AB Metastability-engineering strategy is an important topic for high
   entropy alloys (HEAs), owing to the transformation-induced plasticity
   effect (TRIP). In this work, TRIP effects of Co-Cr-Fe-Ni HEAs are
   investigated. Results indicate the tensile deformation-induced
   martensitic transformation occurs in Co35Cr25Fe40-xNix (x = 0-15 at %)
   HEAs. The excellent combination of tensile strength (760 MPa-1000 MPa)
   and elongation (65-35%) owe to solid solution strengthening of Co and
   Cr, and the TRIP effect. In non-equal molar Co-Cr-Fe-Ni systems, with
   the decrease of Ni content, the values of stacking fault energy (SFE)
   decrease; thus, TRIP phenomena occurs. Based on the experimental
   investigation in three different regions of the Co-Cr-Fe-Ni
   multicomponent phase diagram, the face-centered cubic structured
   Co-Cr-Fe-Ni HEAs with VEC of similar to 8.0 is more metastable, and TRIP
   phenomena are more likely to occur.
RI Ji, Puguang/Z-2076-2018; Qu, Xuanhui/; Yin, Fuxing/
OI Ji, Puguang/0000-0001-8695-9180; Qu, Xuanhui/0000-0002-2943-3008; Yin,
   Fuxing/0000-0002-5260-9091
Z8 0
ZB 0
TC 4
ZR 0
ZS 0
Z9 4
EI 2075-4701
UT WOS:000435109300079
ER

PT J
AU Li, Wenqiang
   Amiinu, Ibrahim Saana
   Ye, Bei
   Wang, Zhe
   Zhu, Jiawei
   Kou, Zongkui
   Mu, Shichun
TI TePtFe Nanotubes as High-Performing Bifunctional Electrocatalysts for
   the Oxygen Reduction Reaction and Hydrogen Evolution Reaction
SO CHEMSUSCHEM
VL 11
IS 8
BP 1328
EP 1333
DI 10.1002/cssc.201702403
PD APR 25 2018
PY 2018
AB Currently, a multicomponent platinum-based alloy has been applied as a
   promising electrocatalyst to improve catalysis and lower the usage of
   the noble metal platinum. Herein, a tellurium nanowire (NW)-derived
   ternary TePtFe nanotube (NT) electrocatalyst has been prepared by the
   Kirkendall effect. The TePtFe NT formed consists of small single-crystal
   nanoparticles and voids with an open-end and hollow structure. The
   TePtFe NT electrocatalyst presents an impressive catalytic activity and
   stability for both the oxygen reduction reaction (ORR) and hydrogen
   evolution reaction (HER). Its ORR specific activity and mass activity
   are 8.5 and 2.4 times, respectively, improved relative to those of
   commercial platinum catalysts. It is also impressive that, for the HER,
   a very low overpotential of 28.1 mV at 10 mAcm(-2) can be achieved; this
   is lower than that of platinum (51.8 mV) catalysts in 0.1 m HClO4, and
   the activity is improved, even after 5000 cycles. This work reveals that
   TePtFe NTs can be employed as nanocatalysts with an impressive catalytic
   activity and stability for application in fuel cells and hydrogen
   production.
RI Amiinu, Ibrahim Saana/H-2311-2015; Mu, Shichun/C-4204-2012; Kou, Zongkui/Y-3822-2019; Kou, Zongkui/K-9488-2017
OI Amiinu, Ibrahim Saana/0000-0003-4426-7893; Mu,
   Shichun/0000-0003-3902-0976; Kou, Zongkui/0000-0002-5377-2376; Kou,
   Zongkui/0000-0002-5377-2376
ZS 0
Z8 0
ZR 0
ZB 0
TC 8
Z9 8
SN 1864-5631
EI 1864-564X
UT WOS:000430914600009
PM 29377610
ER

PT J
AU Zhang, Jianbao
   Wang, Haifeng
   Kuang, Wangwang
   Zhang, Yachan
   Li, Shu
   Zhao, Yuhong
   Herlach, D. M.
TI Rapid solidification of non-stoichiometric intermetallic compounds:
   Modeling and experimental verification
SO ACTA MATERIALIA
VL 148
BP 86
EP 99
DI 10.1016/j.actamat.2018.01.040
PD APR 15 2018
PY 2018
AB The thermodynamic extremal principle was applied to model of rapid
   solidification of non-stoichiometric intermetallic compounds and the
   Co-xat.%Si alloys (x = 50, 53, 55) were undercooled to test the model.
   It is the model with but not the model without solute drag that can be
   derived self consistently in thermodynamics. Unique dual sluggish and
   abrupt growth stages were found in under cooled Co-53 at.%Si and Co-55
   at.%Si alloys. The first (second) sluggish stage is solute-controlled
   (thermal-controlled). The first (second) abrupt growth stage is ascribed
   to the sharp occurrence of solute trapping (inverted partitioning) and
   disorder trapping that initiates the transition from solute-controlled
   (thermal-controlled) to thermal-controlled (kinetic-controlled) growth.
   Since the predictions by the current (previous) model with (without)
   solute drag predicted well (deviate drastically from) the experimental
   results, solute drag was suggested be significant upon rapid
   solidification. The current work solved such an open problem, i.e.
   solute drag in solidification, and is helpful for not only understanding
   the non-equilibrium phenomena that is of theoretical importance but also
   controlling the non equilibrium microstructures that is of technological
   importance. (C) 2018 Acta Materialia Inc. Published by Elsevier Ltd. All
   rights reserved.
RI Li, Shaofan/G-8082-2011; Herlach, Dieter/
OI Li, Shaofan/0000-0002-6950-1474; Herlach, Dieter/0000-0002-2206-1790
TC 7
ZB 0
ZS 0
Z8 0
ZR 1
Z9 8
SN 1359-6454
EI 1873-2453
UT WOS:000428823100010
ER

PT J
AU Mizrahi, Martin D.
   Krylova, Galyna
   Giovanetti, Lisandro J.
   Ramallo-Lopez, Jose M.
   Liu, Yuzi
   Shevchenko, Elena V.
   Requejo, Felix G.
TI Unexpected compositional and structural modification of CoPt3
   nanoparticles by extensive surface purification
SO NANOSCALE
VL 10
IS 14
BP 6382
EP 6392
DI 10.1039/c8nr00060c
PD APR 14 2018
PY 2018
AB We combined synchrotron small angle X-ray scattering, X-ray fluorescence
   and extended X-ray absorption fine structure spectroscopy to probe the
   structure of chemically synthesized CoPt3 nanoparticles (NPs) after
   ligand removal via the commonly accepted solvent/nonsolvent approach. We
   showed that the improved catalytic activity of extensively purified NPs
   could not be explained only in terms of a "cleaner" surface. We found
   that extensive surface purification results in the substantial leaching
   of the Co atoms from the chemically synthesized CoPt3 NPs transforming
   them into CoPt3/Pt core/shell structures with an unexpectedly thick
   (similar to 0.5 nm) Pt shell. We indicated that the improved catalytic
   activity of extensively purified NPs in octyne hydrogenation reaction
   can be explained by the formation of CoPt3/Pt core/shell structures.
   Also, we demonstrated that drastic compositional and structural
   transformation of water transferred CoPt3 NPs was rather a result of
   extensive removal of native ligands via a solvent/nonsolvent approach
   than leaching of cobalt atoms in aqueous media. We expect that these
   findings can be relevant to other transition metal based multicomponent
   NPs.
RI Ramallo-Lopez, Jose M/N-1757-2016; Giovanetti, Lisandro J/AAA-2300-2019; Liu, Yuzi/C-6849-2011
OI Ramallo-Lopez, Jose M/0000-0002-8233-2644; Giovanetti, Lisandro
   J/0000-0001-5286-3463; Liu, Yuzi/0000-0002-8733-1683
ZB 0
ZS 0
Z8 1
TC 4
ZR 0
Z9 4
SN 2040-3364
EI 2040-3372
UT WOS:000429530400019
PM 29561055
ER

PT J
AU Lass, Eric A.
   Sauza, Daniel J.
   Dunand, David C.
   Seidman, David N.
TI Multicomponent gamma'-strengthened Co-based superalloys with increased
   solvus temperatures and reduced mass densities
SO ACTA MATERIALIA
VL 147
BP 284
EP 295
DI 10.1016/j.actamat.2018.01.034
PD APR 1 2018
PY 2018
AB Several Co-Al-(W)-based gamma-(FCC)/gamma'-(L1(2)) alloys are
   investigated to combine recent results indicating significant increases
   in the gamma'-solvus temperature with additions of Ni, Ta, and Ti, and
   reduced mass density with the substitution of Mo and Nb for W. A maximum
   solvus temperature of 1167 +/- 6 degrees C is achieved for an alloy with
   the composition Co-30Ni-7Al-4Ti-7W-1Ta (mole fraction x 100); while the
   composition Co-30Ni-7Al-4Ti-3Mo-2W-1Nb-1Ta (L19) exhibits a promising
   combination of high gamma' volume fraction and solvus temperature, low
   mass density, and excellent two-phase gamma-gamma'microstructural
   stability. Atom probe tomographic measurement of L19 aged for 4 hat 900
   degrees C indicates that Ni, Al, Ti, W, Nb, and Ta partition
   preferentially to the gamma'-precipitates while Co partitions strongly
   to the gamma-matrix. Molybdenum segregates at the gamma/gamma'
   interface, resulting in a reduction in the interfacial free energy of
   1.63 +/- 0.85 mJ m(-2). Decreasing the mole fraction of Ni from 30% to
   10% decreases the partitioning of Al and Ti to the gamma'-phase and
   increases partitioning of Co, Mo, W, Nb, and Ta to the gamma'-phase.
   From an analysis of coarsening kinetics (Ostwald ripening) at 900 C in
   Co-xNi-7Al-4Ti-3Mo-2W-1Nb-1Ta (x = 10 and 30) interfacial free energies
   of 35.0 +/- 18.6 mJ m(-2) and 29.2 +/- 15.5 mJ m(-2) are calculated for
   mole fractions of Ni of 10% and 30%, respectively. This decrease in
   interfacial free energy with increasing Ni-concentration is attributed
   partially to both Mo-segregation at the gamma-gamma' interface and a
   decrease in the lattice parameter misfit between the gamma'-precipitate
   and gamma-matrix, and concomitantly the misfit strain energy. (C) 2018
   Acta Materialia Inc. Published by Elsevier Ltd. All rights reserved.
RI Dunand, David C/B-7515-2009; Lass, Eric/AAE-9593-2019; Seidman, David/B-6697-2009
OI Lass, Eric/0000-0003-1428-3585; 
TC 12
ZS 0
ZR 0
ZB 0
Z8 0
Z9 12
SN 1359-6454
EI 1873-2453
UT WOS:000428098400028
ER

PT J
AU Mohamed, Mohamad Azuwa
   Jaafar, Juhana
   Zain, M. F. M.
   Minggu, Lorna Jeffery
   Kassim, Mohammad B.
   Rosmi, Mohamad Saufi
   Alias, Nur Hashimah
   Nor, Nor Azureen Mohamad
   Salleh, W. N. W.
   Othman, Mohd Hafiz Dzarfan
TI In-depth understanding of core-shell nanoarchitecture evolution of
   g-C3N4@C, N co-doped anatase/rutile: Efficient charge separation and
   enhanced visible-light photocatalytic performance
SO APPLIED SURFACE SCIENCE
VL 436
BP 302
EP 318
DI 10.1016/j.apsusc.2017.11.229
PD APR 1 2018
PY 2018
AB Herein, we demonstrated the simultaneous formation of multi-component
   heterojunction consisting graphitic carbon nitride (g-C3N4) and C, N
   co-doped anatase/rutile mixed phase by using facile sol-gel assisted
   heat treatment. The evolution of core-shell nanostructures
   heterojunction formation was elucidated by varying the temperature of
   heat treatment from 300 degrees C to 600 degrees C. Homogeneous
   heterojunction formation between g-C3N4 and anatase/rutile mixed phase
   was observed in gT400 with C and N doping into TiO2 lattice by O
   substitution. The core-shell nanoarchitectures between g-C3N4 as shell,
   and anatase/rutile mixed phase as core with C and N atoms are doped at
   the interstitial positions of TiO2 lattice was observed in gT500. The
   result indicated that core-shell nanoarchitectures photocatalyst (gT500)
   prepared at 500 degrees C exhibited the highest photocatalytic activity
   in the degradation of methyl orange under visible light irradiation.
   Meanwhile, the possible mechanisms of charge generation, migration,
   action species and reaction that probably occur at the gT500 sample were
   also proposed. The photodegradation results of gT500 correlated
   completely with the results of the PEC and photoluminescence analysis,
   which directly evidenced improved charge separation and migration as the
   crucial parameters governing photocatalysis. It is worthy to note that,
   the simultaneous formation of multicomponent heterojunction with
   core-shell structure provided an enormous impact in designing highly
   active photocatalyst with superior interfacial charge transfer. (C) 2017
   Elsevier B.V. All rights reserved.
RI Zain, Fauzi/K-7056-2019; Rosmi, Mohamad Saufi/; wan salleh, wan norharyati/; Alias, Nur Hashimah/; Mohamed, Mohamad Azuwa/F-1964-2018
OI Rosmi, Mohamad Saufi/0000-0003-0639-8876; wan salleh, wan
   norharyati/0000-0002-8212-3893; Alias, Nur Hashimah/0000-0001-5061-8253;
   Mohamed, Mohamad Azuwa/0000-0003-1662-5382
ZR 0
ZB 3
ZS 0
TC 18
Z8 0
Z9 18
SN 0169-4332
EI 1873-5584
UT WOS:000425723100034
ER

PT J
AU Zaharov, Yuriy A.
   Pugachev, Valeriy M.
   Ovcharenko, Victor I.
   Datiy, Kseniya A.
   Popova, Anna N.
   Bogomyakov, Artem S.
TI Phase Composition and Magnetic Properties of Nanostructured Fe-Co-Ni
   Powders
SO PHYSICA STATUS SOLIDI B-BASIC SOLID STATE PHYSICS
VL 255
IS 3
AR 1700175
DI 10.1002/pssb.201700175
PD MAR 2018
PY 2018
AB Nanostructured Fe-Co-Ni powders, with crystallite sizes of 10-35nm for
   different compositions, are obtained in the whole range of compositions
   (step change in the components content is of 10wt.% and, in the case of
   near the phase boundaries, 3-5wt.%) by the reduction of freshly
   co-precipitated mixed hydroxides with hydrazine hydrate in a strongly
   alkaline medium. The isothermal section of the phase diagram
   corresponding to the synthesis temperature (363-368K) is constructed
   using reflection modeling based on XRD data of the samples series with
   different compositions. Its features are founded, characterized, and
   discussed: the phase diagram of the system in the nanostructured and
   nonequilibrium state is compared with the phase diagram of the system in
   the bulk state. In the region of the FCC-solid solution, the lattice
   parameter-composition dependence was described by the flat surface
   equation (three-dimensional analog of Vegard's law). Some magnetic
   characteristics are measured for the Fe-Co-Ni systems containing 10wt.%
   Ni and variable Co/Fe ratio. Some features of the superparamagnetic
   component are observed above the blocking temperature; they are related
   to the crystallite size and the phase composition of the samples.
RI Popova, Anna/C-6902-2011; Pugachev, Valery/L-8662-2016; Ovcharenko, Victor/AAC-8915-2019; Датий, Ксения/B-7048-2014; Zaharov, Yuriy/S-6107-2017; Bogomyakov, Artem S/A-7079-2014
OI Popova, Anna/0000-0001-6970-9542; Pugachev, Valery/0000-0001-7226-4732;
   Ovcharenko, Victor/0000-0002-8280-8112; Zaharov,
   Yuriy/0000-0002-8141-7873; Bogomyakov, Artem S/0000-0002-6918-5459
ZB 0
ZS 0
TC 2
Z8 0
ZR 0
Z9 2
SN 0370-1972
EI 1521-3951
UT WOS:000427260100005
ER

PT J
AU Lueckl, Martin
   Wojcik, Tomasz
   Povoden-Karadeniz, Erwin
   Zamberger, Sabine
   Kozeschnik, Ernst
TI Co-Precipitation Behavior of MnS and AlN in a Low-Carbon Steel
SO STEEL RESEARCH INTERNATIONAL
VL 89
IS 3
AR 1700342
DI 10.1002/srin.201700342
PD MAR 2018
PY 2018
AB In this work, the simultaneous precipitation of MnS and AlN particles in
   low-carbon steel and their effect on hot ductility is investigated. On
   basis of a thermal treatment, which involves an intermediate cooling and
   reheating step, the authors show that the two compounds can precipitate
   in a symbiotic manner under conditions, where precipitation of isolated
   AlN will otherwise be suppressed. This co-precipitation behavior is
   studied by transmission electron microscopy with energy dispersive X-ray
   spectroscopy, as well as accompanying thermokinetic simulations with the
   software package MatCalc. The calculated evolution of the phase
   fractions, mean radii as well as number densities of the two compounds
   shows good agreement with the experimental observations and, thereby,
   supports our interpretation of the MnS-AlN co-precipitation mechanism.
Z8 0
ZS 0
ZR 0
TC 3
ZB 0
Z9 3
SN 1611-3683
EI 1869-344X
UT WOS:000426525900004
ER

PT J
AU Vaidya, M.
   Pradeep, K. G.
   Murty, B. S.
   Wilde, G.
   Divinski, S. V.
TI Bulk tracer diffusion in CoCrFeNi and CoCrFeMnNi high entropy alloys
SO ACTA MATERIALIA
VL 146
BP 211
EP 224
DI 10.1016/j.actamat.2017.12.052
PD MAR 2018
PY 2018
AB High entropy alloys (HEAs) have emerged as a promising class of
   equiatomic or near equiatomic multicomponent alloys, which garner
   fundamental curiosities and interest in high temperature applications.
   Understanding diffusion kinetics of HEAs is critical to assess their
   phase stability and deformation behaviour, particularly at elevated
   temperatures. For the first time, bulk tracer diffusion coefficients of
   Co, Cr, Fe and Mn are determined in polycrystalline CoCrFeNi and
   CoCrFeMnNi HEAs using the radiotracer method in the temperature interval
   of 1073-1373 K. Material homogeneity and the absence of any phase
   decomposition in CoCrFeNi and CoCrFeMnNi HEAs were established by
   electron microscopy and atom probe tomography investigations.
   Both bulk and grain boundary diffusion contributions to penetration
   profiles are observed for diffusion of Co, Cr, Fe and Mn tracers in both
   HEAs. The temperature dependencies of bulk diffusion for all tracers
   show Arrhenius behaviour. The corresponding activation energies (Q) and
   the logarithm of pre-exponential factors (Do) show a linear
   relationship, thus following the "compensation rule". An increase of the
   configurational entropy leads to reduced diffusion rates only when a
   homologous temperature scale is used for comparison. The increase of
   activation energy barrier and lower frequency factors both contribute to
   the decreased diffusion rates. A cross-over temperature (T-c = 1020 K)
   is observed for Co diffusion (on slight extrapolation of Arrhenius plot)
   in CoCrFeNi and CoCrFeMnNi HEAs, while Cr and Fe exhibit almost parallel
   Arrhenius lines. Above To, the Co diffusivity is higher in CoCrFeMnNi
   than in CoCrFeNi, which suggests that diffusion in HEAs need not be
   assumed to retard with an increasing number of elements. The existence
   of a cross-over temperature correlates with the change in binding energy
   (or enthalpy) of the constituents from CoCrFeNi to CoCrFeMnNi. (C) 2018
   Acta Materialia Inc. Published by Elsevier Ltd. All rights reserved.
ZS 0
ZR 1
Z8 1
TC 40
ZB 0
Z9 41
SN 1359-6454
EI 1873-2453
UT WOS:000427209300020
ER

PT J
AU Mao, Aiqin
   Ding, Peipei
   Quan, Feng
   Zhang, Tianchi
   Ran, Xueqin
   Li, Yibu
   Jin, Xia
   Gu, Xiaolong
TI Effect of aluminum element on microstructure evolution and properties of
   multicomponent Al-Co-Cr-Cu-Fe-Ni nanoparticles
SO JOURNAL OF ALLOYS AND COMPOUNDS
VL 735
BP 1167
EP 1175
DI 10.1016/j.jallcom.2017.11.233
PD FEB 25 2018
PY 2018
AB A series of multicomponent Al-Co-Cr-Cu-Fe-Ni nanoparticles with
   different aluminum contents were prepared by modified arc-discharge
   method. The effect of Al element on crystal structure, microstructure,
   corrosion resistance, and soft magnetic properties were investigated.
   The evolution of phase structure changes from the initial single Cu-rich
   face-centered cubic (FCC) phase to FCC + M3Al-type L1(2) phases, and
   eventually to FCC + body-centered cubic (BCC) phases with increasing Al
   contents. Moreover, the as-prepared nanoparticles are spherical with an
   average size of about 110-180 nm, and the chemical compositions of the
   nanoparticles greatly deviate from the nominal compositions of the
   targets. Furthermore, the corrosion resistance deteriorates and the soft
   magnetic behavior increases, when the structure changes from the simple
   FCC phase to a mixture of FCC and BCC phase. The emergence of M3Al-type
   L1(2) phase in the FCC matrix brings the best corrosion resistance and
   the lowest soft magnetic property. The multicomponent nanoparticles with
   controllable structure and composition can be easily prepared by this
   method for particular applications. (C) 2017 Elsevier B.V. All rights
   reserved.
ZB 0
TC 11
Z8 2
ZS 0
ZR 0
Z9 12
SN 0925-8388
EI 1873-4669
UT WOS:000418518600138
ER

PT J
AU Mebrahtu, C.
   Krebs, F.
   Perathoner, S.
   Abate, S.
   Centi, G.
   Palkovits, R.
TI Hydrotalcite based Ni-Fe/(Mg, Al)O-x catalysts for CO2 methanation -
   tailoring Fe content for improved CO dissociation, basicity, and
   particle size
SO CATALYSIS SCIENCE & TECHNOLOGY
VL 8
IS 4
BP 1016
EP 1027
DI 10.1039/c7cy02099f
PD FEB 21 2018
PY 2018
AB It is essential for mankind to address greenhouse gas emission,
   depletion of fossil resources and development of efficient storage and
   transportation of renewable energy. By using the atmospheric gas CO2 as
   raw material for the value-added chain, an overall CO2 neutral circular
   economy is imaginable. The power to gas (PtG) concept tackles all three
   topics by producing methane as energy carrier using renewable hydrogen
   and capture of CO2. Methanation has been known for decades; however, the
   preparation of noble metal free catalysts possessing high activity,
   selectivity and stability remains challenging. Bimetallic FexNix-1 alloy
   catalysts have shown synergistic effects for methanation as they can be
   tailored to the CO dissociation energy. Multicomponent hydrotalcite
   precursors allow close proximity of the individual metals enabling high
   dispersion and continuous variation of the composition. Herein, we
   studied Ni-Fe/(Mg, Al)O-x bimetallic catalysts derived via mixed
   hydrotalcite precursors. Iron has a significant influence on both
   activity and selectivity due to small particle sizes, facilitated CO
   dissociation, and tailored surface basicity. For the best catalyst
   (Fe/Ni = 0.1), the CO2 conversion rate reaches about 6.96 mmol CO2
   mol(Fe+Ni)(-1) s(-1) at 335 degrees C with a selectivity of 99.3% to
   CH4, remaining constant for at least 24 h time on stream.
RI Palkovits, Regina/G-2207-2014; Centi, Gabriele/A-6099-2010; Perathoner, Siglinda/A-6257-2010; Krebs, Florian Peter/; Mebrahtu, Chalachew/
OI Palkovits, Regina/0000-0002-4970-2957; Centi,
   Gabriele/0000-0001-5626-9840; Perathoner, Siglinda/0000-0001-8814-1972;
   Krebs, Florian Peter/0000-0003-3547-9261; Mebrahtu,
   Chalachew/0000-0001-6122-0937
Z8 0
ZB 0
ZR 0
TC 12
ZS 0
Z9 12
SN 2044-4753
EI 2044-4761
UT WOS:000427152800009
ER

PT J
AU Azzam, A.
   Philippe, T.
   Hauet, A.
   Danoix, F.
   Locq, D.
   Caron, P.
   Blavette, D.
TI Kinetics pathway of precipitation in model Co-Al-W superalloy
SO ACTA MATERIALIA
VL 145
BP 377
EP 387
DI 10.1016/j.actamat.2017.12.032
PD FEB 15 2018
PY 2018
AB The early stages of precipitation of the gamma' phase in a model Co
   based superalloy (Co-9.1Al-7W (at.%)) have been investigated at 900
   degrees C using electron microscopy and atom probe tomography.
   Nucleation, growth and coarsening stages have been studied with a focus
   on the temporal evolution of the precipitate composition in the light of
   recent theoretical developments on phase separation in multicomponent
   alloys. The experimental data have been confronted to the theories of
   nucleation and coarsening recently developed for such alloys, which are
   valid for non-ideal and non-dilute systems, and predict the temporal
   evolution of both the matrix and precipitate compositions. The rate
   constant for the mean size evolution of the particles, as derived from
   experiments, has been compared to the one predicted by the mentioned
   coarsening theory that accounts for a more accurate description of the
   thermodynamics of the phases, as compared with more classical
   approaches. From this comparison the gamma/gamma' interfacial energy was
   derived and found equal to similar to 48 mJ/m(2) The exponents for the
   temporal evolution of average particles size, number of particles per
   unit volume were found identical to those for binary alloys during the
   coarsening regime, as expected, and the temporal evolutions of
   compositions in both gamma and gamma' phases were found to evolve as
   predicted by theory. Indeed, the W content in the particles, measured
   from atom probe tomography (APT) experiments, was found to significantly
   decrease with time and the observed evolution is remarkably well
   described by the theory and therefore is shown to originate from the
   competition between diffusion and capillarity. (C) 2017 Published by
   Elsevier Ltd on behalf of Acta Materialia Inc.
Z8 0
ZB 0
ZS 0
ZR 0
TC 3
Z9 3
SN 1359-6454
EI 1873-2453
UT WOS:000424726200038
ER

PT J
AU Wang, Pengtang
   Shao, Qi
   Cui, Xiaoneng
   Zhu, Xing
   Huang, Xiaoqing
TI Hydroxide-Membrane-Coated Pt3Ni Nanowires as Highly Efficient Catalysts
   for Selective Hydrogenation Reaction
SO ADVANCED FUNCTIONAL MATERIALS
VL 28
IS 5
AR 1705918
DI 10.1002/adfm.201705918
PD JAN 31 2018
PY 2018
AB Rational design of effective catalysts with both high activity and
   selectivity is highly significant and desirable for hydrogenation
   reaction. In this paper, for the first time an efficient approach to
   controllably construct 1D metal nanowires (NWs) coated with hydroxide
   (NixM(OH)(2) (M = Mn, Fe, Co, Cu, and Al)) membranes as highly active
   and selective hydrogenation catalysts is reported. The optimized
   Ni32Cu(OH)(2) membrane coated Pt3Ni nanowires show much enhanced
   selectivity of 87.9% for the hydrogenation of cinnamaldehyde to
   hydrocinnamaldehyde instead of hydrocinnamyl alcohol, in contrast with
   the pristine Pt3Ni nanowires and Pt3Ni nanowires on Ni(OH)(2) membranes.
   The enhanced selectivity of Pt3Ni@Ni32Cu(OH)(2)-2 NWs is ascribed to
   confinement/poisoning effects of the coated Ni32Cu(OH)(2) membranes as
   well as the intimate interaction between the Pt3Ni NWs and Ni32Cu(OH)(2)
   membranes, as confirmed by X-ray photoelectron spectroscopy. The coated
   structures also show good stability after five recycle runs. The present
   work highlights the importance of surface engineering for the design of
   multicomponent composites with desirable activity and selectivity toward
   hydrogenation reaction and beyond.
Z8 0
TC 7
ZR 0
ZB 0
ZS 0
Z9 7
SN 1616-301X
EI 1616-3028
UT WOS:000423512300021
ER

PT J
AU Wang, F.
   Inoue, A.
   Kong, F. L.
   Han, Y.
   Zhu, S. L.
   Shalaan, E.
   Al-Marouki, F.
TI Formation, thermal stability and mechanical properties of high entropy
   (Fe,Co,Ni,Cr,Mo)-B amorphous alloys
SO JOURNAL OF ALLOYS AND COMPOUNDS
VL 732
BP 637
EP 645
DI 10.1016/j.jallcom.2017.10.227
PD JAN 25 2018
PY 2018
AB The formation, thermal stability and mechanical properties of high
   entropy (HE) (Fe0.25Co0.25Ni0.25Cr0.125Mo0.125)(100-x)B-x (x = 11-31
   at%) amorphous alloys were examined with the aim of clarifying the
   partial replacement effect of Cr by Mo in comparison with previously
