Repository: MatInfoUB/NLP-Queries

File: Co_superalloy_comp(1).txt (part 18 of 22)
FN Clarivate Analytics Web of Science
AB Ni-based superalloys have been widely applied in advanced aeroengine as gas turbine blades and vanes. The freckles in superalloys formed during directional solidification have deleterious influence on the properties of the alloys. The generation of freckles is associated with the local liquid density gradient in the mushy zone, which is obviously influenced by microsegregation of alloy elements. However, the individual contributions of the various elements to the total density variation are still not well known. Therefore, the effect of microsegregation on the liquid density variation in DZ483 Ni-based superalloy was investigated by isothermal solidification together with liquid quench method. Solidification microstructures were observed by optical microscope and SEM, and the compositions of the solids and the residual liquid were determined by EDS. Based on the compositions of residual liquids; the densities of liquids at different temperatures were calculated. The results show that the onset solidification temperature of DZ483 alloy is a little bit below 1335 degrees C; and MC, which is enriched with Ta and Ti, formed at about 1325 degrees C. The segregation coefficients of different elements show that W and Co are negative segregation elements, Ta and Ti positive segregation elements, while Al and Cr show little segregation. The density of the residual liquid generally decreases as the decrease of temperature, with the exception that it increases somewhat from 1325 to 1315 degrees C. Calculation results show that temperature has insignificant influence on liquid density, and variation of density is mainly due to rnicrosegregation. Segregations of Mo and Ta lead to the increase of density, but segregations of Ti and W present opposite effect. Contribution of each element to the variation of the liquid density is analyzed. The sequence of contributions of alloy elements to the variation of total liquid density is Ti>Ta>W>Cr>Mo>Al>Co. The formation of MC consumes an abundant of Ti and Ta, resulting in the increase of liquid density from 1325 to 1315 degrees C.
RI Xinghong, Luo/I-8395-2012
SN 0412-1961
PD MAY 11
PY 2012
VL 48
IS 5
BP 541
EP 546
DI 10.3724/SP.J.1037.2012.00037
UT WOS:000304515600005
ER

PT J
AU Sunulahpasic, R
   Oruc, M
   Hadzalic, M
   Rimac, M
AF Sunulahpasic, Raza
   Oruc, Mirsada
   Hadzalic, Mustafa
   Rimac, Milenko
TI OPTIMIZATION OF THE MECHANICAL PROPERTIES OF THE SUPERALLOY NIMONIC 80A
SO MATERIALI IN TEHNOLOGIJE
AB The superalloy Nimonic 80A has found its major application in the production of the parts for the vehicle and airplane industries. It is a relatively expensive material and it is very important to reduce its production costs to acceptable levels. The aim of this research was to produce the superalloys with varying supplements of alloying elements.
   The investigations carried out included chemical testing and the testing of the mechanical properties of the superalloy Nimonic 80A, followed by a regression analysis of the obtained data to show the influence of certain alloying elements that can significantly affect the improvement of the mechanical properties of Nimonic 80A.
   The results of the regression analysis are the equations with which, on the basis of the known chemical composition, i.e., the content of the main alloying elements - Al, Ti and Co - the mechanical properties of the materials at increased temperatures can be predicted. On the basis of the obtained squared regression equations, an optimization of the chemical composition for the selected values of the mechanical properties was carried out.
SN 1580-2949
PD MAY-JUN
PY 2012
VL 46
IS 3
BP 263
EP 267
UT WOS:000305657100013
ER

PT J
AU Zhong, ZH
   Gu, YF
   Yuan, Y
   Yokokawa, T
   Harada, H
AF Zhong, Zhihong
   Gu, Yuefeng
   Yuan, Yong
   Yokokawa, Tadaharu
   Harada, Hiroshi
TI Mechanical properties and fracture modes of an advanced Ni-Co-base disk
   superalloy at elevated temperatures
SO MATERIALS CHARACTERIZATION
AB The successful development of an advanced cast and wrought disk alloy, TMW-4M3, was initiated in the NEDO program supported by the Japanese government in cooperation with Mitsubishi Materials Corporation. This paper reports the mechanical properties and fracture modes of TMW-4M3 disk alloy, in order to support its high temperature uses and to understand prospective failure scenarios. The mechanical properties and fracture modes of tensile, creep, low cycle fatigue, and fatigue crack growth were evaluated up to 760 degrees C on specimens machined from the full-scale pancake-shaped disk. The excellent overall mechanical properties of TMW-4M3 alloy were demonstrated. Fracture modes were compared with different testing conditions and fractographic examinations indicated that the fracture modes shifted with changing test conditions. Surface crack initiation was the main failure mode at elevated temperatures. Crack propagation rate was accelerated above 650 degrees C due primarily to oxidation and degradation of mechanical strength. The results indicated that the TMW-4M3 alloy has at least 650 degrees C general capabilities and is promising for 700 degrees C or more applications. (C) 2012 Elsevier Inc. All rights reserved.
SN 1044-5803
EI 1873-4189
PD MAY
PY 2012
VL 67
BP 101
EP 111
DI 10.1016/j.matchar.2012.02.021
UT WOS:000303642600012
ER

PT J
AU Divya, VD
   Ramamurty, U
   Paul, A
AF Divya, V. D.
   Ramamurty, U.
   Paul, A.
TI Interdiffusion and Growth of the Phases in CoNi/Mo and CoNi/W Systems
SO METALLURGICAL AND MATERIALS TRANSACTIONS A-PHYSICAL METALLURGY AND
   MATERIALS SCIENCE
AB Deleterious topological-closed-packed (tcp) phases grow in the interdiffusion zone in turbine blades mainly because of the addition of refractory elements such as Mo and W in the Ni- and Co-based superalloys. CoNi/Mo and CoNi/W diffusion couples are prepared to understand the growth mechanism of the phases in the interdiffusion zone. Instead of determining the main and cross-interdiffusion coefficients following the conventional method, we preferred to determine the average effective interdiffusion coefficients of two elements after fixing the composition of one element more or less the same in the interdiffusion zone. These parameters can be directly related to the growth kinetics of the phases and shed light on the atomic mechanism of diffusion. In both systems, the diffusion rate of elements and the phase layer thickness increased because of the addition of Ni in the solid solution phase, probably because of an increase in driving force. On the other hand, the growth rate of the mu phase and the diffusion coefficient of the species decreased because of the addition of Ni. This indicates the change in defect concentration, which assists diffusion. Further, we revisited the previously published Co-Ni-Mo and Co-Ni-W ternary phase diagrams and compared them with the composition range of the phases developed in the interdiffusion zone. Different composition ranges of the tcp phases are found, and corrected phase diagrams are shown. The outcome of this study will help to optimize the concentration of elements in superalloys to control the growth of the tcp phases.
RI Ramamurty, Upadrasta/E-5623-2011
SN 1073-5623
EI 1543-1940
PD MAY
PY 2012
VL 43A
IS 5
BP 1564
EP 1577
DI 10.1007/s11661-011-0990-7
UT WOS:000302097400023
ER

PT J
AU Koizumi, Y
   Nukaya, T
   Suzuki, S
   Kurosu, S
   Li, YP
   Matsumoto, H
   Sato, K
   Tanaka, Y
   Chiba, A
AF Koizumi, Yuichiro
   Nukaya, Takeshi
   Suzuki, Sho
   Kurosu, Shingo
   Li, Yunping
   Matsumoto, Hiroaki
   Sato, Kazuhisa
   Tanaka, Yuji
   Chiba, Akihiko
TI Suzuki segregation in Co-Ni-based superalloy at 973 K: An experimental
   and computational study by phase-field simulation
SO ACTA MATERIALIA
AB Suzuki segregation in Co-Ni-based superalloys is of longstanding interest. In this study, the development of widely extended stacking fault (SF) ribbons was confirmed in a Co-Ni-based superalloy aged at 973 K after deformation at room temperature, which supports the decrease in stacking fault energy (SFE) due to Suzuki segregation. In addition, the plastic deformation behaviors of Co-Ni-based superalloys with various Nb contents up to 3 wt.% were investigated focusing on the effect of Nb addition on dynamic strain-aging by Suzuki segregation. The negative strain-rate dependence of flow stress due to dynamic strain-aging became more significant with increasing Nb content; however, attempts to detect segregating elements by scanning transmission electron microscopy and energy-dispersive spectroscopy analysis were not successful. A phase-field simulation of Suzuki segregation suggested strong Ni depletion with segregation of Cr and Mo atoms at the SF, and the SFE can become negative as a consequence of the segregation. This agrees with the experimentally observed formation of wide SFs by the aging at 973 K after cold deformation. It is also suggested that Nb atoms are strongly depleted at SFs, and a small amount of Nb addition dramatically enhances Cr segregation, resulting in further decreases in the SFE, which is probably responsible for the observed enhancement of dynamic strain-aging by Nb addition. In addition, the local structural changes, such as short-range ordering and/or an in-plane ordering, accompanying the segregation were discussed as possible additional mechanisms for strain-aging enhancement. (C) 2012 Acta Materialia Inc. Published by Elsevier Ltd. All rights reserved.
RI Li, Yunping/M-2076-2016; Li, Yunping/A-8109-2011; Chiba,
   Akihiko/D-1326-2011; Sato, Kazuhisa/C-1510-2011; Koizumi,
   Yuichiro/C-2697-2011
OI Li, Yunping/0000-0002-4657-2923; Sato, Kazuhisa/0000-0001-9078-2541;
   Koizumi, Yuichiro/0000-0001-7061-7135; Li, Yunping/0000-0002-4478-5327
SN 1359-6454
PD APR
PY 2012
VL 60
IS 6-7
BP 2901
EP 2915
DI 10.1016/j.actamat.2012.01.054
UT WOS:000303952000041
ER

PT J
AU Bakhtiari, R
   Ekrami, A
AF Bakhtiari, R.
   Ekrami, A.
TI Transient liquid phase bonding of FSX-414 superalloy at the standard
   heat treatment condition
SO MATERIALS CHARACTERIZATION
AB The as-cast samples of FSX-414 Co-based superalloy were heat treated at the standard solution and aging heat treatment cycles. Specimens for joining were cut from the as-cast ingot. Transient liquid phase (TLP) bonding was carried out at the standard solution cycle, using MBF-30 interlayer. Also, bonded specimens were homogenized at the standard aging condition.
   The microstructure of the as-cast, heat treated and TLP bonded specimens were studied. These studies showed that the non-uniform distributed carbides of the as-cast specimen were replaced by uniform ones during the heat treatment. Eutectic M23C6 carbides were observed in all specimens. Due to the complete isothermal solidification, no eutectic structure was observed in the bond region of bonded specimens. In the diffusion affected zone (DAZ) of these specimens, some intermetallics of the Co-B system were seen. Line scan EDS analysis across the bonding zone of the homogenized joint showed more uniform distribution of alloying elements in comparison with the unhomogenized joint.
   Hardness profiling across the bonding zone showed that isothermal solidification zone's (ISZ) hardness in the homogenized specimen is closer to the base metal (BM) hardness in comparison with the unhomogenized specimen. A hardness peak was observed in the DAZ region of the both homogenized and unhomogenized joints. Shear strength and shear fracture energy of the homogenized joint were about 93% and 82% those of the base metal, respectively. More fibrous zones and smaller dimples were observed at the homogenized joint's fracture surface, in comparison with the unhomogenized one. (C) 2012 Elsevier Inc. All rights reserved.
SN 1044-5803
PD APR
PY 2012
VL 66
BP 38
EP 45
DI 10.1016/j.matchar.2012.02.002
UT WOS:000303298500006
ER

PT J
AU Mei, H
   Liu, YN
   Cheng, LF
AF Mei, Hui
   Liu, Yanan
   Cheng, Laifei
TI Comparison of oxidation resistance of NiCoCrAlTaY-coated and -uncoated
   Mar-M247 superalloys in the air at 1150 degrees C
SO JOURNAL OF MATERIALS SCIENCE
AB Oxidation resistance of NiCoCrAlTaY coated and uncoated Mar-M247 superalloys were compared experimentally in the air at 1150 A degrees C. It was found that the oxidation behavior of the NiCoCrAlTaY coated and uncoated Mar-M247 superalloys generally followed the parabolic kinetics with the rate of 1.5 and 9.8 x 10(-3) mg(2)/cm(4) h for each one. Microstructural observation and elemental analysis indicated that after 200 h the uncoated alloy covered with an oxide scale of 6-10 times thicker than the coated one, beneath which a fairly continuous and relatively thin alpha-Al2O3 could be found along the interface close to the substrate. Comparatively, the NiCoCrAlTaY coated alloy uniformly produced the continuous, dense and thick alpha-Al2O3 layer adhesive to the coating to prevent the metal elements against excessive oxidation, and finally formed the steady oxide scales: outer (Ni, Co)(Al, Cr)(2)O-4 spinels, NiO, (Al, Cr)(2)Ni-3; inner protective alpha-Al2O3 with a little Cr2O3. On the surface of the uncoated alloy, however, it mainly formed the Ni-rich oxides in which a large quantity of cracks propagated to result in the more oxidation.
SN 0022-2461
EI 1573-4803
PD MAR
PY 2012
VL 47
IS 5
BP 2278
EP 2283
DI 10.1007/s10853-011-6041-3
UT WOS:000299081500030
ER

PT J
AU Zhang, YW
   Wang, FM
   Hu, BF
AF Zhang Yiwen
   Wang Fuming
   Hu Benfu
TI PARTITION OF Hf AMONG THE PHASES AND ITS EFFECTS ON PRECIPITATES IN PM
   Ni-BASED SUPERALLOY FGH97
SO ACTA METALLURGICA SINICA
AB The partition behavior of hafnium among different phases in FGH97 PM (powder metallurgy) superalloy and its effects on the precipitation behaviors of MC carbide and gamma' phase were studied by means of 3DAP, SEM, TEM and physiochemical phase analysis. The results showed that element Hf mainly exists in gamma' phase and MC carbide, which makes gamma' composition transform to (Ni,Co)(3)(Al, Ti, Nb, Hf), also makes MC transform to (Nb, Ti, Hf)C. With Hf addition increasing, the proportion of Hf in gamma' maintains constant, but in MC carbide increases and in gamma decreases, which means that partition ratio (R-1) between gamma' phase and MC carbide is decreased, while partition ratio (R-2) between gamma' phase and gamma matrix is increased, the average partition ratio between gamma' phase and MC carbide is about 1 : 0.1, and the average partition ratio between gamma' phase and gamma matrix is about 1 : 0.05. Hf is helpful to the precipitations of gamma' phase and MC carbide, the morphology and size of gamma' phase are influenced more by Hf than these of MC carbide.
SN 0412-1961
PD FEB 11
PY 2012
VL 48
IS 2
BP 187
EP 193
DI 10.3724/SP.J.1037.2011.00558
UT WOS:000303099100010
ER

PT J
AU Wu, Q
   Li, SS
AF Wu, Qiong
   Li, Shusuo
TI Alloying element additions to Ni3Al: Site preferences and effects on
   elastic properties from first-principles calculations
SO COMPUTATIONAL MATERIALS SCIENCE
AB First-principles calculations were performed to study the effects of alloying elements (Mo, Re, Ta, W, Ti, Co, Nb, Ru, Cr, Y) on the elastic properties of Ni3Al. The site preferences of the alloying elements in Ni3Al at different temperature and concentrations were predicted. The influence of alloying elements on the lattice parameters of Ni3Al were calculated and compared with the values fitted from experimental data. The effects of alloying elements on the elastic constants of Ni3Al were present. The directional shear and Young's moduli for single-crystal Ni3Al alloys with alloying elements were estimated. The bulk, shear, and Young's moduli of polycrystalline alloys were obtained. It is found that all the alloying elements occupy Al sites except Ru and Co, which may occupy both sites depending on concentration and temperature. All the elements increase shear and Young's moduli of single-crystal Ni3Al in all orientations except Cr, Co and Y. All the elements increase both bulk and shear moduli of polycrystalline Ni3Al except Co and Y. The solute atoms with higher bulk modulus tend higher bulk modulus of Ni3Al alloys, and the bulk modulus is related to the mole volume either. (C) 2011 Elsevier B.V. All rights reserved.
SN 0927-0256
EI 1879-0801
PD FEB
PY 2012
VL 53
IS 1
BP 436
EP 443
DI 10.1016/j.commatsci.2011.09.016
UT WOS:000300722900059
ER

PT J
AU Zhang, L
   Qu, XH
   He, XB
   Din, RU
   Qin, ML
   Zhu, HM
AF Zhang, Lin
   Qu, Xuanhui
   He, Xinbo
   Din, Rafi-ud
   Qin, Mingli
   Zhu, Hongmin
TI Hot deformation behavior of Co-base ODS alloys
SO JOURNAL OF ALLOYS AND COMPOUNDS
AB Co-base ODS alloys, strengthened by nanosized oxide dispersion and gamma' precipitates, were prepared by mechanical alloying. Hot compression tests were performed in the temperature range of 25-970 degrees C with the strain rate varying from 0.0001 to 0.01 s(-1). The influence of deformation parameters and Y2O3 content on the flow behavior and the microstructure of compressive specimens were investigated. It was observed that Co-base ODS alloys had exhibited the homogeneous distribution of ultrafine gamma' precipitates (0.26 mu m), nanosized oxide particle (12.5 nm), and small grains (1.1 mu m). The enhanced flow stress at low temperatures and high strain rates was attributed to the rapid multiplication of dislocations due to the pining effect of oxide dispersion, gamma' precipitates, and fine grains. The peak stress had decreased with increasing the deformation temperature as well as by decreasing the strain rate. The obvious improvement in flow stress was acquired by increasing the Y2O3 contents. Grain boundary sliding and porosity growth had been considered to be the main softening mechanisms during the hot deformation at elevated temperature. Moreover, It was found that the flow softening could be accelerated by decreasing the strain rate. The activation energy had increased with increasing temperature, but decreased with decreasing strain rate. (C) 2011 Elsevier B. V. All rights reserved.
SN 0925-8388
PD JAN 25
PY 2012
VL 512
IS 1
BP 39
EP 46
DI 10.1016/j.jallcom.2011.08.097
UT WOS:000296769400008
ER

PT B
AU Favre, J
   Koizumi, Y
   Chiba, A
   Fabregue, D
   Maire, E
AF Favre, Julien
   Koizumi, Yuichiro
   Chiba, Akihiko
   Fabregue, Damien
   Maire, Eric
CA TMS
BE Jiang, T
   Hwang, J
   Masset, P
   Yucel, O
   Padilla, R
   Zhou, G
TI Recrystallization of L-605 Cobalt Superalloy during Hot-Working Process
SO 3RD INTERNATIONAL SYMPOSIUM ON HIGH-TEMPERATURE METALLURGICAL PROCESSING
CT 3rd International Symposium on High-Temperature Metallurgical Processing
   held during the held during the TMS 141st Annual Meeting & Exhibition
CY MAR 11-15, 2012
CL Orlando, FL
SP The Minerals, Met & Mat Soc (TMS), The Minerals, Met & Mat Soc (TMS), Extract & Processing Div, Pyrometallurgy Comm, The Minerals, Met & Mat Soc (TMS), Extract & Processing Div, Energy Comm
AB The mechanical behavior of Co-20Cr-15W-10Ni alloy is studied by compression tests at high temperature. Microstructures after deformation are evaluated using SEM-EBSD. Significant grain refinement occurs by dynamic recrystallization for high temperature and low strain rate (T>1100 degrees C, (epsilon) over dot<0.1s(-1)), and at high strain rate ((epsilon) over dot-10s(-1)). Dynamic recrystallization is discontinuous and occurs by grain boundaries nucleation, leading to a necklace structure, The nucleation mechanism is most likely to be bulging of grain boundaries. However, recrystallization occurs also by rotation of annealing twins which can bulge as well The modeling of mechanical behavior gives a fair quantification of flow softening due to dynamic recrystallization, indicating the progress of dynamic recrystallization with deformation.
RI Favre, Julien/J-8938-2014; Koizumi, Yuichiro/C-2697-2011
OI Favre, Julien/0000-0002-1878-2843; Koizumi,
   Yuichiro/0000-0001-7061-7135; , eric/0000-0003-1952-2602
BN 978-1-11829-141-2
PY 2012
BP 257
EP 264
UT WOS:000324323500032
ER

PT B
AU Yuan, Y
   Gu, YF
   Zhong, ZH
   Osada, T
   Yokokawa, T
   Harada, H
AF Yuan, Y.
   Gu, Y. F.
   Zhong, Z. H.
   Osada, T.
   Yokokawa, T.
   Harada, H.
BE Huron, ES
   Reed, RC
   Hardy, MC
   Mills, MJ
   Montero, RE
   Portella, PD
   Telesman, J
TI CONTROLLING THE DEFORMATION MECHANISM IN DISK SUPERALLOYS AT LOW AND
   INTERMEDIATE TEMPERATURES
SO SUPERALLOYS 2012
CT 12th International Symposium on Superalloys
CY SEP 09-13, 2012
CL Seven Springs, PA
SP TMS
AB The newly developed TMW (R) disk superalloy exhibits better overall mechanical properties in the intended service temperature region (650-750 degrees C) than the most advanced cast & wrought disk alloy U720Li. Clarification of the underlying mechanisms is beneficial for designing advanced superalloys. Among the TMW alloys, TMW-4M3 has the best tensile strength and creep resistance. In this study, tensile tests of U720Li and TMW-4M3 were conducted at temperatures ranging from 25 degrees C to 750 degrees C. The deformation microstructures have been investigated by transmission electron microscopy (TEM). Dislocation activity, involving anti-phase boundary (APB), was the dominant mechanism in U720Li up to 725 degrees C. However, the transition of deformation mechanisms from dislocation pairs cutting to stacking fault (SF) shearing and deformation twinning was observed in TMW-4M3. A concise model related to the increased surface energy is put forward to describe the competing mechanisms. It is found that APB energy, SF energy (SFE), and volume fraction of tertiary gamma' have important influence on the transition of deformation mechanisms. The controlling of deformation mechanism by alloy design is discussed.
OI Osada, Toshio/0000-0003-1539-9264
BN 978-0-470-94320-5
PY 2012
BP 35
EP 42
UT WOS:000324518300004
ER

PT B
AU Yoshinari, A
   Tamura, O
   Murata, Y
   Morinaga, M
AF Yoshinari, Akira
   Tamura, Osam
   Murata, Yoshinori
   Morinaga, Masahiko
BE Huron, ES
   Reed, RC
   Hardy, MC
   Mills, MJ
   Montero, RE
   Portella, PD
   Telesman, J
TI DEVELOPMENT OF NI-BASED DS SUPERALLOY WITH EXCELLENT OXIDATION
   RESISTANCE AND LCF PROPERTIES FOR POWER-GENERATION GAS TURBINES
SO SUPERALLOYS 2012
CT 12th International Symposium on Superalloys
CY SEP 09-13, 2012
CL Seven Springs, PA
SP TMS
AB In advanced industrial gas-turbine systems, there is a great demand for a new, excellent superalloy which can be used for large gas-turbine blades. Because it is very difficult to produce a large-scale Ni-based Single Crystal (SC) blade, we have developed new Directionally Solidified (DS) superalloys with an excellent combination of high-temperature creep strength, low-cycle-fatigue strength, good oxidation resistance, castability and hot-corrosion resistance. In this study, three kinds of Ni-based DS superalloys were designed with the aid of the d-electrons concept. The chemical compositions of these alloys were in the range of 1.4%Ti, 8.2%Cr, 11%Co, (0-1.0)%Ru, 3.6%Ta, 9.2%W, 1.0%Re, 5.2%Al, 1.40%Hf and balanced Ni in weight percent (wt%). Creep rupture tests, hot-corrosion burner-rig tests, low-cyclefatigue tests and oxidation tests were conducted with heat-treated DS specimens of these alloys. Two of the designed alloys showed the same level of creep rupture life as those of the 2nd generation DS superalloys currently in wide use. Oxidation tests at 1313K proved that the oxidation resistance of all the designed alloys was superior to that of all the reference alloys. The results of the hot-corrosion burner-rig tests showed that all the designed alloys had better corrosion resistance than the 2nd generation DS superalloys. As for Low-Cycle-Fatigue (LCF) strength, it was found that even 0.6%Ru addition greatly improved LCF strength, and the 0.6%Ru containing Alloy-B showed better LCF strength than any commercially used reference DS superalloys. A casting test was accomplished in a model bucket of a first stage blade of a 25MW-class gas turbine.
   Alloy-B is potentially a suitable alloy for making gas turbine blades with prolonged lifetimes and low maintenance costs in recent 1500 degrees C-class or even higher class gas turbines for power generation.
BN 978-0-470-94320-5
PY 2012
BP 255
EP 263
UT WOS:000324518300028
ER

PT B
AU Bauer, A
   Neumeier, S
   Pyczak, F
   Goken, M
AF Bauer, Alexander
   Neumeier, Steffen
   Pyczak, Florian
   Goeken, Mathias
BE Huron, ES
   Reed, RC
   Hardy, MC
   Mills, MJ
   Montero, RE
   Portella, PD
   Telesman, J
TI CREEP STRENGTH AND MICROSTRUCTURE OF POLYCRYSTALLINE gamma
   '-STRENGTHENED COBALT-BASE SUPERALLOYS
SO SUPERALLOYS 2012
CT 12th International Symposium on Superalloys
CY SEP 09-13, 2012
CL Seven Springs, PA
SP TMS
AB The influence of several alloying elements on the microstructure and creep properties of polycrystalline Co-base superalloys hardened with the ternary Ll(2) compound, gamma'-Co-3( Al, W), are presented in this work. The stability of the gamma/gamma'-microstructure was investigated by long term aging at temperatures of 750 degrees C and 900 degrees C. High contents of chromium and iron destabilize the gamma/gamma'-microstructure. Additions of nickel widen the gamma/gamma'- two phase field. Discontinuous precipitation is observed only in the iridium-containing alloy during aging. In all other alloys no formation of further intermetallic phases are found even after 1000 hrs aging at 750 degrees C and 900 degrees C. Boron has been added for the formation of grain boundary strengthening intermetallic phases which leads to an adjacent gamma'-depleted zone. Nanoindentation shows that titanium improves its hardness. The creep strength of the studied alloys is sufficiently better than that of commercial carbide hardened polycrystalline Co-base superalloys and already close to gamma'-hardened Ni-base superalloys. An alloy containing 2 at.% titanium exhibited a creep strength comparable with the Ni-base alloy IN 100. The microstructure after creep tests at 950 degrees C showed rafting perpendicular to the compressive load axis, confirming the positive lattice misfit of the alloys at high temperatures which was determined with high energy X-ray diffraction.
RI Pyczak, Florian/I-4331-2013; Neumeier, Steffen/F-7092-2017
OI Pyczak, Florian/0000-0002-9686-6575; Neumeier,
   Steffen/0000-0001-7853-0368
BN 978-0-470-94320-5
PY 2012
BP 695
EP 703
UT WOS:000324518300077
ER

PT B
AU Liu, Y
   Karunaratne, MSA
   Jepson, MAE
   Thomson, RC
AF Liu, Y.
   Karunaratne, M. S. A.
   Jepson, M. A. E.
   Thomson, R. C.
BE Huron, ES
   Reed, RC
   Hardy, MC
   Mills, MJ
   Montero, RE
   Portella, PD
   Telesman, J
TI CHARACTERIZATION AND MODELLING OF NI BASED SUPERALLOY MATERIALS WITH A
   DUAL LAYERED MCRALY COATING SYSTEM
SO SUPERALLOYS 2012
CT 12th International Symposium on Superalloys
CY SEP 09-13, 2012
CL Seven Springs, PA
SP TMS
AB Multilayered MCrAlY type coatings have the potential to be optimised to protect superalloy components against both corrosion and oxidation simultaneously. In this paper, a dual layered coating (NiCr(Co)AlY on top of a NiCoCrAlY coating) has been aged and the microstructural evolution has been observed and quantified using various electron microscopy based techniques. In addition, the microstructural evolution of the coating has been modelled using a diffusion based model capable of predicting the ageing of multilayer coatings. It is demonstrated that the model is reasonably accurate in predicting both the phase and chemical distributions through the coating system during ageing, and therefore has the potential to be used as a design tool for the improvement of future layered coating systems.
RI Karunaratne, Mudith/J-2280-2017; Thomson, Rachel C/B-4217-2011
OI Karunaratne, Mudith/0000-0003-4646-5316; Thomson, Rachel
   C/0000-0002-3681-0107
BN 978-0-470-94320-5
PY 2012
BP 795
EP 802
UT WOS:000324518300088
ER

PT B
AU Titus, MS
   Suzuki, A
   Pollock, TM
AF Titus, Michael S.
   Suzuki, Akane
   Pollock, Tresa M.
BE Huron, ES
   Reed, RC
   Hardy, MC
   Mills, MJ
   Montero, RE
   Portella, PD
   Telesman, J
TI High Temperature Creep of New L1(2)-containing Cobalt-base Superalloys
SO SUPERALLOYS 2012
CT 12th International Symposium on Superalloys
CY SEP 09-13, 2012
CL Seven Springs, PA
SP TMS
AB High temperature deformation in single crystal Co-Al-W-base gamma-gamma' alloys containing Ti, Ta, and Cr has been investigated. The alloys contain a initial two phase microstructure consisting of ordered (L1(2)) precipitates embedded in a solid-solution FCC matrix, similar to Ni-base alloys. Tension creep tests of single crystal Co-base alloys have been conducted in vacuum at 900 degrees C at stresses between 275 and 379 MPa. Minimum creep rates of these Co-Al-W-base alloys are comparable to commercial Ni-base superalloy Rene N4. Directional coarsening and the formation of W-rich phases are observed during creep. Implications for future design of the Co-base alloys are discussed.
BN 978-0-470-94320-5
PY 2012
BP 823
EP 832
UT WOS:000324518300091
ER

PT B
AU Gu, Y
   Zhong, Z
   Yuan, Y
   Osada, T
   Cui, C
   Yokokawa, T
   Harada, H
AF Gu, Y.
   Zhong, Z.
   Yuan, Y.
   Osada, T.
   Cui, C.
   Yokokawa, T.
   Harada, H.
BE Huron, ES
   Reed, RC
   Hardy, MC
   Mills, MJ
   Montero, RE
   Portella, PD
   Telesman, J
TI AN ADVANCED CAST-AND-WROUGHT SUPERALLOY (TMW-4M3) FOR TURBINE DISK
   APPLICATIONS BEYOND 700 degrees C
SO SUPERALLOYS 2012
CT 12th International Symposium on Superalloys
CY SEP 09-13, 2012
CL Seven Springs, PA
SP TMS
AB A new cast & wrought (C&W) superalloy, designated as TMW-4M3, has been developed on the basis of our innovative concept for applications of turbine disks and other components beyond 700 degrees C. TMW-4M3 contains 25 wt% Co and 6.2 wt% Ti, which are higher than that of commercial disk alloys. Full-scale pancakes with 400 mm in diameter and 50 mm in thickness were manufactured from TMW-4M3 alloy via a process route of triple-melting, billet making and disk forging. The investigations on the microstructure and the mechanical properties including tensile strength, creep resistance, fatigue strength and resistance to crack propagation of TMW-4M3 indicate that the alloy provides a 100MPa advantage in 0.2% yield strength at 750 degrees C and a 76 degrees C temperature advantage in 0.2%-strain creep performance loaded under 630MPa over Alloy 720Li (U720Li). The alloy maintains its gamma/gamma' two-phase structure exposed at 750 degrees C for up to 5000 hours. The increment of strength at high temperatures is attributed to the precipitation hardening caused by higher volume fraction of the secondary gamma' precipitates and twin boundary strengthening as a result of high density of annealing twins.
OI Osada, Toshio/0000-0003-1539-9264
BN 978-0-470-94320-5
PY 2012
BP 903
EP 910
UT WOS:000324518300099
ER

PT B
AU Celko, L
   Klakurkova, L
   Slamecka, K
   Pospisilova, S
   Julis, M
   Nemec, K
   Podrabsky, T
   Svejcar, J
AF Celko, Ladislav
   Klakurkova, Lenka
   Slamecka, Karel
   Pospisilova, Simona
   Julis, Martin
   Nemec, Karel
   Podrabsky, Tomas
   Svejcar, Jiri
GP TANGER LTD
TI STRUCTURAL STABILITY OF THERMAL BARRIER COATINGS PRODUCED BY THERMAL
   SPRAYING
SO 21ST INTERNATIONAL CONFERENCE ON METALLURGY AND MATERIALS (METAL 2012)
CT 21st International Conference on Metallurgy and Materials
CY MAY 23-25, 2012
CL Brno, CZECH REPUBLIC
SP TANGER, VSB - TU OSTRAVA, ASM Int, Czech Soc New Mat & Technologies (CSNMT)
AB One type of functionally graded coating system is thermal barrier coating (TBC), where the combination of ceramic and metallic coating is used both to reduce the temperature and to increase oxidation and corrosion resistance of the substrate. TBCs usually consist of the top ceramic coating based on YSZ (ZrO2+Y2O3) and the metallic bond coating of M-CrAlY type, where M means Ni, Co or their appropriate combination. Electron beam physical vapour deposition (EB-PVD) or vacuum (VPS), low pressure (LPPS) or atmospheric (APS) plasma spraying techniques are most frequently used as a deposition method. Despite some requirements on the product shape simplicity, the air plasma spraying offers high productivity, sufficient quality and much lower production costs in comparison with the EB-PVD technology. The contribution deals with high temperature structural stability of TBCs of YSZ + NiCrAlY and YSZ + CoNiCrAlY types that were produced by air plasma spraying on the INCONEL 713LC polycrystalline nickel based superalloy substrate. Immediately after deposition, the specimens were exposed to temperature of 1000 C for 5-500 hours in the common ambient atmosphere. The changes in both microstructure and chemical composition were studied by means of scanning electron microscopy, energy dispersive microanalysis and image analysis methods.
RI Svejcar, Jiri/D-8833-2012; Celko, Ladislav/D-6870-2012; Slamecka,
   Karel/D-9475-2012; Julis, Martin/D-9461-2012; Klakurkova,
   Lenka/E-2040-2012; Nemec, Karel/G-9795-2014
OI Svejcar, Jiri/0000-0002-5263-8327; Celko, Ladislav/0000-0003-0264-3483;
   Slamecka, Karel/0000-0001-8847-075X; Julis, Martin/0000-0002-0728-534X; 
BN 978-80-87294-31-4
PY 2012
BP 998
EP 1004
UT WOS:000318506500154
ER

PT S
AU Mudgal, D
   Verma, PK
   Singh, S
   Prakash, S
AF Mudgal, Deepa
   Verma, Pawan K.
   Singh, Surendra
   Prakash, Satya
BE Daniel, BSS
   Chaudhari, GP
TI High temperature degradation of Co based superalloy in incinerator
   environment
SO ADVANCES IN MATERIALS AND PROCESSING: CHALLENGES AND OPPORTUNITIES
SE Advanced Materials Research
CT International Conference on Advanced Materials Processing - Challenges
   and Opportunities (AMPCO 2012)
CY NOV 02-04, 2012
CL Roorkee, INDIA
AB Degradation by high temperature oxidation and hot corrosion is the main failure mode of components in the hot section of gas turbines, boilers, industrial waste incinerators, metallurgical furnaces and petrochemical installations. Corrosive environment is because of the usage of wide range of fuel containing large amount of Cl and S together with the volatile alkali metals such as K and Na which leads to the degradation of material. To obviate this problem, superalloy Superco 605 has been studied in air as well as in molten salt environment at 900 degrees C for 100 cycles. Weight change measurements were taken by a digital electronic weighing balance having accuracy of 1 mg after each cycle (heating at 900 degrees C for 1 hour. and subsequently cooling in air for 20 min.) which was used to determine the kinetics of corrosion. The oxide scales formed on the surface of the superalloy were characterized by various techniques such as FESEM, EDAX and XRD. It was found that superco 605 shows good oxidation resistance in air at 900 degrees C but poor corrosion resistance in simulated incinerator environment.
RI Mudgal, Deepa/P-1706-2019
SN 1022-6680
BN 978-3-03785-526-3
PY 2012
VL 585
BP 542
EP 546
DI 10.4028/www.scientific.net/AMR.585.542
UT WOS:000317550200105
ER

PT S
AU Favre, J
   Chiba, A
   Koizumi, Y
   Fabregue, D
   Maire, E
AF Favre, Julien
   Chiba, Akihiko
   Koizumi, Yuichiro
   Fabregue, Damien
   Maire, Eric
BE Chandra, T
   Ionescu, M
   Mantovani, D
TI Dynamic recrystallization of biomedical Co-Cr-W-Ni (L-605) alloy
SO THERMEC 2011, PTS 1-4
SE Materials Science Forum
CT 7th International Conference on Processing and Manufacturing of Advanced
   Materials
CY AUG 01-05, 2011
CL Quebec City, CANADA
SP Minerals, Metals & Mat Soc
AB Compression tests are carried out at high-temperature on Thermec-master Z, followed by gas quench. Microstructures after deformation are evaluated using SEM-EBSD. Significant grain refinement occurs by dynamic recrystallization for high temperature and low strain rate (T>1100 degrees C, SR<0.1s(-1)), and at high strain rate (SR similar to 10s(-1)). Dynamic recrystallization is discontinuous and takes place from the grain boundaries, leading to a necklace structure. The nucleation mechanism is most likely to be bulging of grain boundaries. However, recrystallization occurs also by rotation of annealing twins. Thereafter the twin boundaries can bulge as well. The modeling of mechanical behavior gives a fair quantification of flow softening due to dynamic recrystallization indicating the progress of dynamic recrystallization with deformation.
RI Maire, E/B-4296-2012; Koizumi, Yuichiro/C-2697-2011; Favre,
   Julien/J-8938-2014
OI Maire, E/0000-0003-1952-2602; Koizumi, Yuichiro/0000-0001-7061-7135;
   Favre, Julien/0000-0002-1878-2843
SN 0255-5476
PY 2012
VL 706-709
BP 472
EP +
DI 10.4028/www.scientific.net/MSF.706-709.472
UT WOS:000308517300074
ER

PT S
AU Balam, SSK
   Ravi, R
   Paul, A
AF Balam, S. S. K.
   Ravi, R.
   Paul, A.
BE Bezverkhyy, I
   Chevalier, S
   Politano, O
TI Diffusion mechanism in the mu phase in Nb-X (X = Ni, Co, Fe) systems
SO DIFFUSION IN MATERIALS - DIMAT 2011
SE Defect and Diffusion Forum
CT International Conference on Diffusion in Materials (DIMAT 2011)
CY JUL 03-08, 2011
CL ICB Lab, Dijon, FRANCE
SP CNRS, Univ Bourgogne, Lab Interdisciplinaire Carnet Bourgogne, Dijon, Bourgogne Conseil reg, Grand DIJON Communaute Agglomerat, VEOLIA Environm, Rech Innovat, Pole Nucleaire BOURGOGNE, Cea, Ecole Ingenieurs InfoTronique Materiaux
HO ICB Lab
AB Nb is one of the common refractory elements added in Ni, Co and Fe based superalloys. This lead to the formation of brittle topological close packed (tcp) mu phase, which is deleterious to the structure. It mainly grows by interdiffusion and in the present article, the interdiffusion process in different Nb-X (X=Ni, Co, Fe) systems is discussed. The activation energy for interdiffusion is lower in the Co-Nb system (173 kJ/mol) than Fe-Nb system (233 kJ/mol), which is again lower than the value found in the Ni-Nb system (319.7 kJ/mol). The mole fraction of Nb in this phase is less than Fe or Co at stoichiometric compositions in the Nb-Fe (that is Fe7Nb6) and Nb-Co (that is Co7Nb6) systems. On the other hand, the mole fraction of Nb is higher than Ni in the same phase (Ni6Nb2) in Ni-Nb system. However, in all the phases, Nb has lower diffusion rate. Possible diffusion mechanism in this phase is discussed with respect to the crystal structure.
SN 1012-0386
PY 2012
VL 323-325
BP 497
EP 501
DI 10.4028/www.scientific.net/DDF.323-325.497
UT WOS:000308047600075
ER

PT S
AU Gadaud, P
   Pautrot, S
AF Gadaud, P.
   Pautrot, S.
BE Schaller, R
   Mari, D
TI Determination of Residual Stresses by Means of Dynamic Resonant Method
SO INTERNAL FRICTION AND MECHANICAL SPECTROSCOPY
SE Solid State Phenomena
CT 16th International Conference on Internal Friction and Mechanical
   Spectroscopy (ICIFMS-16)
CY JUL 03-08, 2011
CL Lausanne, SWITZERLAND
AB Young's modulus and damping coefficient measurements performed on various materials by means of dynamic resonant method in free bending mode, exhibit transient effects during first heating, while there is no obvious structural evolution. It has been more particularly observed on sintered and rolled bulk materials as well as coated materials. It can be indubitably related to the release of internal stresses introduced during elaboration.
   The measurement of the resonance frequency shift associated to this release and the development of a model of beam vibration integrating the presence of internal stresses allow the estimation of the initial level of internal stresses. The mechanical model comes from the application of Hamilton principle minimizing potential and kinetic energies described by the Lagrangian of the vibrating system. Then, the effect of internal stresses is introduced, based on a model of pre-stressed vibrating beam found in literature.
