Repository: MatInfoUB/NLP-Queries

File: Co_superalloys2.txt (part 18 of 21)
FN Clarivate Analytics Web of Science
AB In steels and single-crystal superalloys the control of the formation of topologically close-packed (TCP) phases is critical for the performance of the material. The structural stability of TCP phases in multi-component transition-metal alloys may be rationalized in terms of the average valence-electron count (N) over bar and the composition-dependent relative volume-difference Delta(V) over bar / (V) over bar We elucidate the interplay of these factors by comparing density-functional theory calculations to an empirical structure map based on experimental data. In particular, we calculate the heat of formation for the TCP phases A15, C14, C15, C36, x, mu and sigma for all possible binary occupations of the Wyckoff positions. We discuss the isovalent systems V/Nb-Ta to highlight the role of atomic-size difference and observe the expected stabilization of C14/C15/C36/mu by Delta(V) over bar / (V) over bar at Delta N = 0 in V-Ta. In the systems V/Nb-Re, we focus on the well-known trend of A15 -> sigma -> x stability with increasing (N) over bar and show that the influence of Delta(V) over bar / (V) over bar is too weak to stabilize C14/C15/C36/mu in Nb-Re. As an example for a significant influence of both (N) over bar and Delta(V) over bar / (V) over bar, we also consider the systems Cr/Mo-Co. Here the sequence A15 ->sigma -> x is observed in both systems but in Mo-Co the large size-mismatch stabilizes C14/C15/C36/mu. We also include V/Nb-Co that cover the entire valence range of TCP stability and also show the stabilization of C14/C15/C36/mu. Moreover, the combination of a large volume-difference with a large mismatch in valence-electron count reduces the stability of the A15/sigma/x phases in Nb-Co as compared to V-Co. By comparison to nonmagnetic calculations we also find that magnetism is of minor importance for the structural stability of TCP phases in Cr/Mo-Co and in V/ Nb-Co.
RI Drautz, Ralf/A-2938-2017; Hammerschmidt, Thomas/A-3343-2009;
   Hammerschmidt, Thomas/M-1488-2019
OI Drautz, Ralf/0000-0001-7101-8804; Hammerschmidt,
   Thomas/0000-0002-2270-4469; Hammerschmidt, Thomas/0000-0002-2270-4469
SN 1367-2630
PD NOV 27
PY 2013
VL 15
AR 115016
DI 10.1088/1367-2630/15/11/115016
UT WOS:000327553900001
ER

PT J
AU Blau, PJ
   Yao, M
   Qu, J
   Wu, J
AF Blau, P. J.
   Yao, M.
   Qu, J.
   Wu, J.
TI Use of multiple criteria to map the high-temperature scuffing behavior
   of Co-based superalloys
SO WEAR
CT 17th International Conference on Wear of Materials
CY APR 19-23, 2009
CL Las Vegas, NV
AB The goal of this work was to rank, as quantitatively as possible, the high-temperature scuffing characteristics of a series of Co-based materials, including coatings, for possible use in wear-critical components like those in diesel engine exhaust systems and emission-controls. A cylinder pivoting on its side against a flat tile was used as the testing geometry. All tests were performed at 600 degrees C in air. The time-dependent torque response was recorded for each 60 min test to investigate trends in friction as surfaces roughened and debris deposits built up. Candidate materials included Stellite 6B, Pleuco 33 (a white cast iron), nitrided stainless steel Type 310, IDM 5399 (a high-silicon, molybdenum iron), and coatings of both Tribaloy T-400 and Stellite 3 on stainless steel. Measurements of the damaged areas on the scuffed tiles were used to calculate a specific normal load and plot it versus the roughness of the worn tiles to map experimental results in a way that indicated the severity of scuffing for each material combination. Data on the map were annotated to reflect visual observations of the extent of damage as well. Using this test method and the foregoing criteria, nitrided type 310 stainless steel against T-400 gave the best overall performance. (c) 2009 Elsevier B.V. All rights reserved.
RI Qu, Jun/S-5347-2017
OI Qu, Jun/0000-0001-9466-3179
SN 0043-1648
PD JUN 15
PY 2009
VL 267
IS 1-4
BP 374
EP 379
DI 10.1016/j.wear.2008.11.004
UT WOS:000267270600051
ER

PT J
AU Kazantseva, NV
   Davydov, DI
   Terent'ev, PB
   Shishkin, DA
   Demakov, SL
   Yurovskikh, AS
   Romanov, EP
AF Kazantseva, N. V.
   Davydov, D. I.
   Terent'ev, P. B.
   Shishkin, D. A.
   Demakov, S. L.
   Yurovskikh, A. S.
   Romanov, E. P.
TI Mechanical and magnetic properties of alloys near the concentration
   range of the existence of Co-3(Al,W) intermetallic compound
SO PHYSICS OF METALS AND METALLOGRAPHY
AB An experimental study of the mechanical and magnetic properties of Co-8 at % Al-X at % W (where X = 4.6; 6.8; 8.5; 10; 12) polycrystalline alloys has been carried out depending on the tungsten content. It has been shown that an increase in the tungsten content induces the following changes: Young's modulus changes from 240 to 259 GPa and the microhardness HV changes from 290 to 413 MPa. The Curie temperature of the intermetallic gamma' phase (L1(2)) grows from 1025 to 1049 K, and the saturation magnetization of the alloys decreases. The value of the coercive force also increases, from 1 to 500 Oe. The calculations of the specific heat of the gamma' (L1(2))-gamma (dcc) phase transition has shown that the highest amount of heat (304 J/g) is absorbed upon the phase transition in the sample containing the largest amount of tungsten (12.6 at %). The results obtained indicate the diffusion character of the transition, the rate of which is controlled by the diffusion of the slowest component of the alloy (in this case, tungsten). It has been found that the solvus temperature of the gamma' phase increases from 1009 to 1044A degrees C with an increase in the tungsten content from 4.6 to 12.6 at %.
RI Romanov, Evgeniy/K-4224-2013; Terentev, Pavel B/J-3539-2013; Davydov,
   Denis/J-5599-2013; Kazantseva, Nataliya V/I-7647-2013; Yurovskikh,
   Artem/F-2152-2018; Shishkin, Denis/K-5766-2013
OI Romanov, Evgeniy/0000-0002-0031-374X; Terentev, Pavel
   B/0000-0002-2348-6459; Davydov, Denis/0000-0003-1381-0929; Kazantseva,
   Nataliya V/0000-0002-4143-1064; Shishkin, Denis/0000-0001-5225-3120;
   Yurovskikh, Artem/0000-0001-8542-9997
SN 0031-918X
EI 1555-6190
PD MAY
PY 2017
VL 118
IS 5
BP 432
EP 438
DI 10.1134/S0031918X17050064
UT WOS:000403002900003
ER

PT J
AU Xu, ZH
   Wang, ZK
   Niu, J
   Dai, JW
   He, LM
   Mu, RD
AF Xu, Zhenhua
   Wang, Zhankao
   Niu, Jing
   Dai, Jianwei
   He, Limin
   Mu, Rende
TI Phase structure, morphology evolution and protective behaviors of
   chemical vapor deposited (Ni, Pt)Al coatings
SO JOURNAL OF ALLOYS AND COMPOUNDS
AB A chemical vapor deposited (CVD) aluminizing process had been employed to deposit platinum modified aluminide coatings on the nickel-based single-crystal superalloys. The kinetics behavior, phase evolution, microstructure and chemical composition of the (Ni, Pt)Al coatings after oxidation and hot corrosion tests were studied in detail. After isothermal oxidation test, a protective alpha-Al2O3 scale is formed on the coating surface and, two new phases of (Ni, Pt)(3)Al-4 and gamma'-(Ni, Pt)(3)Al due to phase transformation reactions occur in the aluminide layer. The inward diffusion of Al element toward the substrate and, formation of micro-pores in the interface of aluminide layer and interdiffusion zone are probably the main degradation modes of the coating. Corrosive medium including of mixed of aviation fuels and artificial seawater has not serious deterioration of the coating after hot corrosion and furthermore a network of grain boundary ridges is still co-existed on the coating surface, although large of micro-pores and some of grain boundaries are appeared within the aluminide layer. (C) 2016 Elsevier B.V. All rights reserved.
SN 0925-8388
EI 1873-4669
PD AUG 15
PY 2016
VL 676
BP 231
EP 238
DI 10.1016/j.jallcom.2016.03.187
UT WOS:000374328100032
ER

PT J
AU Srinivasan, S
   Broderick, SR
   Zhang, RF
   Mishra, A
   Sinnott, SB
   Saxena, SK
   LeBeau, JM
   Rajan, K
AF Srinivasan, Srikant
   Broderick, Scott R.
   Zhang, Ruifeng
   Mishra, Amrita
   Sinnott, Susan B.
   Saxena, Surendra K.
   LeBeau, James M.
   Rajan, Krishna
TI Mapping Chemical Selection Pathways for Designing Multicomponent Alloys:
   an informatics framework for materials design
SO SCIENTIFIC REPORTS
AB A data driven methodology is developed for tracking the collective influence of the multiple attributes of alloying elements on both thermodynamic and mechanical properties of metal alloys. Cobalt-based superalloys are used as a template to demonstrate the approach. By mapping the high dimensional nature of the systematics of elemental data embedded in the periodic table into the form of a network graph, one can guide targeted first principles calculations that identify the influence of specific elements on phase stability, crystal structure and elastic properties. This provides a fundamentally new means to rapidly identify new stable alloy chemistries with enhanced high temperature properties. The resulting visualization scheme exhibits the grouping and proximity of elements based on their impact on the properties of intermetallic alloys. Unlike the periodic table however, the distance between neighboring elements uncovers relationships in a complex high dimensional information space that would not have been easily seen otherwise. The predictions of the methodology are found to be consistent with reported experimental and theoretical studies. The informatics based methodology presented in this study can be generalized to a framework for data analysis and knowledge discovery that can be applied to many material systems and recreated for different design objectives.
RI Zhang, Ruifeng/D-3984-2009; LeBeau, James/B-6370-2008; Mishra,
   Amrita/J-8600-2014
OI Zhang, Ruifeng/0000-0002-9905-7271; LeBeau, James/0000-0002-7726-3533; 
SN 2045-2322
PD DEC 18
PY 2015
VL 5
AR 17960
DI 10.1038/srep17960
UT WOS:000367045500001
PM 26681142
ER

PT J
AU MIYAZAKI, S
   MURATA, Y
   MORINAGA, M
AF MIYAZAKI, S
   MURATA, Y
   MORINAGA, M
TI EVALUATION OF PARTITIONING RATIOS OF RE ATOMS IN
   NI-AL-RE-X(X-CR,MO,W,TI,TA,NB,CO) QUATERNARY ALLOYS
SO TETSU TO HAGANE-JOURNAL OF THE IRON AND STEEL INSTITUTE OF JAPAN
AB In order to examine alloying behaviour of rhenium (Re) and its effect on the properties of Ni-based superalloys, the partitioning ratio of Re atoms between the gamma and the gamma' phases and also the phase stability were investigated using Ni-Al-Re-X(X : Cr, Mo, W, Ti, Ta, Nb, Co) quaternary alloys. When those elements, X, which occupy preferably either Al sites or both Ni and Al sites in the Ni3Al(gamma') compound were added to the Ni-Al-Re ternary alloys, the trend of the partitioning of the Re atoms into the gamma phase became considerably high in these alloys. Also, the compositional limit of a gamma + gamma' two phase region in the phase diagram was found to be 3 similar to 4(mol%) for X(X : Mo, W, Ta, Nb) and 5 similar to 6(mol%) for Ti in Ni-Al-Re-X quaternary alloys. The results on the partitioning ratio were analyzed with the alloying vectors defined by two d-electrons parameters. As the result, it was shown that the partitioning behaviour of Re atoms in the Ni-Al-Re-X quaternary alloys were predictable using the alloying vectors.
SN 0021-1575
PD FEB
PY 1994
VL 80
IS 2
BP 166
EP 171
DI 10.2355/tetsutohagane1955.80.2_166
UT WOS:A1994MU21300014
ER

PT J
AU Gong, W
   Zhao, WY
   Miao, NH
   Zhou, J
   Sun, ZM
   Li, SS
   Gong, SK
AF Gong, Wei
   Zhao, Wenyue
   Miao, Naihua
   Zhou, Jian
   Sun, Zhimei
   Li, Shusuo
   Gong, Shengkai
TI Strengthening effects of alloying elements W and Re on Ni3Al: A
   first-principles study
SO COMPUTATIONAL MATERIALS SCIENCE
AB The structural stabilities, mechanical and thermodynamic properties of pure and alloyed Ni3Al systems have been investigated systematically, based on density functional theory and Debye-Gruneisen model. Close attentions are paid to alloying elements W and Re by studying the strengthening effects of single-alloying element W, Re, Mo, Ta, Ru and co-alloying elements WRe, WMo, ReMo, WTa, ReTa, WRu, ReRu, which substitute the Al site and the nearest neighboring Al-Al sites, respectively. The calculated formation energies and elastic constants show that all the alloyed Ni3Al are thermodynamically and mechanically stable. It is found that alloying elements W has similar effects on the mechanical and thermodynamic properties of Ni3Al to those of Re, which suggests a possibility of replacing Re with W in Ni-based single crystal superalloys. In addition, co-alloyings with different elements have no distinct synergistic enhancement but simple combined effect on the mechanical properties of Ni3Al. The enhanced chemical bondings between the alloying atoms W/Re and the neighboring host atoms Ni are considered to be the main strengthening mechanisms in W/Re alloyed Ni3Al systems. (C) 2017 Elsevier B.V. All rights reserved.
RI Miao, Naihua/J-2852-2013; Zhou, Jian/C-2808-2009; Sun,
   Zhimei/C-2809-2009
OI Miao, Naihua/0000-0002-5383-9008; Zhou, Jian/0000-0003-0531-8918; Sun,
   Zhimei/0000-0002-4438-5032
SN 0927-0256
EI 1879-0801
PD MAR
PY 2018
VL 144
BP 23
EP 31
DI 10.1016/j.commatsci.2017.11.047
UT WOS:000424902300003
ER

PT J
AU Makineni, SK
   Kumar, A
   Lenz, M
   Kontis, P
   Meiners, T
   Zenk, C
   Zaefferer, S
   Eggeler, G
   Neumeier, S
   Spiecker, E
   Raabe, D
   Gault, B
AF Makineni, Surendra Kumar
   Kumar, Ankit
   Lenz, Malte
   Kontis, Paraskevas
   Meiners, Thorsten
   Zenk, Christopher
   Zaefferer, Stefan
   Eggeler, Gunther
   Neumeier, Steffen
   Spiecker, Erdmann
   Raabe, Dierk
   Gault, Baptiste
TI On the diffusive phase transformation mechanism assisted by extended
   dislocations during creep of a single crystal CoNi-based superalloy
SO ACTA MATERIALIA
AB We propose here a deformation-induced diffusive phase transformation mechanism occurring during shearing of gamma' ordered phase in a gamma/gamma' single crystalline CoNi-based superalloy. Shearing involved the creation and motion of a high density of planar imperfections. Through correlative electron microscopy and atom probe tomography, we captured a superlattice intrinsic stacking fault (SISF) and its associated moving leading partial dislocation (LPD). The structure and composition of these imperfections reveal characteristic chemical structural contrast. The SISF locally exhibits a D0(19) ordered structure coherently embedded in the L-12 gamma' and enriched in W and Co. Interestingly, the LPD is enriched with Cr and Co, while the adjoining planes ahead of the LPD are enriched with Al. Quantitative analysis of the three-dimensional compositional field in the vicinity of imperfections sheds light onto a new in-plane diffusion mechanism as the LPD moves on specific {111)}evier planes upon application of stress at high temperature. (C) 2018 Acta Materialia Inc. Published by Elsevier Ltd.
RI Kontis, Paraskevas/L-3810-2019; Raabe, Dierk/A-6470-2009; Neumeier,
   Steffen/F-7092-2017
OI Kontis, Paraskevas/0000-0002-4169-0445; Raabe,
   Dierk/0000-0003-0194-6124; Gault, Baptiste/0000-0002-4934-0458;
   Makineni, Surendra/0000-0002-4493-6498; Neumeier,
   Steffen/0000-0001-7853-0368; Zenk, Christopher/0000-0002-0690-4276
SN 1359-6454
EI 1873-2453
PD AUG 15
PY 2018
VL 155
BP 362
EP 371
DI 10.1016/j.actamat.2018.05.074
UT WOS:000439675000033
ER

PT J
AU Midtlyng, J
   Epishin, AI
   Petrushin, NV
   Link, T
   Nolze, G
   Svetlov, IL
   Reimers, W
AF Midtlyng, Jan
   Epishin, Alexander I.
   Petrushin, Nikolay V.
   Link, Thomas
   Nolze, Gert
   Svetlov, Igor L.
   Reimers, Walter
TI Creep behavior of a gamma '-strengthened Co-base alloy with zero
   gamma/gamma '-lattice misfit at 800 degrees C, 196 MPa
SO JOURNAL OF MATERIALS RESEARCH
AB Deformation and structural behavior of an experimental gamma'-strengthened Co-base alloy during creep at 800 degrees C and 196 MPa have been investigated. The characteristic features of this alloy are zero gamma/gamma'-lattice misfit and a fine gamma/gamma'-microstructure. In the initial condition, the gamma'-precipitates in this alloy are small (size of about 100 nm), have polyhedral morphology, and are separated by the very narrow c-channels (width of about 10 nm). The tests performed up to about 1% creep strain (about 500 h creep time) gave creep curves with a slow constant strain rate and without an apparent transient creep, typical for superalloys with nonzero misfit. In this initial stage of creep, entering of the narrow c-channels by dislocations is blocked by a strong Orowan force. The micromechanism of creep was identified as an octahedral glide of < 011 > superdislocations simultaneously in two phases, gamma and gamma'. The gamma/gamma'-microstructure with zero misfit shows no rafting but rapidly coarsens isotropically. It is concluded that zero misfit is beneficial at the initial stages of the creep but is unfavourable for longterm creep because of the continuous microstructural coarsening.
RI Epishin, Alexander Igorevich/H-8735-2013
SN 0884-2914
EI 2044-5326
PD DEC 28
PY 2017
VL 32
IS 24
BP 4466
EP 4474
DI 10.1557/jmr.2017.424
UT WOS:000419001500002
ER

PT J
AU Zhong, LC
   Zeze, M
   Mukai, K
AF Zhong, Liangcai
   Zeze, Masafumi
   Mukai, Kusuhiro
TI Density and Molar Volume of Liquid Iron Containing Nb
SO STEEL RESEARCH INTERNATIONAL
AB Densities of liquid iron containing Nb up to 0.198wtpct were measured with the modified sessile drop method in a temperature range from 1510 to 1610 degrees C. The densities decrease linearly with increase in temperature and increase with increase in niobium content. The thermal expansion coefficient of molten liquid containing Nb increases linearly with increase in niobium content. An equation for density of liquid iron containing niobium has been derived from the measured results as a function of temperature and niobium content as follows: rho(103kgm-3)=7.03+0.75x[%Nb]-(7.54+6.92x[%Nb])x10-4(T-1530)1510 degrees CT1610 degrees C,Tin degrees C
   The difference between the measured and calculated values is in the range of -0.26 to +0.29pct. The molar volume of liquid iron containing Nb at the same temperature decreases with increase in niobium content. The partial molar volume of niobium in liquid iron decreases with increase in temperature, while that of iron increases with temperature. The densities calculated with the partial molar volumes are in good agreement with the measured ones for the iron-niobium binary alloys.
SN 1611-3683
EI 1869-344X
PD MAR
PY 2014
VL 85
IS 3
BP 395
EP 404
DI 10.1002/srin.201300116
UT WOS:000332335300009
ER

PT B
AU Kianicova, M
   Slamecka, K
   Pokluda, J
AF Kianicova, Marta
   Slamecka, Karel
   Pokluda, Jaroslav
GP Tanger Ltd
TI DAMAGE OF DIFFUSION COATINGS ON TURBINE BLADES
SO METAL 2011: 20TH ANNIVERSARY INTERNATIONAL CONFERENCE ON METALLURGY AND
   MATERIALS
CT 20th Anniversary International Conference on Metallurgy and Materials
   (METAL)
CY MAY 18-20, 2011
CL Brno, CZECH REPUBLIC
SP Tanger, ASM Int, Mat Informat Soc, CSNMT, VSB-TU
AB Nickel- and cobalt-based superalloys have been developed and are used in the hot sections of gas turbines in order to meet complex high-temperature phenomena. The gas temperature in modern engines exceeds 1650 degrees C in the turbine section and its cooled parts reach temperatures as high as 1200 degrees C. During operation, the structural materials degrade by fatigue, creep, oxidation, corrosion and erosive wear. Protective coatings provide barriers between the alloys and outer environment and, in particular, they enhance a resistance to oxidation and hot corrosion. The metallic coatings can be divided into two categories: diffusion and overlay coatings. Diffusion aluminide coatings (DAC) are based on the intermetallic compound beta-NiAl that forms under the influence of the substrate. Although DAC have been enjoying wide application, they have a limitation which arises from no deliberate changes of their properties to meet requirements of specific service conditions. This article is focused on a detection of damage that formed in the diffusion coatings on first stage turbine blades after two different short-term overheating events. Motivation for this study came from demands for an extension of our knowledge of degradation mechanisms. A possibility of a non-destructive assessment of the damage level using suitable damage parameters is also briefly described.
RI Slamecka, Karel/D-9475-2012; Pokluda, Jaroslav/D-7239-2012
OI Slamecka, Karel/0000-0001-8847-075X; Pokluda,
   Jaroslav/0000-0002-8449-1200
BN 978-80-87294-24-6
PY 2011
BP 840
EP 846
UT WOS:000302746700134
ER

PT J
AU Pei, HQ
   Wen, ZX
   Yue, ZF
AF Pei, Haiqing
   Wen, Zhixun
   Yue, Zhufeng
TI Long-term oxidation behavior and mechanism of DD6 Ni-based single
   crystal superalloy at 1050 degrees C and 1100 degrees C in air
SO JOURNAL OF ALLOYS AND COMPOUNDS
AB By virtue of XRD, OM, SEM and EDS, detailed oxidation behaviors for 2000h exposure of DD6 Ni-based single crystal superalloy ware investigated at 1050 degrees C and 1100 degrees C. The oxidation kinetic curves both follow the parabolic law in the first stage, during which time the oxidation behaviors in interdendritic area and dendrite core area are different. With the oxidation time continuing, the morphologies of the oxides in these two kinds of areas gradually tend to coincide: An outer columnar (Ni, Co)O, an intermediate layer mainly composed of NiTa2O6, CoCo2O4, CoWO4, NiCr2O4 and other complex compounds and spinel phases, an inner continuous layer of alpha-Al2O3. The double diffusion of oxygen anions and Ni and Co cations developed inwards and outwards respectively is responsible for the morphology of the oxide scale. At 1100 degrees C, the Al2O3 film formed in the initial time is unstable, discontinuous and incompact and the inner Al2O3 layer formed after 300 h oxidation is porous. (C) 2017 Elsevier B.V. All rights reserved.
RI Pei, Haiqing/R-5327-2018; wen, zhixun/S-3803-2018
OI Pei, Haiqing/0000-0003-1728-4778; wen, zhixun/0000-0002-7176-3465
SN 0925-8388
EI 1873-4669
PD MAY 15
PY 2017
VL 704
BP 218
EP 226
DI 10.1016/j.jallcom.2017.02.031
UT WOS:000396950900029
ER

PT J
AU Xia, FF
   Xu, WW
   Gang, TQ
   Wang, W
   Chen, LJ
AF Xia, Fangfang
   Xu, Weiwei
   Gang, Tieqiang
   Wang, Wei
   Chen, Lijie
TI Theoretical investigations of solid-solution effect on the twinning of
   Ni
SO JOURNAL OF PHYSICS AND CHEMISTRY OF SOLIDS
AB In terms of first-principles method, the influences of Co, Cr, Fe, Ta, Mo and W atoms on the generalized stacking fault energy of Ni are investigated. The bridge between stacking fault energy and twinning is comprehensively constructed by various previous criterions. Our calculation results indicate that the addition of Mo has the maximum positive effect on the twinning of Ni, while Cr shows the minimum effect. The ranking sequence of twinning abilities can be drawn as: Ni-Mo > Ni-Fe approximate to Ni-Ta > Ni-W > Ni-Co > Ni > Ni-Cr. On the other hand, the addition of Fe or Ta significantly reduces the intrinsic stacking fault energy of Ni, which is beneficial to obtain the dislocation glide during deformations. Based on the analysis of charge density, the bonding characteristics near the fault plane are observed to reveal the electronic redistribution during the slipping. It is found that the intrinsic stacking fault configuration and double-layers twin configuration reconstitute stable bonds near the fault plane corresponding to two valley points of the GSFE curve, while these bonds will be disrupted under a series of displacements.
SN 0022-3697
EI 1879-2553
PD OCT
PY 2019
VL 133
BP 1
EP 6
DI 10.1016/j.jpcs.2019.04.030
UT WOS:000473118200001
ER

PT J
AU Alam, T
   Chaturvedi, M
   Ringer, SP
   Cairney, JM
AF Alam, Talukder
   Chaturvedi, Mahesh
   Ringer, Simon P.
   Cairney, Julie M.
TI Precipitation and clustering in the early stages of ageing in Inconel
   718
SO MATERIALS SCIENCE AND ENGINEERING A-STRUCTURAL MATERIALS PROPERTIES
   MICROSTRUCTURE AND PROCESSING
AB In this report we investigate the onset and evolution of precipitation in the early stages of ageing in the alloy WE 91, a variant of the Ni-Fe-Cr superalloy Inconel 718 (IN718). Transmission electron microscopy and atom probe tomography were used to study the size and volume fraction of gamma' and gamma '' precipitates and the extent of pre-precipitate clustering of Al/Ti and Nb.
   Co-located gamma' and gamma '' precipitates were observed from the shortest ageing times that precipitates could be visualised using atom probe. At shorter times, prior to the observation of precipitates, clustering of Al/Ti and Nb was shown to occur. The respective volume fraction of the gamma' and gamma '' precipitates and the clustering of Al/Ti and Nb suggest that gamma '' nucleates prior to gamma' during ageing at 706 degrees C for this alloy. (C) 2010 Elsevier B.V. All rights reserved.
RI Ringer, Simon/E-3487-2012; Cairney, Julie/J-7931-2012; Felfer,
   Peter/H-6024-2011
OI Ringer, Simon/0000-0002-1559-330X; Cairney, Julie/0000-0003-4564-2675
SN 0921-5093
PD NOV 15
PY 2010
VL 527
IS 29-30
BP 7770
EP 7774
DI 10.1016/j.msea.2010.08.053
UT WOS:000283892600041
ER

PT J
AU Scrivani, A
   Rizzi, G
   Bardi, U
AF Scrivani, A
   Rizzi, G
   Bardi, U
TI Chemical stripping methods for the removal of NiCrAlY thermal spray
   coatings
SO KOVOVE MATERIALY-METALLIC MATERIALS
AB The present paper is focused on the "stripping" of serviced blades and vanes for gas turbine, which need the removal of the coating in order to be repaired and refitted with a new coating. The stripping process requires, normally, the separate removal of the top coat (Yttria Partially Stabilized Zirconia, YPSZ) and of the bond coat (MCrAlY where M stays for Co, Ni or both). The present paper examines only chemical procedures able to remove the NiCrAlY bond coat. The blades and vanes surfaces after removal of NiCrAlY coatings were characterized from the point of view of surface morphology, metallurgical structure and chemical composition. The efficiency of the acid solution in NiCrAlY removal has been investigated and the behaviour of two Ni based alloys substrates in aggressive environment has been tested. The HCl based stripping solution shows good performances in Vacuum Plasma Sprayed NiCrAlY coatings removal from Ni superalloys. The tested stripping procedure is fast and safe because no damage to base materials has been noted.
RI Bardi, Ugo/L-1978-2015
OI Bardi, Ugo/0000-0003-2240-2070
SN 0023-432X
EI 1338-4252
PY 2005
VL 43
IS 5
BP 382
EP 387
UT WOS:000233570100006
ER

PT J
AU Guan, S
   Cui, CY
AF Guan, Shuai
   Cui, Chuan-Yong
TI A Newly Developed Wrought Ni-Fe-Cr-based Superalloy for Advanced
   Ultra-Supercritical Power Plant Applications Beyond 700 degrees C
SO ACTA METALLURGICA SINICA-ENGLISH LETTERS
AB Some existing wrought Ni-Cr-Co-based superalloys are being evaluated as the candidate materials for advanced ultra-supercritical power plant applications beyond 700 degrees C due to their high creep strength. But they are all prohibitively expensive due to the addition of Co, Mo and W. Here we developed a new Ni-Fe-Cr-based superalloy (named as HT700 alloy) with low cost and high strength. This paper reports the mechanical properties and fracture modes of HT700 alloy to support its high temperature applications and to understand prospective failure mechanism. Fracto-graphic examinations indicate that the fracture modes shift with test condition change. In addition, the HT700 alloy has relatively stable microstructure at 750 degrees C. Compared with IN740 and GH2984 alloys, this new alloy has higher yield strength in the temperature range from room temperature to 800 degrees C. The creep life of this new alloy is much longer than that of the Ni-Fe-based superalloy GH2984. The results suggest that this new alloy is a promising material for advanced ultra-supercritical power plant applications beyond 700 degrees C.
SN 1006-7191
EI 2194-1289
PD SEP
PY 2015
VL 28
IS 9
BP 1083
EP 1088
DI 10.1007/s40195-015-0298-5
UT WOS:000364110500001
ER

PT J
AU Wu, Q
   Li, SS
   Ma, Y
   Gong, SK
AF Wu Qiong
   Li Shu-Suo
   Ma Yue
   Gong Sheng-Kai
TI First principles calculations of alloying element diffusion coefficients
   in Ni using the five-frequency model
SO CHINESE PHYSICS B
AB The diffusion coefficients of several alloying elements (Al, Mo, Co, Ta, Ru, W, Cr, Re) in Ni are directly calculated using the five-frequency model and the first principles density functional theory. The correlation factors provided by the five-frequency model are explicitly calculated. The calculated diffusion coefficients show their excellent agreement with the available experimental data. Both the diffusion pre-factor (D-0) and the activation energy (Q) of impurity diffusion are obtained. The diffusion coefficients above 700 K are sorted in the following order: D-Al > D-Cr > D-Co > D-Ta > D-Mo > D-Ru > D-W > D-Re. It is found that there is a positive correlation between the atomic radius of the solute and the jump energy of Ni that results in the rotation of the solute-vacancy pair (E-1). The value of E-2-E-1 (E-2 is the solute diffusion energy) and the correlation factor each also show a positive correlation. The larger atoms in the same series have lower diffusion activation energies and faster diffusion coefficients.
SN 1674-1056
EI 1741-4199
PD OCT
PY 2012
VL 21
IS 10
AR 109102
DI 10.1088/1674-1056/21/10/109102
UT WOS:000309817400094
ER

PT J
AU Mukai, K
   Fang, L
   Li, ZS
   Xiao, F
AF Mukai, K
   Fang, L
   Li, ZS
   Xiao, F
TI Measurement of the density of binary Ni-X (X=Co, W, Ta, Al) alloys
SO MATERIALS TRANSACTIONS
CT 10th World Titanium Conference
CY JUL, 2003
CL Hamburg, GERMANY
AB The modified sessile drop method (MSDM) and modified pycnometric method (MPM) have been employed to measure the densities of liquid Ni-Co, Ni-W, Ni-Ta and Ni-Al alloys precisely. In the case of Ni-Al alloys measurements were also made in the "mushy" state where both solid and liquid coexist. There was a good agreement between the values measured by the two methods. The density of liquid Ni-base binary alloys from the melting points to 1833 K and that of Ni-Al alloys in the mushy state decrease linearly with increasing temperature. The temperature coefficient of the density of Ni-base binary alloys measured in this work was regressed as a quadratic function of the concentration of alloy element. The measured density of Ni-base binary alloys at any required temperature can also be expressed as a quadratic function of the concentration of alloy element. The recommended equations for the density of Ni-base binary alloys were obtained as a function of composition and temperature by regressing the density values measured by both MSDM and MPM. The calculated values from the recommended density equations show good agreement with those obtained with both methods.
SN 1345-9678
EI 1347-5320
PD MAY
PY 2004
VL 45
IS 5
BP 1754
EP 1763
DI 10.2320/matertrans.45.1754
UT WOS:000221863900062
ER

PT J
AU Berthod, P
   Himeur, Z
AF Berthod, Patrice
   Himeur, Zohra
TI Dependence on the Chromium Content of the High-Temperature Oxidation
   Behavior of Ta-Rich Nickel-Based Cast Alloys
SO OXIDATION OF METALS
AB The high-temperature stability of primary tantalum carbides is a problem of importance for chromium-rich cast alloys, based on cobalt or nickel. The focus of this study was nickel-based alloys, as these alloys are particularly sensitive to a lack of TaC in the as-cast state and by dissolution due to high-temperature exposure. In this work, a possible way for promoting the formation of many TaC precipitates by changing from the usual 30 wt% chromium content was investigated. Five alloys with Cr content varying from 10 to 50 wt% were prepared and then subjected to microstructure characterization and to oxidation tests. In contrast with what was expected, decreasing the Cr content in comparison with the Ni-30Cr-0.4C-6Ta reference alloy did not succeed in obtaining more TaC precipitates, but instead had the opposite effect. Concerning the high-temperature oxidation behavior at 1127 and 1237 A degrees C, loss of resistance was observed only for a Cr content at the lower level of 10 wt%. It was noticed that a subscale CrTaO4 developed during oxidation and seemed to promote oxide spallation during cooling.
SN 0030-770X
EI 1573-4889
PD AUG
PY 2018
VL 90
IS 1-2
BP 135
EP 151
DI 10.1007/s11085-017-9828-z
UT WOS:000437751900008
ER

PT J
AU Sun, WY
   Wang, JL
   Yang, LL
   Chen, MH
   Bao, ZB
   Zheng, CY
   Zhu, SL
   Wang, FH
AF Sun, Wenyao
   Wang, Jinlong
   Yang, Lanlan
   Chen, Minghui
   Bao, Zebin
   Zheng, Chengyue
   Zhu, Shenglong
   Wang, Fuhui
TI Studies on corrosion behavior of a single-crystal superalloy and its
   sputtered nanocrystalline coatings with solid NaCl deposit in O-2+38
   vol.% H2O environment at 700 degrees C
SO CORROSION SCIENCE
AB Corrosion behavior of the N5 superalloy (Ni-7.0 Cr-6.2 Al-7.5 Co-5.0 W-1.5 Mo-6.5 Ta-3.0 Re) and two nanocrystalline coatings prepared by magnetron sputtering is investigated in chlorine and water vapor environment at 700 degrees C. The alloy shows low corrosion resistance. Its oxide scale spalls off readily and includes porous NiO outer layer and NiCr(Al)(2)O-4 inner one. The nanocrystalline coating performs better. Its oxide scale consists of Al2O3, NiO and Ta2O5. Chlorination and/or oxidation of Ta ruined compactness of scale. The yttrium modified nanocrystalline coating provides the highest corrosion resistance. Its scale is exclusively alumina. Yttrium inhibits the outward diffusion of Ta.
SN 0010-938X
EI 1879-0496
PD DEC
PY 2019
VL 161
AR UNSP 108187
DI 10.1016/j.corsci.2019.108187
UT WOS:000497887900010
ER

PT J
AU Osoba, LO
   Ding, RG
   Ojo, OA
AF Osoba, L. O.
   Ding, R. G.
   Ojo, O. A.
TI Microstructural analysis of laser weld fusion zone in Haynes 282
   superalloy
SO MATERIALS CHARACTERIZATION
AB Analytical electron microscopy and spectroscopy analyses of the fusion zone (FZ) microstructure in autogenous laser beam welded Haynes 282 (HY 282) superalloy were performed. The micro-segregation patterns observed in the FZ indicate that Co, Cr and Al exhibited a nearly uniform distribution between the dendrite core and interdendritic regions while Ti and Mo were rejected into the interdendritic liquid during the weld solidification. Transmission electron diffraction analysis and energy dispersive X-ray microanalysis revealed the second phase particles formed along the FZ interdendritic region to be Ti-Mo rich MC-type carbide particles. Weld FZ solidification cracking, which is sometimes associated with the formation of gamma-gamma' eutectic in gamma' precipitation strengthened nickel-base superalloys, was not observed in the HY 282 superalloy. Modified primary solidification path due to carbon addition in the newly developed superalloy is used to explain preclusion of weld FZ solidification cracking in the material. (C) 2011 Elsevier Inc. All rights reserved.
SN 1044-5803
PD MAR
PY 2012
VL 65
BP 93
EP 99
DI 10.1016/j.matchar.2011.12.009
UT WOS:000302584200011
ER

PT J
AU Zhao, ZY
   Qu, HQ
   Bai, PK
   Li, J
   Wu, LY
   Huo, PC
AF Zhao, Zhanyong
   Qu, Hongqiao
   Bai, Peikang
   Li, Jing
   Wu, Liyun
   Huo, Pengcheng
TI Friction and wear behaviour of Inconel 718 alloy fabricated by selective
   laser melting after heat treatments
SO PHILOSOPHICAL MAGAZINE LETTERS
AB The effect of heat treatments (solution and double aging) on friction and wear behaviour of Inconel 718 (IN718) alloy fabricated by selective laser melting (SLM) were studied. After heat treatment of solution and double aging, the friction and wear of the alloy have been improved. The worn surfaces of heat-treated IN718 alloy became smoother, and micro-ploughing became shallower. After solid solution hearting, a portion of the Laves phase ((Ni, Fe, Co)(2)(Nb, Ti, Mo)) dissolves into the matrix, after which the gamma '' phase (Ni3Nb) andthe equilibrium phase of the delta phase (Ni3Nb) precipitates during double ageing. After solution and double aging, nano-scale gamma ' (Ni-3(Al, Ti)) and gamma '' phases distribute homogeneously in the matrix, which improves the material hardness and wear resistance of the SLMed IN718 alloy.
SN 0950-0839
EI 1362-3036
PD DEC 2
PY 2018
VL 98
IS 12
BP 547
EP 555
DI 10.1080/09500839.2019.1597991
EA MAR 2019
UT WOS:000465673700001
ER

PT J
AU Krishna, R
   Hainsworth, SV
   Atkinson, HV
   Strang, A
AF Krishna, R.
   Hainsworth, S. V.
   Atkinson, H. V.
   Strang, A.
TI Microstructural analysis of creep exposed IN617 alloy
SO MATERIALS SCIENCE AND TECHNOLOGY
AB Ni base alloys such as IN617 are one of the preferred choices for steam turbine components used by fossil fuelled power generation plants. IN617 is a solid solution strengthened Ni based superalloy containing similar to 23%Cr, 12%Co and 9%Mo with low content of precipitation strengthening elements Al, Ti and Nb. In the 'as received' (solution annealed condition), the microstructure consists of primary carbides (M23C6) and occasional TiN particles dispersed in a single phase austenitic matrix. Owing to high temperature exposure and the creep deformation processes that occur in service, evolution of the microstructure occurs. This results in secondary precipitation and precipitate coarsening, both on grain boundaries and intragranularly in areas of high dislocation density. The influence of creep deformation on the solution treated IN617 alloy at an operating condition of 650 degrees C/574 h, with emphasis on the morphology and distribution of carbide/nitride precipitation is discussed. The applied stress was at an intermediate level.
RI K, Ram/C-9296-2018
OI K, Ram/0000-0003-1428-4334; Hainsworth, Sarah/0000-0001-9907-1236
SN 0267-0836
EI 1743-2847
PD JUL
PY 2010
VL 26
IS 7
BP 797
EP 802
DI 10.1179/026708309X12584564052094
UT WOS:000280713800007
ER

PT J
AU Wu, ZF
   Wu, J
   Zhang, L
   Wu, R
   Chang, QM
AF Wu Zhifang
   Wu Jiang
   Zhang Lei
   Wu Run
   Chang Qingming
TI Effect of Volume Fraction on the Coarsening of Pb Nanophase in Al-Pb
   Nanocomposite Alloys Prepared by High Energy Ball Milling
SO RARE METAL MATERIALS AND ENGINEERING
AB The effect of volume fraction on the coarsening of Pb nanophase in Al-Pb nanocomposite alloys prepared by high energy ball milling has been studied by X-ray diffraction, scanning electron microscopy and transmission electron microscopy. The coarsening of Pb nanophase with different volume fractions in Al-Pb nanocomposite alloys follows the cubic growth law even though the size of the constituent phase is in nanometer range. The coarsening rate of Pb nanophase increases distinctly as the volume fraction increases, and the variation of coarsening rate is greater than the theoretical prediction in this composition range. The activation energy for coarsening of Pb nanophase does not vary with volume fraction. The coarsening of Pb nanophase is controlled by grain boundary diffusion for solute atoms in solvent matrix.
SN 1002-185X
PD JUL
PY 2018
VL 47
IS 7
BP 1993
EP 1998
UT WOS:000441099900007
ER

PT J
AU Huang, ZW
   Li, HY
   Baxter, G
   Bray, S
   Bowen, P
AF Huang, Z. W.
   Li, H. Y.
   Baxter, G.
   Bray, S.
   Bowen, P.
TI Electron microscopy characterization of the weld line zones of an
   inertia friction welded superalloy
SO JOURNAL OF MATERIALS PROCESSING TECHNOLOGY
