Repository: MatInfoUB/NLP-Queries

File: Co_superalloys_comp1.txt (part 18 of 20)
FN Clarivate Analytics Web of Science
RI Hammerschmidt, Thomas/M-1488-2019; Hammerschmidt, Thomas/A-3343-2009;
   Olson, Gregory B/B-7529-2009
OI Hammerschmidt, Thomas/0000-0002-2270-4469; Hammerschmidt,
   Thomas/0000-0002-2270-4469; 
SN 0364-5916
EI 1873-2984
PD MAR
PY 2019
VL 64
BP 205
EP 212
DI 10.1016/j.calphad.2018.12.002
UT WOS:000460842600021
PM 31579349
ER

PT S
AU Xue, F
   Wang, ML
   Feng, Q
AF Xue, Fei
   Wang, Meiling
   Feng, Qiang
BE Han, YF
   Pan, F
   Tang, JM
   Zhou, CG
TI Phase Equilibria in Co-rich Co-Al-W alloys at 1300 degrees C and 900
   degrees C
SO ADVANCED STRUCTURAL MATERIALS
SE Materials Science Forum
CT 11th International Conference in Asia of the
   International-Union-of-Materials-Research-Societies
CY SEP 25-28, 2010
CL Qingdao, PEOPLES R CHINA
SP Int Union Mat Res Soc (IUMRS), Chinese Mat Res Soc, Mat Res Soc Taiwan, Mat Res Soc Japan, Govt Qingdao City
AB The phase equilibria of Co-base trial alloys of Co-9Al-7.5W, Co-5.5Al-10W and Co-9Al-3W at 1300 degrees C and 900 degrees C were determined in the present investigation. The experimental alloys were gamma single-phase alloys at 1300 degrees C, although the existence of the gamma' phase and the epsilon phase was identified due to cooling effect. The nearly cuboidal gamma' phase and the plate-like DO19 phase in alloys 9Al-7.5W and 5.5Al-10W were coarsened after long-term annealing at 900 degrees C. It is suggested that the alloy 9Al-7.5W was in gamma+gamma' two-phase region, while the alloys 5.5Al-10W and 9Al-3W were in gamma+DO19 two-phase region and gamma singe-phase region at 900 degrees C, respectively.
SN 0255-5476
PY 2011
VL 686
BP 388
EP +
DI 10.4028/www.scientific.net/MSF.686.388
UT WOS:000302587600070
ER

PT J
AU Xu, WW
   Yu, Q
   Xia, FF
   Yin, GH
   Huang, YF
   Chen, LJ
AF Xu, Wei-Wei
   Yu, Qiang
   Xia, Fangfang
   Yin, Guohui
   Huang, Yongfang
   Chen, Lijie
TI Exploration of crystal structure and the origin of unexpected intrinsic
   ductility of chi Co7Ta2
SO JOURNAL OF ALLOYS AND COMPOUNDS
AB The precise information on phase constitutions in the Co-Ta system is of practical significance for exploiting g 0 gamma'-strengthened Co-Ta-based superalloys. The unidentified crystal structure of chi Co7Ta2 and the ambiguous description of phase relationship between chi Co7Ta2 and g gamma'Co3Ta result in the uncertainty of phase constitutions in the Co-rich region of Co-Ta. In this work, we present a systematical study of crystallographic data of Co7Ta2 on the basis of first principles and an unbiased structure searching method. A layered-sandwich structure with C2/m monoclinic symmetry (Pearson symbol mC18) is identified for Co7Ta2. The thermodynamic, mechanical and phonon calculations further verify the stability of C2/m. The quasi-harmonic thermodynamics exhibit that Co3Ta is stable and Co7Ta2 should be metastable at ambient temperature. The entropy effect remarkably stabilizes Co7Ta2 but destabilizes Co3Ta phase. The Co7Ta2 would be the thermodynamically stable at T >= 1200 K. Further results of mechanical properties show that Co7Ta2 yields an unexpected intrinsic ductility. Through the electronic configurations, it demonstrates that the ductility is associated with the bonding alteration in the specific layered-sandwich structure of Co7Ta2 during deformation process. (C) 2019 Elsevier B.V. All rights reserved.
SN 0925-8388
EI 1873-4669
PD AUG 15
PY 2019
VL 797
BP 1198
EP 1204
DI 10.1016/j.jallcom.2019.05.223
UT WOS:000471128700140
ER

PT J
AU Li, LL
   Wang, CP
   Chen, YC
   Yang, SY
   Yang, MJ
   Zhang, JB
   Lu, Y
   Han, JJ
   Liu, XJ
AF Li, Lingling
   Wang, Cuiping
   Chen, Yuechao
   Yang, Shuiyuan
   Yang, Mujin
   Zhang, Jinbin
   Lu, Yong
   Han, Jiajia
   Liu, Xingjun
TI Effect of Re on microstructure and mechanical properties of gamma/gamma
   ' Co-Ti-based superalloys
SO INTERMETALLICS
AB Three compositions of Re containing Co-Ti-based alloys with gamma/gamma' two-phase microstructure were obtained based on the determined phase relationship in the Co-rich corner at 800 degrees C. The effect of Re on microstructure, elemental partition behavior, thermodynamic properties, lattice parameter misfits, mechanical properties and gamma' coarsening behavior of the Co-Ti-Re alloys were investigated. The gamma/gamma' lattice parameter misfit of the alloys decreases from 0.72% to 0.50%, and the gamma' coarsening rate constant K of alloys decreases from 0.30 x 10(-27) m(3) s(-1) to 0.073 x 10(-27) m(3) s(-1) as Re content increasing form 1 at. % to 5 at. %. Additionally, the volume fraction of gamma' phase (V-gamma') increases from 42.15% to 53.19% and the gamma' solvus temperature increases from 1059 degrees C to 1085 degrees C (Tsolvus-gamma') with increasing Re content. Moreover, the 0.2% flow stresses and the 0.2% specific flow stresses of all three alloys exhibit negative temperature dependence at the temperatures ranging from room temperature to 900 degrees C. And both the 0.2% flow stresses and the 0.2% specific flow stresses increase with the Re content.
SN 0966-9795
EI 1879-0216
PD DEC
PY 2019
VL 115
AR UNSP 106612
DI 10.1016/j.intermet.2019.106612
UT WOS:000498332000002
ER

PT J
AU Singh, H
   Gitanjaly
   Singh, S
   Prakash, S
AF Singh, Harpreet
   Gitanjaly
   Singh, Surendra
   Prakash, S.
TI High temperature corrosion behaviour of some Fe-, Co- and Ni-base
   superalloys in the presence of Y2O3 as inhibitor
SO APPLIED SURFACE SCIENCE
AB High temperature corrosion is accelerated degradation of materials at higher temperatures of operation caused by the presence of a deposit of salt or ash. Inhibitors and fuel additives have been investigated with varying success to control this type of corrosion. In this work, effect of an oxide additive namely Y2O3 on the hot corrosion behaviour of some superalloys viz Superfer 800H (alloy A), Superco 605 (alloy B) and Superni 75 (alloy C) has been investigated in an Na2SO4-60%V2O5 environment at 900 degrees C for 50 cycles. Each cycle consisted of 1 h heating in a Silicon Carbide Tube Furnace followed by 20 min cooling in ambient air. Weight data were taken by an electronic balance having an accuracy of 0.01 mg after each cycle. Subsequently, the exposed alloys were characterized by XRD, SEM and EPMA analyses to evaluate the role of the oxide additive. In the Na2SO4-60%V2O5 environment, the corrosion rate for the Co-base alloy was found to be highest, whereas that for the Ni-base Superni 75 the lowest. Superficially applied Y2O3 was observed to be useful in reducing the high temperature corrosion of the alloys. It was found to be most effective for the alloy A for which the oxide scale was continuous and rich in protective Cr. Alloy B showed the formation of medium size scale rich in Cr and Co. The oxide scale for the alloy C contained mainly Cr and Ni. (C) 2009 Elsevier B. V. All rights reserved.
OI Singh, Harpreet/0000-0002-6812-2667
SN 0169-4332
PD MAY 15
PY 2009
VL 255
IS 15
BP 7062
EP 7069
DI 10.1016/j.apsusc.2009.03.040
UT WOS:000265906300053
ER

PT J
AU Zhou, CY
   Guo, CP
   Li, CR
   Du, ZM
AF Zhou, Chenyang
   Guo, Cuiping
   Li, Changrong
   Du, Zhenmin
TI Thermodynamic description of the Co-Ni-Ta system
SO CALPHAD-COMPUTER COUPLING OF PHASE DIAGRAMS AND THERMOCHEMISTRY
AB The temperatures of two invariant reactions lambda(3) -> fcc(Co) + Co3Ta and lambda(3) -> Co3Ta + lambda(2) in the Co-Ta system were identified to be 1320 and 1303K, respectively, by Differential thermal analysis (DTA). The Co-Ta, Ni-Ta and Co-Ni-Ta systems were optimized using the CALculation of PHAse Diagram (CALPHAD) method based on the present experimental results and literature data. Three Laves phases lambda(1), lambda(2) and lambda(3) were described using a two-sublattice model (Co,Ni,Ta)(0.6667)(Co,Ni,Ta)(0.3333), and compound (Co,Ni)Ta was modeled as (Co,Ni,Ta)(1)Ta-4(Co,Ni,Ta)(2)(Co,Ni,Ta)(6) by a four-sublattice model. A set of reliable and self-consistent thermodynamic parameters was obtained, which can be used for a variety of thermodynamic calculations and database establishment of the Co-Ni-based superalloys.
SN 0364-5916
EI 1873-2984
PD SEP
PY 2019
VL 66
AR UNSP 101649
DI 10.1016/j.calphad.2019.101649
UT WOS:000484877900028
ER

PT J
AU Xue, CF
   Dai, Y
   Tian, XL
AF Xue Chun-fang
   Dai Yao
   Tian Xin-li
TI Laser engineered net shaping of Co-based superalloys
SO TRANSACTIONS OF NONFERROUS METALS SOCIETY OF CHINA
CT Beijing International Materials Week
CY JUN 25-30, 2006
CL Beijing, PEOPLES R CHINA
SP Chinese Mat Res Soc, European Mat Res Soc, Gen Res Inst Nonferrous Metals, Pulead Technol Ind Co Ltd, Shanshan Technol Grp, Chongqing Univ, China Magnesium Ctr, Minist Sci & Technol China, Natl Dev & Reform Commiss China, Minist Educ China, Minist Informat Ind China, Natl Nat Sci Fdn China, Chinese Acad Engn, China Assoc Sci & Technol, Int Union Mat Res Soc
AB Laser engineered net shaping(LENS) process was investigated using Co-based superalloy powder with a high power continuous wave CO2 laser. Thin wall part with smooth surface was obtained by LENS of layer-by-layer deposition of the powder materials. This thin wall sample was tested for metallographic examinations, micro-hardness, X-ray diffraction and mechanical property test. Microstructural results show that the layers possess rapid solidification microstructural feature, fine dendritic crystal and M7C3-type carbides (essentially chromium-rich carbide) dispersed in the gamma(Co,Cr) phase matrix. Dendrite spacing as well as the solidification mode can be controlled through control process parameters. In addition, this microstructural feature of the as-formed Co-base sample leads to an evident hardening and a superior tensile strength and toughness.
SN 1003-6326
EI 2210-3384
PD DEC
PY 2006
VL 16
SI 3
BP S1982
EP S1985
UT WOS:000244524400169
ER

PT B
AU Xue, F
   Wang, ML
   Feng, Q
AF Xue, Fei
   Wang, Meiling
   Feng, Qiang
BE Huron, ES
   Reed, RC
   Hardy, MC
   Mills, MJ
   Montero, RE
   Portella, PD
   Telesman, J
TI ALLOYING EFFECTS ON HEAT-TREATED MICROSTRUCTURE IN CO-AL-W-BASE
   SUPERALLOYS AT 1300 degrees C AND 900 degrees C
SO SUPERALLOYS 2012
CT 12th International Symposium on Superalloys
CY SEP 09-13, 2012
CL Seven Springs, PA
SP TMS
AB Two levels of non-refractory (V and Ti) and refractory (Mo, Nb and Ta) alloying elements were added to Co-9Al-10W ternary alloy (at.%, baseline alloy) in order to investigate alloying effects on phase equilibria, microstructural features of gamma' phase and secondary phases at 1300 degrees C and 900 degrees C, respectively. It is suggested that refractory alloying additions promoted the precipitation of the mu phase at 1300 degrees C. The phase equilibria changed from gamma single-phase region in the baseline alloy to gamma+mu two-phase region in quaternary alloys containing high levels of refractory alloying elements (4 at.%) at 1300 degrees C. The mu phase was enriched in W, Mo, Nb and Ta, but depleted in AI, V and Ti. For quaternary alloys with low levels of alloying additions (2 at.%), the gamma/gamma' two-phase microstructure was observed after aging treatment at 900 degrees C for 50h and 300h, but small amounts of the plate-like DO19 phase precipitated in the matrix of 2Mo and 2Nb alloys. The volume fractions of the gamma' phase were at very high level in the range of 74% to 83% in all these experimental alloys. Compared with the baseline alloy, alloying additions did not show the strong effect on gamma' morphology, which remained cuboidal after long term aging except Mo addition. For quaternary alloys with high levels of alloying additions after aging at 900 degrees C, the DO19 phase precipitated in addition to gamma and gamma' phases, as well as the blocky mu phase inherited from the precipitation at 1300 degrees C. There were two types of the DO19 phase: one was plate-like and precipitated in the matrix; the other was blocky and transformed from the previous mu phase. Again, refractory alloying additions (Mo, Nb and Ta) promoted phase transformation for both types of the DO19 phase. The current study is helpful to understand phase equilibria and microstructure in Co-Al-W-base alloys and further develop multi-component gamma'-strengthened Co-base superalloys.
BN 978-0-470-94320-5
PY 2012
BP 813
EP 821
UT WOS:000324518300090
ER

PT J
AU Manzoni, AM
   Haas, S
   Daoud, H
   Glatzel, U
   Forster, C
   Wanderka, N
AF Manzoni, Anna Maria
   Haas, Sebastian
   Daoud, Haneen
   Glatzel, Uwe
   Foerster, Christiane
   Wanderka, Nelia
TI Tensile Behavior and Evolution of the Phases in the
   Al10Co25Cr8Fe15Ni36Ti6 Compositionally Complex/High Entropy Alloy
SO ENTROPY
AB Compositionally complex alloys, or high entropy alloys, are good candidates for applications at higher temperatures in gas turbines. After their introduction, the equiatomic Al17Co17Cr17Cu17Fe17Ni17 (at.%) served as a starting material and a long optimization road finally led to the recently optimized Al10Co25Cr8Fe15Ni36Ti6 (at.%) alloy, which shows promising mechanical properties. Investigations of the as-cast state and after different heat treatments focus on the evolution of the microstructure and provide an overview of some mechanical properties. The dendritic solidification provides two phases in the dendritic cores and two different ones in the interdendritic regions. Three of the four phases remain after heat treatments. Homogenization and subsequent annealing produce a -' based microstructure, similar to Ni-based superalloys. The phase is Co-Cr-Fe rich and the ' phase is Al-Ni-Ti rich. The understanding of the mechanical behavior of the investigated alloy is supported and enhanced by the study of the different phases and their nanohardness measurements. The observations are compared with mechanical and microstructural data from commercial Ni-based superalloys, Co-based alloys, and Co-Ni-based alloys at the desired application temperature of similar to 800 degrees C.
OI Manzoni, Anna/0000-0001-7252-9286; Glatzel, Uwe/0000-0002-9637-2727
SN 1099-4300
PD SEP
PY 2018
VL 20
IS 9
AR 646
DI 10.3390/e20090646
UT WOS:000448333000024
ER

PT J
AU ROSEN, GI
   DIRNFELD, SF
   BAMBERGER, M
   PRINZ, B
AF ROSEN, GI
   DIRNFELD, SF
   BAMBERGER, M
   PRINZ, B
TI IN-SITU ELECTRICAL-RESISTIVITY MEASUREMENTS FOR DETERMINING FORMATION
   KINETICS OF GAMMA' PHASE IN NICKEL-BASED WROUGHT SUPERALLOYS
SO ZEITSCHRIFT FUR METALLKUNDE
AB Formation kinetics of gamma (Ni3Al) phase in Ni-based wrought superalloys were investigated using the indirect measurement method of electrical resistivity change during isothermal holding.
   It was found that formation of gamma' phase occurs in a very short time (as a function of temperature and alloying level) by a diffusion controlled nucleation mechanism. Al alone enhances the formation of gamma' nuclei in the alloy and enlarges their quantity. On the other hand, addition of Ti or Ta causes delay in nucleation. Any other alloying addition (e.g. Co or W) delays the primary stage of nucleation. Ta was found to be more substantial than Ti in increasing nucleation rate and volume fraction of the gamma' phase.
SN 0044-3093
PD FEB
PY 1994
VL 85
IS 2
BP 127
EP 130
UT WOS:A1994NA29500010
ER

PT J
AU Yokokawa, T
   Osawa, M
   Nishida, K
   Koizumi, Y
   Kobayashi, T
   Harada, H
AF Yokokawa, T
   Osawa, M
   Nishida, K
   Koizumi, Y
   Kobayashi, T
   Harada, H
TI Partitioning behavior of platinum group metals into y and y ' phases of
   Ni-base superalloys
SO JOURNAL OF THE JAPAN INSTITUTE OF METALS
AB The partitioning behavior of platinum group metals (PGM) into gamma matrix and gamma' precipitates for gamma' precipitation hardening Ni-base superalloys has been investigated using electron probe X-ray micro-analyzer (EPMA). The TMS-75 (Ni-12 mass% Co-3 mass% Cr-2 mass% Mo-6 mass% W-6 mass% Al-6 mass% Ta-5 mass% Re-0.1 mass% Hf) and five alloys with 1 at% PGM additions to TMS-75 were investigated. It became clear that in equilibrium state at 1100degreesC, It is slightly partitioned more into gamma' precipitates, Ru has a preference to partition into gamma matrix, in contrast Rh, Pd and Pt are partitioned into gamma' precipitates, and the partitioning ratio of these elements is about K-i(gamma/gamma) approximate to 1/2. Furthermore, it appears that the partitioning behavior of refractory elements, such as W, Re, are not so changed by PGM addition, for example, Re is partitioned into gamma matrix in any alloy (K-Re(gamma/gamma) is in range of 6 to 7.5).
SN 0021-4876
EI 1880-6880
PD SEP
PY 2002
VL 66
IS 9
BP 873
EP 876
DI 10.2320/jinstmet1952.66.9_873
UT WOS:000178454200005
ER

PT J
AU Yuan, SY
   Jiang, ZH
   Liu, JZ
   Tang, Y
   Zhang, Y
AF Yuan, S. Y.
   Jiang, Z. H.
   Liu, J. Z.
   Tang, Y.
   Zhang, Y.
TI Nano-twinning in a precipitate strengthened Ni-based superalloy
SO MATERIALS RESEARCH LETTERS
AB Twinning has been found to be a dominate mechanism in the precipitate strengthened Ni-based superalloys during service at intermediate temperatures. Here, high-resolution transmission electron microscopy and atomistic simulations have been combined to show that the twin nucleation process can be facilitated by Co replacing a fraction of Al in the precipitates, due to the negative binding energy of Co-Co atoms. The study further reveals that the presence of Co promotes a new twinning pathway featured with nucleation of one complex stacking fault (CSF) on the middle plane in between two separated CSFs. IMPACT STATEMENTWe demonstrate that Co in the precipitates promotes a new twinning pathway featured with nucleation of one CSF on the middle plane between two separated CSFs.
SN 2166-3831
PY 2018
VL 6
IS 12
BP 683
EP 688
DI 10.1080/21663831.2018.1538021
UT WOS:000464273200006
ER

PT J
AU Li, LL
   Wang, CP
   Zhang, JB
   Yang, SY
   Han, JJ
   Lu, Y
   Liu, XJ
AF Li, Lingling
   Wang, Cuiping
   Zhang, Jinbin
   Yang, Shuiyuan
   Han, Jiajia
   Lu, Yong
   Liu, Xingjun
TI Phase Equilibria of the Co-Ti-Ru Ternary System
SO JOURNAL OF PHASE EQUILIBRIA AND DIFFUSION
AB The phase equilibria of the Co-Ti-Ru ternary system at 1000, 1100, and 1200 degrees C were studied using the electron probe microanalyzer and x-ray diffraction. The results show that: (1) no ternary compound exists in the isothermal sections from 1000 to 1200 degrees C; (2) the phases of CoTi and TiRu form the continuous solid solution phase (Co,Ru)Ti; (3) the solubility of Ru in the Co3Ti phase is less than 5 at.% at isothermal sections 1000-1100 degrees C. These experimental results will provide useful information for the foundation for alloy design and the supplement for thermodynamic databases.
SN 1547-7037
EI 1863-7345
PD AUG
PY 2019
VL 40
IS 4
SI SI
BP 561
EP 569
DI 10.1007/s11669-019-00742-y
UT WOS:000483768500011
ER

PT J
AU Wang, QM
   Wu, YN
   Ke, PL
   Ji, AL
   Sun, C
   Huang, RF
   Wen, LS
AF Wang, QM
   Wu, YN
   Ke, PL
   Ji, AL
   Sun, C
   Huang, RF
   Wen, LS
TI Hot corrosion behavior of Ni-Co-Cr-Al-Y-Si-B coating deposited by AIP
SO ACTA METALLURGICA SINICA
AB Ni-Co-Cr-Al-Y-Si-B coatings were deposited on Ni base superalloys DZ125 and DSM11 by arc ion plating (AIP). The corrosion behaviours of DZ125, DSM11 and Ni-Co-Cr-Al-Y-Si-B coating in molten 75%Na2SO4+25%K2SO4 at 900 degreesC were studied. The results indicate that the coating can protect the DZ125 and DSM11 alloys from hot corrosion destruction due to the formation of a continuous and dense alpha-Al2O3 scale. In the last stage of the hot corrosion process, the hot corrosion behaviours of base alloys have important influences on behaviours of the whole systems.
RI qimin, wang/C-2625-2014
SN 0412-1961
PD APR
PY 2004
VL 40
IS 4
BP 399
EP 403
UT WOS:000221112500014
ER

PT J
AU Shi, QY
   Huo, JJ
   Zheng, YR
   Feng, Q
AF Shi, Qianying
   Huo, Jiajie
   Zheng, Yunrong
   Feng, Qiang
TI Influence of Mo and Ru additions on the creep behavior of Ni-based
   single crystal superalloys at 1100 degrees C
SO MATERIALS SCIENCE AND ENGINEERING A-STRUCTURAL MATERIALS PROPERTIES
   MICROSTRUCTURE AND PROCESSING
AB In order to obtain more knowledge to replace or lower the content of expensive and heavy elements Re and Ru in advanced Ni-based single crystal superalloys, the role of Ru playing in the microstructure and creep performance at 1100 degrees C and 140 MPa was evaluated in this study by considering its individual effect and also synergizing it with Mo to maximize the beneficial effect from each element. A series of single crystal superalloys with varying alloying elements were investigated and their initial microstructure and microstructural evolution during the creep deformation were characterized. It was shown that both Mo and Ru could increase the gamma/gamma' lattice misfit and density of interfacial dislocations, that contributed to improve the creep resistance at high temperature and low stress condition. The inferior microstructural stability regarding to the TCP phase formation in alloys with more Mo addition lowered creep performance to some extent, however, that could be restrained by the addition of Ru. The high temperature and low stress creep performance could be enhanced by the co-addition of Mo and Ru since their synergistic effect could be able to enhance the gamma/gamma' interfacial strengthening and retain the microstructural stability.
SN 0921-5093
EI 1873-4936
PD MAY 16
PY 2018
VL 725
BP 148
EP 159
DI 10.1016/j.msea.2018.04.026
UT WOS:000432767400017
ER

PT J
AU Zhao, SQ
   Zhang, MC
   Dong, JX
   Xie, XS
AF Zhao, SQ
   Zhang, MC
   Dong, JX
   Xie, XS
TI Mechanical properties and structure of new superalloys after prolonged
   aging at 700 degrees C
SO RARE METAL MATERIALS AND ENGINEERING
AB Mechanical properties and structure stability have been investigated on new Ni-Cr-Co base superalloys after long-term aging at 700degreesC by microstructure analysis and high temperature property measurement. Long time aging at 700degreesC, results in the precipitation of the carbides MC, M23C6 as well as gamma ' (gamma prime). The carbides MC and M23C6 remain stable up to 5 008 h aging. The gamma prime grows obviously and coarsenis by diffusion-controlled growth. After long time aging at 700degreesC the hardnees (measured at room temperature) does not change much initially and then decreases with further aging in resonse to changes in the size, morphology and distribution of gamma prime. The high temperature tensile strength and the stress rupture for the tested alloy were considerably higher than Nimonic 263. In brief, the new alloys maintain a stable structure at 700degreesC and exhibit improved high-temperature properties.
SN 1002-185X
PD DEC
PY 2003
VL 32
IS 12
BP 991
EP 994
UT WOS:000187912400006
ER

PT J
AU Eris, R
   Akdeniz, MV
   Mekhrabov, AO
AF Eris, Rasim
   Akdeniz, M. Vedat
   Mekhrabov, Amdulla O.
TI Atomic size effect of alloying elements on the formation, evolution and
   strengthening of gamma'-Ni3Al precipitates in Ni-based superalloys
SO INTERMETALLICS
AB Mechanical properties of Ni-based superalloys strongly depend on phase and site preferences of alloying elements which influence bonding strength within gamma'-Ni3Al precipitates and microstructural characteristics of these unique class of materials. In the current work, therefore, besides disclosure of the phase partitioning behaviours of alloying X elements (i.e. X = Co, Cr, Nb, Ta or Ti) among gamma' and gamma phases, their site occupancy tendencies in gamma' precipitates (determined via first-principles ab initio calculations at 0 K) and effects on the microstructural evolution of Ni80Al15X5 alloy systems (exposed to aging at 800 degrees C for 4, 16, 64 and 256 h, respectively) have been examined. Bonding features of Ni-Al, Ni-X and Al-X atomic pairs within Ni3Al-X intermetallics have been simulated by utilizing charge density difference (CDD) method, which reveals site preferences of alloying X elements as well. Present theoretical and experimental investigations have shown that mechanical strength of Nibased superalloys is predominantly affected by bonding properties within precipitates. As atomic radii of alloying X elements become closer to that of Al atom, energy change parameter, E-Ni -> Al(X) values decrease and more Al sublattice sites are preferentially occupied in gamma' precipitates. Correspondingly, bonding strength of Ni-X atomic pairs along < 110 > directions of Ni3Al-X phases and micro-hardness properties of both as-cast and pre aged Ni80Al15X5 alloy systems enhance in the order of X = Co < Cr < Ti < Nb < Ta additions. Nevertheless, with increasing aging time, mechanical strength of alloys weakens in parallel with increasing size of gamma' precipitates simultaneously evolved from near-spherical to irregular forms.
SN 0966-9795
EI 1879-0216
PD JUN
PY 2019
VL 109
BP 37
EP 47
DI 10.1016/j.intermet.2019.02.017
UT WOS:000466821500006
ER

PT J
AU Rouillard, F
   Cabet, C
   Wolski, K
   Pijolat, M
AF Rouillard, F.
   Cabet, C.
   Wolski, K.
   Pijolat, M.
TI Oxidation of a chromia-forming nickel base alloy at high temperature in
   mixed diluted CO/H2O atmospheres
SO CORROSION SCIENCE
AB Corrosion of a chromia-forming nickel base alloy, Haynes 230 (R), has been investigated under impure helium containing a few Pa of CO and H2O at 900 degrees C. It has been found that this alloy reacts simultaneously with CO and H2O. Oxidation by CO has been revealed to occur mainly in the first hours. CO diffuses through the scale via short-circuit pathways and oxidizes Al, Cr and Si at the oxide/metal interface. Kinetics of CO oxidation has been investigated and several rate limiting steps are proposed. In the long term, H2O is the major oxidant of chromia-forming nickel base alloys in impure helium. (C) 2009 Elsevier Ltd. All rights reserved.
RI Wolski, Krzysztof/E-7155-2018
OI Wolski, Krzysztof/0000-0002-3216-9869
SN 0010-938X
PD APR
PY 2009
VL 51
IS 4
BP 752
EP 760
DI 10.1016/j.corsci.2009.01.019
UT WOS:000265472500008
ER

PT J
AU Houlle, F
   Walsh, F
   Prakash, A
   Bitzek, E
AF Houlle, Frederic
   Walsh, Flynn
   Prakash, Aruna
   Bitzek, Erik
TI Atomistic Simulations of Compression Tests on gamma-Precipitate
   Containing Ni3Al Nanocubes
SO METALLURGICAL AND MATERIALS TRANSACTIONS A-PHYSICAL METALLURGY AND
   MATERIALS SCIENCE
CT 3rd European Conference on Superalloys (Eurosuperalloys)
CY SEP 09-13, 2018
CL Univ Oxford, Oxford, ENGLAND
HO Univ Oxford
AB The influence of gamma precipitates on the deformation behavior of gamma' Ni3Al nanocubes with {100} side surfaces is investigated by molecular dynamics simulations of uniaxial compression tests at 300 K. The plastic deformation of the nanocubes is caused by the nucleation of Shockley partial dislocations near the cube corners followed by the formation of pseudo-twins. While the dominant deformation mechanisms and the flow stress are not affected by the presence of precipitates, the precipitates reduce the yield stress by up to 10 pct and determine the location of dislocation nucleation. These findings can be rationalized by accounting for the misfit stresses caused by the presence of the gamma precipitates. Within the simulated ranges, the results are independent of cube size, rounding of the cube or precipitate corners, surface roughness, and strain rate. The observed precipitate softening in the dislocation-nucleation-controlled deformation of gamma' NiAl nanocubes is in stark contrast to the strengthening effect caused by the presence of a gamma phase in the gamma' precipitates in the microstructure of typical Ni- and Co-based superalloys.
SN 1073-5623
EI 1543-1940
PD SEP
PY 2018
VL 49A
IS 9
SI SI
BP 4158
EP 4166
DI 10.1007/s11661-018-4706-0
UT WOS:000440714700033
ER

PT J
AU Reed, PAS
AF Reed, P. A. S.
TI Fatigue crack growth mechanisms in superalloys: overview
SO MATERIALS SCIENCE AND TECHNOLOGY
AB Fatigue studies on disc and blade nickel based superalloys by the author and co-workers are reviewed. Crack initiation in single crystal turbine blade alloys is dominated by interdendritic porosity with oxidation processes affecting initiation position. Lifetime trends can be modelled using a multipart Paris type lifing approach. Orientation, loading state, temperature and environment determine stage I/II crack growth mechanisms and the resulting crack path and should be considered in lifing. Mechanistic insights on how complex stress states, subsurface failures and different temperatures/environments affect fatigue processes can thus improve turbine blade lifing, and direct alloy development programmes. In polycrystalline disc alloys cracks at high temperature may initiate at oxidised subsurface carbides or porosity. Grain size controls cycle and time dependent crack growth: the benefits of increased grain size in resisting grain boundary attack mechanisms predominate over those of gamma' distribution variation. Optimising grain boundary character and distribution should yield the best alloy design strategy for high temperature fatigue performance in turbine discs.
OI Reed, Philippa/0000-0002-2258-0347
SN 0267-0836
PD FEB
PY 2009
VL 25
IS 2
BP 258
EP 270
DI 10.1179/174328408X361463
UT WOS:000263100600018
ER

PT J
AU Belan, J
   Kucharikova, L
   Vasko, A
   Tillova, E
AF Belan, Juraj
   Kucharikova, Lenka
   Vasko, Alan
   Tillova, Eva
TI The influence of high temperature on DV-2 jet engine Ni-based superalloy
   turbine blade degradation
SO MATERIALS TODAY-PROCEEDINGS
CT 33rd Danubia Adria Symposium on Advances in Experimental Mechanics (DAS)
CY SEP 20-23, 2016
CL Portoroz, SLOVENIA
AB Blades and vanes made from Ni - and Co - base superalloys that are used in the hot section of all gas turbine engines are coated to enhance resistance to hot corrosion. The most widely used coatings are those based on the intermetallic compounds NiAl and CoAl, which are formed by diffusion interaction of aluminium with surfaces of the nickel and cobalt alloys, respectively. Simple aluminide coatings resist high - temperature oxidation by the formation of protective layer of alumina and can be used up to about 1 150 degrees C. The coatings degrade by loss of aluminium due to spalling of oxides under thermal cycling conditions. HPT blades of DV - 2 jet engines are made from Ni - based superalloy ZS6K. For improving alloy's high temperature resistance are blades coated with Al - Si diffusion layer. Depending on jet engine flying regime an overcrossing of working temperature may occur. It may result into coarsening of the gamma prime particles, thus decreasing its strengthening effect. A real case study of DV-2 jet engine turbine blades after high temperature exposition is discussed in this article. (C) 2017 Elsevier Ltd. All rights reserved.
RI Tillova, Eva/AAD-7985-2019
OI VASKO, Alan/0000-0002-3937-2691
SN 2214-7853
PY 2017
VL 4
IS 5
BP 5743
EP 5748
PN 1
UT WOS:000416470400001
ER

PT J
AU Sun, F
   Zhang, JX
   Mao, SC
   Jiang, Y
   Feng, Q
   Shen, ZJ
   Li, JX
   Zhang, Z
   Han, XD
AF Sun, Fei
   Zhang, Jianxin
   Mao, Shengcheng
   Jiang, Ying
   Feng, Qiang
   Shen, Zhenju
   Li, Jixue
   Zhang, Ze
   Han, Xiaodong
TI Kink structures induced in nickel-based single crystal superalloys by
   high-Z element migration
SO JOURNAL OF ALLOYS AND COMPOUNDS
AB Here, we investigate a new type of kink structure that is found at gamma/gamma' interfaces in nickel-based single crystal superalloys. We studied these structures at the atomic and elemental level using aberration corrected high-angle annular dark-field scanning transmission electron microscopy (HAADF-STEM). The core of the dislocation absorbs high-Z elements (i.e., Co and Re) that adopt hexagonal arrangements, and it extrudes elements (i.e., Ni and Al) that adopt face centered cubic (fcc) structures. High-Z elements (i.e., Ta and W) and Cr, which is a low-Z element, are stabilized in body centered cubic (bcc) arrangements; Cr tends to behave like Re. High-Z elements, which migrate and adopt a hexagonal structure, induce kink formation at gamma/gamma' interfaces. This process must be analyzed to fully understand the kinetics and dynamics of creep in nickel-based single crystal superalloys. (C) 2014 Elsevier B.V. All rights reserved.
RI Mao, Shengcheng/I-2619-2012
OI Mao, Shengcheng/0000-0002-1505-5165
SN 0925-8388
EI 1873-4669
PD JAN 5
PY 2015
VL 618
BP 750
EP 754
DI 10.1016/j.jallcom.2014.08.233
UT WOS:000344208800111
ER

PT J
AU Qu, JL
   Yang, SF
   Chen, ZY
   Li, JS
   Dong, AP
   Gu, Y
AF Qu, Jinglong
   Yang, Shufeng
   Chen, Zhengyang
   Li, Jingshe
   Dong, Anping
   Gu, Yu
TI Effects of Withdrawal Rate on the Microstructure of Directionally
   Solidified GH4720Li Superalloys
SO MATERIALS
AB Increasing the ingot size of GH4720Li superalloys makes it difficult to control their microstructure, and the withdrawal rate is an important factor in controlling and refining the microstructure of GH4720Li superalloys. In this study, GH4720Li superalloy samples were prepared via Bridgman-type directional solidification with different withdrawal rates. The morphology and average size of the dendrites in the stable growth zone during directional solidification in each sample, morphology and average size of the ' phases, and microsegregation of each alloying element were analyzed using optical microscopy, Photoshop, Image Pro Plus, field emission scanning electron microscopy, and electron probe microanalysis. Increasing the withdrawal rate significantly helped in refining the superalloy microstructure; the average secondary dendrite arm spacing decreased from 133 to 79 mu m, whereas the average sizes of the ' phases in the dendrite arms and the interdendritic regions decreased from 1.02 and 2.15 mu m to 0.69 and 1.26 mu m, respectively. Moreover, the ' phase distribution became more uniform. The microsegregation of Al, Ti, Cr, and Co decreased with the increase in the withdrawal rate; the segregation coefficients of Al, Cr, and Co approached 1 at higher withdrawal rates, whereas that of Ti remained above 2.2 at all the withdrawal rates.
SN 1996-1944
PD MAR 1
PY 2019
VL 12
IS 5
AR 771
DI 10.3390/ma12050771
UT WOS:000462543700087
PM 30845716
ER

PT J
AU Zhong, F
   Fan, F
   Li, SS
   Sha, JB
AF Zhong, Fei
   Fan, Fei
   Li, Shusuo
   Sha, Jiangbo
TI High-temperature oxidation behaviour of novel Co-Al-W-Ta-B-(Mo, Hf, Nb)
   alloys with a coherent gamma/gamma '-dominant microstructure
SO PROGRESS IN NATURAL SCIENCE-MATERIALS INTERNATIONAL
AB In this work, 2 at% Mo, 2 at% Nb and 2 at% Hf were substituted for the same amount of W into a Co-9Al-9W-2Ta-0.02B alloy (hereafter referred as to 2Mo, 2Nb and 2Hf alloys, respectively, while the original alloy is denoted as 0Me alloy). The effect of the Mo, Hf and Nb additions on the isothermal oxidation resistance, oxide scale evolution and failure mechanism, of the Co-9Al-9W-2Ta-0.02B alloy when exposed at 800 degrees C and 900 degrees C for 100 h was investigated. It was found the Mo, Hf and Nb additions degraded the oxidation resistance of the Co-9Al-9W-2Ta-0.02B alloy, while the 2Mo alloy always displayed the poorest oxidation resistance, resulted from heavy spallation of the oxide scale. An oxide scale composed of an outer Co3O4+CoO layer, a middle complex oxide layer enriched with Al, W and Ta, and gamma/needle-like Co3W zone adhering to the gamma/gamma' substrate was gradually formed; moreover, a continuous or discontinuous Al2O3 layer and dispersive Al2O3 dots or slices were observed within the gamma/needle-like Co3W zone, depending on the oxidation temperature and added elements (Mo, Hf and Nb). The formation of volatile MoO3 in the oxide scale of the 2Mo alloy enhance the exfoliation of the oxide products, resulting in severe spallation and poor oxidation resistance.
SN 1002-0071
EI 1745-5391
PD DEC
PY 2016
VL 26
IS 6
BP 600
EP 612
DI 10.1016/j.pnsc.2016.11.005
UT WOS:000393208500014
ER

PT J
AU Lin, RQ
   Fu, C
   Liu, M
   Jiang, H
   Li, X
   Ren, ZM
   Russell, AM
   Cao, GH
AF Lin, R. Q.
   Fu, C.
   Liu, M.
   Jiang, H.
   Li, X.
   Ren, Z. M.
   Russell, A. M.
   Cao, G. H.
TI Microstructure and oxidation behavior of Al plus Cr co-deposited
   coatings on nickel-based superalloys
SO SURFACE & COATINGS TECHNOLOGY
AB The microstructure and oxidation behavior were investigated in Al and Cr co-deposited diffusion coatings prepared by the pack cementation process. The composition (in wt.%) of the packs was 3NH(4)Cl-xAl-(25-x)Cr-72Al(2)O(3) with different Al levels (x = 0.5,1,2,4, and 10). After the heat-treatment process, the corresponding microstructure of the coatings was Cr + Cr2Ni3 + Al-rich phase, Cr + Cr2Ni3, Cr + NiAl + Ni3Al and NiAl + AlCr2, respectively. The isothermal oxidation tests were performed at 950 degrees C for up to 100 h in air, and the oxidation kinetic curves were obtained. It indicated that the coatings formed in the packs containing 1.2 wt.% Al had the lowest weight gain, while the weight gain of the coating formed in the packs having 4 wt.% Al was the largest. The presence of Cr in Al and Cr co-deposited coatings promotes Al2O3 generation. The formation mechanisms of Al + Cr co-deposited coatings and the effect of Cr in different types of coatings during the oxidation process were discussed. (C) 2016 Elsevier B.V. All rights reserved.
OI Russell, Alan/0000-0001-5264-0104
SN 0257-8972
PD JAN 25
PY 2017
VL 310
BP 273
EP 277
DI 10.1016/j.surfcoat.2016.12.096
UT WOS:000393347400036
ER

PT J
AU Zhou, HJ
   Chang, H
   Feng, Q
AF Zhou, H. J.
   Chang, H.
   Feng, Q.
TI Transient minimum creep of a gamma ' strengthened Co-base single-crystal
   superalloy at 900 degrees C
SO SCRIPTA MATERIALIA
AB A characteristic creep behavior, with a transient minimum creep rate region, was exhibited in a Co-Al-W-Ta-Ti single-crystal superalloy at 900 degrees C and 420 MPa. Interrupted creep tests were performed at various creep regions, the investigation of substructural evolution indicated the configurations of stacking faults were different during various creep regions. The extension of stacking faults and the formation of Lomer-Cottrell locks are hypothesized to be responsible for the accelerating region and steady-state region, respectively. (C) 2017 Acta Materialia Inc. Published by Elsevier Ltd. All rights reserved.
SN 1359-6462
PD JUL 1
PY 2017
VL 135
BP 84
EP 87
DI 10.1016/j.scriptamat.2017.03.031
UT WOS:000402344900020
ER

PT J
AU Wu, RH
   Yue, ZF
   Wang, M
AF Wu, Ronghai
   Yue, Zhufeng
   Wang, Meng
TI Effect of initial gamma/gamma ' microstructure on creep of single
   crystal nickel-based superalloys: A phase-field simulation incorporating
   dislocation dynamics
SO JOURNAL OF ALLOYS AND COMPOUNDS
