Repository: MatInfoUB/NLP-Queries

File: Co_superalloys_comp2.txt (part 18 of 21)
FN Clarivate Analytics Web of Science
BP 3581
EP 3588
DI 10.1016/j.msea.2011.01.072
UT WOS:000288973800008
ER

PT J
AU Zhang, H
   Liu, Y
   Chen, X
   Zhang, HW
   Li, YX
AF Zhang, Heng
   Liu, Yuan
   Chen, Xiang
   Zhang, Huawei
   Li, Yanxiang
TI Microstructural homogenization and high-temperature cyclic oxidation
   behavior of a Ni-based super alloywith high-Cr content
SO JOURNAL OF ALLOYS AND COMPOUNDS
AB A new Ni-based superalloy with high-Cr content was designed for industrial gas turbines application. The microstructural homogenization and high-temperature cyclic oxidation behavior was investigated systematically. The results showed that the optimum heat treatment condition was 1563 K (1290 degrees C)/4 h + 1573 K (1300 degrees C)/6 h, A. C. (air cooling) + 1393 K (1120 degrees C)/2 h, A. C. + 1143 K (870 degrees C)/24 h, A. C., which can completely dissolve the gamma/gamma' eutectic and the Ni-3(TiTa) phase in the interdendritic region. The cyclic oxidation results showed that a multilayer of continuous and dense oxide-rich regions formed and the kinetic curves followed a parabolic law. The mass gain at 1323 K (1050 degrees C) and 1343 K (1070 degrees C) was 4.02 mg/cm(2) and 4.23 mg/cm(2), respectively. No severe spallation of the oxide-rich region was observed. The outer layer of the oxide-rich region mainly consisted of Cr2O3, TiO2, and (Ni, Co) Cr2O4 spinels, while the layer at the substrate-oxide interface was found to be Al2O3. The results show that this new superalloy has a better cyclic oxidation resistance at 1343 K (1070 degrees C) than the commonly used IN738 and GTD-111 superalloys. (C) 2017 Elsevier B.V. All rights reserved.
RI Chen, Xiang/Y-9942-2019
SN 0925-8388
EI 1873-4669
PD DEC 15
PY 2017
VL 727
BP 410
EP 418
DI 10.1016/j.jallcom.2017.08.137
UT WOS:000412712900052
ER

PT J
AU Terada, M
   Marques, RA
   Magnani, M
   Padilha, AF
   Costa, I
AF Terada, Maysa
   Marques, Rogerio Albuquerque
   Magnani, Marina
   Padilha, Angelo Fernando
   Costa, Isolda
TI A Comparative Study of the Corrosion Resistance of Incoloy MA 956 and PM
   2000 Superalloys
SO MATERIALS RESEARCH-IBERO-AMERICAN JOURNAL OF MATERIALS
AB Austenitic stainless steels, titanium and cobalt alloys are widely used as biomaterials. However, new medical devices require innovative materials with specific properties, depending on their application. The magnetic properties are among the properties of interest for some biomedical applications. However, due to the interaction of magnetic materials with Magnetic Resonance Image equipments they might used only as not fixed implants or for medical devices. The ferromagnetic superalloys, Incoloy MA 956 and PM 2000, produced by mechanical alloying, have similar chemical composition, high corrosion resistance and are used in high temperature applications. In this study, the corrosion resistance of these two ferritic superalloys was compared in a phosphate buffer solution. The electrochemical results showed that both superalloys are passive in this solution and the PM 2000 present a more protective passive film on it associated to higher impedances than the MA 956.
RI Padilha, Angelo Fernando/D-9595-2016; Padilha, Angelo
   Fernando/Q-4594-2019; Costa, Isolda/X-4487-2019; Costa,
   Isolda/E-8506-2012; Terada, Maysa/D-3277-2012
OI Padilha, Angelo Fernando/0000-0002-5494-9137; Costa,
   Isolda/0000-0002-4987-3334; Costa, Isolda/0000-0002-4987-3334; Terada,
   Maysa/0000-0002-2011-5759
SN 1516-1439
PD OCT-DEC
PY 2010
VL 13
IS 4
BP 425
EP 429
DI 10.1590/S1516-14392010000400002
UT WOS:000287017400001
ER

PT J
AU Liu, R
   Yao, MX
   Wu, XJ
AF Liu, R
   Yao, MX
   Wu, XJ
TI Influence of carbon content in cobalt-based superalloys on mechanical
   and wear properties
SO JOURNAL OF ENGINEERING MATERIALS AND TECHNOLOGY-TRANSACTIONS OF THE ASME
AB Two cobalt-based superalloys containing 1.6% and 2% carbon respectively were studied, with the emphasis on the influence of the carbon content on their microstructures, wear resistance, and mechanical properties. Phase formation and transformation in the microstructures were analyzed using metallographic, X-ray diffraction, and differential scanning calorimetry techniques. Wear resistance, tensile and fatigue behaviors of the alloys were investigated on a pin-on-disc tribometer MTS machine and rotating-bending machine, respectively. It is found that the wear resistance was increased significantly with the carbon content. The mechanical proper-ties of the alloys are also influenced by the carbon content, but the impact is not so significant as on the wear resistance. It was observed that the carbon content increased the yielding strength and fatigue strength, but decreased the fracture stress and fracture strain.
SN 0094-4289
PD APR
PY 2004
VL 126
IS 2
BP 204
EP 212
DI 10.1115/1.1651096
UT WOS:000220702800008
ER

PT J
AU Ren, X
   Wang, FH
   Wang, X
AF Ren, X
   Wang, FH
   Wang, X
TI High-temperature oxidation and hot corrosion behaviors of the NiCr-CrAl
   coating on a nickel-based superalloy
SO SURFACE & COATINGS TECHNOLOGY
CT 2nd International Conference on Advances of Thin Films and Coating
   Technology
CY JUL 13-17, 2004
CL Singapore, SINGAPORE
AB The hot-section components in commercial aerogas turbines were typically made of nickel-based superalloys and were protected by coatings. Two kinds of diffusion aluminide coatings, including simple aluminide coating and NiCr-CrAl coating, were prepared on a nickel-based cast superalloy by LP-VCD and pack cementation techniques, respectively. The isothermal oxidation behavior of the cast alloy and the coatings at 1000 and 1100 degrees C and their hot corrosion behaviors in the presence of 75 wt.% Na2SO4+K2SO4 film at 900 degrees C were studied using TGA, scanning electron microscopy (SEM)/energy-dispersive spectrometry (EDS), X-ray diffraction (XRD) and electron probe microanalysis (EPMA), respectively. The results showed that NiCr-CrAl coating, not only held a very excellent oxidation resistance due to the alpha-Al2O3 formation on the coating surface during the isothermal process at 1000 and 1100 degrees C, but also possessed excellent hot corrosion resistance in sulphate melt. Internal oxidation and nitridation were found in the cast alloy during the oxidation process. Moreover, the cast alloy suffered from catastrophic hot corrosion, resulting in the serious internal oxidation and sulfidation. The oxidation resistance of the simple aluminide coating was superior to the cast alloy; the simple aluminide coating was damaged completely and lost its protective effect after the hot corrosion test. In addition, the mechanisms for oxidation and corrosion of the cast alloy and the coatings are discussed simultaneously. (c) 2004 Elsevier B.V. All rights reserved.
SN 0257-8972
PD AUG 1
PY 2005
VL 198
IS 1-3
BP 425
EP 431
DI 10.1016/j.surfcoat.2004.10.108
UT WOS:000230419400087
ER

PT J
AU Michon, S
   Aranda, L
   Berthod, R
   Steinmetz, R
AF Michon, S
   Aranda, L
   Berthod, R
   Steinmetz, R
TI High temperature evolution of the microstructure of a cast cobalt base
   superalloy. Consequences on its thermomechanical properties
SO REVUE DE METALLURGIE-CAHIERS D INFORMATIONS TECHNIQUES
AB The prolonged holding at high temperature of certain cast cobalt base superalloys may lead to rarefaction and fragmentation of the tantalum carbides which harden these alloys. Room temperature hardness, thermal dilatation and high temperature tensile strength have been studied in relation with these processes. Only the thermal dilatation coefficient and the modulus of elasticity are really affected by the evolution of the tantalum carbides.
OI BERTHOD, Patrice/0000-0002-8035-927X
SN 0035-1563
PD SEP
PY 2004
VL 101
IS 9
BP 651
EP +
DI 10.1051/metal:2004116
UT WOS:000225262900003
ER

PT J
AU Mishra, NK
   Mishra, SB
   Kumar, R
AF Mishra, N. K.
   Mishra, S. B.
   Kumar, R.
TI Characterisation and oxidation of LVOF sprayed Al2O3-40TiO(2) coating on
   superalloys
SO SURFACE ENGINEERING
AB High temperature oxidation occurs in many equipments ranging from gas turbines, boilers, heat treating retorts to heat exchangers. Superalloys are used for such applications due to their excellent mechanical properties and creep resistance, but lack resistance to oxidation. In the present investigation, Al2O3-40TiO(2) coating has been deposited on nickel and cobalt based superalloys by low velocity oxyfuel (LVOF) process. The coating has been characterised for scanning electron microscopy (SEM), X-ray diffraction (XRD) and surface roughness. The high temperature oxidation behaviour of coated and uncoated superalloys has been evaluated at 800 degrees C for 50 cycles of one hour duration. The LVOF coating has shown good adherence to the substrate. AE 435 superalloy has shown the highest weight gain amongst the tested materials, whereas Al2O3-40TiO(2) coated Superco 605 superalloy has shown the lowest weight gain. The better oxidation resistance of Al2O3-40TiO(2) coating might be attributed to the presence of protective Al2O3 phase along with TiO2 phase in it.
OI Mishra, Suryanarayan/0000-0002-2014-4613
SN 0267-0844
EI 1743-2944
PD APR
PY 2015
VL 31
IS 5
BP 349
EP 353
DI 10.1179/1743294414Y.0000000348
UT WOS:000353881400005
ER

PT J
AU Gui, WM
   Zhang, HY
   Long, HB
   Jin, T
   Sun, XF
   Zheng, Q
AF Gui, Wei-Min
   Zhang, Hong-Yu
   Long, Hai-Bo
   Jin, Tao
   Sun, Xiao-Feng
   Zheng, Qi
TI Formation Mechanism of Lamellar M23C6 Carbide in a Cobalt-Base
   Superalloy During Thermal Exposure at 1000 degrees C
SO ACTA METALLURGICA SINICA-ENGLISH LETTERS
AB The precipitation of the lamellar-shaped M23C6 carbide within the dendritic matrix of a cobalt-base superalloy during thermal exposure at 1000 degrees C has been investigated. Such a precipitation is not commonly observed in cobalt-base superalloys. It is found that M23C6 particles nucleate preferentially at stacking faults (SFs) in the dendritic matrix and grow along the SFs to develop a lamellar character. Additionally, a Cr depletion zone is observed in the vicinity of the lamellar M23C6 carbide, which strongly supports the presence of Suzuki segregation.
SN 1006-7191
EI 2194-1289
PD JAN
PY 2018
VL 31
IS 1
BP 27
EP 32
DI 10.1007/s40195-017-0596-1
UT WOS:000427709100003
ER

PT J
AU Liu, L
   Yu, S
AF Liu, Li
   Yu, Sirong
TI A Comparative Study on Zn and Zn-Y Coatings on 42CrMo Steel by Pack
   Cementation Process
SO INTERNATIONAL JOURNAL OF ELECTROCHEMICAL SCIENCE
AB Zn and Zn-Y coatings on 42CrMo steel were prepared by pack cementation process at 360 degrees C, 370 degrees C, 380 degrees C, 390 degrees C and 400 degrees C for 4 h, respectively. The purpose of this work was to comparatively study the differences on the microstructure and corrosion behavior between the two coatings. The relationship between the coating thickness and the temperature followed the linear rule. The Zn coating was continuous and had a single-layer structure. The Zn-Y coating exhibited a similar structure to the Zn-Fe coating. The Zn-Fe coating was a layer of Fe-Zn intermetallic compounds with increasing Fe3Zn10 concentration. YZn5 was formed with the addition of Y. The effect of Y addition on the microstructure and corrosion behavior of the Zn coating was discussed. The thickness of the Zn-Y coating was thicker than that of the Zn coating. The activation energy for the formation of the coating decreased with the addition of Y. The concentration of Fe3Zn10 phase in the Zn-Y coating was slightly higher than that in the Zn coating, which suggested that the addition of Y promoted the formation of the Fe3Zn10 phase. The immersion test showed that the addition of Y could improve the ability of the coating to resist the penetration of Cl- and O-2.
SN 1452-3981
PD OCT
PY 2017
VL 12
IS 10
BP 9575
EP 9587
DI 10.20964/2017.10.22
UT WOS:000414422900062
ER

PT S
AU Mignanelli, PM
   Jones, NG
   Hardy, MC
   Stone, HJ
AF Mignanelli, P. M.
   Jones, N. G.
   Hardy, M. C.
   Stone, H. J.
BE Ott, E
   Liu, X
   Andersson, J
   Bi, Z
   Bockenstedt, K
   Dempster, I
   Groh, J
   Heck, K
   Jablonski, P
   Kaplan, M
   Nagahama, D
   Sudbrack, C
TI On the Effect of Alloying Additions to the Ni-Cr-Al-Nb Dual-Superlattice
   Gamma-Gamma Prime-Gamma Double Prime Superalloys
SO PROCEEDINGS OF THE 9TH INTERNATIONAL SYMPOSIUM ON SUPERALLOY 718 &
   DERIVATIVES: ENERGY, AEROSPACE, AND INDUSTRIAL APPLICATIONS
SE Minerals Metals & Materials Series
CT 9th International Symposium on Superalloy 718 and Derivatives - Energy,
   Aerospace, and Industrial Applications
CY SEP 17-21, 2000
CL Champion, PA
AB Recent work has identified a novel Ni-Cr-Al-Nb alloy capable of generating gamma-gamma'-gamma '' dual-superlattice microstructure with excellent microstructural stability and tensile strength. In this study, we report on the effect of additions of alloying elements that traditionally partition to the. matrix. Attention is focussed on their effects upon the microstructure, hardness and lattice misfit of dual-superlattice superalloys. The results obtained from these studies indicate that judicious alloying may further enhance the properties and stability of these dual-superlattice superalloys and that they offer the potential of greatly increased temperature capability compared to other alloys reinforced by gamma '' precipitates.
SN 2367-1181
BN 978-3-319-89480-5; 978-3-319-89479-9
PY 2018
BP 679
EP 690
DI 10.1007/978-3-319-89480-5_45
UT WOS:000445800500045
ER

PT J
AU Lewicka, E
AF Lewicka, Ewa
TI Cobalt - A unique metal of many applications
SO GOSPODARKA SUROWCAMI MINERALNYMI-MINERAL RESOURCES MANAGEMENT
AB Cobalt-due to its unique properties and diverse applications, especially in high technologies - is recognised as a strategic metal. The article discusses prospects and possible limitations of this metal utilisation in the future as well as the demand forecast until 2010. The most promising from the view-point of future cobalt consumption is the development of rechargeable Li-ion batteries, hybrid gas-electric vehicles, superalloys, catalysts, cemented carbides and diamond tools. The most important phenomena observed in the global market in recent decades were also characterised, e.g. depreciation of African countries position and the move of major centres of cobalt production and consumption from Western Europe and the USA to Asia, especially vigorous China. Statistics of trade and consumption of cobalt in Poland as well as prospects for its market development there were also briefly presented.
SN 0860-0953
PY 2007
VL 23
IS 2
BP 5
EP 16
UT WOS:000255053900001
ER

PT J
AU Guo, JT
AF Guo Jianting
TI THE CURRENT SITUATION OF APPLICATION AND DEVELOPMENT OF SUPERALLOYS IN
   THE FIELDS OF ENERGY INDUSTRY
SO ACTA METALLURGICA SINICA
AB Superalloys are extensively applied in the fields of energy industry. In the high parameter ultra-supercritical boiler used for coal-fired generation, superheater/reheater tubes must be made of superalloys which meet the requirement of good creep resistant, good fire-side corrosion resistant and steam-side oxidation resistant properties. In gas turbine engine used for gas power, turbine blades and guide vanes should be made of hot-corrosion resistant superalloys which must meet the requirements with respect to excellent high temperature corrosion resistance and long-term microstructural stability. In the field of nuclear power, heat exchange tubes used for steam generator require superalloys with excellent solution corrosion resistance. In the field of coal gasification and energy conservation and pollution reduction, the superalloys with excellent hot corrosion resistant and high temperature wear resistant properties are widely applied. In petroleum exploitation, especially in deep mining, drilling tools must be made of corrosion resistant and wear resistant superalloys because of the sour environment, the temperature of 4-150 degrees C and the existences of CO(2), H(2)S, sand and so on. This paper makes a brief introduction on the current situation of application and development of the superalloys at home and abroad in these fields.
SN 0412-1961
PD MAY 11
PY 2010
VL 46
IS 5
BP 513
EP 527
DI 10.3724/SP.J.1037.2009.00860
UT WOS:000278475200001
ER

PT J
AU Yu, SR
   Liu, L
AF Yu, Sirong
   Liu, Li
TI Zn-Fe and Zn-Fe-Y Cementation Coatings for Enhancing Corrosion
   Resistance of Steel
SO INTERNATIONAL JOURNAL OF ELECTROCHEMICAL SCIENCE
AB This work aims to enhace the corrosion resistance of medium carbon steel 45. Zn-Fe coatings on steel 45 were prepared at different temperatures (380 degrees C, 390 degrees C, 400 degrees C and 410 degrees C) by pack cementation process. The microstructure, formation mechanism and corrosion behavior of the Zn-Fe coatings were investigated. The Zn-Fe coating possessed a two-layered structure consisting of a thin diffusion layer and a thick outer layer. The coating thickness increased with the increase of the temperature. Zn-Fe-Y coating on steel 45 was prepared by the pack cementation process at 390 degrees C. The effect of Y addition on the microstructure and corrosion behavior of the Zn-Fe coating was studied. The structure of the Zn-Fe-Y coating was similar to that of the Zn-Fe coating. The coating thickness increased with the addition of Y. The activation energies for the formation of the Zn-Fe and the Zn-Fe-Y coatings were 82.31 kJ/ mol and 81.12 kJ/ mol, respectively. The corrosion resistance was measured by the immersion test and polarization test. The results showed that the corrosion resistance of the Zn- Fe coating firstly increased and then decreased with the increase of temperature. The Zn-Fe-Y coating had better corrosion resistance than the Zn-Fe coating.
SN 1452-3981
PD JUN
PY 2017
VL 12
IS 6
BP 4782
EP 4794
DI 10.20964/2017.06.84
UT WOS:000405200600015
ER

PT J
AU Heck, KA
   Smith, JS
   Smith, R
AF Heck, KA
   Smith, JS
   Smith, R
TI INCONEL (R) alloy 783: An oxidation-resistant, low expansion superalloy
   for gas turbine applications
SO JOURNAL OF ENGINEERING FOR GAS TURBINES AND POWER-TRANSACTIONS OF THE
   ASME
CT 41st International Gas Turbine and Aeroengine Congress and Exhibition
CY JUN 10-13, 1996
CL BIRMINGHAM, ENGLAND
AB INCONEL(R) alloy 783 is art oxidation-resistant low coefficient of thermal expansion (low CTE) superalloy developed for gas turbine applications. Turbine efficiency can be increased through the use of low-CTE shrouds and case components that maintain tight blade tip clearances at different turbine operating temperatures. To achieve low CTE, alloys based on Ni-Fe-Co compositions require Cr content be maintained at low levels. Added Cr lowers the Curie temperature and thereby increases thermal expansion rate over a wider temperature range. The necessary lack of Cr minimizes resistance to both general oxidation and stress-accelerated grain boundary oxygen enhanced cracking (SAGBO). Increased amounts of Al in alloys strengthened by y' alone also promotes SAGBO. Alloy 783 is the culmination in the development of an alloy system with very high aluminum content that, in addition to forming y', causes beta aluminide phase precipitation in the austenitic matrix. It was discovered that this type of structure can be processed to resist both SAGBO and general oxidation, while providing low thermal expansion and useful mechanical properties up to 700 degrees C. The high Al content also reduces density to 5 percent below that of superalloys such as INCONEL alloy 718. Key aspects of the alloy development are presented, including the assessment of SAGBO resistance by evaluating elevated temperature crack growth in air The alloy, now commercially available, has been successfully fabricated and welded into gas turbine engine components.
SN 0742-4795
PD APR
PY 1998
VL 120
IS 2
BP 363
EP 369
DI 10.1115/1.2818131
UT WOS:000073498700018
ER

PT J
AU Shukla, VN
   Jayaganthan, R
   Tewari, VK
AF Shukla, V. N.
   Jayaganthan, R.
   Tewari, V. K.
TI Degradation behaviour and microstructural characterisation of
   HVOF-sprayed Cr3C2-NiCr cermet coatings in molten salt environment
SO INTERNATIONAL JOURNAL OF MATERIALS & PRODUCT TECHNOLOGY
AB The present work investigated the cyclic high temperature degradation behaviour of high velocity oxy-fuel (HVOF) sprayed Cr3C2-NiCr coating deposited on 310S stainless steel (310S). The coated as well as uncoated specimens were exposed to molten salt (Na2SO4-60%V2O5) environment at 700 degrees C under cyclic conditions. The kinetics of hot corrosion was established using thermogravimetric technique. The corrosion products were characterised using the techniques such as X-ray diffraction, FE-SEM/EDAX and X-ray mapping for elucidating the corrosion mechanisms. The Cr3C2-25%NiCr coating was found to be successful in maintaining its continuous contact with the alloy substrate during cyclic degradation under simulated laboratory condition. HVOF sprayed Cr3C2-25% NiCr coating on 310S alloy substrate is found to be very effective in reducing the corrosion rate in the aggressive environment at 700 degrees C as observed from the present work. The oxide scales for Cr3C2-25% NiCr coated specimen were found to be intact and spallation-free. The parabolic rate constant of the coated specimen was lower than that of the bare specimen. The better hot corrosion resistance imparted by Cr3C2-NiCr coatings may be attributed to the formation of oxides of chromium, nickel and spinel of nickel and chromium.
SN 0268-1900
EI 1741-5209
PY 2016
VL 53
IS 1
BP 15
EP 27
DI 10.1504/IJMPT.2016.076364
UT WOS:000376373500002
ER

PT J
AU Sidhu, TS
   Prakash, S
   Agrawal, RD
AF Sidhu, TS
   Prakash, S
   Agrawal, RD
TI Performance of high-velocity oxyfuel-sprayed coatings on an Fe-based
   superalloy in Na2SO4-60%V2O5 environment at 900 degrees C - Part I:
   Characterization of the coatings
SO JOURNAL OF MATERIALS ENGINEERING AND PERFORMANCE
AB This article demonstrates the successful formulation of NiCrBSi, Cr3C2-NiCr, Ni-20Cr, and Stellite-6 coatings on an Fe-based superalloy by a high-velocity oxyfuel (HVOF) process for hot corrosion applications. The microstructure, porosity, coating thickness, phase formation, and microhardness properties of the coatings have been characterized using the combined techniques of optical microscopy, x-ray diffraction, scanning electron microscopy/energy-dispersive x-ray analysis. A microhardness tester was used to determine the hardness of the coatings. The coatings in general exhibit characteristic splat-like, layered morphologies due to the deposition and resolidification of successive molten or semimolten powder particles. The NiCrBSi, Cr3C2-NiCr, and Ni-20Cr coatings have shown a nickel-base face-centered cubic (fcc) structure as a principal phase, whereas Stellite-6 coating has an fcc Co-rich metallic matrix. Oxides/spinel oxides are formed in small fraction as intersplat lamellae or globules oriented parallel to the substrate surface. Coatings possess some unmelted/partially melted particles, inclusions, and porosity less than 2%. The microhardness of the coatings is found to be higher than the superalloys. The Cr3C2-NiCr coating has indicated a maximum microhardness of 990 Hv, while a Ni-20Cr coating has shown a minimum value of about 600 Hv. This article is focused on the characterization of HVOF coatings. The hot corrosion behavior of these coatings in a molten salt (Na2SO4-60%V2O5) environment at 900 degrees C under cyclic conditions is being presented as part II included in this issue.
SN 1059-9495
PD FEB
PY 2006
VL 15
IS 1
BP 122
EP 129
DI 10.1361/105994906X83402
UT WOS:000235177300020
ER

PT J
AU Tsai, MT
   Huang, JC
   Lin, PH
   Liu, TY
   Liao, YC
   Jang, JSC
   Song, SX
   Nieh, TG
AF Tsai, M. T.
   Huang, J. C.
   Lin, P. H.
   Liu, T. Y.
   Liao, Y. C.
   Jang, Jason S. C.
   Song, S. X.
   Nieh, T. G.
TI Creep of face-centered-cubic {111} and {100} grains in FeCoNiCrMn and
   FeCoNiCrMn-Al alloys: Orientation and solid solution effects
SO INTERMETALLICS
AB In this study, creep behavior of the face-centered-cubic (FCC) {111} and (1001 grains in single-phase Fe20Co20Ni20Cr20Mn20 and dual-phase Fe(18)Co(18)Ni(20)Cr(18)Mn(18)A(18) high-entropy alloys (HEAs) was evaluated using a nanoindentation method over temperatures range of 300-600 degrees C. We measured the creep response of the two different grain orientations in the two alloys in order to study the orientation and solid-solution effects. Creep stress exponent (similar to 3.8-5.0) and activation energy (240-260 kJ/mol) were extracted and analyzed from stain rate-stress and stain rate-temperature data to provide information on the creep mechanism. The results indicated that creep was controlled by dislocation climb in both alloys at both orientations. However, we pointed out that, based upon activation energy value alone, it was difficult to identify which elemental constituent would be the dominant diffusing species responsible for vacancy diffusion during the climb. It was found that creep activation volume for the current two HEAs (140 angstrom(3) or similar to 12 Omega, where Omega is the atomic volume) at 600 degrees C is larger than that reported for the Ni-based superalloys (similar to 50-100 angstrom(3) or less) within a similar temperature range. The significance of this larger activation volume is also discussed.
SN 0966-9795
EI 1879-0216
PD DEC
PY 2018
VL 103
BP 88
EP 96
DI 10.1016/j.intermet.2018.10.006
UT WOS:000450380700011
ER

PT J
AU Put, AV
   Lafont, MC
   Oquab, D
   Raffaitin, A
   Monceau, D
AF Put, Aurelie Vande
   Lafont, Marie-Christine
   Oquab, Djar
   Raffaitin, Aymeric
   Monceau, Daniel
TI Effect of modification by Pt and manufacturing processes on the
   microstructure of two NiCoCrAlYTa bond coatings intended for thermal
   barrier system applications
SO SURFACE & COATINGS TECHNOLOGY
AB Few studies have already shown that Pt influences the diffusion of aluminium and therefore the microstructure of beta-NiAl or gamma-Ni/gamma'-Ni(3)Al materials. Besides, several works have revealed that the addition of Pt to MCrAlY (M = Ni and/or Co) improves the oxidation/corrosion behavior of the material. Nevertheless, very few data have been published on the microstructure of such modified MCrAlYs. Then, the present work deals with the addition of Pt to two NiCoCrAlYTa coatings that differ by their manufacturing process. Characterization is carried out in order to understand the influence of Pt diffusion but also the effect of the manufacturing process on the final microstructure. The collected data from XRD, SEM. EDS and TEM analyses reveal that an Al uphill diffusion occurs during heat treatment due to the presence of the Pt layer. The Al diffusion from the NiCoCrAlYTa bulk to the Pt-rich surface is so extensive that no more beta-phase remains within the core of the coating. Pt may also dissolve TaC, precipitates largely present in the non-modified NiCoCrAlYTa coatings. In addition to Pt, the microstructure of the NiCoCrAlYTa prior to Pt deposition and heat treatment, dependent on the NiCoCrAlYTa manufacturing process, greatly influences the final microstructure. (C) 2010 Elsevier B.V. All rights reserved.
SN 0257-8972
PD OCT 25
PY 2010
VL 205
IS 3
BP 717
EP 727
DI 10.1016/j.surfcoat.2010.07.064
UT WOS:000282997400005
ER

PT J
AU Chen, Y
   Zhao, XF
   Xiao, P
AF Chen, Ying
   Zhao, Xiaofeng
   Xiao, Ping
TI Effect of microstructure on early oxidation of MCrAlY coatings
SO ACTA MATERIALIA
AB Two MCrAlY coatings with the same nominal composition, but different microstructures are deposited onto Hastelloy (R) X superalloy substrates by low-pressure plasma spraying (LPPS) and high velocity oxygen fuel (HVOF) spraying, respectively. The early oxidation behaviour of the coatings at 1150 degrees C is studied. For the LPPS coating with relative coarse grains, the gamma and beta-phase show different oxidation behaviours: the oxide on the gamma-phase shows a multi-layer structure, consisting of outer (Ni,Co) (Cr,Al)(2)O-4, intermediate (Cr,Al)(2)O-3 and inner alpha-Al2O3; the oxidation of the beta-phase, however, is characterised by selective oxidation of aluminium and the oxide is composed of a mixture of theta and alpha-Al2O3. a For the nanocrystalline HVOF coating, it does not show site-specific oxidation and the oxidation is characterised by formation of an exclusive alpha-Al2O3 scale over the surface. The microstructure-dependent oxidation is quantitatively described from the perspective of oxidation kinetics, with contribution from both lattice and grain boundary diffusion taken into consideration. A critical grain size of the gamma-phase, below which formation of an exclusive Al2O3 scale can be achieved, is predicted and verified. The study gives new insights into oxidation of MCrAlY coatings. (C) 2018 Published by Elsevier Ltd on behalf of Acta Materialia Inc.
RI Zhao, Xiaofeng/M-5905-2019
OI Zhao, Xiaofeng/0000-0001-8390-4301; Chen, Ying/0000-0002-1074-6071
SN 1359-6454
EI 1873-2453
PD OCT 15
PY 2018
VL 159
BP 150
EP 162
DI 10.1016/j.actamat.2018.08.018
UT WOS:000445986300014
ER

PT J
AU Zhou, WX
   Zhou, KS
   Deng, CM
   Zeng, KL
   Li, YX
AF Zhou, Wuxi
   Zhou, Kesong
   Deng, Chunming
   Zeng, Keli
   Li, Yuxi
TI Hot corrosion behavior of HVOF-sprayed Cr3C2-WC-NiCoCrMo coating
SO CERAMICS INTERNATIONAL
AB A novel binary carbide-based sprayed powder, consisting of hard phases (Cr3C2, WC) and matrix phase (NiCoCrMo), was designed to ensure the harsh environments (corrosion, wear, and high temperature) of power plant boilers. A Cr3C2-WC-NiCoCrMo coating was deposited by high-velocity oxygen-fuel (HVOF) process using an agglomerated and sintered Cr3C2-WC-NiCoCrMo powder with a particle size of -45+15 mu m. Hot-corrosion tests were performed under cyclic conditions using a NaCl-KCI-Na2SO4 salt environment, at temperatures up to 500 degrees C. High-temperature oxidation was performed at 500 degrees C. For comparison, corrosion and oxidation tests were also performed on a commercial Cr3C2-25(NiCr) coating, and the corrosion resistance was evaluated by measuring the thickness of the corrosion scale. The properties of the specimens were characterized using X-ray diffraction, X-ray photoelectron spectroscopy, and scanning electron microscopy with energy dispersive spectroscopy. The Cr3C2-WC-NiCoCrMo and Cr3C2-25(NiCr) coatings exhibited similar oxidation-resistance properties. The Cr3C2-WC-NiCoCrMo coating exhibited superior corrosion resistance to that of the Cr3C2-25(NiCr) coating. In the case of the Cr3C2-WC-NiCoCrMo coating, the thickness of the corrosion scale was approximately one-third that of the Cr3C2-25(NiCr) coating. The hot-corrosion resistance imparted by the Cr3C2-WC-NiCoCrMo coating may be attributed to the formation of alloy phases during the powder and coating manufacturing process, as well as to the formation of Cr, W, Ni, Co and Mo oxides, and Ni and Cr spinels.
SN 0272-8842
EI 1873-3956
PD AUG 15
PY 2017
VL 43
IS 12
BP 9390
EP 9400
DI 10.1016/j.ceramint.2017.04.109
UT WOS:000402584900122
ER

PT J
AU Zhu, YZ
   Yin, ZM
   Teng, H
AF Zhu Yuan-zhi
   Yin Zhi-min
   Teng Hao
TI Plasma cladding of Stellite 6 powder on Ni76Cr19AlTi exhausting valve
SO TRANSACTIONS OF NONFERROUS METALS SOCIETY OF CHINA
AB Heavy duty engine valve head was prepared by Ni76Cr19AlTi alloy. It was coated by cobalt-base alloy on the surface to promote its wear-resistance. Hardness tester, metallograph, scanning microscopy, energy spectrum and X-ray diffraction were used to analyze the mechanical properties, the microstructure of the welds and the coated layer of cobalt-base alloy. The results show that the grains are obviously coasened in the side of Ni76Cr19AITi alloy in the welds and it contains a typical dentritic structure in the side cobalt-base alloy. It is found that micro-strain in weld is stronger than that in heat-effected-zone. Micro-strain in nickel-base alloy is stronger than that cobalt-base alloy. There are not obvious imperfects in the weld. Hardness in cobalt-base alloy is more than 390HV and the major carbides in cobalt-base alloy are Cr7C3 and W2C.
RI zhu, yuanzhi/F-8837-2010
OI Yin, Zhimin/0000-0002-3378-9939
SN 1003-6326
EI 2210-3384
PD JAN
PY 2007
VL 17
IS 1
BP 35
EP 40
DI 10.1016/S1003-6326(07)60044-2
UT WOS:000245096000006
ER

PT J
AU Edmonds, IM
   Evans, HE
   Jones, CN
   Broomfield, RW
AF Edmonds, I. M.
   Evans, H. E.
   Jones, C. N.
   Broomfield, R. W.
TI Intermediate temperature internal oxidation in fourth generation
   Ru-bearing single-crystal nickel-base superalloys
SO OXIDATION OF METALS
AB Fourth-generation, Ru-bearing, Ni-base superalloys offer superior microstructural stability over previous generations, affording greater density-corrected creep strength, but in common with their predecessors, have only borderline ability to form and maintain a protective oxide layer. This is particularly so at intermediate temperatures of around 750 degrees C at which temperature internal oxidation can occur. In this present study, the nature of this attack has been examined in experimental 3 and 5 mass % Ru alloys. Both these alloys exhibited dispersed regions of oxide-filled pits whose depth increased parabolically with isothermal exposure time at a similar rate. Pits appear to nucleate progressively straight from the initial competitive oxidation stage. In all cases, the pits were associated with a surface mound of nickel- and cobalt-rich oxides. The results of detailed metallographic examination of the internal oxidation products are provided.
SN 0030-770X
PD FEB
PY 2008
VL 69
IS 1-2
BP 95
EP 108
DI 10.1007/s11085-007-9085-7
UT WOS:000252158000006
ER

PT J
AU Kim, DW
   Choi, SH
   Do, KR
   Lim, SG
   Ahn, IS
AF Kim, Dong-Woong
   Choi, Sung-Hyun
   Do, Kyoung-Rok
   Lim, Su-Gun
   Ahn, In-Shup
TI The Ni3Al-Al2O3/TiC cermet formation behavior with TiH2 base ball-milled
   powders with Ni, Al, and C during spark plasma sintering
SO RESEARCH ON CHEMICAL INTERMEDIATES
CT 10th International Symposium on Nanocomposites and Nanoporous Materials
CY DEC 03-05, 2009
CL Duksan, SOUTH KOREA
AB The development of new binder matrices and a fine hard phase have been studied in order to improve the properties of cermet material because TiC has a low stiffness and toughness at high temperature in spite of its high melting point, high hardness, oxidation and corrosion resistance, good thermal stability, and thermal shock resistance. Ni3Al intermetallics are great candidate binder matrices for some structural applications, especially those at the high temperature instead of Co or Ni. This permanently ordered compound up to its melting point has attracted wide interest since it is the prototype of one constituent phase of Ni-base superalloys strengthened by gamma'phase precipitation. This research focused on the fabrication of Ni3Al-Al2O3/TiC composite materials by spark plasma sintering. Raw powders of Ni, Al, TiH2 and activated carbon were milled in a planetary mill to fabricate Ni3Al-Al2O3/TiC cermet. These mixtured powders were consolidated by spark plasma sintering up to 1,350A degrees C in vacuum atmosphere under 10(-3) Torr. Ni3Al-Al2O3/TiC composite was directly synthesized by dehydrogenation and carburization reaction during sintering process. In situ sintered Ni3Al-Al2O3/TiC composite materials were formed by spark plasma sintering above 1,100A degrees C with 10-h milled powders. In the case of spark plasma sintering for 5 min at 1,350A degrees C, it indicated a hardness value of 71 HRC and a relative density of 94.6% through the influence of rapid densification and fine TiC particle reinforced Ni3Al-base composites materials.
SN 0922-6168
PD NOV
PY 2010
VL 36
IS 6-7
BP 785
EP 793
DI 10.1007/s11164-010-0182-x
UT WOS:000284159200024
ER

PT J
AU Wang, B
   Zhang, J
   Huang, TW
   Su, HJ
   Li, ZR
   Yang, WC
   Liu, L
   Fu, HZ
AF Wang, B.
   Zhang, J.
   Huang, T. W.
   Su, H. J.
   Li, Z. R.
   Yang, W. C.
   Liu, L.
   Fu, H. Z.
TI Interaction between Re and W on the microstructural stability of
   Ni-based single-crystal superalloys
SO MATERIALS SCIENCE AND TECHNOLOGY
AB The influences of Re and W as well as their interaction on gamma and topologically close-packed (TCP) phases have been investigated in seven kinds of Ni-based single-crystal superalloys. The results show that after full heat treatment, the gamma size is reduced with increasing Re, but does not change with increasing W. After thermal exposure at 1000 degrees C for 1000h, the TCP phase is dramatically increased with increasing Re, but increased slightly with increasing W. The TCP phase volume fraction in higher Re alloys is much more than that in lower Re alloys which have the same total content of Re and W. This indicates that W instead of Re could effectively improve the microstructural stability of Ni-based single-crystal superalloys.
SN 0267-0836
EI 1743-2847
PY 2017
VL 33
IS 3
BP 377
EP 380
DI 10.1080/02670836.2016.1216029
UT WOS:000395083200016
ER

PT J
AU Di Martino, J
   Michon, S
   Aranda, L
   Berthod, P
   Podor, R
   Rapin, C
AF Di Martino, J
   Michon, S
   Aranda, L
   Berthod, P
   Podor, R
   Rapin, C
TI High temperature oxidation and glass corrosion of cobalt base
   superalloys
SO ANNALES DE CHIMIE-SCIENCE DES MATERIAUX
CT 13th French-Polish Seminar on Reactivity of Solids
CY SEP 03-05, 2002
CL CLUNY, FRANCE
AB Metallic materials used in the hottest parts of glass making machines are exposed to mechanical deformation, oxidation by different gases and hot corrosion by molten glass. Here the oxidation and corrosion behaviour of cobalt base superalloys are studied. The use of both thermogravimetry and electrochemical techniques allows a good and quantified knowledge about these properties. After a wide characterization of two reference alloys, this work focused on the influence of several parameters, which belong to either the chemical and microstructural ones or to the process ones. It has been done with the elaboration and the study of other alloys which differ from the references on the carbon, tantalum or tungsten contents, and by varying the time/temperature preoxidation couple or the glass/alloy relative movement. For example, it appeared that high contents of carbon or heavy elements lead to a faster oxidation, and all alloys can get a passive state if preoxidised during a sufficient time that depends on the temperature.
RI Podor, Renaud/N-3746-2019
OI Podor, Renaud/0000-0002-8103-1743; BERTHOD, Patrice/0000-0002-8035-927X
SN 0151-9107
PY 2003
VL 28
SU 1
BP S231
EP S238
UT WOS:000187152900027
ER

PT J
AU Wang, ZG
   Xu, YB
AF Wang, ZG
   Xu, YB
TI Dislocation structures in single crystal nickel- and cobalt-based
   superalloys under tensile and fatigue loading
SO DEFECT AND DIFFUSION FORUM
AB Dislocation structures in monocrystalline nickel-based superalloys DD8, ZS26 and a directionally solidified cobalt-based superalloy under tensile and fatigue loading are reviewed. An investigation of dislocation structure in DD8 during fatigue loading at 760 degrees C was conducted. Dislocation bands and three-dimensional networks were found in the matrix, Most of the dislocations observed in the gamma'-phase were in the form of superdislocations. The superimposition of the cyclic component to the process of creep resulted in a minor effect on lifetime of single crystal nickel-based superalloy ZS26. Transmission electron microscopy (TEM) reveals different mechanisms of dislocation-gamma' precipitate interaction under various loading conditions. In addition, TEM in-situ investigation of dislocation behaviour at the crack tip in single crystal nickel-based superalloy DD8 was carried out. Dislocation free zone (DFZ) ahead of the crack tip was frequently observed and affected by the nearby gamma/gamma' interfaces. The defects induced by cyclic straining in the single crystal cobalt-based superalloy are mainly characterized by stacking faults and their intersections.
SN 1012-0386
PY 1997
VL 152
BP 1
