Repository: MatInfoUB/NLP-Queries

File: Cobalt_superalloys_thermomechanical_processing1.txt (part 18 of 22)
FN Clarivate Analytics Web of Science
TI Grain refinement and texture evolution during high precision machining
   of a Ni-based superalloy
SO PHILOSOPHICAL MAGAZINE
VL 97
IS 1
BP 28
EP 42
PN A
PD 2017
PY 2017
AB The grain refinement and texture evolution in the surface gradient
   microstructure of a Ni-based superalloy induced by high speed machining
   was studied in this research. The direct evidence of grain refinement
   induced by dislocation-twin interaction was revealed and the detailed
   grain refinement process was summarised as deformation twinning,
   dislocation-twin reaction, localied thinning of nanotwin lamellae and
   final fracture. The underlying dislocation-twin interaction mechanism
   was elucidated from the crystallographic perspective. Using electron
   backscatter diffraction and precession electron diffraction techniques,
   a multiscale texture analysis covering undeformed coarse grain region,
   ultrafine grain region and nanograin region was carried out. The texture
   evolution with decreasing depth to the machined surface was identified
   as cube in the bulk interior and a mixture of rotated cube {001}<110>,
   cube {100}<001>, copper {112}<111>and Goss {110}<001> textures in the
   topmost 1.3-m-thick nanograin layer. The intrinsic thermomechanical
   effects of high precision machining are responsible for crystallographic
   texture transformation.
OI Zhao, Guangming/0000-0002-2179-1927; Luo, Xian/0000-0001-9089-3508;
   Yang, Yanqing/0000-0002-1216-0568
ZR 0
TC 3
Z8 1
ZB 0
ZS 0
Z9 3
SN 1478-6435
UT CCC:000390644600003
ER

PT J
AU Texier, D.
   Monceau, D.
   Hervier, Z.
   Andrieu, E.
TI Effect of interdiffusion on mechanical and thermal expansion properties
   at high temperature of a MCrAlY coated Ni-based superalloy
SO SURFACE & COATINGS TECHNOLOGY
VL 307
BP 81
EP 90
PN A
PD DEC 15 2016
PY 2016
AB Free-standing microtensile specimens were extracted from the substrate
   and the interdiffusion zone of a MCrAlY coated nickel-based
   single-crystal superalloy. Testing of these specimens was conducted at
   elevated temperatures, up to 1100 degrees C under controlled atmosphere,
   to assess the tensile and thermal expansion properties of the
   interdiffusion zone materials. These properties were measured and found
   to lie between the properties of the substrate and those of the coating.
   The poor mechanical strength of the interdiffusion zone evidenced its
   non-load bearing contribution to the system for uniaxial creep loading
   at high temperature representative of service conditions. It was also
   shown that the fabrication process of MCrAlY coated nickel-based
   superalloy affects the mechanical properties of the system due to the
   presence of voids and non-adherent grit-blasting particles within the
   interdiffusion zone. (C) 2016 Elsevier B.V. All rights reserved.
RI TEXIER, Damien/X-2587-2019
OI TEXIER, Damien/0000-0002-4473-7827
ZS 0
ZB 0
Z8 0
ZR 0
TC 13
Z9 13
SN 0257-8972
UT CCC:000390622200010
ER

PT J
AU Elsass, Moritz
   Frommherz, Martin
   Scholz, Alfred
   Oechsner, Matthias
TI Interdiffusion in MCrAlY coated nickel-base superalloys
SO SURFACE & COATINGS TECHNOLOGY
VL 307
BP 565
EP 573
PN A
PD DEC 15 2016
PY 2016
AB In this work, interdiffusion between a polycrystalline nickel-base
   superalloy (Rene 80) and two MCrAlY bond coats, each with a different
   chemical composition, is investigated. Of primary interest is the
   evolution of Kirkendall porosity, which can form at the interface of
   substrate and bond coat and depends largely on the chemical composition
   of the coating and substrate, as well as on the coating deposition
   process. Severe formation of porosity at the interface causes a
   degradation of the bonding strength between substrate and coating, with
   functional breakdown of the coating system as worst result. To
   investigate the influence of the deposition process, the MCrAlY bond
   coats were applied using two different spraying processes, high velocity
   oxygen fuel spraying (HVOF) and low-pressure plasma spraying (LPPS).
   After coating deposition, the samples were annealed at 1050 degrees C
   for varying test periods up to 2000 h. Microstructural and compositional
   analyses were performed to determine and to evaluate the Kirkendall
   porosity. The results reveal a strong influence of both the spraying
   process and the chemical composition. Bond coats applied by means of
   LPPS show less Kirkendall porosity than bond coats applied by HVOF.
   Furthermore, the location of Kirkendall porosity formation shifts,
   depending on the spraying process used, from the substrate-side of the
   interface (LPPS) to the coating-side of the interface (HVOF). It is
   hypothesized that accelerated element diffusion, especially of aluminum,
   from coating to substrate is the main factor for these observations.
   Results indicate that matching the chromium activity in coating and
   substrate will result in lower amounts of Kirkendall porosity because of
   chromium accumulation at the interface. (C) 2016 Elsevier B.V. All
   rights reserved.
TC 17
ZR 0
ZB 0
ZS 0
Z8 0
Z9 17
SN 0257-8972
UT CCC:000390622200068
ER

PT J
AU Wang, Pei
   Zhang, Baicheng
   Tan, Cheng Cheh
   Raghavan, Srinivasan
   Lim, Yee-Fun
   Sun, Chen-Nan
   Wei, Jun
   Chi, Dongzhi
TI Microstructural characteristics and mechanical properties of carbon
   nanotube reinforced Inconel 625 parts fabricated by selective laser
   melting
SO MATERIALS & DESIGN
VL 112
BP 290
EP 299
PD DEC 15 2016
PY 2016
AB Selective laser melting (SLM) was used for additive manufacturing
   multi-wall carbon nanotube (MWCNT) reinforced Inconel 625 composites.
   The MWCNTs were coated on Inconel 625 powder through molecular-level
   mixing. Compared to the SLM fabricated Inconel 625 sample, the composite
   sample showed significant improvement in ultimate tensile and yield
   strength with less elongation. Heat-treatment on the composite sample
   recovered its elongation to the level of pure Inconel 625 while
   maintaining its ultimate tensile strength but reducing its yield
   strength. The microstructures of the composite sample had a slightly
   faster cooling rate than the pure metallic sample during SLM
   fabrication. The electron backscatter diffraction graphs revealed the
   grain refinement induced by MWCNTS in the alloy matrix. The Raman
   spectra and TEM micrographs revealed the presence of MWCNT in the metal
   matrix after SLM fabrication. (C) 2016 Elsevier Ltd. All rights
   reserved.
Z8 1
ZS 0
TC 27
ZB 0
ZR 0
Z9 27
SN 0264-1275
UT CCC:000387279700032
ER

PT J
AU Wang, Haifeng
   Su, Haijun
   Zhang, Jun
   Li, Yafeng
   Liu, Lin
   Fu, Hengzhi
TI Effect of melt thermal history on solidification behavior and
   microstructural characteristics of a third-generation Ni-based single
   crystal superalloy
SO JOURNAL OF ALLOYS AND COMPOUNDS
VL 688
BP 430
EP 437
PN A
PD DEC 15 2016
PY 2016
AB The melt superheating treatment is performed on a third-generation
   Ni-based single crystal superalloy during directional solidification,
   aiming to investigate the influence of melt thermal history (melt
   superheating temperature, superheating time and cooling rate) on
   solidification behavior and microstructural characteristics. The results
   show that the nucleation undercooling increases nonlinearly with the
   increase of melt superheating temperature from 1450 to 1780 degrees C,
   but decreases when the melt superheating temperature further increases
   up to 1800 degrees C. The nucleation undercooling first has little
   change and then increases sharply with increasing the melt superheating
   time. The critical superheating time is obtained to be about 15 min.
   Moreover, it is found that the higher the cooling rate is, the larger
   the nucleation undercooling and liquidus-solidus range are.
   Additionally, the segregation is reduced, and the dendrite and gamma'
   phase are obviously refined when the superheating temperature increases
   from 1500 to 1700 degrees C. The influence mechanism of melt
   superheating treatment on the nucleation undercooling and solidification
   microstructure is discussed, which is helpful for optimizing the process
   parameters and improving the metallurgical quality of Ni-based single
   crystal superalloy. (C) 2016 Elsevier B.V. All rights reserved.
ZB 0
TC 5
Z8 4
ZR 0
ZS 0
Z9 7
SN 0925-8388
UT CCC:000384430800056
ER

PT J
AU Li, Kuo-Kuo
   Chen, Ming-Song
   Lin, Y. C.
   Yuan, Wu-Quan
TI Microstructural evolution of an aged Ni-based superalloy under two-stage
   hot compression with different strain rates
SO MATERIALS & DESIGN
VL 111
BP 344
EP 352
PD DEC 5 2016
PY 2016
AB The microstructural evolution of an aged Ni-based superalloy under
   two-stage hot compressive deformation with different strain rates is
   investigated. In terms of strain rate, the hot compressive tests include
   two types: constant and stepped strain rates. For the first type, the
   strain rate remains constant during thewhole hot compression, while for
   the second type, the hot compression process consists of two stages: I
   and II. Moreover, the strain rate of stage I (0.01, 0.1, and 1 s(-1)) is
   larger than that of stage II (0.001 s(-1)). It is found that the strain
   rate and strain of stage I greatly affect the microstructural evolution
   for the hot compressive deformation with stepped strain rates. In the
   tested strain rate and strain, both the dissolution rate of delta phase
   and the dynamic recrystallization (DRX) volume fraction increase with
   the decrease of strain rate or the increase of strain in stage I.
   Compared with the constant strain rate hot deformation, the stepped
   strain rates can obviously promote DRX behaviors and the dissolution of
   d phase if the appropriate strain rate and strain of stage I are chosen.
   These findings can be directly applied in the practical industrial
   production of superalloy components. (C) 2016 Elsevier Ltd. All rights
   reserved.
ZB 0
Z8 1
ZR 0
TC 13
ZS 0
Z9 13
SN 0264-1275
UT CCC:000386869300040
ER

PT J
AU Mostafaei, Amir
   Behnamian, Yashar
   Krimer, Yuval L.
   Stevens, Erica L.
   Luo, Jing Li
   Chmielus, Markus
TI Effect of solutionizing and aging on the microstructure and mechanical
   properties of powder bed binder jet printed nickel-based superalloy 625
SO MATERIALS & DESIGN
VL 111
BP 482
EP 491
PD DEC 5 2016
PY 2016
AB In this study, the influence of solutionizing and aging treatments on
   the microstructure and mechanical properties of alloy 625 superalloy
   samples produced by powder bed binder jet printing was investigated.
   Vacuum melted argon atomized 625 superalloy powder was used to fabricate
   green parts. Samples vacuum sintered at 1280 degrees C for 4 h to
   optimize density to 99.6% were subjected to solution and aging
   treatments at 1150 degrees C for 2 h and 745 degrees C for 20 h and 60
   h, respectively, in order to improve microstructure and mechanical
   properties. Elemental analysis, phase formation and microstructure of
   the sintered, solution treated and aged samples were investigated by
   using optical, scanning/transmission electron microscopy with electron
   dispersive spectroscopy, and X-ray diffraction. The results indicate
   that the aging treatment resulted in the formation of intermetallic
   phases such as Ni3Nb and Ni-2(Cr,Mo) as well as carbides such as
   NbC,Cr23C6 in the microstructure. While the microhardness and tensile
   strength of the aged specimen increased due to these phases, the
   ductility value decreased. This study shows that alloy 625 produced by
   binder jet printing subjected to aging treatments has comparable
   properties to cast alloy 625. (C) 2016 Elsevier Ltd. All rights
   reserved.
RI Mostafaei, Amir/C-5183-2014; Chmielus, Markus/B-3819-2011
OI Mostafaei, Amir/0000-0002-5262-8786; Chmielus,
   Markus/0000-0002-8688-6054
Z8 1
ZR 0
TC 29
ZS 0
ZB 1
Z9 29
SN 0264-1275
UT CCC:000386869300057
ER

PT J
AU Jiang, He
   Dong, Jianxin
   Zhang, Maicang
   Yao, Zhihao
   Jue, Wang
TI A Study on the Recrystallization Behavior of Ni-Based Alloy G3 During
   Hot Deformation
SO JOURNAL OF MATERIALS ENGINEERING AND PERFORMANCE
VL 25
IS 12
BP 5145
EP 5156
PD DEC 2016
PY 2016
AB An integrated microstructure evolution model of thermomechanical
   processing was developed in terms of dynamic recrystallization (DRX),
   post-dynamic recrystallization (PDRX) and grain growth. Hot compression
   tests were carried out on a Gleeble-1500 thermal simulator under
   different conditions to model DRX, PDRX and short-time grain growth
   during the post-deformation and cooling process. Furthermore, in
   combination with the established microstructure evolution models, an
   elastic-plastic finite element model was built using DEFORM-2D software
   to simulate the microstructure evolution during the hot extrusion
   process. The simulation result was compared with the microstructure of a
   hot-extruded pipe of alloy G3 manufactured in a factory. The simulation
   results agree well with the experimental ones, validating the accuracy
   of the established microstructure evolution model. Furthermore, the
   finite element simulation is an effective method for hot deformation
   analysis, which can provide theoretical guidance for the optimization
   manufacturing parameters.
ZS 0
ZB 0
Z8 0
ZR 0
TC 3
Z9 3
SN 1059-9495
UT CCC:000389272500003
ER

PT J
AU Wang, Xinguang
   Han, Guoming
   Cui, Chuanyong
   Guan, Shuai
   Jin, Tao
   Sun, Xiaofeng
   Hu, Zhuangqi
TI The Dependence of Portevin-Le ChA cent telier Effect on the gamma'
   Precipitates in a Wrought Ni-Base Superalloy
SO METALLURGICAL AND MATERIALS TRANSACTIONS A-PHYSICAL METALLURGY AND
   MATERIALS SCIENCE
VL 47A
IS 12
BP 5994
EP 6003
PD DEC 2016
PY 2016
AB The dependence of Portevin-Le ChA cent telier (PLC) effect on the gamma'
   precipitates of the Nimonic 263 alloy in different microstructural
   conditions has been studied by analyzing the parameters of the tensile
   curves and the deformation mechanisms. It is shown that the gamma'
   precipitates with different sizes, edge-to-edge interprecipitate
   distance, and areal number density are obtained by altering the aging
   time. It is demonstrated that when the mean size of the gamma'
   precipitates is less than 28 nm (aging less than 25 hours), the
   deformation mechanisms are dominated by APB-coupled a/2aOE (c) 101 >
   dislocations shearing the small gamma' precipitates and the slip bands
   continuously cutting the gamma and gamma' phases. When the gamma' size
   is between 28 and 45 nm (aging time between 25 and 50 hours), the
   deformation mechanism is controlled by the APB-coupled a/2aOE (c) 101 >
   dislocations shearing the small gamma' precipitates, the a/6aOE (c) 112
   > Shockley partial dislocation continuously shearing the gamma and
   gamma' phases combined with matrix dislocations by-passing the gamma'
   precipitates; If the gamma' size over 45 nm (aging time more than 50
   hours), Orowan by-passing becomes the main deformation mechanism.
   Moreover, with increasing the aging time, the critical plastic strain
   for the onset of the PLC effect increases and reaches a maximum after
   aging for 50 hours, and then gradually decreases. At last, the
   dependence of critical plastic strain on the deformation mechanisms is
   well explained by the elementary incremental strain (gamma). The
   precipitation process of the gamma' phase can directly influence the PLC
   effect by changing the interactions among solutes atoms, mobile
   dislocations, and forest dislocations.
ZB 1
Z8 1
ZS 0
TC 3
ZR 0
Z9 3
SN 1073-5623
UT CCC:000387856000041
ER

PT J
AU Xia, Min
   Gu, Tian-Fu
   Jia, Chong-Lin
   Ge, Chang-Chun
TI Hot corrosion behavior of the spray-formed nickel-based superalloy
SO CHINESE PHYSICS B
VL 25
IS 12
BP 28103
EP 28103
PD DEC 2016
PY 2016
AB An investigation of low temperature hot corrosion is carried out on a
   spray-formed nickel-based superalloy FGH100 pre-coated with Na2SO4-NaCl
   at 700 degrees C for 100 h. Mass gain measurement, x-ray diffraction,
   scanning electron microscopy, and energy dispersive x-ray spectroscopy
   are used to study the corrosion behavior. Results reveal that corrosion
   behavior follows a sequence, that is, first rapidly proceeding, then
   gradually slowing down, and finally forming an outer layer composed of
   different types of oxides and an inner layer mainly comprised of
   sulfides. In-depth analysis reveals that the hot corrosion of FGH100 is
   a combined effect of oxidation-sulfidation and transfer of oxides.
Z8 0
TC 0
ZR 0
ZB 0
ZS 0
Z9 0
SN 1674-1056
UT CCC:000390362300071
ER

PT J
AU Ruttert, B.
   Ramsperger, M.
   Roncery, L. Mujica
   Lopez-Galilea, I.
   Koerner, C.
   Theisen, W.
TI Impact of hot isostatic pressing on microstructures of CMSX-4 Ni-base
   superalloy fabricated by selective electron beam melting
SO MATERIALS & DESIGN
VL 110
BP 720
EP 727
PD NOV 15 2016
PY 2016
AB Selective electron beam melting (SEBM) is a powder-bed-based additive
   manufacturing process that was used to produce cylindrical and
   columnar-grained parts made of Ni-base superalloy CMSX-4 from
   pre-alloyed and atomized powder. SEBM is characterized by high
   temperature gradients during solidification, which results in a very
   fine microstructure that is several orders of magnitude smaller than in
   conventionally cast material. This opens up new perspectives regarding
   time-consuming solution heat treatment. Nevertheless, microstructural
   heterogeneities, such as segregation and porosity, are still present on
   a much smaller scale, and also the high susceptibility to cracking of
   this alloy class during welding has to be taken into account. Since the
   latest generation of hot isostatic presses (HIP) are able to
   simultaneously heat-treat and eliminate porosity owing to their
   quenching capability, such a HIP is used in this work. The influence of
   different HIPing-heat-treatment-strategies with variation of temperature
   and time at a constant pressure on the SEBM-microstructure was
   investigated with emphasis primarily on segregation and porosity. The
   results demonstrate that only a few minutes of solutioning are
   sufficient to dissolve segregations and to close pores. The initial
   degree of homogeneity of the SEBM-material is responsible for the short
   solutioning-time. (C) 2016 Published by Elsevier Ltd.
OI Ruttert, Benjamin/0000-0001-5130-8337
ZB 0
ZR 0
ZS 0
TC 21
Z8 1
Z9 21
SN 0264-1275
UT CCC:000385600800077
ER

PT J
AU Shamsabadi, A. Yarmou
   Bakhtiari, R.
   Eisaabadi B., G.
TI TLP bonding of IN738/MBF20/IN718 system
SO JOURNAL OF ALLOYS AND COMPOUNDS
VL 685
BP 896
EP 904
PD NOV 15 2016
PY 2016
AB The effects of temperature (1050, 1100 and 1150 degrees C) and time
   (1-20 min) on the microstructure of the transient liquid phase (TLP)
   joints of IN-738/MBF-20/IN-718 system were investigated using OM, SEM
   and SEM/EDS analysis. During bonding, no pressure was applied and just
   the weight of the upper specimen was effective. A continuous eutectic
   structure was observed at the joint centerline of the samples bonded at
   1050 degrees C for 30 min. The same was seen at the joints made at 1100
   degrees C for 1 min which were detected as Cr- and Ni-borides. The
   morphology and composition of phases at diffusion affected zone (DAZ)
   were somewhat different in IN-718 and IN-738 halves. Increasing the
   bonding time at 1050 and 1100 degrees C bonding temperatures increased
   the degree of isothermal solidification. In case of the samples,
   TLP-bonded at 1150 degrees C, the diffusion of the liquid phase into the
   grain boundaries of the base metals occurred and a wavy bonding
   interface and no DAZ phases were observed. A critical bonding
   temperature (between 1100 and 1150 degrees C) was seen above which the
   rate of isothermal solidification was reduced. Larson-Miller equation (P
   = T-B [C + ln(t(B))]) was used to estimate the required time for
   completion of the isothermal solidification. The calculated value of 33
   for system-dependent constant C, resulted in the best estimate at
   different bonding temperatures. (C) 2016 Elsevier B.V. All rights
   reserved.
ZR 0
ZS 0
Z8 1
ZB 0
TC 17
Z9 18
SN 0925-8388
UT CCC:000382222300121
ER

PT J
AU Zhou, Zimin
   Peng, Hui
   Zheng, Lei
   Guo, Hongbo
   Gong, Shengkai
TI Microstructure and cyclic oxidation behaviour of low-Pt/Dy co-doped
   beta-NiAl coatings on single crystal (SC) superalloy
SO SURFACE & COATINGS TECHNOLOGY
VL 304
BP 108
EP 116
PD OCT 25 2016
PY 2016
AB The low-Pt/0.1 at.% Dy co-doped beta-NiAlCrSi coating was produced on
   single crystal (SC) superalloy IC21 by electro-plating of a similar to 3
   mu m thick Pt film followed by electron beam physical vapour deposition
   (EB-PVD) of a beta-NiAlDyCrSi over layer. For comparison, the single
   low-Pt doped and single Dy-doped beta-NiAlCrSi coatings were also
   prepared, respectively. The cyclic oxidation behaviour of the above
   coatings at 1200 degrees C was investigated. Minor Dy-doping led to
   refinement of grains of the as-deposited coating. The addition of Pt
   effectively suppressed precipitation of topologically close-packed phase
   (TCP) in the interdiffusion zone (IDZ) during heat-treatment. The
   coupled effects of Pt/Dy co-doping led to lower oxidation rate, less
   scale rumpling and improved scale adherence than the single-doping cases
   and the related mechanisms were discussed. (C) 2016 Elsevier B.V. All
   rights reserved.
ZS 0
TC 7
ZB 0
ZR 0
Z8 2
Z9 9
SN 0257-8972
UT CCC:000384775900014
ER

PT J
AU Sitek, R.
   Bolek, T.
   Dobosz, R.
   Plocinski, T.
   Mizera, J.
TI Microstructure and oxidation resistance of aluminide layer produced on
   Inconel 100 nickel alloy by CVD method
SO SURFACE & COATINGS TECHNOLOGY
VL 304
BP 584
EP 591
PD OCT 25 2016
PY 2016
AB The study was concerned with heat-protection of the IN 100 nickel
   superalloy by covering it with a diffusive beta-NiAl intermetallic layer
   produced by the CVD method. Oxidation resistance tests were conducted at
   950 degrees C in air. The alloy samples, with and without the
   intermetallic layer, were subjected to 24 heating-cooling cycles each
   lasting for 24 h and then their oxidation resistance was compared.
   During the oxidation tests, the stress induced in the coatings was
   analyzed by the finite element method which was also used for monitoring
   the growth of the alpha-Al2O3 scale during the successive thermal cycles
   (birth & death element analysis). The aluminum oxide scale appeared to
   be continuous and compact. The stress level depended on the surface
   roughness of the interface between the intermetallic layer and the oxide
   scale and was the highest in the region of its surface peaks and the
   lowest in the valleys where it was compressive.
   The coatings composed of the diffusive beta-NiAl intermetallic layer,
   about 11 mu m thick, and the alpha-Al2O3 scale had a high thermal shock
   resistance and very good corrosion resistance. (C) 2016 Elsevier B.V.
   All rights reserved.
RI Plocinski, Tomasz/B-2857-2014; Mizera, Jaroslaw/; Sitek, Ryszard/
OI Plocinski, Tomasz/0000-0003-3325-3904; Mizera,
   Jaroslaw/0000-0002-4380-6456; Sitek, Ryszard/0000-0002-8426-8068
TC 7
ZS 0
ZR 0
ZB 0
Z8 1
Z9 8
SN 0257-8972
UT CCC:000384775900067
ER

PT J
AU Chmiela, B.
   Koscielniak, B.
   Roskosz, S.
TI Characterizing the Effects of Hot Isostatic Pressing on IN713C
   Superalloy Blade Microstructure by Electron Backscatter Diffraction
SO ACTA PHYSICA POLONICA A
VL 130
IS 4
BP 1097
EP 1099
PD OCT 2016
PY 2016
AB The integrity of turbine blades is essential for the safe operation of
   jet engines. Thus, the mechanical properties, especially creep
   resistance and fatigue strength at high temperatures, must be thoroughly
   optimized. In particular, it has previously been observed that the
   mechanical properties of blades depend on the microstructure and
   porosity resulting from the casting process. To decrease the internal
   porosity generated by investment casting, hot isostatic pressing can be
   applied. This paper aims to evaluate the effects of hot isostatic
   pressing on the microstructure of IN713C alloy blades. Two variants of
   hot isostatic pressing treatment, differing in pressure, were carried
   out, and each resulted in lowered porosity. Microstructural
   investigations, performed using scanning electron microscopy and
   electron backscatter diffraction revealed significant changes of gamma'
   particles and high strain intensity in the surface layer of the blades
   after hot isostatic pressing treatment.
RI Roskosz, Stanislaw/S-4686-2018; Koscielniak, Barbara/
OI Roskosz, Stanislaw/0000-0002-7540-1410; Koscielniak,
   Barbara/0000-0002-1683-0354
ZR 0
ZS 0
ZB 0
Z8 0
TC 1
Z9 1
SN 0587-4246
UT CCC:000388580800083
ER

PT J
AU Jie, Ziqi
   Zhang, Jun
   Huang, Taiwen
   Su, Haijun
   Li, Yafeng
   Liu, Lin
   Yang, Wenchao
   Fu, Hengzhi
TI Enhanced Grain Refinement and Porosity Control of the Polycrystalline
   Superalloy by a Modified Thermally Controlled Solidification
SO ADVANCED ENGINEERING MATERIALS
VL 18
IS 10
BP 1785
EP 1791
PD OCT 2016
PY 2016
AB An integrated technique, combining the modified thermally controlled
   solidification (MTCS) process with the mixed refiner of Co3FeNb2 and
   CrFeNb ternary intermetallic compounds, has been designed to enhance
   grain refinement and restrain porosity in polycrystalline IN718 C
   superalloy. The refinement efficiency of integrated technique is quite
   superior to that by convention casting (CC) process with refiner, as
   experiment results show that the grain size is refined from 3340 to 126
   mu m and, during the refinement process, the microstructure of IN718 C
   superalloy evolves from dendrite to granular structure. Meanwhile,
   comparing with the CC process, this integrated technique has
   significantly eliminated porosities and dramatically improved the
   mechanical properties.
ZB 0
ZS 0
ZR 0
TC 4
Z8 1
Z9 4
SN 1438-1656
UT CCC:000385667900012
ER

PT J
AU Yoo, Seung Chang
   Choi, Kyoung Joon
   Kim, Taeho
   Kim, Si Hoon
   Kim, Ju Young
   Kim, Ji Hyun
TI Microstructural evolution and stress-corrosion-cracking behavior of
   thermally aged Ni-Cr-Fe alloy
SO CORROSION SCIENCE
VL 111
BP 39
EP 51
PD OCT 2016
PY 2016
AB To understand the effect of long-term thermal aging in power plant
   systems, representative thick-walled Alloy 600 was prepared and
   thermally aged at 400 degrees C to fabricate samples with thermal aging
   effects similar to service operating conditions. Changes of
   microstructures, mechanical properties, and stress corrosion cracking
   susceptibility were investigated mainly through electron backscatter
   diffraction, nanoindentation, and high-temperature slow strain rate
   test. The formation of abundant semi-continuous precipitates with
   chromium depletion at grain boundaries was observed after thermally aged
   for 10 equivalent years. Also, alloys thermally aged for 10 equivalent
   years of thermal aging exhibited the highest susceptibility to stress
   corrosion cracking. (C) 2016 Elsevier Ltd. All rights reserved.
TC 6
Z8 0
ZS 0
ZB 0
ZR 0
Z9 6
SN 0010-938X
UT CCC:000382794000004
ER

PT J
AU Rettberg, L. H.
   Goodlet, B. R.
   Pollock, T. M.
TI Detecting recrystallization in a single crystal Ni-base alloy using
   resonant ultrasound spectroscopy
SO NDT & E INTERNATIONAL
VL 83
BP 68
EP 77
PD OCT 2016
PY 2016
AB The use of resonant ultrasound spectroscopy (RUS) as a nondestructive
   evaluation (NDE) technique for Ni-base single crystal superalloys has
   been investigated. Manufacture of single crystal superalloys can be
   challenging due to the prevalence of defects induced during single
   crystal growth or subsequent processing. Common defects involve the
   presence of misoriented (non-single crystal) material that change the
   bulk elastic properties and, as a result, are detectable by RUS. To
   control the extent of misoriented material, recrystallization induced by
   shot peening the surface of the single crystal has been studied. RUS was
   then used to determine the presence and depth of misoriented material
   due to recrystallization. Recrystallization of shot peened cylindrical
   single crystal specimens occurred to a depth of 80 mu m and 178 mu m
   during subsequent heat treatments. Experimental average resonance
   frequency shifts of 1.835% +/- 1.704% and 2.380% +/- 2.910%,
   respectively, were measured over a frequency range from 20-200 kHz when
   compared to the baseline shot peened condition. Finite element (FE)
   models using the ABAQUS Lanczos Eigen frequency solver assessed the
   influence of recrystallization as a function of depth from the surface
   and showed good agreement with the measured resonance frequency shifts.
   For the greatest NDE sensitivity on production-scale turbine blades and
   other gas turbine components, a coupled RUS measurement and FE modeling
   approach is essential, and has the potential to improve single crystal
   processing approaches and manufacturing yields. (C) 2016 Elsevier Ltd.
   All rights reserved.
ZB 0
ZS 0
ZR 0
Z8 0
TC 4
Z9 4
SN 0963-8695
UT CCC:000381593100008
ER

PT J
AU Proebstle, M.
   Neumeier, S.
   Hopfenmueller, J.
   Freund, L. P.
   Niendorf, T.
   Schwarze, D.
   Goeken, M.
TI Superior creep strength of a nickel-based superalloy produced by
   selective laser melting
SO MATERIALS SCIENCE AND ENGINEERING A-STRUCTURAL MATERIALS PROPERTIES
   MICROSTRUCTURE AND PROCESSING
VL 674
BP 299
EP 307
PD SEP 30 2016
PY 2016
AB The creep properties of a polycrystalline nickel-based superalloy
   produced via selective laser melting were investigated in this study.
   All heat treatment conditions of the additively manufactured material
   show superior creep strength compared to conventional cast and wrought
   material. The process leads to a microstructure with fine subgrains. In
   comparison to conventional wrought material no Niobium rich 8 phase is
   necessary to control the grain size and thus more Niobium is available
   for precipitation hardening and solid solution strengthening resulting
   in improved creep strength. (C) 2016 Elsevier B.V. All rights reserved.
RI Neumeier, Steffen/F-7092-2017; Goken, Mathias/F-7940-2015; Niendorf, Thomas/
OI Neumeier, Steffen/0000-0001-7853-0368; Goken,
   Mathias/0000-0002-3226-0304; Niendorf, Thomas/0000-0003-2622-5817
ZB 0
ZR 0
ZS 0
TC 32
Z8 5
Z9 34
SN 0921-5093
UT CCC:000383292800037
ER

PT J
AU Hu, Xiaoan
   Shi, Duoqi
   Yang, Xiaoguang
TI Thermomechanical fatigue experimental study on a notched directionally
   solidified Ni-base superalloy
SO MATERIALS SCIENCE AND ENGINEERING A-STRUCTURAL MATERIALS PROPERTIES
   MICROSTRUCTURE AND PROCESSING
VL 674
BP 451
EP 458
PD SEP 30 2016
PY 2016
AB Ni-base superalloys are important to the gas turbine airfoils due to
   their excellent high temperature properties. Though sufficient works
   have done for their application, the attentions on performance of
   complex geometries under thermal mechanical fatigue loadings still do
   not match its importance. In the present paper, thermomechanical fatigue
   (TMF) of a notched directionally solidified (DS) nickel based superalloy
   DZ125 was experimentally investigated. 500 degrees C to 1000 degrees C
   Out-of-phase (OP) TMF cycles were performed in longitudinal grain
   orientation of the cylindrically-notched specimens. The test results
   show a significant fatigue life reduction effect is found with the
   increased notch-severity. Through Scanning Electron Microscope (SEM)
   observations, the cracks initiate around the notches with heavy
   oxidation. However, the cracks located at the maximum Mises stress or
   Principle stress tend to form as the main cracks and cause the final
   failure. Hence, the combination of surface oxidation and stress
   concentration (Kt) dominates the failure procedure. (C) 2016 Elsevier
   B.V. All rights reserved.
RI Shi, Duoqi/N-5440-2018; Hu, Xiaoan/
OI Shi, Duoqi/0000-0001-8350-7170; Hu, Xiaoan/0000-0002-6748-616X
TC 10
ZS 0
Z8 0
ZB 0
ZR 0
Z9 10
SN 0921-5093
UT CCC:000383292800053
ER

PT J
AU Munoz-Moreno, R.
   Divya, V. D.
   Driver, S. L.
   Messe, O. M. D. M.
   Illston, T.
   Baker, S.
   Carpenter, M. A.
   Stone, H. J.
TI Effect of heat treatment on the microstructure, texture and elastic
   anisotropy of the nickel-based superalloy CM247LC processed by selective
   laser melting
SO MATERIALS SCIENCE AND ENGINEERING A-STRUCTURAL MATERIALS PROPERTIES
   MICROSTRUCTURE AND PROCESSING
VL 674
BP 529
EP 539
PD SEP 30 2016
PY 2016
AB Selective laser melting (SLM) of nickel-based superalloys is of great
   interest for the aerospace industry due to its capability for producing
   components with complex geometries. However, an improved understanding
   of the effect of SLM and subsequent post deposition heat treatments on
   the microstructure and mechanical properties is required to ensure that
   components with good structural integrity are produced. In this study,
   the microstructure, texture and elastic anisotropy of the nickel-based
   superalloy, CM247LC, in the as-SLM and heat-treated states have been
   analysed. The as-SLM microstructure showed fine elongated cells with a
   preferential alignment of < 001 > along the build direction and a
   significant intercellular misorientation. Heat treatments at
   temperatures below 1230 degrees C resulted in a progressive recovery of
   the microstructure, whilst heat treatments above this temperature gave
   rise to a re crystallised microstructure. The extent to which nucleation
   and growth of the gamma' precipitates and secondary particles were
   affected by increasing the heat treatment temperature was also
   characterised. The bulk elastic anisotropy of all samples was measured
   by resonant ultrasound spectroscopy (RUS) and was found to be consistent
   with the local textures obtained by electron backscatter diffraction
   (EBSD). It was observed that the initially strong elastic anisotropy
   exhibited by the as-SLM material was significantly reduced in the
   recrystallised samples, although some anisotropy was retained as a
   result of their elongated grain microstructures. (C) 2016 Elsevier B.V.
   All rights reserved.
RI Carpenter, Michael A/D-4860-2015; Driver, Sarah/
OI Driver, Sarah/0000-0003-2151-0221
ZR 0
TC 19
ZS 0
ZB 0
Z8 0
Z9 19
SN 0921-5093
UT CCC:000383292800061
ER

PT J
AU Tian, Y.
   Gontcharov, A.
   Gauvin, R.
   Lowden, P.
   Brochu, M.
TI Effect of heat treatments on microstructure evolution and mechanical
   properties of blended nickel-based superalloys powders fabricated by
   laser powder deposition
SO MATERIALS SCIENCE AND ENGINEERING A-STRUCTURAL MATERIALS PROPERTIES
   MICROSTRUCTURE AND PROCESSING
VL 674
BP 646
EP 657
PD SEP 30 2016
PY 2016
AB Microstructure evolution and mechanical properties of sample produced by
   laser powder deposition using blended powders of Mar M247 and Amdry DF3
   were studied in the as-deposited and heat treated conditions. In the
   as-deposited condition, continuous (Cr, W) borides and gamma-Ni3B
   eutectics were observed to segregate in the interdendritic regions.
   After the two-step aging treatment, the low melting point gamma-Ni3B
   eutectics re-melted. Small size gamma-gamma' eutectics and discrete W
   borides formed during re-solidification. The gamma' strengthening phase
   that precipitated out homogeneously in the dendritic cores had an
   average diameter of 102 +/- 26 nm. When annealing was attempted before
   the aging treatment, both gamma-Ni3B eutectics and the surrounding
   dendrites re-melted, contributing to the coarsening of the gamma-gamma'
   eutectics and the discrete W borides. Gamma prime precipitates with
   average diameter of 106 30 nm were observed. This microstructure
   evolution from the re-melting of gamma-Ni3B eutectics and development of
   gamma-gamma' eutectics eradicated the risk of strain-age cracks during
   the two tested heat treatments by backfilling. The coarsening kinetics
   of gamma' precipitates in the two heat treated conditions was modeled
   and showed a good agreement with the experimental observation. The
   microhardness results showed that the as-deposited condition possessed
   the highest hardness attributed to the continuous feature of the
   secondary phases, while the two heat treated conditions presented
   similar hardness owing to the similar size and volume fraction of gamma'
   precipitates. The tensile test results at both ambient and elevated
   temperatures indicated that the two types of heat treatments increased
   the tensile properties, especially ductility. (C) 2016 Elsevier B.V. All
   rights reserved.
Z8 1
ZS 0
TC 10
ZB 0
ZR 0
Z9 10
SN 0921-5093
UT CCC:000383292800071
ER

PT J
AU Kavoosi, V.
   Abbasi, S. M.
   Mirsaed, S. M. Ghazi
   Mostafaei, M.
TI Influence of cooling rate on the solidification behavior and
   microstructure of IN738LC superalloy
SO JOURNAL OF ALLOYS AND COMPOUNDS
VL 680
BP 291
EP 300
PD SEP 25 2016
PY 2016
AB To optimize the casting procedure, the effect of zircon and alumina
   ceramic molds on the microstructure, macrostructure and the
   solidification behavior of IN738LC superalloy in an investment casting
   process were thoroughly studied. In this regard, the experimental
   cooling curves, secondary dendrite arm spacing (SDAS) and the grain
   structure of the solidified IN738LC superalloy in both ceramic molds
   were compared with the values derived from simulation through ProCAST
   software and 3-D cellular automaton-finite element (CAFE) model.
   Furthermore a model was developed to predict the size of SDAS versus
   solidification time for both alumina and zircon molds. The results
   showed that the grain size and gamma/gamma' eutectic islands developed
   in the zircon mold were larger than those formed in the alumina mold,
   thereby revealing a good agreement with the simulation results. Also,
   metallographic evaluations showed that in IN738LC solidified in the
   alumina mold, the SDAS gradient was about 10 mu m.cm(-1) from the
   surface to the center of sample, marking a disadvantage for this type of
   mold, while in the zircon mold, the SDAS gradient was about 1.5 mu m
   cm(-1) in the similar direction. Quantitative analysis of SEM images
   also showed that during solidification, with an increase in the cooling
   rates from about 0.4 degrees C s(-1) to 1.1 degrees C s(-1), the size of
   gamma' precipitates decreased from about 500 nm to 290 nm, while their
   volume fraction during heat treatment increased from 46% to 53%. Based
   on more desirable microstructural features derived, alumina mold is
   found to be a more appropriate option for investment casting of IN738LC
   superalloy, compared to its zircon counterpart. (C) 2016 Elsevier B.V.
   All rights reserved.
RI Mostafaei, Mohammad/E-8115-2018
OI Mostafaei, Mohammad/0000-0002-7524-9121
ZB 0
Z8 1
TC 9
ZS 0
ZR 0
Z9 10
SN 0925-8388
UT CCC:000376109000043
ER

PT J
AU Gong, Xueyuan
   Yang, Yonghong
   Ma, Yue
   Peng, Hui
   Guo, Hongbo
TI Microstructures and mechanical properties of beta-NiAlHf coated single
   crystal superalloy
SO MATERIALS SCIENCE AND ENGINEERING A-STRUCTURAL MATERIALS PROPERTIES
   MICROSTRUCTURE AND PROCESSING
VL 673
BP 39
EP 46
PD SEP 15 2016
PY 2016
AB A beta-NiAlHf coating was deposited by electron beam physical vapor
   deposition (EB-PVD) onto single crystal (SC) superalloy substrate. The
   microstructure evolution of the NiAlHf coating after annealing at 1100
   degrees C was investigated and the mechanical properties of the coated
   substrate were also concerned. The crack initiation and propagation
