Repository: MatInfoUB/NLP-Queries

File: Cobalt_superalloys_thermomechanical_processing3.txt (part 18 of 21)
FN Clarivate Analytics Web of Science
AB The influence of the gamma' precipitate morphology on the creep
   properties of [001]-orientated specimens of a nickel-base single crystal
   superalloy has been investigated. Specimens with two different
   gamma'microstructures, namely as-heat treated crystals with cuboidal
   gamma' particles and crystals given a compression pre-treatment to form
   a raft gamma' microstructure orientated parallel to the stress axis,
   were crept at 800 and 1000 degrees C. The analysis of the experiments
   show that, at 800 degrees C and 600 MPa, the alloy with cuboidal gamma'
   precipitates exhibited both lower creep rates and longer rupture lives
   compared to those with rafted gamma'. TEM examination showed that, in
   addition to {111} (110) -slip system operated in gamma matrix, the
   gamma' precipitates are cut by superlattice dislocations and stacking
   fault. It indicated that dislocations could shear the semi-coherent
   gamma' rafts relatively easily compared to the coherent cuboidal gamma'.
   At 1000 degrees C and 200MPa, the alloy with raft gamma' microstructure
   exhibited an extremely low minimum creep rate and longer rupture life.
   The dislocations movement by the combination of climbing and gliding
   processes and the glide-climb along gamma/gamma' vertical interfaces are
   impeded most strongly. This indicates that the rafted structure is
   beneficial to improving creep resistance of the alloy under the test
   condition. (c) 2006 Elsevier B.V. All rights reserved.
ZR 0
ZS 0
Z8 7
ZB 0
TC 39
Z9 40
SN 0921-5093
UT CCC:000245898500063
ER

PT J
AU Zhou, Chungen
   Wang, Na
   Xu, Huibin
TI Comparison of thermal cycling behavior of plasma-sprayed nanostructured
   and traditional thermal barrier coatings
SO MATERIALS SCIENCE AND ENGINEERING A-STRUCTURAL MATERIALS PROPERTIES
   MICROSTRUCTURE AND PROCESSING
VL 452
BP 569
EP 574
DI 10.1016/j.msea.2006.11.027
PD APR 15 2007
PY 2007
AB Nanostructured and traditional thermal barrier coatings have been
   prepared by atmospherical plasma spraying (APS) on NiCrAlY-coated
   superalloy substrates. Nanostructured thermal barrier coating has
   relatively longer lifetime than the common coating after cyclic testing
   at 1050, 1100 and 1150 degrees C. A transient thermal structural finite
   element solution was employed to analyze the stress distribution in the
   coatings. The reasons why the two kinds of the coatings have different
   lifetimes have been explored. The results indicate that the stresses
   (S(x)) within the nanostructured yttria stabilized zirconia (YSZ)
   ceramic layer in the axial (x) direction is about 67% that of the
   traditional YSZ. The stress (S(y)) in the radial (y) direction at the
   vicinity of the interface between the thermally grown oxide scale (TGO)
   and the YSZ topcoat at the edge of the sample is only about 73% that of
   the traditional YSZ. So it could be concluded that the decrease of the
   stress in the nanostructured ceramic layers is a fundamental reason,
   resulting in longer thermal cycling lifetime of the nanostructured
   thermal barrier coating. (c) 2006 Elsevier B.V. All rights reserved.
ZB 0
ZR 0
Z8 24
TC 81
ZS 0
Z9 101
SN 0921-5093
UT CCC:000245639800078
ER

PT J
AU Lvova, E.
TI A comparison of aging kinetics of new and rejuvenated conventionally
   cast GTD-111 gas turbine blades
SO JOURNAL OF MATERIALS ENGINEERING AND PERFORMANCE
VL 16
IS 2
BP 254
EP 264
DI 10.1007/s11665-007-9046-y
PD APR 2007
PY 2007
AB Two industrial gas turbine blades made from a conventionally cast
   Ni-base superalloy GTD-111, one new and the other rejuvenated, were
   removed from the same machine after a particular operational cycle for
   an examination in order to determine the effect of rejuvenation on the
   material's behavior during service. It was found that service-induced
   changes in the microstructure, such as gamma '-phase coarsening and
   coalescence, excessive grain-boundary secondary M(23)C(6) carbides
   formation, and primary MC carbides decomposition, were noticeably more
   advanced in the rejuvenated blade. The stress-rupture life of the
   rejuvenated blade decreased significantly compared to that of the new
   blade after the same number of hours in service. The cause of this
   decrease appears to be related to a release of additional amounts of
   carbon and carbide-forming elements into the matrix during rejuvenating
   heat treatment as a result of the primary MC carbide decomposition.
ZR 0
Z8 4
ZB 0
ZS 0
TC 18
Z9 22
SN 1059-9495
UT CCC:000246320800020
ER

PT J
AU Yin, F. S.
   Zheng, Q.
   Sun, X. F.
   Guan, H. R.
   Hu, Z. Q.
TI Effect of melt treatment on carbides formation in a cast nickel-base
   superalloy M963
SO JOURNAL OF MATERIALS PROCESSING TECHNOLOGY
VL 183
IS 2-3
BP 440
EP 444
DI 10.1016/j.jmatprotec.2006.11.002
PD MAR 23 2007
PY 2007
AB The microstructures of a cast nickel-base superalloy M963 with both no
   melt treatment and melt treatment at 1923 K for 5 min were investigated
   in detail. The results show that the melt treatment has a significant
   role on the carbides formation in the alloy. The MC carbide tends to
   have blocky morphology in the alloy with no melt treatment, while it has
   a Chinese script-like morphology in the alloy with melt treatment at
   1923 K for 5 min. During the solution heat treatment at 1248 K for 4 h
   followed by air-cooling, much more acicular M6C carbide precipitates in
   the alloy with no melt treatment. (c) 2006 Elsevier B.V. All rights
   reserved.
RI Yin, Fengshi/I-8208-2012; Yin, Fengshi/N-2997-2015
ZS 0
ZB 0
ZR 0
Z8 3
TC 8
Z9 11
SN 0924-0136
UT CCC:000244827000040
ER

PT J
AU Salehi, A. R.
   Taheri, A. Karimi
TI Flow behaviour and microstructural evolution of 53Fe-26Ni-15Cr
   superalloy during hot compression test
SO IRONMAKING & STEELMAKING
VL 34
IS 2
BP 151
EP 156
DI 10.1179/174328107X155213
PD MAR 2007
PY 2007
AB The microstructure and mechanical properties of Incoloy A-286(dagger)
   forgings are sensitive to thermomechanical processing. In this research
   the hot deformation behaviour of A-286 superalloy is characterised in
   the temperature range of 1000-1100 degrees C and strain rate range of
   0.001-0.1 s(-1) using the compression tests in order to develop a
   correlation between the grain size and the process parameters. It is
   found that at a strain rate of 0.001 s(-1) in the temperature range of
   1000-1100 degrees C and at a strain rate of 0.01 s(-1) in the
   temperature range of 1050-1100 degrees C, the material exhibits dynamic
   recrystallisation (DRX), while at a strain rate of 0.01 s(-1) and at the
   temperature of 1000 degrees C and at a strain rate of 0.1 s(-1) and in
   the temperature range of 1000-1100 degrees C, the alloy exhibits the
   dynamic recovery (DR).
RI Nejad, Alireza Salehi/O-7956-2014; Salehi, Abdolreza/Y-8437-2019
OI Nejad, Alireza Salehi/0000-0003-2504-7588; Salehi,
   Abdolreza/0000-0003-3938-717X
ZS 0
ZR 0
TC 5
ZB 0
Z8 3
Z9 8
SN 0301-9233
UT CCC:000245282000008
ER

PT J
AU Bourithis, L.
   Gontzes, V.
   Papadimitriou, G. D.
TI Failure analysis of stellite dies for brass extrusion: The effect of
   aging
SO JOURNAL OF MATERIALS PROCESSING TECHNOLOGY
VL 182
IS 1-3
BP 608
EP 614
DI 10.1016/j.jmatprotec.2006.09.018
PD FEB 2007
PY 2007
AB Improving the performance of the extrusion tools and predicting their
   life postulates knowledge of their failure mechanisms. In this work,
   actual failure cases of brass extrusion dies made from stellite 413 are
   presented and their mechanisms are studied. It is found that exposed
   parts of the die suffer from cyclic loading which, in combination with
   manufacturing defects and design imperfections, promote the initiation
   of fatigue cracks. Aging during service of stellite 413 inserts reduces
   die life due to the formation of a network of brittle carbides
   surrounding the ductile cobalt dendrites. During extrusion, the M(7)C(3)
   carbide dissolves in the cobalt matrix leading to precipitation of new
   M(23)C(6) and eta-carbide types. This occurs at relatively low working
   temperatures, in the range of 600-650 degrees C, instead of 850-1100
   degrees C as referred in the resent literature, and is probably assisted
   by high stresses prevailing during the extrusion process. (c) 2006
   Elsevier B.V. All rights reserved.
ZS 0
Z8 0
ZR 0
TC 7
ZB 0
Z9 7
SN 0924-0136
UT CCC:000242919000087
ER

PT J
AU Kawagishi, Kyoko
   Sato, Akihiro
   Matsumoto, Kazuhide
   Kobayashi, Toshiharu
   Harada, Hiroshi
   Aoki, Yasuhiro
   Arai, Mikiya
TI Stability and mechanical property of sprayed EQ coating
SO JOURNAL OF THE JAPAN INSTITUTE OF METALS
VL 71
IS 2
BP 226
EP 232
DI 10.2320/jinstmet.71.226
PD FEB 2007
PY 2007
AB EQ coating, which is a new and stable bond coat system, suppresses the
   diffusion of alloying elements between the substrate and coating and the
   formation of secondary reaction zone (SRZ). In this study, high velocity
   frame sprayed (HVOF) EQ coatings designed for 2(nd) generation Ni-base
   superalloy were deposited on 4th and 5(th) generation Ni-base
   superalloys. The stability of microstructure at the interface and creep
   property of the coating system were investigated. Less than 50 mu
   m-thick of the interdiffusion zone and no SRZ were observed in EQ
   coating system after 300 h heat treatment at 1100 degrees C, in contrast
   to beyond 90 mu m-thick of diffusion zone and 140 mu m-thick of SRZ in
   the conventional CoNiCrAlY coating system. Creep strength of
   Al-diffusion and CoNiCrAlY coated 4(th) generation superalloys showed
   decrease in thin creep specimens, but EQ coated 4th generation
   superalloy showed equivalent creep strength for bare material.
ZS 0
ZB 0
Z8 0
ZR 0
TC 4
Z9 4
SN 0021-4876
UT CCC:000245020200017
ER

PT J
AU Kashani, H.
   Amadeh, A.
   Farhani, M.
TI Improvement of wear resistance of hot working tool steel by hardfacing -
   Part 1 - Effect of microstructure and hardness
SO MATERIALS SCIENCE AND TECHNOLOGY
VL 23
IS 2
BP 165
EP 170
DI 10.1179/174328407X154220
PD FEB 2007
PY 2007
AB Hardfacing is one of the most useful and economical ways to improve the
   performance of components subjected to severe wear conditions. The aim
   of the present work was to investigate the influence of hardfacing on
   the hardness and wear resistance of a hot working tool steel. Two cobalt
   based and one nickel based superalloys were used as hardfacing
   materials. Stellite 6 and 21 were deposited on H11 steel via tungsten
   inert gas (TIG) and shielded metal arc welding and Inconel 625 was
   deposited by TIG welding techniques. The pin on disc high temperature
   wear tests were carried out on hardfaced materials. The worn surfaces
   were also characterised using SEM and X-ray diffraction methods. The
   results showed that TIG hardfacings process having a low dilution, owing
   to the refined solidification structure and high capacity of work
   hardening enhances better wear resistance.
RI Amadeh, Ahmad Ali/E-6392-2018; Kashani, Hamzeh/A-8197-2015
OI Kashani, Hamzeh/0000-0002-6162-6088
ZR 0
ZB 0
ZS 0
Z8 0
TC 7
Z9 7
SN 0267-0836
UT CCC:000244877700006
ER

PT J
AU Sidhu, R. K.
   Richards, N. L.
   Chaturvedi, M. C.
TI Post-weld heat treatment cracking in autogenous GTA welded cast Inconel
   dagger 738LC superalloy
SO MATERIALS SCIENCE AND TECHNOLOGY
VL 23
IS 2
BP 203
EP 213
DI 10.1179/174328406X131055
PD FEB 2007
PY 2007
AB The post-weld heat treatment (PWHT) cracking in autogenous gas tungsten
   arc (GTA) welded Inconel 738LC superalloy, which was given two different
   preweld heat treatments, was studied. One of the preweld heat
   treatments, designated as SHT, consisted of solution heat treatment at
   1120 degrees C for 2 h in vacuum followed by argon quenching. The second
   preweld heat treatment, designated as UMT, consisted of solution
   treatment at 1120 degrees C for 2 h followed by air cooling and then
   aging at 1025 degrees C for 16 h followed by water quenching. The welded
   specimens were given the same conventional PWHT, which consisted of SHT
   at 1120 degrees C for 2 h in vacuum followed by argon quenching and
   subsequent aging at 845 degrees C for 24 h in vacuum. Microstructural
   examination of the welded SHT and UMT treated material showed that
   intergranular microfissuring occurred during welding only in the heat
   affected zone (HAZ) with some cracks extending into the adjoining base
   metal ( BM), whereas after the PWHT microfissures were observed in the
   fusion zone (FZ), HAZ and the BM far removed from the HAZ. The crack
   width ranged from 5 to 10 mu m in the PWHT specimens as compared with 1
   - 2 mu m in the as welded sections. Although similar type of cracks was
   observed in samples given the two preweld heat treatments, the UMT
   preweld heat treatment was found to result in a significant reduction in
   average total crack length and average crack length, both during welding
   and during the subsequent PWHT. After PWHT, SHT samples had similar to
   43% more cracking than the UMT samples. It is suggested that a larger
   particle size of gamma' precipitates in the HAZ and a smaller size of
   HAZ in the as welded samples, combined with a softer BM of the UMT
   material ( hardness 280 +/- 12 HV10, as compared with 380 +/- 10 HV10 of
   the SHT material) resulted in an improved capability of the material to
   absorb the strain - aging stresses, and hence a reduced incidence of
   cracking during PWHT.
Z8 0
ZS 0
ZR 0
ZB 0
TC 11
Z9 11
SN 0267-0836
UT CCC:000244877700012
ER

PT J
AU Salehi, A. R.
   Serajzadeh, S.
   Yazdipour, N.
TI A study on flow behavior of A-286 superalloy during hot deformation
SO MATERIALS CHEMISTRY AND PHYSICS
VL 101
IS 1
BP 153
EP 157
DI 10.1016/j.matchemphys.2006.03.012
PD JAN 15 2007
PY 2007
AB The hot deformation behavior of A-286 superalloy has been characterized
   using hot compression experiments in the temperatures between 1000 and
   1100 degrees C and strain rates varying between 0.001 and 0.1 s(-1). In
   addition, hot workability of this alloy has been analyzed by employing
   flow-localization parameter. The results show that both kinds of
   softening mechanism, dynamic recovery and dynamic recrystallization,
   occur during hot working, where at 1000 degrees C the main mechanism is
   dynamic recovery and at higher temperatures and strain rate of
   0.001-0.01 s(-1) dynamic recrystallization takes place. Calculations
   demonstrates that this alloy mainly have a good workability for the
   utilized deformation conditions however, at temperatures around 1050
   degrees C critical conditions may be raised and flow localized region
   could be formed. (c) 2006 Elsevier B.V. All rights reserved.
RI Salehi, Abdolreza/Y-8437-2019
OI Salehi, Abdolreza/0000-0003-3938-717X
ZR 0
TC 21
ZB 0
ZS 0
Z8 8
Z9 24
SN 0254-0584
UT CCC:000243833900025
ER

PT J
AU Ooi, Thian Ngan
   Mcphail, David S.
   Chater, Richard J.
   Shollock, Barbara A.
TI Isotope exchange studies of oxidation mechanisms in nickel-base
   superalloys using FIB-SIMS techniques
SO SURFACE & COATINGS TECHNOLOGY
VL 201
IS 7
BP 3885
EP 3888
DI 10.1016/j.surfcoat.2006.07.243
PD DEC 20 2006
PY 2006
AB The thermo-mechanical stability of the oxide layer that grows between
   the metallic bond coat and the ceramic top coat on superalloy turbine
   blades determines the lifetime of the system. Understanding the
   mechanisms of oxidation of the bond coat that is applied to the
   superalloy is key to improving the performance of the thermal barrier
   coatings. FIB-SIMS (Focused Ion Beam-Secondary Ion Mass Spectrometry)
   techniques in conjunction with tracer diffusion experiments represent a
   powerful tool in characterizing this oxide layer. This paper presents
   the results of oxidation studies on single crystal nickel-base
   superalloys/bond coat systems. In these studies, a two-stage oxidation
   experiment is used where (18)O(2) serves as a tracer element during the
   second stage oxidation. The aluminium oxide grown in (16)O(2) during the
   first stage oxidation represents an initial layer of oxide. Mass spectra
   collected by FIB-SIMS reveal the counter mass transportation of inward
   oxygen diffusion and outward diffusion of aluminium. New oxide formation
   during the second stage oxidation under an (18)O(2) enriched environment
   is observed at both the gas/oxide interface as well as the
   oxide/superalloy interface. FIB-SIMS scanning enables high-resolution
   isotope maps, in particular (18)O(-), to be captured. These confirm the
   existence of new oxide forming at the oxide/superalloy interface with
   clear indications of short circuit diffusion paths through the existing
   oxide. These data allow the diffusion mechanisms for different
   superalloy/bond coat systems to be identified and contrasted, allowing
   the role of alloying additions to be elucidated. (c) 2006 Elsevier B.V.
   All rights reserved.
ZS 0
TC 3
ZR 0
ZB 0
Z8 0
Z9 3
SN 0257-8972
UT CCC:000243149700014
ER

PT J
AU Kim, M. T.
   Chang, S. Y.
   Won, J. B.
TI Effect of HIP process on the micro-structural evolution of a
   nickel-based superalloy
SO MATERIALS SCIENCE AND ENGINEERING A-STRUCTURAL MATERIALS PROPERTIES
   MICROSTRUCTURE AND PROCESSING
VL 441
IS 1-2
BP 126
EP 134
DI 10.1016/j.msea.2006.09.060
PD DEC 15 2006
PY 2006
AB A nickel-based superalloy (GTD-111 equivalent) with a directionally
   solidified gain structure designed for land-based gas turbines has been
   investigated using a hot isostatic press (HIP) with respect to the
   rejuvenation of degraded microstructure after a long-term operation. The
   invest-cast and heat-treated superalloy was intentionally degraded in an
   electrical furnace for simulation of the service operation, and treated
   in a HIP at 1190 degrees C and 120 MPa for 4 h. Four different HIP
   processes differentiated from each other whether the pressure was
   applied on heating and/or on cooling were tested. This work focused on
   the evolution of the microstructure and chemical composition in the
   dendrite core after the HIP treatment. From the experimental
   observations, the effect of the pressure on these micro-structural and
   compositional evolutions was considered in two ways: the retarded
   diffusion of the alloying elements under high pressure and the volume
   difference between gamma' precipitates and the gamma matrix. (c) 2006
   Elsevier B.V. All rights reserved.
TC 29
ZS 0
ZR 0
ZB 0
Z8 11
Z9 38
SN 0921-5093
UT CCC:000242612700014
ER

PT J
AU Baufeld, B.
   Schulz, U.
TI Life time dependency on the pre-coating treatment of a thermal barrier
   coating under thermal cycling
SO SURFACE & COATINGS TECHNOLOGY
VL 201
IS 6
BP 2667
EP 2675
DI 10.1016/j.surfcoat.2006.05.005
PD DEC 4 2006
PY 2006
AB A thermal barrier coating system consisting of the single crystalline
   Ni-based superalloy CMSX 4, a Pt aluminide bond coat and an EB-PVD
   processed ceramic top coat was thermally cycled in order to study the
   influence of three different treatments prior the deposition of the
   ceramic top coat. Besides the standard treatment, one type of treatment
   was annealing in vacuum, while the other was annealing in an O
   containing ArH atmosphere; in both cases for 4 h at 1080 degrees C.
   Compared to the standard treatment, annealing in vacuum almost doubled
   and annealing in ArH atmosphere almost tripled the cyclic life time of
   the ceramic coating. The improvement was related to the creation of a
   defined alumina scale before and during TBC deposition. (c) 2006
   Elsevier B.V. All rights reserved.
OI Schulz, Uwe/0000-0003-0362-8103
Z8 1
TC 14
ZS 0
ZR 0
ZB 0
Z9 15
SN 0257-8972
UT CCC:000244831800074
ER

PT J
AU Poza, P.
   Grant, P. S.
TI Microstructure evolution of vacuum plasma sprayed CoNiCrAlY coatings
   after heat treatment and isothermal oxidation
SO SURFACE & COATINGS TECHNOLOGY
VL 201
IS 6
BP 2887
EP 2896
DI 10.1016/j.surfcoat.2006.06.001
PD DEC 4 2006
PY 2006
AB The microstructure of a CoNiCrAlY coating vacuum plasma sprayed onto an
   aluminized MARM002 Ni-base superalloy was investigated in the
   as-deposited condition, after heat treatment to promote adhesion, and
   after oxidation in air for 100 h at 1100 degrees C. The as-sprayed
   coating comprised three main phases: the solid solution gamma-(Ni, Co),
   the intermetallic compound p-(Ni, Co)Al and the intermetallic compound
   gamma'-(Ni, CO)(3)Al that grew as small precipitates inside gamma
   grains. gamma' phase was present even in the as-sprayed condition
   because of Al diffusion into the coating from the aluminized substrate
   during manufacture at temperatures of 800-1000 degrees C. The
   microstructure was fine-scale and complex with beta phase within gamma
   grains, at gamma grain boundaries and large beta grains surrounded by
   gamma matrix. After heat treatment, the microstructure comprised p
   grains typically of 3-mu m diameter randomly distributed throughout the
   gamma matrix. There was little or no Al depletion of the coating because
   of Al diffusion from the substrate aluminized layer. Diffusion of C from
   the substrate induced the formation of Cr(23)C(6) and M(5)Y (where M was
   predominantly Ni and Co) in the assprayed coating; with M5Y transforming
   to Y(2)O(3) during heat treatment due to internal oxidation. After
   oxidation, there was a loss of Al despite the aluminized layer, because
   of the formation of a thermally grown oxide (TGO) layer on the upper
   surface of the coating, mainly comprising Al(2)O(3) with some Cr(2)O(3).
   There was a corresponding reduction in p phase fraction and a
   substantial reduction in the substrate aluminized layer thickness. Some
   grains persisted close to the TGO at grain boundaries, together with
   Y(2)O(3) and Cr(23)C(6) particles. (c) 2006 Elsevier B.V. All rights
   reserved.
RI Poza, Pedro/F-2428-2016; Grant, Patrick/F-5169-2013
OI Poza, Pedro/0000-0002-0496-4902; Grant, Patrick/0000-0002-7942-7837
ZS 0
TC 51
Z8 6
ZR 1
ZB 0
Z9 54
SN 0257-8972
UT CCC:000244831800107
ER

PT J
AU Perez, E.
   Patterson, T.
   Sohn, Y.
TI Interdiffusion analysis for NiAl versus superalloys diffusion couples
SO JOURNAL OF PHASE EQUILIBRIA AND DIFFUSION
VL 27
IS 6
BP 659
EP 664
DI 10.1361/154770306X153701
PD DEC 2006
PY 2006
AB Solid-to-solid diffusion couples, beta-NiAl (B2) versus various
   commercial superalloys (i.e., CM247, GTD-111, IN-939, IN-718, and
   Waspalloy) were examined to quantify the rate of Al interdiffusion as a
   function of initial superalloy composition. The diffusion couples were
   assembled with Invar steel jig encapsulated in Ar by sealing in quartz
   capsules and annealed at 1050 degrees C for 96 h. Concentration profiles
   measured by electron probe microanalysis in the single-phase beta-NiAl
   region were used to determine interdiffusion fluxes and effective
   interdiffusion coefficients of individual components in the single-phase
   beta-NiAl side of the couple. The values determined using experimental
   concentration profiles of the single-phase beta-NiAl side of the couple
   were used to predict effective interdiffusion coefficients in multiphase
   superalloy side of the couple based on mass balance and local continuity
   of interdiffusion fluxes. Microstructural and compositional stability of
   protective coatings (e.g., NiCoCrAlY and NiAl) as a function of
   superalloys composition are discussed based on effective interdiffusion
   coefficients predicted from diffusion couple studies.
RI Sohn, Yongho/Q-2952-2019; Sohn, Y.H./A-8517-2010; Perez, Emmanuel/
OI Sohn, Yongho/0000-0003-3723-4743; Sohn, Y.H./0000-0003-3723-4743; Perez,
   Emmanuel/0000-0001-5546-4978
ZS 0
ZB 0
TC 14
ZR 0
Z8 0
Z9 14
SN 1547-7037
UT CCC:000242471200015
ER

PT J
AU Zhao, Wei
   Liu, Lin
TI Structural characterization of Ni-based superalloy manufactured by
   plasma transferred arc-assisted deposition
SO SURFACE & COATINGS TECHNOLOGY
VL 201
IS 3-4
BP 1783
EP 1787
DI 10.1016/j.surfcoat.2006.03.004
PD OCT 5 2006
PY 2006
AB The manufacture of a Ni-based superalloy (GH163) was conducted by plasma
   transferred arc-assisted deposition starting from master alloy powders.
   The microstructure of the manufactured samples was characterized by
   using optical microscopy (OM), X-ray diffraction (XRD), scanning
   electron microscopy (SEM) and transmission electron microscopy (TEM). It
   was found that the as-deposited samples exhibited a fine and homogenous
   cellular dendrite structure with a stronger crystallographic orientation
   along < 001 > direction. Electron probe X-ray microanalyzer (EMPA)
   revealed that the composition distribution in the whole sample was
   pretty uniform and no significant segregation occurred in the interface
   regions between deposited layers. After solid solution and ageing
   treatments, a large number of fine gamma' particles with a size of about
   20-30 nm precipitated inside grains of the alloy. Electron diffraction
   using TEM indicates that the gamma' phase precipitated has a FCC
   structure and exhibited a completely coherent relation with the matrix.
   In addition, a few fine carbide particles were formed at grain
   boundaries, which are believed to be good for creep strength of the
   superalloy. The present results demonstrate that the plasma transferred
   arc-assisted deposition is a promising technology for the manufacture of
   Ni-based superalloy with fine and homogenous microstructure. (c) 2006
   Elsevier B.V. All tights reserved.
ZR 0
ZS 0
TC 13
ZB 0
Z8 3
Z9 14
SN 0257-8972
UT CCC:000244477300174
ER

PT J
AU Raffaitin, A.
   Monceau, D.
   Andrieu, E.
   Crabos, F.
TI Cyclic oxidation of coated and uncoated single-crystal nickel-based
   superalloy MC2 analyzed by continuous thermogravimetry analysis
SO ACTA MATERIALIA
VL 54
IS 17
BP 4473
EP 4487
DI 10.1016/j.actamat.2006.05.034
PD OCT 2006
PY 2006
AB The previously developed cyclic thermogravimetry analysis (CTGA)
   [Monceau D, Poquillon D. Oxid Met 2004;61:143-163] method is applied to
   the cyclic oxidation at 1150 degrees C of a NiCoCrAlYTa-coated and an
   uncoated single-crystal nickel-based superalloy MC2. A new procedure to
   correct the buoyancy effect is proposed in order to evaluate the amount
   of oxide formed during the heating periods, which can be important for
   alloys forming fast-growing transient oxides or during cycling with slow
   heating rates. It is shown that cyclic thermogravimetry is an useful
   technique for quantifying the oxidation resistance of an industrial
   alloy. Moreover, the behaviour of the alloy is better described with
   CTGA than with a classic cyclic gravimetric test, because both
   isothermal oxidation kinetics and spalling behaviour are assessed
   independently. In the present case, it is shown clearly that the
   NiCoCrAlYTa coating greatly improves the cyclic oxidation resistance
   without decreasing the isothermal oxidation kinetics. Finally, the use
   of CTGA for performance and time-of-life evaluations is demonstrated.
   (c) 2006 Acta Materialia Inc. Published by Elsevier Ltd. All rights
   reserved.
ZB 0
ZR 0
Z8 4
ZS 0
TC 27
Z9 30
SN 1359-6454
UT CCC:000241137300008
ER

PT J
AU Mabru, C.
   Stephan, N.
   Chieragatti, R.
TI Influence of coating on the thermal fatigue resistance of a Ni-based
   superalloy
SO INTERNATIONAL JOURNAL OF DAMAGE MECHANICS
VL 15
IS 4
BP 375
EP 391
DI 10.1177/1056789506058049
PD OCT 2006
PY 2006
AB In this article, the influence of a M-CrAlY polycrystalline coating on
   the thermal fatigue behavior of a nickel-base superalloy has been
   investigated. A special device using a rotating bending machine and two
   thermal sources has been used to perform thermomechanical tests. The two
   thermal sources have been set to obtain temperature variations between
   750 and 1120 degrees C in the central part of the specimens, with a
   frequency of 0.1 Hz. The results show a deleterious effect of the
   coating on the fatigue resistance. Numerical simulations have been
   carried out on SAMCEF to determine the thermomechanical field of the
   so-tested specimens. Calculated thermomechanical cycles of critical
   sites are associated with microstructure evolution and damage by
   cracking observed on the specimens. Damage mechanisms related to the
   presence of the coating are discussed.
ZS 0
Z8 0
ZR 0
TC 3
ZB 0
Z9 3
SN 1056-7895
UT CCC:000240863300003
ER

PT J
AU Idowu, O. A.
   Chaturvedi, M. C.
TI Microstructural study of transient liquid phase bonded cast INCONEL
   738LC superalloy
SO METALLURGICAL AND MATERIALS TRANSACTIONS A-PHYSICAL METALLURGY AND
   MATERIALS SCIENCE
VL 37A
IS 9
BP 2787
EP 2796
DI 10.1007/BF02586111
PD SEP 2006
PY 2006
AB The microstructure of the transient liquid phase (TLP) bonded joint of a
   cast INCONEL 738LC superalloy, made with a commercial Ni-Cr-B filler
   alloy, Nicrobraz 150, was examined by analytical scanning and
   transmission electron microscopic techniques. Due to incomplete
   isothermal solidification at the bonding temperature, the residual
   liquid interlayer transformed to nonequilibrium eutectic
   microconstituents consisting of chromium-rich M5B3, nickel-rich M23B6,
   and nickel-based gamma solid solution phases. Also, a significant volume
   fraction of complex fee Cr-Mo-W rich carboborides was observed in the
   joint/base alloy interface region. This is contrary to the predictions
   of the currently available TLP models that predict a precipitate-free
   joint/base alloy interface. It is suggested that solid-state diffusion
   of boron prior to completion of equilibration process induced the
   formation of carbo-boride phase, which needs to be adequately considered
   to develop an optimum postbraze heat-treatment process to produce a
   joint with optimum properties.
Z8 4
ZS 0
ZR 0
TC 74
ZB 1
Z9 75
SN 1073-5623
UT CCC:000240357800016
ER

PT J
AU Alniak, M. Oktay
   Bedir, Fevzi
TI Modelling of deformation and microstructural changes in P/M Rene 95
   under isothermal forging conditions
SO MATERIALS SCIENCE AND ENGINEERING A-STRUCTURAL MATERIALS PROPERTIES
   MICROSTRUCTURE AND PROCESSING
VL 429
IS 1-2
BP 295
EP 303
DI 10.1016/j.msea.2006.05.030
PD AUG 15 2006
PY 2006
AB The changes in microstructure induced by forging and their influence on
   flow strength of hot isostatically pressed P/M Rene 95 as revealed by
   constant strain rate compression tests under simulated isothermal
   forging conditions are discussed. Results are presented for initially
   fine (7 mu m) and coarse (50 mu m) grained compacts tested at
   temperatures of 1050, 1075 and 1100 degrees C and at strain rates in the
   range from 10(-4) to 1 s(-1). Under these test conditions, both the fine
   and coarse-grained compacts recrystallize and their grain size is
   refined during plastic deformation. This grain refinement gives rise to
   softening in both materials. Ultimately, their microstructures transform
   into the same equiaxed fine-grained microduplex structure at which point
   their flow strength becomes identical. Continued deformation at that
   point produces no further change in grain size or flow strength. In this
   regime of deformation, the microduplex grain size and flow strength are
   independent of the original microstructure but are conditioned by the
   strain rate at a given temperature. The steady state grain size
   increases whereas the steady flow strength decreases with a decrease in
   strain rate and/or an increase in temperature. It is shown how changes
   in microstructure and flow strength during isothermal forging can be
   modelled in P/M Rene 95 compacts by means of established deformation
   models for predicting peak flow strength, using the steady state
   deformation data as a boundary condition for the evolution of
   microstructure and flow strength and a model for deformation-induced
   recrystallization during forging that has been recently developed for
   this class of materials. (c) 2006 Elsevier B.V. All rights reserved.
ZR 0
ZS 0
TC 30
ZB 0
Z8 10
Z9 34
SN 0921-5093
UT CCC:000239685900039
ER

PT J
AU Wu, Ying-Na
   Yamaguchi, Akihiro
   Murakami, Hideyuki
   Kuroda, Seiji
TI Role of iridium in hot corrosion resistance of pt-ir modified aluminide
   coatings with Na2SO4-NaCl salt at 1173 K
SO MATERIALS TRANSACTIONS
VL 47
IS 8
BP 1918
EP 1921
DI 10.2320/matertrans.47.1918
PD AUG 2006
PY 2006
AB Platinum-iridium films (Ir = 0, 32,46,83, 100at%) were deposited on the
   nickel-base single crystal superalloy TMS-82+ through magnetron
   sputtering. After annealing and aluminizing, the Pt-Ir modified
   aluminide coatings mainly consisted of PtAl2 and beta-(Ni,Pt,Ir)AI
   phases. Hot corrosion resistance of the different Pt-Ir modified
   aluminide coatings was evaluated through exposure at 1173K with the
   Na2SO4+ 10 mass%NaCl salt coatings. The lowest mass gain (2.99 x 10(-3)
   kg/m(2), after 100 h) was observed for the Pt-46Ir aluminide coating,
   which formed the dense and continuous protective Al2O3 scale on the
   surface. The effect of Ir on the corrosion resistance of Pt-Ir modified
   aluminide coatings was discussed from three aspects-phase
   transformation, protective scale formation and the role of a Pt-Ir
   enriched layer.
TC 14
ZB 0
ZR 0
Z8 2
ZS 0
Z9 15
SN 1345-9678
UT CCC:000241152800012
ER

PT J
AU Derniaux, E.
   Kayser, P.
   Gageant, C.
   Sanchez, C.
   Boivin, D.
TI Effects of TiO(x) physical vapor deposition parameters on the preferred
   orientation and adhesion of Pt films on gamma-Al(2)O(3)
SO JOURNAL OF VACUUM SCIENCE & TECHNOLOGY A
VL 24
IS 4
BP 1540
EP 1545
DI 10.1116/1.2194925
PD JUL-AUG 2006
PY 2006
AB TiO(x) physical vapor deposition (PVD) films were studied to improve the
   adhesion of Pt/AlN/Pt piezoelectric transducers on
   gamma-Al(2)O(3)/NiCoCrAlY/superalloy components. Thick (1.7-3.8 Am)
   TiO(x) films deposited by rf reactive cathodic sputtering on
   alpha-Al(2)O(3) substrates were analyzed by x-ray diffraction (XRD) and
   scanning electron microscopy equipped with energy dispersive x-ray
   spectroscopy. The influence of substrate temperature (T(s)), oxygen mole
   fraction in the plasma gas and annealing (1050 degrees C, 1 h, in air)
   on structural properties, morphology, and chemical composition of the
   films was observed. Thin (<= 10 nm) TiO(x) adhesion layers and Pt films
   were sputtered on alpha-Al(2)O(3). The effects of TiO(x) deposition
   parameters, on the adhesion and the orientation of as-deposited and
   annealed Pt films were examined by tensile pull-off test and XRD,
   respectively. The results showed a (111) preferred orientation and good
   adhesion of Pt films. Finally, the selected TiO(2) deposition parameters
   were applied on gamma-Al(2)O(3)/NiCoCrAlY/superalloy substrates.
   Adhesion properties of annealed Pt films on gamma-Al(2)O(3) and
   TiOx/gamma-Al(2)O(3) Were evaluated. The results showed a drastic
   improvement of the pull-off force (approximate to 0 to approximate to
   100 MPa) by using the TiO(x) "glue layer." The adhesion layer also led
   to a pronounced (111) preferential orientation of the Pt films. (c) 2006
   American Vacuum Society.
TC 1
ZS 0
Z8 0
ZR 0
ZB 0
Z9 1
SN 0734-2101
UT CCC:000239048100116
ER

PT J
AU Babu, N. S.
   Tiwari, S. B.
   Rao, B. N.
TI Development and validation of processing maps for nickel based powder
   metallurgy superalloys
SO POWDER METALLURGY
VL 49
IS 2
BP 160
EP 166
DI 10.1179/174329006X102834
PD JUN 2006
PY 2006
AB A simple instability condition based on Ziegler's continuum principles
   as applied to large plastic flow is extended to define the deformation
   processing maps that delineate 'safe' and 'non-safe' hot working
   conditions. Processing maps were developed utilising the measured flow
   stress data of nickel based powder metallurgy superalloys in a
   constitutive equation. The applicability of the processing maps
   developed has been examined by comparing with the reported
   microstructural observations of deformed compression specimens. Optimum
   hot working conditions for the materials are suggested, based on the
   maximum values of the strain rate sensitivity index.
RI Boggarapu, Nageswara Rao/P-8771-2015
OI Boggarapu, Nageswara Rao/0000-0003-1620-6188
Z8 0
ZB 0
TC 2
ZS 0
ZR 0
Z9 2
SN 0032-5899
UT CCC:000239090600030
ER

PT J
AU Xia, S
   Zhou, BX
   Chen, WJ
   Wang, WG
TI Effects of strain and annealing processes on the distribution of Sigma 3
   boundaries in a Ni-based superalloy
SO SCRIPTA MATERIALIA
VL 54
IS 12
BP 2019
EP 2022
DI 10.1016/j.scriptamat.2006.03.014
PD JUN 2006
PY 2006
AB The effects of thermomechanical treatments on the distributions of D
   boundaries in Alloy 690(Ni-30Cr-10Fe, wt.%) were investigated. With 5%
   cold rolling and annealed at 1100 degrees C for 5 min, almost all the
   Sigma 3 boundaries were parts of clusters, but with 50% cold rolling and
   annealed under the same condition, almost no clusters existed. (c) 2006
   Acta Materialia Inc. Published by Elsevier Ltd. All rights reserved.
OI Xia, Shuang/0000-0003-0025-7378
ZR 0
ZB 0
Z8 20
ZS 0
TC 45
Z9 54
SN 1359-6462
UT CCC:000237163000008
ER

PT J
AU Guo, MH
   Wang, QM
   Ke, PL
   Gong, J
   Sun, C
   Huang, RF
   Wen, LS
TI The preparation and hot corrosion resistance of gradient NiCoCrAlYSiB
   coatings
SO SURFACE & COATINGS TECHNOLOGY
VL 200
IS 12-13
BP 3942
EP 3949
DI 10.1016/j.surfcoat.2004.12.005
PD MAR 31 2006
PY 2006
AB An Al and Cr gradient NiCoCrAlYSiB coating was prepared by a two-step
   deposition: (i) deposition of a NiCoCrAlYSiB layer onto Ni-based
   superalloy surface by arc ion plating (AIP); and (ii) co-deposition of
   NiCoCrAlYSiB and Cr-Al by AIP and magnetron sputtering (MS),
   respectively. The results of EPMA show that Al and Cr have a gradient
   distribution in the surface layer of the gradient coatings. After
   annealing, the NiCoCrAlYSiB coatings consist of gamma/gamma' and
   beta-NiAl, while the gradient coatings consist of sigma-(Cr, Co), AlCr2,
   and Al8Cr5, besides gamma/gamma' and beta-NiAl. The phases of sigma-(Cr,
   Co), AlCr2, and Al8Cr5 can act as reservoir phases of Cr and Al to
   improve the hot corrosion resistance and lifetime of the coatings. In
   order to investigate the effect of Al and Cr on the hot corrosion of
   coatings, NiCoCrAlYSiB coatings and the gradient coatings were coated
   with 0.5 mg (Na2SO4+K2SO4 20 wt.% salt mixture)/cm(2) and oxidized at
   900 degrees C for 20 h. XRD and EDS results show that there are only the
   alumina formed on the NiCoCrAlYSiB coatings, so the basic fluxing of
   Al2O3 occurred, which caused an accelerated hot corrosion after 10 h.
   For the gradient coatings, there formed Al2O3 and Cr2O3 at the primary
   stage of hot corrosion. Cr2O3 is easier to react with Na2SO4 than Al2O3,
   which reduces the oxygen ion activity of Na2SO4, so Al2O3 was protected.
   The formation of the continual and protective layer of Al2O3 and Cr2O3
   leads to the hot corrosion kinetics of gradient coatings similar to
   oxidation kinetics. (c) 2004 Elsevier B.V. All rights reserved.
RI qimin, wang/C-2625-2014
ZS 0
ZB 0
TC 37
ZR 0
Z8 12
Z9 44
SN 0257-8972
UT CCC:000235981600034
ER

PT J
AU Yang, DY
   Jin, T
   Zhao, NR
   Wang, ZH
   Sun, XF
   Guan, HR
   Hu, ZQ
TI Influence of Co, W and Ti on the stress-rupture lives of a single
   crystal nickel-base superalloy
SO JOURNAL OF MATERIALS SCIENCE & TECHNOLOGY
VL 22
IS 2
BP 169
EP 172
PD MAR 2006
PY 2006
AB The influence of Co, W and Ti on stress-rupture lives of a
   Ni-Cr-Al-Mo-Ta-Co-W-Ti single crystal nickel-base superalloy has been
   investigated using a L(9) (3(4)) orthogonal array design (OAD) by
   statistical analysis. At a selected composition range, Ti content was
   the most important factor to the effect of the stress-rupture lives and
