Repository: MatInfoUB/NLP-Queries

File: Multicomponent_Co_alloys1.txt (part 18 of 35)
FN Clarivate Analytics Web of Science
   reported HE (Fe0.25Co0.25Ni0.25Cr0.25)(100-x)B-x amorphous alloys. The
   amorphous phase was formed in a very wide B range of 11-31 at%, and
   crystallization temperature (T-x) and Vickers hardness (H-v) increased
   with increasing B content. The peak position of the X-ray diffraction
   patterns shifts to the higher diffraction angle side with increasing B
   content, implying the development of denser coordinated atomic
   configuration. There is a good linear relation between H-v and the angle
   shift of the peak position in the broad diffraction pattern. The
   crystallization mode changes from Am -> fcc + Am for the 15-20 at% B
   alloys to Am -> glass transition (GT) -> M23B6 for the 25 and 27 at% B
   alloys. It is noticed that the GT is observed for the alloys with 22-31
   at% B. The good bending ductility is obtained for the alloys up to 25
   at% B and the ductile 25 at% B alloy exhibits high T-x and high H-v.
   Considering the previous data that the Mo-free amorphous alloys are
   formed in the limited B range of 18-22 at% B and do not show the GT, the
   partial replacement of Cr by Mo is effective for the increase in
   glass-forming ability and H-v through the development of more
   coordinated atomic configuration resulting from the increase in the
   level of satisfaction of the three component rules for stabilization of
   supercooled liquid. The interpretation is also supported from the
   differences in the calculated entropy parameters between the HE
   amorphous alloys and HE crystalline solid solution alloys. The first
   formation of an amorphous phase for the lower and higher B content
   alloys of 11-14 and 26-31 at% is also promising for future application
   to structural materials. (C) 2017 Elsevier B.V. All rights reserved.
RI Kong, Fanli/A-8262-2019; Shalaan, E./D-5434-2013; Kong, F.L./M-5962-2019
OI Kong, Fanli/0000-0002-2589-5619; Shalaan, E./0000-0002-9774-9995; Kong,
   F.L./0000-0002-2589-5619
ZR 0
Z8 0
ZS 0
ZB 0
TC 7
Z9 7
SN 0925-8388
EI 1873-4669
UT WOS:000415931900078
ER

PT J
AU Zhou, Yang
   Zhou, Dong
   Jin, Xi
   Zhang, Lu
   Du, Xingyu
   Li, Bangsheng
TI Design of non-equiatomic medium-entropy alloys
SO SCIENTIFIC REPORTS
VL 8
AR 1236
DI 10.1038/s41598-018-19449-0
PD JAN 19 2018
PY 2018
AB High-entropy alloys have attracted much attention due to their unique
   microstructures and excellent properties. Since their invention more
   than ten years ago, research attention has been mainly focused on the
   study of multicomponent alloys with equiatomic or near-equiatomic
   compositions. Here we propose a novel design of non-equiatomic
   medium-entropy alloys that contain one matrix element and several
   equiatomic alloying elements. To verify the utility of this new design,
   a series of Co-free Fe-x(CrNiAl)(100-x) (at.%, 25 <= x <= 65)
   medium-entropy alloys were designed from the much-studied FeNiCrCoAl
   high-entropy alloy. Detailed characterization reveals that the alloys
   exhibit novel twophase microstructures consisting of B2-ordered
   nanoprecipitates and BCC-disordered matrix. As the alloys deviate far
   from equiatomic composition, the structure of the nanoprecipitates
   transfers from a spinodal-like intertwined structure to a nanoparticle
   dispersed structure. Previous parametric approaches to predict phase
   formation rules for high-entropy alloys are unable to describe the phase
   separation behaviors in the studied alloys. Our findings provide a new
   route to design medium-entropy alloys and also demonstrate a strategy
   for designing nanostructured alloys from multicomponent alloy systems
   through simple variations in non-equiatomic compositions.
ZB 1
TC 11
ZS 0
Z8 0
ZR 0
Z9 11
SN 2045-2322
UT WOS:000422891000066
PM 29352132
ER

PT J
AU Qin, Gang
   Xue, Wentian
   Fan, Chenglei
   Chen, Ruirun
   Wang, Liang
   Su, Yanqing
   Ding, Hongsheng
   Guo, Jingjie
TI Effect of Co content on phase formation and mechanical properties of
   (AlCoCrFeNi)(100-x)Co-x high-entropy alloys
SO MATERIALS SCIENCE AND ENGINEERING A-STRUCTURAL MATERIALS PROPERTIES
   MICROSTRUCTURE AND PROCESSING
VL 710
BP 200
EP 205
DI 10.1016/j.msea.2017.10.088
PD JAN 5 2018
PY 2018
AB In order to improve the plasticity of AlCoCrFeNi high entropy alloys
   (HEA) without obviously decreasing the strength, Co has been added to
   this alloy as Co is a FCC phase stabilizer. In this study, the alloying
   effects of Co addition on the phase types, microstructure and mechanical
   properties of (AlCoCrFeNi)(100-x)Co-x are investigated systematically.
   The result shows that Co element has the capacity to induce phase
   transformation from BCC phase to FCC phase in the
   (AlCoCrFeNi)(100-x)Co-x alloy system, and the volume fraction of FCC
   phase increases from 0% to 77% as the Co content increases. Compressive
   testing shows that Co addition has a positive effect in improving the
   plasticity of AlCoCrFeNi HEA, and the fracture strain increases
   gradually from 27% to 40%, while the ultimate strength only reduces from
   2743 MPa to 2680 MPa as the Co content changes from 0 to 16 at%. The
   maximum ultimate compressive strength reaches 2974 MPa, while the
   fracture strain reaches 30%. The increased volume fraction of FCC phase
   is the main factor in the plasticity increases, and the valence electron
   concentration (VEC) increase induced by Co addition is the main factor
   in FCC phase volume fraction increases in this alloy.
Z8 1
ZS 0
TC 22
ZR 0
ZB 0
Z9 21
SN 0921-5093
EI 1873-4936
UT WOS:000418977500022
ER

PT B
AU Gorecki, Kamil
   Bala, Piotr
   Koziel, Tomasz
   Pajor, Krzysztof
   Cios, Grzegorz
   Kawalko, Jakub
GP TANGER Ltd
TI EFFECT OF CHROMIUM ADDITION ON STRUCTURE AND MICROSTRUCTURE OF
   HIGH-ENTROPY ALLOYS FROM AI-Ti-Co-Ni-Fe-(Cr) SYSTEM
SO 27TH INTERNATIONAL CONFERENCE ON METALLURGY AND MATERIALS (METAL 2018)
BP 1333
EP 1338
PD 2018
PY 2018
AB Multi-component alloys containing at least five elements in equimolar or
   near equimolar ratio are commonly known as High-Entropy Alloys. Despite
   the complex chemical composition, with the fulfilment of specific
   thermodynamic parameters, they are characterized by the existence of
   simple phases. During designing process of such materials VEC (Valance
   Electron Concentration) parameter is commonly used to predict the
   crystallographic structure of the alloy. Calculations are based on the
   percentage of individual elements and the number of each valence
   electron. Research presents the effect of chromium addition on the
   structure and microstructure of alloys from Al-Ti-Co-Ni-Fe-(Cr) system.
   The assumption is, that the addition of chromium will lower the value of
   the VEC parameter, and will results in the transition from FCC structure
   to FCC + BCC structure. Such crystallographic change should additionally
   lead to significant changes in the properties of these alloys, e.g. by
   hardness increasing.
CT 27th International Conference on Metallurgy and Materials (METAL)
CY MAY 23-25, 2018
CL Brno, CZECH REPUBLIC
SP Techn Univ Ostrava; Czech Soc New Mat & Technologies; Engn Acad Czech
   Republ; Czech Met Soc; Mat Res Soc Serbia; Soc Portuguesa Mat; Austrian
   Soc Met & Mat; Norsk Materialteknisk Selskap; Assoc Italiana
   Metallurgia; Soc Francaise Metallurgie Materiaux
RI Gorecki, Kamil/A-9750-2015; Bala, Piotr/C-6232-2015; Kawalko, Jakub/G-2911-2017; Cios, Grzegorz/R-9687-2019
OI Gorecki, Kamil/0000-0003-2242-3517; Kawalko, Jakub/0000-0001-5469-2338;
   Cios, Grzegorz/0000-0003-4269-5456
Z8 0
ZS 0
ZR 0
ZB 0
TC 1
Z9 1
BN 978-80-87294-84-0
UT WOS:000461832200214
ER

PT J
AU Vusikhis, A.S.
   Leont'ev, L.I.
   Kudinov, D.Z.
   Selivanov, E.N.
Z2 Вусихис, А.С.
   Леонтьев, Л.И.
   Кудинов, Д.З.
   Селиванов, Е.Н.
TI THERMODYNAMIC MODELING OF NICKEL AND IRON REDUCTION FROM MULTICOMPONENT
   SILICATE MELT IN BUBBLING PROCESS.REPORT 3. CONVERTED GAS AS A REDUCING
   AGENT
FT ТЕРМОДИНАМИЧЕСКОЕ МОДЕЛИРОВАНИЕ ВОССТАНОВЛЕНИЯ НИКЕЛЯ И ЖЕЛЕЗА ИЗ
   МНОГОКОМПОНЕНТНОГО СИЛИКАТНОГО РАСПЛАВА В ПРОЦЕССЕ БАРБОТАЖА. СООБЩЕНИЕ
   3. ВОССТАНОВИТЕЛЬ - КОНВЕРТИРОВАННЫЙ ГАЗ
SO Izvestiya vysshikh uchebnykh zavedenii. Chernaya metallurgiya
S1 Известия высших учебных заведений. Черная металлургия
VL 61
IS 12
BP 957
EP 962
DI 10.17073/0368-0797-2018-12-957-962
PD 2018
PY 2018
AB Common method of oxidized nickel ores processing includes ore feeding in
   countercurrent with high-temperature waste gases, melting in bubbling
   zone of a two-zone furnace, supplying carbonaceous fuel and
   oxygen-containing blasting to produce melt that is reduced by solid
   reducing agent in plasma zone when heated with nitrogen. The main
   disadvantages of this method are low nickel content in alloy and
   presence of silicon, carbon, chromium and other impurities. To improve
   quality of ferronickel, it is proposed to use converted natural gas in
   plasma zone, which, when processed by plasma, is not only a heat
   carrier, but also a reducing agent. The method is based on assumption
   that at melt bubbling, composition of gas in bubbles that reached bath
   surface is close to equilibrium. Gas-reducing agent is obtained by
   oxygen conversion of natural gas with ratio alpha equal to 0.25; 0.35
   and 0.50 respectively ( T = 1823 K). Based on calculations, dependencies
   of content of nickel and iron oxides in silicate melt, degree of their
   reduction, ratio of slag and metal and nickel content in the alloy on
   total gas flow determined as the product of the gas amount in a single
   batch and the number of calculation cycles, as well as the amount of
   nickel and iron, reduced by a single portion of gas are revealed.
   Regardless of proportion of hydrogen and carbon monoxide in source
   gases, increase in their consumption monotonously reduces content of
   nickel oxide in the melt, while content of iron oxide initially
   increases, and then decreases. When melt is blown with natural gas
   conversion products with alpha = 0.25, reduction process takes place due
   to hydrogen, effect of CO is insignificant. Flow rate of 54 m3/t of gas
   allows to achieve 98.5 % degree of nickel reduction, content of nickel
   oxide in melt is 0.028 %, ratio of slag and metal is 46 units. At equal
   gas consumption, with increase in proportions of CO2 and H2O in the
   initial mixture, by increasing alpha, values of metals reduction from
   melt deteriorate: value s of C NiO and C FeO and ratio of slag and metal
   increase, and degree of nickel and iron reduction decreases. Comparison
   of results with previously obtained data on metals reduction from
   similar melts by carbon monoxide and hydrogen has shown that hydrogen
   has greater efficiency, somewhat worse results are demonstrated when
   converted gas with alpha = 0.25 is applied. Nickel reduction by
   converted gas (alpha = 0.35) to reduction rate of 88 %, which
   corresponds to its consumption of 60 m3/t, is more effective than by
   pure CO. However, final values of degree of reduction using converted
   gas reach 90 %, while for CO they approach 100 %.
Z4 Известный способ переработки окисленных никелевых руд включает подачу
   руды в противотоке с высокотемпературными отходящими газами, плавку в
   барботажной зоне двухзонной печи, подачу углеродсодержащего топлива и
   кислородсодержащего дутья и получение расплава, который
   восстанавливается твердым восстановителем в плазменной зоне при нагреве
   азотом. Основной недостаток этого спососба - низкое содержание никеля в
   сплаве, наличие кремния, углерода, хрома и других примесей. Для
   повышения качества ферроникеля предложено в плазменной зоне использовать
   конвертированный природный газ, который при обработке плазмой будет
   являться не только теплоносителем, но и восстановителем. Методом
   термодинамического моделирования, в основе которого лежит допущение о
   том, что при барботаже ванны с расплавом состав газа в достигших
   поверхности всплывающих пузырях близок к равновесному, описаны процессы
   совместного восстановления никеля и железа в системе 1,8 % NiO - 17,4 %
   FeO - 13,5 % CaO - 1,9 % MgO - 58,0 % SiO2 - 7,4 % Al2O3, близкой по
   составу к магнезиальным никелевым рудам. Газ-восстановитель получен в
   результате кислородной конверсии природного газа с коэффициентом расхода
   (alpha) 0,25, 0,35 и 0,50 (при температуре 1823 К). В результате
   проведенных расчетов выявлены зависимости содержания оксидов никеля и
   железа в силикатном расплаве, степени их восстановления, кратности шлака
   и содержания никеля в сплаве от общего расхода газа, определяемого как
   произведение количества газа в единичной порции на количество расчетных
   циклов, а также количества никеля и железа, восстановленных единичной
   порцией газа. Независимо от доли водорода и оксида углерода в исходных
   газах увеличение их расхода монотонно снижает содержание оксида никеля в
   расплаве, в то время как содержание оксида железа первоначально
   возрастает, а затем - снижается. При продувке расплава продуктами
   конверсии природного газа с alpha = 0,25 процесс восстановления
   протекает за счет водорода, влияние СО незначительно. Расход 54 м3/т
   газа позволяет достигнуть степени восстановления никеля 98,5 %,
   содержания оксида никеля в расплаве 0,028 %, кратности шлака 46 единиц.
   При одинаковом расходе газа с увеличением в исходной смеси долей СО2 и
   Н2О за счет повышения alpha ухудшаются показатели восстановления
   металлов из расплава: значения С NiO и С FeO и кратность шлака
   повышаются, а степени восстановления никеля и железа снижаются.
   Сравнение результатов с ранее полученными данными по восстановлению
   металлов из аналогичных расплавов оксидом углерода и водородом показало,
   что большей эффективностью обладает водород, несколько хуже показатели
   при использовании конвертированного газа с alpha = 0,25. Восстановление
   никеля конвертированным газом (alpha = 0,35) до степени восстановления
   88 %, что соответствует его расходу 60 м3/т, происходит более
   эффективно, чем чистым СО. Однако конечные степени восстановления при
   использовании конвертированного газа достигают 90 %, в то время как при
   использовании СО приближаются к 100 %.
ZR 0
TC 0
ZB 0
ZS 0
Z8 0
Z9 0
SN 0368-0797
UT RSCI:36818471
ER

PT J
AU Vusikhis, A.S.
   Leont'ev, L.I.
   Kudinov, D.Z.
   Selivanov, E.N.
Z2 Вусихис, А.С.
   Леонтьев, Л.И.
   Кудинов, Д.З.
   Селиванов, Е.Н.
TI THERMODYNAMIC MODELING OF NICKEL AND IRON REDUCTION FROM MULTICOMPONENT
   SILICATE MELT IN BUBLING PROCESS. REPORT 1. REDUCING AGENT - A MIXTURE
   OF CO - CO2
FT ТЕРМОДИНАМИЧЕСКОЕ МОДЕЛИРОВАНИЕ ВОССТАНОВЛЕНИЯ НИКЕЛЯ И ЖЕЛЕЗА ИЗ
   МНОГОКОМПОНЕНТНОГОСИЛИКАТНОГО РАСПЛАВА В ПРОЦЕССЕ БАРБОТАЖА. СООБЩЕНИЕ
   1.ВОССТАНОВИТЕЛЬ - СМЕСЬ СО - СО
SO Izvestiya vysshikh uchebnykh zavedenii. Chernaya metallurgiya
S1 Известия высших учебных заведений. Черная металлургия
VL 61
IS 9
BP 731
EP 736
DI 10.17073/0368-0797-2018-9-731-736
PD 2018
PY 2018
AB The thermodynamic modeling method, which is based on calculation of the
   equilibrium in «oxide melt-metal-gas» system, is intended to describe
   the bubbling reduction of metals from a multicomponent oxide melt by
   reducing gas. Originality of the technique is that the equilibrium was
   determined for each unit dose of gas introduced into the working body,
   with contents of the metals oxides being reduced in each subsequent
   design cycle equal to equilibrium in the previous one. This approach
   allows modeling processes and qualitatively assessment of the
   completeness of reactions in pyrometallurgical aggregates using blowing
   the melt with reducing gas. The initial oxide system NiO (1.8 %) - FeO
   (17.4) - CaO (13.5) - MgO (1.9) - SiO (58.0) - Al O (7.4 %) Moscow,
   Russiaby content of the components close 2 2 3 to the
   correspondedcomposition of oxidized nickel ore. The ratio of CO2 /CO in
   the gas mixture varied between 0 and 0.33. Depending on the amount and
   composition of the gas introduced into the working body, content of
   nickel and iron oxides in the melt (1823 K) was evaluated, the amount
   and composition of the formed metal (ferronickel) was determined, as
   well as the parameters (ratio of slag and metal, reduction degree of
   metals) that are important in the process implementation in industrial
   conditions. Increase in the consumption of pure carbon monoxide
   monotonously reduces the content of nickel oxide in the melt, while the
   content of iron oxide at the beginning increases, and then decreases.
   With the introduction of CO in the amount of about 100 m3 per ton of the
   melt, the content of nickel oxide in it is reduced to 0.05 %, and of
   iron oxide - to 17 %. The resulting ferronickel contains 70 % Ni, the
   ratio of slag and metal is 41 units. A further increase in CO
   consumption leads to preferential iron reduction. Increase in the CO2
   /CO ratio worsens the recovery of metals from the melt: the degree of
   reduction of nickel and iron decreases, Ni content in the alloy
   increases and the ratio of slag and metal increases. At CO2 /CO equal to
   0.33 corresponding to 25 % CO2 in the gas mixture the reduction process
   stops. On the basis of the data obtained, it is proposed to process
   oxidized nickel ore in two stages, the first of which is melt bubbling
   by gas (preferably, pure CO) to the degree of nickel reduction of 80 -
   85 % and to separate ferronickel with 70 % Ni. Further reduction of
   metals from the oxide melt (second stage) can be carried out by known
   carbothermic methods.
Z4 Методика термодинамического моделирования, в основе которой лежит расчет
   равновесия в системе «оксидный расплав - металл - газ», предназначена
   для описания процесса барботажного восстановления металлов из
   многокомпонентного оксидного расплава газом-восстановителем.
   Оригинальность методики состоит в том, что равновесие определялось для
   каждой единичной порции газа, вводимой в рабочее тело, при содержаниях
   оксидов восстанавливаемых металлов в каждом последующем расчетном цикле,
   равных равновесным в предыдущем. Этот подход позволяет моделировать
   процессы и качественно оценить полноту протекания реакций в
   пирометаллургических агрегатах, использующих продувку расплава
   газом-восстановителем. Исходная оксидная система NiO (1,8 %) - FeO
   (17,4) - CaO (13,5) - MgO (1,9) - SiO2 (58,0) - Al2O3 (7,4) по
   содержанию компонентов близко отвечала составу окисленной никелевой
   руды. Соотношение СО2 / СО в газовой смеси варьировалось в пределах 0 /
   0,33. В зависимости от количества и состава газа, введенного в рабочее
   тело, оценивали содержание оксидов никеля и железа в расплаве (1823 К),
   определяли количество и состав образующегося металла (ферроникеля), а
   также показатели (кратность шлака, степени восстановления металлов),
   важные при реализации процесса в промышленных условиях. Увеличение
   расхода чистого монооксида углерода монотонно снижает содержание оксида
   никеля в расплаве, в то время как содержание оксида железа первоначально
   возрастает, а затем снижается. При введении СО в количестве около 100 м3
   на тонну расплава, содержание оксида никеля в нем снижается до 0,05 %, а
   оксида железа до 17 %. Образующийся ферроникель содержит 70 % Ni,
   кратность шлака составляет 41 единицу. Дальнейшее увеличение расхода СО
   ведет к предпочтительному восстановлению железа. Повышение соотношения
   СО2 /СО ухудшает показатели восстановления металлов из расплава:
   уменьшается степень восстановления никеля и железа, увеличивается
   содержание никеля в сплаве и кратность шлака. При СО2 /СО, равном 0,33,
   что соответствует 25% СО2 в смеси газов, процесс восстановления
   прекращается. На основании полученных данных предложено перерабатывать
   окисленную никелевую руду в две стадии, на первой из которых вести
   барботаж расплава газом (предпочтительно чистым СО) до степени
   восстановления никеля 80 - 85 % и выделять ферроникель с 70 % Ni.
   Дальнейшее восстановление металлов из оксидного расплава (вторая стадия)
   можно вести известными карботермическими методами.
TC 0
Z8 0
ZR 1
ZS 0
ZB 0
Z9 1
SN 0368-0797
UT RSCI:35723925
ER

PT J
AU Vusikhis, A.S.
   Leont'ev, L.I.
   Kudinov, D.Z.
   Selivanov, E.N.
Z2 Вусихис, А.С.
   Леонтьев, Л.И.
   Кудинов, Д.З.
   Селиванов, Е.Н.
TI THERMODYNAMIC MODELING OF NICKEL AND IRON REDUCTION FROM MULTICOMPONENT
   SILICATE MELT IN BUBBLING PROCESS.REPORT 2. REDUCING AGENT - A MIXTURE
   OF Н2 - Н2О
FT ТЕРМОДИНАМИЧЕСКОЕ МОДЕЛИРОВАНИЕ ВОССТАНОВЛЕНИЯ НИКЕЛЯ И ЖЕЛЕЗА ИЗ
   МНОГОКОМПОНЕНТНОГО СИЛИКАТНОГО РАСПЛАВА В ПРОЦЕССЕ БАРБОТАЖА. СООБЩЕНИЕ
   2.*ВОССТАНОВИТЕЛЬ - СМЕСЬ Н2 - Н2О
SO Izvestiya vysshikh uchebnykh zavedenii. Chernaya metallurgiya
S1 Известия высших учебных заведений. Черная металлургия
VL 61
IS 10
BP 794
EP 799
DI 10.17073/0368-0797-2018-10-794-799
PD 2018
PY 2018
AB A number of technologies in ferrous and non-ferrous metallurgy are based
   on bubbling processes. For prediction of melting parameters including
   the reduction of metals from oxide melt by a reducing gas in a bubbling
   layer in industrial aggregates, a thermodynamic modeling technique is
   proposed based on calculation of the equilibrium in oxide-melt-metal-gas
   system. Originality of the technique is that equilibrium is determined
   for each unit dose of gas introduced into the working body, with the
   contents of oxides of metals being reduced in each subsequent design
   cycle equal to the equilibrium in the previous one. For the analysis NiO
   (1.8 %) - FeO (17.4 %) - CaO (13.5 %) - MgO (1.9 %) - SiO2 (58.0 %) -
   Al2O3 (7.4 %) oxide system was taken, closely corresponding to
   composition of oxidized nickel ore. The ratio of Н2О/Н2 in gas mixture
   varies between 0 and 1.0. (1823 K), amount and composition of formed
   metal (ferronickel), as well as the indices (the ratio of slag and
   metal, the degree of reduction of metals) are important in
   implementation of the process under commodity conditions. The increase
   in hydrogen consumption monotonously reduces the content of nickel oxide
   in the melt, while the content of iron oxide initially increases, and
   then decreases. When H2 is introduced in an amount of about 50 m3 per
   ton of the melt, the content of nickel oxide in it is reduced to 0.017
   %, and of iron oxide to 16.7 %. Resulting ferronickel contains 61 % Ni,
   ratio of slag and metal - 42 units. Further increase in H2 consumption
   leads to preferential iron reduction. An increase in H2O/H2 ratio
   worsens the results of reduction of metals from the melt: decrease in
   degree of reduction of nickel and iron, increase in nickel content in
   the alloy, and the ratio of slag and metal. However, even with a H2 /
   H2O ratio of 1.0, which corresponds to 50 % of H2O in the gas mixture,
   reduction process does not stop. For comparison, the work presents data
   on change in content of nickel and iron oxides, when metals are restored
   from similar melts with carbon monoxide. At a nickel recovery rate of 98
   %, indicators are close in case of using both H2 and CO. However, to
   achieve them, it is required 2.5 times less hydrogen, and 1.36 times
   less mixture in which H2O/H2 = 0.11 (H2 - 90 %) than carbon monoxide.
Z4 В черной и цветной металлургии разработан ряд технологий, в основе
   которых лежат барботажные процессы. Для прогнозирования параметров
   плавки, включающей восстановление металлов из оксидного расплава
   газом-восстановителем в барботируемом слое в промышленных агрегатах,
   предложена методика термодинамического моделирования, в основе которой
   лежит расчет равновесия в системе оксидный расплав - металл - газ.
   Оригинальность методики состоит в том, что равновесие определяют для
   каждой единичной порции газа, вводимой в рабочее тело, при содержаниях
   оксидов восстанавливаемых металлов в каждом последующем расчетном цикле,
   равных равновесным в предыдущем. Для анализа взята оксидная система 1,8
   % NiO - 17,4 % FeO - 13,5 % CaO -1,9 % MgO - 58,0 % SiO2 - 7,4 % Al2O3,
   по содержанию компонентов близкая к составу окисленной никелевой руды.
   Соотношение H2O/H2 в газовой смеси варьировали в пределах 0 - 1,0. В
   зависимости от количества и состава газа, введенного в рабочее тело,
   оценивали содержание оксидов никеля и железа в расплаве (1823 К),
   определяли количество и состав образующегося металла (ферроникеля), а
   также показатели (кратность шлака, степени восстановления металлов),
   важные при реализации процесса в промышленных условиях. Увеличение
   расхода водорода монотонно снижает содержание оксида никеля в расплаве,
   в то время как содержание оксида железа первоначально возрастает, а
   затем - снижается. При введении H в количестве около 50 м3/т расплава
   содержание оксида никеля в нем снижается до 0,017 %, а оксида железа до
   16,7 %. Образующийся ферроникель содержит 61 % никеля, кратность шлака
   составляет 42 единицы. Дальнейшее увеличение расхода H2 ведет к
   предпочтительному восстановлению железа. Повышение соотношения H2O/H2
   ухудшает показатели восстановления металлов из расплава: уменьшается
   степень восстановления никеля и железа, увеличивается содержание никеля
   в сплаве и кратность шлака. Однако даже при соотношении H2 /H2O равном
   1,0, что соответствует содержанию 50,0 % H2O в смеси газов, процесс
   восстановления не прекращается. Для сравнения в работе приведены данные
   по изменению содержания оксидов никеля и железа при восстановлении
   металлов из аналогичных расплавов монооксидом углерода. При степени
   восстановления никеля 98 % показатели близки в случае использования как
   Н2, так и СО. Однако для их достижения водорода требуется в 2,5 раза, а
   смеси, в которой Н2О/Н2 = 0,11 (90 % Н2 ), - в 1,36 раз меньше, чем
   монооксида углерода.
ZS 0
ZR 1
ZB 0
TC 0
Z8 0
Z9 1
SN 0368-0797
UT RSCI:36394350
ER

PT J
AU Mukherjee, D.
   Shukla, A. K.
   Senk, D. G.
TI Prediction of decarbutisation process along with hydrogen and nitrogen
   removal by mathematical modelling of RH degassing process
SO IRONMAKING & STEELMAKING
VL 45
IS 5
BP 412
EP 419
DI 10.1080/03019233.2016.1274847
PD 2018
PY 2018
AB The decarburisation process is studied with the help of mathematical
   modelling of RH degasser with reaction interface area approach,
   considering multi-component mixed phase mass transport theory. An
   algorithm is developed by considering Ar gas, bath surface and CO gas
   bubbles as the reaction sites for decarburisation process. On the basis
   of this, the model is developed using MATLAB. The model is tested with
   five sets of data which are obtained from JSW Steel Plant Ltd. The
   results obtained from the model have been compared with the industrial
   data as well as the data obtained from literature survey. It is shown
   that the nitrogen and hydrogen removal are triggered more for higher CO
   evolution rate. The relations between carbon removal and factors like
   area of interface, time and vacuum pressure are proposed.
RI Shukla, Ajay/O-2553-2017
OI Shukla, Ajay/0000-0003-0322-4678
TC 1
ZS 0
ZR 0
Z8 0
ZB 0
Z9 1
SN 0301-9233
EI 1743-2812
UT WOS:000438885300005
ER

PT S
AU Blednova, Zh. M.
   Dmitrenko, D., V
   Balaev, E. U. O.
BE Karamis, MB
   Nair, F
   Savas, S
   Gocer, A
   Hamamci, M
TI Cavitation resistance of surface composition
   "Steel-Ni-TiNi-TiNiZr-cBNCo", formed by High-Velocity Oxygen-Fuel
   spraying
SO 9TH INTERNATIONAL CONFERENCE ON TRIBOLOGY (BALKANTRIB'17)
SE IOP Conference Series-Materials Science and Engineering
VL 295
AR UNSP 012029
DI 10.1088/1757-899X/295/1/012029
PD 2018
PY 2018
AB The object of the study is a multilayered surface composition "Steel - a
   Multicomponent material with Shape Memory Effect - a wear-resistant
   layer" under conditions of cavitation effects in sea water.
   Multicomponent TiNi-based coatings with addition of alloying elements
   such as Zr in an amount up to 10% mass, allow to create a composite
   material with a gradient of properties at the interface of layers, which
   gives new properties to coatings and improves their performance
   significantly. The use of materials with shape memory effect (SME) as
   surface layers or in the composition of surface layered compositions
   allows to provide an effective reaction of materials to the influence of
   external factors and adaptation to external influences. The surface
   composite layer cBN-10%Co has high hardness and strength, which ensures
   its resistance to shock cyclic influences of collapsing caverns. The
   increased roughness of the surface of a solid surface composite in the
   form of strong columnar structures ensures the crushing of vacuum voids,
   redistributing their effect on the entire surface, and not concentrating
   them in certain zones. In addition, the gradient structure of the
   multilayer composite coating TiNi-Ti33Ni49Zr18-cBN-10%Co Co makes it
   possible to create conditions for the relaxation of stresses created by
   the variable impact load of cavitation caverns and the manifestation of
   compensating internal forces due to thermo-elastic martensitic
   transformations of SME materials. The cavitation resistance of the
   coating TiNi-Ti(33)Ni(49)Zr(18)cBN-10%Co according to the criterion of
   mass wear is 15-20 times higher than that of the base material without
   coating and 10-12 times higher than that of the TiNi-TiNiZr coating. The
   proposed architecture of the multifunctional gradient composition,
   "steel-Ni-TiNi-Ti33Ni49Zr18-cBN-10%Co", each layer of which has its
   functional purpose, allows to increase the service life of parts
   operating under conditions of cavitation-fatigue loading in corrosive
   environments.
CT 9th International Conference on Tribology (Balkantrib)
CY SEP 13-15, 2017
CL TURKEY
SP Petroyag Lubricants; UCTEA, TMMOB
TC 0
ZB 0
ZR 0
Z8 0
ZS 0
Z9 0
SN 1757-8981
BN *****************
UT WOS:000448617300029
ER

PT J
AU Tomova, Zlatina
   Vlahova, Angelina
   Kissov, Christo
   Kazakova, Rada
   Radev, Dimitar D.
TI CORROSION RESISTANCE AND BIOCOMPATIBILITY OF MULTICOMPONENT Ni- AND
   Co-BASE DENTAL ALLOYS OBTAINED BY METHODS OF POWDER METALLURGY
SO COMPTES RENDUS DE L ACADEMIE BULGARE DES SCIENCES
VL 71
IS 7
BP 900
EP 906
DI 10.7546/CRABS.2018.07.05
PD 2018
PY 2018
AB The corrosion properties of multicomponent primarily casted and 100%
   recasted Ni- and Co-based dental alloys produced by the methods of
   powder metallurgy (PM) have been studied. Alloys are designed for
   porcelain fused to metal (PFM) reconstructions and have been
   investigated by means of two methods: static immersion in solutions
   which pH mimics aggressive environment in human cavity and by open
   circuit potential (OCP) measurements. The first one has been used to
   determine amounts of Ni2+ and Co2+ ions released under the influence of
   corrosion phenomena in standardized conditions. The OCP method has been
   used to assess the corrosion stability of primarily casted and 100%
   recasted Co- and Ni-alloys in some typical media: physiological
   solution, 0.05M HCl, Coca-Cola and fresh orange juice. Correlations
   between the composition of specimens, acidity of the environment and the
   corrosion resistance of the alloys have been established. It was shown
   that the amount of Ni2+ and Co2+ emitted during the immersion tests were
   far below the standardized threshold limiting application of dental
   alloys. It was also shown that all Co base alloys have higher stability
   and the decreasing of pH leads to a decrease of the corrosion
   resistance. Results show that there was no significant difference in the
   corrosion potential values among the groups of primarily cast and 100%
   recast Ni- and Co-base metal alloys in HCl at pH 1.3. It was
   demonstrated that the high corrosion resistance and hence the strong
   biocompatibility of Ni- and Co-based dental alloys are result of the
   innovative PM production method used.
Z8 0
ZS 0
ZB 0
TC 0
ZR 0
Z9 0
SN 1310-1331
UT WOS:000443104000005
ER

PT S
AU Adimule, Vinayak
   Adarsh, K. S.
BE Deshmukh, LP
   Sharma, NN
   Gaol, FL
   Akhtar, J
TI Synthesis, Characterization of Sr-Gd Nanocomposites doped with Zirconium
   possessing electrical and Optical properties
SO EMERGING TECHNOLOGIES: MICRO TO NANO (ETMN-2017)
SE AIP Conference Proceedings
VL 1989
AR 030001
DI 10.1063/1.5047719
PD 2018
PY 2018
AB We report here, a set of newly synthesized perovskite oxide
   nanomaterials that has been prepared through co precipitation method.
   Primary objective is synthesis of strontium-gadolinium nanocomposites
   doped with appropriate different concentrations of zirconium and
   investigation of their various electrical and optical properties. The
   composite materials were prepared by co precipitation method with
   general composition of Sr0.5Gd0.3(ZrO2) x moles, thus obtained hybrid
   nanomaterials were calcinated, characterized by XRD, FT-IR, UV-Vis
   spectroscopy and SEM. Here we have doped ZrO2 to Strontium-Gadolinium
   perovskite hybrid nanooxide multicomponent pure isolated material with
   different concentrations (1-5 molar %). The dielectric constants of the
   pelletalized samples have been examined at room temperature. The
   precursor material for the synthesis is strontium carbonate and
   gadolinium chloride which were reduced in presence of surfactant
   triethanol amine (TEA). The aqueous mixture of reddish brown coloured
   hybrid metal hydroxides are filtered, washed with ethanol-water mixture
   (1:9 volume) to remove any impurities present with the precipitate, the
   precipitate is dried at 50-100 degrees C, further heat treated at
   650-750 degrees C and obtained pure nanocomposite. Scanning electron
   microscopic studies revealed that the doped ZrO2 grain size was 30-50nm
   in diameter and it's over layer is 90% optically transparent. XRD
   pattern demonstrated the formation of tetragonal zirconia and dopant
   addition considerably does not affect the crystal structure. Higher
   dielectric constants were obtained with larger grain size of the hybrid
   nanocomposites.
CT 3rd International Conference on Emerging Technologies - Micro to Nano
   (ETMN)
CY OCT 06-07, 2017
CL Solapur Univ, Solapur, INDIA
HO Solapur Univ
SP Manipal Univ; Macwin India; CSIR, Cent Elect Engn Res Inst; S N Sci
   Jhunjhunu Rajasthan; DST Govt India; Balaji Amines Solapur; Fibre
   Abrasive Machinery Pvt Ltd; Swem Water Pvt Ltd; Jaipur & Mikrotool
   Singapore
ZS 0
ZR 0
TC 0
Z8 0
ZB 0
Z9 0
SN 0094-243X
BN 978-0-7354-1705-2
UT WOS:000443979900043
ER

PT J
AU Oskolkova, T.N.
   Glezer, A.M.
Z2 ОСКОЛКОВА, Т.Н.
   ГЛЕЗЕР, А.М.
TI Wear resistant coatings on WC-Co hard alloys, synthesized by
   concentrated energy flow
FT Износостойкие покрытия на WС-Co твердых сплавах, синтезируемые
   концентрированными потоками энергии
SO Materialovedenie
S1 Материаловедение
IS 6
BP 21
EP 30
PD 2018
PY 2018
AB Results of the surface hardening of WC—Co hard alloys by the various
   technology usage are presented. The following technologies were:
   ionic-plasma coating TiN+ZrN with nanohardness 38 GPa, preparation of a
   hard-alloyed plate with a gradient structure, using the method of
   electroerosion hardening by alloying. The plate consisted of the more
   wear-resistant surface layer VK6 and the strong but not wear-resistant
   enough base VK10KS. In addition, the technology of mono- and
   multicomponent modification of the VK10KS hard alloy surface with the
   low friction coefficient  = 0.1, using the method of electroexplosive
   alloying (the friction coefficient of the initial alloy  = 0.41) was
   applied.
Z4 В статье представлены результаты поверхностного упрочнения
   карбидовольфрамовых твердых сплавов с использованием различных
   технологий: нанесения ионно-плазменного TiN + ZrN-покрытия с
   нанотвердостью 38 ГПа, получения твердосплавной пластины с градиентной
   структурой способом электроэрозионного упрочнения легированием,
   состоящей из более износостойкого поверхностного слоя ВК6-ОМ и прочной,
   но недостаточно износостойкой основы ВК10КС, одно- и многокомпонентного
   модифицирования поверхности твердого сплава ВК10КС с низким
   коэффициентом трения  = 0,1 способом электровзрывного легирования (при
   коэффициенте трения исходного сплава  = 0,41).
ZS 0
ZB 0
Z8 0
TC 0
ZR 0
Z9 0
SN 1684-579X
UT RSCI:35101185
ER

PT S
AU Mitrica, D.
   Tudor, A.
   Rinaldi, A.
   Soare, V.
   Predescu, C.
   Berbecaru, A.
   Stoiciu, F.
   Badilita, V.
BA Ruello, ML
   Valerini, D
   Goel, S
   KivikytoReponen, P
TI Structural transformations of heat treated Co-less high entropy alloys
SO E-MRS FALL SYMPOSIUM I: SOLUTIONS FOR CRITICAL RAW MATERIALS UNDER
   EXTREME CONDITIONS
SE IOP Conference Series-Materials Science and Engineering
VL 329
AR UNSP 012011
DI 10.1088/1757-899X/329/1/012011
PD 2018
PY 2018
AB Co is considered to be one of the main ingredients in superalloys. Co is
   considered a critical element and its substitution is difficult due to
   its unique ability to form high temperature stable structures with high
   mechanical and corrosion/oxidation resistance. High entropy alloys (HEA)
   represent a relatively new concept in material design. HEA are
   characterised by a high number of alloying elements, in unusually high
   proportion. Due to their specific particularities, high entropy alloys
   tend to form predominant solid solution structures that develop
   potentially high chemical, physical and mechanical properties. Present
   paper is studying Co-less high entropy alloys with high potential in
   severe environment applications. The high entropy alloys based on
   Al-Cr-Fe-Mn-Ni system were prepared by induction melting and casting
   under protective atmosphere. The as-cast specimens were heat treated at
   various temperatures to determine the structure and property behaviour.
   Samples taken before and after heat treatment were investigated for
   chemical, physical, structural and mechanical characteristics. Sigma
   phase composition and heat treatment parameters had major influence over
   the resulted alloy structure and properties.
CT E-MRS Fall Symposium I on Solutions for Critical Raw Materials Under
   Extreme Conditions
CY SEP 18-21, 2017
CL Warsaw Univ Technol, Warsaw, POLAND
HO Warsaw Univ Technol
SP EMRS
RI Mitrica, Dumitru/AAH-6249-2019; Predescu, Cristian/; TUDOR, Ioan Albert/
OI Predescu, Cristian/0000-0003-0337-7690; TUDOR, Ioan
   Albert/0000-0003-2964-6764
ZR 0
Z8 0
ZS 0
ZB 0
TC 0
Z9 0
SN 1757-8981
BN *****************
UT WOS:000432425000011
ER

PT J
AU Derimow, Nicholas Alexander
   Santodonato, Louis Joseph
   Mills, Rebecca
   Abbaschian, Reza
TI In-Situ Imaging of Liquid Phase Separation in Molten Alloys Using Cold
   Neutrons
SO JOURNAL OF IMAGING
VL 4
IS 1
AR UNSP 5
DI 10.3390/jimaging4010005
PD JAN 2018
PY 2018
AB Understanding the liquid phases and solidification behaviors of
   multicomponent alloy systems becomes difficult as modern engineering
   alloys grow more complex, especially with the discovery of high-entropy
   alloys (HEAs) in 2004. Information about their liquid state behavior is
   scarce, and potentially quite complex due to the presence of perhaps
   five or more elements in equimolar ratios. These alloys are showing
   promise as high strength materials, many composed of solid-solution
   phases containing equiatomic CoCrCu, which itself does not form a
   ternary solid solution. Instead, this compound solidifies into highly
   phase separated regions, and the liquid phase separation that occurs in
   the alloy also leads to phase separation in systems in which Co, Cr, and
   Cu are present. The present study demonstrates that in-situ neutron
   imaging of the liquid phase separation in CoCrCu can be observed. The
