Repository: MatInfoUB/NLP-Queries

File: Co_superalloy_comp(1).txt (part 19 of 22)
FN Clarivate Analytics Web of Science
   Three experimental illustrations are given: a HIP (high isostatic pressure) sintered MAX phase with compression internal stresses, a 70% rolled Co base steel with very high elastic limit and anisotropic plane tension stresses and a platinum aluminide coating deposited on AM I superalloy.
SN 1012-0394
PY 2012
VL 184
BP 461
EP +
DI 10.4028/www.scientific.net/SSP.184.461
UT WOS:000303086400074
ER

PT S
AU Lu, XD
   Yang, JB
   Yan, M
   Guo, CA
   Wang, J
   Ma, SW
AF Lu, Xudong
   Yang, Junbao
   Yan, Ming
   Guo, Cean
   Wang, Jie
   Ma, Shuwu
GP Chinese Mat Res Soc
TI Isothermal oxidation behavior of Ni-Al-Co-Cr-Mo-Ti alloy at 850 degrees
   C and 950 degrees C
SO 2011 CHINESE MATERIALS CONFERENCE
SE Procedia Engineering
CT Chinese Materials Conference
CY 2011
CL PEOPLES R CHINA
AB The oxidation behavior of a superalloy with the chemical composition (wt.%) of Al 5.5-Ti 2.6-Co 4.8-Mo 3.9-W 5.0-Cr 11.0-Ni bal at 850 degrees C and 950 degrees C in air has been investigated. The kinetics curves of the oxidation were measured by thermal gravimtric analysis (TGA), and the microstructure and the elements distribution in the different regions of the specimens after oxidation were analysed by XRD and SEM/EDAX. The experimental results showed that the oxidation rate in the primary stage was high, then the mass gaining rate decreased gradually with the oxidation time, and the oxidation kinetics obeys parabolic law. A small amount of oxide scale spallation happened during the oxidation at 950 degrees C. The analysis of the specimens after oxidized at 950 degrees C revealed that three oxide layers formed, including the outer layer consisting of TiO2 and CrTiO3, the middle layer consisting of Cr2O3, Ni(Cr2O4) and TiO2 phases, and internal oxidizing layers identified as Al2O3 phase (C) 2011 Published Elsevier Ltd.
SN 1877-7058
PY 2012
VL 27
BP 932
EP 938
DI 10.1016/j.proeng.2011.12.540
UT WOS:000393154000124
ER

PT S
AU Wu, K
   Liu, GQ
   Hu, BF
   Ma, WB
   Zhang, YW
   Tao, Y
   Liu, JT
AF Wu, Kai
   Liu, Guoquan
   Hu, Benfu
   Ma, Wenbin
   Zhang, Yiwen
   Tao, Yu
   Liu, Jiantao
GP Chinese Mat Res Soc
TI Alloy design of a new type high-performance P/M turbine disk superalloy
SO 2011 CHINESE MATERIALS CONFERENCE
SE Procedia Engineering
CT Chinese Materials Conference
CY 2011
CL PEOPLES R CHINA
AB The effects of alloy elements on the precipitation behaviours of TCP and gamma' phases in new type powder metallurgy (P/M) turbine disk superalloy Rene104 at the aging temperature of 815 degrees C were studied systematically by a thermodynamic calculation method. The chemical compositions of new type nickel-based P/M superalloy were designed combining with d-electron theory. The results show that the contents of Cr, Co, Mo and W mainly influence the precipitation temperature and amount of TCP and gamma' phases in Rene104. The suggested contents of Cr and Co are 13% and 20.6% respectively, and the suggested content of Mo is higher than W. The results also show that the content ratios of Al/Ti and Nb/Ta affect the precipitation behaviours of TCP and gamma' phases. The balance values of Al/Ti and Nb/Ta are suggested in order to make the alloy having desired microstructural stability and strengthening effect. In addition, Hf also influenced the precipitation behaviours of TCP and gamma' phases and the suggested content of Hf is 0.2%. The main precipitates of the new type P/M turbine disk superalloy FGH98I are gamma', MC, M23C6 and M3B2, and no any TCP phases precipitate. After the exposure at 750 degrees C, 815 degrees C and 850 degrees C for 1000 h, the new alloy still shows good microstructural stability.(C) 2011 Published Elsevier Ltd.
SN 1877-7058
PY 2012
VL 27
BP 939
EP 953
DI 10.1016/j.proeng.2011.12.541
UT WOS:000393154000125
ER

PT S
AU Sun, J
   Zhao, DA
AF Sun, Jie
   Zhao, Dan
GP Chinese Mat Res Soc
TI Thermal corrosion behavior of NiCoCrAlTaY coating for a Ni base
   superalloy prepared by low pressure plasma spraying
SO 2011 CHINESE MATERIALS CONFERENCE
SE Procedia Engineering
CT Chinese Materials Conference
CY 2011
CL PEOPLES R CHINA
AB The low pressure plasma spraying (LPPS) method was used to prepare NiCoCrAlTaY bond coating on a nickel base superalloy with the composition(wt, %) of C 0.13-0.22, Cr 8.50-9.50, Co 9.0-11.0, Mo 2.50-3.50, Al 4.80-5.70, Ti 4.10-4.70, Fe <= 1.0, V 0.60-0.90, and Ni in balance. The thermal corrosion tests, including Isothermal and cycle oxidation, were conducted for the specimens of the base alloy and the alloy with coatings. The experimental results showed that the thermal spraying NiCoCrAlTaY bond coating improved the thermal corrosion resistance of the alloy significantly. It has been found that the base alloy had high weight gain of 68.91 g/m(2) at the test condition of 1100 degrees C for 100 hrs, while the weightl gain of the specimens of the alloy with NiCoCrAlTaY bond coating, was only 0.76 similar to 5.72 g/m(2). And the slight weight loss appeared when the specimen with with NiCoCrAlTaY bond coating was treated for 40 hrs at1100 degrees C The results also showed that the addition of tantalum element in the coating was beneficial for the thermal oxidation resistance. It has been found that after oxidation at 1100 degrees C for 100 hrs, the continued Al2O3 film nuderneath the outside layer mixture oxides of Cr, Ni, Al and Co, was formed on the substrate surface after both the isothermal oxidation and cycling oxidation. The coating has a good combination with the nickel base superalloy substrate. (C) 2011 Published Elsevier Ltd.
SN 1877-7058
PY 2012
VL 27
BP 983
EP 988
DI 10.1016/j.proeng.2011.12.545
UT WOS:000393154000129
ER

PT S
AU Zhang, L
   He, XB
   Qin, ML
   Liu, Y
   Qu, XH
AF Zhang, Lin
   He, Xinbo
   Qin Mingli
   Liu, Ye
   Qu, Xuanhui
BE Cui, CX
   Li, YL
   Yuan, ZH
TI The influence of Ni on the microstructure of Co-base ODS alloys
SO ADVANCED ENGINEERING MATERIALS II, PTS 1-3
SE Advanced Materials Research
CT 2nd International Conference on Advanced Engineering Materials and
   Technology (AEMT)
CY JUL 06-08, 2012
CL Zhuhai, PEOPLES R CHINA
SP Hebei Univ Technol, Inner Mongolia Univ Technol, Korea Maritime Univ
AB Co-based ODS alloys strengthened by gamma' precipitates and nanosized oxides are promising high-temperature structural materials. Single solid solution of Al and W in the matrix can not be achieved after mechanical alloying, resulting in the formation of low volume fraction of gamma' phase and several kinds of secondary phases. The addition of Ni promotes the precipitation of gamma' phase and reduces the amount of secondary phases by the enlargement of the solid solution limit of Al and W within the matrix. In comparison with the lower fracture strength and cleavage fracture mode of the alloy without the addition of Ni, Ni-containing Co-base ODS alloys exhibit much higher fracture strength and obvious ductile facture mode.
OI Qu, Xuanhui/0000-0002-2943-3008
SN 1022-6680
BN 978-3-03785-446-4
PY 2012
VL 535-537
BP 1011
EP 1014
DI 10.4028/www.scientific.net/AMR.535-537.1011
UT WOS:000318195200208
ER

PT J
AU Murr, LE
   Gaytan, SM
   Ramirez, DA
   Martinez, E
   Hernandez, J
   Amato, KN
   Shindo, PW
   Medina, FR
   Wicker, RB
AF Murr, Lawrence E.
   Gaytan, Sara M.
   Ramirez, Diana A.
   Martinez, Edwin
   Hernandez, Jennifer
   Amato, Krista N.
   Shindo, Patrick W.
   Medina, Francisco R.
   Wicker, Ryan B.
TI Metal Fabrication by Additive Manufacturing Using Laser and Electron
   Beam Melting Technologies
SO JOURNAL OF MATERIALS SCIENCE & TECHNOLOGY
AB Selective laser melting (SLM) and electron beam melting (EBM) are relatively new rapid, additive manufacturing technologies which can allow for the fabrication of complex, multi-functional metal or alloy monoliths by CAD-directed, selective melting of precursor powder beds. By altering the beam parameters and scan strategies, new and unusual, even non-equilibrium microstructures can be produced; including controlled microstructural architectures which ideally extend the contemporary materials science and engineering paradigm relating structure-properties-processing-performance. In this study, comparative examples for SLM and EBM fabricated components from pre-alloyed, atomized precursor powders are presented. These include Cu, Ti-6Al-4V, alloy 625 (a Ni-base superalloy), a Co-base superalloy, and 17-4 PH stainless steel. These systems are characterized by optical metallography, scanning and transmission electron microscopy, and X-ray diffraction.
RI Chinellato, Jose Augusto A/I-7972-2012
OI Chinellato, Jose Augusto A/0000-0002-3240-6270; Murr,
   Lawrence/0000-0001-5942-8376
SN 1005-0302
PD JAN
PY 2012
VL 28
IS 1
BP 1
EP 14
DI 10.1016/S1005-0302(12)60016-4
UT WOS:000300648200001
ER

PT J
AU Mukherji, D
   Rosler, J
   Kruger, M
   Heilmaier, M
   Bolitz, MC
   Volkl, R
   Glatzel, U
   Szentmiklosi, L
AF Mukherji, D.
   Roesler, J.
   Krueger, M.
   Heilmaier, M.
   Boelitz, M. -C.
   Voelkl, R.
   Glatzel, U.
   Szentmiklosi, L.
TI The effects of boron addition on the microstructure and mechanical
   properties of Co-Re-based high-temperature alloys
SO SCRIPTA MATERIALIA
AB High-melting-point Co-Re-base alloys show promise as a new class of high-temperature material. However, polycrystalline alloys fracture intergranularly. The addition of boron changes the fracture mode and dramatically improves the strength and ductility. Cr(2)B-type borides form at grain boundaries even with 200 ppm B addition in a Co-17Re-23Cr alloy. Borides are not, however, present at all grain boundaries, and electron energy loss spectroscopy could not detect elemental B segregation at grain boundaries. Measurements of boron mapping by neutron-induced radiography indicates that segregation of B to grain boundaries occurs, though only in some Co-Re alloy compositions. (C) 2011 Acta Materialia Inc. Published by Elsevier Ltd. All rights reserved.
RI Szentmiklosi, Laszlo/F-5362-2015; Mukherji, Debashis/M-1646-2019;
   Szentmiklosi, Laszlo/AAG-2831-2019
OI Szentmiklosi, Laszlo/0000-0001-7747-8545; Mukherji,
   Debashis/0000-0001-6882-4709; Szentmiklosi, Laszlo/0000-0001-7747-8545;
   Kruger, Manja/0000-0002-1122-7142
SN 1359-6462
PD JAN
PY 2012
VL 66
IS 1
BP 60
EP 63
DI 10.1016/j.scriptamat.2011.10.007
UT WOS:000297879000016
ER

PT J
AU Seraffon, M
   Simms, NJ
   Sumner, J
   Nicholls, JR
AF Seraffon, M.
   Simms, N. J.
   Sumner, J.
   Nicholls, J. R.
TI The development of new bond coat compositions for thermal barrier
   coating systems operating under industrial gas turbine conditions
SO SURFACE & COATINGS TECHNOLOGY
AB Environmental and economic issues are driving the development of increasingly efficient gas turbines. An important step in achieving this is to engineer components which can operate with longer lifetimes and at higher metal temperatures. Inlet temperatures for gas turbines now exceed the melting temperatures of nickel-based superalloys (i.e. 1300-1350 degrees C). The use of advanced air cooling systems coupled with thermal barrier coatings (TBCs) reduces the temperature of the underlying superalloy substrate. The bond coating, an important part of the TBC system, oxidizes to form a slow growing protective oxide layer, while also providing adhesion between the ceramic topcoat and the substrate. NiCoCrAlY overlay coatings are some of the most commonly used bond coatings for industrial gas turbines and extensive research has been undertaken over many years to find the best bond coating composition.
   This paper reports upon the production of new, model bond coatings with a wide range of different compositions. The focus is on their oxidation behavior at a temperature typically experienced by bond coatings on industrial turbine blades (950 degrees C). A physical vapor deposition technique, magnetron sputtering, has been used to deposit a range of Ni-Co-Cr-Al coatings onto 10 mm diameter sapphire substrates. This was achieved through co-sputtering two targets: a Ni-10%Cr, Ni-20%Cr, Ni-50%Cr, Ni-20%Co-40%Cr or Ni-40%Co-20%Cr target and a pure Al target. About a hundred samples with varying compositions were produced by this method. The coatings were then oxidized in air for 500 h at 950 degrees C.
   All samples were assessed by measuring the change in coating thickness, using pre- and post-exposure metrology only, and also the change in specimen weight. This approach has shown that magnetron sputtering successfully deposited 20 to 30 mu m thick coatings and allowed the calculation of oxide growth rates. Energy dispersive X-ray (EDX) analysis was used to characterize the exact composition of each sample. Additionally, Xray diffraction (XRD) has been used to identify the major oxides formed during exposure. The selective growth of protective Cr2O3 or Al2O3 or other less protective mixed oxides (depending on the initial coating composition) was observed. This influenced the oxide scale growth rate, indicating which coatings produced more protective oxides and allowing future optimization of the bond coating composition, for service within the turbine section of industrial gas turbines to be planned. (C) 2011 Elsevier B.V. All rights reserved.
RI Sumner, Joy/C-1945-2012
OI Sumner, Joy/0000-0001-5435-200X; Nicholls, John/0000-0002-0295-2609
SN 0257-8972
PD DEC 25
PY 2011
VL 206
IS 7
BP 1529
EP 1537
DI 10.1016/j.surfcoat.2011.06.023
UT WOS:000298711500004
ER

PT J
AU Zhong, ZH
   Gu, YF
   Osada, T
   Yuan, Y
   Cui, CY
   Yokokawa, T
   Tetsui, T
   Harada, H
AF Zhong, Zhihong
   Gu, Yuefeng
   Osada, Toshio
   Yuan, Yong
   Cui, Chuanyong
   Yokokawa, Tadaharu
   Tetsui, Toshimitsu
   Harada, Hiroshi
TI Fatigue crack growth characteristics of a new Ni-Co-base superalloy
   TMW-4M3: effects of temperature and load ratio
SO JOURNAL OF MATERIALS SCIENCE
AB The fatigue crack growth (FCG) behavior of a newly developed Ni-Co-base superalloy TMW-4M3 has been investigated in this study. Experiment was carried out in laboratory air with compact-tension specimen. The effects of temperature (400, 650, and 725 degrees C) and load ratio (0.05 and 0.5) on crack growth rate were studied in the Paris regime. The results revealed that the crack growth rate increased with increasing temperature under a given load ratio. The influence of load ratio on crack growth rate was pronounced, especially at higher temperature and low stress intensity factor range. Fractographic observations showed that fracture mode was transgranular at 400 degrees C, mixed transgranular and intergranular at 650 degrees C, and predominantly intergranular at 725 degrees C. The possible explanations for the crack growth behavior were discussed based on the degradation of mechanical properties and the oxidation assisted crack growth, as well as the crack closure effect. A comparison of FCG rate was also made between TMW-4M3 and the commercial superalloy U720Li.
RI OSADA, Toshio/D-3226-2014
OI Osada, Toshio/0000-0003-1539-9264
SN 0022-2461
PD DEC
PY 2011
VL 46
IS 23
BP 7573
EP 7581
DI 10.1007/s10853-011-5732-0
UT WOS:000295179700028
ER

PT J
AU Xu, L
   Cui, CY
   Sun, XF
AF Xu, Ling
   Cui, Chuanyong
   Sun, Xiaofeng
TI The effects of Co and Ti additions on microstructures and compressive
   strength of Udimet710
SO MATERIALS SCIENCE AND ENGINEERING A-STRUCTURAL MATERIALS PROPERTIES
   MICROSTRUCTURE AND PROCESSING
AB The effects of Co and Ti additions on the microstructures and compressive strength of the Ni-based superalloy Udiemt710 (U710) were investigated. The preliminary results showed that the Ni(3)Ti-type (eta) phase was observed in the alloys with low Co and Ti content; while a (Ni(x)Co(1-x))(3)Ti phase with a hexagonal structure was detected in the alloys with high Co and Ti content. The gamma ' ->eta ->( Ni(x)Co(1-0))(3)Ti phase transformation was discussed in terms of Co and Ti contents. The gamma ' morphology changed from spherical to cuboidal with increasing Co and Ti content. Compressive tests showed that the alloys with Co and Ti addition possessed higher yield strength than the base alloy, U710. The strength increase could be ascribed to solid-solution strengthening of the gamma and gamma ' phases as a result of the Co and Ti additions, and the higher volume fraction of gamma ' in the new alloys. (C) 2011 Elsevier B.V. All rights reserved.
SN 0921-5093
PD OCT 15
PY 2011
VL 528
IS 27
BP 7851
EP 7856
DI 10.1016/j.msea.2011.07.019
UT WOS:000295107500002
ER

PT J
AU Xu, YT
   Xia, TD
   Yan, JQ
   Zhao, WJ
AF Xu Yangtao
   Xia Tiandong
   Yan Jianqiang
   Zhao Wenjun
TI Research on Oxidation Behavior of Novel Co-Al-W Alloy at High
   Temperature
SO RARE METAL MATERIALS AND ENGINEERING
AB The high-temperature oxidation resistance of Co-Al-W alloy, strengthened by a ternary compound gamma'-Co-3(Al, W) phase, was investigated. The kinetic data of mass gain and the cyclic oxidation behavior of the Co-Al-W alloys, including Co-9Al-7.5W (7.5W), Co-9Al-9.8W (9.8W) and Co-9.2Al-10.7W (10.7W), were studied at 800 and 900 degrees C by XRD, SEM and EPMA technologies, and they were compared with a nickel-base Manaurite900 (MAN900) alloy. The results show that the anti-oxidative ability of 9.8W alloy is the best at 800 degrees C among these alloys. But at 900 degrees C the square of mass gain of 7.5W and 9.8W alloys are much greater, while the anti-oxidant property of MAN900 and 10.7W alloys are superior to other alloys. The oxide scales at 800 and 900 degrees C exhibit a multi-layered structure, including an outer layer of Co3O4, an intermediate layer composed of complex oxides of Co, Al and W elements layer, and an internal attacked layer with oxides of Co and Al.
SN 1002-185X
PD OCT
PY 2011
VL 40
IS 10
BP 1742
EP 1747
UT WOS:000303698200011
ER

PT J
AU Kaushal, G
   Singh, H
   Prakash, S
AF Kaushal, G.
   Singh, H.
   Prakash, S.
TI Comparative High Temperature Analysis of HVOF-Sprayed and Detonation Gun
   Sprayed Ni-20Cr Coating in Laboratory and Actual Boiler Environments
SO OXIDATION OF METALS
AB High-velocity-oxy-fuel (HVOF) spray and detonation-gun (D-gun) spray techniques were used to deposit Ni-20Cr coatings on a commonly used boiler steel ASTM-SAE 213-T22. The specimens, with and without coating, were subjected to molten salt (Na2SO4-60%V2O5) deposition in a laboratory furnace at 900 A degrees C to determine hot-corrosion resistance. Specimens were also exposed to the superheater zone of a thermal power plant boiler at an average temperature of 700 A degrees C under cyclic conditions to ascertain their erosion-corrosion (E-C) behavior. Mass-change measurements were taken to approximate the kinetics of corrosion and erosion-corrosion. In the case of E-C, the thickness lost data were also taken at the end of the exposure. The exposed specimens were characterized by X-ray diffraction (XRD) and field-emission scanning electron microscopy/energy dispersive spectroscopy (FE-SEM/EDS). The HVOF-sprayed coating was found to be intact during exposure to both given environments; whereas the D-gun coating showed spallation of its oxide scale during exposure to the molten salt environments. An overall analysis of the results indicated that the HVOF-sprayed Ni-20Cr coating should be a better choice for the given boiler applications.
OI Singh, Harpreet/0000-0002-6812-2667
SN 0030-770X
PD OCT
PY 2011
VL 76
IS 3-4
BP 169
EP 191
DI 10.1007/s11085-011-9245-7
UT WOS:000294692200004
ER

PT J
AU Wu, YS
   Qiu, WQ
   Yu, HY
   Zhong, XC
   Liu, ZW
   Zeng, DC
   Li, SZ
AF Wu, Y. S.
   Qiu, W. Q.
   Yu, H. Y.
   Zhong, X. C.
   Liu, Z. W.
   Zeng, D. C.
   Li, S. Z.
TI Cycle oxidation behavior of nanostructured Ni60-TiB2 composite coating
   sprayed by HVOF technique
SO APPLIED SURFACE SCIENCE
AB Cycle oxidation resistance at 800 degrees C in static air was investigated for a nanostructured Ni60-TiB2 composite coating sprayed by high velocity oxy-fuel (HVOF). For comparison, a Ni60-TiB2 conventional composite coating was also studied. The results indicate that, the oxidation processes of both composite coatings are controlled by diffusion mechanism, and the nanostructured composite coating has better cycle oxidation resistance than that of the conventional composite coating. The reasons for this improvement can be attributed to the formation of the intact SiO2 and Cr2O3 protective layer, and the enhanced adhesion between oxide film and nanostructure coating. (C) 2011 Elsevier B.V. All rights reserved.
RI Liu, Zhongwu/D-8015-2012
OI Liu, Zhongwu/0000-0002-2560-6282
SN 0169-4332
PD SEP 15
PY 2011
VL 257
IS 23
BP 10224
EP 10232
DI 10.1016/j.apsusc.2011.07.026
UT WOS:000293883400087
ER

PT J
AU Singh, ARP
   Nag, S
   Hwang, JY
   Viswanathan, GB
   Tiley, J
   Srinivasan, R
   Fraser, HL
   Banerjee, R
AF Singh, A. R. P.
   Nag, S.
   Hwang, J. Y.
   Viswanathan, G. B.
   Tiley, J.
   Srinivasan, R.
   Fraser, H. L.
   Banerjee, R.
TI Influence of cooling rate on the development of multiple generations of
   gamma ' precipitates in a commercial nickel base superalloy
SO MATERIALS CHARACTERIZATION
AB The compositional and microstructural evolution of different generations of gamma' precipitates during the continuous cooling of a commercial nickel base superalloy, Rene88DT, has been characterized by three dimensional atom probe tomography coupled with energy-filtered transmission electron microscopy studies. After solutionizing in the single gamma phase field, continuous cooling at a very high rate results in a monomodal size distribution of gamma' precipitates with a high nucleation density and non-equilibrium compositions. In contrast, a relatively slower cooling rate (similar to 24 degrees C/min) results in a multi-modal size distribution of gamma' precipitates with he larger first generation primary precipitates exhibiting close to equilibrium composition, along with the smaller scale secondary gamma' precipitates, exhibiting non-equilibrium composition (excess of Co and Cr, depleted in Al and Ti). The composition of the gamma matrix near these precipitates also exhibits similar trends with the composition being closer to equilibrium near the primary precipitates as compared to the secondary precipitates. (c) 2011 Elsevier Inc. All rights reserved.
SN 1044-5803
EI 1873-4189
PD SEP
PY 2011
VL 62
IS 9
BP 878
EP 886
DI 10.1016/j.matchar.2011.06.002
UT WOS:000294881900008
ER

PT J
AU Karabela, A
   Zhao, LG
   Tong, J
   Simms, NJ
   Nicholls, JR
   Hardy, MC
AF Karabela, A.
   Zhao, L. G.
   Tong, J.
   Simms, N. J.
   Nicholls, J. R.
   Hardy, M. C.
TI Effects of cyclic stress and temperature on oxidation damage of a
   nickel-based superalloy
SO MATERIALS SCIENCE AND ENGINEERING A-STRUCTURAL MATERIALS PROPERTIES
   MICROSTRUCTURE AND PROCESSING
AB Oxidation damage, combined with fatigue, is a concern for nickel-based superalloys utilised as disc rotors in high pressure compressor and turbine of aero-engines. A study has been carried out for a nickel-based alloy RR1000, which includes cyclic experiments at selected temperatures (700-800 degrees C) and microscopy examination using focused ion beam (FIB). The results suggest that the major mechanism of oxidation damage consists of the formation of surface oxide scales and internal micro-voids and oxide particles beneath the oxide scales, which become more severe with the increase of temperature. Applying a cyclic stress does not change the nature of oxidation damage but tends to enhance the extent of oxidation damage for temperatures at 750 degrees C and 800 degrees C. The influence of cyclic stress on oxidation damage appears to be insignificant at 700 degrees C, indicating a combined effect of cyclic stress and temperature. Further energy-dispersive X-ray spectrometry (EDXS) analyses show the enrichment of Cr and Ti, together with lower Ni and Co levels, in the surface oxide scales, suggesting the formation of brittle Cr2O3, TiO2, NiO and Co3O4 oxides on the specimen surface. Penetration of oxygen into the material and associated internal oxidation, which leads to further material embrittlement and associated failure, are evidenced from both secondary ion imaging and EDXS analyses. (C) 2011 Elsevier B.V. All rights reserved.
OI Zhao, Liguo/0000-0003-1265-0468; Nicholls, John/0000-0002-0295-2609; ,
   Jie/0000-0003-1038-6691
SN 0921-5093
EI 1873-4936
PD JUL 25
PY 2011
VL 528
IS 19-20
BP 6194
EP 6202
DI 10.1016/j.msea.2011.04.029
UT WOS:000292432500014
ER

PT J
AU Wang, J
   Zhang, LT
   Chen, K
   Sun, NR
   Shan, AD
AF Wang Jing
   Zhang Lan-ting
   Chen Ke
   Sun Nai-rong
   Shan Ai-dang
TI Morphology and chemical composition of gamma/gamma ' phases in
   Re-containing Ni-based single crystal superalloy during two-step aging
SO TRANSACTIONS OF NONFERROUS METALS SOCIETY OF CHINA
AB The gamma/gamma' microstructure of a Re-containing Ni-based single crystal super alloy after a two-step aging was studied using scanning electron microscopy (SEM), transmission electron microscopy (TEM) and scanning transmission electron microscopy (STEM). The crystals were grown by the floating zone (FZ) method. Both cuboidal and spherical gamma' precipitates were formed after a two-step aging. The size of the cuboidal gamma' phases first increased and then decreased with the extension of the second-step aging time. Re, Co and Cr strongly concentrated in the gamma phase whereas Ni and Al enriched in the gamma' phase. Thermodynamic calculation by JMatPro was performed to explain the experimental observations.
RI Chen, Ke/G-1999-2012
SN 1003-6326
PD JUL
PY 2011
VL 21
IS 7
BP 1513
EP 1517
DI 10.1016/S1003-6326(11)60889-3
UT WOS:000295934900011
ER

PT J
AU Lavery, NP
   Jarvis, DJ
   Voss, D
AF Lavery, N. P.
   Jarvis, D. J.
   Voss, D.
TI Emission mitigation potential of lightweight intermetallic TiAl
   components
SO INTERMETALLICS
AB An environmental comparison is made between two gamma titanium aluminide (gamma-TiAl) alloys, Ti-46Al-8Nb and Ti-46Al-8Ta (at.%), and the standard nickel superalloy. INC713LC used for investment cast components in the low pressure (LP) turbine section of aero-engines. Over the complete lifetime, weight reduction by direct replacement could give significant reductions in CO(2) emissions, greatly outweighing the impact of other environmental emissions. (C) 2010 Elsevier Ltd. All rights reserved.
RI Lavery, Nicholas/F-8878-2012
OI Lavery, Nicholas/0000-0003-0953-5936
SN 0966-9795
PD JUN
PY 2011
VL 19
IS 6
SI SI
BP 787
EP 792
DI 10.1016/j.intermet.2010.11.019
UT WOS:000290779200007
ER

PT J
AU Tanaka, M
   Mercer, C
   Kagawa, Y
   Evans, AG
AF Tanaka, Makoto
   Mercer, Christopher
   Kagawa, Yutaka
   Evans, Anthony G.
TI Thermomechanical Fatigue Damage Evolution in a Superalloy/Thermal
   Barrier System Containing a Circular Through Hole
SO JOURNAL OF THE AMERICAN CERAMIC SOCIETY
AB The results of an investigation of thermomechanical fatigue (TMF) on a superalloy specimen, with an applied thermal barrier coating (TBC) and a circular through hole, are presented. Tensile loads were applied in phase with increasing temperature. Damage evolution in the form of cracks develops in the TBC adjacent to the hole. These cracks run perpendicular to the loading axis. Stress mapping of the thermally grown oxide (TGO) using luminescence spectroscopy determined an increase in compressive residual stress with increasing TMF cycling. Scanning electron microscopy examination, following cross sectioning, determined the TBC cracks to be vertical separations of the columnar yttria-stabilized zirconia (YSZ) top coat. Microscopic damage mechanisms in the form of plasticity (bending of YSZ columns) and TGO cracking were observed. Imperfections in the bond coat are associated with these vertical separations. Energy-dispersive element mapping of these imperfections indicated a composition of alumina and mixed Cr, Co, and Ni oxides.
RI MERCER, Christopher/H-2654-2011
SN 0002-7820
PD JUN
PY 2011
VL 94
SU 1
BP S128
EP S135
DI 10.1111/j.1551-2916.2011.04539.x
UT WOS:000292209200014
ER

PT J
AU Covarrubias, O
   Elizarraras, O
   Colas, R
AF Covarrubias, O.
   Elizarraras, O.
   Colas, R.
TI Effect of heat treatment on mechanical properties of alloy 909
SO MATERIALS SCIENCE AND TECHNOLOGY
AB Alloy 909 is a Ni-Fe-Co alloy that exhibits a low coefficient of thermal expansion and high strength at elevated temperatures. These characteristics are suitable for demanding high temperature uses such as turbine components for aerospace and energy generation. The mechanical properties are achieved by heat treatment (solution and aging) that affects the microstructural characteristics such as grain size and precipitation of intergranular and transgranular particles. This work summarises the results of trials conducted to determine the conditions that assure the desired mechanical properties in high temperature ring rolled pieces. Results of tensile, hardness and stress rupture tests are complemented by microstructural analyses. These studies allowed for establishing a robust method for the manufacture of rings; no degradation of the product, either metallurgical or due to properties, has been reported after the method was implemented.
SN 0267-0836
PD JUN
PY 2011
VL 27
IS 6
BP 1092
EP 1097
DI 10.1179/026708310X12677993662005
UT WOS:000291551000018
ER

PT J
AU Wu, K
   Liu, GQ
   Hu, BF
   Wang, CY
   Zhang, YW
   Tao, Y
   Liu, JT
AF Wu, K.
   Liu, G. Q.
   Hu, B. F.
   Wang, C. Y.
   Zhang, Y. W.
   Tao, Y.
   Liu, J. T.
TI Effect of processing parameters on hot compressive deformation behavior
   of a new Ni-Cr-Co based P/M superalloy
SO MATERIALS SCIENCE AND ENGINEERING A-STRUCTURAL MATERIALS PROPERTIES
   MICROSTRUCTURE AND PROCESSING
AB The hot compressive deformation behavior of a new Ni-Cr-Co based P/M superalloy was studied in the temperature range of 950-1150 degrees C and strain rate range of 0.0003-1 s(-1) using hot compression tests. The effect of processing parameters on flow stress, activation energy, power dissipation eta maps and instability maps were investigated. The results show that the flow stress decreases with increasing temperature and decreasing strain rate. The apparent activation energy of deformation decreases while the values of eta in the peak zones increase with increasing strain, due to the occurrence of dynamic recrystallization. When the strain is 0.5, a domain with its peak eta of 40% occurs at 1050 degrees C and 0.0003 s(-1), which corresponds to dynamic recrystallization with grain size of ASTM 10-11 and can be as the optimum processing parameters for good workability. Crown Copyright (C) 2011 Published by Elsevier B.V. All rights reserved.
RI Liu, Guoquan/H-2621-2012
SN 0921-5093
PD MAY 24
PY 2011
VL 528
IS 13-14
BP 4620
EP 4629
DI 10.1016/j.msea.2011.02.051
UT WOS:000290004200047
ER

PT J
AU Klein, L
   Bauer, A
   Neumeier, S
   Goken, M
   Virtanen, S
AF Klein, L.
   Bauer, A.
   Neumeier, S.
   Goeken, M.
   Virtanen, S.
TI High temperature oxidation of gamma/gamma '-strengthened Co-base
   superalloys
SO CORROSION SCIENCE
AB Isothermal oxidation was carried out on new gamma/gamma ' Co-base superalloys of the system Co-Al-W-B. Appropriate B-contents lead to improved oxidation resistance and oxide layer adhesion. Oxidation at 800 and 900 degrees C results in formation of Co3O4, CoO, and complex oxides (containing Co, Al, and W). A continuous and protective inner alumina layer forms only at 800 degrees C. Furthermore, oxidation leads to phase transformation (gamma/gamma ' to gamma/Co3W microstructure) at the matrix/oxide layer interface due to Al-depletion. The effect of additional alloying elements such as Ta, Cr, Nb, Si, V. Mo, and It on the oxidation behaviour was also investigated. (C) 2011 Elsevier Ltd. All rights reserved.
RI Goken, Mathias/F-7940-2015; Virtanen, Sannakaisa/N-3699-2015; Neumeier,
   Steffen/F-7092-2017
OI Goken, Mathias/0000-0002-3226-0304; Virtanen,
   Sannakaisa/0000-0002-7179-7593; Neumeier, Steffen/0000-0001-7853-0368
SN 0010-938X
PD MAY
PY 2011
VL 53
IS 5
BP 2027
EP 2034
DI 10.1016/j.corsci.2011.02.033
UT WOS:000289866400047
ER

PT J
AU Tsunekane, M
   Suzuki, A
   Pollock, TM
AF Tsunekane, Masafumi
   Suzuki, Akane
   Pollock, Tresa M.
TI Single-crystal solidification of new Co-Al-W-base alloys
SO INTERMETALLICS
AB Solidification processing of new high-temperature Co-Al-W-base single-crystals has been investigated. Single-crystal bars with compositions of Co-9.4Al-10.7W, Co-8.8Al-9.8W-2Ta and Co-7.8Al-7.8W -1.5Ta-4.5Cr (at%) were successfully grown with a conventional Bridgman process. Helical grain selectors resulted in [001] dendritic growth with primary dendrite arm spacings in the range of 278 -364 mu m. Segregation of constituent elements in the dendritic structure was very limited, compared to Ni-base single-crystals. Concentration profiles obtained by electron microprobe and analyzed via the Scheil equation indicate distribution coefficients for Co, Al, W and Cr that are close to 1. The distribution coefficient of Ta was approximately 0.6, indicating preferential segregation to the liquid during solidification. These observations collectively suggest that convective instabilities and freckle formation are unlikely to occur during solidification of single-crystals of this new class of high strength Co-Al-W-base alloys. (C) 2011 Elsevier Ltd. All rights reserved.
SN 0966-9795
PD MAY
PY 2011
VL 19
IS 5
BP 636
EP 643
DI 10.1016/j.intermet.2010.12.018
UT WOS:000289126800004
ER

PT J
AU Xu, YT
   Xia, TD
   Zhao, WJ
   Wang, XJ
   Yan, JQ
AF Xu Yangtao
   Xia Tiandong
   Zhao Wenjun
   Wang Xiaojun
   Yan Jianqiang
TI Activation Energy of Oxidation of Novel Co-Al-W Superalloys at High
   Temperatures
SO RARE METAL MATERIALS AND ENGINEERING
AB Co-Al-W alloy is a novel Co-base superalloy, with the precipitation strengthening phase of ternary compound gamma'-Co(3)(Al,W). The kinetic data of oxidation mass gain were measured for the Co-Al-W alloy at 800 and 900 degrees C in air, and the oxidation rate constants at different temperatures were determined by the relevant linear fitting. According to Arrhenius relation of the oxidation rate constants, the activation energy of oxidation was derived for this alloy at 800 and 900 degrees C. It is found that 9W alloy has the highest value of activation energy of oxidation among 7.5W, 9W and 10.7W at different temperatures. The addition of refractory elements Mo, Nb, Ta and Ti can change the mass gain and activation energy of oxidation of the Co-Al-W alloy; therefore, the oxidation resistance of the superalloy at high temperatures can be forecast.
SN 1002-185X
PD APR
PY 2011
VL 40
IS 4
BP 701
EP 704
UT WOS:000290781700030
ER

PT J
AU Wu, K
   Liu, GQ
   Hu, BF
   Li, F
   Zhang, YW
   Tao, Y
   Liu, JT
AF Wu, Kai
   Liu, Guoquan
   Hu, Benfu
   Li, Feng
   Zhang, Yiwen
   Tao, Yu
   Liu, Jiantao
TI Hot compressive deformation behavior of a new hot isostatically pressed
   Ni-Cr-Co based powder metallurgy superalloy
SO MATERIALS & DESIGN
AB The hot compressive deformation behavior of a new hot isostatically pressed Ni-Cr-Co based powder metallurgy (P/M) superalloy was studied in the temperature range of 950-1150 degrees C and strain rate range of 0.0003-1 s(-1) Gleeble-1500 thermal simulator. The dynamic recrystallization-time-temperature (RTT) curve was developed and the constitutive equation of flow stress during hot deformation was established. The results show that the flow stress decreases with increasing deformation temperature and decreasing strain rate. The flow stress represents as the characteristic of dynamic crystallization with the increasing of strain at the deformation temperatures lower than 1100 degrees C and strain rates higher than 0.0003 s(-1). The beginning time of dynamic crystallization has no linear relationship with deformation temperature in the condition of strain rate lower than 0.01 s(-1). Besides, the experiments verify that the hyperbolic sine model including the variable of strain reflects the changing law of flow stress during the hot deformation process. Crown Copyright (C) 2010 Published by Elsevier Ltd. All rights reserved.
RI Liu, Guoquan/H-2621-2012
SN 0264-1275
EI 1873-4197
PD APR
PY 2011
VL 32
IS 4
BP 1872
EP 1879
DI 10.1016/j.matdes.2010.12.014
UT WOS:000287642800016
ER

PT J
AU Yamashita, Y
   Li, YP
   Matsumoto, H
   Koizumi, Y
   Chiba, A
AF Yamashita, Yui
   Li, Yunping
   Matsumoto, Hiroaki
   Koizumi, Yuichiro
   Chiba, Akihiko
TI Construction of Processing Map for Biomedical Co-29Cr-6Mo-0.23C-0.14N
   Alloy by Using Compression Tests
SO MATERIALS TRANSACTIONS
AB The high-temperature deformation behavior of Co-29Cr-6Mo-0.23C-0.14N alloy was investigated by carrying out compression tests; the tests were carried out in the temperature range of 1000-1200 degrees C and strain rates ranging from 0.01 to 30 s(-1) with a height reduction of approximately 65%. The optimum hot-working conditions were determined from the processing map based on the dynamic materials model. Dynamic recrystallization was observed to occur over the entire temperature and strain rate range. However, uniformly sized grains were formed for strain rates higher than 1 s(-1), which is considered to be the optimum hot-working condition. In addition, authors suggested that in extremely low stacking fault energy alloy, explosive and homogeneous formation of mechanical twinning should be considered to be stable state, and new processing map with more detailed description of deformation mechanism seems necessary in future. [doi:10.2320/matertrans.M2010388]
RI Li, Yunping/M-2076-2016; Chiba, Akihiko/D-1326-2011; Li,
   Yunping/A-8109-2011; Koizumi, Yuichiro/C-2697-2011
OI Li, Yunping/0000-0002-4657-2923; Koizumi, Yuichiro/0000-0001-7061-7135;
   Li, Yunping/0000-0002-4478-5327
SN 1345-9678
EI 1347-5320
PD APR
PY 2011
VL 52
IS 4
SI SI
BP 780
EP 786
DI 10.2320/matertrans.M2010388
UT WOS:000292227400037
ER

PT J
AU Li, JZ
   Li, JG
AF Li, Junzheng
   Li, Jianguo
TI Effect of high undercooling on Co-Ni-Ga ferromagnetic shape memory
   alloys
SO JOURNAL OF ALLOYS AND COMPOUNDS
AB Co45Ni25Ga30 ferromagnetic shape memory alloys were treated by glass fluxing combined with superheating cycling. The effect of high undercooling on solidified microstructure and transformation temperatures was investigated. The martensite lath is obviously refined and a mass of sub-grains are produced with the increase of undercooling. Undercooling rapid solidification introduces a number of dislocations and large internal stress, which give rise to the production of sub-grains in recovery. During the following annealing process, these sub-grains can gradually recrystallize and grow up with an amount of gamma' phase precipitated. Meanwhile, transformation temperatures of undercooled alloys are greatly elevated compared with those of as cast, which results from the large internal stress, and gradually reduce with the heating time. (C) 2010 Elsevier B.V. All rights reserved.
SN 0925-8388
PD MAR 17
PY 2011
VL 509
IS 11
BP 4242
EP 4246
DI 10.1016/j.jallcom.2010.12.120
UT WOS:000288310200008
ER

PT J
AU Liu, EZ
   Guan, XR
   Zheng, Z
AF Liu Enze
   Guan Xiurong
   Zheng Zhi
TI Effect of rhenium on solidification and segregation of nickel-based
   superalloy
SO RARE METALS
