Repository: MatInfoUB/NLP-Queries

File: Co_superalloys2.txt (part 19 of 21)
FN Clarivate Analytics Web of Science
AB Microstructure in the weld line (WL) zone produced by inertial friction welding has been studied for a series of RR1000-RR1000 welds using transmission electron and scanning electron microscopy. A fully recrystallised fine grain structure was found to form throughout the WL zone, characterized by straight and smooth grain boundaries, high energy status and modified grain boundary chemistry due to very fast cooling after welding. Very fine gamma' particles with unimodal size distribution were reprecipitated in the WL zone. The fine gamma' particles are spherical in shape, high in number density and characterized by an imbalanced chemistry, containing less Al, Ti, Ni, Ta gamma'-forming elements but more Cr, Co, Mo gamma-forming elements than all types of parent gamma' particles. As a result, a hard and strong WL zone was produced by the inertial friction welding. (C) 2011 Elsevier BM. All rights reserved.
SN 0924-0136
PD DEC
PY 2011
VL 211
IS 12
BP 1927
EP 1936
DI 10.1016/j.jmatprotec.2011.06.019
UT WOS:000295909600003
ER

PT B
AU Martinez, E
   Murr, LE
   Amato, KN
   Hernandez, J
   Shindo, PW
   Gaytan, SM
   Ramirez, DA
   Medina, F
   Wicker, RB
AF Martinez, E.
   Murr, L. E.
   Amato, K. N.
   Hernandez, J.
   Shindo, P. W.
   Gaytan, S. M.
   Ramirez, D. A.
   Medina, F.
   Wicker, R. B.
BE DeGraef, M
   Poulsen, HF
   Lewis, A
   Simmons, J
   Spanos, G
TI 3D MICROSTRUCTURAL ARCHITECTURES FOR METAL AND ALLOY COMPONENTS
   FABRICATED BY 3D PRINTING/ADDITIVE MANUFACTURING TECHNOLOGIES
SO PROCEEDINGS OF THE 1ST INTERNATIONAL CONFERENCE ON 3D MATERIALS SCIENCE
CT 1st International Conference on 3D Materials Science (3DMS)
CY JUL 08-12, 2012
CL Seven Springs, PA
SP Minerals, Met & Mat Soc
AB The layer-by-layer building of monolithic, 3D metal components from selectively melted powder layers using laser or electron beams is a novel form of 3D printing or additive manufacturing. Microstructures created in these 3D products can involve novel, directional solidification structures which can include crystallographically oriented grains containing columnar arrays of precipitates characteristic of a microstructural architecture. These microstructural architectures are advantageously rendered in 3D image constructions involving light optical microscopy and scanning and transmission electron microscopy observations. Microstructural evolution can also be effectively examined through 3D image sequences which, along with x-ray diffraction (XRD) analysis in the x-y and x-z planes, can effectively characterize related crystallographic/texture variances. This paper compares 3D microstructural architectures in Co-base and Ni-base superalloys, columnar martensitic grain structures in 17-4 PH alloy, and columnar copper oxides and dislocation arrays in copper.
OI Murr, Lawrence/0000-0001-5942-8376
BN 978-1-11847-039-8
PY 2012
BP 73
EP 78
UT WOS:000324176000011
ER

PT J
AU Dong, WP
   Wang, LL
   Wang, XM
   Zhang, MY
   Chen, Z
AF Dong Weiping
   Wang Linlin
   Wang Xiaoming
   Zhang Mingyi
   Chen Zheng
TI Numerical Simulation for gamma/theta Interface Properties of Ni Base
   Superalloy
SO RARE METAL MATERIALS AND ENGINEERING
AB By using molecular dynamics method with the second nearest neighbor modified embedded-atom method (2NN MEAM) interatomic potential, we studied the gamma/theta-DO22 interfacial structure of Ni-Al-V superalloy at different compositions, and calculated the interfacial energy and the work of separation on the interfaces. The research shows that with the Al atom concentration increasing, the interfacial energy increases while the work of separation decreases; with the concentration of V atoms increasing, the interfacial energy increases first and then decreases; but the change of atomic concentration has little effect on the work of separation; and the interfacial energy and the work of separation are closely related to the interfacial migration. The results can be used to further study the dynamic behavior of Ni-Al-V superalloys in the process of precipitation, such as the composition segregation and interfacial migration, so the research has great guiding significance to the alloy design.
SN 1002-185X
PD MAY
PY 2019
VL 48
IS 5
BP 1529
EP 1533
UT WOS:000470794300024
ER

PT J
AU DaCosta, W
   Gleeson, B
   Young, DJ
AF DaCosta, W
   Gleeson, B
   Young, DJ
TI Co-deposited chromium-aluminide coatings .3. Origins of nonequilibrium
   effects
SO SURFACE & COATINGS TECHNOLOGY
AB A detailed analysis of the time-dependent factors affecting the chromium-aluminization of the nickel-base superalloy Rene 80H in cementation packs at 1120 degrees C has been carried out. The packs contained a 4% NaCl+2% NH4Cl mixed activator and a Cr-5 wt.% Al master alloy. The analysis involved measuring the residual pack activator-mixture content and master alloy composition as functions of deposition time, and using the data to calculate equilibrium partial pressures in the pack as a function of time. It is shown that both activator-mixture content and master alloy composition change with time, consequently leading to changes in the pack gas phase composition. The changes in the pack environment are then used to explain the time-dependence of coating surface composition: a simplified mechanism involving a combined parabolic accumulation of beta-NiAl and two-stage linear accumulation of alpha-Cr is described.
RI Young, David J/G-5515-2011
OI Young, David/0000-0001-9947-6655; Gleeson, Brian/0000-0001-5531-7337
SN 0257-8972
PD JAN
PY 1997
VL 88
IS 1-3
BP 165
EP 171
UT WOS:A1997WB39400024
ER

PT J
AU Barba, D
   Smith, TM
   Miao, J
   Mills, MJ
   Reed, RC
AF Barba, D.
   Smith, T. M.
   Miao, J.
   Mills, M. J.
   Reed, R. C.
TI Segregation-Assisted Plasticity in Ni-Based Superalloys
SO METALLURGICAL AND MATERIALS TRANSACTIONS A-PHYSICAL METALLURGY AND
   MATERIALS SCIENCE
CT 3rd European Conference on Superalloys (Eurosuperalloys)
CY SEP 09-13, 2018
CL Univ Oxford, Oxford, ENGLAND
HO Univ Oxford
AB Correlative high-resolution transmission electron microscopy and energy-dispersive X-ray spectroscopy are used to study deformation-induced planar faults in the single-crystal superalloy MD2 crept at 800 degrees C and 650 MPa. Segregation of Cr and Co at microtwins, anti-phase boundaries (APB), and complex/superlattice extrinsic and intrinsic stacking faults (CESF/SESF and CISF/SISF) is confirmed and quantified. The extent of this is found to depend upon the fault type, being most pronounced for the APB. The CESF/SESF is studied in detail due to its role as a precursor of the microtwins causing the majority of plasticity under these conditions. Quantitative modeling is carried out to rationalize the findings; the experimental results are consistent with a greater predicted velocity for the lengthening of the CESF/SESF-compared with the other types of fault-and hence confirm its role in the diffusion-assisted plasticity needed for the microtwinning mechanism to be operative.
RI Barba, Daniel/R-8815-2019; Barba, Daniel/G-4925-2017
OI Barba, Daniel/0000-0002-1413-6932; Barba, Daniel/0000-0002-1413-6932
SN 1073-5623
EI 1543-1940
PD SEP
PY 2018
VL 49A
IS 9
SI SI
BP 4173
EP 4185
DI 10.1007/s11661-018-4567-6
UT WOS:000440714700035
ER

PT J
AU Wang, T
   Chen, LQ
   Liu, ZK
AF Wang, Tao
   Chen, Long-Qing
   Liu, Zi-Kui
TI Lattice parameters and local lattice distortions in fcc-Ni solutions
SO METALLURGICAL AND MATERIALS TRANSACTIONS A-PHYSICAL METALLURGY AND
   MATERIALS SCIENCE
AB The lattice parameters and the local lattice distortions around solute atoms in fcc-Ni solutions were studied using first-principles calculations. The solute atoms considered include Al, Co, Cr, Hf, Mo, Nb, Re, Ru, Ta, Ti, and W. The calculations were performed using supercells with 1 solute atom and 107 solvent atoms. It is found that the atomic size difference, the electronic interactions, and the magnetic spin relations between the solute and solvent atoms all contribute to the lattice distortions. Based on the results from first-principles calculations, the linear composition coefficients of fcc Ni lattice parameter for different solutes were determined, and the lattice parameters of multicomponent Ni-base superalloys as a function of solute composition were predicted. The results are compared with existing experimental measurements, and good agreements are obtained for both the compositional dependence of lattice parameters and the local lattice distortions.
RI Chen, Long-Qing/I-7536-2012; Liu, Zi-Kui/A-8196-2009; Liu,
   Zi-Kui/A-8626-2012
OI Chen, Long-Qing/0000-0003-3359-3781; Liu, Zi-Kui/0000-0003-3346-3696; 
SN 1073-5623
PD MAR
PY 2007
VL 38A
IS 3
BP 562
EP 569
DI 10.1007/s11661-007-9091-z
UT WOS:000246405000012
ER

PT S
AU Shukla, VN
   Jayaganthan, R
   Tewari, VK
AF Shukla, V. N.
   Jayaganthan, R.
   Tewari, V. K.
BE Daniel, BSS
TI Microstructural characterization and cyclic oxidation behavior of
   HVOF-sprayed Cr3C2-NiCr coating on Boiler steel at elevated temperature
SO ADVANCES IN MATERIALS DEVELOPMENT: A FESTSCHRIFT HONOURING PROFESSOR
   SUBRATA RAY
SE Materials Science Forum
AB The oxidation behavior of HVOF sprayed Cr3C2-NiCr coatings on 310S stainless steel for 50 cycles in air at 700 degrees C under cyclic conditions has been investigated in the present work. The microstructure, hardness and porosity of the coating were characterised. X-ray diffraction, field emission scanning electron microscope with energy dispersive spectroscopy and X-ray mapping were used to analyze the scales formed on the surface of the oxidised samples. The microstructure of the as sprayed coating showed uniformly distributed chrome carbide-rich ceramic grains attached with nickel chrome-rich binder phase. The Cr3C2-25% NiCr coated specimen exihibit negligible microspalling of the scales upon oxidation. The improved oxidation resistance of Cr3C2-NiCr coatings may be attributed to the formation of oxides of chromium, nickel, and spinels of nickel and chromium.
RI RENGASWAMY, JAYAGANTHAN/H-5961-2016
OI RENGASWAMY, JAYAGANTHAN/0000-0002-3634-9306
SN 0255-5476
PY 2013
VL 736
BP 289
EP 300
DI 10.4028/www.scientific.net/MSF.736.289
UT WOS:000315747400025
ER

PT J
AU Hou, JS
   Guo, JT
   Zhou, LZ
   Li, ZJ
AF Hou, JS
   Guo, JT
   Zhou, LZ
   Li, ZJ
TI Development of a nickel-base cast superalloy with high strength and
   superior creep properties
SO JOURNAL OF MATERIALS SCIENCE & TECHNOLOGY
AB Derived from Russian alloy CHS88U, six experimental Ni-base alloys named as A to F in the Ni-Cr-Co-W-Ti-AI-Hf system are designed, evaluated and processed. One of these alloys, F, shows excellent high temperature tensile strength and ductility with superior creep rupture properties. As predicted by using modeling tools such as PHACOM and NEW PHACOMP, there is hardly the tendency for formation of topologically close-packed phase (TCP) phase in alloy F. Furthermore, through microstructural observation, it is also found that no TCP phase is formed in alloy F after long-time exposure at high temperature. So alloy F has well balance of phase stability and mechanical properties in view of application for gas turbines. It is proved that d-electron approach can be applied for design and development of nickel-base superalloys for gas turbine application.
SN 1005-0302
PD MAY
PY 2005
VL 21
IS 3
BP 347
EP 352
UT WOS:000229594400013
ER

PT J
AU Zaretsky, EB
   Kanel, GI
   Razorenov, SV
   Baumung, K
AF Zaretsky, EB
   Kanel, GI
   Razorenov, SV
   Baumung, K
TI Impact strength properties of nickel-based refractory superalloys at
   normal and elevated temperatures
SO INTERNATIONAL JOURNAL OF IMPACT ENGINEERING
AB The dynamic yield and fracture stress of two refractory alloys were measured under shock-wave loading at normal and elevated (up to 680 degreesC) temperatures. The tested materials were polycrystalline nickel-based superalloy Inconel IN738LC and PWA 1483 Ni-Co-Fe alloy in quasi-monocrystalline state. Both alloys are used as turbine blade materials for the hot first stages of gas turbines. The alloys exhibit nonmonotonous dependence of the dynamic yield strength upon temperature with an abrupt increase in the temperature interval of 550-600 degreesC. The dynamic tensile strength, in general, is less sensitive to temperature and shows less pronounced increase in the vicinity of 570 degreesC. The observed anomalies of the dynamic strength properties correlate with anomalies in the heat capacity which are associated with the equilibrating of the short-range order in the gamma-matrix of the alloys. (C) 2003 Elsevier Ltd. All rights reserved.
RI Razorenov, Sergei V./O-6450-2014; Kanel, Gennady I./K-1657-2013
OI Zaretsky, Eugene/0000-0001-9307-5105; Razorenov,
   Sergey/0000-0002-4818-1846
SN 0734-743X
EI 1879-3509
PD JAN
PY 2005
VL 31
IS 1
BP 41
EP 54
DI 10.1016/j.ijimpeng.2003.11.004
UT WOS:000224451300003
ER

PT J
AU Mamo, SK
   Elie, M
   Baron, MG
   Simons, AM
   Gonzalez-Rodriguez, J
AF Mamo, Samuel K.
   Elie, Mathieu
   Baron, Mark G.
   Simons, Andrew M.
   Gonzalez-Rodriguez, Jose
TI Leaching kinetics, separation, and recovery of rhenium and component
   metals from CMSX-4 superalloys using hydrometallurgical processes
SO SEPARATION AND PURIFICATION TECHNOLOGY
AB A study to leach and recycle rhenium from CMSX-4, a second generation ultrahigh-strength single crystal nickel-based superalloy, containing 3% rhenium is presented. Experimental factors involved in the leaching process of rhenium from CMSX-4 using aqua-regia solution have been investigated and reported. Experimental factors such as concentration of aqua-regia, the use of sonication, leaching period, solid-to-liquid ratio and stirring speed have been optimised and the leaching kinetics of rhenium and other component metals of superalloy CMSX-4 have been studied. Increasing aqua-regia concentration to 100% (v/v) resulted in more than 30% gain in recovery which can be attributed to the increased availability of leaching reagents. The leaching kinetics of rhenium from superalloy CMSX-4 in 100% aqua-regia solution fit into a chemical reaction controlled kinetics model for the first period of leaching. For the leaching period after 480 min, the leaching kinetics of rhenium fits a diffusion through the product layer model. Application of ultrasonic waves to the leaching process has proven useful to slightly increase yield. Given the small increase, however, sonication may not be economically feasible for recovery of rhenium on an industrial scale. Precipitation of other metals away from the rhenium rich solution has also been explored to prepare the solution for a downstream rhenium recovery process. It was found that that two unique precipitates can be recovered from the solution. The first precipitate, recovered at pH 5.05, has been determined to be mainly composed of the oxides of aluminium, chromium, molybdenum, and titanium. A green precipitate of mixed hydroxides of cobalt and nickel (MHP) which has commercial value can then be recovered at pH 7.0 leaving a rhenium enriched solution for further processing.
RI Gonzalez-Rodriguez, Jose/B-6422-2008
OI Gonzalez-Rodriguez, Jose/0000-0003-2059-3571
SN 1383-5866
EI 1873-3794
PD APR 1
PY 2019
VL 212
BP 150
EP 160
DI 10.1016/j.seppur.2018.11.023
UT WOS:000457814700018
ER

PT J
AU KOZUBSKI, R
   SOLTYS, J
   CADEVILLE, MC
   PIERRONBOHNES, V
   KIM, TH
   SCHWANDER, P
   HAHN, JP
   KOSTORZ, G
   MORGIEL, J
AF KOZUBSKI, R
   SOLTYS, J
   CADEVILLE, MC
   PIERRONBOHNES, V
   KIM, TH
   SCHWANDER, P
   HAHN, JP
   KOSTORZ, G
   MORGIEL, J
TI LONG-RANGE ORDERING KINETICS AND ORDERING ENERGY IN NI3AL-BASED
   GAMMA'-ALLOYS
SO INTERMETALLICS
AB Chemical long-range order kinetics were studied for the Ll2-ordered gamma'-phase domains of the quasi-binary systems Ni75AL25-xMx (M=Fe, Mn, Cr, 0 less-than-or-equal-to x less-than-or-equal-to 25), where the gamma'-phase stability (ordering energy) rapidly decreases with increasing M-component concentration x.
   The sample gamma' homogeneity was tested by means of transmission electron microscopy. The 'order-order' relaxations measured by means of in-situ resistometry indicated that an increase in x caused a systematic decrease in the activation energy, E(A), of homogeneous long-range order kinetics.
   Discussing a possible influence of various parameters, it was concluded that the observed decrease in E(A) was predominantly due to an effect of the ordering energy on the bulk vacancy diffusion in these Ll2-ordered compounds.
RI Pierron-Bohnes, Veronique/I-2863-2016; kostorz, gernot/B-6489-2009
OI Pierron-Bohnes, Veronique/0000-0003-0200-9239; Morgiel,
   Jerzy/0000-0003-1807-0149; Kozubski, Rafal/0000-0003-3063-2335
SN 0966-9795
EI 1879-0216
PY 1993
VL 1
IS 3
BP 139
EP 150
DI 10.1016/0966-9795(93)90009-K
UT WOS:A1993MN93000001
ER

PT J
AU Yamanaka, K
   Mori, M
   Ohmura, K
   Chiba, A
AF Yamanaka, Kenta
   Mori, Manami
   Ohmura, Kazuyo
   Chiba, Akihiko
TI Preventing high-temperature oxidation of Co-Cr-based dental alloys by
   boron doping
SO JOURNAL OF MATERIALS CHEMISTRY B
AB Biomedical Co-Cr-based alloys used in dental restorations are usually subjected to high-temperature treatments during manufacturing. Therefore, it is practically essential to characterise and control the oxide films formed on the surfaces of these alloys during heat treatment in terms of material loss, the accuracy of fit, and the aesthetics of dental restorations. In this work, the effects of boron doping on the surface oxide films formed on Ni-free Co-28Cr-9W-1Si (mass%) dental alloys under short-term exposure to high temperatures, which simulate the manufacturing process of porcelain-fused-to-metal (PFM) restorations, were investigated. The surface oxides primarily consisted of Cr2O3 in all prepared alloys. The chemical composition of these surface layers varies with the B concentration in the bulk, with the addition of boron stabilising the dense Cr2O3 phase in the oxide films. Nanoscale boron enrichment is clearly observed at the interface between the oxide films and the metal substrate, with the oxidation of boron atoms leading to the formation of a B2O3 layer. Since B2O3 and Cr2O3 prevent oxygen diffusion, the surface oxide films on the boron-containing alloys are thinner; however, no additional thinning was observed when increasing the boron content from 0.01 to 0.8 mass%. It was also found that a small amount of boron does not degrade the corrosion properties of the alloys in a 0.9% NaCl solution. The results obtained in this study will aid in the improvement of manufacturing processes, and ultimately, the performance of PFM restorations.
RI Yamanaka, Kenta/J-5071-2019; Yamanaka, Kenta/G-4745-2014
OI Yamanaka, Kenta/0000-0003-1675-4731; Yamanaka, Kenta/0000-0003-1675-4731
SN 2050-750X
EI 2050-7518
PY 2016
VL 4
IS 2
BP 309
EP 317
DI 10.1039/c5tb01944c
UT WOS:000367335200015
ER

PT J
AU Shang, SL
   Zacherl, CL
   Fang, HZ
   Wang, Y
   Du, Y
   Liu, ZK
AF Shang, S. L.
   Zacherl, C. L.
   Fang, H. Z.
   Wang, Y.
   Du, Y.
   Liu, Z. K.
TI Effects of alloying element and temperature on the stacking fault
   energies of dilute Ni-base superalloys
SO JOURNAL OF PHYSICS-CONDENSED MATTER
AB A systematic study of stacking fault energy (gamma(SF)) resulting from induced alias shear deformation has been performed by means of first-principles calculations for dilute Ni-base superalloys (Ni23X and Ni71X) for various alloying elements (X) as a function of temperature. Twenty-six alloying elements are considered, i.e., Al, Co, Cr, Cu, Fe, Hf, Ir, Mn, Mo, Nb, Os, Pd, Pt, Re, Rh, Ru, Sc, Si, Ta, Tc, Ti, V, W, Y, Zn, and Zr. The temperature dependence of gamma(SF) is computed using the proposed quasistatic approach based on a predicted gamma(SF)-volume-temperature relationship. Besides gamma(SF), equilibrium volume and the normalized stacking fault energy (Gamma(SF) = gamma(SF)/Gb, with G the shear modulus and b the Burgers vector) are also studied as a function of temperature for the 26 alloying elements. The following conclusions are obtained: all alloying elements X studied herein decrease the gamma(SF) of fcc Ni, approximately the further the alloying element X is from Ni on the periodic table, the larger the decrease of gamma(SF) for the dilute Ni-X alloy, and roughly the gamma(SF) of Ni-X decreases with increasing equilibrium volume. In addition, the values of gamma(SF) for all Ni-X systems decrease with increasing temperature (except for Ni-Cr at higher Cr content), and the largest decrease is observed for pure Ni. Similar to the case of the shear modulus, the variation of gamma(SF) for Ni-X systems due to various alloying elements is traceable from the distribution of (magnetization) charge density: the spherical distribution of charge density around a Ni atom, especially a smaller sphere, results in a lower value of gamma(SF) due to the facility of redistribution of charges. Computed stacking fault energies and the related properties are in favorable accord with available experimental and theoretical data.
RI Liu, Zi-Kui/A-8626-2012; Wang, Yi/D-1032-2013; Liu, Zi-Kui/A-8196-2009;
   Shang, Shun-Li/A-6564-2009; Hargather, Chelsey Z./P-9417-2019; Fang,
   Huazhi/L-6126-2013; Hargather, Chelsey/G-6972-2014
OI Liu, Zi-Kui/0000-0003-3346-3696; Shang, Shun-Li/0000-0002-6524-8897;
   Hargather, Chelsey Z./0000-0002-1446-9112; Fang,
   Huazhi/0000-0002-4561-6971; Hargather, Chelsey/0000-0002-1446-9112; Du,
   Yong/0000-0002-4187-3989
SN 0953-8984
EI 1361-648X
PD DEC 19
PY 2012
VL 24
IS 50
AR 505403
DI 10.1088/0953-8984/24/50/505403
UT WOS:000311891100011
PM 23172684
ER

PT S
AU Srimannarayana, P
   Vamsi, KV
   Karthikeyan, S
AF Srimannarayana, P.
   Vamsi, K. V.
   Karthikeyan, S.
BE Guedou, JY
   Chone, J
TI Multi-scale modelling of Suzuki segregation in gamma' precipitates in Ni
   and Co-base superalloys
SO EUROSUPERALLOYS 2014 - 2ND EUROPEAN SYMPOSIUM ON SUPERALLOYS AND THEIR
   APPLICATIONS
SE MATEC Web of Conferences
CT 2nd European Symposium on Superalloys and their Applications
CY MAY 12-16, 2014
CL Giens, FRANCE
AB The high temperature strength of alloys with (gamma +gamma') microstructure is primarily due to the resistance of the ordered precipitate to cutting by matrix dislocations. Such shearing requires higher stresses since it involves the creation of a planar fault. Planar fault energy is known to be dependent on composition. This implies that the composition on the fault may be different from that in the bulk for energetic reasons. Such segregation (or desegregation) of specific alloying elements to the fault may result in Suzuki strengthening which has not been explored extensively in these systems. In this work, segregation (or desegregation) of alloying elements to planar faults was studied computationally in Ni-3(Al, Ti) and Co-3(W, Al) type gamma' precipitates. The composition dependence of APB energy and heat of mixing were evaluated from first principle electronic structure calculations. A phase field model incorporating the first principles results, was used to simulate the motion of an extended superdislocation under stress concurrently with composition evolution. Results reveal that in both systems, significant (de) segregation occurs on equilibration. On application of stress, solutes were dragged along with the APB in some cases. Additionally, it was also noted the velocity of the superdislocation under an applied stress is strongly dependent on atomic mobility (i. e. diffusivity).
RI Koruprolu, Venkata Vamsi/O-8767-2017
OI Koruprolu, Venkata Vamsi/0000-0001-5632-6577
SN 2261-236X
PY 2014
VL 14
AR 15003
DI 10.1051/matecconf/20141415003
UT WOS:000351930400054
ER

PT J
AU Yang, XY
   Hu, WY
AF Yang, Xiyuan
   Hu, Wangyu
TI The alloying element dependence of the local lattice deformation and the
   elastic properties of Ni3Al: A molecular dynamics simulation
SO JOURNAL OF APPLIED PHYSICS
AB Molecular dynamics (MD) together with the modified analytical embedded atom method (MAEAM) is employed to study the alloying elements (Re, Ru, Co, and Ta) dependence of the elastic properties of L1(2)-Ni3Al. The investigations indicate that the calculated elastic properties of Ni3Al are in reasonable agreement with the previous results. The substituting formation energies of the alloying elements in Ni3Al are calculated to determine the site preference. It is found out that Re, Ru, and Ta atoms prefer to occupy the Al sites, and the Co atom prefers to occupy the Ni site. Based on Re, Ru, and Ta substituting the 1st, 2nd, 3rd, and 4th nearest-neighbor atoms, we ascertain that the substituting manners of these alloying elements have a decisive effect on the bulk modulus and the local crystal lattice of Ni3Al. Moreover, for Re, the bonding interaction plays a predominant role in the improvement in the bulk modulus of Ni3Al, whereas the size effect of Ru and Ta on the improvement in the bulk modulus is more obvious. Finally, the potential reasons of which the alloying elements enhance the bulk modulus are discussed in details. (C) 2014 AIP Publishing LLC.
RI Hu, Wangyu/B-5762-2009
OI Hu, Wangyu/0000-0001-7416-3994
SN 0021-8979
EI 1089-7550
PD APR 21
PY 2014
VL 115
IS 15
AR 153507
DI 10.1063/1.4870235
UT WOS:000335227100014
ER

PT J
AU Gatto, A
   Bassoli, E
   Fornari, M
AF Gatto, A
   Bassoli, E
   Fornari, M
TI Plasma Transferred Arc deposition of powdered high performances alloys:
   process parameters optimisation as a function of alloy and geometrical
   configuration
SO SURFACE & COATINGS TECHNOLOGY
AB The deposition of high wear- and corrosion-resistant alloys through Plasma Transferred Arc (PTA) is an easily automated process combining the possibility to obtain very thick coatings with high deposition speeds, low thermal distortion of the part and negligible dilution levels, thanks to a very high energy-concentration [S. Kalpakjian, S.R. Schmid, Manufacturing Engineering and Technology-4th edition, Addison-Wesley Publishing, 2001, p. 789-790, Scripta Materialia 37 (1997) 721, Applied Surface Science 201 (2002) 154, Surface and Coatings Technology 71 (1995) 196, Journal of Materials Processing Technology 128 (2002) 169, M. Bonacini, Plasma ad arco trasferito per riporti saldati con superleghe in polvere, "Saldatura e taglio termico verso il 2000" IIS Meeting, October 3rd 1998, Milan-Italy, Wear 250 (2001) 611, Wear 249 (2002) 846, Composites Science and Technology 58 (1998) 299]. Literature studies regard mostly wear or high temperature behaviour of the deposited alloys and plasma hardening treatment without powder [Applied Surface Science 201 (2002) 154, Surface and Coatings Technology 71 (1995) 196, Journal of Materials Processing Technology 128 (2002) 169, M. Bonacini, Plasma ad arco trasferito per riporti saldati con superleghe in polvere, "Saldatura e taglio termico verso il 2000" IIS Meeting, October 3rd 1998, Milan-Italy, Wear 250 (2001) 611, Surface and Coatings Technology 106 (1998) 156, Wear 249 (2002) 846, Surface and Coatings Technology 92 (1997) 157, Wear 181-183 (1995) 8 10, Wear 225-229 (1999) 1114], rather than an optimisation of process parameters, also in critical geometric configurations. An experimental campaign has been carried out on the deposition of two nickel- and a cobalt-base superalloys: Hastelloy 276, Inconel 625 and Stellite 6. Benchmarks of C-Mn steel have been chosen to test geometrical configurations that are critical for the application (corners and grooves). Specimen characterisation through liquid penetration inspection, optical- and scanning electron microscopy and microhardness tests proved that process parameters optimisation depends only on the geometrical configuration and not on the deposited alloy. This result suggests the importance of an accurate design of the reciprocal positioning and movement between the torch and the part to be coated, as a function of the deposition geometry. (C) 2004 Elsevier B.V. All rights reserved.
RI BASSOLI, ELENA/A-3300-2012; Gatto, Andrea/A-6297-2012
OI BASSOLI, ELENA/0000-0002-9493-7018; Gatto, Andrea/0000-0001-5547-624X
SN 0257-8972
PD OCT 22
PY 2004
VL 187
IS 2-3
BP 265
EP 271
DI 10.1016/j.surfcoat.2004.02.013
UT WOS:000224371300019
ER

PT J
AU Raj, R
   Terauds, K
AF Raj, Rishi
   Terauds, Kalvis
TI Bubble Nucleation During Oxidation of SiC
SO JOURNAL OF THE AMERICAN CERAMIC SOCIETY
AB Oxidation of SiC at 1400 degrees C-1700 degrees C produces carbon monoxide (CO), which can form bubbles at the interface between the substrate and the silica (SiO2) overgrowth. The bubbles add complexity to the mechanistic understanding of the oxidation process. We analyze the kinetics of bubble formation, where the driving force for their nucleation depends on the partial pressure of CO while their growth is determined by the viscosity of silica. The mechanism bears analogy to oxygen migrating from the atmosphere into superalloys, and reacting with carbide precipitates at the grain boundaries to nucleate bubbles of carbon monoxide, or hydrogen migrating into carbon-steel to form methane. The unique feature of the present case is the ability of silica to release the gas pressure within the bubbles by viscous flow, and then, to heal the crater that is left behind. As the bubbles grow out from the interface and escape into the atmosphere, they can expose bare surface to the atmosphere rendering silicon carbide vulnerable to active oxidation. The relative significance of the mechanisms of oxidation of SiC is presented in the form of an oxidation map, where atmospheric pO2 and oxidation temperature are the experimental variables. We discover that experiments often lie in the regime of bubble formation.
SN 0002-7820
EI 1551-2916
PD AUG
PY 2015
VL 98
IS 8
BP 2579
EP 2586
DI 10.1111/jace.13613
UT WOS:000358719400041
ER

PT J
AU Miner, RV
AF Miner, RV
TI The effects of composition and gamma'/gamma lattice parameter mismatch
   on the critical resolved shear stresses for octahedral and cube slip in
   NiAlCrX alloys
SO METALLURGICAL AND MATERIALS TRANSACTIONS A-PHYSICAL METALLURGY AND
   MATERIALS SCIENCE
AB Prototypical single-crystal NiAlCrX superalloys were studied to examine the effects of the common major alloying elements, Co, Mo, Nb, Ta, Ti, and W, on yielding behavior. The alloys contained about 10 at. pct Cr, 60 vol pet of the gamma' phase, and about 3 at. pct of X in the gamma'. The critical resolved shear stresses (CRSSs) for octahedral and primary cube slip were measured at 760 degrees C, which is about the peak strength temperature. The CRSSoct and CRSScube are discussed in relation to thoseof Ni-3 (Al, X) gamma' alloys taken from the literature and the gamma'/gamma lattice mismatch. The CRSSoct ofthe gamma + gamma' alloys reflected a similar compositional dependence to that of both the CRSScube of the gamma' phase and the gamma/gamma' lattice parameter mismatch. The CRSScube of the gamma + gamma' alloys also reflected the compositional dependence of the gamma'/gamma mismatch, but bore no similarity to that of CRSScube for gamma' alloys since it is controlled by the gamma matrix. The ratio of CRSScube/CRSSoct was decreased by all alloying elements except Co, which increased the ratio. The decrease in CRSScube/CRSSoct was related to the degree in which elements partition to ehe gamma' rather than the gamma phase.
SN 1073-5623
PD APR
PY 1997
VL 28
IS 4
BP 1011
EP 1020
DI 10.1007/s11661-997-0231-2
UT WOS:A1997WV58200011
ER

PT J
AU Myoung, SW
   Park, SH
   Lee, PH
   Jung, YG
   Joo, D
   Lee, KH
   Lee, HS
   Paik, U
AF Myoung, Sang-Won
   Park, Sang-Hyun
   Lee, Pyung-Ho
   Jung, Yeon-Gil
   Joo, Dongwon
   Lee, Koo-Hyun
   Lee, Hee-Soo
   Paik, Ungyu
TI Phase transformation and oxidation behavior of Pt-modified MCrAlY
   coatings
SO PROGRESS IN ORGANIC COATINGS
CT 3rd Conference of the Coating Science International
CY JUN 25-29, 2007
CL Noordwijk, NETHERLANDS
AB The effects of platinum (Pt) layer on phase transformation and oxidation behavior of MCrAlY (M = Co, Ni) coatings were investigated by isothermal and cyclic oxidation tests at temperature of 1100 degrees C. Pt layer of about 5 mu m thickness was deposited on MAR M247-DS superalloy byan electroplating method, and then the MCrAlY layers were coated with air plasma spray (APS) and vacuum plasma spray (VPS) methods. APS process creates internal oxides and interface voids, whereas the VPS process shows fewer voids in the interface between the MCrAlY layer and the superalloy used as substrate. The oxides and voids formed in the APS process deteriorate the oxidation resistance, indicating that the oxides and voids are transferred to Al2O3 compounds during the oxidation tests. The Pt layer shows a strong affinity with Ni element and a weak affinity with Co and Cr elements, resulting in the formation of beta-(Ni,Pt)Al phase. The Pt pre-coated layer forces down for the diffusion of soluble elements to get the reduced deplete zone in the superalloy. The VPS process enhances the oxidation resistance of the MCrAlY coating and shows better bonding strength, owing to the generation of homogenous microstructure in the coating and less processing defects. (C) 2007 Elsevier B.V. All fights reserved.
SN 0300-9440
PD FEB
PY 2008
VL 61
IS 2-4
BP 316
EP 320
DI 10.1016/j.porgcoat.2007.09.039
UT WOS:000254146400025
ER

PT J
AU Vorkotter, C
   Mack, DE
   Guillon, O
   Vassen, R
AF Vorkoetter, C.
   Mack, D. E.
   Guillon, O.
   Vassen, R.
TI Superior cyclic life of thermal barrier coatings with advanced bond
   coats on single-crystal superalloys
SO SURFACE & COATINGS TECHNOLOGY
AB Advanced thermal barrier coatings are essential to further increase the efficiency of gas turbine engines. One limiting factor of the TBC lifetime is the temperature dependent formation of the thermally grown oxide (TGO) during thermal exposure resulting in critical stress levels at the top coat-bond coat interface. Oxide dispersion strengthened (ODS) bond coats demonstrated slower oxygen scale growth during thermal exposure in comparison to standard bond coats.
   In this study for the first time TBC samples on single-crystal substrates (comparable to CMSX4) with thin ODS Co-based flash coats on the same Co-based bond coat (Amdry 995) and a porous atmospherically plasma sprayed (APS) yttria stabilized zirconia (YSZ) topcoat were manufactured by thermal spray techniques and evaluated with respect to their thermal cyclic behavior. As the major performance test cyclic burner rigs, which can establish thermal conditions similar to those in gas turbines, were applied.
   TBC samples with the new material combination show superior performance compared to previous samples. Cross sections of the samples were analyzed by scanning electron and laser scanning microscopy. Lifetime data and failure mode of the samples are discussed with respect to material properties such as thermal expansion coefficients, microstructural changes and TGO growth.
SN 0257-8972
PD MAR 15
PY 2019
VL 361
BP 150
EP 158
DI 10.1016/j.surfcoat.2019.01.001
UT WOS:000459523600018
ER

PT J
AU GLEESON, B
   CHEUNG, WH
   DACOSTA, W
   YOUNG, DJ
AF GLEESON, B
   CHEUNG, WH
   DACOSTA, W
   YOUNG, DJ
TI THE HOT-CORROSION BEHAVIOR OF NOVEL CO-DEPOSITED CHROMIUM-MODIFIED
   ALUMINIDE COATINGS
SO OXIDATION OF METALS
AB This paper reports the successful co-deposition of inclusion-free chromium-modified aluminide coatings using a pack-cementation process. The substrate used was the nickel-base superalloy, Rene 80H. The coatings were of the outward-diffusion type; however, unlike the usual outward-diffusion coatings, the present coatings were relatively free of pack inclusions. The coatings consisted of alpha-Cr precipitates in a matrix of beta-NiAl. The morphology and distribution of the alpha- Cr precipitates could be adjusted to the extent that two types of coating structures could be obtained. The Type I coating structure contained lamellar alpha- Cr precipitates situated in the surface region of the coating, whereas the Type II coating structure contained small, spheroidal alpha-Cr precipitates distributed throughout the outer of a two-layered coating. Both coating types exhibited significantly improved hot-corrosion resistance in a 0.1% SO2-O2 environment at 900-degrees-C compared to a commercial aluminide coalting. A study of the corrosion behavior of Type I coatings containing pack inclusions showed that the inclusions were deleterious to the corrosion resistance of the coatings. The corrosion behavior of chromium-aluminide coatings was dependent on both the distribution and amount of alpha-Cr precipitates in the coating.
RI Young, David J/G-5515-2011
OI Young, David/0000-0001-9947-6655; Gleeson, Brian/0000-0001-5531-7337
SN 0030-770X
PD DEC
PY 1992
VL 38
IS 5-6
BP 407
EP 424
DI 10.1007/BF00665662
UT WOS:A1992KE90800005
ER

PT J
AU Ma, Y
   Wang, Q
   Jiang, BB
   Li, CL
   Hao, JM
   Li, XN
   Dong, C
   Nieh, TG
AF Ma, Y.
   Wang, Q.
   Jiang, B. B.
   Li, C. L.
   Hao, J. M.
   Li, X. N.
   Dong, C.
   Nieh, T. G.
TI Controlled formation of coherent cuboidal nanoprecipitates in
   body-centered cubic high-entropy alloys based on Al-2(Ni,Co,Fe,Cr)(14)
   compositions
SO ACTA MATERIALIA
AB Microstructures and mechanical properties of Al-Ni-Co-Fe-Cr high-entropy alloys (HEAs) were investigated by systematically varying transition metals instead of Al, within the chemical formula of Al2M14 (M represents different mutations of transition metals). The formation of different crystal structures (FCC, BCC, or FCC+BCC mixture) and its effects on the resulting mechanical properties of this series of HEAs, both in tension and compression, were evaluated. It was found that, in the BCC-dominated HEAs, ordered B2 precipitates were always coherently dispersed in the BCC solid-solution matrix. The shape of these B2 precipitates was strongly affected by the lattice misfit between the disordered BCC and ordered B2. A uniform distribution of cuboidal B2 particles could be obtained by properly adjusting M, thus the lattice misfit, in a manner similar to that in Ni-based superalloys, Strengthening effects caused by different BCC/B2 morphologies were also estimated and compared with experimental measurements. The optimal strengthening as a function of the shape and size of the coherent precipitates was discussed in light of the lattice misfit in these HEAs. (C) 2018 Acta Materialia Inc. Published by Elsevier Ltd. All rights reserved.
SN 1359-6454
EI 1873-2453
PD APR 1
PY 2018
VL 147
BP 213
EP 225
DI 10.1016/j.actamat.2018.01.050
UT WOS:000428098400022
ER

PT J
AU Hara, T
   Kobayashi, S
   Ueno, T
   Oikawa, K
AF Hara, Takaaki
   Kobayashi, Shinichi
   Ueno, Tomonori
   Oikawa, Katsunari
TI Estimation of gamma/gamma ' interfacial energy in Ni-Co base superalloy
   TMW-4M3
SO JOURNAL OF CRYSTAL GROWTH
