Repository: MatInfoUB/NLP-Queries

File: Co_superalloys_comp1.txt (part 19 of 20)
FN Clarivate Analytics Web of Science
AB The initial gamma/gamma' microstructure (e.g. gamma' shape, size, volume fraction) may dramatically affect creep behaviour of single crystal Nickel-based superalloys. However, it is difficult to have accurate control on each of these initial aspects and to understand the role of each by experimental methods. In the present work, a novel coupled model of phase-field and continuum dislocation dynamics is developed for the co-evolution of gamma/gamma' and dislocation microstructures, such that the creep deformation of single crystal Nickel-based superalloys can be described in a physical way. The creep curve can be directly obtained by averaging dislocation activity, without any phenomenological effort that is needed for traditional constitutive models. With the coupled model, we study the effect of initial gamma/gamma' microstructure on creep of single crystal Nickel-based superalloys. The role of initial gamma' shape is studied by comparing simulations with different initial gamma' shapes but with the same gamma' size and volume fraction. The role of initial gamma' size and volume fraction are studied in the same methodology. Simulation results show that as the gamma/gamma' misfit magnitude increases, the gamma' shape transits from circular to cubic and the dislocation microstructure symmetry shifts. The cubic gamma' shape corresponding to gamma/gamma' misfit of -0.003 is the most beneficial for creep resistance, compare with gamma/gamma' misfit of -0.0015 and 0. Bigger gamma' size and higher gamma' volume fraction also result in better creep resistance, especially the benefit of high gamma' volume fraction to creep resistance is dramatic. The simulation results may bring inspirations for design of new single crystal Nickel-based superalloys with excellent creep resistance. (C) 2018 Elsevier B.V. All rights reserved.
OI Wang, Meng/0000-0002-0978-0272
SN 0925-8388
EI 1873-4669
PD MAR 30
PY 2019
VL 779
BP 326
EP 334
DI 10.1016/j.jallcom.2018.11.166
UT WOS:000457154700039
ER

PT J
AU Adharapurapu, RR
   Kumar, D
   Zhu, J
   Pollock, TM
AF Adharapurapu, Raghavendra R.
   Kumar, Deepak
   Zhu, Jun
   Pollock, Tresa M.
TI Carburization of W- and Re-rich Ni-based alloys in impure helium at 1000
   degrees C
SO CORROSION SCIENCE
AB The surface and microstructure stability of experimental W- and Re-rich Ni-based alloys in an impure-helium environment containing only CO and CO2 as impurities (ppm level) have been investigated at 1000 degrees C All the alloys carburized during 50 h of exposure and depending on the alloy composition different carbides of the type M6C M7C3 and M23C6 formed on the alloy surface in grain interiors and at grain boundaries Microprobe analysis and Calphad-based calculations indicated that the chromium carbides (particularly Cr23C6) were enriched by rhenium Extended exposure (225 h) led to the disappearance of surface transient carbides and the growth of surface oxide Cr2O3 occurred (C) 2010 Elsevier Ltd All rights reserved
SN 0010-938X
EI 1879-0496
PD JAN
PY 2011
VL 53
IS 1
BP 388
EP 398
DI 10.1016/j.corsci.2010.09.049
UT WOS:000284861700045
ER

PT J
AU Tan, LM
   He, GA
   Li, YP
   Liu, F
   Nie, Y
   Jiang, L
AF Tan, Liming
   He, Guoai
   Li, Yunping
   Liu, Feng
   Nie, Yan
   Jiang, Liang
TI Flow behaviors and microstructural evolutions of a novel high-Co powder
   metallurgy superalloy during hot working
SO JOURNAL OF MATERIALS PROCESSING TECHNOLOGY
AB To understand how to tailor microstructure of high-Co polycrystalline superalloys during hot processing, the flow curves of a nickel-based superalloy with high Co content was quantitatively analyzed, and the microstructure evolution was studied by a high-throughput method. The results suggested that hot working conditions, especially the temperature, strongly influenced the grain structure at annealing. In specific, deforming under low strain rate and high temperature conditions facilitated the recovery and grain growth to consume the stored strain energy, furthermore, the weakened pinning effects of gamma' precipitates accelerated these procedures, which made the high-Co superalloy more vulnerable to the formation of abnormally large grains during subsequent supersolvus annealing.
RI Li, Yunping/M-2076-2016
OI Tan, Liming/0000-0001-7999-6311
SN 0924-0136
PD DEC
PY 2018
VL 262
BP 221
EP 231
DI 10.1016/j.jmatprotec.2018.06.039
UT WOS:000445986900022
ER

PT J
AU El-Awadi, GA
   Abdel-Samad, S
   Elshazly, ES
AF El-Awadi, G. A.
   Abdel-Samad, S.
   Elshazly, Ezzat S.
TI Hot corrosion behavior of Ni based Inconel 617 and Inconel 738
   superalloys
SO APPLIED SURFACE SCIENCE
AB Superalloys are extensively used at high temperature applications due to their good oxidation and corrosion resistance properties in addition to their high stability were made at high temperature. Experimental measurements of hot corrosion at high temperature of Inconel 617 and Inconel 738 superalloys. The experiments were carried out at temperatures 700 degrees C, 800 degrees C and 900 degrees C for different exposure times to up to 100 h. The corrosive media was NaCl and Na2SO4 sprayed on the specimens. Seven different specimens were used at each temperature. The corrosion process is endothermic and the spontaneity increased by increasing temperature. The activation energy was found to be Ea = 23.54 and E-a = 25.18 Kj/mol for Inconel 738 and Inconel 617 respectively. X-ray diffraction technique (XRD) was used to analyze the formed scale. The morphology of the specimen and scale were examined by scanning electron microscopy (SEM). The results show that the major corrosion products formed were NiCr2O4, and Co Cr2O4 spinles, in addition to Cr2O3. (C) 2016 Elsevier B.V. All rights reserved.
OI AbdelSamad, Salem/0000-0002-3914-6125
SN 0169-4332
EI 1873-5584
PD AUG 15
PY 2016
VL 378
BP 224
EP 230
DI 10.1016/j.apsusc.2016.03.181
UT WOS:000376819200029
ER

PT J
AU Campbell, CE
   Boettinger, WJ
   Kattner, UR
AF Campbell, CE
   Boettinger, WJ
   Kattner, UR
TI Development of a diffusion mobility database for Ni-base superalloys
SO ACTA MATERIALIA
AB For the fcc phase of the Ni-Al-Co-Cr-Hf-Mo-Re-Ta-Ti-W system, diffusion data in various constituent binary systems were assessed to establish a multicomponent diffusion mobility database. The diffusion assessment relied on an existing thermodynamic database for the calculation of needed thermodynamic factors. The mobilities determined for the self-diffusion of the components in the fcc phase (a metastable state for some components) were consistent with the correlation of the diffusivity with the melting point. The general agreement of calculated and measured diffusion coefficients in the Ni-Co-Cr-Mo and Ni-Al-Cr-Mo quaternary systems demonstrated the ability of the database to extrapolate to higher order systems. Finally, the mobility database, in conjunction with an available thermodynamic database and a finite-difference diffusion code. was used to simulate a multicomponent diffusion couple between two commercial Ni-base superalloys. (C) 2002 Acta Materialia Inc. Published by Elsevier Science Ltd. All rights reserved.
SN 1359-6454
PD FEB 25
PY 2002
VL 50
IS 4
BP 775
EP 792
AR PII S1359-6454(01)00383-4
DI 10.1016/S1359-6454(01)00383-4
UT WOS:000173946600010
ER

PT J
AU Uhlig, T
   Weis, S
   Wielage, B
   Wagner, G
   Schuberth, S
AF Uhlig, T.
   Weis, S.
   Wielage, B.
   Wagner, G.
   Schuberth, S.
TI Properties of newly developed Co-based brazing fillers
SO WELDING IN THE WORLD
AB Co-based materials are widely used in high temperature applications like aircraft industry, industrial furnaces, or gas turbine manufacturing. The main requirements on the Co superalloys are high temperature and corrosion resistance. To produce complex structures, it is necessary to join these alloys. In this work, Co-based brazing fillers for high temperature service conditions are developed. The influence of different alloying elements on the melting behavior as well as on the microstructure is investigated. A melting temperature below 1200 degrees C is achieved via addition of Ti to the near eutectic alloy CoZrTaC9, developed in previous studies. Brazing tests are carried out on the Co-based superalloy Mar M 509 using induction heating. The mechanical properties are determined by tensile tests at room temperature and at an elevated temperature of 850 degrees C. The fracture morphology of the tensile samples is investigated by light microscopy as well as SEM.
RI Dr. Wagner, Guntram/H-8920-2017
OI Dr. Wagner, Guntram/0000-0002-1522-3560; Uhlig,
   Thomas/0000-0002-9590-8323
SN 0043-2288
EI 1878-6669
PD JAN
PY 2017
VL 61
IS 1
BP 171
EP 180
DI 10.1007/s40194-016-0388-7
UT WOS:000396459900017
ER

PT J
AU Dong, WP
   Kim, HK
   Ko, WS
   Lee, BM
   Lee, BJ
AF Dong, Wei-Ping
   Kim, Hyun-Kyu
   Ko, Won-Seok
   Lee, Byeong-Moon
   Lee, Byeong-Joo
TI Atomistic modeling of pure Co and Co-Al system
SO CALPHAD-COMPUTER COUPLING OF PHASE DIAGRAMS AND THERMOCHEMISTRY
AB Interatomic potentials for pure Co and the Co-Al binary system have been developed based on the second nearest-neighbor modified embedded-atom method (2NN MEAM) potential formalism. The potentials can describe various fundamental physical properties of the relevant materials in good agreement with experimental information. The potential is utilized to an atomistic computation of interfacial properties between fcc-Co (gamma) and Co3Al (gamma') phases. It is found that the anisotropy in the gamma/gamma' interfacial energy is relatively small and leaves a room for further modification by alloying other elements. The applicability of the atomistic approach to an elaborate alloy design of advanced Co-based superalloys through the investigation of the effect of alloying elements on interfacial and elastic properties is discussed. (C) 2012 Elsevier Ltd. All rights reserved.
SN 0364-5916
PD SEP
PY 2012
VL 38
BP 7
EP 16
DI 10.1016/j.calphad.2012.04.001
UT WOS:000309309800002
ER

PT J
AU Rettig, R
   Steuer, S
   Singer, RF
AF Rettig, Ralf
   Steuer, Susanne
   Singer, Robert F.
TI Diffusion of Germanium in Binary and Multicomponent Nickel Alloys
SO JOURNAL OF PHASE EQUILIBRIA AND DIFFUSION
AB Interdiffusion and impurity diffusion of Ge is studied in Ni and multicomponent alloys over the temperature range of 1150-1250 degrees C. The diffusion is investigated using diffusion couples, which are evaluated using microprobe measurements. The interdiffusion coefficients are calculated with the den Broeder method, while the impurity diffusion coefficients are determined with the Hall method. A model for the diffusion simulation software DICTRA is developed by mobility assessments. Further on, the diffusion of Ge in the multicomponent superalloys PWA1483 and Rene N5 is investigated. The Ge diffusion coefficient in Rene N5 is 4.5x10(-14) m(2)/s at 1180 degrees C which is similar to other alloying elements such as Co, Cr, Mo or Ta.
SN 1547-7037
PD JUN
PY 2011
VL 32
IS 3
BP 198
EP 205
DI 10.1007/s11669-011-9853-6
UT WOS:000293712000005
ER

PT J
AU Xu, L
   Cui, CY
   Sun, XF
AF Xu, Ling
   Cui, Chuanyong
   Sun, Xiaofeng
TI The effects of Co and Ti additions on microstructures and compressive
   strength of Udimet710
SO MATERIALS SCIENCE AND ENGINEERING A-STRUCTURAL MATERIALS PROPERTIES
   MICROSTRUCTURE AND PROCESSING
AB The effects of Co and Ti additions on the microstructures and compressive strength of the Ni-based superalloy Udiemt710 (U710) were investigated. The preliminary results showed that the Ni(3)Ti-type (eta) phase was observed in the alloys with low Co and Ti content; while a (Ni(x)Co(1-x))(3)Ti phase with a hexagonal structure was detected in the alloys with high Co and Ti content. The gamma ' ->eta ->( Ni(x)Co(1-0))(3)Ti phase transformation was discussed in terms of Co and Ti contents. The gamma ' morphology changed from spherical to cuboidal with increasing Co and Ti content. Compressive tests showed that the alloys with Co and Ti addition possessed higher yield strength than the base alloy, U710. The strength increase could be ascribed to solid-solution strengthening of the gamma and gamma ' phases as a result of the Co and Ti additions, and the higher volume fraction of gamma ' in the new alloys. (C) 2011 Elsevier B.V. All rights reserved.
SN 0921-5093
PD OCT 15
PY 2011
VL 528
IS 27
BP 7851
EP 7856
DI 10.1016/j.msea.2011.07.019
UT WOS:000295107500002
ER

PT J
AU Yang, SY
   Jiang, M
   Li, HX
   Wang, L
AF Yang Shu-yu
   Jiang Min
   Li Hong-xiao
   Wang Lei
TI Thermodynamic assessment of Co-Cr-W ternary system
SO TRANSACTIONS OF NONFERROUS METALS SOCIETY OF CHINA
AB The Co-Cr-W ternary system was critically assessed using the CALPHAD technique. The solution phases including the liquid, gamma-Co, epsilon-Co and alpha-Cr were described by a substitutional solution model. The sigma, mu and R phases were described by three-sublattice models of (Co,W)(8)(Cr,W)(4)(Co,Cr,W)(18), (Co,Cr,W)(7)W(2)(Co,Cr,W)(4) and (Co,W)(27)(Cr,W)(14)(Co,Cr,W)(12), respectively, in order to reproduce their homogeneity ranges. A self-consistent set of thermodynamic parameters for each phase was derived. The calculated isothermal sections at 1 000, 1 200 and 1 350 degrees C are in good agreement with the experimental data. A eutectoid reaction of R double left right arrow mu+gamma-Co+sigma in this ternary system was predicted to occur at 1 022 degrees C.
SN 1003-6326
PD OCT
PY 2011
VL 21
IS 10
BP 2270
EP 2275
DI 10.1016/S1003-6326(11)61007-8
UT WOS:000296916100024
ER

PT J
AU Fujii, H
   MacKay, DJC
   Bhadeshia, HKDH
   Harada, H
   Nogi, K
AF Fujii, H
   MacKay, DJC
   Bhadeshia, HKDH
   Harada, H
   Nogi, K
TI Prediction of creep rupture life in nickel-base superalloys using
   Bayesian neural network
SO JOURNAL OF THE JAPAN INSTITUTE OF METALS
AB The creep rupture life of nickel-base superalloys has been predicted using a neural network model within a Bayesian framework. The rupture life was modelled as a function of some 42 variables, including temperature, chemical composition: Cr, Co, C, Si, Mn, P, S, Mo, Cu, Ti, Al, B, N, Nb, Ta, Zr, Fe, W, V, Hf, Re, Mg, ThO2, La, four steps of heat treatment (each has its own temperature, duration and cooling rate), sample shape, solidification method, yield strength, ultimate tensile strength and elongation. The Bayesian method puts error bars on the predicted value of the rupture life and allows the significance of each individual factor to be estimated. The scale of the error bars changes with the accuracy of the prediction: it is large when the prediction is uncertain, indicating that the whole prediction system is reliable.
OI Fujii, Hidetoshi/0000-0002-5023-3844
SN 0021-4876
EI 1880-6880
PD JUL
PY 1999
VL 63
IS 7
BP 905
EP 911
DI 10.2320/jinstmet1952.63.7_905
UT WOS:000082083300014
ER

PT J
AU Chen, J
   Liu, YJ
   Lei, FY
   Sheng, G
   Kang, ZT
AF Chen, Jie
   Liu, Yajun
   Lei, Fuyue
   Sheng, Guang
   Kang, Zhitao
TI Interdiffusion and related atomic mobilities in fcc Cu-Fe-Co alloys
SO CALPHAD-COMPUTER COUPLING OF PHASE DIAGRAMS AND THERMOCHEMISTRY
AB Diffusion couples for fcc Cu-Fe-Co ternary system are prepared, all of which are annealed at 1573 K for 50 h. Interdiffusion coefficients are evaluated at the intersection points of two independent diffusion paths sharing a common composition. Such main and cross interdiffusion coefficients are then used to inversely retrieve atomic mobilities of Cu, Fe and Co in fcc Cu-Fe-Co alloys, with the aid of available thermodynamic description. Further validation concerning the quality of atomic mobilities is conducted with computational simulations for diffusion couples, the results of which are compared with experimental data. This work contributes to the establishment of a general Co-based kinetic database for computational design of superalloys. (C) 2015 Elsevier Ltd. All rights reserved.
SN 0364-5916
EI 1873-2984
PD MAR
PY 2015
VL 48
BP 145
EP 150
DI 10.1016/j.calphad.2014.12.004
UT WOS:000350784500016
ER

PT J
AU Saito, Y
   Harada, H
AF Saito, Y
   Harada, H
TI The Monte Carlo simulation of ordering kinetics in Ni-base superalloys
SO MATERIALS SCIENCE AND ENGINEERING A-STRUCTURAL MATERIALS PROPERTIES
   MICROSTRUCTURE AND PROCESSING
CT Seminar on the Modelling of Atomic and Microstructures in Metals and
   Alloys
CY NOV, 1994
CL JAPAN
AB The Monte Carlo method was applied to the simulation of temporal evolutions of atomic arrangement in Ni-base superalloys. The ordering kinetics was controlled by direct exchange of a randomly selected single atom with one of its neighbouring atoms. The formation of gamma' phase gamma'/gamma equilibrium and substitutional behaviours of alloying elements were predicted by the model. The reductions of total energy normalized by initial energy by ordering are about 3%, for superalloys CMSX-4 and about 2% for TMS63. The formation and coarsening rates of gamma' phase in CMSX-4 are higher than those in TMS63. The size distribution profiles for CMSX-4 and TMS63 approach time-invariant profiles. The variations of calculated phase composition of gamma' and gamma phases of CMSX-4 and TMS63 with time are not significant. The enrichment of Al, Ti and Ta in gamma' phase and Co and gamma phase is observed. Cr is partitioning into both gamma' and gamma phases. This qualitatively agrees with the phase analysis of Ni-Al-Ti ternary alloys by cluster variation method. The variations of calculated concentration of alloying element in Ni and Al sublattices of gamma' phase in CMSX-4 and TMS63 with lime are not significant. The preferential substitutions of Ti, Mo and Ta in Al sublattice and Co in Ni sublattice are predicted. Cr is entering into both Ni and Al sublattices. The tendency of site occupation predicted by the simulation is consistent with the classification given by Enomoto and Harada. The Monte Carlo simulation results on site occupancies of alloying elements of CMSX-4 and TMS63 are in good agreement with those observed by atom probe FIM analysis and then calculated by the cluster variation method except for Ni concentration in the Al sublattice. (C) 1997 Elsevier Science S.A.
SN 0921-5093
PD FEB 28
PY 1997
VL 223
IS 1-2
BP 1
EP 9
DI 10.1016/S0921-5093(96)10476-7
UT WOS:A1997XA48100002
ER

PT J
AU Makineni, SK
   Nithin, B
   Palanisamy, D
   Chattopadhyay, K
AF Makineni, S. K.
   Nithin, B.
   Palanisamy, D.
   Chattopadhyay, K.
TI Phase evolution and crystallography of precipitates during decomposition
   of new "tungsten-free" Co(Ni)-Mo-Al-Nb gamma-gamma ' superalloys at
   elevated temperatures
SO JOURNAL OF MATERIALS SCIENCE
AB This article reports the microstructural stability and consequent phase decomposition including the appearance of topologically close-packed (TCP) phases at high temperature of recently discovered tungsten-free gamma-gamma' alloys of base composition Co-10Al-5Mo-2Nb with or without the addition of Ni and Ti. On prolonged aging at 800 degrees C of the Co-10Al-5Mo-2Nb alloy, needle-shaped DO19-ordered precipitates with stoichiometry of Co-3(Mo, Nb) start appearing in the microstructure. In addition, growth of cellular domains from the grain boundaries featuring a three-phase composite lamellar structure could be observed. These phases are fcc gamma-Co with composition different from the original matrix, CoAl with B2 ordering and Co-3(Mo, Nb) with DO19 ordering. All the phases exhibit well-defined crystallographic orientation relationships. The decomposition of the alloys depends on the solvus temperature of the gamma' phase. The Ni-containing alloy exhibits no phase decomposition until 100 h of aging at 800 degrees C without any significant effect on gamma' volume fraction (76 %). However, at 950 degrees C, the alloy decomposes leading to the appearance of four different phases including TCP phases: a Cr3Si-type cubic phase, a hexagonal Laves phase, rhombohedral mu phase, and solid solution of Co phase. The gamma-gamma' microstructure in the Co-10Al-5Mo-2Nb and Co-30Ni-10Al-5Mo-2Ta alloys is not stable at 800 and 950 degrees C, respectively, on long-term aging. This shows that the measured solvus temperatures (i.e., 866 and 990 degrees C) are metastable solvus temperatures. We also report that the Ti-containing alloy exhibits superior stability with no evidence of either TCP phase formation or any other decomposition of gamma' precipitates, even after aging at 950 degrees C for 100 h.
OI Makineni, Surendra/0000-0002-4493-6498
SN 0022-2461
EI 1573-4803
PD SEP
PY 2016
VL 51
IS 17
BP 7843
EP 7860
DI 10.1007/s10853-016-0026-1
UT WOS:000378542500004
ER

PT J
AU Wang, L
   Gorr, B
   Christ, HJ
   Mukherji, D
   Rosler, J
AF Wang, L.
   Gorr, B.
   Christ, H. -J.
   Mukherji, D.
   Roesler, J.
TI The effect of alloyed nickel on the short-term high temperature
   oxidation behaviour of Co-Re-Cr-based alloys
SO CORROSION SCIENCE
AB The effect of Ni on the oxidation behaviour of the alloy Co-17Re-23Cr (at.%) is studied. The results show that the alloying of 15 at.% Ni improves the alloy oxidation resistance significantly by promoting the formation of a protective Cr2O3 layer. This effect can be attributed at least partially to the enhancement of Cr diffusion by Ni in the metallic Co-Re-Cr-Ni matrix. Moreover, the formation of relatively slow growing Co(Ni)O solid-solution in the transient stage supports the lateral growth of Cr2O3 nuclei and thus accelerates the establishment of the compact chromia layer.
RI Mukherji, Debashis/M-1646-2019
OI Mukherji, Debashis/0000-0001-6882-4709
SN 0010-938X
EI 1879-0496
PD APR
PY 2015
VL 93
BP 19
EP 26
DI 10.1016/j.corsci.2015.01.004
UT WOS:000350707100003
ER

PT J
AU Yu, JB
   Hou, Y
   Zhang, C
   Yang, ZB
   Wang, J
   Ren, ZM
AF Yu Jianbo
   Hou Yuan
   Zhang Chao
   Yang Zhibin
   Wang Jiang
   Ren Zhongming
TI Effect of High Magnetic Field on the Microstructure in Directionally
   Solidified Co-Al-W Alloy
SO ACTA METALLURGICA SINICA
AB Recently, a new Co-Al-W-based alloy with ordered L12 structure has been attracted much attention of researchers, these alloys have higher melting point than Ni-base superalloys with morphologically identical microstructure, but grain defect formation caused by thermosolutal convection has become an important problem for its application. Magnetic field is always applied to damp the convection which reduces the formation of defects. However, there are hitherto few papers to investigate the effect of magnetic field on grain defects during Co-Al-W- based alloy directional solidification. In this work, The effect of high magnetic field on the solidification structure and macrosegregation in directionally solidified Co-Al-Wbased alloy was investigated. The results showed that the application of longitudinal magnetic field can induce convection and cause deformation of the solid-liquid interface shape, forming the macrosegregation and the stray grains in the mushy zone at the pulling rate of 5 mu m/s. With the increase of pulling rate, the macrosegregation and the stray grains disappeared gradually at 2 T magnetic field. While the transverse magnetic field was applied, the macrosegregation became serious and the number of the stray grains increased. The macrosegregation further became more serious and the columnar-to-equiaxed transition was induced after adding the Ta element. The main reason of undercooling nucleation and columnar-toequiaxed transition (CET) was the microsegregation induced by thermoelectric magnetic convention.
SN 0412-1961
PD DEC 11
PY 2017
VL 53
IS 12
BP 1620
EP 1626
DI 10.11900/0412.1961.2017.00165
UT WOS:000416301600008
ER

PT J
AU MUTOH, I
   NAKASONE, Y
   HIRAGA, K
   TANABE, T
AF MUTOH, I
   NAKASONE, Y
   HIRAGA, K
   TANABE, T
TI CORROSION BEHAVIOR OF NI-BASE SUPERALLOYS AT 1373-K IN SIMULATED HTGR
   IMPURE HELIUM GAS ENVIRONMENT
SO JOURNAL OF NUCLEAR MATERIALS
AB The present paper describes the corrosion behavior of recently developed Ni-base superalloys: an oxide dispersion strengthened (ODS) alloy, two kinds of Ni-Cr-W alloys and Hastelloy XR at 1373 K in a simulated HTGR impure helium gas. Corrosion tests were carried out using a transparent quartz retort at 1373 K for up to 3.6 Ms in circulating helium gas which contained a small amount of H-2, CH4, CO, CO2 and H2O. The mass change versus exposure time relation revealed that the ODS alloy exhibited excellent oxidation resistance. One Ni-Cr-W alloy (113MA) and Hastelloy XR showed exfoliation of the oxide films after the tests. All the alloys were decarburized from the early exposure times. These results are discussed on the basis of phase stability diagrams for constituent elements in the alloys.
OI Hiraga, Keijiro/0000-0002-7651-5209
SN 0022-3115
PD DEC
PY 1993
VL 207
BP 212
EP 220
DI 10.1016/0022-3115(93)90263-X
UT WOS:A1993ML00100020
ER

PT J
AU Zainullin, RI
   Ganeev, AA
   Shakhov, RV
   Logunov, AV
   Mukhtarov, SK
   Imayev, VM
AF Zainullin, R., I
   Ganeev, A. A.
   Shakhov, R., V
   Logunov, A., V
   Mukhtarov, Sh Kh
   Imayev, V. M.
TI Microstructure and mechanical behavior at elevated temperatures of a
   novel nickel base superalloy heavily alloyed with forming and
   substitution elements
SO LETTERS ON MATERIALS
AB A novel nickel base superalloy heavily alloyed with gamma' forming and substitution elements, particularly with rhenium and tungsten, has been proposed in the present work as a potential die material for die forging of the most hard-to-deform nickel base superalloys. The superalloy composition is Ni-13(Al, Ti, Nb, Ta)-27(Cr, Co, Mo, W, Re, Si, C, B) (wt.%). The superalloy ingot was manufactured by vacuum induction melting. Microstructure examination showed that the as-cast condition was characterized by a coarse grained dendritic structure consisted of coarse gamma grains containing gamma' precipitates with a size 0.3 -1 mu m and primary gamma' particles with a size 5 -100 mu m. A small amount of carbides and topologically close packed (TCP) phases was also detected. The microstructure examination suggests that the general solidification pathway was L ->gamma ->gamma', as it is in nickel base superalloys. At the same time, the primary gamma' particles were probably formed via the peritectic reaction L-noneq + gamma ->gamma', where L-noneq is the nonequilibrium liquid, which was retained at the peritectic temperature. The superalloy was subjected to heat treatment including solid solution treatment and ageing. The heat treatment led to coagulation of the primary gamma' phase and to a slight decrease in the volume fractions of carbides and TCP phases. The heat treated condition was used to prepare samples for compression tests, which were performed at 900-1200 degrees C up to the true strain e= 0.1. The yield strength of the novel superalloy was generally appreciably higher as compared with those of known nickel base superalloys and alloys based on the Ni3Al intermetallic phase.
SN 2218-5046
EI 2410-3535
PD DEC
PY 2019
VL 9
IS 4
BP 490
EP 493
DI 10.22226/2410-3535-2019-4-490-493
UT WOS:000501586400024
ER

PT J
AU Xiao, F
   Mukai, K
   Fang, L
   Fu, Y
   Yang, RH
AF Xiao Feng
   Mukai, K.
   Fang Liang
   Fu Ya
   Yang Ren-hui
TI Measurement and analyses of molten Ni-Co alloy density
SO TRANSACTIONS OF NONFERROUS METALS SOCIETY OF CHINA
AB With the advent of powerful mathematical modeling techniques for material phenomena, there is renewed interest in reliable data for the density of the Ni-based superalloys. Up to now, there has been few report on the density of molten Ni-Co alloy. In order to obtain more accurate density data for molten Ni-Co alloy, the density of molten Ni-Co alloy was measured with a modified sessile drop method, and the accommodation of different atoms in molten Ni-Co alloy was analyzed. The density of alloy is found to decrease with increasing temperature and Co concentration in the alloy. The molar volume of molten Ni-Co alloy increases with increasing Co concentration. The molar volume of Ni-Co alloy determined shows a positive deviation from the linear molar volume, and the deviation of molar volume from ideal mixing increases with increasing Co concentration over the experimental concentration range.
SN 1003-6326
PD DEC
PY 2006
VL 16
IS 6
BP 1263
EP 1267
DI 10.1016/S1003-6326(07)60004-1
UT WOS:000243345900004
ER

PT J
AU Lee, JW
   Kim, DJ
   Hong, HU
AF Lee, J. W.
   Kim, D. J.
   Hong, H. U.
TI A new approach to strengthen grain boundaries for creep improvement of a
   Ni-Cr-Co-Mo superalloy at 950 degrees C
SO MATERIALS SCIENCE AND ENGINEERING A-STRUCTURAL MATERIALS PROPERTIES
   MICROSTRUCTURE AND PROCESSING
AB Damage-tolerant microstructure containing serrated grain boundaries (GBs) has been developed in a solid-solution-strengthened Ni-Cr-Co-Mo superalloy by proprietary thermomechanical treatment. The creep life was found to be 2.8 times longer by mitigation of GB cavitational damage. The factors affecting creep properties at 950 degrees C are discussed in terms of GB strengthening. (C) 2014 Elsevier B.V. All rights reserved.
SN 0921-5093
EI 1873-4936
PD FEB 11
PY 2015
VL 625
BP 164
EP 168
DI 10.1016/j.msea.2014.12.010
UT WOS:000349579000020
ER

PT J
AU Liu, PS
   Liang, KM
   Zhou, HY
   Gu, SR
   Sun, XF
   Guan, HR
   Jin, T
   Yang, KN
AF Liu, PS
   Liang, KM
   Zhou, HY
   Gu, SR
   Sun, XF
   Guan, HR
   Jin, T
   Yang, KN
TI Cyclic oxidation behavior of aluminide coatings on the Co-base
   superalloy DZ40M
SO SURFACE & COATINGS TECHNOLOGY
AB Aluminide coatings are prepared on a new Co-base superalloy DZ40M by low-pressure chemical vapor deposition (LP-CVD), and their cyclic oxidation behavior is investigated. The results show that the coating degradation primarily results from Al-depleting to heal the oxide scale on the outer surface during the cyclic oxidation, unlike that primarily from inward Al diffusion to the substrate during the isothermal process. The effect of Ti on the oxidation resistance is very different for various intermetallic alloys, and the addition of Ti will increase the degradation for the present coating during high-temperature oxidation. These experimental results are helpful to clarify the understanding of the Ti-modification effect on aluminide coatings for Co-based superalloys. (C) 2001 Elsevier Science B.V. All rights reserved.
SN 0257-8972
PD AUG 1
PY 2001
VL 145
IS 1-3
BP 75
EP 79
DI 10.1016/S0257-8972(01)01304-4
UT WOS:000171172600011
ER

PT J
AU Kim, HS
   Park, SJ
   Seo, SM
   Yoo, YS
   Jeong, HW
   Jang, H
AF Kim, Hee-Soo
   Park, Si-Jun
   Seo, Seong-Moon
   Yoo, Young-Soo
   Jeong, Hi-Won
   Jang, HeeJin
TI High Temperature Oxidation Resistance of Ni-(5 similar to 13)Co-(10
   similar to 16)Cr-(5 similar to 9)W-5Al-(1 similar to 1.5)Ti-(3 similar
   to 6)Ta Alloys
SO METALS AND MATERIALS INTERNATIONAL
AB The oxidation behavior of Ni-based superalloys was examined by cyclic oxidation tests at 850 and 1000 degrees C. The present study focused on the investigation of two newly developed and three commercial alloys (GTD-111, IN738LC, and CM247LC). The oxidation resistance of the superalloys were evaluated by the oxidation rate constants and the mass gains. The oxidation scales mainly consisted of outer Cr2O3 and inner Al2O3 layers at both temperatures, as well as oxides of minor elements such as TiO2, NiCr2O4, CrTaO4, HfO2, and TaO. The oxidation resistance of the alloys containing larger amounts of Al, W, and Ta and lower Mo and Ti concentrations was higher than those of the other alloys. The ranking of oxidation resistance for the alloys corresponded to the statistical prediction drawn from a response surface analysis. Furthermore, these alloys contained more Ta oxides, such as CrTaO4 and TaO, suggesting that Ta oxides had an active role in improving the oxidation resistance.
RI jianwei, xu/H-9798-2017
SN 1598-9623
EI 2005-4149
PD SEP
PY 2016
VL 22
IS 5
BP 789
EP 796
DI 10.1007/s12540-016-6305-1
UT WOS:000381929100006
ER

PT J
AU Pascal, C
   Merlet, C
   Marin-Ayral, RM
   Tedenac, JC
   Boyer, B
AF Pascal, C
   Merlet, C
   Marin-Ayral, RM
   Tedenac, JC
   Boyer, B
TI Identification by electron probe microbeam analysis of submicron borides
   in joints of nickel base superalloys
SO MICROCHIMICA ACTA
CT 8th Workshop of the European-Microbeam-Analysis-Society
CY MAY 18-22, 2003
CL Chiclana de la Frontera, SPAIN
SP European Microbeam Anal Soc, Acerinox SA, Blackwell Publ Ltd, Cambridge Univ Press, Cameca SA, Edax Europe, European Commiss, JRC, Inst Transuranium Elements
AB The phases formed at the interface between an intermetallic (NiAl) and a nickel base superalloy joined by combustion synthesis were investigated, particularly the eutectic phases. Owing to their small size, the characterisation of these phases using a Castaing's electron microprobe encounters difficulties. The analysis volume size is generally too large to differentiate the phases from their surrounding matrix, even by using low accelerating voltage. Moreover, the eutectic phases contain boron, which is difficult to characterise by EPMA. Independently of the phases shape, the characterisation can be solved by viewing this complex system as a surrounding matrix and a multi layer system. The results of these simulations revealed the presence of two categories of borides: the eutectic boride MM'B-2(2) (M = Mo and M' = Co, Cr) and the solid solution boride [Cr1-x (Mo, W)(x)]B.
RI Tedenac, jean-Claude/L-5563-2017
OI Pascal, Celine/0000-0001-9803-1937
SN 0026-3672
EI 1436-5073
PD APR
PY 2004
VL 145
IS 1-4
BP 147
EP 151
DI 10.1007/s00604-003-0144-8
UT WOS:000221453500025
ER

PT J
AU Shao, YL
   Xu, J
   Wang, H
   Zhang, YW
   Jia, J
   Liu, JT
   Huang, HL
   Zhang, M
   Wang, ZC
   Zhang, HF
   Hu, BF
AF Shao, Yin-long
   Xu, Jing
   Wang, Hao
   Zhang, Yi-wen
   Jia, Jian
   Liu, Jian-tao
   Huang, Hai-liang
   Zhang, Ming
   Wang, Zhi-cheng
   Zhang, Hong-fei
   Hu, Ben-fu
TI Effect of Ti and Al on microstructure and partitioning behavior of
   alloying elements in Ni-based powder metallurgy superalloys
SO INTERNATIONAL JOURNAL OF MINERALS METALLURGY AND MATERIALS
AB The microstructure and partitioning behaviors of alloying elements in the gamma and gamma' phases in Ni-based powder metallurgy superalloys with different Ti and Al contents were investigated. The results showed that Ti and Al were mainly enriched in the gamma' phase, partially partitioned in the gamma matrix, and slightly distributed in the carbides. Different Ti and Al contents in various alloys influenced the composition and amount of MC carbides but did not influence the MC carbides' morphology. With increasing Ti and Al contents, gamma + gamma' fan-type structures formed at the grain boundary, eventually resulting in a coarsened gamma' phase. In addition, the morphology of the secondary gamma' phase transformed from nearly spherical to cuboidal. The saturation degrees of Cr, Co, and Mo in the gamma matrix were substantially improved with increasing Ti and Al contents.
SN 1674-4799
EI 1869-103X
PD APR
PY 2019
VL 26
IS 4
BP 500
EP 506
DI 10.1007/s12613-019-1757-1
UT WOS:000464703200011
ER

PT J
AU Wang, YQ
AF Wang, YongQing
TI Synthesis of Hf-modified aluminide coatings on Co-base superalloys
SO SURFACE & COATINGS TECHNOLOGY
AB Hf-modified and Hf-Pt-modified aluminide coatings on Haynes 188 Co-base alloy coupons were developed and furthermore, Hf-modified aluminide coatings on MAR-M-509 Co-base aircraft turbine engine vane segments were produced for potential industrial applications. Surface morphology and cross-section microstructure of the developed coatings were inspected and compared by using Scanning Electron Microscope (SEM) equipped with energy dispersive spectroscopy (EDS), and Glow-Discharge Mass Spectrometry (GDMS). Experimental results showed that Hf was successfully incorporated and localized Hf-rich precipitated phase particles were observed on the coating surface and within the coating additive layer. The Hf-rich particles and the effect of heat treatment on the particles are also discussed. (C) 2011 Elsevier B.V. All rights reserved.
SN 0257-8972
PD DEC 15
PY 2011
VL 206
IS 6
BP 1403
EP 1409
DI 10.1016/j.surfcoat.2011.09.002
UT WOS:000297825600050
ER

PT J
AU Zhong, XK
   Wang, XF
   Si, YL
   Han, FS
AF Zhong, X. K.
   Wang, X. F.
   Si, Y. L.
   Han, F. S.
TI Evolution of Microstructures and Properties of a New gamma/gamma '
   Co-Based Superalloy via Forging Process
SO JOM
AB A new gamma/gamma ' Co-based superalloy has been developed with a large temperature range between the gamma ' solvus and solidus temperature, which can be formed through the conventional casting and wrought processing route. The microstructure, mechanical and corrosion resistance properties of this new gamma/gamma ' Co-based superalloy are characterized in the present study. The results show that even in the forged state, the partial recrystallization and grain growth processes occur, but the gamma ' precipitates remain very fine. Forging and aging increase the mechanical strength and facilitate the formation of stable passive films due to decreased low-angle boundaries and increased sigma 3 twin boundaries. The twin boundaries are beneficial for improving both the mechanical properties and corrosion resistance, which provides guidance for tailoring the microstructure and properties of novel Co-based superalloys.
SN 1047-4838
EI 1543-1851
PD NOV
PY 2019
VL 71
IS 11
BP 4034
EP 4040
DI 10.1007/s11837-019-03621-6
UT WOS:000491296400031
ER

PT J
AU MATSUGI, K
   MURATA, Y
   MORINAGA, M
   YUKAWA, N
AF MATSUGI, K
   MURATA, Y
   MORINAGA, M
   YUKAWA, N
TI CORRELATION OF TA/W-COMPOSITIONAL RATIOS WITH THE HIGH-TEMPERATURE
   PROPERTIES OF NI-CR-AL-TA-W(-CO) SINGLE-CRYSTAL SUPERALLOYS
SO TETSU TO HAGANE-JOURNAL OF THE IRON AND STEEL INSTITUTE OF JAPAN
AB The optimum Ta/W compositional ratio was searched for in Ni-10/11 mol% Cr-12/14 mol% Al-Ta-W(-5 mol% Co) alloys in order to get an excellent combination of creep-rupture, phase stability and hot-corrosion resistance in a Na2SO4-NaCl salt.  Solidification and precipitation temperatures were also examined as a function of the Ta/W ratio.  The gamma' solvus temperature and the creep-rupture life were found to increase with increasing Ta/W ratio up to 1.0.  However, when the ratio exceeded 1.0, the creep-rupture life reversely decreased probably due to the increase in the residual amount of the eutectic gamma' phase in alloys.  On the other hand, hot-corrosion resistance increased monotonously with the Ta/W ratio.  From the present study it was concluded that the Ta/W compositional ratio of 0.5 to 1.0 was most suitable for balancing the high temperature properties in this alloy system.
RI Matsugi, Kazuhiro/D-8748-2012
OI Matsugi, Kazuhiro/0000-0003-2231-3318
SN 0021-1575
PD APR
PY 1992
VL 78
IS 4
BP 666
EP 672
UT WOS:A1992HL86100022
ER

PT S
AU Baxter, DJ
   Gilliland, D
   Lanza, F
   Toledo, GP
   Bregani, F
AF Baxter, DJ
   Gilliland, D
   Lanza, F
   Toledo, GP
   Bregani, F
BE Streiff, R
   Stringer, J
   Krutenat, RC
   Caillet, M
   Rapp, RA
TI The oxidative and corrosive degradation of vacuum plasma sprayed
   coatings in industrial gas turbine environments
SO HIGH TEMPERATURE CORROSION AND PROTECTION OF MATERIALS 4, PTS 1 AND 2
SE Materials Science Forum
CT 4th International Symposium on High Temperature Corrosion and Protection
   of Materials
CY MAY 20-24, 1996
CL LES EMBIEZ, FRANCE
SP CEFRACOR, Paris, France, Univ Provence, Marseille, France, E P R I, Palo Alto, US, European Federat Corros Event No 207
