Repository: MatInfoUB/NLP-Queries

File: Co_superalloys_comp2.txt (part 19 of 21)
FN Clarivate Analytics Web of Science
EP 17
DI 10.4028/www.scientific.net/DDF.152.1
UT WOS:A1997YK44100001
ER

PT J
AU Zhang, K
   Battiston, L
AF Zhang, K
   Battiston, L
TI Sliding wear of various materials in molten zinc
SO MATERIALS SCIENCE AND TECHNOLOGY
AB A full journal bearing tester was built to study wear behaviour of materials sliding in molten zinc. Various material combinations, including cobalt based superalloys, cermet coatings (on 316L stainless steel substrates), and ceramics were evaluated at conditions similar to continuous galvanising line (CGL) operations. Metallographic and chemical analyses were conducted on tested specimens to characterise the wear. Cobalt based superalloys not only suffered considerable wear but also reacted with molten zinc to form intermetallic compounds. Cermet coatings and ceramics experienced noticeable wear although they were non-wettable and did not react with zinc baths. The study showed that MgO stabilised ZrO2 suffered the most wear when running against laser clad WC coated 316L while the combination of SiAION and laser clad WC coated 316L showed the least amount of wear. The composite nature of hard particles imbedded in a soft matrix, posing resistance against. both abrasive and surface fatigue wear, is believed to be the reason that laser clad WC coatings can withstand wear in molten zinc.
SN 0267-0836
PD DEC
PY 2002
VL 18
IS 12
BP 1551
EP 1560
DI 10.1179/026708302225007682
UT WOS:000180530800022
ER

PT J
AU Rico, Y
   Millan, L
   Andrade, J
AF Rico, Y.
   Millan, L.
   Andrade, J.
TI MICROSTRUCTURAL CHARACTERIZATION OF WELDING ON A COBALT BASE SUPERALLOY
SO ACTA MICROSCOPICA
AB Cobalt base superalloys are widely used in the aerospace industry, specifically in the combustion chamber of high-power turbines, it presents greater weldability when compared with other superalloys, however it is necessary to find optimal conditions in the welding process for high resistance. This work aims to study the effect of shielding gas on the microstructure and hardness in the welding of a cobalt base superalloy, through the process Tungsten Inert Gas (TIG). We used the argon shielding gas and the mixture argon-20% CO2, and as filler alloy Hastelloy X. The analysis of the microstructural characteristics of welded joints was performed using optical microscopy (OM), scanning electron microscopy (SEM) and energy dispersive spectroscopy (EDS), where he noted that the solidification structure in the center of the weld-dendritic cells and the interfacial weld metal-base columnar dendritic. Hardness testing of welded plates, was performed on the base metal interface and center of the weld, using the Vickers hardness test, this showed that the hardness decreases for both shielding gases from the base metal to center of the weld, which is attributed to the possible dissolution of carbides in the W-Cr welding process. It was determined that the welds with argon as protective gas, have the most beneficial conditions for TIG welding, as this gives a more homogeneous microstructure, higher hardness and less microporosity.
SN 0798-4545
PY 2012
VL 21
IS 1
BP 9
EP 14
UT WOS:000323176000002
ER

PT J
AU Seraffon, M
   Simms, NJ
   Sumner, J
   Nicholls, JR
AF Seraffon, M.
   Simms, N. J.
   Sumner, J.
   Nicholls, J. R.
TI The development of new bond coat compositions for thermal barrier
   coating systems operating under industrial gas turbine conditions
SO SURFACE & COATINGS TECHNOLOGY
AB Environmental and economic issues are driving the development of increasingly efficient gas turbines. An important step in achieving this is to engineer components which can operate with longer lifetimes and at higher metal temperatures. Inlet temperatures for gas turbines now exceed the melting temperatures of nickel-based superalloys (i.e. 1300-1350 degrees C). The use of advanced air cooling systems coupled with thermal barrier coatings (TBCs) reduces the temperature of the underlying superalloy substrate. The bond coating, an important part of the TBC system, oxidizes to form a slow growing protective oxide layer, while also providing adhesion between the ceramic topcoat and the substrate. NiCoCrAlY overlay coatings are some of the most commonly used bond coatings for industrial gas turbines and extensive research has been undertaken over many years to find the best bond coating composition.
   This paper reports upon the production of new, model bond coatings with a wide range of different compositions. The focus is on their oxidation behavior at a temperature typically experienced by bond coatings on industrial turbine blades (950 degrees C). A physical vapor deposition technique, magnetron sputtering, has been used to deposit a range of Ni-Co-Cr-Al coatings onto 10 mm diameter sapphire substrates. This was achieved through co-sputtering two targets: a Ni-10%Cr, Ni-20%Cr, Ni-50%Cr, Ni-20%Co-40%Cr or Ni-40%Co-20%Cr target and a pure Al target. About a hundred samples with varying compositions were produced by this method. The coatings were then oxidized in air for 500 h at 950 degrees C.
   All samples were assessed by measuring the change in coating thickness, using pre- and post-exposure metrology only, and also the change in specimen weight. This approach has shown that magnetron sputtering successfully deposited 20 to 30 mu m thick coatings and allowed the calculation of oxide growth rates. Energy dispersive X-ray (EDX) analysis was used to characterize the exact composition of each sample. Additionally, Xray diffraction (XRD) has been used to identify the major oxides formed during exposure. The selective growth of protective Cr2O3 or Al2O3 or other less protective mixed oxides (depending on the initial coating composition) was observed. This influenced the oxide scale growth rate, indicating which coatings produced more protective oxides and allowing future optimization of the bond coating composition, for service within the turbine section of industrial gas turbines to be planned. (C) 2011 Elsevier B.V. All rights reserved.
RI Sumner, Joy/C-1945-2012
OI Sumner, Joy/0000-0001-5435-200X; Nicholls, John/0000-0002-0295-2609
SN 0257-8972
PD DEC 25
PY 2011
VL 206
IS 7
BP 1529
EP 1537
DI 10.1016/j.surfcoat.2011.06.023
UT WOS:000298711500004
ER

PT J
AU Ma, X
   Lu, CF
AF Ma, X
   Lu, CF
TI A new method for the analysis of gamma ' phase in iron, nickel,
   cobalt-base chromium-free superalloy
SO CHINESE JOURNAL OF ANALYTICAL CHEMISTRY
AB Up to now gamma' phase in superalloys is always analyzed in electrolytes with oxygen-hearing anion in transpassive dissolution potential range. It is based on the difference of transpassive behavior between 'gamma' phase and gamma matrix, which is caused from the difference of chromium contents between toth phases. So the electrolytic extraction of gamma' phase from chromium-free superalloys by traditional methods is very difficult. In this paper, a new galvanostatic electrolysis method is developed succesefully for the quantitative extraction of gamma' phase from the 10% NH4Cl + 2% citric acid solution in active dissolution range[about- 200 mV(SCE)].
SN 0253-3820
PD JUL
PY 1999
VL 27
IS 7
BP 754
EP 758
UT WOS:000081672300003
ER

PT J
AU Du, JH
   Lv, XD
   Dong, JX
   Sun, WR
   Bi, ZN
   Zhao, GP
   Deng, Q
   Cui, CY
   Ma, HP
   Zhang, BJ
AF Du Jinhui
   Lv Xudong
   Dong Jianxin
   Sun Wenru
   Bi Zhongnan
   Zhao Guangpu
   Deng Qun
   Cui Chuanyong
   Ma Huiping
   Zhang Beijiang
TI Research Progress of Wrought Superalloys in China
SO ACTA METALLURGICA SINICA
AB Wrought superalloys are high temperature alloys produced by casting-forging-hot rollingcold drawing, including disc, plate, bar, wire, tape, pipe etc. These products are widely used in aviation, aerospace, energy, petrochemical, nuclear power and other industrial fields. In this paper, domestic progress of wrought superalloys in recent ten years was reviewed, including advances in fabrication process, research in new alloys (GH4169G, GH4169D, GH4065 and GH4068 alloy et al.) and new techniques (deforming of FGH4096 alloy, nitriding of NGH5011 alloy and 3D printing of In718 alloy et al.).
SN 0412-1961
PD SEP 11
PY 2019
VL 55
IS 9
SI SI
BP 1115
EP 1132
DI 10.11900/0412.1961.2019.00142
UT WOS:000481871300005
ER

PT J
AU Fu, C
   Ren, ZM
   Cao, GH
AF Fu Chao
   Ren Zhongming
   Cao Guanghui
TI Preparation and Structure of Al plus Si Codeposited Coatings on.
   Ni-based Superalloys
SO RARE METAL MATERIALS AND ENGINEERING
AB The Al+Si codeposited coatings were prepared on DZ417G superalloy substrates by aluminization and siliconization using pack cementation. XRD, SEM and EDS were used to study the microstructure and morphology of coatings. The results show that during the co-deposition process, the structure formed on the coating surface changes with the change of Al and Si contents. In addition, the post heat-treatment also has an effect on the structure of coatings. When the composition (in wt%) of the packs is XAl-4NH(4)Cl-4Si-(92-X)Al2O3 (X= I, 4 and 6), the corresponding structures of the coatings are NiSi and Ni2Al3 after pack cementation, respectively. When Si content increases to 6 wt% and 10 wt%, the structure of the coatings is also NiSi or Ni2Al3. After post heat-treatment, because of Ni, Cr and Mo diffusion from the substrate, NiSi transforms to AlNi6Si3 or S-Ni2Si, while Ni2Al3 transforms to beta-NiAl. The Si level in the beta-NiAl coatings is very small. Cr or Mo dissolves into AlNi6Si3, delta-Ni2Si and beta-NiAl. Al content plays a role in the formations of coatings. When Al content is low in the pack, the structure of coatings is NiSi after Al + Si codeposition. However, when the Al content is above 4 wt%, the structures of coatings are Ni2Al3 after pack cementation. Cr-rich AlNi6Si3, Cr- and Mo-rich delta-Ni2Si as well as beta-NiAl coatings are formed after Al + Si codeposition followed by post heat-treatment.
SN 1002-185X
PD JUN
PY 2017
VL 46
IS 6
BP 1612
EP 1619
UT WOS:000405146400027
ER

PT J
AU Ravi, R
   Paul, A
AF Ravi, R.
   Paul, A.
TI Interdiffusion study on Co(W) solid solution and topological
   close-packed mu phase in Co-W system
SO INTERMETALLICS
AB An interdiffusion study is conducted on the Co-W system by a diffusion couple technique. The interdiffusion coefficient of the Co(W) solid solution and the Co7W6 mu phase is determined. The activation energy is found to increase with the W content of the Co(W) solid solution. (C) 2010 Elsevier Ltd. All rights reserved.
SN 0966-9795
PD MAR
PY 2011
VL 19
IS 3
BP 426
EP 428
DI 10.1016/j.intermet.2010.10.018
UT WOS:000286956400026
ER

PT J
AU Bihlet, UD
   Dahl, KV
   Somers, MAJ
AF Bihlet, Uffe D.
   Dahl, Kristian V.
   Somers, Marcel A. J.
TI Microstructure of Precipitation Hardenable Powder Metallurgical Ni
   Alloys Containing 35 to 45 pct Cr and 3.5 to 6 pct Nb
SO METALLURGICAL AND MATERIALS TRANSACTIONS A-PHYSICAL METALLURGY AND
   MATERIALS SCIENCE
AB Ni-based alloys with high Cr contents are not only known for their excellent high temperature and hot corrosion resistance, but are also known for poor mechanical properties and difficult workability. Powder metallurgical (PM) manufacturing of alloys may overcome several of the shortcomings encountered in materials manufacturing involving solidification. In the present work, six PM Ni-based alloys containing 35 to 45 wt pct Cr and 3.5 to 6 wt pct Nb were produced and compacted via hot isostatic pressing. Samples were heat treated for up to 1656 hours at either 923 K or 973 K (650 A degrees C or 700 A degrees C), and the microstructures and mechanical properties were quantified and compared to thermodynamic calculations. For the majority of the investigated alloys, the high Cr and Nb contents caused development of primary populations of globular alpha-Cr and delta (Ni3Nb). Transmission electron microscopy of selected alloys confirmed the additional presence of metastable gamma aEuro(3) (Ni3Nb). A co-dependent growth morphology was found, where the preferred growth direction of gamma aEuro(3), the {001} planes of gamma-Ni, caused precipitates of both alpha-Cr and delta to appear in the form of mutually perpendicular oriented disks or plates. Solution heat treatment at 1373 K (1100 A degrees C) followed by aging at 973 K (700 A degrees C) produced a significant strength increase for all alloys, and an aged yield strength of 990 MPa combined with an elongation of 21 pct is documented for Ni 40 wt pct Cr 3.5 wt pct Nb.
RI Somers, Marcel AJ/F-5900-2011; Dahl, Kristian/R-1886-2019
OI Somers, Marcel AJ/0000-0001-7773-1432; Dahl,
   Kristian/0000-0002-2528-0470
SN 1073-5623
EI 1543-1940
PD OCT
PY 2014
VL 45A
IS 11
BP 4796
EP 4809
DI 10.1007/s11661-014-2469-9
UT WOS:000341086700014
ER

PT J
AU SATO, K
   OHNO, T
AF SATO, K
   OHNO, T
TI DEVELOPMENT OF LOW THERMAL-EXPANSION SUPERALLOYS
SO JOURNAL OF MATERIALS ENGINEERING AND PERFORMANCE
CT 7TH INTERNATIONAL SYMP ON SUPERALLOYS
CY SEP 20-24, 1992
CL CHAMPION, PA
AB Alloy 903 and Alloy 909 are well-known Fe-Co-Ni-Al-Ti-Nb alloys with controlled low thermal expansion, but they have some properties that can be improved. To improve stress-accelerated grain boundary oxidation embrittlement of Alloy 903 and instability of the gamma' phase of alloy 909, two new alloys with good stress-rupture ductility, high creep-rupture strength, high tensile strength at high temperature, and good controlled thermal expansion were developed. These property improvements were accomplished by the combination of optimizing the Fe-Co-Ni ratio of the matrix and stabilizing the gamma' phase with the addition of aluminum.
SN 1059-9495
PD AUG
PY 1993
VL 2
IS 4
BP 511
EP 517
DI 10.1007/BF02661734
UT WOS:A1993LV41300007
ER

PT J
AU Zhang, Y
   Li, JS
   Wang, WY
   Li, PX
   Tang, B
   Wang, J
   Kou, HC
   Shang, SL
   Wang, Y
   Kecskes, LJ
   Hui, XD
   Feng, Q
   Liu, ZK
AF Zhang, Ying
   Li, Jinshan
   Wang, William Yi
   Li, Peixuan
   Tang, Bin
   Wang, Jun
   Kou, Hongchao
   Shang, Shunli
   Wang, Yi
   Kecskes, Laszlo J.
   Hui, Xidong
   Feng, Qiang
   Liu, Zi-Kui
TI When a defect is a pathway to improve stability: a case study of the
   L1(2) Co3TM superlattice intrinsic stacking fault
SO JOURNAL OF MATERIALS SCIENCE
AB Effect of solutes of transition metals (TM = Cr, Fe, Hf, Mn, Mo, Nb, Ni, Pt, Rh, Ru, Re, Ta, Ti, V, W, Y and Zr) on the local phase transition between the L1(2) and D0(19) structures in superlattice intrinsic stacking fault (SISF) of Co3TM has been investigated. All the models employed herein, i.e. (1) the SISF-containing supercell, (2) the axial nearest-neighbor Ising (ANNI) model, and (3) both the L1(2)- and D0(19)-containing (L1(2) + D0(19)) supercell, yield the same result regarding the stability of SISF in L1(2)-type Co3TM. In the view of bonding charge density, the atomic and electronic basis of local D0(19) phase transition in the SISF fault layers of Co3TM are revealed. Especially, the negative SISF energy predicted by the L1(2) + D0(19) model suggests that both the SISF fault layers (i.e. the local D0(19) structure) and the L12 phase of Co3TM can be stabilized through a coupling interaction between the fault layers and the solutes, paving a pathway to stabilize Co-base superalloys via Co3TM precipitate. Moreover, the consist results of E-SISF via the ANNI model with the classical SISF-supercell method utilized in first-principles calculations supports the approach to efficiently distinguish various planar faults and predict their corresponding energies, such as SISF, superlattice intrinsic stacking fault, anti-phase boundaries, and so on.
RI Shang, Shun-Li/A-6564-2009; Liu, Zi-Kui/A-8196-2009; Wang, William
   Yi/F-8212-2011; Liu, Zi-Kui/A-8626-2012
OI Shang, Shun-Li/0000-0002-6524-8897; Liu, Zi-Kui/0000-0003-3346-3696;
   Wang, William Yi/0000-0002-8814-525X; 
SN 0022-2461
EI 1573-4803
PD NOV
PY 2019
VL 54
IS 21
BP 13609
EP 13618
DI 10.1007/s10853-019-03884-z
UT WOS:000482115200012
ER

PT S
AU Fenech, J
   Viazzi, C
   Ansart, F
   Bonino, JP
AF Fenech, Justine
   Viazzi, Celine
   Ansart, Florence
   Bonino, Jean-Pierre
BE Chandra, T
   Wanderka, N
   Reimers, W
   Ionescu, M
TI Elaboration of sol-gel coatings from aerogels and xerogels of doped
   zirconia for TBC applications
SO THERMEC 2009 SUPPLEMENT: 6TH INTERNATIONAL CONFERENCE ON PROCESSING &
   MANUFACTURING OF ADVANCED MATERIALS
SE Advanced Materials Research
CT 6th International Conference on Processing and Manufacturing of Advanced
   Materials (THERMEC)/2nd Symposium Session on Multiscale Mechanical
   Modelling of Complex Materials and Engineering Applications
CY AUG 25-29, 2009
CL Berlin, GERMANY
SP Minerals, Met & Mat Soc (TMS)
AB Thermal Barrier Coatings (TBCs) are used as insulators on hot section components to reduce operating temperatures in aircraft engines and industrial gas turbine. The TBC system consists of two layers: the ceramic top coat traditionally Yttria Stabilized Zirconia (YSZ) with a low conductivity, and the bond coat generally MCrAlY, M=Ni and/or Cr or Co or Pd or Pt modified aluminides. In the industry, two dry-route processes used to deposit TBCs give quite different microstructures of coatings. In one hand, coatings resulted by plasma spraying (PS) present a lamellar microstruture with a low thermal conductivity in the range from 0.7 to 0.9 Wm(-1)K(-1). In the other hand, Electron Beam Physical Vapour Deposition (EBPVD) coatings with columnar microstruture coatings present the best mechanical performances but perpendicular orientation of the columns makes their thermal conductivity twice higher compared to PS coatings. The present study proposes the elaboration of zirconia coatings via the sol-gel route combined with dip-coating process. It is a versatile process able to produce either thin ceramic coatings or thick deposits. The main advantage of this method is to decrease the crystallization temperature, much lower than conventional processes. Moreover, the sol-gel process is a nondirectional deposition technique, which is very different to the physical methods described above. Doped zirconia have been chosen to constitute isolating multilayers coatings. Sol formulation, slurries stability but also dip-coating conditions have been optimized in order to obtain homogeneous layers on nickel based superalloys substrates.
SN 1022-6680
BN 978-0-87849-293-0
PY 2010
VL 89-91
BP 184
EP +
DI 10.4028/www.scientific.net/AMR.89-91.184
UT WOS:000307888500032
ER

PT J
AU Heo, I
   Yoon, D
   Kim, J
   Chang, S
   Bae, S
AF Heo, Inkang
   Yoon, Donghyun
   Kim, Jaehoon
   Chang, Sungyong
   Bae, Siyeon
TI Low Cycle Fatigue Life Evaluation for Cobalt-Based Superalloy FSX-414
SO TRANSACTIONS OF THE KOREAN SOCIETY OF MECHANICAL ENGINEERS A
AB Components of gas turbines need to be extremely resistant to elevated temperatures and stresses, corrosion, and erosive environments. The materials used under these environmental conditions are primarily cobalt-based superalloys. In this study, the low cycle fatigue of a cobalt-based superalloy, FSX-414, was examined. The total strain ranges of a gas turbine operating between 760 degrees C and 870 degrees C were considered the parameters representing actual gas turbine operation. In addition, fatigue tests were performed using a trapezoidal waveform to reflect the operation and stop conditions of a gas turbine with frequent shutdowns. The fatigue test results were compared with results obtained using the Manson-Coffin method and the energy method. The fractured surface was analyzed using a scanning electron microscope(SEM).
OI Kim, Jae-Hoon/0000-0001-9029-5401
SN 1226-4873
EI 2288-5226
PD SEP
PY 2018
VL 42
IS 9
BP 785
EP 791
DI 10.3795/KSME-A.2018.42.9.785
UT WOS:000454004100002
ER

PT J
AU Chen, H
   Si, YQ
   McCartney, DG
AF Chen, H.
   Si, Y. Q.
   McCartney, D. G.
TI An analytical approach to the beta-phase coarsening behaviour in a
   thermally sprayed CoNiCrAlY bond coat alloy
SO JOURNAL OF ALLOYS AND COMPOUNDS
AB This paper investigates the beta-phase coarsening behaviour during isothermal heat treatment of freestanding CoNiCrAlY (Co-31.7%Ni-20.8%Cr-8.1%Al-0.5%Y, all in wt%) coatings prepared by high velocity oxy-fuel (HVOF) thermal spraying. The microstructure of the coatings was characterised using scanning electron microscopy with energy dispersive X-ray (EDX) analysis and electron backscatter diffraction (EBSD). It comprises a two phase structure of fcc gamma-Ni matrix and bcc beta-NiAl precipitates. The volume fraction of the gamma-Ni and the beta-NiAl phases were measured to be around 70% and 30% respectively, with grain sizes varying largely from 0.5 to 2 mu m for both phases. Isothermal heat treatments of the freestanding coatings were carried out at 1100 degrees C for times up to 250 h. The beta-phase coarsening behaviour during isothermal heat treatments was analysed by quantitative metallography. It is shown that the coarsening behaviour of beta phase in the CoNiCrAlY alloy followed the classical Lifshitz-Slyozov-Wagner (LSW) theory of Ostwald ripening. By incorporating a dimensionless factor Which correlates with volume fraction of the beta phase, a modified LSW model coupled with formulaic interfacial energy and effective diffusion coefficient of the CoNiCrAlY alloy was utilised to interpret the coarsening behaviour of the beta phase. The coarsening rate coefficient obtained from the modified LSW model shows good agreement with the corresponding experimental result. (C) 2017 Elsevier B.V. All rights reserved.
RI McCartney, David Graham/H-3274-2017
OI McCartney, David Graham/0000-0001-8608-9066; Chen,
   Hao/0000-0002-3519-180X
SN 0925-8388
EI 1873-4669
PD MAY 15
PY 2017
VL 704
BP 359
EP 365
DI 10.1016/j.jallcom.2017.02.002
UT WOS:000396950900046
ER

PT J
AU OKAZAKI, Y
   ICHIKAWA, K
   MATSUO, M
AF OKAZAKI, Y
   ICHIKAWA, K
   MATSUO, M
TI SOLUTE ELEMENT DISTRIBUTION AND CARBIDE FORMATION IN NI-BASE SUPERALLOYS
   FABRICATED BY RHEOCASTING
SO JOURNAL OF THE JAPAN INSTITUTE OF METALS
AB An investigation was made on the effct of stirring on the microstructures, distribution of solute elements, carbide formation, phosphorus segregation and distribution coefficients between solid and liquid phases in the the Ni-base Superalloy TMP-3 (Ni-11.15%Cr-6.74%Co-3.12%Mo-3.98%Al-2.74%Ti-3.93%Nb-3.25%W) by rheocasting with the rotation of a stirrer at a speed in the range of 20 to 70 rev/s. The main results obtained are summarized as follows:
   (1) When the TMP-3 superalloy was sufficiently agitated at 70 s-1 from the start of solidification, the dendrite structure was broken up and equiaxed grain structure with the average primary solid particle size of 65 +/- 15-mu-m was formed.
   (2) The distributions of Ni, Cr, Co, Al, Ti, Mo, Nb, W, P and C in the superalloy TMP-3 ingots rheocast at 70 s-1 and stationarily cast were measured by using a computer-aided microanalyzer (CMA). The concentrations of main eight metallic elements in the center of equiaxed grains in the rheocast alloy were almost equal to those in the center of dendrites in the stationary cast alloy.
   (3) It was observed from the measurement of the distribution of Ti and Al that the size of gamma' phases in the rheocast alloy tend to decrease as compared with that in the stationarily cast one.
   (4) It was observed that granular MC carbides containing mainly Nb, Ti and Mo precipitate uniformly along the grain boundary in the rheocast alloy, although the plate-like MC carbides precipitate in the grain boundary of the stationary cast alloy.
   (5) The distribution of P measured by CMA showed that P segregates considerably in the grain boundary, but the degree of phosphorous segregation in the rheocast alloy tend to decrease as compared with that in the stationary cast one.
   (6) The solid-liquid distribution coefficients estimated from the concentration of main eight elements in the center of primaly crystals were almost consistent with the equilibrium distribution coefficients obtained by thermodynamic calculation including an additional consideration on solute interactions.
SN 0021-4876
EI 1880-6880
PD JUL
PY 1991
VL 55
IS 7
BP 729
EP 738
DI 10.2320/jinstmet1952.55.7_729
UT WOS:A1991FY75800001
ER

PT J
AU Barceloux, DG
AF Barceloux, DG
TI Cobalt
SO JOURNAL OF TOXICOLOGY-CLINICAL TOXICOLOGY
AB Cobalt is a relatively rare magnetic element with properties similar to iron and nickel. The two valance states are cobaltous (II) and cobaltic (III) and the former is the most common valance used in the chemical industry. Cobalt occurs in nature primarily as arsenides, oxides, and sulfides. Most of the production of cobalt involves the metallic form used in the formation of cobalt superalloys. The term "hard metal" refers to compounds containing tungsten carbide (80-95 %) combined with matrices formed from cobalt (5-20%) and nickel (0-5 %). For the general population, the diet is the main source of exposure to cobalt. In the occupational setting, exposure to cobalt alone occurs primarily during the production of cobalt powders. In other industrial exposures (e.g., hard metal, diamond polishing), additional agents (tungsten) modulate the toxicity of cobalt. Cobalt is an essential element necessary for the formation of vitamin B-12 (hydroxocobalamin); however, excessive administration of this trace element produces goiter and reduced thyroid activity. In 1966, the syndrome "beer drinker's cardiomyopathy" appeared in Quebec City, Canada, and was characterized by pericardial effusion, elevated hemoglobin concentrations, and congestive heart failure. An interstitial pulmonary fibrosis has been associated with industrial exposure to hard metal dust (tungsten and cobalt), but not to cobalt alone. Exposure to cobalt alone produces an allergic contact dermatitis and occupational asthma. Treatment of cobalt toxicity is primarily supportive.
SN 0731-3810
PY 1999
VL 37
IS 2
BP 201
EP 216
DI 10.1081/CLT-100102420
UT WOS:000080946300005
PM 10382556
ER

PT J
AU OKAZAKI, Y
   ICHIKAWA, K
   MATSUO, M
AF OKAZAKI, Y
   ICHIKAWA, K
   MATSUO, M
TI SOLUTE ELEMENT DISTRIBUTION AND CARBIDE FORMATION IN NI-BASE SUPERALLOYS
   FABRICATED BY RHEOCASTING
SO MATERIALS TRANSACTIONS JIM
AB An investigation was made on the effect of rotational stirring on the microstructures, distribution of solute elements, carbide formation, phosphorus segregation, and distribution coefficients between solid and liquid phases in the Ni-base superalloy TMP-3 (Ni-11.15%Cr-6.74%Co-3.12%Mo-3.98%Al-2.74%Ti-3.93%Nb-3.25%W) by rheocasting with the rotation of a stirrer in the range of 20 to 70 rev / s. The main results obtained are summarized as follows: (1)  When the TMP-3 superalloy was sufficiently agitated at 70 s-1 from the start of solidification, the dendrite structure was broken up and an equiaxed grain structure with the average primary solid particle size of 65 +/- 15 mum was formed. (2) The distributions of Ni,Cr,Co,Al,Ti,Mo,Nb,W,P and C in the super alloy TMP-3 ingots rheocast at 70 s-1 and stationary cast were measured by using a computer-aided microanalyzer (CMA). The concentrations of main eight metallic elements in the center of equiaxed grains in the rheocast alloy were almost equal to those in the center of dendrites in the stationary cast alloy. (3) It was observed from the measurement on the distribution of Ti and Al that the size of gamma' phases in the rheocast alloy tend to decrease as compared with that in the stationary cast one. (4) It was observed that granular MC carbides containing mainly Nb, Ti and Mo precipitate uniformly along the grain boundary in the rheocast alloy, although the plate-like MC carbides precipitate in the grain boundary of the stationary cast alloy. (5) The distribution of P measured by CMA showed that P segregates considerably in the grain boundary, but the degree of phosphorous segregation in the rheocast alloy tend to decrease as compared with that in the stationary cast one. (6) The solid-liquid distribution coefficients estimated from the concentration of main eight elements in the center of primary crystals were almost consistent with the equilibrium distribution coefficients obtained by thermodynamic calculation including an additional consideration on solute interactions.
SN 0916-1821
PD DEC
PY 1992
VL 33
IS 12
BP 1093
EP 1104
DI 10.2320/matertrans1989.33.1093
UT WOS:A1992KJ18000003
ER

PT J
AU Martin, U
   Jerenz, M
   Muhle, U
   Oettel, H
AF Martin, U
   Jerenz, M
   Muhle, U
   Oettel, H
TI Microstructure and modeling of the high temperature deformation behavior
   of TBC-coated superalloys
SO MATERIALS SCIENCE AND ENGINEERING A-STRUCTURAL MATERIALS PROPERTIES
   MICROSTRUCTURE AND PROCESSING
CT 12th Meeting of the International Conference on the Strength of
   Materials (ICSMA 12)
CY AUG 27-SEP 01, 2000
CL ASILOMAR, CALIFORNIA
AB The present study describes the application of hot deformation experiments and microstructure investigations in order to predict the deformation behaviour of uncoated and TBC-coated superalloys NiCr22Co12Mo9 and CoCr22Ni22W14. Estimating parameters like dislocation density and carbide spacing by transmission electron microscopy (TEM). the hot tensile, creep and relaxation behaviour has been connected with the evolution of microstructure. The results of mechanical tests and the TEM-investigations have been used as input data into two models (an effective stress model and a modified constitutive model by Kocks-Mecking). which describe the deformation behavior. The deterioration in the creep properties of the alloy NiCr22Co12Mo9 as a result of coating was a result both of the degraded state of the M23C6-precipitate in the substrate metal, and of the weakening of the solid solution- and precipitation hardening mechanisms responsible for the creep strength of the material. in the region of the boundary surface. (C) 2001 Elsevier Science B.V. All rights reserved.
SN 0921-5093
PD DEC
PY 2001
VL 319
SI SI
BP 388
EP 392
DI 10.1016/S0921-5093(01)00925-X
UT WOS:000173211200080
ER

PT S
AU Folea, M
   Schlegel, D
   Lupulescu, NB
   Parv, L
AF Folea, Milena
   Schlegel, Daniel
   Lupulescu, Nouras-Barbu
   Parv, Luminita
BE Lupulescu, NB
   Lepadatescu, D
   Mastorakis, NE
TI Modeling Surface Roughness in High Speed Milling: Cobalt Based
   Superalloy Case Study
SO ADVANCES IN MANUFACTURING ENGINEERING, QUALITY AND PRODUCTION SYSTEMS,
   VOL II
SE Mathematics and Computers in Science and Engineering
CT 1st International Conference on Manufacturing Engineering, Quality and
   Production Systems
CY SEP 24-26, 2009
CL Transilvania Univ Brasov, Brasov, ROMANIA
HO Transilvania Univ Brasov
AB High speed machining is known as an advanced machining process increasingly used for modern materials such as nickel or cobalt based superalloys. Besides increasing productivity and accuracy, high cutting speed will also improve surface quality. This paper outlines modeling methodology applied to optimize cutting parameters during high speed milling in order to obtain a very good surface finish. The parameters taken into account were cutting speed, ming feed and axial depth of the cut. These parameters are easy to controll and improvements can be made without mosts, simply by setting them at optimal values. For economic reasons, in order to solve the problem with minimum umber of trials, a centered composite experiment design was used. Experiment results of surface roughness measurements after high speed end milling of cobalt based superalloy FSX 414 with Ti coated carbide tools are resented. A predictive model was obtained after analyzing with ANOVA the influence of cutting parameters on surface roughness. The predictive model - well correlated with experimental data- shows that surface roughness does not depend on axial depth and is mostly influenced by feed rate. Cutting speed must be increased and cutting feed decreased to obtain a lower surface roughness Ra.
RI Parv, Luminita/G-7203-2019
OI Parv, Luminita/0000-0001-6127-1339
SN 1792-4308
BN 978-960-474-122-9
PY 2009
BP 353
EP 357
UT WOS:000295540700017
ER

PT J
AU Berthod, P
   Michon, S
   Di Martino, J
   Mathieu, S
   Noel, S
   Podor, R
   Rapin, C
AF Berthod, P
   Michon, S
   Di Martino, J
   Mathieu, S
   Noel, S
   Podor, R
   Rapin, C
TI Thermodynamic calculations for studying high temperature oxidation of
   superalloys
SO CALPHAD-COMPUTER COUPLING OF PHASE DIAGRAMS AND THERMOCHEMISTRY
AB Microstructure phenomena resulting from high temperature oxidation of a simple nickel alloy and two cobalt-base superalloys were studied by rnicrostructure examinations and thermodynamic calculations. The latter allowed to better quantify what happened to carbon during oxidation, which was not possible with microstructure examination and microanalysis alone, and to explain the microstructure changes due to oxidation. At 1000 degreesC, due to the Cr oxidation, the grain boundary carbides dissolve and the carbon diffuses inwards, where new carbides form. However, at 1100 and 1200 degreesC, the carbon diffuses outwards to the surface. Thermodynamic calculations were used to explain the seemingly different mechanisms of carbon diffusion. (C) 2004 Elsevier Ltd. All rights reserved.
RI Podor, Renaud/N-3746-2019
OI Podor, Renaud/0000-0002-8103-1743; BERTHOD, Patrice/0000-0002-8035-927X;
   Mathieu, Stephane/0000-0003-2596-9400
SN 0364-5916
PD SEP
PY 2003
VL 27
IS 3
BP 279
EP 288
DI 10.1016/j.calphad.2003.12.002
UT WOS:000220038100005
ER

PT J
AU Reed, RC
   Yeh, AC
   Tin, S
   Babu, SS
   Miller, MK
AF Reed, RC
   Yeh, AC
   Tin, S
   Babu, SS
   Miller, MK
TI Identification of the partitioning characteristics of ruthenium in
   single crystal superalloys using atom probe tomography
SO SCRIPTA MATERIALIA
AB Two experimental Re-containing single crystal superalloys, one doped with Ru, are studied using atom probe tomography. This has allowed the partitioning coefficient of Ru to be determined, and the effect on the partitioning characteristics of the alloying elements Cr, Al, Re, Co, Ta, Hf and W to be identified. (C) 2004 Acta Materialia Inc. Published by Elsevier Ltd. All rights reserved.
RI Babu, Sudarsanam S/D-1694-2010; Tin, Sammy/G-2869-2012
OI Babu, Sudarsanam S/0000-0002-3531-2579; 
SN 1359-6462
PD AUG
PY 2004
VL 51
IS 4
BP 327
EP 331
DI 10.1016/j.scriptamat.2004.04.019
UT WOS:000222106900009
ER

PT J
AU Buscail, H
   Riffard, F
   Issartel, C
   Perrier, S
AF Buscail, H.
   Riffard, F.
   Issartel, C.
   Perrier, S.
TI Oxidation mechanism of cobalt based alloy at high temperatures (800-1100
   degrees C)
SO CORROSION ENGINEERING SCIENCE AND TECHNOLOGY
AB A cobalt based Phynox alloy has been oxidised in the 800-1100 degrees C temperature range. Kinetic results show that the parabolic behaviour is followed under isothermal conditions. The scale growth mechanism of cobalt based Phynox alloy in air is consistent with a growth mechanism limited by the diffusion process in a growing Cr2O3 oxide scale. Thermal cycling tests show that the best scale adherence is found at 1000 degrees C. This temperature permits a rapid chromium supply from the substrate to form a continuous chromia scale. A keying effect at the internal interface is promoted by the presence of silicon and molybdenum. At 900 degrees C, CoCr2O4 cobalt containing oxide formation is favoured and leads to a bad scale adherence. At 1100 degrees C, thermal cycling conditions lead to scale spallation and chromium depletion. Then, important weight losses are registered corresponding to the oxidation of cobalt and molybdenum to induce CoCr2O4 and CoMoO4 formation.
SN 1478-422X
PD SEP
PY 2012
VL 47
IS 6
BP 404
EP 410
DI 10.1179/1743278212Y.0000000007
UT WOS:000308040700003
ER

PT J
AU Bor, HY
   Hsu, C
   Wei, CN
AF Bor, HY
   Hsu, C
   Wei, CN
TI Influence of hot isostatic pressing on the fracture transitions in the
   fine grain MAR-M247 superalloys
SO MATERIALS CHEMISTRY AND PHYSICS
AB The application of hot isostatic pressing (HIP) on the fine grain MAR-M247 superalloys was investigated for obtaining superior mechanical behaviors. The as-cast samples with grain sizes ranging from 70 to 90 mum were prepared using the fine grain process by varying overheating casting temperatures. Part of test bars was preceded with HIP for comparison. The tensile tests were carried out at elevated temperatures and the fracture morphologies were observed using scanning electron microscopy. The experimental results show that the tensile strengths and elongations of the as-cast fine grain MAR-M247 superalloys are deteriorated due to the presence of microporosity resulting from the liquid metal solidification and contraction. The microporosity can be eliminated by HIP and the tensile strengths and elongations are significantly improved. Nevertheless, the yield strengths of the fine grain MAR-M247 superalloys after HIP decreases because of the formation of coarsened gamma' phase at high temperature and high pressure during HIP. On the other hand, the mechanical behaviors at elevated temperatures are degraded due to the growth of gamma' precipitates around 760degreesC. (C) 2003 Elsevier B.V. All rights reserved.
SN 0254-0584
EI 1879-3312
PD APR
PY 2004
VL 84
IS 2-3
BP 284
EP 290
DI 10.1016/j.matchemphys.2003.08.014
UT WOS:000220392800015
ER

PT J
AU Smialek, JL
   Gray, S
AF Smialek, James L.
   Gray, Simon
TI Low Temperature Hot Corrosion Screening of Single Crystal Superalloys
SO MATERIALS
AB Single crystal superalloys were screened in Type II molten (Na,K)-sulfate hot corrosion re-coat tests in air +300 ppm SO2 at 700 degrees C. They exhibited large 20-40 mg/cm(2) weight changes, repeated spallation, and non-protective, 25-50 m thick corrosion layers after 300 h of testing. Scale cross sections revealed dual outer Ni(Co)O and inner Al(Cr)S-rich corrosion layers. This chemical differentiation was partially consistent with previous models of oxide fluxing, alloy sulfidation, NiO micro-channel diffusion, and synergistic dissolution mechanisms. Broad shallow pits or uniform attack morphologies were consistent with prior studies performed in high >100 ppm pSO(2) environments. Higher Mo experimental alloys trended toward more degradation, producing 100 m thick scales with distinct Al(Cr)S-rich inner layers or 500 m thick NiO. The aggressive behavior in these environments supports the need for LTHC-resistant coatings for single crystal superalloys.
RI Smialek, James L./AAD-7588-2019
OI Smialek, James L./0000-0003-4310-5569; Gray, Simon/0000-0003-1265-0759
SN 1996-1944
PD NOV
PY 2018
VL 11
IS 11
AR 2098
DI 10.3390/ma11112098
UT WOS:000451755500033
PM 30366464
ER

PT J
AU Castle, AR
   Gabe, DR
AF Castle, AR
   Gabe, DR
TI Chromium diffusion coatings
SO INTERNATIONAL MATERIALS REVIEWS
AB Chromising has been practised as a high temperature thermochemical diffusion coating process, primarily on steels but also on nickel and cobalt based superalloys, for many years. The large accumulation of data in the literature relating to both theory and industrial usage is reviewed. Thermodynamic and kinetic approaches are considered together with the coating thickness and structure required for high temperature protective applications. IMR/311 (C) 1999 IoM Communications Ltd and ASM International.
SN 0950-6608
PY 1999
VL 44
IS 2
BP 37
EP 58
DI 10.1179/095066099101528216
UT WOS:000083028700001
ER

PT S
AU Devaux, A
   Georges, E
   Heritier, P
AF Devaux, Alexandre
   Georges, Eric
   Heritier, Philippe
BE Heilmaier, M
TI Development of new C&W superalloys for high temperature disk
   applications
SO EURO SUPERALLOYS 2010
SE Advanced Materials Research
CT European Symposium on Superalloys and their Applications
CY MAY 25-28, 2010
CL Wildbad Kreuth, GERMANY
