Repository: MatInfoUB/NLP-Queries

File: Cobalt_superalloys_thermomechanical_processing1.txt (part 19 of 22)
FN Clarivate Analytics Web of Science
   behavior of the coated substrate during three-point bending was studied.
   An interdiffusion zone (IDZ) was formed between the coating and
   substrate and the hardness of the precipitates in the IDZ layer was
   relatively higher than that of the coating and the substrate. The
   annealed specimen during bending revealed different crack initiation and
   propagation behavior from the uncoated specimen. Cracks were initiated
   at the carbides in the uncoated alloy. For the coated specimen after 10
   h annealing, cracks were initiated mostly in the IDZ layer, due to the
   presence of mu-TCP phases. For the coated specimen after 50 h annealing,
   cracks were generated at the top of triangle-shaped gamma '-Ni3Al phases
   where stress concentration occurred, which finally propagated into the
   substrate, leading to the reduction of the alloy in strength. (C) 2016
   Elsevier B.V. All rights reserved.
ZS 0
Z8 1
ZB 0
TC 4
ZR 0
Z9 5
SN 0921-5093
UT CCC:000382410000005
ER

PT J
AU He, Yutian
   Wang, Fuming
   Li, Changrong
   Yang, Zhanbing
   Zhang, Jing
   Li, Yongliang
TI Effect of Mg content on the hot ductility of wrought Fe-36Ni alloy with
   Ti addition
SO MATERIALS SCIENCE AND ENGINEERING A-STRUCTURAL MATERIALS PROPERTIES
   MICROSTRUCTURE AND PROCESSING
VL 673
BP 99
EP 107
PD SEP 15 2016
PY 2016
AB Austenitic alloys are prone to cracking as a result of their poor hot
   ductility during continuous casting and hot working processes. In this
   study, hot tensile tests were performed to study the effect of Mg
   content on the hot ductility of Fe-36Ni alloy over the temperature range
   of 700-1200 degrees C at a strain rate of 10(-2) s(-1). The effects of
   the Mg content on the particle (i.e., inclusion and precipitate)
   characteristics and the growth of austenite grains were also
   investigated. The results indicated that the number density of the
   particles increased significantly while the mean diameter decreased with
   increasing Mg content in the experimental alloys. The growth of
   austenite grains was effectively inhibited by pinning particles in the
   Mg-treated alloys during solution treatment. Both the pinning particle
   and austenite grain size markedly affected the hot ductility behaviors
   of the alloys. The hot ductility curves of the studied alloys had
   different trends in the intermediate temperature range and were
   controlled by the competition between dynamic recrystallization (DRX)
   and grain boundary sliding (GBS). Compared with the alloys without Mg
   addition, an appropriate number of pinning particles in the alloy with
   49 ppm Mg addition resulted in a smaller grain size during the solution
   treatment, which significantly improved the hot ductility by
   accelerating DRX during the subsequent hot tensile process. However, an
   excessive number of pinning particles at grain boundaries in the alloy
   with 60 ppm Mg addition inhibited DRX and promoted GBS during the hot
   tensile process, which were detrimental to the hot ductility. In
   contrast, the alloys exhibited similar hot ductility troughs at higher
   temperatures, indicating that Mg has only a slight effect on the hot
   ductility at these temperatures. (C) 2016 Elsevier B.V. All rights
   reserved.
ZB 0
TC 7
ZS 0
Z8 0
ZR 0
Z9 7
SN 0921-5093
UT CCC:000382410000012
ER

PT J
AU Chen, Jiayu
   Dong, Jianxin
   Zhang, Maicang
   Yao, Zhihao
TI Deformation mechanisms in a fine-grained Udimet 720LI nickel-base
   superalloy with high volume fractions of gamma' phases
SO MATERIALS SCIENCE AND ENGINEERING A-STRUCTURAL MATERIALS PROPERTIES
   MICROSTRUCTURE AND PROCESSING
VL 673
BP 122
EP 134
PD SEP 15 2016
PY 2016
AB Hot-deformation behaviors and mechanisms below gamma' solvus of U720LI
   with fine-grained microstructure and high volume fractions of gamma'
   phases were studied. MTS hot-compressed samples under hot-deformation
   parameters (Temperatures of 1040 degrees C, 1070 degrees C, 1100 degrees
   C, 1130 degrees C, strain rates of 0.01 s(-1), 0.1 s(-1), 0.5 s(-1) and
   strains of 0.11, 0.36, 0.69 and 1.2) were investigated by using multiple
   microstructural analysis methods, such as transmission electron
   microscopy (TEM), electron channeling contrast image (ECCI), et al..
   Rare recovery and recrystallization were observed indicating that other
   deformation mechanisms might be enhanced during the deformation process.
   Except for the pinning effect, deformation happened within gamma' phases
   and also gamma' phase promoted the deformation of the matrix. When the
   slipping was inhibited by gamma' phases, twinning acted as a deformation
   mechanism in fine-grained U720LI. Due to the retardation effect of
   gamma' phases in the early stage of the deformation process, local grain
   boundary migration took effect. Once grain boundaries crossed gamma'
   phases, it made recrystallization by strain induced boundary
   motion(SIBM) easier. (C) 2016 Elsevier B.V. All rights reserved.
TC 12
ZB 0
ZS 0
Z8 8
ZR 0
Z9 15
SN 0921-5093
UT CCC:000382410000015
ER

PT J
AU Li, Dongfan
   Gao, Hangshan
   Wen, Zhixun
   Li, Zhenwei
   Yue, Zhufeng
TI The Effect of Post-heat Treatment on the Microstructures of Single
   Crystal DD6 Superalloy
SO HIGH TEMPERATURE MATERIALS AND PROCESSES
VL 35
IS 8
BP 751
EP 760
PD SEP 2016
PY 2016
AB Various thermal cycles at the end of solution heat treatment and their
   influences on microstructure of single crystal superalloy DD6 were
   studied by experiments. During various thermal cycles, the qualitative
   and quantitative microstructure of samples quenched of the
   transformations is microscopically characterized. This completely
   includes the large changes in volume fraction, size distribution and
   morphology of gamma prime precipitate experienced in the upper
   temperature transformation. Noticeable deviation from the equilibrium
   volume fraction of gamma' phase is detected in both the dissolution and
   precipitation processes above 1,120 degrees C for both moderate cooling
   and heating rate; differences were mainly attributed to the unsteady
   nature of the turbulent flow. The growth and alignment of the gamma'
   precipitates are deeply influenced by several factors, e.g. ageing time,
   cooling rate and quenching temperature. In addition, interesting
   findings such as "labyrinth" and "cluster" morphologies were observed by
   scanning electron microscope. During precipitation processes, the
   complicated microstructure evolution is illustrated by considering the
   consecutive equilibrium shapes of a coherent precipitate, which grows
   under the interaction with its neighbors and the coherency of the
   precipitates improves their potential to resist dissolution.
RI wen, zhixun/S-3803-2018; Li, Zhenwei/R-5229-2018
OI wen, zhixun/0000-0002-7176-3465; Li, Zhenwei/0000-0002-2614-1173
TC 0
ZR 0
Z8 0
ZB 0
ZS 0
Z9 0
SN 0334-6455
UT CCC:000384669200002
ER

PT J
AU Anisimov, E.
   Khan, A. K.
   Ojo, O. A.
TI Analysis of microstructure in electro-spark deposited IN718 superalloy
SO MATERIALS CHARACTERIZATION
VL 119
BP 233
EP 240
PD SEP 2016
PY 2016
AB The microstructure of electro-spark deposited (ESD) superalloy IN718 was
   studied by the use of scanning electron microscopy (SEM), electron
   backscatter diffraction (EBSD), transmission electron microscopy (TEM)
   and X-ray photoelectron spectroscopy (XPS) techniques. In converse to
   general assumption, the extremely high cooling rate involved in the ESD
   process did not produce partitionless solidification that is devoid of
   second phase microconstituents in the material, nano-sized Laves phase
   and MC carbide particles were observed within the deposited layer.
   Notwithstanding the several thermal cycles involved in the process, the
   extremely low heat input of the process produced a deposited region that
   is free of the main strengthening phase of the alloy, gamma '' phase
   precipitates, which is in contrast to what have been reported on laser
   deposition. Nevertheless, application of the standard full heat
   treatment of the alloy resulted in extensive formation of the gamma ''
   phase precipitates and 8 phase precipitates, the most stable secondary
   phase of the alloy, with nearly, if not complete, dissolution of the
   Laves phase particles. Furthermore, the XPS analysis done in the study
   revealed the formation of nano-oxides within the deposited layer, which
   increased the microhardness of the superalloy in the as-deposited
   condition and inhibited its grain growth during post-process heat
   treatment. The microstructure analysis done in this work is crucial to
   the understanding of properties of the superalloy processed by the ESD
   technique. (C) 2016 Published by Elsevier Inc.
TC 7
ZR 0
ZB 0
ZS 0
Z8 0
Z9 7
SN 1044-5803
UT CCC:000383304400029
ER

PT J
AU Oezkaya, Ekrem
   Beer, Nicolas
   Biermann, Dirk
TI Experimental studies and CFD simulation of the internal cooling
   conditions when drilling Inconel 718
SO INTERNATIONAL JOURNAL OF MACHINE TOOLS & MANUFACTURE
VL 108
BP 52
EP 65
PD SEP 2016
PY 2016
AB When drilling the superalloy Inconel 718 twist drills are faced with
   high thermomechanical loads. Owing to the low thermal conductivity of
   the workpiece material a large amount of the generated heat has to be
   transported away from the tool by the coolant. In this paper, the
   influence of the coolant pressure and the diameter of the coolant
   channels have been studied. The experiments have been supported by using
   computational fluid dynamics (CFD) simulations and were focused on the
   tool wear and the bore quality. The CFD simulation is a valuable tool
   which supported the present investigation, that a higher mass flux has
   no advantage regarding tool life and bore quality; moreover, the
   modification of the channel diameters has not reduced the thermal loads.
   In all investigated processes, dead zones near the cutting edge and the
   counter edge could not be reduced by increasing the flow rate. Only by
   the use of higher coolant pressures, the tool life could be
   significantly increased, as well as the bore quality. The investigations
   prove that especially when metrological methods reach their limits, the
   CFD is a suitable tool; which supports the design process effectively by
   giving a better insight into the coolant flow resulting from the complex
   drilling processes. (C) 2016 Elsevier Ltd. All rights reserved.
RI Biermann, Dirk/AAF-6924-2019; Oezkaya, Ekrem/F-7098-2017
OI Biermann, Dirk/0000-0001-8215-0093; Oezkaya, Ekrem/0000-0002-4309-2238
ZR 0
Z8 2
TC 19
ZB 0
ZS 0
Z9 21
SN 0890-6955
UT CCC:000391803500005
ER

PT J
AU Chen, Ming-Song
   Lin, Y. C.
   Li, Kuo-Kuo
   Chen, Jian
TI The nonlinear unloading behavior of a typical Ni-based superalloy during
   hot deformation: a new elasto-viscoplastic constitutive model
SO APPLIED PHYSICS A-MATERIALS SCIENCE & PROCESSING
VL 122
IS 9
BP NIL_698
EP NIL_709
PD SEP 2016
PY 2016
AB The nonlinear unloading behavior of a typical Ni-based superalloy is
   investigated by hot compressive experiments with intermediate
   unloading-reloading cycles. The experimental results show that there are
   at least four types of unloading curves. However, it is found that there
   is no essential difference among four types of unloading curves. The
   variation curves of instantaneous Young's modulus with stress for all
   types of unloading curves include four segments, i.e., three linear
   elastic segments (segments I, II, and III) and one subsequent nonlinear
   elastic segment (segment IV). The instantaneous Young's modulus of
   segments I and III is approximately equal to that of reloading process,
   while smaller than that of segment II. In the nonlinear elastic segment,
   the instantaneous Young's modulus linearly decreases with the decrease
   in stress. In addition, the relationship between stress and strain rate
   can be accurately expressed by the hyperbolic sine function. This study
   includes two parts. In the present part, the characters of unloading
   curves are discussed in detail, and a new elasto-viscoplastic
   constitutive model is proposed to describe the nonlinear unloading
   behavior based on the experimental findings. While in the latter part
   (Chen et al. in Appl Phys A. doi: 10.1007/s00339-0160385-0, 2016), the
   effects of deformation temperature, strain rate, and pre-strain on the
   parameters of this new constitutive model are analyzed, and a unified
   elasto-viscoplastic constitutive model is proposed to predict the
   unloading behavior at arbitrary deformation temperature, strain rate,
   and pre-strain.
ZS 0
Z8 0
TC 0
ZB 0
ZR 0
Z9 0
SN 0947-8396
UT CCC:000382642700085
ER

PT J
AU Lin, Y. C.
   Wen, Dong-Xu
   Chen, Ming-Song
   Chen, Xiao-Min
TI A novel unified dislocation density-based model for hot deformation
   behavior of a nickel-based superalloy under dynamic recrystallization
   conditions
SO APPLIED PHYSICS A-MATERIALS SCIENCE & PROCESSING
VL 122
IS 9
BP NIL_179
EP NIL_194
PD SEP 2016
PY 2016
AB In this study, a novel unified dislocation density-based model is
   presented for characterizing hot deformation behaviors in a nickel-based
   superalloy under dynamic recrystallization (DRX) conditions. In the
   Kocks-Mecking model, a new softening item is proposed to represent the
   impacts of DRX behavior on dislocation density evolution. The grain size
   evolution and DRX kinetics are incorporated into the developed model.
   Material parameters of the developed model are calibrated by a
   derivative-free method of MATLAB software. Comparisons between
   experimental and predicted results confirm that the developed unified
   dislocation density-based model can nicely reproduce hot deformation
   behavior, DRX kinetics, and grain size evolution in wide scope of
   initial grain size, strain rate, and deformation temperature. Moreover,
   the developed unified dislocation density-based model is well employed
   to analyze the time-variant forming processes of the studied superalloy.
RI Wen, Dong-Xu/G-7648-2014
OI Wen, Dong-Xu/0000-0001-5501-2947
ZR 0
TC 16
ZS 0
Z8 2
ZB 0
Z9 16
SN 0947-8396
UT CCC:000382642700021
ER

PT J
AU Whitman, Catherine A.
   O'Flynn, Julian T.
   Rayner, Addison J.
   Corbin, Stephen F.
TI Determining the oxidation behavior of metal powders during heating
   through thermogravimetric and evolved gas analysis using a coupled
   thermogravimetry-gas chromatography-mass spectrometry technique
SO THERMOCHIMICA ACTA
VL 638
BP 124
EP 137
PD AUG 20 2016
PY 2016
AB The oxidation behavior of a fine Ni superalloy (NiSA) powder, Inconel
   625, within an alumina support powder during heating has been determined
   using combined thermogravimetry (TG) and evolved gas analysis (EGA). A
   gas chromatographic-mass spectrometer (GCMS) was used for EGA. The GCMS
   was able to semi-quantitatively measure the rate at which air was
   removed from the furnace due to a He purge, where no pre-evacuation was
   used. It also was able to measure the effectiveness of a three cycle
   evacuation and He purge in reducing the oxygen content in the furnace
   and identify an important alumina off-gassing process that exposed the
   NiSA powder to H2O and CO2. The parallel use of the TG signal was able
   to quantitatively determine the relationship between NiSA oxidation and
   relative concentrations of the oxidizing gases created by the differing
   furnace pre-conditions and the alumina powder off-gassing process. It
   was concluded that the developed TG-GCMS method can be widely applied to
   quantitatively study oxygen pick-up in metal powders under industrially
   relevant processing conditions. (C) 2016 Elsevier B.V. All rights
   reserved.
ZB 0
ZR 0
TC 1
Z8 0
ZS 0
Z9 1
SN 0040-6031
UT CCC:000381248200016
ER

PT J
AU Jiang, He
   Yang, Liang
   Dong, Jianxin
   Zhang, Maicang
   Yao, Zhihao
TI The recrystallization model and microstructure prediction of alloy 690
   during hot deformation
SO MATERIALS & DESIGN
VL 104
BP 162
EP 173
PD AUG 15 2016
PY 2016
AB The recrystallization model and microstructure evolution during hot
   deformation of alloy 690 are investigated by the hot compression tests
   in a temperature range of 1000-1250 degrees C and at strain rates of
   0.01-10 s(-1). A series of integrated microstructure prediction models
   for alloy 690 including dynamic recrystallization (DRX), meta-dynamic
   recrystallization (MDRX) and grain growth are developed in consideration
   of the actual requirement of hot deformation simulation. The accuracy of
   the models is validated using the finite element method (FEM) by
   comparing the simulation result with real manufactured one. Furthermore,
   the FORTRAN language is used to carry out secondary development of
   DEFORM-2D for the effectively invoking of the developed models in the
   hot extrusion simulation. The simulated microstructure agrees well with
   the microstructure of alloy 690 pipe obtained from the actual hot
   extrusion process in the factory, indicating the model developed in
   present study can be used for theoretical guidance in hot extrusion. (C)
   2016 Elsevier Ltd. All rights reserved.
OI Jiang, He/0000-0001-6644-2707
ZB 0
ZR 0
ZS 0
TC 33
Z8 3
Z9 33
SN 0264-1275
UT CCC:000377384400019
ER

PT J
AU Kumar, V. Anil
   Gupta, R. K.
   Murty, S. V. S. Narayana
   Prasad, Akula Durga
TI Hot workability and microstructure control in Co20Cr15W10Ni cobalt-based
   superalloy
SO JOURNAL OF ALLOYS AND COMPOUNDS
VL 676
BP 527
EP 541
PD AUG 15 2016
PY 2016
AB Hot isothermal compression tests were conducted on Cobalt-based
   superalloy Co-20Cr-15W-10Ni using a thermo-mechanical simulator to study
   the hot workability and microstructure evolution over a wide range of
   temperatures and strain rates. Strain hardening was observed at lower
   strain rates and flow softening at higher strain rates. Microscopy
   revealed presence of deformation bands at a temperature of 1323 K and a
   strain rate of 10 s(-1); whereas at temperatures above 1423 K, fine
   recrystallized grains were observed at all strain rates. Dynamic
   recrystallization (DRX) initiates at 1373 K. At 1473 K, sudden increase
   in the recrystallized grain size (DDRX) is noticed, indicating grain
   growth. Processing maps have been developed to delineate the regions of
   stable and unstable metal flow during high temperature deformation.
   Using Ziegler's continuum principles and processing maps, regions of
   stable metal flow was observed in the temperature range of 1323e1500 K
   and strain rate range of 0.1-1 s(-1). Activation energy (Q(avg)) for the
   alloy was found to be 421 kJ mol(-1). As Zener Holloman parameter (Z)
   increases, D-DRX decreases indicating higher nucleation, restricted
   grain growth, when deformation resistance is high. Constitutive equation
   and relation between 'Z' and D-DRX for the alloy has been established.
   (C) 2016 Elsevier B.V. All rights reserved.
RI V, ANIL KUMAR/M-3557-2016
OI V, ANIL KUMAR/0000-0001-5391-754X
ZS 0
Z8 3
ZB 0
TC 21
ZR 0
Z9 22
SN 0925-8388
UT CCC:000374328100070
ER

PT J
AU You, Xiaogang
   Tan, Yi
   You, Qifan
   Shi, Shuang
   Li, Jiayan
   Ye, Fei
   Wei, Xin
TI Preparation of Inconel 740 superalloy by electron beam smelting
SO JOURNAL OF ALLOYS AND COMPOUNDS
VL 676
BP 202
EP 208
PD AUG 15 2016
PY 2016
AB A novel method, namely electron beam smelting (EBS) technology was used
   to prepare the Inconel 740 superalloy. The microstructures, hardness and
   oxidation behavior were characterized and compared with the
   traditionally prepared Inconel 740 superalloy. The results imply that
   the solution treatment gives rise to the coarsening of gamma'
   precipitates, with further aging treatment, the gamma' precipitates with
   size of less than 30 nm are distributed dispersively in the matrix,
   leading to a decreasing of the lattice parameters and an increasing of
   the misfit. The gamma' precipitates result in shearing mechanism of
   weakly pair coupling. The EBS 740 superalloy produces better properties
   than that prepared in the traditional method in both precipitation
   strengthening effect and oxidation resistance. (C) 2016 Elsevier B.V.
   All rights reserved.
RI Ye, Fei/C-4898-2011
ZB 0
Z8 1
TC 10
ZS 0
ZR 0
Z9 11
SN 0925-8388
UT CCC:000374328100028
ER

PT J
AU Tancret, Franck
   Galindo-Nava, Enrique
   Diaz-del-Castillo, Pedro Eduardo Jose Rivera
TI Dynamic recrystallisation model in precipitation-hardened superalloys as
   a tool for the joint design of alloys and forming processes
SO MATERIALS & DESIGN
VL 103
BP 293
EP 299
PD AUG 5 2016
PY 2016
AB Deforming nickel base superalloys under the gamma' solvus retards
   dynamic recrystallisation (DRX) by hampering grain boundary motion; this
   is an efficient way of refining grain size during forging and other hot
   working processes. A previously proposed model for describing the
   kinetics of DRX in nickel alloys is here further developed to account
   for the influence of gamma' intermetallics, allowing predicting
   microstructural evolution during subsolvus deformation. The model
   incorporates alloy composition and initial grain size, as well as
   temperature and strain rate. It is calibrated with data for both
   supersolvus and subsolvus deformation. Plotting the calculated
   steady-state grain size as a function of the strain necessary to
   complete DRX allows visualising both processing and compositional
   trends, which are relevant to materials engineering and can be used for
   design. It is shown that efficient grain refinement cannot be achieved
   with a limited amount of strain if process or alloy optimisation alone
   is performed. Instead, it appears that this may only be reached by joint
   design of the forming process (strain rate and temperature) and
   composition. (C) 2016 Elsevier Ltd. All rights reserved.
OI , Pedro/0000-0002-0419-8347; Galindo-Nava, Enrique/0000-0001-5401-0480;
   Tancret, Franck/0000-0001-8960-4406
Z8 0
ZS 0
ZR 0
ZB 0
TC 14
Z9 14
SN 0264-1275
UT CCC:000376892300033
ER

PT J
AU Lass, Eric A.
   Grist, Richard D.
   Williams, Maureen E.
TI Phase Equilibria and Microstructural Evolution in Ternary Co-Al-W
   Between 750 and 1100 A degrees C
SO JOURNAL OF PHASE EQUILIBRIA AND DIFFUSION
VL 37
IS 4
SI SI
BP 387
EP 401
PD AUG 2016
PY 2016
AB Phase equilibria between 750 and 1100 A degrees C in the Co-rich portion
   of the Co-Al-W ternary system are investigated via isothermal annealing
   of five ternary alloy compositions. At temperatures of 900 A degrees C
   and below, the phase diagram is dominated by a three-phase tie-triangle
   between gamma, D0(19), and B2. The 1000 A degrees C section contains two
   three-phase tie-triangles, gamma A + D0(19) + mu and gamma + B2 + mu;
   while only one, gamma + B2 + mu, exists at 1100 A degrees C. Results at
   950 A degrees C suggest that it is possible that gamma' is in
   equilibrium, with four out of five compositions exhibiting
   microstructures supporting its thermodynamic stability, and the fifth
   composition containing only a very small amount of a fourth phase.
   However, if true, the temperature range of gamma' stability would be
   quite small, and it is more likely that the kinetics of gamma'
   dissolution are the cause of its persistence at 950 A degrees C. At 850
   A degrees C, gamma' is observed to dissolve more rapidly than at 900 A
   degrees C where dissolution exceeds 8000 h. A
   time-temperature-transformation diagram constructed from the combined
   results exhibits a classic nose-shape indicative of the tradeoff between
   thermodynamics and kinetics. This further supports a small driving force
   as the reason for the persistence of gamma' in the microstructures of
   Co-Al-W alloys at 900 and 950 A degrees C. The measured equilibrium
   phase compositions and five corresponding isothermal sections of the
   phase diagram will provide essential data for constructing a new
   thermodynamic description of ternary Co-Al-W.
RI Lass, Eric/AAE-9593-2019
OI Lass, Eric/0000-0003-1428-3585
ZR 0
ZS 0
Z8 0
ZB 0
TC 12
Z9 12
SN 1547-7037
UT CCC:000381453200003
ER

PT J
AU Wang, Rongqiao
   Jiang, Kanghe
   Jing, Fulei
   Hu, Dianyin
TI Thermomechanical fatigue failure investigation on a single crystal
   nickel superalloy turbine blade
SO ENGINEERING FAILURE ANALYSIS
VL 66
BP 284
EP 295
PD AUG 2016
PY 2016
AB A thermomechanical fatigue (TMF) test rig was developed consisting of
   the loading, heating, synchronizing, cooling and monitoring systems.
   Moreover, the specimen was particularly designed to provide adequate
   load-bearing capability at the blade tip in order to simulate the actual
   turbine blade loads in laboratory. TMF test on a single crystal nickel
   superalloy turbine blade was conducted. Then the specimen was segmented
   in a novel way to preserve the crack surface to investigate the TMF
   mechanism of the turbine blade. Visual examination together with the
   metallographic analysis indicated that the most severe TMF damage
   occurred at the pin-fin fillet on the suction side near the trailing
   edge. Furthermore, finite element simulation results were compared to
   the experiment, in which a viscoplastic constitutive model was employed.
   (C) 2016 Elsevier Ltd. All rights reserved.
ZR 0
TC 14
ZS 0
Z8 2
ZB 0
Z9 16
SN 1350-6307
UT CCC:000382114600018
ER

PT J
AU Hu, Rui
   Gao, Zhongtang
   Zhang, Tiebang
   Li, Jinshan
TI Microstructural refinement of Ni-Cr-W superalloy by isothermal treatment
   near the liquidus
SO MATERIALS LETTERS
VL 175
BP 271
EP 274
PD JUL 15 2016
PY 2016
AB The solidification process of Ni-Cr-W superalloy was investigated by
   confocal scanning laser microscope (CSLM). The liquid fraction during
   solidification was obtained as a function of real time and temperature
   in reference with the in-situ observation. In this work, the effect of
   isothermal treatment near the liquidus on undercooling, grain initiation
   and the grain growth was studied, and an analytical model is developed
   to account for the effect of solute field on grain refinement. This
   study revealed that isothermal treatment near the liquidus restricted
   the growth of crystal and increased the number density of active
   particles for nucleation, giving rise to a finer grain size. The tensile
   results of Ni-Cr-W superalloy tested at different temperatures indicated
   fine grain microstructure can improve the mechanical properties at
   different temperatures. (c) 2016 Elsevier B.V. All rights reserved.
RI Zhang, Tiebang/F-5175-2010
OI Zhang, Tiebang/0000-0002-8113-9041
TC 2
Z8 0
ZB 0
ZS 0
ZR 0
Z9 2
SN 0167-577X
UT CCC:000375851200068
ER

PT J
AU Gong, Xueyuan
   Peng, Hui
   Ma, Yue
   Guo, Hongbo
   Gong, Shengkai
TI Microstructure evolution of an EB-PVD NiAl coating and its underlying
   single crystal superalloy substrate
SO JOURNAL OF ALLOYS AND COMPOUNDS
VL 672
BP 36
EP 44
PD JUL 5 2016
PY 2016
AB A NiAl coating was deposited onto a Ni-based single crystal superalloy
   with (001) crystal orientation by electron beam physical vapor
   deposition (EB-PVD). The as-deposited NiAl coating showed a columnar
   microstructure with (110) preferred orientation. The microstructure
   evolution behavior near interface between the NiAl coating and
   superalloy substrate at 1100 degrees C was investigated. Kirkendall
   voids were formed in the NiAl coating, indicating the different elements
   diffusion coefficients in the coating and substrate. Interdiffusion zone
   (IDZ) with rod-like and granular topological close-packed (TCP) phases
   and substrate diffusion zone (SDZ) with needle-like TCP phases were
   formed during diffusion annealing at elevated temperature. The equi-axed
   beta-NiAl grains were developed in the IDZ after diffusion annealing at
   1100 degrees C for 10 h, which showed different orientations from the
   coating and substrate. However, after 50 h diffusion annealing, the
   equi-axed beta-NiAl phases in the IDZ were transformed into gamma'-Ni3Al
   phases which had the same orientation as the substrate. Furthermore,
   oriented rafting of the substrate occurred during diffusion annealing
   and the rafts were parallel to the coating/substrate interface. (C) 2016
   Elsevier B.V. All rights reserved.
ZS 0
ZB 0
Z8 0
TC 12
ZR 0
Z9 12
SN 0925-8388
UT CCC:000373464000006
ER

PT J
AU Li, Zhonglin
   Xu, Qingyan
   Liu, Baicheng
TI Experimental investigation on recrystallization mechanism of a Ni-base
   single crystal superalloy
SO JOURNAL OF ALLOYS AND COMPOUNDS
VL 672
BP 457
EP 469
PD JUL 5 2016
PY 2016
AB Experimentation by TEM, EBSD and optical microscope is used to
   understand recrystallization in a Ni-based single crystal superalloy.
   Hot compression is employed at different temperatures to provide driving
   force for recrystallization. Recrystallization sensitivity for this
   investigated alloy is provided. The results indicate that deformation
   temperature, as well as annealing conditions, has a great influence on
   recrystallization behavior. Samples deformed around 980 degrees C have
   the highest propensity for recrystallization, and stacking faults can
   facilitate the recrystallization process by themal twinning nucleation.
   Microstructural observation shows that as-cast inhomogeneity plays a
   significant role in the microstructure evolution, especially below
   gamma' phase solvus. Recrystallization nucleates first and grow rapidly
   in the dendritic arms. In the interdendritic regions, thermal twinning
   play the dominant role, and small grains remain after recrystallization
   is completed. Grain coarsening is rather difficult owing to abundant
   twinning grain boundaries. The eutectics in the IDRs can undergo
   recrystallization by themselves in the case of high plastic strains, and
   impede the grain boundaries at low plastic strains. (C) 2016 Elsevier
   B.V. All rights reserved.
ZS 0
ZB 0
TC 16
ZR 0
Z8 4
Z9 16
SN 0925-8388
UT CCC:000373464000064
ER

PT J
AU Wang, Xiaoyan
   Dallemagne, Arnaud
   Hou, Yaqing
   Yang, Sen
TI Effect of thermomechanical processing on grain boundary character
   distribution of Hastelloy X alloy
SO MATERIALS SCIENCE AND ENGINEERING A-STRUCTURAL MATERIALS PROPERTIES
   MICROSTRUCTURE AND PROCESSING
VL 669
BP 95
EP 102
PD JUL 4 2016
PY 2016
AB This study investigates the effect of thermomechanical processing on
   grain boundary character distribution (GBCD) in Hastelloy X alloy. The
   deformation ratio and annealing condition were adjusted to achieve
   optimum process performance. The experimental results showed that low
   prestrain provided appropriate driving force for coincidence site
   lattice (CSL) boundary regeneration through static recovery process. The
   short-time annealing treatment at high temperature was performed to
   obtain optimized GBCD and control grain growth. The fraction of special
   boundaries reached 72% and the random boundary network was significantly
   dispersive. (C) 2016 Elsevier B.V. All rights reserved.
TC 7
ZR 0
Z8 1
ZB 0
ZS 0
Z9 7
SN 0921-5093
UT CCC:000378951200012
ER

PT J
AU Aydinoez, M. E.
   Brenne, F.
   Schaper, M.
   Schaak, C.
   Tillmann, W.
   Nellesen, J.
   Niendorf, T.
TI On the microstructural and mechanical properties of post-treated
   additively manufactured Inconel 718 superalloy under quasi-static and
   cyclic loading
SO MATERIALS SCIENCE AND ENGINEERING A-STRUCTURAL MATERIALS PROPERTIES
   MICROSTRUCTURE AND PROCESSING
VL 669
BP 246
EP 258
PD JUL 4 2016
PY 2016
AB Inconel 718 specimens were additively manufactured via selective laser
   melting (SLM) and subjected to different post-process heat treatments.
   Performance under monotonic and cyclic loading in the low-cycle fatigue
   (LCF) regime was investigated at room temperature (RT). Hot isostatic
   pressing (HIP) was employed in order to reduce the porosity typically
   present after SLM. Prior functional encapsulation with a Ni-20Cr coating
   applied by cathodic arc deposition (Arc-PVD) was applied to achieve full
   densification. The results show that after Arc-PVD and HIP, the
   mechanical properties are not only affected by reduced porosity but also
   by substantial microstructural changes. Precipitates, i.e. Laves phase,
   already present in the as-built condition can be dissolved by solution
   heat treatment. HIP leads to recrystallization and thus significantly
   changes microstructural appearance. Elongated grains and sub-micron
   sized cell structures stemming from SLM processing are eliminated by
   HIP. Aging leads to evolution of strengthening gamma '' precipitates.
   Concurrently, delta phase forms upon HIP and aging. In comparison to
   aged conditions that were not subjected to HIP, microstructure upon HIP
   and aging results in improved ductility under monotonic loading,
   however, concomitantly deteriorates fatigue properties at RT. (C) 2016
   Elsevier B.V. All rights reserved.
OI Niendorf, Thomas/0000-0003-2622-5817
TC 48
ZS 0
ZB 0
ZR 1
Z8 0
Z9 49
SN 0921-5093
UT CCC:000378951200027
ER

PT J
AU Kim, Jae-Yeon
   Jung, Woo-Sang
   Lee, Won-Sik
   Byeon, Jai-Won
TI Surface modification of cast inconel 740 superalloy by heat-assisted
   friction stir processing
SO METALS AND MATERIALS INTERNATIONAL
VL 22
IS 4
BP 694
EP 699
PD JUL 2016
PY 2016
AB Cast In740 Ni-based alloy with large grains generally show remarkable
   high temperature strength. However, this alloy is still have
   insufficient surface microstructure-dependent properties. In this study,
   for improvement of surface properties, surface modification of a cast
   In740 Ni-based superalloy was successfully performed by friction stir
   processing using a conventional two-horsepower milling machine and by
   additional heating to facilitate plastic flow of the hard alloy. Without
   using a high-power heavy stirring machine, a notable reduction in grain
   size of 2.9 mu m was achieved and a corresponding 30% increase in
   Vickers hardness was observed. The microstructure in the stir zone was
   analyzed in terms of the grain size and precipitate distribution. The
   result of the potential dynamic polarization test and in-situ acoustic
   emission monitoring show that electrochemical corrosion resistance was
   improved by this surface modification process.
ZR 0
TC 2
ZS 0
ZB 0
Z8 0
Z9 2
SN 1598-9623
UT CCC:000379535700019
ER

PT J
AU Berchenko, N.
   Vitchev, R.
   Bochnowski, W.
   Trzyna, M.
   Adamiak, S.
   Dziedzic, A.
   Cebulski, J.
TI An out-of-specification element oxide found in the subsurface layer of
   Ni superalloys after annealing in air
SO CORROSION SCIENCE
VL 108
BP 205
EP 208
PD JUL 2016
PY 2016
AB Ni superalloys have found broad application, but service conditions may
   influence their composition. X-ray photoelectron and secondary ion mass
   spectroscopies detected molybdenum oxides in the subsurface layer of
   air-annealed Ni-Cr-Fe-based superalloy samples. Distribution of
   molybdenum products is addressed. Molybdenum-disilicide heaters are
   identified as a source of out-of-specification molybdenum. (C) 2016
   Elsevier Ltd. All rights reserved.
OI Dziedzic, Andrzej/0000-0002-4116-3100; Trzyna,
   Malgorzata/0000-0002-6546-9382; Cebulski, Jozef/0000-0001-5657-5354;
   Adamiak, Stanislaw/0000-0002-9704-8363
TC 0
Z8 0
ZB 0
ZR 0
ZS 0
Z9 0
SN 0010-938X
UT CCC:000375887100021
ER

PT J
AU Gardner, S.
   Li, W.
   Coleman, M.
   Johnston, R.
TI The effects of thermomechanical history on the microstructure of a
   nickel-base superalloy during forging
SO MATERIALS SCIENCE AND ENGINEERING A-STRUCTURAL MATERIALS PROPERTIES
   MICROSTRUCTURE AND PROCESSING
VL 668
BP 263
EP 270
PD JUN 21 2016
PY 2016
AB The effect of thermo-mechanical history on hot compression behaviour and
   resulting microstructures of a nickel base superalloy is presented. Hot
   compression tests were carried out on HAYNES (R) 282 (R) specimens to
   varying strains from 0.1 to 0.8. Both single pass and multi-pass tests
   were completed. 60 min inter-pass times were utilized to accurately
   replicate industrial forging practices. The effect of dynamic,
   metadynamic and static recrystallization during inter-pass times on flow
   stress was investigated. The resulting microstructures were analysed
   using scanning electron, optical microscopy and EBSD to relate grain
   size and homogeneity with flow stress data. The study showed a
   negligible difference between multi-pass and single pass tests for
   strain increments above 0.2. Therefore, when modelling similar low
   strain and strain rate forging processes in HAYNES (R) 282 (R), previous
   forging steps can be ignored. (C) 2016 The Authors. Published by
   Elsevier B.V.
OI Johnston, Richard/0000-0003-1977-6418; Coleman, Mark/0000-0002-4628-1077
ZS 0
ZB 0
ZR 0
TC 6
Z8 0
Z9 6
SN 0921-5093
UT CCC:000378468500031
ER

PT J
AU Garcin, Thomas
   Schmitt, Jean Hubert
   Militzer, Matthias
TI In-situ laser ultrasonic grain size measurement in superalloy INCONEL
   718
SO JOURNAL OF ALLOYS AND COMPOUNDS
VL 670
BP 329
EP 336
PD JUN 15 2016
PY 2016
AB The nickel-base superalloy, Inconel 718, is widely used in aircraft
   engines. The control of its final microstructure requires detailed
   knowledge on recrystallization, grain growth and second phase evolution
   during thermomechanical processing. The present study focuses on the
   in-situ evaluation of heterogeneous grain growth in the
   super-delta-solvus domain (above 1050 degrees C) using laser
   ultrasonics. This technology is dedicated to the ultrasonic
   characterization of microstructure evolution during thermomechanical
   processing of metals and alloys. The real time measurement of the
   ultrasonic attenuation provides the evolution of a representative grain
   size in the material. A criterion is developed to determine the onset
   and completion of heterogeneous grain growth stages associated with the
   dissolution of precipitates. The laser ultrasonic methodology is
   validated with ex-situ metallographic observations and quantitative
   characterization of the grain size heterogeneity. (C) 2016 Elsevier B.V.
   All rights reserved.
OI SCHMITT, Jean-Hubert/0000-0002-3076-2191
TC 18
ZB 1
Z8 2
ZR 0
ZS 0
Z9 19
SN 0925-8388
UT CCC:000371765800044
ER

PT J
AU Han, Yinben
   Xue, Xiangyi
   Zhang, Tiebang
   Hu, Rui
   Li, Jinshan
TI Grain boundary character correlated carbide precipitation and mechanical
   properties of Ni-20Cr-18W-1Mo superalloy
SO MATERIALS SCIENCE AND ENGINEERING A-STRUCTURAL MATERIALS PROPERTIES
   MICROSTRUCTURE AND PROCESSING
VL 667
BP 391
EP 401
PD JUN 14 2016
PY 2016
AB This work illustrates the grain boundary character correlated carbide
   precipitation and its effect on mechanical properties of a
   Ni-20Cr-18W-1Mo superalloy. The results show that W segregation and Cr
   desegregation at grain region promote the secondary M6C-typed carbide
   precipitation on grain boundaries. The morphologies of the intergranular
   carbides change from granular to plate-like with increasing of the
   exposure time at 1100 degrees C. The tensile strength and elongation
   have developed value peak in a relatively short exposure time within 5 h
   (h). The phase interface cracks in the initial stage and correspondingly
   deteriorate mechanical properties of the experimental Ni-20Cr-18W-1Mo
   superalloy during the long time aging process at elevated temperature.
   (c) 2016 Elsevier B.V. All rights reserved.
RI Zhang, Tiebang/F-5175-2010
OI Zhang, Tiebang/0000-0002-8113-9041
Z8 3
ZB 0
TC 10
ZR 0
ZS 0
Z9 11
SN 0921-5093
UT CCC:000378183800045
ER

PT J
AU Lin, Y. C.
   Liu, Yan-Xing
   Chen, Ming-Song
   Huang, Ming-Hui
   Ma, Xiang
   Long, Zhi-Li
TI Study of static recrystallization behavior in hot deformed Ni-based
