Repository: MatInfoUB/NLP-Queries

File: Cobalt_superalloys_thermomechanical_processing3.txt (part 19 of 21)
FN Clarivate Analytics Web of Science
   then followed by Co content. W content had the minimum effect on
   stress-rupture lives. The optimal alloy should contain 10 wt pct Co, 8
   wt pct W and zero Ti. The optimized alloy also had good microstructural
   stability during thermal exposure at 870 degrees C for 500 h.
ZS 0
ZR 0
ZB 1
TC 4
Z8 0
Z9 4
SN 1005-0302
UT CCC:000236590000006
ER

PT J
AU Rao, GA
   Srinivas, A
   Sarma, DS
TI Influence of modified processing on structure and properties of hot
   isostatically pressed superalloy Inconel 718
SO MATERIALS SCIENCE AND ENGINEERING A-STRUCTURAL MATERIALS PROPERTIES
   MICROSTRUCTURE AND PROCESSING
VL 418
IS 1-2
BP 282
EP 291
DI 10.1016/j.msea.2005.11.031
PD FEB 25 2006
PY 2006
AB Inert gas atomized (IGA) superalloy Inconel 718 powder was consolidated
   by hot isostatic pressing (HIPing) at 1200 degrees C under 120 MPa
   pressure for 3 h. The HIPed alloy heat treated as per the aerospace
   materials specification (AMS) 5662J standard schedule, viz. solution
   treatment (ST) at 980 degrees C for 1 h/water quenching (WQ) to room
   temperature (RT) and a two-step ageing treatment (AT) at 720 degrees C
   for 8 h/furnace cooling (FC) at 55 degrees C h(-1) to 620 degrees C and
   holding at 620 degrees C for 8 h and air cooling (AC) to room
   temperature has exhibited the yield strength (YS) and ultimate tensile
   strength (UTS) comparable to that of the conventionally processed
   (forged and heat treated) IN 718. However, its ductility and stress
   rupture properties at 650 degrees C were found to be poor due to the
   presence of prior particle boundary (PPB) networks decorated with highly
   stable oxides (Al2O3 and TiO2) and brittle MC (Nb, Ti)C carbides. To
   mitigate this problem, the HIPed alloy was subjected to solution
   treatment at 1270 degrees C for 1 h followed by re-HIPing at 1100
   degrees C/130 MPa/3 h before heat-treating it as per AMS 5662J standard
   schedule. Optical and scanning electron microscopy (SEM) of the alloy
   processed under modified HIPing and heat treatment conditions have shown
   the dissolution of MC-carbides, breaking up of PPB networks and
   formation of equiaxed grains with an average diameter of about 50 mu m.
   Transmission electron microscopy (TEM) of this alloy has revealed
   uniform distribution of gamma" and gamma' strengthening precipitates in
   the gamma-matrix and the presence of delta(Ni3Nb) phase as well as very
   fine oxide particles near the grain boundaries. The tensile properties
   of the alloy processed under modified conditions have shown quite
   satisfactory levels of YS and UTS combined with a significantly improved
   elongation (EL) values at room temperature (19.5%) and at 650 degrees C
   (8.0%). The improvement in alloy ductility was found to correlate well
   with the fractography of the tensile tested specimens, which showed the
   predominance of transgranular fracture with fine dimples at room
   temperature and fine dimples together with the particle boundary facets
   at 650 degrees C. The stress rupture properties of modified processed
   alloy at 650 degrees C and at a stress level of 690MPa have shown a
   vastly improved rupture life of 80 h combined with 5% ductility. The
   improvement in tensile and stress rupture properties accomplished by the
   modified processing makes it possible to explore the near net shape
   capability of HIP technology to its full potential in the development of
   alloy 718 components. (c) 2005 Elsevier B.V. All rights reserved.
RI Nath, S Shashi/B-5115-2009
Z8 4
ZS 0
ZR 0
ZB 0
TC 40
Z9 43
SN 0921-5093
UT CCC:000235769400035
ER

PT J
AU Wang, DL
   Li, JB
   Jin, T
   Yang, SQ
   Wei, Z
   Hu, ZQ
   Fu, LQ
TI Recrystallization of Ni base superalloy DZ4
SO ACTA METALLURGICA SINICA
VL 42
IS 2
BP 167
EP 171
PD FEB 11 2006
PY 2006
AB The recrystallizations behavior of shot peening samples of Ni base
   superalloy DZ4 both at lower temperature in the gamma+gamma' field as
   well as during solution treatment were studied by SEM and XRD. The
   results show that the shot peening layer starts recrystallizing at 1000
   degrees C for 2 h. When the alloy was treated at the temperature lower
   than that of gamma' phase dissolved completely, the cellular
   recrystallization was observed, and recrystallization occurred through
   the growth of recrystallized grain when the alloy was treated at
   solution temperature. The gamma' phase can retard the migration of
   recrystallizing grain boundary. The heat treat temperature has more
   influence on recrystallization rate and layer thickness than the holding
   time. By metallographic examination of the tensile samples at 1220
   degrees C for 2 h, the recrystallized grains already formed after a
   small plastic deformation of about 0.9%. Recrystallized grains always
   nucleated preferably at the surface of tensile samples.
ZB 0
ZS 0
Z8 12
ZR 0
TC 9
Z9 18
SN 0412-1961
UT CCC:000235929000012
ER

PT J
AU Ju, QA
   Li, DG
   Liu, GQ
TI The processing map of hot plastic deformation of a 15Cr-25Ni-Fe base
   superalloy
SO ACTA METALLURGICA SINICA
VL 42
IS 2
BP 218
EP 224
PD FEB 11 2006
PY 2006
AB The hot deformation behaviors of 15Cr-25Ni-Fe base alloy CH2674 in the
   temperature range of 950-1200 degrees C and strain rate range of
   0.001-10 s(-1) have been studied by using hot compressing testing on a
   Gleeble-1500 simulator. A processing map is developed on the basis of
   these data and by using the principles of dynamic material modeling. The
   map exhibits two domains: one at 1040 degrees C and 10 s(-1), with a
   peak efficiency of power dissipation of 38%, the second at 1075 degrees
   C and 0.04 s(-1), with a peak efficiency of 40%. Optical microscopic
   observations show they represent two dynamic recrystallization (DRX)
   domains with different mechanisms. The map also exhibits a long concave
   band in the temperature range of 1075-1100 degrees C, which may be
   related to the solutionizing of M3B2 phase. At temperatures lower than
   1000 degrees C and strain rates higher than 0.1 s(-1), the material may
   be subjected to potential instabilities, while at temperatures higher
   than 1050 degrees C and strain rates lower than 0.01 s(-1), the material
   exhibits significant grain coarsening, furthermore, the wedge cracking
   would appear at 1200 degrees C and 0.001 s(-1). On the basis of the
   above processing map, the hot working schedules have been designed
   primarily.
ZS 0
ZR 0
Z8 45
ZB 0
TC 21
Z9 53
SN 0412-1961
UT CCC:000235929000022
ER

PT J
AU Hou, JS
   Guo, JT
TI Influence of thermal exposure on the microstructures and mechanical
   properties of a superalloy
SO JOURNAL OF MATERIALS ENGINEERING AND PERFORMANCE
VL 15
IS 1
BP 67
EP 75
DI 10.1361/105994906X83501
PD FEB 2006
PY 2006
AB The effects of long-term aging on microstructures and their influence on
   tensile and stress-rupture behavior of a corrosion resistant nickel-base
   superalloy are investigated. Samples are aged isothermally at 1073,
   1123, or 1173 K for different times of up to 10,000 h and mechanical
   tests are performed on samples in both standard heat treatment (SHT) and
   aged conditions. Scanning electron microscopy (SEM) studies reveal that
   the coarsening kinetics of gamma' follows a linear law at different
   temperatures with the calculated activation energy, i.e., 255 kJ/mol,
   for gamma' growth according to Lifshitz-Slyozof-Wagner (LSW) theory.
   After long-term aging for more than 1 khours, or phase appears in the
   alloy. The kinetics of sigma formation can be described by the
   Johnson-Avrime-Mehl equation. Tensile experiments at room temperature
   and 1173 K and endurance experiments at 1173 K/274 MPa are performed to
   test the effect of or phases on these properties and no remarkable
   harmful effect is found. gamma' coarsening can be used to explain the
   reduction of yield stress, which is tested by the Labusch-Schwarz
   hardening theory. Although the presence of the or phase clearly does
   affect the fracture process, the or phase does not embrittle the alloy.
ZB 0
Z8 1
ZR 0
ZS 0
TC 17
Z9 17
SN 1059-9495
UT CCC:000235177300012
ER

PT J
AU Kawagishi, K
   Sato, A
   Harada, H
TI Development of oxidation-resistant beta-phase EQ coating system for
   Ni-base superalloys
SO JOURNAL OF THE JAPAN INSTITUTE OF METALS
VL 70
IS 2
BP 188
EP 191
DI 10.2320/jinstmet.70.188
PD FEB 2006
PY 2006
AB A new and stable bond coat system, EQ coating, which is in equilibrium
   thermodynamically with gamma/gamma' substrate, suppresses the diffusion
   of alloying elements between the substrate and coating, and the
   formation of SRZ. In this study, beta phase is proposed as the candidate
   for oxidation-resistant EQ coating material because of its high Al
   content. Combinations of gamma/gamma' alloy for the substrate material
   and beta alloy for the coating material which are in equilibrium were
   developed in Ni-Al-Cr ternary system and Ni-base multi-component system.
   Diffusion couples were made for each combination and were heat treated
   at 1100 degrees C for 300 h. The concentration profiles of the alloying
   elements at the interfaces between the beta alloy and gamma/gamma' alloy
   in the diffusion couples were analyzed to investigate the existence of
   the diffusion zone. Cyclic oxidation examination was performed and
   oxidation properties were discussed.
ZB 0
TC 7
ZR 0
Z8 0
ZS 0
Z9 7
SN 0021-4876
UT CCC:000236785900022
ER

PT J
AU Rist, MA
   Tin, S
   Roder, BA
   James, JA
   Daymond, MR
TI Residual stresses in a quenched superalloy turbine disc: Measurements
   and modeling
SO METALLURGICAL AND MATERIALS TRANSACTIONS A-PHYSICAL METALLURGY AND
   MATERIALS SCIENCE
VL 37A
IS 2
BP 459
EP 467
DI 10.1007/s11661-006-0017-y
PD FEB 2006
PY 2006
AB A series of neutron diffraction measurements have been carried out to
   determine the elastic residual strains deep within a large,
   40-cm-diameter, forged and water-quenched IN718 aeroengine compressor
   disc. Neutron path lengths of up to 6 cm were necessary to probe the
   thickest parts of the forging, and three-dimensional strain and stress
   components have been derived for the first time in such a large
   superalloy specimen. Measurements have been compared with the results
   from a coupled thermal-mechanical finite-element model of the quenching
   process, based upon appropriate temperature-dependent material
   properties, with some success. The general residual stress state in the
   disc is one of near-surface compression, balanced by tension within the
   disc interior. The steepest stress and strain gradients occur in the
   transition region from compression to tension, about 1 cm below the
   surface all around the disc. The largest stress component is in the disc
   tangential direction and reaches a magnitude of 400 to 500 MPa near the
   disc surface and at its core. This exceeds the effective yield stress
   because of the presence of significant hydrostatic stress.
RI Tin, Sammy/G-2869-2012; Daymond, Mark/
OI Daymond, Mark/0000-0001-6242-7489
ZB 0
ZR 0
Z8 7
ZS 0
TC 24
Z9 27
SN 1073-5623
UT CCC:000235297100017
ER

PT J
AU Guo, JT
   Hou, JS
   Zhou, LZ
   Ye, HQ
TI Prediction and improvement of mechanical properties of corrosion
   resistant superalloy K44 with adjusting minor additions C, B and Hf
SO MATERIALS TRANSACTIONS
VL 47
IS 1
BP 198
EP 206
DI 10.2320/matertrans.47.198
PD JAN 2006
PY 2006
AB The neural network (NN) method is applied to predict the influence of
   minor additions C, B and Won mechanical properties of cast superalloy
   K44 with heat treatment parameters considered. Furthermore, the
   influence of minor additions C B and Hf on phase stability is estimated
   using d-electrons theory. The results from these two methods indicate
   that decreasing C content, increasing B content and doping 0.2-0.3 mass%
   Hf can balance the desired mechanical properties and phase stability in
   K44 alloy, which also is confirmed experimentally through the relation
   between mechanical properties and phase stability of base/modified K44
   alloys.
Z8 1
ZB 0
ZS 0
TC 1
ZR 0
Z9 1
SN 1345-9678
UT CCC:000235568400034
ER

PT J
AU Gao, Y
   Kumar, M
   Nalla, RK
   Ritchie, RO
TI High-cycle fatigue of nickel-based superalloy ME3 at ambient and
   elevated temperatures: Role of grain-boundary engineering
SO METALLURGICAL AND MATERIALS TRANSACTIONS A-PHYSICAL METALLURGY AND
   MATERIALS SCIENCE
VL 36A
IS 12
BP 3325
EP 3333
DI 10.1007/s11661-005-0007-5
PD DEC 2005
PY 2005
AB High-cycle fatigue (HCF), involving the premature initiation and/or
   rapid propagation of cracks to failure due to high-frequency cyclic
   loading, remains a principal cause of failures in gas-turbine propulsion
   systems. In this work, we explore the feasibility of using
   "grain-boundary engineering" as a means to enhance the microstructural
   resistance to HCF. Specifically, sequential thermomechanical processing,
   involving alternate cycles of strain and annealing, was used to increase
   the fraction of "special" grain boundaries and to break up the
   interconnected network of "random" boundaries, in a commercial
   polycrystalline Ni-based superalloy (ME3). The effect of such
   grain-boundary engineering on the fatigue-crack-propagation behavior of
   large (similar to 8 to 20 mm), through-thickness cracks at 25 degrees C,
   700 degrees C, and 800 degrees C was examined. Although there was little
   influence of an increased special boundary fraction at ambient
   temperatures, the resistance to near-threshold crack growth was
   definitively improved at elevated temperatures, with fatigue threshold
   stress intensities some 10 to 20 pct higher than at 25 degrees C ,
   concomitant with a lower proportion (similar to 20 pct) of intergranular
   cracking.
RI Ritchie, Robert O/A-8066-2008
OI Ritchie, Robert O/0000-0002-0501-6998
Z8 3
ZB 0
ZS 0
TC 77
ZR 0
Z9 80
SN 1073-5623
UT CCC:000233866100007
ER

PT J
AU Baufeld, B
   Bartsch, M
   Dalkilic, S
   Heinzelmann, M
TI Defect evolution in thermal barrier coating systems under multi-axial
   thermomechanical loading
SO SURFACE & COATINGS TECHNOLOGY
VL 200
IS 5-6
BP 1282
EP 1286
DI 10.1016/j.surfcoat.2005.07.098
PD NOV 21 2005
PY 2005
AB In service, gas turbine components with thermal barrier coatings
   experience high cyclic mechanical and thermal loading. Important, but
   not yet considered sufficiently, are the multi-axial stresses arising
   from thermal gradients.
   In this study, multi-axial stresses were simulated in laboratory
   experiments using a specially designed test rig. Cyclic thermomechanical
   fatigue experiments with radial thermal gradients (TGMF) were performed
   on tubular specimens consisting of a directionally densified super-alloy
   substrate, a NiCoCrAlY bond coat, and a ceramic thermal barrier coating
   (TBC). The test setup enables surface temperatures of 1000 degrees C,
   temperature differences over the whole wall thickness of the specimen of
   about 170 degrees C, and high heating and cooling rates.
   The resultant defects have specific features consisting of cracks
   parallel to the bond coat/TBC interface. They are located within the
   bond coat close to this interface. Weakening thus this interface, the
   defects enhance TBC spallation.
   Finite element analyses, calculating stress distributions during the
   quasi-stationary condition of the TGMF test cycle at high temperature
   and the transient stress distributions during cooling, were used to
   discuss the evolution of these specific defects. (c) 2005 Elsevier B.V
   All rights reserved.
RI Bartsch, Marion/B-9501-2012
OI Bartsch, Marion/0000-0002-3952-2928
ZB 0
ZS 0
Z8 1
ZR 0
TC 14
Z9 14
SN 0257-8972
UT CCC:000234096600013
ER

PT J
AU Hu, BF
   Chen, HM
   Song, D
   Li, HY
TI Research on MC type carbide in nickel-based superalloy powders during
   rapid solidification
SO ACTA METALLURGICA SINICA
VL 41
IS 10
BP 1042
EP 1046
PD OCT 2005
PY 2005
AB The morphology, structure and composition of carbide in FGH95
   nickel-based superalloy powders prepared by plasma rotating electrode
   processing (PREP) and the carbide stability were investigated
   experimentalloy. The effects of thermal parameters and non-equilibrium
   solute partition on the process of carbide formation during
   solidification are also analyzed. The results indicate that the geometry
   integrity of metastable MC type carbide in rapidly solidified FGH95
   alloy powders changed from regular morphology into diversified
   morphology with decreasing the powder size. The carbide morphology and
   quantity in different sizes powder particles depended upon the changes
   of thermal parameters and non-equilibrium partition coefficient during
   solidification. The decomposition of MC type carbide precipitated during
   rapid solidification and redistribution of alloy elements in MC took
   place under heat treatment, and the metastable MC type carbide
   transformed into stable MC type carbide with regular morphology.
Z8 9
ZB 0
ZR 0
TC 2
ZS 0
Z9 9
SN 0412-1961
UT CCC:000233255700007
ER

PT J
AU Ikeshoji, TT
   Watanabe, Y
   Suzumura, A
   Yamazaki, T
TI Solubility and dissolution rate of Ni base alloy to molten Ag-Cu-Pd
   brazing filler
SO JSME INTERNATIONAL JOURNAL SERIES A-SOLID MECHANICS AND MATERIAL
   ENGINEERING
VL 48
IS 4
BP 346
EP 351
DI 10.1299/jsmea.48.346
PD OCT 2005
PY 2005
AB During the brazing process of the rocket engine's nozzle skirt assembly
   made from Fe-Ni based super alloy pipes with Pd based brazing filler,
   the erosion corrosion pits were sometimes engraved on those pipes'
   surface. The corrosion is considered to be assisted by the dynamic flow
   of the molten brazing filler. In order to estimate the amount of erosion
   corrosion and to prevent it, the solubility and the dissolution rate of
   Ni to the molten Ag-Cu-Pd brazing filler are measured experimentally.
   The Ni crucible poured with the Ag-Cu-Pd brazing filler was heated up to
   1320 K and quenched after the various keeping time. The microstructure
   of the solidified brazing filler part's cross sections was observed, and
   the amount of the dissolved Ni was estimated using the image processing
   technique. The solubility was about 5.53 mass% and the initial
   dissolution rate was 6.28 x 10(-3) mass%/s. Using these data, more
   elaborate dynamic flow simulation will be able to conduct.
RI IKESHOJI, Toshi-Taka/C-2164-2009
OI IKESHOJI, Toshi-Taka/0000-0001-6567-8785
ZB 0
TC 0
ZS 0
Z8 0
ZR 0
Z9 0
SN 1344-7912
UT CCC:000233627200031
ER

PT J
AU Elsawy, A
   Soda, H
   McLean, A
TI Evaluation of aluminide diffusion coatings for thermal cyclic oxidation
   protection of a nickelbase superalloy
SO MATERIALS AND CORROSION-WERKSTOFFE UND KORROSION
VL 56
IS 10
BP 669
EP 677
DI 10.1002/maco.200503870
PD OCT 2005
PY 2005
AB Active element modified aluminide diffusion coatings on IN738 substrates
   were produced by a new route using continuously cast, aluminum alloy
   wires consisting of Al-Y, Al-Ce, Al-La and Al-Si-Y. The cast wires were
   used as evaporation sources for ion-vapour deposition followed by
   diffusion heat treatments to form nickel aluminide coatings. In order to
   examine the oxidation resistance of these coatings at elevated
   temperatures, thermal cyclic oxidation experiments were carried out in
   air at 1050 degrees C. While all coatings were found to provide
   significant protection, the Al-La modified coatings provided the
   greatest resistance to cyclic oxidation. On the other hand, with
   coatings based on Al-Si-Y alloys, while silicon has a strong ability to
   reduce the outward diffusion of aluminum, the adverse effect of silicon
   on mechanical properties of the coating, together with the formation of
   volatile silicon monoxide, led to catastrophic localized oxidation of
   the protective coatings.
ZS 0
ZR 0
Z8 0
TC 9
ZB 0
Z9 9
SN 0947-5117
UT CCC:000232752200001
ER

PT J
AU Sidhu, RK
   Richards, NL
   Chaturvedi, MC
TI Effect of aluminium concentration in filter alloys on HAZ cracking in
   TIG welded cast Inconel 738LC superalloy
SO MATERIALS SCIENCE AND TECHNOLOGY
VL 21
IS 10
BP 1119
EP 1131
DI 10.1179/174328405X62279
PD OCT 2005
PY 2005
AB The effect of concentration of aluminium in filler alloys on heat
   affected zone (HAZ) microfissuring in TIG welded cast Inconel 738LC (IN
   738LC) superalloy was studied. Three fillers, IN 625, IN 617 and Haynes
   214, with aluminium concentrations varying from 0.2 to 4.5 wt-%,
   respectively, were used to TIG weld cast IN 738LC alloy plates subjected
   to two different preweld heat treatments. One preweld heat treatment was
   the standard solution heat treatment at 1120 degrees C for 2 h followed
   by argon quenching. The second was a novel overaging treatment developed
   by the present authors, termed UM treatment, involving solution
   treatment at 1120 degrees C followed by air cooling and subsequent
   ageing at 1025 degrees C followed by water quenching. Detailed
   microstructural analysis of the welds and base metal was done by optical
   and analytical electron microscopy. Intergranular microfissures were
   observed in the HAZ of all the welds, irrespective of the filler alloy
   and the preweld heat treatment, while no cracks were observed in the
   fusion zone in any of the samples. The cracks were mostly found to be
   associated with constitutionally liquated MC carbides, borides,
   sulphocarbides, gamma-gamma' eutectic and gamma' precipitates. The
   cracking was found to increase with increase in the fusion zone hardness
   and the aluminium content of the fillers, i.e. it was minimum for IN 625
   and maximum for Haynes 214, for a particular preweld heat treatment.
   Between the two heat treatments, the UM treated samples with a smaller
   base metal hardness, however, exhibited a considerably reduced HAZ
   cracking. That is, the hardness of the fusion zone as well as the base
   metal appears to have a significant effect on the cracking
   susceptibility of the welds made with different fillers.
ZR 0
ZB 0
TC 11
ZS 0
Z8 1
Z9 12
SN 0267-0836
UT CCC:000232884800002
ER

PT J
AU Tin, S
   Lee, PD
   Kermanpur, A
   Rist, M
   McLean, M
TI Integrated modeling for the. manufacture of Ni-based superalloy discs
   from solidification to final heat treatment
SO METALLURGICAL AND MATERIALS TRANSACTIONS A-PHYSICAL METALLURGY AND
   MATERIALS SCIENCE
VL 36A
IS 9
BP 2493
EP 2504
DI 10.1007/s11661-005-0123-2
PD SEP 2005
PY 2005
AB Process models of the various stages of gas-turbine disc manufacture
   have been integrated to simulate the physical and microstructural
   transformations occurring within a nickel-based superalloy throughout
   the entire manufacturing route. Production of these critical rotating
   structural components requires several distinct processing stages:
   vacuum-induction melting (VIM), vacuum-arc remelting (VAR),
   homogenization heat treatment, cogging, forging, final heat treatment,
   and machining. During the course of these consecutive manufacturing
   stages, the various thermal and thermomechanical processes lead to
   significant changes in both the microstructural characteristics and
   internal stresses in the alloy. Although separate models have previously
   been developed to simulate the individual processing stages, this
   article describes how these models, which are explicitly expressed in
   terms of the initial and evolving microstructure, can be integrated to
   simulate the entire manufacturing process from secondary melting through
   to the final forging and heat treatment. The grain structure predicted
   for one stage is explicitly transferred as the initial conditions for
   the model, which simulates the grain evolution during the next step.
   This information also provides the basis of microstructure-explicit
   constitutive equations describing the material behavior.
   Industrial-scale manufacturing trials associated with the production of
   an INCONEL alloy 718 aeroengine turbine disc were used to validate the
   integrated model for grain size. The model also allows intrinsic or
   extrinsic defects entrained within the material during the initial
   solidification stage to be tracked through the subsequent processes.
   This provides a basis for calculating the areas of discs likely to be
   vulnerable to such defects and whether they might be removed during
   machining. It was shown that the microstructure of the alloy changes
   significantly throughout the process chain, the final microstructure and
   defect distribution at each stage being related to those formed in the
   previous stages. There was good agreement between the model predictions
   and experimental observations for both the intermediate and final
   processing stages. The implications of such integrated modeling for
   quality assurance through process control are discussed.
RI Lee, Peter D/R-2323-2016; Tin, Sammy/G-2869-2012
OI Lee, Peter D/0000-0002-3898-8881; 
Z8 9
ZS 0
TC 16
ZR 0
ZB 0
Z9 21
SN 1073-5623
UT CCC:000231396600024
ER

PT J
AU Kane, WM
   Krupp, U
   Jacobs, T
   McMahon, CJ
TI On the mechanism of quench cracking in Rene 95 nickel-based superalloy
SO MATERIALS SCIENCE AND ENGINEERING A-STRUCTURAL MATERIALS PROPERTIES
   MICROSTRUCTURE AND PROCESSING
VL 402
IS 1-2
BP 42
EP 46
DI 10.1016/j.msea.2005.05.032
PD AUG 15 2005
PY 2005
AB The mechanism of quench cracking in the nickel-based superalloy Rene 95
   has been investigated. Rapid cooling of notched tensile bars loaded with
   fixed grips was used to mimic a quench. Failures occurred by brittle
   intergranular fracture in air, but by 'rupture and at higher stress in
   vacuum. The brittle intergranular fracture in air was recognized as
   dynamic embrittlement. Nickel-plating of sufficient thickness was found
   to eliminate cracking when Rene 95 was water-quenched from above the
   gamma' solvus temperature. (c) 2005 Elsevier B.V. All rights reserved.
RI Jacobs, Tevis/O-4488-2018
OI Jacobs, Tevis/0000-0001-8576-914X
Z8 2
TC 10
ZR 0
ZB 0
ZS 0
Z9 10
SN 0921-5093
UT CCC:000231552800007
ER

PT J
AU Suzuki, A
   Harada, M
   Wu, YN
   Murakami, H
TI Microstructual characterization of sputtered Pt-Ir coatings on Ni-base
   single crystal superalloy
SO MATERIALS TRANSACTIONS
VL 46
IS 8
BP 1760
EP 1763
DI 10.2320/matertrans.46.1760
PD AUG 2005
PY 2005
AB Characterization of Pt-Ir alloy coatings on a Ni-base single crystal
   superalloy was carried out. Pt-Ir alloys with varied composition were
   sputter-deposited on TMS-82+, which were then subjected to annealing and
   Al-pack cementation treatments. It was found that all the as-deposited
   films consisted of Pt-Ir solid solutioned fee single phase, while the
   annealing treatment at 1423 K for I h drastically changed the
   microstructure, depending on the composition of coated layers. On the
   other hand, concentration profiles of alloying elements were not
   drastically changed by the Al-pack cementation process. It was also
   revealed that It addition increases the surface hardness of all the
   as-deposited, annealed, and aluminized specimens.
Z8 0
ZB 0
ZR 0
ZS 0
TC 11
Z9 11
SN 1345-9678
UT CCC:000231476600005
ER

PT J
AU Sidhu, TS
   Agrawal, RD
   Prakash, S
TI Hot corrosion of some superalloys and role of high-velocity oxy-fuel
   spray coatings - a review
SO SURFACE & COATINGS TECHNOLOGY
VL 198
IS 1-3
BP 441
EP 446
DI 10.1016/j.surfcoat.2004.10.056
PD AUG 1 2005
PY 2005
AB Hot corrosion is a serious problem in power generation equipment, gas
   turbines, internal combustion engines, fluidized bed combustion,
   industrial waste incinerators and paper and pulp industries. No alloy is
   immune to hot corrosion attack indefinitely although there are some
   alloy compositions that require a long initiation time at which the hot
   corrosion process moves from the initiation stage to the propagation
   stage. Superalloys have been developed for high-temperature
   applications. However, these alloys are not always able to meet both the
   high-temperature strength and high-temperature corrosion resistance
   simultaneously, so the need to be protected from corrosion. The
   high-temperature protecting system must meet several criteria, provide
   adequate environment resistance, be chemically and mechanically
   compatible with the substrate, be practically applicable, reliable and
   economically viable. This paper briefly reviews the hot corrosion of
   some Ni- and Fe-base superalloys to understand the phenomenon.
   Comprehensive reviews of the corrosion of coatings have appeared
   regularly since early 1970; the purpose of this paper is not to repeat
   the published materials but rather to focus on research trends and to
   point out some research prospects.
   High-velocity oxy-fuel (HVOF) spraying is a new and rapidly developing
   technology in combating high-temperature corrosion and is now
   challenging the vacuum plasma spraying technique (VPS), which is very
   expensive (capital costs approximately 2 million US$). HVOF coatings
   have very low porosity, high hardness, high abrasive resistance, good
   wear resistance with a strong ability to resist high-temperature
   corrosion resistance. The purpose here is to summarize the performance
   of such coatings on various substrates. The effect of coatings
   thickness, residual stresses induced in the substrates, pre and postheat
   treatment of the HVOF coatings have been reviewed with the aims of
   summarizing their high-temperature corrosion resistance properties. (c)
   2004 Elsevier B.V. All rights reserved.
ZR 1
ZB 0
Z8 9
TC 120
ZS 1
Z9 125
SN 0257-8972
UT CCC:000230419400090
ER

PT J
AU Kang, SH
   Kim, DE
TI Effect of electrical discharge machining process on crack susceptibility
   of nickel based heat resistant alloy
SO MATERIALS SCIENCE AND TECHNOLOGY
VL 21
IS 7
BP 817
EP 823
DI 10.1179/174328405X36601
PD JUL 2005
PY 2005
AB The objective of this study was to investigate the effects of electrical
   discharge machining (EDM) process conditions on the crack susceptibility
   of a nickel-based superalloy. Because sequential processes are
   inevitable in the manufacturing industry, the effects of EDM and
   post-EDM processes on the crack propagation behaviour of the components
   need to be clearly understood. The altered material zone (AMZ) of EDM
   processed Hastelloy X revealed different morphology before and after
   solution heat treatment. Depending on the EDM dielectric fluid and the
   post-EDM process such as solution heat treatment, it was found that
   cracks existing in the recast layer could propagate into substrate when
   a 20% strain tensile force was applied at room temperature. In the case
   of the kerosene electrical discharge (ED) machined specimens, it was
   observed that carburisation and sharp crack propagation along the grain
   boundary occurred after the heat treatment. However, the deionised water
   ED machined specimens after heat treatment underwent oxidation and
   showed no crack propagation behaviour. A metallurgical evaluation of the
   microstructure of the AMZ was also conducted.
ZS 0
Z8 0
TC 8
ZB 0
ZR 0
Z9 8
SN 0267-0836
UT CCC:000231222600009
ER

PT J
AU Li, YF
   Guo, JT
   Ye, HQ
TI Mechanical behaviour of Zr doped Ni3Al alloy: effects of heat treatment,
   environment, and temperature
SO MATERIALS SCIENCE AND TECHNOLOGY
VL 21
IS 7
BP 824
EP 830
DI 10.1179/174328405X46051
PD JUL 2005
PY 2005
AB The mechanical behaviour of polycrystalline Ni76Al23Zr alloy was studied
   as a function of heat treatment, environment, and temperature. It was
   found that the tensile ductility was very sensitive to temperature, the
   alloy showing low ductility at temperatures' from 700 to 1000 degrees C
   both in air and vacuum. Environmental embrittlement could be alleviated
   for those specimens with elongated grains. The ductile transgranular
   fracture was explained by stress concentration at the intersection of
   slip bands and grain boundaries. It was also found that an oxide layer,
   formed during tensile testing at elevated temperature, affected the
   environmental embrittlement of Ni3Al(Zr) alloy. An adherent Al rich
   oxide film was effective in protecting the underlying alloy from oxygen
   penetration.
ZS 0
TC 0
Z8 1
ZB 0
ZR 0
Z9 1
SN 0267-0836
UT CCC:000231222600010
ER

PT J
AU Nganbe, M
   Heilmaier, M
   Schultz, L
TI Dependence of mechanical strength on grain structure in the gamma ' and
   oxide dispersion-strengthened nickelbase superalloy PM 3030
SO ZEITSCHRIFT FUR METALLKUNDE
VL 96
IS 6
BP 625
EP 631
DI 10.3139/146.101080
PD JUN 2005
PY 2005
AB The mechanical strength of the oxide dispersion-strengthened (ODS)
   nickelbase superalloy PM 3030 during deformation at constant strain rate
   (CSR) is discussed with special emphasis placed on its dependence on
   grain structure. In the fine-grain state the material shows a very high
   strength at low temperatures due to Hall-Petch type strengthening.
   However, the 0.2 % offset yield strength sigma(0.2) falls off sharply at
   temperatures above 700 degrees C. Increase of grain size by isothermal
   annealing leads to a reduction of sigma(0.2) at low temperatures, but
   also to an increase of creep resistance at higher temperatures. Coarse
   and elongated grain structures essentially eliminate grain-boundary
   sliding and reduce diffusion-controlled void formation and, therefore,
   exhibit a superior strength level at elevated temperatures. The
   dependence Of sigma(0.2) on grain structure results in a cross-over of
   the sigma(0.2) vs. T-curves within a narrow temperature range where all
   grain variants exhibit similar mechanical strengths. In accord with
   Dieter [1] this region may be called "equicohesion range" of a given
   material with identical chemical composition and particle structure.
RI Schultz, Ludwig/B-3383-2010; Nganbe, Michel/
OI Nganbe, Michel/0000-0002-2240-9099
ZB 0
ZR 0
TC 5
ZS 0
Z8 0
Z9 5
SN 0044-3093
UT CCC:000230562600016
ER

PT J
AU Jeong, HS
   Cho, JR
   Park, HC
TI Microstructure prediction of Nimonic 80A for large exhaust valve during
   hot closed die forging
SO JOURNAL OF MATERIALS PROCESSING TECHNOLOGY
VL 162
SI SI
BP 504
EP 511
DI 10.1016/j.jmatprotec.2005.02.101
PD MAY 15 2005
PY 2005
AB The nickel-based alloy Nimonic 80A possesses strength, and corrosion,
   creep and oxidation resistance at high temperature. These products are
   used for aerospace, marine engineering and power generation, etc. The
   control of forging parameters such as strain, strain rate, temperature
   and holding time is important because the microstructure change in hot
   working affects the mechanical properties. It is necessary to understand
   the microstructure variation evolution. The microstructure evolution
   occurs by recovery, recrystallization and grain growth phenomena. The
   dynamic recrystallization evolution has been studied in the temperature
   range of 950-1250 degrees C and strain rate of 0.05-5 s(-1) using hot
   compression tests. The grain growth has been studied in the temperature
   range of 950-1250 degrees C, strain rate of 0.05, 5 s(-1), and holding
   times of 5, 10, 100, 600 s using hot compression tests. Modeling
   equations are developed to represent the flow curve, recrystallized
   grain size, recrystallized volume fraction and grain growth phenomena by
   various tests. Parameters of modeling equation are expressed as a
   function of the Zener-Hollomon parameter. The modeling equation for
   grain growth is expressed as a function of initial grain size and
   holding time. The developed modeling equation was combined with
   thermo-viscoplastic finite element modeling to predict various
   microstructure change evolutions during thermo mechanical processing.
   The predicted grain size in developed FE simulation is compared with
   results obtained in various tests. In order to obtain a fine and
   homogeneous microstructure and good mechanical properties in forging the
   FEM would become a useful tool in the simulation of the microstructure
   development. (c) 2005 Elsevier B.V. All rights reserved.
ZR 0
ZS 0
Z8 9
TC 44
ZB 0
Z9 51
SN 0924-0136
UT CCC:000229375500080
ER

PT J
AU Kim, KJ
   Ginsztler, J
   Nam, SW
TI The role of carbon on the occurrence of grain boundary serration in an
   AISI 316 stainless steel during aging heat treatment
SO MATERIALS LETTERS
VL 59
IS 11
BP 1439
EP 1443
DI 10.1016/j.matlet.2004.12.050
PD MAY 2005
PY 2005
AB To investigate the effect of carbon on grain boundary serration, three
   kinds of the 316 stainless steels with different carbon content are used
   for this experiment. It was observed that the higher the carbon
   contents, the more the fraction of grain boundary serration. Therefore,
   it may be concluded that grain boundary serration is affected by the
   carbon contents. In addition, grain boundary is serrated prior to the
   formation of the carbides. To obtain the direct evidence of the effect
   of carbon on the occurrence of grain boundary serration, the sample with
   the lowest carbon content is carburized to increase carbon content. It
   is observed that grain boundary is considerably serrated after
   carburizing. These facts indicate that grain boundary serration is
   strongly influenced by carbon contents. It is suggested that carbon is
   major alloying element to accelerate the occurrence of grain boundary
   serration in AISI 316 stainless steel. (c) 2005 Elsevier B.V. All rights
   reserved.
RI Ginsztler, Janos/H-1784-2012; Kim, Ki Jae/; Ginsztler, Janos/
OI Kim, Ki Jae/0000-0002-2166-7467; Ginsztler, Janos/0000-0002-8779-9390
TC 19
Z8 2
ZS 0
ZB 0
ZR 0
Z9 19
SN 0167-577X
UT CCC:000227866700027
ER

PT J
AU Monajati, H
   Jahazi, M
   Yue, S
   Taheri, AK
TI Deformation characteristics of isothermally forged UDIMET 720
   nickel-base superalloy
SO METALLURGICAL AND MATERIALS TRANSACTIONS A-PHYSICAL METALLURGY AND
   MATERIALS SCIENCE
VL 36A
IS 4
BP 895
EP 905
DI 10.1007/s11661-005-0284-z
PD APR 2005
PY 2005
AB The hot deformation behavior of nickel-base superalloy UDIMET 720 in
   solution-treated conditions, simulating the forging process of the
   alloy, was studied using hot compression experiments. Specimens were
   deformed in the temperature range of 1000 degrees C to 1175 degrees C
   with strain rates of 10(-3) to 1 s(-1) and total strain of 0.8. Below
   1100 degrees C, all specimens showed flow localization as shear band
   through the diagonal direction, with more severity at higher strain
   rates. A uniform deformation was observed when testing between 1100
   degrees C and 1150 degrees C with dynamic recrystallization as the major
   flow softening mechanism above 1125 degrees C. Deformation above gamma'
   solvus temperature was accompanied with grain boundary separation. The
   hot working window was determined to be in the interval 1100 degrees C
   to 1150 degrees C. Thermomechanical behavior of the material was modeled
   using the power-law, the Sellars-Tegart, and an empirical equation. The
   flow stress values showed a nonlinear dependence of strain rate
   sensitivity to strain rate. The analysis indicated that the empirical
   method provides a better constitutive equation for process modeling of
   this alloy. The apparent activation energy for deformation was
   calculated and its variations with strain rate and temperature are
   discussed.
Z8 19
ZB 0
ZR 0
TC 83
ZS 0
Z9 91
SN 1073-5623
UT CCC:000227914900002
ER

PT J
AU Vjunitsky, I
   Bandyopadhyay, PP
   Siegmann, S
   Dvorak, M
   Schonfeld, E
   Kaiser, T
   Steurer, W
   Shklover, V
TI Thermophysical properties and deposition of B2 structure based
   Al-Ni-Ru-M alloys
SO SURFACE & COATINGS TECHNOLOGY
VL 192
IS 2-3
BP 131
EP 138
