Repository: MatInfoUB/NLP-Queries

File: Multicomponent_Co_alloys1.txt (part 19 of 35)
FN Clarivate Analytics Web of Science
   neutron imaging of the solidification process may resolve questions
   about phase separation that occurs in these alloys and those that
   contain Cu. These results show that neutron imaging can be utilized as a
   characterization technique for solidification research with the
   potential for imaging the liquid phases of more complex alloys, such as
   the HEAs which have very little published data about their liquid
   phases. This imaging technique could potentially allow for observation
   of immiscible liquid phases becoming miscible at specific temperatures,
   which cannot be observed with ex-situ analysis of solidified structures.
OI Derimow, Nicholas/0000-0001-7526-1836
ZS 0
TC 4
Z8 0
ZR 0
ZB 1
Z9 4
SN 2313-433X
UT WOS:000424412600005
ER

PT J
AU Lu, Chi-Yu
   Diyatmika, Wahyu
   Lou, Bih-Show
   Lu, Yu-Chu
   Duh, Jenq-Gong
   Lee, Jyh-Wei
TI Influences of target poisoning on the mechanical properties of TiCrBN
   thin films grown by a superimposed high power impulse and
   medium-frequency magnetron sputtering
SO SURFACE & COATINGS TECHNOLOGY
VL 332
BP 86
EP 95
DI 10.1016/j.surfcoat.2017.06.081
PD DEC 15 2017
PY 2017
AB Five TiCrBN coatings have been successfully fabricated by adopting
   hybrid co-deposition and superimposition concepts into high power
   impulse magnetron sputtering. The medium-frequency (MF) pulses were
   superimposed during the off-time of HiPIMS pulsing to Ti target. The
   direct-current (DC) and radio-frequency (RF) powers were connected to
   TiB2 and Cr targets, respectively. A plasma emission monitoring (PEM)
   system was used to grow thin films by tailoring the Ti target in
   transition and poisoning regimes, respectively. The different PEM set
   points, i.e., different target transition or poisoned regions, were
   selected to study their effects on the properties of deposited TiCrBN
   film. The deposition rate of TiCrBN films increased 1.64 times higher
   when the Ti target status changed from poisoning to transition regime by
   selecting PEM set points tuning from 30% to 70%. All samples exhibited a
   fine and dense microstructure, and a very smooth surface with the
   average roughness < 1 nm. The coefficient of friction and wear rate of
   each coating were in the ranges of 0.47-0.58 and 1.59-9.82 x 10(-6)
   mm(3) N-1 m(-1), respectively. The highest hardness of 38.9 GPa, elastic
   modulus of 374 GPa, acceptable adhesion quality of HF3 and upper
   critical load of 30 N were obtained for T50% sample, which was grown at
   the PEM set point of 50%, in the transition region of Ti target and
   under the highest HiPIMS peak power density. This study also
   demonstrates the potential application of PEM apparatus attached to a
   superimposed HiPIMS-MF deposition technique for tailoring the growth of
   multicomponent metal nitride hard coatings.
CT 44th International Conference on Metallurgical Coatings and Thin Films
   (ICMCTF)
CY APR 24-28, 2017
CL San Diego, CA
SP Amer Vacuum Soc, Sci & Technol Mat, Interfaces, & Proc, Adv Surface Engn
   Div
RI Lee, Jyh-Wei/I-3141-2014; Diyatmika, I Made Wahyu/
OI Lee, Jyh-Wei/0000-0002-8456-2961; Diyatmika, I Made
   Wahyu/0000-0002-8727-7584
Z8 2
ZS 0
ZB 0
TC 7
ZR 0
Z9 8
SN 0257-8972
UT WOS:000418968100012
ER

PT J
AU Sun, Lulu
   Pang, Shujie
   Liu, Ying
   Xiong, Huaping
   Zhang, Tao
TI A Ti-Zr-Cu-Ni-Co-Fe-Al-Sn amorphous filler metal for improving the
   strength of Ti-6Al-4V alloy brazing joint
SO PROGRESS IN NATURAL SCIENCE-MATERIALS INTERNATIONAL
VL 27
IS 6
BP 687
EP 694
DI 10.1016/j.pnsc.2017.09.005
PD DEC 2017
PY 2017
AB Ti50Zr27Cu8Ni4Co3Fe2Al3Sn3 (at%) amorphous filler metal with low Cu and
   Ni contents in a melt-spun ribbon form was developed for improving
   mechanical properties of Ti-6Al-4V alloy brazing joint through
   decreasing brittle intermetallics in the braze zone. Investigation on
   the crystallization behavior of the multicomponent
   Ti-Zr-Cu-Ni-Co-Fe-Al-Sn amorphous alloy indicates the high stability of
   the supercooled liquid against crystallization that favors the formation
   of amorphous structure. The Ti-6Al-4V joint brazed with this Ti-based
   amorphous filler metal with low total content of Cu and Ni at 1203 K for
   900 s mainly consists of alpha-Ti, alpha-Ti, minor Ti-Zr-rich phase and
   only a small amount of Ti3Cu intermetallics, leading to the high shear
   strength of the joint of about 460 MPa. Multicomponent composition
   design of amorphous alloys is an effective way of tailoring filler
   metals for improving the joint strength.
Z8 0
ZS 1
ZR 0
ZB 0
TC 3
Z9 3
SN 1002-0071
EI 1745-5391
UT WOS:000418793900009
ER

PT J
AU Zhou, Suhua
   Huang, Ying
   Yan, Jing
   Han, Xiaopeng
   Chen, Xuefang
TI Fabrication of ternary CoNi@SiO2@RGO composites with enhanced
   electromagnetic (EM) wave absorption performances
SO JOURNAL OF MATERIALS SCIENCE-MATERIALS IN ELECTRONICS
VL 28
IS 24
BP 18558
EP 18567
DI 10.1007/s10854-017-7804-7
PD DEC 2017
PY 2017
AB The ternary hybrids composed of a CoNi inner unit along with SiO2 and
   graphene outer units (CoNi@SiO2@RGO) are synthesized via a facile
   solvothermal/sol-gel/hydrothermal strategy. The structures, chemical
   composition and morphologies of CoNi, CoNi@SiO2 and CoNi@SiO2@RGO are
   analyzed in detail. Besides, the electromagnetic (EM) wave absorption
   performances of the as-prepared products are invested on the basis of
   transmission lines theory. The results indicate that the ternary
   CoNi@SiO2@RGO composites display enhanced microwave-absorbing
   characteristics in terms of both the maximum reflection loss and the
   absorption bandwidth, compared with the pristine CoNi alloy and
   CoNi@SiO2 microparticles. The maximum R-L of CoNi@SiO2@RGO reaches as
   high as -50.3 dB at 6.8 GHz, and the absorption bandwidth below -10 dB
   is up to 4.0 GHz with a thickness of 4 mm. A possible mechanism of
   microwave absorption is explained, drawing a conclusion that the
   improvement of absorption property is mainly ascribed to the synergic
   effect of combining magnetic and dielectric components, and the
   interface interactions of multi-component hierarchical structure.
Z8 2
TC 17
ZB 0
ZR 0
ZS 0
Z9 17
SN 0957-4522
EI 1573-482X
UT WOS:000415054600030
ER

PT J
AU Ortiz, Angel L.
   Candelario, Victor M.
   Moreno, Rodrigo
   Guiberteau, Fernando
TI Near-net shape manufacture of B4C-Co and ZrC-Co composites by slip
   casting and pressureless sintering
SO JOURNAL OF THE EUROPEAN CERAMIC SOCIETY
VL 37
IS 15
BP 4577
EP 4584
DI 10.1016/j.jeurceramsoc.2017.07.024
PD DEC 2017
PY 2017
AB Fabrication of near-net shaped B4C-Co and ZrC-Co composites by slip
   casting and pressureless sintering is described. It is shown how B4C-Co
   and ZrC-Co concentrated suspensions can be prepared by aqueous colloidal
   processing, and optimized (in terms of pH, deflocculant contents, and
   sonication time) to have a shear-thinning rheological behaviour suitable
   for the near-net shaping of the corresponding cermet compacts by slip
   casting. It is also demonstrated that the robust, highly-dense compacts
   so obtained have a uniform green microstructure without macro-defects or
   gradient density, and which can be fully densified by pressureless
   sintering. Specifically, it is shown that B4C-Co compacts densify by
   reactive and transient liquid-phase sintering, thus resulting in
   multi-component ceramics. ZrC-Co compacts densify however by persistent
   liquid-phase sintering, thus resulting in cermets. An explanation is
   given for these observations, and general implications are discussed for
   the near-net shape manufacture of these and similar carbide-metal
   composites for use in engineering applications.
RI Guiberteau, Fernando/AAA-1369-2019; Leal, Victor Manuel Candelario/; Moreno, Rodrigo/L-3750-2017
OI Leal, Victor Manuel Candelario/0000-0003-4016-9073; Moreno,
   Rodrigo/0000-0002-4826-5193
ZB 0
TC 9
ZS 0
ZR 0
Z8 0
Z9 9
SN 0955-2219
EI 1873-619X
UT WOS:000411296700019
ER

PT J
AU Dong, Zhihua
   Schonecker, Stephan
   Chen, Dengfu
   Li, Wei
   Long, Mujun
   Vitos, Levente
TI Elastic properties of paramagnetic austenitic steel at finite
   temperature: Longitudinal spin fluctuations in multicomponent alloys
SO PHYSICAL REVIEW B
VL 96
IS 17
AR 174415
DI 10.1103/PhysRevB.96.174415
PD NOV 13 2017
PY 2017
AB We propose a first-principles framework for longitudinal spin
   fluctuations (LSFs) in disordered paramagnetic (PM) multicomponent alloy
   systems and apply it to investigate the influence of LSFs on the
   temperature dependence of two elastic constants of PM austenitic
   stainless steel Fe15Cr15Ni. The magnetic model considers individual
   fluctuating moments in a static PM medium with first-principles-derived
   LSF energetics in conjunction with describing chemical disorder and
   randomness of the transverse magnetic component in the single-site alloy
   formalism and disordered local moment (DLM) picture. A
   temperature-sensitive mean magnetic moment is adopted to accurately
   represent the LSF state in the elastic-constant calculations. We make
   evident that magnetic interactions between an LSF impurity and the PM
   medium are weak in the present steel alloy. This allows gaining accurate
   LSF energetics and mean magnetic moments already through a perturbation
   from the static DLM moments instead of a tedious self-consistent
   procedure. We find that LSFs systematically lower the cubic shear
   elastic constants c' and c(44) by similar to 6 GPa in the temperature
   interval 300-1600 K, whereas the predominant mechanism for the softening
   of both elastic constants with temperature is the magneto-volume
   coupling due to thermal lattice expansion. We find that non-negligible
   local magnetic moments of Cr and Ni are thermally induced by LSFs, but
   they exert only a small influence on the elastic properties. The
   proposed framework exhibits high flexibility in accurately accounting
   for finite-temperature magnetism and its impact on the mechanical
   properties of PM multicomponent alloys.
OI Schonecker, Stephan/0000-0001-9317-6205
ZR 0
Z8 0
TC 7
ZS 0
ZB 1
Z9 7
SN 2469-9950
EI 2469-9969
UT WOS:000414953200003
ER

PT J
AU Shi, Qianying
   An, Ning
   Huo, Jiajie
   Ding, Xianfei
   Zheng, Yunrong
   Feng, Qiang
TI Different Effect of Co on the Formation of Topologically Close-Packed
   Phases in Ni-Cr-Mo and Ni-Cr-Re Alloys
SO METALLURGICAL AND MATERIALS TRANSACTIONS A-PHYSICAL METALLURGY AND
   MATERIALS SCIENCE
VL 48A
IS 11
BP 5639
EP 5648
DI 10.1007/s11661-017-4312-6
PD NOV 2017
PY 2017
AB In current study, two sets of Ni-based alloys (Ni-Cr-Mo and Ni-Cr-Re
   series) containing 0 to 15 at. pct of Co addition were investigated to
   understand the formation behavior of TCP phases. Significant difference
   on the formation behavior of TCP phases and corresponding Co effect was
   found in two series alloys. TCP precipitates (P and mu phase) were
   observed in both grain interiors and boundaries in Ni-Cr-Mo series
   alloys. Higher levels of Co addition increased the supersaturation of Mo
   in the gamma matrix, which explained that Co addition promoted mu phase
   formation. In contrast, the TCP precipitates (sigma phase) formed by the
   manner of discontinuous precipitation transformation in the grain
   boundaries in Ni-Cr-Re series alloys. More Co additions suppressed the
   formation of sigma phase, which was mainly attributed to the decreased
   supersaturation of Re in thermodynamically metastable gamma matrix. The
   information obtained from simplified alloy systems in this study is
   helpful for the design of multicomponent Ni-based superalloys. (C) The
   Minerals, Metals & Materials Society and ASM International 2017
TC 0
ZB 0
ZS 0
ZR 0
Z8 1
Z9 1
SN 1073-5623
EI 1543-1940
UT WOS:000412849400045
ER

PT J
AU Zhu, Zhigao
   Ji, Chenghan
   Zhong, Lingling
   Liu, Shuang
   Cui, Fuyi
   Sun, Hongliang
   Wang, Wei
TI Magnetic Fe-Co crystal doped hierarchical porous carbon fibers for
   removal of organic pollutants
SO JOURNAL OF MATERIALS CHEMISTRY A
VL 5
IS 34
BP 18071
EP 18080
DI 10.1039/c7ta03990e
PD SEP 14 2017
PY 2017
AB Porous carbonaceous materials are widely used as catalyst carriers to
   activate peroxymonosulfate (PMS) for catalytic oxidative degradation of
   organic pollutants. Herein, hierarchical structured ferro-cobalt alloyed
   crystals supported on nitrogen doped activated porous carbon fibers
   (FeCo2@APCFs) were prepared by a combination of multicomponent
   electrospinning, activation, and carbonization. Benefiting from the
   precursor design and activation process, the carbon fibers derived from
   a PAN/PBZ (polyacrylonitrile/polybenzoxazine) precursor exhibited a
   tunable porous structure with an ultrahigh specific surface area (SSA)
   and pore volume of 2085 m(2) g(-1) and 1.12 cm(3) g(-1), respectively.
   Most importantly, the FeCo2 crystals can be directly synthesized by
   carbonization at high temperature in a N-2 flow with no other reducing
   gases. The as-prepared FeCo2@APCFs exhibited robust activation of PMS
   with reactive oxygen radicals (SO4 center dot-, (OH)-O-center dot, and
   O-1(2)) for ultrafast removal of organic pollutants, as well as good
   stability and recyclability with high total organic carbon (TOC)
   removal. The catalyst suspended in aqueous solution after catalysis can
   be easily separated with an external magnet without tedious separation
   processes. This study is meaningful for the development of novel
   catalyst carriers or a fascinating strategy for wastewater treatment.
ZS 0
Z8 0
ZR 0
ZB 8
TC 31
Z9 31
SN 2050-7488
EI 2050-7496
UT WOS:000408592900038
ER

PT J
AU Ke Hai-Bo
   Pu Zhen
   Zhang Pei
   Zhang Peng-Guo
   Xu Hong-Yang
   Huang Huo-Gen
   Liu Tian-Wei
   Wang Ying-Min
TI Research progress in U-based amorphous alloys
SO ACTA PHYSICA SINICA
VL 66
IS 17
AR 176104
DI 10.7498/aps.66.176104
PD SEP 5 2017
PY 2017
AB Uranium-based amorphous alloys are a unique family of amorphous
   materials, which have so far been less studied due to the high chemical
   activity and radioactivity of uranium metal. In this paper, we review
   the compositions, preparations and thermal stability characteristics of
   U-based amorphous alloys obtained in the early experimental studies, and
   summarizes our recent results of the preparations and material
   properties of stable U-based amorphous alloys. The latest progress in
   our study of U-based amorphous alloys is presented in the three aspects.
   Firstly, the preparation methods, alloy systems and compositions,
   formation and crystallization behaviors of the new U-based amorphous
   alloys, along with the preliminary mechanisms for their formation and
   structure stabilization are reviewed. A number of new uranium-based
   amorphous alloy systems have been established based on eutectic law and
   structural packing model. These alloys show high ability to form glass,
   and the reduction of glass transition temperatures of some alloys to
   those of conventional amorphous alloys. The formation rules of binary
   (U-Fe/U-Co/U-Cr), ternary (U-Co-Al/U-Fe-Sn) and multicomponent alloy
   system have been investigated. It was found that the ability to form
   glass is strongly related to some physical parameters such as the local
   cluster structure, the electron concentration, the enthalpy of mixing,
   the electronegativity of the alloy component as well as the atomic size.
   The fragilities of U-based amorphous alloys indicate that they belong to
   a class of strong glass forming system, which means that the critical
   dimensions of such amorphous alloys can be further enhanced, and bulk
   amorphous samples are expected to be prepared. The crystallization
   activation of this kind of amorphous alloy is higher, and the
   crystallization process is dominated by nucleation. Then, the
   microstructures especially the first high-resolution electron
   microscopic results of the unique amorphous materials are reviewed.
   Finally, the micro-mechanical and anti-corrosion properties are reported
   in great detail. It is found that Ubased amorphous materials show
   excellent mechanical properties and corrosion resistance, and the
   strength and hardness are much higher than those of conventional
   crystalline uranium alloys, and the corrosion resistance is also
   superior to the latter, which may be caused by its disorderly amorphous
   structural characteristics. Amorphous alloys have been the subject of
   intense fundamental and application research in recent years. Stable
   U-based amorphous alloys appear to cover all physical phenomena
   displayed by amorphous alloys. The discovery of outstanding properties
   in these new alloys therefore would stimulate both the fundamental
   studies including structure, electronic, glass transition,
   crystallization, etc., and the application-orientated studies of the
   thermal stability, mechanical and corrosion properties.
Z8 1
ZR 0
ZS 0
ZB 0
TC 2
Z9 2
SN 1000-3290
UT WOS:000412842000004
ER

PT J
AU Choi, Won-Mi
   Jung, Seungmun
   Jo, Yong Hee
   Lee, Sunghak
   Lee, Byeong-Joo
TI Design of new face-centered cubic high entropy alloys by thermodynamic
   calculation
SO METALS AND MATERIALS INTERNATIONAL
VL 23
IS 5
BP 839
EP 847
DI 10.1007/s12540-017-6701-1
PD SEP 2017
PY 2017
AB A new face-centered cubic (fcc) high entropy alloy system with
   non-equiatomic compositions has been designed by utilizing a CALculation
   of PHAse Diagram (CALPHAD) - type thermodynamic calculation technique.
   The new alloy system is based on the representative fcc high entropy
   alloy, the Cantor alloy which is an equiatomic Co- Cr-Fe-Mn-Ni
   five-component alloy, but fully or partly replace the cobalt by vanadium
   and is of non-equiatomic compositions. Alloy compositions expected to
   have an fcc single-phase structure between 700 A degrees C and melting
   temperatures are proposed. All the proposed alloys are experimentally
   confirmed to have the fcc single-phase during materials processes (> 800
   A degrees C), through an X-ray diffraction analysis. It is shown that
   there are more chances to find fcc single-phase high entropy alloys if
   paying attention to non-equiatomic composition regions and that the
   CALPHAD thermodynamic calculation can be an efficient tool for it. An
   alloy design technique based on thermodynamic calculation is
   demonstrated and the applicability and limitation of the approach as a
   design tool for high entropy alloys is discussed.
ZS 0
TC 31
Z8 0
ZB 2
ZR 0
Z9 31
SN 1598-9623
EI 2005-4149
UT WOS:000409524100001
ER

PT J
AU Li, Mingkai
   Long, Debing
   Ahuja, Rajeev
   He, Yunbin
TI Magnetic order and phase diagram of magnetic alloy system: MgxNi1-xO
   alloy
SO PHYSICA STATUS SOLIDI B-BASIC SOLID STATE PHYSICS
VL 254
IS 9
AR 1700085
DI 10.1002/pssb.201700085
PD SEP 2017
PY 2017
AB The antiferromagnetic phase diagram of MgxNi1-xO alloy was reexamined
   theoretically by multicomponent cluster expansion method. It predicts
   antiferromagnetic state in the alloy with high Mg content, instead of a
   mixture of antiferromagnetic and paramagnetic states, which was deduced
   previously from neutron diffraction results. The theoretically found
   intermediate antiferromagnetic ground states at Mg contents of x(Mg) =
   0.25 and 0.75 exhibit very low neutron diffraction intensities, which
   leads to confusion with paramagnetic state. Our approach here reduced
   remarkably the computation time in searching the intermediate ground
   states as well as calculating the magnetic phase diagram. (C) 2017
   WILEY-VCH Verlag GmbH & Co. KGaA, Weinheim
RI He, Yunbin/A-9391-2008; Ahuja, Rajeev/
OI He, Yunbin/0000-0002-7179-4392; Ahuja, Rajeev/0000-0003-1231-9994
ZB 0
Z8 0
ZR 0
ZS 0
TC 1
Z9 1
SN 0370-1972
EI 1521-3951
UT WOS:000410648500020
ER

PT J
AU Tanaka, Kouji
   Kato, Hajime
   Oshima, Tadashi
TI Design of Laves-phase-packed spheres in wear-resistant Cu alloy by
   controlled liquid immiscibility
SO CALPHAD-COMPUTER COUPLING OF PHASE DIAGRAMS AND THERMOCHEMISTRY
VL 58
BP 50
EP 57
DI 10.1016/j.calphad.2017.05.004
PD SEP 2017
PY 2017
AB The designed liquid immiscibility of Cu-Ni-Fe-Mo-Si alloy led to
   separation of the spherical second liquid in the Cu-rich liquid, which
   solidified into coarse hard grains packed with Laves phase. The
   coarseness of hard grains was controlled not only by the repulsive
   interactions in Cu-Fe and Cu-Mo system, but also the refining effect of
   Ni and Si. CALPHAD analysis of the multicomponent system confirmed the
   correlation of the calculated fraction of the separated liquid with the
   observed grain dimensions. It also provided a powerful prediction of the
   precipitates constituting the hard grains. Almost all of the alloying
   effects on the observed microstructures were successfully interpreted
   based on equilibrium immiscibility calculations, although a reason for
   the refining of spheres with increasing Si remains unclear.
ZS 0
Z8 0
ZB 0
TC 0
ZR 0
Z9 0
SN 0364-5916
EI 1873-2984
UT WOS:000410869300006
ER

PT J
AU Galindo-Nava, E. I.
TI On the prediction of martensite formation in metals
SO SCRIPTA MATERIALIA
VL 138
BP 6
EP 11
DI 10.1016/j.scriptamat.2017.05.026
PD SEP 2017
PY 2017
AB A new approach to predict athermal martensite formation in metals is
   presented. It is based on computing the driving force of the
   transformation including a strain energy term induced by atomic shear
   displacements and energy terms due to substitutional and interstitial
   lattice distortions. The model is applied to prescribe the martensite
   and austenite start temperatures in Fe-, Ti- and Co-based alloys with no
   adjustable parameters. Expressions for M-s variations with composition
   are derived for multicomponent systems. The transformation temperature
   hysteresis is predicted in Co alloys showing that this approximation can
   be used to design alloys with the shape memory effect. (C) 2017
   Published by Elsevier Ltd on behalf of Acta Materialia Inc.
ZB 0
Z8 1
TC 7
ZR 0
ZS 0
Z9 8
SN 1359-6462
UT WOS:000406567700002
ER

PT J
AU Fu, X.
   Schuh, C. A.
   Olivetti, E. A.
TI Materials selection considerations for high entropy alloys
SO SCRIPTA MATERIALIA
VL 138
BP 145
EP 150
DI 10.1016/j.scriptamat.2017.03.014
PD SEP 2017
PY 2017
AB Increased interest in high entropy alloys (HEA)s has led to significant
   activity in the development of new equimolar multicomponent metal
   systems. The present viewpoint article suggests applying a lens of
   practicality related to alloy economics and resource usage issues. A
   framework for HEA materials selection is presented to assist the
   metallurgical community as it searches for HEAs with feasible
   implementation possibilities, by identifying unsuitable alloying
   elements based on price or metrics of supply availability. For some
   metrics, such as price volatility, the elemental diversification in HEAs
   could prove beneficial, while for others, such as recyclability,
   elemental breadth introduces significant challenges. (C) 2017 Acta
   Materialia Inc. Published by Elsevier Ltd. All rights reserved.
OI /0000-0001-9856-2682
Z8 2
ZB 1
TC 15
ZR 0
ZS 0
Z9 16
SN 1359-6462
UT WOS:000406567700032
ER

PT J
AU Borkar, Tushar
   Chaudhary, Varun
   Gwalani, Bharat
   Choudhuri, Deep
   Mikler, Calvin V.
   Soni, Vishal
   Alam, Talukder
   Ramanujan, Raju V.
   Banerjee, Rajarshi
TI A Combinatorial Approach for Assessing the Magnetic Properties of High
   Entropy Alloys: Role of Cr in AlCoxCr1-xFeNi
SO ADVANCED ENGINEERING MATERIALS
VL 19
IS 8
AR 1700048
DI 10.1002/adem.201700048
PD AUG 2017
PY 2017
AB A combinatorial assessment of composition-microstructure-magnetic
   property relationships in magnetic high entropy AlCoxCr1-xFeNi alloy
   (0x1) system has been carried out using compositionally graded alloys
   fabricated via laser additive manufacturing. At one end, the AlCoFeNi
   composition (x=1) consisted of equiaxed B2 grains, exhibiting very early
   stages of phase separation (only compositional partitioning) into Ni-Al
   rich and Fe-Co rich regions within grains of the B2 phase. At the other
   extreme, the AlCrFeNi composition (x=0) exhibited grains with pronounced
   spinodal decomposition, resulting in a B2+bcc microstructure with the
   degree of spinodal decomposition progressively increasing with Cr
   content in these AlCoxCr1-xFeNi alloys. While the saturation
   magnetization (M-s) monotonically increases six times from x=0 to x=1,
   the coercivity (H-c) variation is non-monotonic, increasing seven times
   from x=0 to x=0.4, and subsequently decreasing fourteen times from x=0.4
   to x=1.0. The magnetic phase transition temperature (T-c) for these
   alloys also increases monotonically with increasing Co content with a
   second phase transition exhibited in a certain range of compositions
   between x=0.6 to x=0.8. Such substantial changes in the magnetization
   behavior and properties of magnetic high entropy systems opens
   possibilities of tuning these alloys for specific soft or hard magnetic
   component applications.
RI Chaudhary, Varun/U-9139-2019; Choudhuri, Deep/M-5843-2016; Gwalani, Bharat/J-7085-2019; Ramanujan, Raju V/A-2245-2011
OI Choudhuri, Deep/0000-0001-9590-9855; Gwalani,
   Bharat/0000-0002-3021-6676; 
ZR 0
ZB 1
TC 17
Z8 0
ZS 0
Z9 17
SN 1438-1656
EI 1527-2648
UT WOS:000408639700030
ER

PT J
AU He, Q. F.
   Ye, Y. F.
   Yang, Y.
TI Formation of Random Solid Solution in Multicomponent Alloys: from
   Hume-Rothery Rules to Entropic Stabilization
SO JOURNAL OF PHASE EQUILIBRIA AND DIFFUSION
VL 38
IS 4
BP 416
EP 425
DI 10.1007/s11669-017-0560-9
PD AUG 2017
PY 2017
AB As proposed in the 1920s, the empirical Hume-Rothery rules have been
   guiding the alloy design for random solid solutions. In contrast, the
   recent proposal by Yeh et al. (Adv Eng Mater 6(5): 299-303, 2004)
   suggested that formation of random solid solution could be attributed to
   the maximized configurational entropy of mixing of multicomponent
   alloys, also known as high entropy alloys. By taking into account the
   non-ideal mixing of atoms with inter-atomic correlations (correlated
   mixing), here we suggest that the idea of entropic stabilization could
   be theoretically connected with the Hume-Rothery rules. The non-ideal
   formulation of the configurational entropy of mixing of a multicomponent
   alloy rationalizes the recent data obtained from experiments and
   simulations, which show the temperature dependence of the
   configurational entropy of mixing, the metastability of random solid
   solution observed at a low temperature, and the coupled effect of atomic
   size and chemical bond misfit on the stability of random solid solution.
   Finally, we discuss the measures that one can take to maximize the
   configurational entropy of a multicomponent alloy by considering the
   possible correlations among their constituent elements.
RI Yang, Yong/G-9148-2011; HE, Quanfeng/
OI Yang, Yong/0000-0002-0491-8295; HE, Quanfeng/0000-0002-1728-8579
ZB 0
ZR 0
Z8 0
TC 7
ZS 0
Z9 7
SN 1547-7037
EI 1863-7345
UT WOS:000409078500007
ER

PT J
AU Chen, Weimin
   Zhang, Lijun
TI High-Throughput Determination of Interdiffusion Coefficients for
   Co-Cr-Fe-Mn-Ni High-Entropy Alloys
SO JOURNAL OF PHASE EQUILIBRIA AND DIFFUSION
VL 38
IS 4
BP 457
EP 465
DI 10.1007/s11669-017-0569-0
PD AUG 2017
PY 2017
AB In this report, a combination of the diffusion multiple technique and
   the recently developed pragmatic numerical inverse method was employed
   for a high-throughput determination of interdiffusivity matrices in
   Co-Cr-FeMn-Ni high-entropy alloys (HEAs). Firstly, one face-centered
   cubic (fcc) quinary Co-Cr-Fe-Mn-Ni diffusion multiple at 1373 K was
   carefully prepared by means of the hot-pressing technique. Based on the
   composition profiles measured by the field emission electron probe micro
   analysis (FE-EPMA), the composition-dependent interdiffusivity matrices
   in quinary Co-Cr-Fe-Mn-Ni system at 1373 K were then efficiently
   determined using the pragmatic numerical inverse method. The determined
   interdiffusivities show good agreement with the limited results
   available in the literature. Moreover, the further comparison with the
   interdiffusivities in the lower-order systems indicates the sluggish
   diffusion effect in Co-Cr-Fe-Mn-Ni HEAs, which is however not observed
   in tracer diffusivities. In order for the convenience in further
   analysis, a generalized transformation relation among interdiffusivities
   with different dependent components in multicomponent systems was
   finally derived.
TC 23
ZB 0
ZS 0
Z8 2
ZR 0
Z9 24
SN 1547-7037
EI 1863-7345
UT WOS:000409078500011
ER

PT J
AU Vaidya, Mayur
   Prasad, Anil
   Parakh, Abhinav
   Murty, B. S.
TI Influence of sequence of elemental addition on phase evolution in
   nanocrystalline AlCoCrFeNi: Novel approach to alloy synthesis using
   mechanical alloying
SO MATERIALS & DESIGN
VL 126
BP 37
EP 46
DI 10.1016/j.matdes.2017.04.027
PD JUL 15 2017
PY 2017
AB The conventional way to form a multicomponent alloy requires mixing
   individual elements in a single step. Phase formation, therefore, is
   governed by inherent thermodynamic and kinetic factors of the system. We
   propose here a new approach for multicomponent alloy synthesis, which
   involves step by step addition of constituent elements. In the present
   work, this is illustrated through the formation of nanocrystalline
   equiatomic AlCoCrFeNi by mechanical alloying. For example, first, binary
   CoNi is formed by milling elemental Co and Ni powders. In the subsequent
   steps, Fe, Cr and Al are added to form ternary (CoNiFe), quaternary
   (CoNiFeCr) and quinary (CoNiFeCrAl) alloy, respectively.
   Three different classes of binaries have been selected as initial
   phases, namely, B2 (AlNi, AlCo and AlFe), BCC (FeCr) and FCC (CoNi and
   FeNi). Remaining constituent elements are added step-wise in varying
   sequences and equiatomic AlCoCrFeNi is obtained in the concluding step.
   The final AlCoCrFeNi alloy at the end of each sequence has varied
   fractions of BCC and FCC phases. For instance, AlNi + Co + Fe+ Cr
   sequence is single phase BCC, whereas the sequence FeNi+ Co+ Cr+ Al
   results in a mixture of BCC (75%) and FCC (25%) phases. The extent to
   which a particular element stabilizes a structure (BCC/B2/FCC) has also
   been elucidated.
OI Murty, BS/0000-0002-4399-8531; Prasad, Anil/0000-0002-8381-9841
Z8 0
ZR 0
ZS 0
TC 18
ZB 1
Z9 18
SN 0264-1275
EI 1873-4197
UT WOS:000402491400005
ER

PT J
AU Chen, Beibei
   Li, Xiaomin
   Zheng, Ruijin
   Chen, Ruiping
   Sun, Xuan
TI Bimetallic (Au-Cu core)@( ceria shell) nanotubes for photocatalytic
   oxidation of benzyl alcohol: improved reactivity by Cu
SO JOURNAL OF MATERIALS CHEMISTRY A
VL 5
IS 26
BP 13382
EP 13391
DI 10.1039/c7ta02047c
PD JUL 14 2017
PY 2017
AB Supported bimetallic nanocomposites are promising in photocatalysis due
   to the multi-component interaction between metals and between metals and
   carriers. By an in situ reduction method, a series of monometallic (
   Au@CeO2 and Cu@CeO2) and bimetallic catalysts ( Au8Cu2@CeO2, Au5Cu5@CeO2
   and Au1Cu9@CeO2) are obtained, with a metallic core and a CeO2 shell
   structure. The in situ reduction method developed in this work is a
   one-step strategy to obtain supported multi-component nanomaterials with
   a core-shell structure. Photo-assisted oxidation of benzyl alcohol to
   benzaldehyde was performed over the above samples, and the reactivity
   presented a parabolic plot with the increase of Cu content, reaching the
   summit for Au1Cu9@CeO2. Inpouring of Cu enlarged the specific surface
   area and generated more oxygen vacancies, which are significant for
   improving the photocatalytic performance. The intimate correlation
   between the reactivity and the concentration of the oxygen vacancies
   provides that the surface of the CeO2 support with a large number of
   oxygen vacancies serves as the active site for aerobic oxidation.
   Accordingly, a mechanism is proposed for the photocatalytic efficiency
   enhancement as the function of the Cu concentration. Particularly, the
   catalyst Au1Cu9@CeO2 containing quite a low amount of Au species
   demonstrated the best catalytic activity and high selectivity and
   stability, which is strongly desired for cost-effective catalysts.
Z8 0
ZB 0
ZR 0
ZS 0
TC 14
Z9 14
SN 2050-7488
EI 2050-7496
UT WOS:000404618200012
ER

PT J
AU Paul, Aloke
TI Comments on "Sluggish diffusion in Co-Cr-Fe-Mn-Ni high-entropy alloys"
   by KY Tsai, MH Tsai and JW Yeh, Acta Materialia 61 (2013) 4887-4897
SO SCRIPTA MATERIALIA
VL 135
BP 153
EP 157
DI 10.1016/j.scriptamat.2017.03.026
PD JUL 1 2017
PY 2017
AB The wrong estimation of the diffusion coefficients following the
   quasi-binary approach and subsequent analysis by Tsai et al. in
   Co-Cr-Fe-Mn-Ni high entropy alloy are explained. Since this approach,
   formulated by the present author before the publication by Tsai et al.,
   has potential to emerge as an efficient technique in multicomponent
   systems, the correct steps of estimation of the diffusion coefficients
   are explained in detail. At present state, the diffusion data reported
   in high entropy alloy Tsai et al. has no significance unless estimated
   again following the correct steps. (C) 2017 Acta Materialia Inc.
   Published by Elsevier Ltd. All rights reserved.
Z8 1
ZS 0
ZB 1
ZR 0
TC 15
Z9 16
SN 1359-6462
UT WOS:000402344900033
ER

PT J
AU Ahmadi, M. R.
   Rath, M.
   Povoden-Karadeniz, E.
   Primig, S.
   Wojcik, T.
   Danninger, A.
   Stockinger, M.
   Kozeschnik, E.
TI Modeling of precipitation strengthening in Inconel 718 including
   non-spherical gamma '' precipitates
SO MODELLING AND SIMULATION IN MATERIALS SCIENCE AND ENGINEERING
VL 25
IS 5
AR 055005
DI 10.1088/1361-651X/aa6f54
PD JUL 1 2017
PY 2017
AB In this study, the classical strengthening equations for weak and strong
   particles are advanced to account for oblate-shaped gamma ''
   precipitates in Inconel 718. The model is verified on quantitative
   stereology of size and distribution for both shearable and non-shearable
   mechanisms. The evolution of precipitation strengthening of aged
   superalloy Inconel 718 is simulated. In addition to precipitation
   strengthening, contributions of solid solution strengthening and the
   grain size effect are considered. Simulation results indicate a sound
   prediction of the final yield strength based on the presented model.
RI Primig, Sophie/AAG-2278-2019; Primig, Sophie/
OI Primig, Sophie/0000-0002-7682-5899
ZR 0
TC 1
ZS 0
Z8 0
ZB 0
Z9 1
SN 0965-0393
EI 1361-651X
UT WOS:000401633400001
ER

PT J
AU Du, Jingshan S.
   Chen, Peng-Cheng
   Meckes, Brian
   Xie, Zhuang
   Zhu, Jinghan
   Liu, Yuan
   Dravid, Vinayak P.
   Mirkin, Chad A.
TI The Structural Fate of Individual Multicomponent Metal-Oxide
   Nanoparticles in Polymer Nanoreactors
SO ANGEWANDTE CHEMIE-INTERNATIONAL EDITION
VL 56
IS 26
BP 7625
EP 7629
DI 10.1002/anie.201703296
PD JUN 19 2017
PY 2017
AB Multicomponent nanoparticles can be synthesized with either homogeneous
   or phase-segregated architectures depending on the synthesis conditions
   and elements incorporated. To understand the parameters that determine
   their structural fate, multicomponent metal-oxide nanoparticles
   consisting of combinations of Co, Ni, and Cu were synthesized by using
   scanning probe block copolymer lithography and characterized using
   correlated electron microscopy. These studies revealed that the
   miscibility, ratio of the metallic components, and the synthesis
   temperature determine the crystal structure and architecture of the
   nanoparticles. A Co-Ni-O system forms a rock salt structure largely
   owing to the miscibility of CoO and NiO, while Cu-Ni-O, which has large
   miscibility gaps, forms either homogeneous oxides, heterojunctions, or
   alloys depending on the annealing temperature and composition. Moreover,
   a higher-ordered structure, Co-Ni-Cu-O, was found to follow the behavior
   of lower ordered systems.
RI XIE, Zhuang/F-4236-2010; Mirkin, Chad A/E-3911-2010; Chen, Peng-Cheng/B-7085-2016; Dravid, Vinayak/B-6688-2009; Du, Jingshan S./I-2600-2013; Meckes, Brian/
OI XIE, Zhuang/0000-0002-2211-7141; Chen, Peng-Cheng/0000-0002-0411-9549;
   Du, Jingshan S./0000-0002-4932-6699; Meckes, Brian/0000-0002-8389-4622
ZB 1
Z8 0
ZS 0
ZR 0
TC 5
Z9 5
SN 1433-7851
EI 1521-3773
UT WOS:000403017000053
PM 28508525
ER

PT J
AU Chzhan, V. B.
   Tereshina, E. A.
   Mikhailova, A. B.
   Politova, G. A.
   Tereshina, I. S.
   Kozlov, V. I.
   Cwik, J.
   Nenkov, K.
   Alekseeva, O. A.
   Filimonov, A. V.
TI Effect of Tb and Al substitution within the rare earth and cobalt
   sublattices on magnetothermal properties of Dy0.5Ho0.5Co2
SO JOURNAL OF MAGNETISM AND MAGNETIC MATERIALS
VL 432
BP 461
EP 465
DI 10.1016/j.jmmm.2017.02.025
PD JUN 15 2017
PY 2017
AB The effect of Tb and Al substitution within the rare earth and cobalt
   sublattices on structural and magnetothermal properties of Dy0.5Ho0.5Co2
   has been studied. Multicomponent Laves phase alloys Tb-x(Dy0.5Ho0.5)(1)
   Co-x(2) Al-y(y) (x = 0, 0.3, 0.4, 0.5; y = 0, 0.25) synthesized using
   high-purity metals have been studied using X-ray diffraction analysis,
   heat capacity and magnetocaloric measurements. Dy0.5Ho0.5Co2 has a first
   order phase transition at the Curie temperature T-C approximate to 110
   K. Both Tb and Al substitution leads to increase of the T-C. The
   increasing Tb content leads to the decreases slightly the MCE and all
   the transitions near the Curie temperature are of the first order. As
   for the Al-containing compounds, MCE measurements show that the phase
   transition type changes from the first to the second-order. The
   advantage of Tb-x(Dy0.5Ho0.5)(1) xCo1.75Al0.25 as compared with Al-free
   alloys is 'table-like' behavior of MCE. (C) 2017 Elsevier B.V. All
   rights reserved.
RI Politova, Galina/K-2826-2015; Alekseeva, Olga Aleksandrovna/K-6109-2015; Cwik, Jacek/P-1508-2019; Mikhailova, Alexandra/M-4660-2017; Filimonov, Alexey V/E-9716-2013; Chzhan, Victoria/K-2840-2015; Tereshina, Irina/F-8560-2017; Tereshina, Evgenia/G-7327-2011; Tereshina, Evgenia/D-4196-2018; Cwik, Jacek/; Mikhailova, Alexandra/
OI Politova, Galina/0000-0003-1908-9677; Alekseeva, Olga
   Aleksandrovna/0000-0002-9513-5084; Filimonov, Alexey
   V/0000-0002-2793-5717; Tereshina, Evgenia/0000-0001-9313-6318; Cwik,
   Jacek/0000-0001-5659-6163; Mikhailova, Alexandra/0000-0002-3927-9024
ZB 0
ZS 0
ZR 0
TC 5
Z8 0
Z9 5
SN 0304-8853
EI 1873-4766
UT WOS:000399601600069
ER

PT J
AU Kunz, Meredith R.
   McClain, Sophia M.
   Chen, Dennis P.
   Koczkur, Kallum M.
   Weiner, Rebecca G.
   Skrabalak, Sara E.
TI Seed-mediated co-reduction in a large lattice mismatch system: synthesis
   of Pd-Cu nanostructures
SO NANOSCALE
VL 9
IS 22
BP 7570
EP 7576
DI 10.1039/c7nr02918g
PD JUN 14 2017
PY 2017
AB Metal nanoparticles (NPs) are of interest for applications in catalysis,
   electronics, chemical sensing, and more. Their utility is dictated by
   their composition and physical parameters such as particle size,
   particle shape, and overall architecture (e. g., hollow vs. solid).
   Interestingly, the addition of a second metal to create bimetallic NPs
   adds multifunctionality, with new emergent properties common. However,
   synthesizing structurally defined bimetallic NPs remains a great
   challenge. One synthetic pathway to architecturally controlled
   bimetallic NPs is seed-mediated co-reduction (SMCR) in which two metal
   precursors are simultaneously co-reduced to deposit metal onto
   shape-controlled metal seeds, which direct the overgrowth. Previously
