Repository: MatInfoUB/NLP-Queries

File: Co_superalloy_comp(1).txt (part 20 of 22)
FN Clarivate Analytics Web of Science
AB The solidified process of the rhenium-containing nickel-based superalloys was investigated in this paper. The solidified experiments of samples were carried out in a silicon carbon tube furnace with following water quenching. Microstructure of samples and subsequent compositional analysis of solidified ones were determined by an optical microscope (OM) and electronic probe micro analysis (EPMA), respectively. The results show the initial temperature, final temperature and the temperature interval of solidification keep constant with increasing content of Re in alloys under the test conditions, demonstrating the similar solidification sequences. With increasing Re element in alloy, the segregation coefficient of Al, Cr, Co, Mo, and Ta slightly varies, but the segregation coefficient of W obviously decreases.
SN 1001-0521
PD MAR
PY 2011
VL 30
SU 1
SI SI
BP 320
EP 322
DI 10.1007/s12598-011-0294-5
UT WOS:000303126300068
ER

PT J
AU Balam, SSK
   Paul, A
AF Balam, S. S. K.
   Paul, A.
TI Study of interdiffusion and growth of topologically closed packed phases
   in the Co-Nb system
SO JOURNAL OF MATERIALS SCIENCE
AB Interdiffusion study of the Co-Nb system is conducted to determine the diffusion parameters in different phases. The integrated diffusion coefficients at different temperatures are calculated for the Nb2Co7 phase, which has very narrow composition range. The interdiffusion coefficients at different compositions in the NbCo2 Laves phase are determined. The interdiffusion coefficient in this phase decreases with increasing Nb content to the stoichiometric composition. Further, the average interdiffusion coefficient in the N6Co7-mu phase is determined. The activation energies for diffusion in different phases are calculated, providing valuable information regarding the diffusion mechanism. In addition, an experiment using Kirkendall markers is conducted to calculate the relative mobilities of the species.
SN 0022-2461
EI 1573-4803
PD FEB
PY 2011
VL 46
IS 4
BP 889
EP 895
DI 10.1007/s10853-010-4831-7
UT WOS:000286112900004
ER

PT J
AU Wu, K
   Liu, GQ
   Hu, BF
   Wu, H
   Zhang, YW
   Tao, Y
   Liu, JT
AF Wu Kai
   Liu Guoquan
   Hu Benfu
   Wu Hao
   Zhang Yiwen
   Tao Yu
   Liu Jiantao
TI Research on Trace Elements-Containing Phases in a New Type Nickel-Based
   P/M Superalloy
SO RARE METAL MATERIALS AND ENGINEERING
AB The trace elements Hf-, Zr- and Ta-containing phases in the mother alloy, plasma rotating electrode processing (PREP) powders and hot isostatic pressed (HIPed) state of a new third generation nickel-based powder metallurgy (P/M) superalloy were studied. The results show that the trace elements Hf, Zr and Ta mainly exist as MC-type carbides which locate between the dendrites and in the shape of block, strip and butterfly. The carbides in PREP powders can be broadly divided into two groups. One is rich in Ti, Ta and Nb, and the other contains the elements of Ta, Hf and Zr. The two types of carbides both contain a certain amount of non-carbide forming elements Co and Ni, weak carbide forming elements Cr and Mo, and locate between the dendrites or cellulars and in the shape of block and granular. In addition, the analysis of HIPed alloy show that the trace elements Hf, Ta and Zr mainly exist as intragranular and grain boundary MC carbides. All of these indicate that the trace elements Hf, Zr and Ta are in the survival of MC-type carbides and with the genetic characteristic. Carbides and gamma' phase of HIPed alloy contain less Ta compared with PREP powders.
RI Liu, Guoquan/H-2621-2012
SN 1002-185X
PD FEB
PY 2011
VL 40
IS 2
BP 279
EP 284
UT WOS:000288581500020
ER

PT J
AU Marina, OA
   Pederson, LR
   Coyle, CA
   Edwards, DJ
   Chou, YS
   Cramer, CN
AF Marina, Olga A.
   Pederson, Larry R.
   Coyle, Christopher A.
   Edwards, Danny J.
   Chou, Yeong-Shyung
   Cramer, Carolyn N.
TI Interaction of coal-derived synthesis gas impurities with solid oxide
   fuel cell metallic components
SO JOURNAL OF POWER SOURCES
AB Oxidation-resistant alloys find use as interconnect materials, heat exchangers, and gas supply tubing in solid oxide fuel cell (SOFC) systems, especially when operated at temperatures below similar to 800 degrees C. If fueled with synthesis gas derived from coal or biomass, such metallic components could be exposed to impurities contained in those fuel sources. In this study, coupons of ferritic stainless steels Crofer 22 APU and SS 441, austenitic nickel-chromium superalloy Inconel 600, and an alumina-forming high nickel alloy alumel were exposed to synthesis gas containing <= 2 ppm phosphorus, arsenic and antimony, and reaction products were tested. Crofer 22 APU coupons coated with a (Mn,Co)(3)O(4) protective layer were also evaluated. Phosphorus was found to be the most reactive. On Crofer 22 APU, the (Mn,Cr)(3)O(4) passivation layer reacted to form an Mn-P-O product, predicted to be manganese phosphate from thermochemical calculations, and Cr(2)O(3). On SS 441, reaction of phosphorus with (Mn,Cr)(3)O(4) led to the formation of manganese phosphate as well as an Fe-P product, predicted from thermochemical calculations to be Fe(3)P. Minimal interactions with antimony or arsenic in synthesis gas were limited to Fe-Sb and Fe-As solid solution formation. Though not intended for use on the anode side, a (Mn,Co)(3)O(4) spinel coating on Crofer 22 APU reacted with phosphorus in synthesis gas to produce products consistent with Mn(3)(PO(4))(2) and Co(2)P. A thin Cr(2)O(3) passivation layer on Inconel 600 did not prevent the formation of nickel phosphides and arsenides and of iron phosphides and arsenides, though no reaction with Cr(2)O(3) was apparent. On alumel, an Al(2)O(3) passivation layer rich in Ni did not prevent the formation of nickel phosphides, arsenides, and antimonides, though no reaction with Al(2)O(3) occurred. This work shows that unprotected metallic components of an SOFC stack and system can provide a sink for P. As and Sb impurities that may be present in fuel gases, and thus complicate experimental studies of impurity interactions with the anode. (C) 2010 Elsevier B.V. All rights reserved.
RI Edwards, Danny/R-6176-2019
OI Edwards, Danny/0000-0002-7676-490X
SN 0378-7753
PD JAN 15
PY 2011
VL 196
IS 2
SI SI
BP 636
EP 643
DI 10.1016/j.jpowsour.2010.07.081
UT WOS:000282929500005
ER

PT S
AU Suzuki, AS
   Rae, CMF
   Hobbs, RA
   Murakami, H
AF Suzuki, A. S.
   Rae, C. M. F.
   Hobbs, R. A.
   Murakami, H.
BE Heilmaier, M
TI Secondary Reaction Zone Formations in Pt-Aluminised fourth generation
   Ni-base single crystal superalloys
SO EURO SUPERALLOYS 2010
SE Advanced Materials Research
CT European Symposium on Superalloys and their Applications
CY MAY 25-28, 2010
CL Wildbad Kreuth, GERMANY
AB Fourth generation superalloys are characterised by the addition of Ru which contributes to improved creep resistance whilst improving the microstructural stability. However, Ru additions have a negative effect on coated Ni-base superalloys, promoting Secondary Reaction Zone (SRZ) formation. Formation of a layer of SRZ beneath an aluminised or Pt-aluminised coating has the potential to reduce the effective cross section of a blade by in excess of 100 gm or 10% of the wall thickness. In this paper the effects of alloy composition on the formation of the SRZ in Pt-Aluminised fourth generation alloys were investigated systematically. A series of experimental fourth generation alloys was used having two distinct compositions of Co, Mo, W and Ru and conforming to a four factorial 'Design of Experiments' model. These alloys showed significant and consistent changes in the SRZ depending on alloy composition. These were in distinct contrast to the effects of these elements on stability in the bulk. Mo was demonstrated to be by far the most effective element suppressing SRZ formation, followed by Co. In contrast, both W and Ru enhance SRZ formation.
RI MURAKAMI, Hideyuki/H-2990-2011
OI MURAKAMI, Hideyuki/0000-0001-8220-5816
SN 1022-6680
BN 978-3-03785-113-5
PY 2011
VL 278
BP 78
EP +
DI 10.4028/www.scientific.net/AMR.278.78
UT WOS:000303548400014
ER

PT S
AU Huber, D
   Sommitsch, C
   Stockinger, M
AF Huber, Daniel
   Sommitsch, Christof
   Stockinger, Martin
BE Heilmaier, M
TI Comparison between microstructure evolution in IN718 and ATI Allvac (R)
   718Plus (TM) - simulation and trial forgings
SO EURO SUPERALLOYS 2010
SE Advanced Materials Research
CT European Symposium on Superalloys and their Applications
CY MAY 25-28, 2010
CL Wildbad Kreuth, GERMANY
AB Aerospace gas turbine disks operate in an environment of relatively high stresses caused by centrifugal forces and elevated temperatures. Because of the strong mechanical requirements and narrow specifications of such parts not only a correct, defect free final geometry is necessary, but also a defined microstructure. Even though the microstructure evolution during thermo-mechanical processing is well studied and understood for superalloys like IN718, the influences cannot easily be described analytically. Thus simulation tools are used to assure process stability and to optimize design parameters to meet the tough requirements in aerospace industries.
   Microstructure simulation of IN718 (and other materials) is well established at Bohler Schmiedetechnik GmbH & Co KG and appreciated by its customers. The advent of the newly developed nickel-base superalloy ATI Allvac (R) 718Plus (TM) led to extensive investigations and the development of an adapted microstructure model by Bohler Schmiedetechnik GmbH & Co KG and its research partners.
   Aim of this paper is a comparison of the microstructure evolution in IN718 and ATI Allvac (R) 718Plus (TM) during the thermo-mechanical treatment of turbine disks. Influences of process temperature, strain and strain rate on the final grain size are discussed by finite element simulations with a coupled grain structure model. Experimental results from trial forgings are compared with the outcome of the microstructure simulations.
OI Huber, Daniel/0000-0001-9452-0733; Sommitsch,
   Christof/0000-0002-6854-4851
SN 1022-6680
BN 978-3-03785-113-5
PY 2011
VL 278
BP 168
EP +
DI 10.4028/www.scientific.net/AMR.278.168
UT WOS:000303548400029
ER

PT S
AU Mukherji, D
   Rosler, J
AF Mukherji, Debashis
   Roesler, Joachim
BE Heilmaier, M
TI Design considerations and strengthening mechanisms in developing
   Co-Re-based alloys for applications at+100 degrees C above
   Ni-superalloys
SO EURO SUPERALLOYS 2010
SE Advanced Materials Research
CT European Symposium on Superalloys and their Applications
CY MAY 25-28, 2010
CL Wildbad Kreuth, GERMANY
AB Although Ni-base superalloys meet the gas turbine needs of today, they are used very close to their melting range. Demands for applications at higher temperatures are presently met partly through component cooling and application of thermal barrier coatings. However, this approach can not be sustained indefinitely unless the base metal melting temperature is also significantly increased. Rhenium addition can substantially increase the melting point in Co-base alloys and thereby provide a unique opportunity in the development of new alloys for very high temperatures - e.g. for applications at +100 degrees C metal temperature above present day single crystal Ni-base superalloys. The design considerations behind the Co-Re alloy development are presented in this paper. Selected results from the alloy development studies are also presented.
RI Mukherji, Debashis/M-1646-2019
OI Mukherji, Debashis/0000-0001-6882-4709
SN 1022-6680
BN 978-3-03785-113-5
PY 2011
VL 278
BP 539
EP 544
DI 10.4028/www.scientific.net/AMR.278.539
UT WOS:000303548400090
ER

PT S
AU Lee, HS
   Yoo, KB
   Song, KS
   Lee, KH
AF Lee, Han-sang
   Yoo, Keun-bong
   Song, Kyu-so
   Lee, Kyu-ho
BE Ferguson, G
   Thambyah, A
   Hodgson, MA
   Wade, K
TI Effects of High Temperature Deformation and Thermal Exposure on
   Microstructure and Mechanical Properties of Co-based Superalloy
SO STRUCTURAL INTEGRITY AND FAILURE
SE Advanced Materials Research
CT International Conference on Structural Integrity and Failure
CY JUL 04-07, 2010
CL Univ Auckland, Auckland, NEW ZEALAND
SP Australian Fracture Grp, Univ Auckland, Dept Chem & Mat Engn
HO Univ Auckland
AB The gas turbine components operated in hot combustion gas undergo material degradation due to the thermal cycles. The failure mechanism of the hot gas components would be accompanied by material degradation in the properties of high temperature strength and creep rupture time. Many stationary parts in gas turbine are made of Co-based superalloy because of their high temperature performance. In this work, we survey the time and temperature dependent degradation of Co-based superalloy. We prepared the specimens of Co-based superalloy ECY768 that are exposed at 871 and 982 degrees C in 1000 similar to 5000 hours. We carried out the mechanical test and microstructural observation.
SN 1022-6680
BN 978-3-03785-176-0
PY 2011
VL 275
BP 121
EP 123
DI 10.4028/www.scientific.net/AMR.275.121
UT WOS:000303351300030
ER

PT S
AU Chen, CJ
   Cao, Q
   Zhang, M
   Chang, QM
   Zhang, SC
AF Chen Changjun
   Cao Qin
   Zhang Min
   Chang Qingming
   Zhang Shichang
BE Li, YG
   Wang, PC
   Ai, LQ
   Sang, XM
   Bu, JL
TI Laser repair cladding of K418 Ni-base superalloy by CoCrNiW powder
SO MATERIALS PROCESSING TECHNOLOGY, PTS 1-4
SE Advanced Materials Research
CT International Conference on Advanced Engineering Materials and
   Technology (AEMT2011)
CY JUL 29-31, 2011
CL Sanya, PEOPLES R CHINA
SP Hebei United Univ, Inner Mongolia Univ Technol, Korea Maritime Univ
AB Laser cladding has been taken into consideration for repairing K418 Ni-based superalloy material with CoCrNiW powder. Composition of cladding materials was revealed by energy dispersive X-ray spectrum(EDS). The characteristic microstructure of the cladding layer and interface were investigated by using an optical microscope and scanning electron microscope(SEM). Cladding coatings were obtained for different process parameters, and a detailed study of the effects of these parameters has been carried out by SEM. Metallurgical bonding between the cladding layer and substrate materials was obtained. Effect of heat input on cladding cracking susceptibility has been studied to obtain optimum condition for crack-free welds. Variations in cracking susceptibility as a function of heat input is discussed with reference to metallurgical characteristics of the clads. The corresponding microstructure induced by different heat input was discussed in this paper too.
SN 1022-6680
BN 978-3-03785-193-7
PY 2011
VL 291-294
BP 1417
EP 1420
DI 10.4028/www.scientific.net/AMR.291-294.1417
PN 1-4
UT WOS:000302382700275
ER

PT S
AU Bakhtiari, R
   Ekrami, A
AF Bakhtiari, R.
   Ekrami, A.
BE Ochsner, A
   Murch, GE
   Delgado, JMP
TI Microstructural Changes of FSX-414 Superalloy during TLP Bonding
SO DIFFUSION IN SOLIDS AND LIQUIDS VI, PTS 1 AND 2
SE Defect and Diffusion Forum
CT 6th International Conference on Diffusion in Solids and Liquids
CY JUL 05-07, 2010
CL Paris, FRANCE
AB The as-cast FSX-414 Co-based superalloy samples were solution treated at 1150 degrees C for 4h and then aged at 980 degrees C for 4h. Specimens for joining were cut from the as-cast ingot and TLP bonding carried out at the same conditions as for the solution and solution+aging treatment, using MBF-30 interlayer.
   Microstructures were studied for as-cast, heat treated and TLP bonded specimens. These studies showed that the ununiform distributed carbides of MC type in the as-cast specimens replaced by M(23)C(6) type carbides with uniform distribution in the heat treated microstructure. Due to complete isothermal solidification, no eutectic structure in the bond region wasobserved, but some intermetallics in the diffusion affected zone (DAZ) were observed. Microhardness tests were used to compare the hardness of age hardened specimens with bonded specimens at the same heat treatment condition. Hardness profile also showed a peak in DAZ region in spite of complete isothermal solidification.
SN 1012-0386
PY 2011
VL 312-315
BP 399
EP 404
DI 10.4028/www.scientific.net/DDF.312-315.399
PN 1,2
UT WOS:000297606300068
ER

PT S
AU Sun, GF
   Zhou, R
   Li, P
   Zhang, YK
AF Sun, Guifang
   Zhou, Rui
   Li, Peng
   Zhang, Yongkang
BE Chen, L
   Zhang, YK
   Feng, AX
   Xu, ZY
   Li, BQ
   Shen, H
TI Effects of Processing Parameters on the Laser Deposited Co-285+WC
   Coatings
SO FUNCTIONAL MANUFACTURING TECHNOLOGIES AND CEEUSRO II
SE Key Engineering Materials
CT 4th International Conference on Engineering Technologies and Ceeusro
CY 2011
CL Zhenjiang, PEOPLES R CHINA
SP Shoochow Univ, Jiangsu Univ, Shinshu Univ
AB Laser-aided direct metal deposition (LADMD) technique was used to fabricate Co-285+WC coatings on 1018 mild steels. The effects of the processing parameters (laser power P, addition amount of WC, scanning speed V) on the microhardness of the deposited coatings was analyzed. Results indicate that the microhardness of the matrix and the Rockwell hardness of the deposited coatings increases with the addition of WC and the P/V value. The addition amount of WC has the most important effect on the two hardness values, followed by the scanning speed and the laser power. Results of the optimized specimen in this study indicate that the deposited coating is composed of undissolved WC, dendrites, eutectics and the coral structures. The wear mechanism of the deposited coating is a mixture of abrasive, adhesive and oxidation wear.
RI Sun, Guifang/C-2116-2012
OI Sun, Guifang/0000-0003-2579-8031
SN 1013-9826
PY 2011
VL 464
BP 568
EP +
DI 10.4028/www.scientific.net/KEM.464.568
UT WOS:000291673200128
ER

PT J
AU Zakeri, M
   Lal-Avazpour, G
AF Zakeri, M.
   Lal-Avazpour, Gh.
TI Effect of heat treatment on mechanical properties of Co-29Cr-6Mo-0.3.3C
   superalloy
SO MATERIALS SCIENCE AND TECHNOLOGY
AB Investment cast Co-29Cr-6Mo-0.33C alloy tensile test specimens were subjected to heat treatment at 1230 degrees C under argon atmosphere for different times to ascertain what enhancement of tensile properties could be achieved by such processing. Improvements in tensile properties were observed in the 2 h annealed specimen. Also, tempering of this specimen at different times shows that tensile properties and hardness increase and exceed those of the ASTM specification. However, elongation decreases during tempering. The annealed specimen has better corrosion resistance in comparison with as cast specimen.
SN 0267-0836
PD JAN
PY 2011
VL 27
IS 1
BP 339
EP 343
DI 10.1179/026708309X12506933873585
UT WOS:000285870400058
ER

PT B
AU Mazilin, IV
   Drobot, DV
AF Mazilin, I. V.
   Drobot, D. V.
BE German, KE
   Myasoedov, BF
   Kodina, GE
   Maruk, AY
   Troshkina, ID
TI HETEROMETALLIC RHENIUM, NICKEL, COBALT-ALKOXIDES AS PRECURSORS FOR
   FUNCTIONAL MATERIALS SYNTHESIS
SO 7TH INTERNATIONAL SYMPOSIUM ON TECHNETIUM AND RHENIUM - SCIENCE AND
   UTILIZATION
CT 7th International Symposium on Technetium and Rhenium - Science and
   Utilization
CY JUL 04-08, 2011
CL Moscow, RUSSIA
SP RUSNANO, ISTC MHTU, PUROLITE, ROSATOM, Bruker, Diamed, APM Pharm, CEA, Univ Nevada Las Vegas, Amer Elements, Russian Acad Sci, IPCE RAS, MUCTR, ISTC, RFBR, ACADEMINVESTSERVICE, FMBC FMBA
AB New technology to obtain Re, Ni, Co hydroxides, simple and complex oxides, fine and nanosized powders of metals and alloys has been developed. Mono- and heterometallic nickel, rhenium and cobalt alkoxides with adjustable metal content were used as precursors to produce final powders. Electrochemical and chemical techniques for synthesis of molecularly mixed precursor compounds were proposed. The said precursors were subjected to hydrolytic and thermal decomposition. By changing precursor composition and/or decomposition parameters, one can obtain powders of different size, chemical and phase composition. Ultrafine (D-50=501 nm) nickel-based alloy powder with rhenium and cobalt doping was obtained at as low as 350 degrees C.
RI Дробот, Дмитрий/AAD-3711-2019
BN 978-5-94691-473-4
PY 2011
BP 380
EP 385
UT WOS:000393813200119
ER

PT J
AU Mukherji, D
   Strunz, P
   Gilles, R
   Hofmann, M
   Schmitz, F
   Rosler, J
AF Mukherji, D.
   Strunz, P.
   Gilles, R.
   Hofmann, M.
   Schmitz, F.
   Roesler, J.
TI Investigation of phase transformations by in-situ neutron diffraction in
   a Co-Re-based high temperature alloy
SO MATERIALS LETTERS
AB In-situ neutron diffraction at high temperatures was used to investigate phase transformation in a Co-Re-based alloy. Stability of carbides and transformation of Co matrix from epsilon (hcp) to gamma (fcc) phase were studied. The epsilon = gamma phase transformation exhibited a large hysteresis with temperature. The alloy has a complex microstructure with Cr(23)C(6). TaC and sigma phase stable over a wide temperature range. The hysteresis is the result of composition interplay between Co-matrix and other phases, e.g. Cr-carbide and sigma. TaC is stable at high temperatures up to 1300 degrees C. (C) 2010 Elsevier B.V. All rights reserved.
RI Strunz, Pavel/D-1610-2011; Mukherji, Debashis/M-1646-2019
OI Strunz, Pavel/0000-0002-0829-4926; Mukherji,
   Debashis/0000-0001-6882-4709
SN 0167-577X
PD DEC 15
PY 2010
VL 64
IS 23
BP 2608
EP 2611
DI 10.1016/j.matlet.2010.08.066
UT WOS:000283968900014
ER

PT J
AU Min, ZX
   Shen, J
   Feng, ZR
   Wang, LS
   Liu, L
   Fu, HZ
AF Min Zhixian
   Shen Jun
   Feng Zhourong
   Wang Lingshui
   Liu Lin
   Fu Hengzhi
TI STUDY ON PARTITION RATIO AND SEGREGATION BEHAVIOR OF DZ125 ALLOY DURING
   DIRECTIONAL SOLIDIFICATION
SO ACTA METALLURGICA SINICA
AB Segregation behavior is an important problem in solidification process of alloys, which determines their growth morphologies, phase distributions and concentration segregations so that it affects the mechanical properties of alloys, such as fatigue lives, creep properies, etc.. However, the segregation behaviors of Ni-based superalloys are very complex that contain multi-components and consist of multi-phases. The solute partition coefficient is a key characteristic parameter to express the solute segregation level and tendency in a solidification process. In the present paper, the solute profiles in directionally solidified DZ125 alloy with planar interface growth, which was obtained through experiments of quenching during directional solidification, have been measured by electron probe micro analysis (EPMA). The steady state of solute redistribution hardly reaches due to melt flow during solidification process. The contents of gamma' phase forming elements, Al, Ti, Ta, Mo and Ni, along longitudinal direction increase with the increase of solidified fraction, while those of W, Cr and Co decrease. The results show that the solute partition coefficients of Al, Ti, Ta, Mo and Ni are less than unit, those of W, Cr and Co are more than unit. In addition, the solute distribution in solid phase with dendrite growth is similar to that with planar interface growth. Compared the experimental results of microsegregation with the calculated ones of Scheil model and Brody-Flemings model, the Brody-Flemings model fits better with the experimental results. It indicates that the back-diffusion in solid phase would reduce the microsegregation during dendrite growth.
SN 0412-1961
PD DEC 11
PY 2010
VL 46
IS 12
BP 1543
EP 1548
DI 10.3724/SP.J.1037.2010.00305
UT WOS:000286034800011
ER

PT J
AU Wu, Y
   Li, XW
   Song, GM
   Wang, YM
   Narita, T
AF Wu, Y.
   Li, X. W.
   Song, G. M.
   Wang, Y. M.
   Narita, T.
TI Improvement of the Oxidation Resistance of the Single-Crystal Ni-Based
   TMS-82+Superalloy by Ni-Al Coatings with/without the Diffusion Barrier
SO OXIDATION OF METALS
AB Oxidation behavior of the uncoated base, Ni-Al coated and Re-Cr-Ni plus Ni-Al coated single-crystal (SC) Ni-based TMS-82+ superalloy is studied under cyclic air at 900 degrees C for 200 h to assess the oxidation resistance. Regardless of the coating processing, Ni-Al coating is effective in improving the oxidation resistance due to the formation of a continuous alpha-Al(2)O(3) a layer in the scale. For the uncoated base superalloy, the mass-gain curves are fitted by a subparabolic relationship, and complex oxide products including predominately NiO, some CrTaO(4), alpha-Al(2)O(3), Cr(2)O(3), a minor of spinels of (Ni, Co)Al(2)O(4), AlTaO(4) and theta-Al(2)O(3) are detected. Time-dependence of the oxide growth rate for both coated superalloy with/without the diffusion barrier is explained by the parabolic relationship. The oxide scales consist predominately of alpha-Al(2)O(3) and a minor of theta-Al(2)O(3). The diffusion barrier of sigma-phase plays a negligible effect on the oxidation resistance during
RI Li, Xiao-Wu/F-8109-2013; Song, Guiming/C-1195-2012; Li,
   Xiao-Wu/M-7977-2019
SN 0030-770X
PD DEC
PY 2010
VL 74
IS 5-6
BP 287
EP 303
DI 10.1007/s11085-010-9211-9
UT WOS:000284382800005
ER

PT J
AU Bauer, A
   Neumeier, S
   Pyczak, F
   Goken, M
AF Bauer, A.
   Neumeier, S.
   Pyczak, F.
   Goeken, M.
TI Microstructure and creep strength of different gamma/gamma
   '-strengthened Co-base superalloy variants
SO SCRIPTA MATERIALIA
AB The influence of W, Ta, Ti, Nb, V, Si, Mo, Ir and Cr on the high temperature properties of gamma/gamma'-strengthened Co-Al-W superalloys was investigated. All alloys exhibited a gamma/gamma' microstructure with remarkably differing gamma' volume fractions. W, Ta, Ti, Nb and V increased the gamma' volume fraction and gamma' solvus temperature. An increased W content and alloying of additional elements, except Ir, decreased the liquidus temperature. First creep experiments revealed a creep strength comparable with polycrystalline Ni-base superalloys and the importance of grain boundary strengthening. (c) 2010 Acta Materialia Inc. Published by Elsevier Ltd. All rights reserved.
RI Pyczak, Florian/I-4331-2013; Goken, Mathias/F-7940-2015; Neumeier,
   Steffen/F-7092-2017
OI Pyczak, Florian/0000-0002-9686-6575; Goken, Mathias/0000-0002-3226-0304;
   Neumeier, Steffen/0000-0001-7853-0368
SN 1359-6462
PD DEC
PY 2010
VL 63
IS 12
BP 1197
EP 1200
DI 10.1016/j.scriptamat.2010.08.036
UT WOS:000283763100015
ER

PT J
AU Wood, PD
   Evans, HE
   Ponton, CB
AF Wood, P. D.
   Evans, H. E.
   Ponton, C. B.
TI Investigation into the wear behaviour of Tribaloy 400C during rotation
   as an unlubricated bearing at 600 degrees C
SO WEAR
AB The wear behaviour of a cobalt-based superalloy Tribaloy 400C was studied during self-mating rotational sliding in a specially constructed bearing rig at 600 degrees C between 2 min and 12 h at a rotation speed of 3 ms(-1) Stable wear protective oxide films often referred to as glazes were formed with their coverage of the wear scar increasing with time Six stages were identified in the formation of the wear protective oxide films (i) transient oxidation to form a mixed oxide layer (ii) preferential oxidation of the chromium to form a chromium oxide layer at the substrate interface (m) removal of this layer and compaction onto the surface (iv) diffusion of mainly Co and Mo canons to the surface through the chromium oxide forming an oxidised layer above it (v) slow breakdown and formation of the oxide films with further diffusion of mainly Co and Mo to the surface to form Co and Mo dominated layers on top a mixed Co Cr Si and Mo oxide film and (vi) further breakdown and formation of the oxide film to form a uniform distribution of elements within the wear protective oxide film (C) 2010 Elsevier B V All rights reserved
SN 0043-1648
PD OCT 28
PY 2010
VL 269
IS 11-12
BP 763
EP 769
DI 10.1016/j.wear.2010.08.003
UT WOS:000284499000008
ER

PT J
AU Osada, T
   Gu, YF
   Yuan, Y
   Yokokawa, T
   Harada, H
AF Osada, Toshio
   Gu, Yuefeng
   Yuan, Yong
   Yokokawa, Tadaharu
   Harada, Hiroshi
TI A Kinetic Model for Grain Growth in a Polycrystalline Ni-Co Base
   Superalloy with gamma/gamma Two-Phase
SO JOURNAL OF THE JAPAN INSTITUTE OF METALS
AB Grain growth kinetics was studied in a new Ni-Co base disk superalloy with gamma/gamma two-phase structure (TMW-4M3) The alloy was heat-treated from 1100 to 1160 C for up to 100 h after hot-deformation The results indicated that the size of un-dissolved gamma -phase increased with increasing of temperature or time because of Ostwald ripening Meanwhile the grain size of the alloy showed a good agreement with the Zener s pinning model at all tested conditions which means that the grain size can be estimated from the size and the volume fraction of the un-dissolved gamma -phase particles Furthermore assuming that the coarsening behavior of the pinning gamma particles follows Lifshitz-Slyozov-Wagner (LSW) theory we estimate that the activation energy of the gamma particle growth in TMW-4M3 is 303 +/- 28 kJ/mol (within the gamma sub-solvus temperature range from 1100 to 1150 C) which is close to that of diffusion of Al and Ti atoms in the matrix Therefore we suggest that the grain growth in TMW-4M3 follows the diffusion-controlled growth model of gamma formers in the matrix and the grain growth rate is determined by the coarsening rate of un-dissolved gamma -phase particles
RI OSADA, Toshio/D-3226-2014
SN 0021-4876
EI 1880-6880
PD OCT
PY 2010
VL 74
IS 10
BP 688
EP 696
DI 10.2320/jinstmet.74.688
UT WOS:000284564100011
ER

PT J
AU Miglietti, W
   Du Toit, M
AF Miglietti, Warren
   Du Toit, Madeleine
TI High Strength, Ductile Braze Repairs for Stationary Gas Turbine
   Components-Part II
SO JOURNAL OF ENGINEERING FOR GAS TURBINES AND POWER-TRANSACTIONS OF THE
   ASME
AB Both aviation and land based turbine components such as vanes/nozzles, combustion chambers, liners, and transition pieces often degrade and crack in service. Rather than replacing with new components, innovative repairs can help reduce overhaul and maintenance costs. These components are cast from either Co-based solid solution superalloys such as FSX-414, or Ni-based gamma prime precipitation strengthened superalloys such as IN738. The nominal compositions of FSX-414 and IN738 are Co-29.5Cr-10.5Ni-7W-2Fe (max)-0.25C-0.012B and Ni-0.001B-0.17C-8.5Co-16Cr-1.7Mo-3.4Al-2.6W-1.7Ta-2Nb-3.4Ti-0.1Zr, respectively. Diffusion brazing has been used for over 4 decades to repair cracks and degradation on these types of components. Typically, braze materials utilized for component repairs are Ni and Co-based braze fillers containing B and/or Si as melting point depressants. Especially when repairing wide cracks typically found on industrial gas turbine components, these melting point depressants can form brittle intermetallic boride and silicide phases that effect mechanical properties such as low cycle and thermal fatigue. The objective of this work is to investigate and evaluate the use of hypereutectic Ni-Cr-Hf and Ni-Cr-Zr braze filler metals, where the melting point depressant is no longer B, but Hf and/or Zr. Typically, with joint gaps or crack widths less than 0.15 mm, the braze filler metal alone can be utilized. For cracks greater than 0.15 mm, a superalloy powder is mixed with the braze filler metal to enable wide cracks to be successfully braze repaired. As a means of qualifying the diffusion braze repair, both metallurgical and mechanical property evaluations were carried out. The metallurgical evaluation consisted of optical and scanning electron microscopy, and microprobe analysis. The diffusion brazed area consisted of a fine-grained equiaxed structure, with carbide phases, gamma (gamma) dendrites, flower shaped/rosette gamma-gamma' (gamma-gamma prime) eutectic phases and Ni(7)Hf(2), Ni(5)HF, or Ni(5)Zr intermetallic phases dispersed both intergranularly and intragranularly. Hardness tests showed that the Ni-Hf and Ni-Zr intermetallic phase only has a hardness range of 250-400 Hv; whereas, the typical Cr-boride phases have hardness ranges from 800 Hv to 1000 Hv. Therefore, the hardness values of the Ni-Hf and Ni-Zr intermetallic phases are 2.5-3.2 times softer than the Cr-boride intermetallic phases. As a result, the low cycle fatigue (LCF) properties of the wide gap Ni-Cr-Hf and Ni-Cr-Zr brazed joints are superior to those of the Ni-Cr-B braze filler metals. The mechanical property evaluations were tensile tests at both room temperature and elevated temperature, stress rupture tests from 760 degrees C to 1093 degrees C and finally LCF, the latter being one of the most important and severe tests to conduct, since the cracks being repaired are thermal fatigue driven. At the optimum braze thermal cycle, the mechanical test results achieved were a minimum of 80% and sometimes equivalent to that of the base metals properties.
SN 0742-4795
PD AUG
PY 2010
VL 132
IS 8
AR 082103
DI 10.1115/1.4000149
UT WOS:000278182200006
ER

PT J
AU Miglietti, W
   Du Toit, M
AF Miglietti, Warren
   Du Toit, Madeleine
TI High Strength, Ductile Braze Repairs for Stationary Gas Turbine
   Components-Part I
SO JOURNAL OF ENGINEERING FOR GAS TURBINES AND POWER-TRANSACTIONS OF THE
   ASME
AB Both aviation and land based turbine components such as vanes/nozzles, combustion chambers, liners, and transition pieces often degrade and crack in service. Rather than replacing with new components, innovative repairs can help reduce overhaul and maintenance costs. These components are cast from either Co-based solid solution superalloys such as FSX-414 or Ni-based gamma prime precipitation strengthened superalloys such as IN738. The nominal compositions of FSX-414 and IN738 are Co-29.5Cr-10.5Ni-7W-2Fe [max]-0.25C-0.012B and Ni-0.001B-0.17C-8.5Co-16Cr-1.7Mo-3.4Al-2.6W-1.7Ta-2Nb-3.4Ti-0.1Zr, respectively. Diffusion brazing has been used for over 4 decades to repair cracks and degradation on these types of components. Typically, braze materials utilized for component repairs are Ni- and Co-based braze fillers containing B and/or Si as melting point depressants. Especially when repairing wide cracks typically found on industrial gas turbine components, these melting point depressants can form brittle intermetallic boride and silicide phases that affect mechanical properties such as low cycle and thermal fatigue. The objective of this work is to investigate and evaluate the use of hypereutectic Ni-Cr-Hf and Ni-Cr-Zr braze filler metals, where the melting point depressant is no longer B, but Hf and/or Zr. Typically, with joint gaps or crack widths less than 0.15 mm, the braze filler metal alone can be utilized. For cracks greater than 0.15 mm, a superalloy powder is mixed with the braze filler metal to enable wide cracks to be successfully brazed repaired. As a means of qualifying the diffusion braze repair, both metallurgical and mechanical property evaluations were carried out. The metallurgical evaluation consisted of optical and scanning electron microscopies, and microprobe analysis. The diffusion brazed area consisted of a fine-grained equiaxed structure with carbide phases, gamma (gamma) dendrites, flower shaped/rosette gamma-gamma prime (gamma-gamma(')) eutectic phases, and Ni(7)Hf(2), Ni(5)HF, or Ni(5)Zr intermetallic phases dispersed both intergranularly and intragranularly. Hardness tests showed that the Ni-Hf and Ni-Zr intermetallic phase only has a hardness range of 250-400 HV, whereas, the typical Cr-boride phases have hardness ranges from 800 HV to 1000 HV. Therefore the hardness values of the Ni-Hf and Ni-Zr intermetallic phases are 2.5-3.2 times softer than the Cr-boride intermetallic phases. As a result the low cycle fatigue (LCF) properties of the wide gap Ni-Cr-Hf and Ni-Cr-Zr brazed joints are superior to those of the Ni-Cr-B braze filler metals. The mechanical property evaluations were tensile tests at both room temperature and elevated temperature, stress rupture test from 760 degrees C to 1093 degrees C, and finally LCF tests, the latter being one of the most important and severe tests to conduct since the cracks being repaired are thermal fatigue driven. At the optimum braze thermal cycle, the mechanical test results achieved were a minimum of 80% and sometimes equivalent to that of the base metal properties.
SN 0742-4795
PD AUG
PY 2010
VL 132
IS 8
AR 082102
DI 10.1115/1.3155397
UT WOS:000278182200005
ER

PT J
AU Aghaie-Khafri, M
   Binesh, B
AF Aghaie-Khafri, M.
   Binesh, B.
TI Creep behavior of MAR-M 302 Co-base superalloy
SO JOURNAL OF MATERIALS SCIENCE
AB MAR-M 302 a Co-base superalloy is currently used for nozzle guide vanes and stator blades in military and commercial aircraft-turbine engines. These components are usually operated at 1073-1273 K. In this study, the uniaxial constant load creep behavior of MAR-M 302 superalloy over temperature range of 1088-1198 K and stress range of 155-321 MPa was investigated. Concerning creep as thermally activated phenomenon, the investigated alloy followed empirical equation (epsilon) over dot = A sigma(n) exp (-Q/RT)with n values ranging mainly from 7 to 10. The mean apparent activation energy was calculated as 525 +/- 29 kJ/mol. The correlation between rupture life and creep characteristics was studied by different prediction methods that are based on the iso-stress lines and those relating the secondary or steady state creep rate to rupture life.
RI Aghaie-Khafri, Mehrdad/B-2317-2012
SN 0022-2461
PD AUG
PY 2010
VL 45
IS 15
BP 3990
EP 3997
DI 10.1007/s10853-010-4471-y
UT WOS:000278580100004
ER

PT J
AU Krishna, R
   Hainsworth, SV
   Atkinson, HV
   Strang, A
AF Krishna, R.
   Hainsworth, S. V.
   Atkinson, H. V.
   Strang, A.
TI Microstructural analysis of creep exposed IN617 alloy
SO MATERIALS SCIENCE AND TECHNOLOGY
AB Ni base alloys such as IN617 are one of the preferred choices for steam turbine components used by fossil fuelled power generation plants. IN617 is a solid solution strengthened Ni based superalloy containing similar to 23%Cr, 12%Co and 9%Mo with low content of precipitation strengthening elements Al, Ti and Nb. In the 'as received' (solution annealed condition), the microstructure consists of primary carbides (M23C6) and occasional TiN particles dispersed in a single phase austenitic matrix. Owing to high temperature exposure and the creep deformation processes that occur in service, evolution of the microstructure occurs. This results in secondary precipitation and precipitate coarsening, both on grain boundaries and intragranularly in areas of high dislocation density. The influence of creep deformation on the solution treated IN617 alloy at an operating condition of 650 degrees C/574 h, with emphasis on the morphology and distribution of carbide/nitride precipitation is discussed. The applied stress was at an intermediate level.
RI K, Ram/C-9296-2018
OI K, Ram/0000-0003-1428-4334; Hainsworth, Sarah/0000-0001-9907-1236
SN 0267-0836
EI 1743-2847
PD JUL
PY 2010
VL 26
IS 7
BP 797
EP 802
DI 10.1179/026708309X12584564052094
UT WOS:000280713800007
ER

PT J
AU Mi, GF
   Liu, YL
   Tian, SF
AF Mi Guofa
   Liu Yanlei
   Tian Shifan
TI Microstructure of a Spray Deposited Intermetallic Compound Alloy of
   Ni-Al-Mo System
SO JOURNAL OF WUHAN UNIVERSITY OF TECHNOLOGY-MATERIALS SCIENCE EDITION
AB The microstructure of a spray deposited intermetallic compound alloy of Ni-Al-Mo system (Ni3Al-Mo intermetallic compound alloy) prepared by a spray atomization deposition was studied in detail by using optical metallography, XRD, DTA, SEM, TEM, HREM and computer simulation. The preform consists of uniform and equiaxial grains, ranging from 10-40 mu m, with some microporosity. Besides the main phases of the matrix alloy. gamma' and gamma, Ni2Mo and Ni3Mo phases are also found within the gamma network. A new Ni enriched phase in the gamma phase was identified to have face-centered cubic structure with a lattice constant alpha = 1.09 nm and space group Fm3m.
SN 1000-2413
EI 1993-0437
PD JUN 10
PY 2010
VL 25
IS 3
BP 375
EP 378
DI 10.1007/s11595-010-0004-4
UT WOS:000278923800004
ER

PT J
AU Zhang, YD
   Yang, ZG
   Zhang, C
   Lan, H
