Repository: MatInfoUB/NLP-Queries

File: Co_superalloys2.txt (part 20 of 21)
FN Clarivate Analytics Web of Science
AB The interfacial energy between the gamma and gamma ' phase in Ni-Co base superalloy TMW-4M3 was investigated using both a kinetic analysis of experimental data and a thermodynamic analysis. The coarsening rate of gamma' precipitates during the aging treatment process was analyzed using extended Lifshitz-Slyozov-Wagner theory, including the contribution of a full diffusion matrix with a thermodynamic calculation. The interfacial energies calculated from the coarsening kinetics using only the diagonal components were half as large as those using the off-diagonal contributions as well. The interfacial energy with full diffusion matrix contributions is about 75 mJ/m(2) between 1373 and 1413 K. In addition, the interfacial energy was also analyzed on the basis of the extended Becker's model (EBM), and the results, which ranged from 73.9 to 76.3 mJ/m(2 ), showed good agreements with those from the coarsening kinetics. A comparison of the interfacial energy between TMW-4M3 and several Ni base superalloys indicated an identical tendency of higher interfacial energy with a larger Ti/Al ratio. The off-diagonal terms of a diffusion matrix are very important in analyzing the coarsening kinetics of gamma' and gamma/gamma' the interfacial energy estimation using the EBM is a suitable method for TMW-4M3.
RI Oikawa, Katsunari/C-6660-2009
OI Oikawa, Katsunari/0000-0002-5269-8426
SN 0022-0248
EI 1873-5002
PD JAN 15
PY 2019
VL 506
BP 91
EP 96
DI 10.1016/j.jcrysgro.2018.10.014
UT WOS:000449709600015
ER

PT J
AU D'Souza, N
   Feitosa, LM
   West, GD
   Dong, HB
AF D'Souza, N.
   Feitosa, L. M.
   West, G. D.
   Dong, H. B.
TI Halo Formation During Solidification of Refractory Metal Aluminide
   Ternary Systems
SO METALLURGICAL AND MATERIALS TRANSACTIONS A-PHYSICAL METALLURGY AND
   MATERIALS SCIENCE
AB The evolution of eutectic morphologies following primary solidification has been studied in the refractory metal aluminide (Ta-Al-Fe, Nb-Al-Co, and Nb-Al-Fe) ternary systems. The undercooling accompanying solid growth, as related to the extended solute solubility in the primary and secondary phases can be used to account for the evolution of phase morphologies during ternary eutectic solidification. For small undercooling, the conditions of interfacial equilibrium remain valid, while in the case of significant undercooling when nucleation constraints occur, there is a departure from equilibrium leading to unexpected phases. In Ta-Al-Fe, an extended solubility of Fe in sigma was observed, which was consistent with the formation of a halo of mu phase on primary sigma. In Nb-Al-Co, a halo of C14 is formed on primary CoAl, but very limited vice versa. However, in the absence of a solidus projection it was not possible to definitively determine the extended solute solubility in the primary phase. In Nb-Al-Fe when nucleation constraints arise, the inability to initiate coupled growth of NbAl3 + C14 leads to the occurrence of a two-phase halo of C14 + Nb2Al, indicating a large undercooling and departure from equilibrium. (C) The Author( s) 2018. This article is an open access publication
SN 1073-5623
EI 1543-1940
PD MAY
PY 2018
VL 49A
IS 5
BP 1749
EP 1761
DI 10.1007/s11661-018-4519-1
UT WOS:000428844800033
ER

PT J
AU Baldan, R
   Guimaraes, R
   Nunes, CA
   Gabriel, SB
   Coelho, GC
AF Baldan, Renato
   Guimaraes, Renata
   Nunes, Carlos Angelo
   Gabriel, Sinara Borborema
   Coelho, Gilberto Carvalho
TI Oxidation Behavior of the Niobium-Modified MAR-M247 Superalloy at 1,000
   A degrees C in Air
SO OXIDATION OF METALS
AB MAR-M247 superalloy has excellent mechanical properties and oxidation resistance. The aim of this work was to evaluate the oxidation behavior of a Nb-modified MAR-M247 superalloy (10.2 wt% Co; 10.2 W; 8.5 Cr; 5.6 Al; 1.6 Nb; 1.4 Hf; 1.1 Ti; 0.7 Mo; 0.15 C; 0.06 Zr; 0.02 B; Ni balance). The samples were subjected to oxidation tests in air at 1,000 A degrees C up to 240 h and the weight gain was measured every 24 h. The material in the as-cast condition as well as those from the oxidation tests were characterized with the aid of SEM/EDS and X-ray diffraction (XRD). The results showed that the n value and the parabolic rate constant (k) for the MAR-M247(Nb) superalloy at 1,000 A degrees C were about 0.1 and 2.8 x 10(-8) mg(2)cm(-4)s(-1), respectively. The microstructural characterization showed the formation of NiO oxides in the outer layer, Cr2O3, TiO2, CoO, (Ni,Co)Cr2O4 spinels, W20O58 and HfO2 particles in the intermediate layer and Al2O3 in the inner layer and in the gamma' depleted zone of the material.
RI Baldan, Renato/K-6877-2014; Coelho, Gilberto/F-7866-2012; Nunes,
   Carlos/F-6144-2012
OI Baldan, Renato/0000-0003-4172-3689; Coelho,
   Gilberto/0000-0002-3696-1001; Nunes, Carlos/0000-0001-9100-9761
SN 0030-770X
EI 1573-4889
PD FEB
PY 2015
VL 83
IS 1-2
BP 151
EP 166
DI 10.1007/s11085-014-9517-0
UT WOS:000348357800009
ER

PT J
AU Roder, O
   Albrecht, J
   Lutjering, G
AF Roder, O.
   Albrecht, J.
   Luetjering, G.
TI Microstructure and mechanical properties of an inertia friction welded
   INCOLOY alloy 909 - INCONEL alloy 718 joint for rotating applications
SO MATERIALS AT HIGH TEMPERATURES
CT International Conference WELDS 2005
CY SEP 08-09, 2005
CL GERMANY
SP ESIS, HTMTC, EPRI, US DOE, EPERC, VAMAS, GKSS
AB Inertia welding is a common practice to join axially symmetrical parts for aero-engine applications. The shaft for a new advanced high-pressure compressor will be produced by joining the high strength superalloys INCOLOY (R) alloy 909 (Incoloy909) and INCONEL (R) alloy 718 (IN718). IN718 is the work-horse nickel-iron-chromium alloy for a variety of parts for aero-engine applications due to a good combination of relevant mechanical properties, good corrosion resistance and easy fabricability. Incoloy909 is a nickel-iron-cobalt alloy used in aero-engines due to an interesting combination of a nearly constant low coefficient of thermal expansion combined with a constant modulus of elasticity and high strength over a wide range of temperatures. Both alloys are strengthened by precipitation-hardening through additions of niobium and titanium. Ring shaped specimens of fully heat-treated Incoloy909 and IN718 are joined by inertia welding. The microstructure in the welded zone is investigated by optical microscopy and transmission electron microscopy with the focus on the Incoloy909 side. Post-weld heat-treatments (PWHT) are evaluated by microstructural investigations and by hardness measurements. The chosen PWHT is characterized by its tensile, creep and load controlled fatigue properties. The results of the mechanical tests are described in terms of the microstructural changes observed in the welded zone.
SN 0960-3409
PY 2006
VL 23
IS 3-4
SI SI
BP 171
EP 177
DI 10.3184/096034006782739259
UT WOS:000246019500005
ER

PT J
AU Kossmann, J
   Hammerschmidt, T
   Maisel, S
   Muller, S
   Drautz, R
AF Kossmann, J.
   Hammerschmidt, T.
   Maisel, S.
   Mueller, S.
   Drautz, R.
TI Solubility and ordering of Ti, Ta, Mo and W on the Al sublattice in
   L1(2)-Co3Al
SO INTERMETALLICS
AB Co-Al-W-based alloys are promising new materials for high-temperature applications. They owe their high-temperature strength to hardening by ternary L1(2)-Co-3(Al1-xWx) precipitates, which may form even though binary Co3Al is not stable. In the current work, density functional theory calculations are performed to study the solubility and ordering of the transition metals W, Mo, Ti, and Ta at the Al sublattice in L1(2)-Co3Al. The sublattice disorder is modelled with a newly parametrised cluster expansion and compared to results using special quasi-random structures. Our results for W and Mo show that the mixing energy exhibits a minimum at approximately x = 0.7. However, the computed small values of the mixing energies indicate that W and Mo atoms are fully disordered with the Al atoms already at low temperatures. For Ti and Ta we find no sizeable driving force for ordering with the Al atoms. The computed solubilities on the Al sublattice obtained are in the range of 40-80 meV/atom for W and Mo and less than 25 meV/atom for Ti and Ta. (C) 2015 Elsevier Ltd. All rights reserved.
RI Maisel, Sascha/I-3559-2015; Drautz, Ralf/A-2938-2017; Hammerschmidt,
   Thomas/A-3343-2009; Hammerschmidt, Thomas/M-1488-2019
OI Maisel, Sascha/0000-0002-7603-371X; Drautz, Ralf/0000-0001-7101-8804;
   Hammerschmidt, Thomas/0000-0002-2270-4469; Hammerschmidt,
   Thomas/0000-0002-2270-4469
SN 0966-9795
EI 1879-0216
PD SEP
PY 2015
VL 64
BP 44
EP 50
DI 10.1016/j.intermet.2015.04.009
UT WOS:000356556800007
ER

PT J
AU Pandey, P
   Kashyap, S
   Palanisamy, D
   Sharma, A
   Chattopadhyay, K
AF Pandey, Prafull
   Kashyap, Sanjay
   Palanisamy, Dhanalakshmi
   Sharma, Amit
   Chattopadhyay, Kamanio
TI On the high temperature coarsening kinetics of gamma ' precipitates in a
   high strength Co37.6Ni35.4Al9.9Mo4.9Cr5.9Ta2.8Ti3.5 fcc-based high
   entropy alloy
SO ACTA MATERIALIA
AB The paper reports evolution of two-phase microstructure quantitatively in a high entropy alloy of composition Co37.6Ni35.4Al9.9Mo4.9Ta2.8Ti3.5. A very high-volume fraction of ordered L1(2) precipitates forms below its solvus temperature of 1156 degrees C that cannot be suppressed during quenching. The quench microstructure contains nanometric bimodal size distribution of spheroidal and irregular precipitates, both having L1(2) ordering (gamma') and a Co + Ni concentration close to 75 at. %, thus representing a stoichiometry of (Ni,Co)(3) (AI,Cr,Ta,Ti,Mo). The alloy shows hardening on aging with a peak in hardness value at 900 degrees C for 50 h of annealing. The morphology of the precipitates at this stage evolves into cuboidal shape having rounded corners with a lattice mismatch of +0.22% with the matrix. A detailed study of the coarsening behaviour of these precipitates in the matrix of complex solid solution indicates that the coarsening follows a modified LSW mechanism with estimated activation energy of 360 +/- 50 kJ/mol between 900 and 1000 degrees C. This is slightly higher than the activation energy of most of the solutes in gamma Co matrix that does not contain heavy elements like W or Re. The high-volume fraction of the precipitates together with coarsening resistance lead to an attractive high temperature strength that is higher than many of the known superalloys. (C) 2019 Acta Materialia Inc. Published by Elsevier Ltd. All rights reserved.
OI Tiwary, Chandra Sekhar/0000-0001-9760-9768
SN 1359-6454
EI 1873-2453
PD SEP 15
PY 2019
VL 177
BP 82
EP 95
DI 10.1016/j.actamat.2019.07.011
UT WOS:000482871500008
ER

PT S
AU Huber, D
   Sommitsch, C
   Stockinger, M
AF Huber, Daniel
   Sommitsch, Christof
   Stockinger, Martin
BE Heilmaier, M
TI Comparison between microstructure evolution in IN718 and ATI Allvac (R)
   718Plus (TM) - simulation and trial forgings
SO EURO SUPERALLOYS 2010
SE Advanced Materials Research
CT European Symposium on Superalloys and their Applications
CY MAY 25-28, 2010
CL Wildbad Kreuth, GERMANY
AB Aerospace gas turbine disks operate in an environment of relatively high stresses caused by centrifugal forces and elevated temperatures. Because of the strong mechanical requirements and narrow specifications of such parts not only a correct, defect free final geometry is necessary, but also a defined microstructure. Even though the microstructure evolution during thermo-mechanical processing is well studied and understood for superalloys like IN718, the influences cannot easily be described analytically. Thus simulation tools are used to assure process stability and to optimize design parameters to meet the tough requirements in aerospace industries.
   Microstructure simulation of IN718 (and other materials) is well established at Bohler Schmiedetechnik GmbH & Co KG and appreciated by its customers. The advent of the newly developed nickel-base superalloy ATI Allvac (R) 718Plus (TM) led to extensive investigations and the development of an adapted microstructure model by Bohler Schmiedetechnik GmbH & Co KG and its research partners.
   Aim of this paper is a comparison of the microstructure evolution in IN718 and ATI Allvac (R) 718Plus (TM) during the thermo-mechanical treatment of turbine disks. Influences of process temperature, strain and strain rate on the final grain size are discussed by finite element simulations with a coupled grain structure model. Experimental results from trial forgings are compared with the outcome of the microstructure simulations.
OI Huber, Daniel/0000-0001-9452-0733; Sommitsch,
   Christof/0000-0002-6854-4851
SN 1022-6680
BN 978-3-03785-113-5
PY 2011
VL 278
BP 168
EP +
DI 10.4028/www.scientific.net/AMR.278.168
UT WOS:000303548400029
ER

PT J
AU Sidhu, TS
   Prakash, S
   Agrawal, RD
AF Sidhu, T. S.
   Prakash, S.
   Agrawal, R. D.
TI Hot corrosion resistance of high-velocity oxyfuel sprayed coatings on a
   nickel-base superalloy in molten salt environment
SO JOURNAL OF THERMAL SPRAY TECHNOLOGY
AB No alloy is immune to hot corrosion attack indefinitely. Coatings can extend the lives of substrate materials used at higher temperatures in corrosive environments by forming protective oxides layers that are reasonably effective for long-term applications. This article is concerned with studying the performance of high-velocity oxyfuel (HVOF) sprayed NiCrBSi, Cr3C2-NiCr, Ni-20Cr, and Stellite-6 coatings on a nickel-base superalloy at 900 degrees C in the molten salt (Na2SO4-60%V2O5) environment under cyclic oxidation conditions. The thermogravimetric technique was used to establish kinetics of corrosion. Optical microscope, x-ray diffraction, scanning electron microscopy/electron dispersive analysis by x-ray (SEM/EDAX), and electron probe microanalysis (EPMA) techniques were used to characterize the as-sprayed coatings and corrosion products. The bare superalloy suffered somewhat accelerated corrosion in the given environmental conditions, whereas hot corrosion resistance of all the coated superalloys was found to be better. Among the coatings studied, Ni-20Cr coated superalloy imparted maximum hot corrosion resistance, whereas Stellite-6 coated indicated minimum resistance. The hot corrosion resistance of all the coatings may be attributed to the formation of oxides and spinels of nickel, chromium, or cobalt.
SN 1059-9630
PD SEP
PY 2006
VL 15
IS 3
BP 387
EP 399
DI 10.1361/105996306X124392
UT WOS:000240520400012
ER

PT J
AU Bartys, H
   Guerin, JD
   Watremez, M
   Bricout, JP
AF Bartys, H
   Guerin, JD
   Watremez, M
   Bricout, JP
TI A comparative study of plasma sprayed coatings on railway brake discs
SO SURFACE ENGINEERING
AB In the railway context, increasing the number of trains in service relies in the development of new equipment. This objective requires increased peak speeds at the expense of stronger motorisations. The axle loads are thus heavier, especially for the new double-decker trains. These parameters have significant effects on the brake system in terms of size, non-suspended masses, and therefore energies to be dissipated. The constituent materials of the friction brakes of some railway equipment (full non-ventilated steel alloy discs for the TGV, for example) hav thus reached their technological limits in terms of energy to be dissipated for fixed mass and size. It is therefore necessary to find more powerful braking designs using new materials. The Laboratoire d'Automatique et de Mechanique Industrielles et Humaines (LAMIH) has therefore decided to focus its research toward high energy full discs. This approach consists of coating the steel discs with low thermal diffusivity friction materials that have very strong and stable mechanical and tribological characteristics at high temperature. Using blown thermal plasma, the LAMIH has already tested reduced scale C38 discs coated with NiCr-Cr3C2 cermet facing an Al2TiO5 pad. Henceforth, studies relate to cobalt or nickel based superalloys obtained by the transferred plasma process with a view to making a reliable coating-substrate bond. Performance is evaluated in terms of friction factor, wear, contact temperature, and reliability.
SN 0267-0844
PY 2001
VL 17
IS 2
BP 127
EP 130
DI 10.1179/026708401101517719
UT WOS:000169064200007
ER

PT J
AU Wang, L
   Zhong, BY
   Dong, JX
   Zhang, MC
AF Wang Ling
   Zhong Boying
   Dong Jianxin
   Zhang Maicang
TI Segregation and liquid density variation during solidification of
   Waspaloy alloy
SO RARE METAL MATERIALS AND ENGINEERING
AB The microstructure and micro segregation of Waspaloy alloy at different temperatures were investigated by SEM and EDAX associated with liquid density calculation. It is found that main segregation alloy element in Waspaloy during solidification is Ti. The content of Ti in liquid increases from 2.90% to the maximum value of 8.91% with temperature decreasing from 1360 degrees C to 1300 degrees C. Cr and Co are of negative segregation and enriched in dendrites. The lower the temperature, the lower the content of them in liquid. As the temperature decreasing and increasing of the content of Ti in liquid, the morphology of eta changes as follows: granular-->rodlike or lamellar -->blocky. Liquid density calculation shows that the liquid density is reduced with temperature decreasing but slightly arises below 1300 degrees C which is related to the precipitation of high-Ti phase of eta and MC carbides from liquid. The maximum liquid density inversion is up to 0.01406 g-cm(-1)/degrees C and the alloy is prone to macrosegregation of freckles.
SN 1002-185X
PD DEC
PY 2007
VL 36
IS 12
BP 2104
EP 2108
UT WOS:000252370600008
ER

PT J
AU Qin, CJ
   Xu, HT
   Zhou, ZQ
   He, YM
   Lu, CY
   Gao, K
   Zheng, WJ
   Yang, JG
   Wang, DH
   Sun, Y
   Gao, ZL
AF Qin, Chunjie
   Xu, Haitao
   Zhou, Zhengqiang
   He, Yanming
   Lu, Chuanyang
   Gao, Ke
   Zheng, Wenjian
   Yang, Jianguo
   Wang, Donghong
   Sun, Yuan
   Gao, Zengliang
TI Microstructure and Mechanical Performance of the DD98M-DD98M Single
   Crystal Superalloy Joints Brazed Using a Pd-Si Composite Filler
SO METALS
AB In this work, the DD98M single crystal superalloys were brazed to themselves using a Pd-Si composite filler. The effect of brazing temperature and soaking time on the microstructure and mechanical behavior of the joints was studied. The microstructure and phase constitution in the joint were identified by the SEM and EDS analysis. The results indicated that the joint obtained was constituted by DD98M/zone 2/zone 1/zone 2/DD98M. The zone 1 was primarily made up of the Ni (Pd, Cr, Co) (s.s), Pd4Si, Pd (Ni, Ti, Al) (s.s) and Pd-rich Ni (Pd, Cr, Co) (s.s), while the zone 2 consisted of the Ni (Pd, Cr, Co) (s.s) and Al2Pd5. During the brazing process, increasing the brazing temperature strengthened the fluidity of the liquid filler, which was favorable to eliminating the solidified pores in the brazing seam. Furthermore, a higher brazing temperature would cause the phases in the zones 1 and 2 to be coarsened remarkably. When setting the brazing temperature to 1060 degrees C, extending the soaking time made the amount of Pd (Ni, Ti, Al) (s.s) decrease, whereas the amount of Pd4Si increased, because the peritectic reaction between the Pd (Ni, Ti, Al) (s.s) and remnant liquid filler was enhanced. Among the brazing process parameters under investigation, the maximum joint average shear strength obtained reached 338 MPa when the joint was brazed at 1060 degrees C for 30 min. A ductile fracture mode happened during the shear tests under a joining condition. The work performed can provide valuable data to design the single crystal superalloy brazed joint.
EI 2075-4701
PD SEP
PY 2019
VL 9
IS 9
AR 1001
DI 10.3390/met9091001
UT WOS:000489129800087
ER

PT J
AU Azzam, A
   Philippe, T
   Hauet, A
   Danoix, F
   Locq, D
   Caron, P
   Blavette, D
AF Azzam, A.
   Philippe, T.
   Hauet, A.
   Danoix, F.
   Locq, D.
   Caron, P.
   Blavette, D.
TI Kinetics pathway of precipitation in model Co-Al-W superalloy
SO ACTA MATERIALIA
AB The early stages of precipitation of the gamma' phase in a model Co based superalloy (Co-9.1Al-7W (at.%)) have been investigated at 900 degrees C using electron microscopy and atom probe tomography. Nucleation, growth and coarsening stages have been studied with a focus on the temporal evolution of the precipitate composition in the light of recent theoretical developments on phase separation in multicomponent alloys. The experimental data have been confronted to the theories of nucleation and coarsening recently developed for such alloys, which are valid for non-ideal and non-dilute systems, and predict the temporal evolution of both the matrix and precipitate compositions. The rate constant for the mean size evolution of the particles, as derived from experiments, has been compared to the one predicted by the mentioned coarsening theory that accounts for a more accurate description of the thermodynamics of the phases, as compared with more classical approaches. From this comparison the gamma/gamma' interfacial energy was derived and found equal to similar to 48 mJ/m(2) The exponents for the temporal evolution of average particles size, number of particles per unit volume were found identical to those for binary alloys during the coarsening regime, as expected, and the temporal evolutions of compositions in both gamma and gamma' phases were found to evolve as predicted by theory. Indeed, the W content in the particles, measured from atom probe tomography (APT) experiments, was found to significantly decrease with time and the observed evolution is remarkably well described by the theory and therefore is shown to originate from the competition between diffusion and capillarity. (C) 2017 Published by Elsevier Ltd on behalf of Acta Materialia Inc.
SN 1359-6454
EI 1873-2453
PD FEB 15
PY 2018
VL 145
BP 377
EP 387
DI 10.1016/j.actamat.2017.12.032
UT WOS:000424726200038
ER

PT J
AU Geng, WT
   Ping, DH
   Gu, YF
   Cui, CY
   Harada, H
AF Geng, W. T.
   Ping, D. H.
   Gu, Y. F.
   Cui, C. Y.
   Harada, H.
TI Stability of nanoscale co-precipitates in a superalloy: A combined
   first-principles and atom probe tomography study
SO PHYSICAL REVIEW B
AB Inconel 718 is a nickel-iron based superalloy widely used in the aerospace industry. Its high temperature strength is attributed to the thermal stability of dense nanoscale precipitates gamma' [Ni3Al] and gamma '' [Ni3Nb]. There is experimental evidence that gamma' and gamma '' often form co-precipitates gamma'/gamma '' or sandwichlike structure gamma'/gamma ''/gamma' or gamma ''/gamma'/gamma ''. But how they stabilize under heat treatment or in service is still not well-understood. We have investigated the interfacial structure and chemistry of fine co-precipitates Ni-3(Al, Ti, Nb)/Ni3Nb(gamma'/gamma '') in Inconel 718, using both first-principles density functional theory calculation and the three-dimensional atom probe technique. Our calculations confirm that Al atoms in the gamma' phase segregate to the gamma'/gamma '' interface. The enrichment of Al helps to impede the assimilation of Nb from gamma' to gamma '' and reject Al from gamma '' to gamma', and therefore keeps such secondary precipitates at fine size. In the absence of Ti in the gamma' phase, our calculations predict an enhanced driving force for Al to accumulate at the interface. We have also characterized the microstructure of the gamma'/gamma '' interface for an Inconel 718 sample taken from a commercial compressor blade serviced in an airplane engine for over 10 000 h at a temperature up to 600 degrees C using three-dimensional atom probe analysis. Interestingly, we find that Al enrichment sustains long-term service, suggesting that the coarsening of secondary precipitates is interface-controlled. The success of first-principles density functional theory computation in reproducing the experimental observation encourages extensive application of this powerful tool in the study of precipitates in superalloys.
RI Geng, Wen-Tong/G-5904-2010
OI Geng, Wen-Tong/0000-0002-9838-5644
SN 1098-0121
EI 1550-235X
PD DEC
PY 2007
VL 76
IS 22
AR 224102
DI 10.1103/PhysRevB.76.224102
UT WOS:000251986400024
ER

PT J
AU Ganesan, M
   Dye, D
   Lee, PD
AF Ganesan, M
   Dye, D
   Lee, PD
TI A technique for characterizing microsegregation in multicomponent alloys
   and its application to single-crystal superalloy castings
SO METALLURGICAL AND MATERIALS TRANSACTIONS A-PHYSICAL METALLURGY AND
   MATERIALS SCIENCE
AB Instrumental errors in microsegregation measurements in multicomponent alloys complicate the treatment of randomly sampled data. In this article, two new alloy-independent data treatment algorithms are presented that are capable of separating the effects of scatter in the data from the underlying segregation trends, assigning each measurement location a unique fraction solid. These new methods are physically reasonable and result in improved estimates of segregation parameters, particularly the solute partitioning at the dendrite tip. This is demonstrated by determining the microsegregation in four successive generations of single-crystal (SX) nickel-based superalloys. Artificial, noise-induced, tails commonly seen in the microsegregation profiles are also minimized. A methodology for evaluating sorting schemes is introduced that does not depend upon a priori knowledge of the partitioning direction. Comparison is made to both other sorting methods and CALPHAD predicted partition coefficients. Implications for alloy design are reported, illustrating the interaction between solute species such as Ru, Re, Co, and W.
RI Lee, Peter D/R-2323-2016; Dye, David/B-5603-2012
OI Lee, Peter D/0000-0002-3898-8881; Dye, David/0000-0002-8756-3513
SN 1073-5623
EI 1543-1940
PD AUG
PY 2005
VL 36A
IS 8
BP 2191
EP 2204
DI 10.1007/s11661-005-0338-2
UT WOS:000230798400020
ER

PT J
AU Sunulahpasic, R
   Oruc, M
   Hadzalic, M
   Rimac, M
AF Sunulahpasic, Raza
   Oruc, Mirsada
   Hadzalic, Mustafa
   Rimac, Milenko
TI OPTIMIZATION OF THE MECHANICAL PROPERTIES OF THE SUPERALLOY NIMONIC 80A
SO MATERIALI IN TEHNOLOGIJE
AB The superalloy Nimonic 80A has found its major application in the production of the parts for the vehicle and airplane industries. It is a relatively expensive material and it is very important to reduce its production costs to acceptable levels. The aim of this research was to produce the superalloys with varying supplements of alloying elements.
   The investigations carried out included chemical testing and the testing of the mechanical properties of the superalloy Nimonic 80A, followed by a regression analysis of the obtained data to show the influence of certain alloying elements that can significantly affect the improvement of the mechanical properties of Nimonic 80A.
   The results of the regression analysis are the equations with which, on the basis of the known chemical composition, i.e., the content of the main alloying elements - Al, Ti and Co - the mechanical properties of the materials at increased temperatures can be predicted. On the basis of the obtained squared regression equations, an optimization of the chemical composition for the selected values of the mechanical properties was carried out.
SN 1580-2949
PD MAY-JUN
PY 2012
VL 46
IS 3
BP 263
EP 267
UT WOS:000305657100013
ER

PT J
AU Silva, PRSAE
   Baldan, R
   Nunes, CA
   Coelho, GC
   Costa, AMDS
AF Soares Azevedo e Silva, Paulo Ricardo
   Baldan, Renato
   Nunes, Carlos Angelo
   Coelho, Gilberto Carvalho
   da Silva Costa, Alex Matos
TI Solution heat-treatment of Nb-modified MAR-M247 superalloy
SO MATERIALS CHARACTERIZATION
AB MAR-M247 superalloy has excellent mechanical properties and good oxidation resistance at elevated temperatures. Niobium is an element known as gamma' phase hardener in nickel-based superalloys, besides promoting homogeneous distribution of MC carbides. This work is inserted in a project that aims to evaluate the total replacement of tantalum by niobium atoms in MAR-M247 superalloy (10.2 Co, 10.2 W, 8.5Cr, 5.6 Al, 1.6 Nb, 1.4 Hf, 1.1 Ti, 0.7 Mo, 0.15 C, 0.06 Zr, 0.015 13, Ni balance-wt.%). Based on microstructural characterizations (SEM and FEG-SEM, both with EDS) of the as-cast material and heat-treated materials as well as utilizing Thermocalc simulations and experiments of differential thermal analysis (DTA), heat-treatment at 1260 degrees C for 8 h was chosen as an ideal condition for the solution of Nb-modified MAR-M247 superalloy. The hardness of as-cast and ideally solution treated materials was 390 +/- 14 HV and 415 +/- 6 HV, respectively. (C) 2012 Elsevier Inc. All rights reserved.
RI Coelho, Gilberto/F-7866-2012; costa, alex/O-4465-2019; Baldan,
   Renato/K-6877-2014; da silva costa, alex matos/C-5926-2017; Nunes,
   Carlos/F-6144-2012
OI Coelho, Gilberto/0000-0002-3696-1001; costa, alex/0000-0001-6942-8476;
   Baldan, Renato/0000-0003-4172-3689; da silva costa, alex
   matos/0000-0001-6942-8476; Nunes, Carlos/0000-0001-9100-9761
SN 1044-5803
PD JAN
PY 2013
VL 75
BP 214
EP 219
DI 10.1016/j.matchar.2012.11.006
UT WOS:000314860900024
ER

PT J
AU Birol, Y
AF Birol, Yucel
TI Thermal fatigue testing of Inconel 617 and Stellite 6 alloys as
   potential tooling materials for thixoforming of steels
SO MATERIALS SCIENCE AND ENGINEERING A-STRUCTURAL MATERIALS PROPERTIES
   MICROSTRUCTURE AND PROCESSING
AB The principle failure mechanism in thixoforming dies is thermal fatigue as the mechanical loading on the tooling is modest owing to a mushy feedstock. Samples of X32CrMoV33 steel, Inconel 617 and Stellite 6 alloys were submitted to thermal cycling under conditions which approximate thixoforming of steels. The thermal fatigue test of the X32CrMoV33 hot work tool steel was terminated after 1500 cycles due to severe surface degradation and temper softening, both leading to a relatively poor thermal fatigue resistance, in spite of favorable thermo-physical properties. The response to thermal cycling of the Ni- and Co-based superalloys, Inconel 617 and Stellite 6, under steel thixoforming conditions, on the other hand, was encouraging. The Inconel 617 and Stellite 6 samples are much more resistant to oxidation and temper softening than the hot work tool steel, providing a superior resistance to thermal fatigue cracking with few and relatively shallow cracks after as many as 5000 thermal cycles. (C) 2009 Elsevier B.V. All rights reserved.
RI birol, yucel/K-7139-2012
OI birol, yucel/0000-0002-5829-1045
SN 0921-5093
PD MAR 25
PY 2010
VL 527
IS 7-8
BP 1938
EP 1945
DI 10.1016/j.msea.2009.11.021
UT WOS:000275639200039
ER

PT J
AU Han, GW
   Feng, D
   Deng, B
AF Han, GW
   Feng, D
   Deng, B
TI Metal dusting and coking of alloy 803
SO CORROSION SCIENCE
AB Investigation was made by SEM examination on metal dusting and coking behaviours of alloy 803 in a flowing gas mixture of H-2-CO-H2O, It was found that an oxide scale arisen on the sample surface at the beginning of exposure, Metal dusting started when graphite deposition occurred earlier at the local defects in the oxide settle than the defects were repaired by enough supply of chromium from the interior of alloy matrix. Coke consisted of graphite filaments and metallic particles produced by disintegrating of alloy matrix, and grow up from the defects in the oxide scale with pit left in the sample surface, Increasing chromium content, doping a small amount of silicon and reducing grain size to create fast diffusion paths for chromium and silicon to alloy surface, all promote the formation of a dense oxide scale and favor early self-repairing or the defects in the oxide scale before occurrence of graphite deposition, The resistance of an alloy to metal dusting can be improved generally by means of these methods, (C) 2003 Elsevier Ltd. All rights reserved.
SN 0010-938X
PD FEB
PY 2004
VL 46
IS 2
BP 443
EP 452
DI 10.1016/S0010-938X(03)00147-1
UT WOS:000187856700012
ER

PT S
AU Cabet, C
   Monnier, A
   Terlain, A
AF Cabet, C
   Monnier, A
   Terlain, A
GP trans tech publications
BE Steinmetz, P
   Wright, IG
   Meier, G
   Galerie, A
   Pieraggi, B
   Podor, R
TI Corrosion of high temperature alloys in the coolant helium of a gas
   cooled reactor
SO HIGH TEMPERATURE CORROSION AND PROTECTION OF MATERIALS 6, PRT 1 AND 2,
   PROCEEDINGS
SE MATERIALS SCIENCE FORUM
CT 6th International Symposium on High Temperature Corrosion and Protection
   of Materials
CY MAY 16-21, 2004
CL Les Embiez, FRANCE
SP Univ Henri Poincare, ORNL, EPRI, CEFRACOR, European Federat Corros
AB The corrosion of structural alloys in Gas Cooled Reactor environment appears to be a critical issue. The coolant helium proved to contain impurities mainly H-2, H2O, CO, and CH4 in the microbar range that interact with metallic materials at high temperature. Surface scale formation, bulk carburisation and/or decarburisation can occur, depending on the gas chemistry, the alloy composition and the temperature. These structural transformations can notably influence the component mechanical properties. A short review of the literature on the topic is first given. Corrosion tests with high chromium alloys and a Mo-based alloy were carried out at 750degreesC in a purposely-designed facility under simulated GCR helium. The first, rather short term, results showed that the Mo-based alloy was inert while the others alloys oxidised during at least 900 hours. The alloy with the higher Al and Ti contents exhibited poor oxidation resistance impeding its use as structural material without further investigations.
SN 0255-5476
BN 0-87849-945-8
PY 2004
VL 461-464
BP 1165
EP 1172
DI 10.4028/www.scientific.net/MSF.461-464.1165
UT WOS:000223339700138
ER

PT J
AU Cerri, E
   Maci, S
   Leo, P
   Zanon, G
   Petrachi, MR
AF Cerri, E.
   Maci, S.
   Leo, P.
   Zanon, G.
   Petrachi, M. R.
TI HIGH TEMPERATURE OXIDATION BEHAVIOUR OF CoCrTaAlY+10%Al2O3 COATINGS
   PRODUCED BY HVOF
SO METALLURGIA ITALIANA
AB High temperature oxidation causes degradation of materials in aircraft engines. Typical coatings like MCrAlY (where M is Co, Ni or Fe) are used to prevent or retard oxidation. High Velocity Oxygen Fuel (HVOF) is a thermal spray technique used in this field.
   This work aims to characterize a reinforced CoCrTaAlY (+10% Al2O3) coating that has been thermally sprayed on CMSX-4 superalloy discs by HVOF. The samples were exposed at 1100 degrees C for long times (100-500 h) in air to develop oxidation. Interdiffusion processes were activated at high temperatures and microhardness values decreased as a function of time and distance from the surface. After 500h oxidation, hardness values in the coating were comparable to that in the matrix, with a 25% reduction compared to the pre-oxidized condition. At the same time, a strong aluminum oxide developed on the surface to protect the coating; the oxide was 5 pm thick after 96 h and higher than 12 pm after 50Ch. microstructure characterization was performed by light microscopy and SEM.
RI Cerri, Emanuela/F-4389-2010; Leo, Paola/O-1823-2015
OI Cerri, Emanuela/0000-0003-3767-5928; Leo, Paola/0000-0002-9930-0040
SN 0026-0843
PD FEB
PY 2013
IS 2
BP 13
EP 20
UT WOS:000316928400002
ER

PT S
AU Wu, YN
   Suzuki, A
   Murakami, H
   Kuroda, S
AF Wu, Y. N.
   Suzuki, A.
   Murakami, H.
   Kuroda, S.
BE Taniguchi, S
   Maruyama, T
   Yoshiba, M
   Otsuka, N
   Kawahara, Y
TI Interdiffusion behavior of electroplated platinum-iridium alloys on
   nickel-base single crystal superalloy TMS-82+
SO HIGH-TEMPERATURE OXIDATION AND CORROSION 2005
SE Materials Science Forum
CT International Symposium on High-Temperature Oxidation and Corrosion 2005
   (ISHOC 2005)
CY NOV 30-DEC 02, 2005
CL Nara, JAPAN
SP Iron & Steel Inst Japan, Japan Soc Corros Engn
AB In the present study, platinum-iridium alloys (Ir = 15.8, 27.3, 36.1, 100at.%) were electroplated on a nickel-base single crystal superalloy TMS-82+ followed by a diffusion treatment at 1373K for 1 h. Interdiffusion behavior between the Pt-Ir films and substrates was investigated in terms of chemical composition, phase constitution and morphology. X-ray analysis revealed that annealed specimens consisted of several fcc solid solutioned phases with various lattice parameters, together with ordered intermetallic compounds (Ll(2)-(Pt,Ni)(3)Al and B2-(IrNi)Al), due to the inward diffusion of Pt and Ir from the electrodeposited films to the superalloy substrates, and the outward diffusion of solute elements (Ni, Al, Cr, Co) in the superalloy substrates into the films during annealing. The depth concentration analysis indicated that the Pt-36.1 Ir film effectively retarded the outward diffusion of solute elements, especially nickel, from the substrate.
SN 0255-5476
BN 0-87849-409-X
PY 2006
VL 522-523
BP 293
EP 300
DI 10.4028/www.scientific.net/MSF.522-523.293
UT WOS:000241416500034
ER

PT J
AU Kolbe, M
   Murken, J
   Pistolek, D
   Eggeler, G
   Klam, HJ
AF Kolbe, M
   Murken, J
   Pistolek, D
   Eggeler, G
   Klam, HJ
TI Direct assessment of the creep strength of DS cast turbine blades using
   miniature creep specimens
SO MATERIALWISSENSCHAFT UND WERKSTOFFTECHNIK
AB The present paper presents a novel approach which allows a direct assessment of the creep strength of thin walled DS turbine blades at temperatures up to 1100 degrees C using a grain morphology sensitive miniature creep specimen test technique. The work builds up on earlier investigations by DeMestral and co-workers ([i] B. DeMestral et al., Met. and Mat. Transactions A, 27A (1996) pp. 879-890 and [ii] B. DeMestral and G. Eggeler, Prakt. Metallogr., 29 (1992) pp. 174-191) on the influence of grain morphology on creep deformation and damage accumulation in superalloys with elongated macrograins. The paper reports the important features of this new procedure which include (i) the creep test technique (specimen geometry and grip design) and (ii) the removal of creep specimens from a DS CM 247 LC cast blade with respect to the morphology of the macrograins. The paper also reports creep results obtained with this new technique at temperature of 1030 degrees C and a tensile stress of 180 MPa and discusses the results on the basis of the associated microstructural creep deformation and damage mechanisms.
RI Eggeler, Gunther/R-9833-2016
OI Eggeler, Gunther/0000-0002-6671-4618
SN 0933-5137
PD AUG
PY 1999
VL 30
IS 8
BP 465
EP 472
DI 10.1002/(SICI)1521-4052(199908)30:8<465::AID-MAWE465>3.3.CO;2-C
UT WOS:000085166400002
ER

PT J
AU Tsai, CW
   Sung, KC
   Kasai, K
   Murakami, H
AF Tsai, Che-Wei
   Sung, Kuen-Cheng
   Kasai, Kzauki
   Murakami, Hideyuki
TI Isothermal Oxidation of Aluminized Coatings on High-Entropy Alloys
SO ENTROPY
AB The isothermal oxidation resistance of Al0.2Co1.5CrFeNi1.5Ti0.3 high-entropy alloy is analyzed and the microstructural evolution of the oxide layer is studied. The limited aluminum, about 3.6 at %, leads to the non-continuous alumina. The present alloy is insufficient for severe circumstances only due to chromium oxide that is 10 mu m after 1173 K for 360 h. Thus, the aluminized high-entropy alloys (HEAs) are further prepared by the industrial packing cementation process at 1273 K and 1323 K. The aluminizing coating is 50 mu m at 1273 K after 5 h. The coating growth is controlled by the diffusion of aluminum. The interdiffusion zone reveals two regions that are the Ti-, Co-, Ni-rich area and the Fe-, Cr-rich area. The oxidation resistance of aluminizing HEA improves outstandingly, and sustains at 1173 K and 1273 K for 441 h without any spallation. The alumina at the surface and the stable interface contribute to the performance of this Al0.2Co1.5CrFeNi1.5Ti0.3 alloy.
RI Tsai, Che-Wei/S-2698-2019; MURAKAMI, Hideyuki/H-2990-2011
OI Tsai, Che-Wei/0000-0003-3072-7916; MURAKAMI,
   Hideyuki/0000-0001-8220-5816
SN 1099-4300
PD OCT
PY 2016
VL 18
IS 10
AR 376
DI 10.3390/e18100376
UT WOS:000390100800034
ER

PT J
AU Jaansalu, KM
   Thompson, WT
AF Jaansalu, KM
