Repository: MatInfoUB/NLP-Queries

File: Co_superalloys_comp1.txt (part 20 of 20)
FN Clarivate Analytics Web of Science
AB The useful operating life of superalloy components operating in gas turbines is dependent to a large extent on the ability of applied surface coatings to resist corrosive degradation. Coatings have been fine-tuned over many years of use to give satisfactory performance in airborne applications, but the recent adoption of I:as turbines in the utility sector has placed renewed demand on the need to evaluate and develop existing and new coating systems. This paper describes the behaviour of a series of vacuum plasma sprayed MCrAlY(Si) and Al/Si coatings applied to the Ni-base IN738 and UD520 and Co-base FSX-414 and X45 superalloys. Test specimens have been exposed to both simple argon-O-2-SO2 gas mixtures and to simulated combustion gas mixtures in a low-velocity burner rig for times up to 1000 hours in the temperature range 800 to 1000 degrees C, The results obtained in the form of microstructural changes suggest an upper temperature limit below 900 degrees C for the application of high Al anti Si-containing coatings due to interdiffusion with the base alloy and a strong influence of combustion gas composition on corrosion rate.
SN 0255-5476
BN 0-87849-774-9
PY 1997
VL 251-2
BP 801
EP 808
DI 10.4028/www.scientific.net/MSF.251-254.801
PN 1-2
UT WOS:000071768900094
ER

PT J
AU Goyal, G
   Singh, H
   Prakash, S
AF Goyal, G.
   Singh, H.
   Prakash, S.
TI Effect of superficially applied ZrO2 inhibitor on the high temperature
   corrosion performance of some Fe-, Co- and Ni-base superalloys
SO APPLIED SURFACE SCIENCE
AB High temperature corrosion is an acute form of corrosion occurring at elevated temperature in the presence of an oxidizing gas and is associated with a thin electrolytic deposit (salt or ash) on alloy. Inhibitors and fuel additives have been used with varying success to combat oil ash corrosion. In this paper, the effect of an oxide additive namely ZrO2 on the hot corrosion behaviour of some superalloys, viz. Superfer 800H (alloy A), Superco 605 (alloy B) and Superni 75 (alloy C) has been investigated in an Na2SO4-60% V2O5 environment at 900 degrees C for 50 cycles. Each cycle consisted of 1 h heating in a Silicon Carbide Tube furnace followed by 20 min cooling in ambient air. Weight change measurements after each cycle were taken by an electronic balance having an accuracy of 0.01 mg. XRD, SEM and EPMA analyses of the exposed specimens were carried out to characterize the oxide scales. In the Na2SO4-60% V2O5 environment, the corrosion rate for the Co-base alloy was found to be highest, whereas that for the Ni-base Superni 75 a lowest. Whereas, with ZrO2 superficial coating, the overall weight gains got reduced for the alloys B and C, however the inhibitor was marginally effective in the alloy A. A thick scale was observed in the latter case, which was rich in Cr, Ni, Fe and V. Absence of protective continuous chromia layer and presence of less protective NiO was probably the main reason for more corrosion rate in this case. (C) 2008 Elsevier B. V. All rights reserved.
OI Singh, Harpreet/0000-0002-6812-2667
SN 0169-4332
EI 1873-5584
PD AUG 15
PY 2008
VL 254
IS 20
BP 6653
EP 6661
DI 10.1016/j.apsusc.2008.04.042
UT WOS:000257950100064
ER

PT J
AU Chen, ZHMT
   Okamoto, NL
   Demura, M
   Inui, H
AF Chen, Zhenghao M. T.
   Okamoto, Norihiko L.
   Demura, Masahiko
   Inui, Haruyuki
TI Micropillar compression deformation of single crystals of Co-3(Al,W)
   with the L1(2) structure
SO SCRIPTA MATERIALIA
AB The compression deformation behavior of single-crystal micropillars of L1(2)-Co-3(Al,W) has been investigated at room temperature as a function of pillar size and crystal orientation. The critical resolved shear stress (CRSS) obeys an inverse power-law scaling against pillar size and is independent of orientation. With the bulk CRSS value of Co-3(Al,W) at room temperature estimated by extrapolating the size dependence of CRSS for micropillars, comparison of high-temperature strength is made on the CRSS values for Co-3(Al,W) and Ni3Al-based compounds. Co-3(Al,W) has turned out not to be strong enough to provide excellent high-temperature strength for Co-based superalloys, at least for ternary composition. (C) 2016 Elsevier Ltd. All rights reserved.
RI Demura, Masahiko/T-3219-2019; Okamoto, Norihiko/A-7345-2010
OI Demura, Masahiko/0000-0002-7308-3041; Okamoto,
   Norihiko/0000-0003-0199-7271
SN 1359-6462
PD AUG
PY 2016
VL 121
BP 28
EP 31
DI 10.1016/j.scriptamat.2016.04.029
UT WOS:000378660900007
ER

PT J
AU Xu, YT
   Xia, TD
   Zhao, WJ
   Wang, XJ
   Yan, JQ
AF Xu Yangtao
   Xia Tiandong
   Zhao Wenjun
   Wang Xiaojun
   Yan Jianqiang
TI Activation Energy of Oxidation of Novel Co-Al-W Superalloys at High
   Temperatures
SO RARE METAL MATERIALS AND ENGINEERING
AB Co-Al-W alloy is a novel Co-base superalloy, with the precipitation strengthening phase of ternary compound gamma'-Co(3)(Al,W). The kinetic data of oxidation mass gain were measured for the Co-Al-W alloy at 800 and 900 degrees C in air, and the oxidation rate constants at different temperatures were determined by the relevant linear fitting. According to Arrhenius relation of the oxidation rate constants, the activation energy of oxidation was derived for this alloy at 800 and 900 degrees C. It is found that 9W alloy has the highest value of activation energy of oxidation among 7.5W, 9W and 10.7W at different temperatures. The addition of refractory elements Mo, Nb, Ta and Ti can change the mass gain and activation energy of oxidation of the Co-Al-W alloy; therefore, the oxidation resistance of the superalloy at high temperatures can be forecast.
SN 1002-185X
PD APR
PY 2011
VL 40
IS 4
BP 701
EP 704
UT WOS:000290781700030
ER

PT J
AU Wang, Y
   Cacciamani, G
AF Wang, Yao
   Cacciamani, Gabriele
TI Experimental investigation and thermodynamic assessment of the Al-Co-Ni
   system
SO CALPHAD-COMPUTER COUPLING OF PHASE DIAGRAMS AND THERMOCHEMISTRY
AB The Al-Co-Ni system is essential to both Co-and Ni-based superalloys. In this study phase relationships among Al, L1(2) and B2 at 800 degrees C have been investigated by using equilibrated alloys. Four samples were prepared and annealed at 800 degrees C for 14 days. SEM-EDXS and XRD were used to analyze the annealed samples. The results indicated that two-phase L1(2)+ B2 and three-phase Al + L1(2)+ B2 regions exit.
   A thermodynamic reassessment of the entire Al-Co-Ni system has been made according to the CALPHAD method. Compared to the previous assessments, more recent experimental results have been considered. In the Al-Co binary system, the phase named Y-Co4Al13 has been added on the basis of the available literature. The order-disorder model has been adopted to describe the Al/L1(2) and A(2)/B-2 phase relations, respectively. Three ternary compounds in the Al-rich region have been introduced. Three-sublattice model has been selected to describe the tau phase with a considerable solubility extension. Thermodynamic interaction parameters have been optimized, considering the available experimental data. In this work several diagrams were calculated, which can fit experimental results in the whole composition range. A satisfactory agreement was obtained. As a result phase equilibria in the interested ferromagnetic shape memory alloys are calculated.
RI Cacciamani, Gabriele/A-9643-2013
OI Cacciamani, Gabriele/0000-0001-9686-277X
SN 0364-5916
EI 1873-2984
PD JUN
PY 2018
VL 61
BP 198
EP 210
DI 10.1016/j.calphad.2018.03.008
UT WOS:000434001700021
ER

PT J
AU WHITTENBERGER, JD
AF WHITTENBERGER, JD
TI EFFECT OF LONG-TERM 1093-K EXPOSURE TO AIR OR VACUUM ON THE STRUCTURE OF
   SEVERAL WROUGHT SUPERALLOYS
SO JOURNAL OF MATERIALS ENGINEERING AND PERFORMANCE
CT INTERNATIONAL AEROMAT 93 CONF : PROCESSING/SYNTHESIS OF MATERIALS
CY JUN 06-09, 1993
CL ANAHEIM, CA
SP AMER SOC MET INT
AB Long-term 1093 K heat treatments of three commercial superalloy sheet materials were undertaken in air and vacuum. With either exposure, significant precipitation of second phases occurred in the Co-base Haynes(R) Alloy 188 (HA 188) and the Ni-base Haynes(R) Alloy 230 (HA 230); however, much less precipitation was found in the exposed Ni-base alloy Inconel(R) 617 (IN 617). Although some grain growth occurred in HA 188, no changes in the grain size of either RA 230 or IN 617 were observed after 22,500 h at temperature. Oxidation during air heat treatments led to weight gain due to the formation of chromia + spinel scales and surface-connected grain boundary pits/oxides in all three superalloys. Both the weight gain and depth of intergranular attack were dependent on the square root of time, which is indicative of diffusion-controlled phenomena. Because many alloy samples had neighbors in close proximity, most vacuum heat treated specimens did not suffer significant loss of volatile elements. However, some exposed samples were subjected to unrestricted vacuum heat treatments, allowing estimates of volatilization to be made. Based on the data for HA 188, the weight loss during 1093 K vacuum exposure was diffusion controlled once the inhibiting effects of surface films on the as-received alloys were broken down.
SN 1059-9495
PD OCT
PY 1993
VL 2
IS 5
BP 745
EP 758
DI 10.1007/BF02650066
UT WOS:A1993MH53800016
ER

PT J
AU Hu, XB
   Qin, XZ
   Hou, JS
   Zhou, LZ
   Ma, XL
AF Hu, X. B.
   Qin, X. Z.
   Hou, J. S.
   Zhou, L. Z.
   Ma, X. L.
TI Microstructural characterization of the M23C6 carbide in a long-term
   aged Ni-based superalloy
SO PHILOSOPHICAL MAGAZINE LETTERS
AB The microstructural features of M23C6 carbide in a long-term aged heat- and corrosion-resistant Ni-based superalloy have been investigated in detail using various kinds of transmission electron microscope (TEM) techniques. It is found that TEM contrast, which is related to structural and chemical inhomogeneities inside the grains, always exists in the interior of grains in the alloy. The structure of these inhomogeneous regions has been determined to be the same as that of the and t-M23C6 phases, where t-M23C6 indicates a transitional and metastable phase. Although possessing the same structure as the M23C6 phase, the chemical composition of the t-M23C6 is different from that of the M23C6 phase. Compared with M23C6, t-M23C6 is richer in Ni, Co, Al and Ti but poorer in W, Mo and Cr. This phenomenon of structural and chemical inhomogeneity demonstrates that pristine M23C6 carbide (p-M23C6) precipitated in standard heat-treated samples is unstable. Therefore, upon long-term ageing treatment, Ni, Co, Al and Ti may locally enrich inside the p-M23C6 phase, finally forming the phase, which can be described by the decomposition reaction p-M23C6M23C6+.
OI Hu, Xiaobing/0000-0002-9233-8118
SN 0950-0839
EI 1362-3036
PY 2017
VL 97
IS 2
BP 43
EP 49
DI 10.1080/09500839.2016.1273554
UT WOS:000395061900001
ER

PT J
AU Xiao, F
   Yang, RH
   Fang, L
   Liu, LX
   Zhao, HK
AF Xiao Feng
   Yang Ren-hui
   Fang Liang
   Liu Lan-xiao
   Zhao Hong-kai
TI Densities of molten Ni-(Cr, Co, W) superalloys
SO TRANSACTIONS OF NONFERROUS METALS SOCIETY OF CHINA
AB In order to obtain more accurate density for molten Ni-(Cr, Co, W) binary alloy, the densities of molten pure Ni and Ni-Cr, Ni-Co, Ni-W alloys were measured with a sessile drop method. It is found that the measured densities of molten pure Ni and Ni-Cr, Ni-Co, Ni-W alloys decrease with increasing temperature in the experimental temperature range. The density of alloys increases with increasing W and Co concentrations while it decreases with increasing Cr concentration in the alloy at 1 773-1 873 K. The molar volume of Ni-based alloys increases with increasing W concentration while it decreases with increasing Co concentration. The effect of Cr concentration on the molar volume of the alloy is little in the studied concentration range. The accommodation among atomic species was analyzed. The deviation of molar volume from ideal mixing shows an ideal mixing of Ni-(Cr, Co, W) binary alloys.
SN 1003-6326
PD FEB
PY 2008
VL 18
IS 1
BP 24
EP 27
DI 10.1016/S1003-6326(08)60005-9
UT WOS:000253229300005
ER

PT J
AU Karunaratne, MSA
   Di Martino, I
   Ogden, SL
   Oates, DL
   Thomson, RC
AF Karunaratne, M. S. A.
   Di Martino, I.
   Ogden, S. L.
   Oates, D. L.
   Thomson, R. C.
TI Modeling of Microstructural Evolution in an MCrAlY Overlay Coating on
   Different Superalloy Substrates
SO METALLURGICAL AND MATERIALS TRANSACTIONS A-PHYSICAL METALLURGY AND
   MATERIALS SCIENCE
AB A multicomponent, one-dimensional diffusion model that was developed for simulating microstructure evolution in coated gas turbine blade systems has been used to compare the phase structures of three MCrAlY coated superalloy systems. The model is based on finite differences and incorporates oxidation and equilibrium thermodynamic computations. The superalloy substrates considered were the nickel-based superalloy CMSX-4, a high-Cr single-crystal superalloy, and a cobalt-based MAR-M509, and these were all coated with an MCrAlY bond coat of similar composition. The results predicted by the model have been compared with similar experimental systems. The model can predict many features observed experimentally and therefore can be expected to be a useful tool in lifetime prediction and microstructural assessment of turbine blade systems based on superalloys. The work also highlighted the fact that for a given coating, the phase evolution within system is dependent on the substrate material.
RI Karunaratne, Mudith/J-2280-2017; Thomson, Rachel C/B-4217-2011
OI Karunaratne, Mudith/0000-0003-4646-5316; Thomson, Rachel
   C/0000-0002-3681-0107
SN 1073-5623
PD FEB
PY 2012
VL 43A
IS 2
BP 774
EP 788
DI 10.1007/s11661-011-0897-3
UT WOS:000299332700039
ER

PT B
AU Ohno, T
   Toji, A
   Uehara, T
   Bao, G
   Sato, T
   Sato, J
   Imano, S
AF Ohno, Takehiro
   Toji, Akihiro
   Uehara, Toshihiro
   Bao, Gang
   Sato, Takashi
   Sato, Jun
   Imano, Shinya
BE Viswanathan, R
   Gandy, D
   Coleman, K
TI Development of Low Thermal Expansion Ni Base Superalloy for Steam
   Turbine Applications
SO ADVANCES IN MATERIALS TECHNOLOGY FOR FOSSIL POWER PLANTS
CT 5th International Conference on Advances in Materials Technology for
   Fossil Power Plants
CY OCT 03-05, 2007
CL Marco Isl, FL
SP Elect Power Res Inst, ASM Everything Material, NETL, Energy Ind Ohio, US DOE
AB Recently, operating temperature of USC plants is getting higher and planned up to 700 degrees C. Austenitic superalloys are promising instead of ferritic heat resistant steels because of necessity of high strength at around 650-700 degrees C. In general, austenitic Ni base superalloys indicate higher creep rupture strength than ferritic heat resistant steels, however their thermal expansions are higher, creep rupture ductilities lower, and costs higher. Firstly, to obtain low thermal expansion we have noticed Mo containing superalloy, then investigated the effect of Mo and Co content, the amount of gamma prime phase, Al/Ti ratio in gamma prime phase on thermal expansion, tensile properties, and creep rupture properties, compared with conventional Mo containing alloy252 as a reference. As a result, a developed superalloy, although it contains no Co, combined with modified heat treatment, indicated much higher creep rupture elongation than Alloy252, keeping low thermal expansion and high creep rupture strength close to Alloy252.
   Furthermore, Creep-rupture properties at 700 degrees C up to about 20,000h were evaluated for long-term applications, and weldability and mechanical properties of weld joint at 750 degrees C were also investigated for boiler tube applications.
BN 978-0-87170-869-4
PY 2008
BP 377
EP +
DI 10.1361/cp2007epri0377
UT WOS:000282103000028
ER

PT J
AU Baek, MS
   Kang, PS
   Baek, KC
   Kim, BI
   Yoon, DJ
AF Baek, Min-Sook
   Kang, Pub-Sung
   Baek, Kyeong-Cheol
   Kim, Byung-Il
   Yoon, Dong-Joo
TI Design of Nickel Alloys Using the Theoretical Values Calculated from the
   Electronic State Energies
SO KOREAN JOURNAL OF MATERIALS RESEARCH
AB Super alloys, which can be divided into three categories, i.e. Ni-base, Co-base, and Fe-base alloys, are widely used for high temperature applications. Since superalloys contain many alloying elements and precipitates, their chemistry and processing parameters need to be carefully designed. In this study, we designed a new Ni alloy to prevent corrosion due to water vapor and gases at high temperatures. The new alloy was designed using the theoretical value of the resulting energy electronic state calculation(DV-X alpha method). The components that were finally used were Cr, Mo, and Ti, with Ni as a base. For these alloys, elements were selected in order to compare their values with that of the average theoretical basis for an Inconel 625 alloy. Finally, two kinds of Ni alloy were designed: Ni-28Cr-4Mo-2Ti and Ni-20Cr-10Mo-1Ti.
SN 1225-0562
EI 2287-7258
PD NOV
PY 2015
VL 25
IS 11
BP 642
EP 646
DI 10.3740/MRSK.2015.25.11.642
UT WOS:000377205300012
ER

PT J
AU MURAKAMI, H
   HARADA, H
   BHADESHIA, HKDH
AF MURAKAMI, H
   HARADA, H
   BHADESHIA, HKDH
TI THE LOCATION OF ATOMS IN RE-CONTAINING AND V-CONTAINING MULTICOMPONENT
   NICKEL-BASE SINGLE-CRYSTAL SUPERALLOYS
SO APPLIED SURFACE SCIENCE
CT 40th International Field Emission Symposium
CY AUG 02-06, 1993
CL NAGOYA, JAPAN
SP INT FIELD EMISS SOC, AICHI PREFECTURAL GOVT, MINIST EDUC SCI & CULTURE JAPAN, COMMEMMORAT ASSOC JAPAN WORLD EXPOSIT, NAGOYA IND SCI RES INST, RES FDN MAT SCI, SHIMADZU SCI FDN, CITY NAGOYA, DAIKO FDN, JAPAN IRON & STEEL FEDERAT, KAJIMA FDN, MURATA SCI FDN, YOSHIDA FDN SCI & TECHNOL
AB The atomic structure of some Ni-base single-crystal superalloys has been investigated using atom-probe field ion microscopy (APFIM) and the results compared with numerical estimations obtained from the alloy design program (ADP) and the cluster variation method (CVM). Re-containing CMSX4 and V-containing RR2000 alloys, together with TMS63 are the subjects of this study. It is found that Ti, Ta and Hf have a strong preference for the gamma' phase, whereas Cr, Co, W, Re and Mo tend to dissolve in the gamma phase. V has a very weak preference for the gamma phase. The results agree very well with both ADP and CVM. The APFIM analyses have also revealed that Re atoms in CMSX4 tend to preferentially occupy the sites normally designated for Al atoms in the gamma' phase. It is demonstrated that the site occupancy of other alloying elements such as Ta, W, Mo and Co can be estimated accurately using CVM, although there are some discrepancies for the distributions of Cr, Ti and Ni. The effect of solute atom distribution on creep properties is discussed briefly.
SN 0169-4332
PD MAR
PY 1994
VL 76
IS 1-4
BP 177
EP 183
DI 10.1016/0169-4332(94)90340-9
UT WOS:A1994ND58700030
ER

EF
