Repository: MatInfoUB/NLP-Queries

File: Co_superalloys_comp2.txt (part 20 of 21)
FN Clarivate Analytics Web of Science
AB The enhancement of efficiency in gas turbine engines requires the development of new superalloys capable of withstanding higher temperatures. The development of novel industrial cast and wrought (C&W) disk alloys with required combination of strength, creep and fatigue resistances at 700 degrees C is particularly desired due to the expensive cost of powder metallurgy. In this context, new C&W disk alloys were recently developed to fulfill these requirements. TMW4 shows higher properties than the current C&W disk alloy despite an expensive cost due to its high cobalt content, where as 718Plus presents a moderate cost with restricted creep properties at 700 degrees C compared to the current U720Li disk alloy. The new nickel base superalloys developed by Aubert & Duval were therefore designed to offer a better compromise between high temperature properties at 700 degrees C and cost. This paper describes the alloy metallurgical features and is especially focused on the alloy design which is extensively based on phase diagram modeling. The study was firstly carried out on small ingots of 6 kg to optimize the chemistry before forging 200 kg ingots by industrial processes. The ability to be processed by the conventional cast & wrought route and the control of the highly expensive elements contents confer to the alloys an attractive cost comparable to that of 718Plus alloy. The high amount of gamma' and the molybdenum-tungsten levels insure higher creep and tensile properties than those obtained with 718Plus.
SN 1022-6680
BN 978-3-03785-113-5
PY 2011
VL 278
BP 405
EP +
DI 10.4028/www.scientific.net/AMR.278.405
UT WOS:000303548400068
ER

PT S
AU Divya, VD
   Ramamurty, U
   Paul, A
AF Divya, V. D.
   Ramamurty, U.
   Paul, A.
BE Ochsner, A
   Murch, GE
   Shokuhfar, A
   Delgado, JMPQ
TI Interdiffusion Studies in the Co- Mo System
SO DIFFUSION IN SOLIDS AND LIQUIDS V, PTS 1 AND 2
SE Defect and Diffusion Forum Series
CT 5th International Conference on Diffusion in Solids and Liquids
CY JUN 24-26, 2009
CL Rome, ITALY
AB Study of interdiffusion in the Co-Mo system is important to understand the performance of turbine blades in jet engine applications. Mo is added to superalloys to increase the solid solution strengthening and the creep resistance. In this study, the interdiffusion coefficient in the Co(Mo) solid solution and impurity diffusion coefficient of Mo in Co are determined. Further, the activation energy and pre-exponential factors are calculated, which provide an idea about the atomic mechanism of diffusion.
SN 1012-0386
PY 2010
VL 297-301
BP 462
EP 466
DI 10.4028/www.scientific.net/DDF.297-301.462
PN 1-2
UT WOS:000280757400071
ER

PT J
AU Singh, V
   Goyal, K
   Goyal, R
AF Singh, Vikramjit
   Goyal, Khushdeep
   Goyal, Rakesh
TI Improving the hot corrosion resistance of boiler tube steels by
   detonation gun sprayed coatings in actual boiler of thermal power plant
SO ANTI-CORROSION METHODS AND MATERIALS
AB Purpose This paper aims to investigate the hot corrosion behavior of Ni-Cr and Cr3C2-NiCr coatings, deposited on T11, P91 boiler steels by detonation gun spray coating (D-Gun) process to enhance high temperature corrosion resistance. Design/methodology/approach Hot corrosion studies were conducted in secondary super heater zone of boiler at 900 degrees C for 10 cycles on bare and D-Gun coated steel specimens. The microhardness and porosity values of as-sprayed coatings were measured before exposing the specimens in the boiler environment. Each cycle consisted 100 h of heating in the boiler environment followed by 20 min of cooling in air. The weight change measurements were performed after each cycle to establish the kinetics of corrosion using thermogravimetric technique. X-ray diffraction, SEM techniques were used to analyze the corroded specimens. Findings Uncoated boiler steel experienced higher weight loss. The Cr3C2-NiCr coating was found to be more protective than Ni-Cr coating. The phases revealed the formation of oxide scale on coated specimens, mainly consist of nickel and chromium, which are reported to be protective against the hot corrosion. Originality/value There is very limited reported literature on hot corrosion behavior of Ni-Cr and Cr3C2-NiCr coatings deposited on the T11 and P91 substrates by detonation gun (D-gun) spray technique. T11 and P91 alloy steels have been chosen for this study because these two alloys are used to manufacture boiler tubes used in Indian thermal power plants.
SN 0003-5599
EI 1758-4221
PD JUL 1
PY 2019
VL 66
IS 4
BP 394
EP 402
DI 10.1108/ACMM-10-2018-2009
UT WOS:000480604900004
ER

PT J
AU Hu, XB
   Niu, HY
   Ma, XL
   Oganov, AR
   Fisher, CAJ
   Sheng, NC
   Liu, JD
   Jin, T
   Sun, XF
   Liu, JF
   Ikuhara, Y
AF Hu, X. B.
   Niu, H. Y.
   Ma, X. L.
   Oganov, A. R.
   Fisher, C. A. J.
   Sheng, N. C.
   Liu, J. D.
   Jin, T.
   Sun, X. F.
   Liu, J. F.
   Ikuhara, Y.
TI Atomic-scale observation and analysis of chemical ordering in M3B2 and
   M5B3 borides
SO ACTA MATERIALIA
AB Secondary phases precipitated in diffusion affected zones (DAZs) of a transient liquid phase (Tip) bonded Ni-based superalloy have a large impact on materials properties. Here we report an atomic-scale analysis of the crystal structures and elemental distributions within DAZ precipitates in a TLP-bonded single-crystal superalloy using a range of electron microscopy techniques. The predominant precipitate phases are found to be M3B2- and M5B3-type borides, where M is a mixture of transition metal elements. Atomically-resolved energy-dispersive X-ray spectroscopy in an aberration-corrected scanning transmission electron microscope (STEM) enabled the distributions of metal atoms within the precipitates to be determined. The observation that different metals occupy preferred sites within the crystals indicates that these phases are not uniform solid solutions, but instead are chemically ordered. Both borides contain two distinct metal lattice sites such that the phases can be described as L2SB2 and L4SB3, where L and S are elements with larger (e.g., W, Mo) and smaller (e.g., Cr, Co, Ni) atomic numbers, respectively. Ordering of W and Cr is found to be particularly strong. A systematic search for stable phases within the chemical space of the W-Cr-B ternary system using the crystal structure prediction (CSP) program USPEX provided further insights into the nature of the observed chemical ordering. This combination of STEM and CSP techniques provides a direct and robust way of determining chemical features and local structures of multicomponent phases with atomic resolution even when particle sizes are too small for analysis using conventional methods. (C) 2018 Acta Materialia Inc. Published by Elsevier Ltd. All rights reserved.
RI Oganov, Artem R./O-8234-2019; Ikuhara, Yuichi/F-3066-2010; Oganov, Artem
   R/A-1213-2008
OI Oganov, Artem R./0000-0001-7082-9728; Oganov, Artem
   R/0000-0001-7082-9728; Hu, Xiaobing/0000-0002-9233-8118; Fisher,
   Craig/0000-0002-0999-5791
SN 1359-6454
EI 1873-2453
PD MAY 1
PY 2018
VL 149
BP 274
EP 284
DI 10.1016/j.actamat.2018.02.055
UT WOS:000430895000025
ER

PT J
AU Gui, WM
   Zhang, HY
   Yang, M
   Jin, T
   Sun, XF
   Zheng, Q
AF Gui, Wei-Min
   Zhang, Hong-Yu
   Yang, Min
   Jin, Tao
   Sun, Xiao-Feng
   Zheng, Qi
TI The Intrinsic Relationship Between Microstructure Evolution and Thermal
   Fatigue Behavior of a Single-Crystal Cobalt-Base Superalloy
SO ACTA METALLURGICA SINICA-ENGLISH LETTERS
AB The intrinsic relationship between the microstructure evolution and thermal fatigue behavior of a single-crystal cobalt-base superalloy has been investigated. The thermal fatigue tests are performed cyclically between room temperature and 1050 degrees C using V-notch plate specimens. Three states of thermal fatigue specimens are selected: the as-cast, solutionized as well as aged states. The solution treatment is carried out at 1260 degrees C for 24 h, which results in the dissolution of most of interdendritic continuous primary carbides. The subsequent aging treatment is carried out at 1100 degrees C for 100 h after solution treatment, resulting in the precipitation of a profusion of chain- and point-like M23C6 carbides in the matrix. The results indicate that the heat treatment can improve the thermal fatigue properties of the alloy and the effect of the solution treatment is more prominent than that of the aging treatment. The coarse and continuously distributed primary carbides in the as-cast state are changed into small and discontinuous distribution by heat treatment, which is the dominant factor in the improvement of thermal fatigue property. Additionally, the effect of oxidation behavior during thermal fatigue test on the thermal fatigue behavior is also studied.
SN 1006-7191
EI 2194-1289
PD DEC
PY 2017
VL 30
IS 12
BP 1192
EP 1200
DI 10.1007/s40195-017-0646-8
UT WOS:000414266400007
ER

PT J
AU Liao, YS
   Shiue, RH
AF Liao, YS
   Shiue, RH
TI Carbide tool wear mechanism in turning of Inconel 718 superalloy
SO WEAR
AB Wear surfaces of the cutting tools are analyzed to study the wear mechanism of cemented carbide tools in turning of Inconel 718 superalloys. SEM and EPMA analyses indicated that the wear of carbide tools during high speed turning condition (V = 35 m min (-1)) was caused by diffusion of elements (Ni or Fe) in workpiece into tool's binder (Co) by a grain boundary diffusion mechanism. This action weakened the bonding strength between carbide particles (WC, TiC, TaC) and the binder (Co). The carbide particles were then detached out of the cemented carbide tool by high flow stresses. The proposed grain boundary diffusion mechanism is also confirmed by theoretical analysis.
SN 0043-1648
PD APR
PY 1996
VL 193
IS 1
BP 16
EP 24
DI 10.1016/0043-1648(95)06644-6
UT WOS:A1996UJ82500003
ER

PT S
AU Liu, ZC
   Cong, WL
   Kim, H
   Ning, FD
   Jiang, QH
   Li, T
   Zhang, HC
   Zhou, YG
AF Liu, Zhichao
   Cong, Weilong
   Kim, Hoyeol
   Ning, Fuda
   Jiang, Qiuhong
   Li, Tao
   Zhang, Hong-chao
   Zhou, Yingge
BE Wang, L
   Fratini, L
   Shih, AJ
TI Feasibility Exploration of Superalloys for AISI 4140 Steel Repairing
   Using Laser Engineered Net Shaping
SO 45TH SME NORTH AMERICAN MANUFACTURING RESEARCH CONFERENCE (NAMRC 45)
SE Procedia Manufacturing
CT 45th SME North American Manufacturing Research Conference (NAMRC)
CY JUN 04-08, 2017
CL Univ Southern California, Los Angeles, CA
SP Soc Mfg Engineers
HO Univ Southern California
AB Due to high strength and ductility, AISI 4141 alloy steel is widely used in many industrial applications, such as gears and blades. When it is composed to harsh working environment, severe mechanical failures may happen. In order to save the high added value of the components, necessary repairing techniques are required to recover their functionality. Laser Engineered Net Shaping (LENS) is an innovative technology for metal parts repairing and rebuilding due to its metallurgical bonding and exhibit heat affected zone (HAZ). Compared to other repairing processes, LENS cannot only reduce the manufacturing time and cost, increase material utilization, but also provide an outstanding as-fabricated mechanical properties. Considering the compatibility and availability of powder materials, the selection of to-be-fabricated materials are important and decisive to the mechanical properties and the quality of the deposits. In this investigation, nickel-based and cobalt based superalloys are deposited onto AISI 4140 steel substrate using laser engineered net shaping (LENS) process to verify the feasibility of these superalloys for repairing of AISI 4140 workpieces. The micro-hardness, tensile strength, fracture and wear resistance are analyzed to testify the resistance of deformation, tension and anti-friction performance of deposited materials. (C) 2017 Published by Elsevier B.V.
RI liu, zhichao/AAB-4727-2019
OI liu, zhichao/0000-0003-0630-821X; Kim, Hoyeol/0000-0001-7413-7905; Ning,
   Fuda/0000-0003-0123-3490; Cong, Weilong/0000-0001-6308-7383
SN 2351-9789
PY 2017
VL 10
BP 912
EP 922
DI 10.1016/j.promfg.2017.07.080
UT WOS:000406778800084
ER

PT J
AU Zagula-Yavorska, M
   Sieniawski, J
AF Zagula-Yavorska, Maryana
   Sieniawski, Jan
TI Cyclic oxidation of palladium modified and nonmodified aluminide
   coatings deposited on nickel base superalloys
SO ARCHIVES OF CIVIL AND MECHANICAL ENGINEERING
AB Palladium layer (7 mu m thick) was deposited on the surface of the Inconel 713 LC, Inconel 625 and CMSX 4 Ni-base superalloys by the electroplating method. Electroplated samples were annealed at 1050 degrees C for 2 h in the argon atmosphere. The aluminide coatings were deposited by the CVD method. The nonmodified aluminide coating consists of the NiAl phase. Palladium modification let to formation of the (Ni, Pd) Al phase in coatings. The palladium modified as well as nonmodified coatings were oxidized at 1100 degrees C in the air atmosphere. For both Inconel 713 LC and CMSX 4 superalloys palladium modified coatings show better oxidation resistance than nonmodified ones. Palladium inhibits the outward diffusion of substrate elements (cobalt and chromium) during oxidation of the aluminide coating. Moreover, it stabilizes the beta-NiAl phase, keeps the higher content of aluminum in the beta-NiAl phase for a long time and thus increases the lifetime of the coated substrate. (C) 2017 Politechnika Wroclawska. Published by Elsevier Sp. z o.o. All rights reserved.
OI Sieniawski, Jan/0000-0002-5118-2743
SN 1644-9665
EI 2083-3318
PD JAN
PY 2018
VL 18
IS 1
BP 130
EP 139
DI 10.1016/j.acme.2017.05.004
UT WOS:000416529800011
ER

PT J
AU Rinkevich, AB
   Stepanova, NN
   Burkhanov, AM
AF Rinkevich, A. B.
   Stepanova, N. N.
   Burkhanov, A. M.
TI Acoustical properties of Ni3Al single crystals alloyed with cobalt and
   niobium
SO PHYSICS OF METALS AND METALLOGRAPHY
AB High-temperature nickel-base alloys (superalloys) are widely adopted in industry as materials for structural elements of devices operating upon high temperatures (aerospace turbine blades, etc.). Successful application of these alloys is based on their high mechanical properties. Today, the range of service conditions expands toward progressively higher temperatures. Thereupon, the investigation of mechanical and thermal properties of nickel high-temperature alloys appears to be a topical question.
RI Stepanova, Natalia/J-9323-2013; Rinkevich, Anatoly B/I-5296-2013
OI Stepanova, Natalia/0000-0003-1653-0594; Rinkevich, Anatoly
   B/0000-0002-1277-384X
SN 0031-918X
PD DEC
PY 2006
VL 102
IS 6
BP 632
EP 636
DI 10.1134/S0031918X06120118
UT WOS:000245713800011
ER

PT J
AU Ge, YC
   Zhu, ZW
   Wang, DY
AF Ge, YongCheng
   Zhu, Zengwei
   Wang, Dengyong
TI Electrochemical Dissolution Behavior of the Nickel-Based Cast Superalloy
   K423A in NaNO3 Solution
SO ELECTROCHIMICA ACTA
AB To date, many types of nickel-based superalloys have been widely used as key components in aircraft engines, and these can be categorized into wrought nickel-based superalloys and cast nickel-based superalloys according to the manufacturing process. However, regardless of the nature of the manufacturing process, nickel-based superalloys are difficult to machine using traditional methods Electrochemical machining (ECM) is an effective method for machining difficult-to-cut materials, especially nickel-based alloys, and there have been many reports concerning the electrochemical dissolution behavior of such alloys. However, the electrochemical dissolution behavior of cast superalloys has seldom been discussed.
   This study focuses on the electrochemical dissolution behavior of the cast superalloy K423A. The microstructure of the specimen was examined and numerous carbides were found to be distributed irregularly throughout the matrix, especially at the grain boundaries. The effects of the electrolyte and the electrolysis parameters on the electrochemical dissolution behavior were investigated by assessing the polarization curves and the open-circuit potentials. The results showed that a relatively stable and efficient dissolution process could be obtained using 10% NaNO3 solution at 40 degrees C. Dissolution experiments were performed at various current densities and corrosion times. A highly efficient and erratic current efficiency curve was found. The corroded specimens were examined using a surface-finish measuring instrument, scanning electron microscopy (SEM), and energy-dispersive X-ray spectroscopy (EDX). The results showed that the microstructure of K423A, especially in terms of carbon and carbides, seriously interfered with the stability of the electrochemical dissolution process and led to a poor surface quality. A qualitative model has been proposed to illustrate the electrochemical dissolution behavior of K423A in NaNO3 solution. (C) 2017 Elsevier Ltd. All rights reserved.
SN 0013-4686
EI 1873-3859
PD NOV 1
PY 2017
VL 253
BP 379
EP 389
DI 10.1016/j.electacta.2017.09.046
UT WOS:000413011100041
ER

PT S
AU Folea, M
   Schlegel, D
   Lupulescu, NB
AF Folea, Milena
   Schlegel, Daniel
   Lupulescu, Nouras-Barbu
BE Katalinic, B
TI COMPARED MACHINABILITY OF COBALT BASED SUPERALLOY FSX414 DURING
   CONVENTIONAL AND HIGH SPEED END MILLING
SO ANNALS OF DAAAM FOR 2009 & PROCEEDINGS OF THE 20TH INTERNATIONAL DAAAM
   SYMPOSIUM
SE Annals of DAAAM and Proceedings
CT 20th International
   Danube-Adria-Association-for-Automation-and-Manufacturing Symposium
CY NOV 25-28, 2009
CL Vienna, AUSTRIA
SP Danube Adria Assoc Automat & Mfg Int Vienna, Vienna Univ Technol, Univ Appl Sci Technikum Vienna, Austrian Soc Engineers & Architects
AB High speed machining provides excellent surface quality with high productivity for many materials. This paper presents an experimental procedure applied both to conventional and high speed end milling cobalt based superalloy FSX414. The purpose was to compare machinability of this refractory material in both cases. It was shown that a superior surface finish was obtained in high speed milling (comparable to grinding), but cutting tools were rapidly worn out. To be cost effective, milling FSX414 with high cutting speed is recommended either when surface roughness is the main constraint of workpiece or after optimizing cutting parameters to maximize tool life.
SN 1726-9679
BN 978-3-901509-70-4
PY 2009
VL 20
BP 1779
EP 1780
UT WOS:000282335600890
ER

PT J
AU TANAKA, M
AF TANAKA, M
TI IMPROVEMENT OF CREEP-RUPTURE PROPERTIES BY SERRATED GRAIN-BOUNDARIES IN
   HIGH-TUNGSTEN COBALT-BASE SUPERALLOYS
SO ZEITSCHRIFT FUR METALLKUNDE
AB The improvement of creep-rupture properties by serrated grain boundaries was investigated using cobalt-base superalloys containing about 14 to 20 wt.% tungsten at 1089 and 1311 K. Serrated grain boundaries improved both the rupture life and the ductility, especially under lower stresses at 1089 K. The increase in rupture life was larger in the alloys containing a larger amount of W. Ductile grain boundary fracture surfaces, which involved dimple patterns and grain boundary ledges, were observed in the specimens with serrated grain boundaries whereas brittle grain boundary facets were observed in the specimens with normal straight grain boundaries ruptured at 1089 K. The strengthening by serrated grain boundaries was also effective at 1311 K, but there was little difference in the rupture life between the specimens with serrated grain boundaries and those with straight grain boundaries under lower stresses, since serrated grain boundaries developed also in the specimens with straight grain boundaries according to grain boundary precipitates forming during creep at 1311 K. The increase in W content of the alloys led to the increase in rupture life of the specimens with serrated grain boundaries at 1089 and 1311 K.
SN 0044-3093
PD JAN
PY 1993
VL 84
IS 1
BP 51
EP 56
UT WOS:A1993KM59200009
ER

PT J
AU Li, YZ
   Pyczak, F
   Paul, J
   Yao, ZK
AF Li, Yuzhi
   Pyczak, Florian
   Paul, Jonathan
   Yao, Zekun
TI Oxidation behaviors of Co-A1-W-0.1B superalloys in a long-term
   isothermal exposure at 900 degrees C
SO JOURNAL OF MATERIALS SCIENCE & TECHNOLOGY
AB Co-Al-W-0.1B superalloys have been isothermally oxidized at 900 degrees C for 1000,5000 and 10000 h in order to investigate their oxidation behaviors. The oxide layers and morphologies were characterized by X-ray diffraction and scanning electron microscopy combined with energy-dispersive spectroscopy. After 1000 h exposure, a Co3W/gamma zone, an Al2O3 layer, a mixture of Co, Al, W oxides layer and a CoO layer are established on the substrate alloys. After extended oxidation, a discontinuous Al2O3 layer in Co-9Al-8W-0.1 B and Co-9Al-9W-0.1B alloys leads to an additional mixed oxide layer on the substrate instead of the Co3W/gamma zone. The oxide layers that form on the Co-9Al-8W-0.1B and Co-9Al-9W-0.1B alloys are much thicker than those on the Co-9Al-11W-0.1B alloy, and continuously thicken during oxidation. The higher content of W is beneficial to improving the oxidation resistance as it facilitates a faster formation of Co3 W as well as Al2O3. (C) 2018 Published by Elsevier Ltd on behalf of The editorial office of Journal of Materials Science & Technology.
SN 1005-0302
PD NOV
PY 2018
VL 34
IS 11
BP 2212
EP 2217
DI 10.1016/j.jmst.2018.03.013
UT WOS:000439396700028
ER

PT J
AU Hou, GL
   An, YL
   Zhao, XQ
   Zhou, HD
   Chen, JM
AF Hou, Guoliang
   An, Yulong
   Zhao, Xiaoqin
   Zhou, Huidi
   Chen, Jianmin
TI Effect of alumina dispersion on oxidation behavior as well as friction
   and wear behavior of HVOF-sprayed CoCrAlYTaCSi coating at elevated
   temperature up to 1000 degrees C
SO ACTA MATERIALIA
AB CoCrAlYTaCSi alloy coating and CoCrAlYTaCSi Al2O3. composite coating were prepared on Inconel 718 alloy substrate by high velocity oxy-fuel (HVOF) spraying in order to avoid the failure of the hot parts made of the Ni-based alloy induced by oxidation and wear damage at elevated temperature of up to 1000 degrees C, with which the agglomerated powder of CoCrAlYTaCSi and Al2O3 was sintered to afford the to-be-sprayed CoCrAlYTaCSi-Al2O3 powder. The microstructure and phase composition of the as-sprayed coatings were analyzed by scanning electron microscopy, transmission electron microscopy and X-ray diffraction, and their mechanical properties were determined with a Vicker's hardness tester and a nano-indentation tester. Furthermore, the oxidation behavior of the coatings was evaluated by thermogravimetry and oxidation test in muffle furnace, and their friction and wear behavior under dry sliding against Si3N4 ball from room temperature to 1000 degrees C was evaluated with a high temperature tribometer. Results show that Ta, C and Si elements mainly exist in the forms of TaC and SiC nano-particles in as-sprayed coatings. The incorporation of Al2O3 dispersion results in a significant increase in the hardness, modulus, contact stiffness and wear resistance, but metallic Co and Cr slightly reduce the oxidation resistance of CoCrAlYTaCSi coating. Particularly, as-fabricated CoCrAlYTaCSi-Al2O3 coating exhibits much better wear resistance than CoCrAlYTaCSi coating and other MCrAlY/oxide metal-matrix coatings prepared by HVOF or other technologies, showing promising potential as a protective coating of Ni-alloy based hot parts. (C) 2015 Acta Materialia Inc. Published by Elsevier Ltd. All rights reserved.
SN 1359-6454
EI 1873-2453
PD AUG 15
PY 2015
VL 95
BP 164
EP 175
DI 10.1016/j.actamat.2015.05.025
UT WOS:000358626200018
ER

PT J
AU Kong, YH
   Chen, QZ
AF Kong, YH
   Chen, QZ
TI Effect of minor additions on the formation of TCP phases in modified
   RR2086 SX superalloys
SO MATERIALS SCIENCE AND ENGINEERING A-STRUCTURAL MATERIALS PROPERTIES
   MICROSTRUCTURE AND PROCESSING
AB The effect of minor additions (C and Hf) on the formation of topologically closed-packed (TCP) phases in single crystal (SX) superalloy RR2086 has been investigated. The base RR2086 and the modified RR2086 were exposed at 950degreesC for 200-2000 h. It was found that both alloys were very stable in terms of TCP phase precipitation. TCP phases initiated in the dendrite regions in both the base and modified RR2086 and near MC carbides in the modified material as well. However, TCP phases formed faster in the modified RR2086 than in the base RR2086. This indicated that the minor additions in the modified RR2086 expedited the formation of TCP phases. EDX measurements showed that Re, W, Cr and Co were predominant in TCP phases, in agreement with the Scheil simulation; that they also segregated in the dendrite cores in both alloys and near MC carbides in the modified RR2086; and that the segregation was intensified by the minor additions in the modified material. These EDX results can explain the initiation of TCP phases in the dendrite cores in both alloys, the formation of TCP phases near MC precipitates, and the faster TCP phase precipitation in the modified RR2086. In contrast with the RR2086, TCP phase formation was retarded by the same minor additions in the modified RR2072. It was thought that this difference was to due to the formation Of M23C6 phase which was influenced by the concentration of chromium. The higher level of chromium in RR2072 promoted M23C6 phase prior to the precipitation of TCP phases in the modified RR2072 and subsequently retarded the occurrence of sigma phase to a later stage than in the base RR2072. The lower level of chromium in RR2086 suppressed M23C6 precipitation in the modified alloy, and as a result TCP phase precipitation was only influenced by the microsegregation, which led to the faster formation of TCP phases in the modified RR2086 than in the base material. (C) 2003 Elsevier B.V. All rights reserved.
SN 0921-5093
EI 1873-4936
PD FEB 5
PY 2004
VL 366
IS 1
BP 135
EP 143
DI 10.1016/j.msea.2003.09.051
UT WOS:000188216000018
ER

PT J
AU McCarley, J
   Tin, S
AF McCarley, Joshua
   Tin, Sammy
TI Utilization of hot deformation to trigger strain induced boundary
   migration (SIBM) in Ni-base superalloys
SO MATERIALS SCIENCE AND ENGINEERING A-STRUCTURAL MATERIALS PROPERTIES
   MICROSTRUCTURE AND PROCESSING
AB The effect of strain on the resultant microstructure of an experimental low stacking fault energy Nickel based superalloy containing 24 wt. pct. Co was investigated. Billets subjected to a preliminary heat treatment at 1110 degrees C were compressed to strain limits of 0.15 and 0.5 at strain rates ranging from 0.1/s to 0.01/s and temperatures at 1020 degrees C and 1060 degrees C. The as-deformed microstructures were assessed and characterized using electron backscatter diffraction, as were microstructures corresponding to a super-solvus anneal heat treatment at 1160 degrees C for one hour. This study sought to identify a critical strain limit at which conditions indicative of Strain induced boundary migration (SIBM) could be effectively triggered for the experimental Ni-based super alloy over a set range of thermal-mechanical parameters. Microstructures corresponding to SIBM were then compared to more extensively deformed billets which contained notable fractions of dynamically recrystallized grains to quantify differences in the length fraction and density of Sigma 3 twin boundaries of the respective microstructures. Though billet samples deformed to both 0.15 and 0.5 contained notable magnitudes of stored strain energy, microstructures deformed to 0.15 were noted as having maintained larger length fractions of Sigma 3 twins due to a predominant absence of dynamic recrystallization. Annealed samples originally deformed to 0.15 yielded annealing twin length fractions as high as 59% when compared a sample deformed to the 0.5 strain limit under equivalent thermal-mechanical conditions that resulted in a twin length fraction of 50%. Although samples deformed to the lower strain limit exhibited higher length fractions of annealing twins, samples deformed to the higher strain limit of 0.5 were noted to yield Sigma 3 densities as high as 0.65 mu m(-1), whereas the annealed sample deformed under equivalent thermal-mechanical parameters to the 0.15 strain limit produced Sigma 3 densities as low as 0.32 mu m(-1).
SN 0921-5093
EI 1873-4936
PD MAR 21
PY 2018
VL 720
BP 189
EP 202
DI 10.1016/j.msea.2018.02.062
UT WOS:000429755700020
ER

PT J
AU Xu, L
   Chu, ZK
   Cui, CY
   Gu, YF
   Sun, XF
AF Xu Ling
   Chu Zhaokuang
   Cui Chuanyong
   Gu Yuefeng
   Sun Xiaofeng
TI CREEP MECHANISM OF A Ni-Co BASE WROUGHT SUPERALLOY
SO ACTA METALLURGICA SINICA
AB Ni-based wrought superalloys are widely used in the hot section of aircraft gas turbine engines for their capability in retaining strength and resisting creep, fatigue, and oxidation at elevated temperature. With the development of the newer generation turbine disk alloys, it is highly imperative for aircraft engine manufacturers to substantiate the use of the materials by conducting a thorough examination of their mechanical properties. As these components are subjected to elevated temperatures and complex stress state in the service process where time dependent creep is the primary deformation failure mechanism and life-limiting factor for the component, it is of great importance to evaluate the relationship between microstructure, creep behavior and the underlying creep deformation mechanism. Therefore, the main objective of the present research aims at investigating the fundamental relationship between external creep condition and internal creep deformation mechanism in a new wrought superalloy with low stacking fault energy (SFE). In order to study the influences of the loading stress level and temperature on the creep deformation mechanism, stress range of 345-840 MPa and temperature range of 650-815 degrees C were selected to carry out the creep experiment. The results show that two kinds of gamma' with different diameters distributed in the matrix and the larger one began to coarsen when the creep temperature increased to 725 degrees C. Under creep temperature of 650 degrees C, the formation of SF resulted from the shearing of gamma' by dislocations dominated the creep deformation. When the temperature range was raised up to 725-760 degrees C, SF and microtwins were the main microstructures after creep deformation. With further increasing the temperature and load, instead of accommodating only in the gamma', the SF and microtwins penetrated the whole gamma' and matrix area. When the temperature was increased to 815 degrees C, the climb/bypass mechanism controlled the creep process.
SN 0412-1961
PD JUL
PY 2013
VL 49
IS 7
BP 863
EP 870
DI 10.3724/SP.J.1037.2013.00098
UT WOS:000322056000013
ER

PT J
AU Zhang, K
   Liu, MM
   Liu, SL
   Sun, C
   Wang, FH
AF Zhang, K.
   Liu, M. M.
   Liu, S. L.
   Sun, C.
   Wang, F. H.
TI Hot corrosion behaviour of a cobalt-base super-alloy K40S with and
   without NiCrAlYSi coating
SO CORROSION SCIENCE
AB A NiCrAlYSi coating was deposited by arc ion plating on a cobalt-base super-alloy K40S to improve its hot corrosion resistance at 1173 K in air. The K40S suffered from accelerated corrosion and formed non-protective scale with poor adherence when its surface was beneath Na(2)SO(4) and Na(2)SO(4) containing 25 wt.% NaCl salt deposits. After the K40S was coated with NiCrAlYSi coating, a protective alpha-Al(2)O(3) scale was formed on the coating. Although the NiCrAlYSi coating changed into NiCoCrAlYSi during corrosion processes, it still possessed good corrosion resistance. In addition, the corrosion mechanisms were discussed on a basis of basic fluxing model. (C) 2011 Elsevier Ltd. All rights reserved.
SN 0010-938X
PD MAY
PY 2011
VL 53
IS 5
BP 1990
EP 1998
DI 10.1016/j.corsci.2011.02.022
UT WOS:000289866400043
ER

PT J
AU Oni, AA
   Broderick, SR
   Rajan, K
   LeBeau, JM
AF Oni, A. A.
   Broderick, S. R.
   Rajan, K.
   LeBeau, J. M.
TI Atom site preference and gamma '/gamma mismatch strain in Ni-Al-Co-Ti
   superalloys
SO INTERMETALLICS
AB The structure and chemistry of Ni-Co-Al-Ti quaternary superalloys are investigated at the micro structural and atomic scale. Atom probe tomograghy (APT) is used to quantify phase compositions and elemental partitioning behavior. Using aberration corrected electron microscopy, the site occupancy of the atoms within the A(3) B structure (L1(2)-type) gamma' phase is determined via atomic resolution energy dispersive X-ray spectroscopy (EDX). Ni is observed to preferentially occupy the A sub-lattice positions for all alloys, while Al and Ti occupy the B sub-lattice. In contrast, Co's site preference changes from a random distribution to the A sub-lattice as the alloy composition changes, in agreement with theoretical predictions from literature. Finally, the lattice strain across the 771, interfaces is measured as a function of alloy composition. (C) 2016 Elsevier Ltd. All rights reserved.
RI LeBeau, James/B-6370-2008
OI LeBeau, James/0000-0002-7726-3533
SN 0966-9795
EI 1879-0216
PD JUN
PY 2016
VL 73
BP 72
EP 78
DI 10.1016/j.intermet.2016.03.006
UT WOS:000375822800012
ER

PT J
AU Buscail, H
   Rolland, R
   Issartel, C
   Perrier, S
   Riffard, F
AF Buscail, H.
   Rolland, R.
   Issartel, C.
   Perrier, S.
   Riffard, F.
TI Water Vapour Effect on the Oxidation Mechanism of a Cobalt-Based Alloy
   at High Temperatures (800-1,100 A degrees C)
SO OXIDATION OF METALS
AB A cobalt-based Phynox alloy was oxidized in the 800-1,100 A degrees C temperature range. The alloy oxidation was consistent with a growth mechanism limited by the diffusion process in a growing Cr2O3 oxide scale. Water vapour enhanced the alloy oxidation rate and scale porosity. Thermal cycling tests at 900 and 1,000 A degrees C showed that water vapour reduces the outer Mn1.5Cr1.5O4 subscale adherence, but the chromia scale adherence was not affected. These temperatures permited a rapid chromium supply from the substrate to form a continuous chromia scale. At 1,100 A degrees C thermal cycling conditions led to scale spallation and chromium depletion in the alloy. In dry air, weight losses were recorded due to cobalt and molybdenum oxidation, giving CoCr2O4 and CoMoO4. In wet air, the initial porous chromia scale permited nickel and cobalt oxidation, leading to Ni5Co3O8 and CoCr2O4 formation and resulting in bad adherence during thermal cycling.
SN 0030-770X
EI 1573-4889
PD DEC
PY 2014
VL 82
IS 5-6
BP 415
EP 436
DI 10.1007/s11085-014-9500-9
UT WOS:000344802100006
ER

PT J
AU Li, Z
   Gobbi, SL
   Richter, KH
AF Li, Z
   Gobbi, SL
   Richter, KH
TI Autogenous welding of Hastelloy X to Mar-M 247 by laser
SO JOURNAL OF MATERIALS PROCESSING TECHNOLOGY
AB Mar-M 247, a nickel-base cast alloy, is used widely in aeroengines for parts such as blades, vanes and airfoil. Hastelloy X is one of the most oxidation-and corrosion-resistant nickel-base wrought alloys. In order to join such alloys in aeroengine manufacturing, laser beam welding has been carried out with lap and butt joints using a 1.2 and a 6.0 kW CO2 laser. Cracks in the fusion zone can be eliminated by deliberate misalignments in the ranging of the laser beam by 0.2-0.3 mm onto Hastelloy X. Correlations between cracking behavior, hardness of the beads and misalignments have been investigated. Metallurgical analysis using electron microscopes has revealed the redistribution of alloy elements, the microstructures of the fusion zone and microfissures in the heat-affected zone (HAZ). (C) 1997 Elsevier Science S.A.
SN 0924-0136
PD OCT
PY 1997
VL 70
IS 1-3
BP 285
EP 292
DI 10.1016/S0924-0136(97)02939-7
UT WOS:A1997XZ49700040
ER

PT S
AU Shahriary, MS
   Gorji, YM
   Kolagar, AM
AF Shahriary, M. S.
   Gorji, Y. Miladi
   Kolagar, A. M.
BE Ashton, A
TI Gas metal arc welding in refurbishment of cobalt base superalloys
SO 5TH GLOBAL CONFERENCE ON MATERIALS SCIENCE AND ENGINEERING
SE IOP Conference Series-Materials Science and Engineering
CT 5th Global Conference on Materials Science and Engineering (CMSE)
CY NOV 08-11, 2016
CL Tunghai Univ, Taichung, TAIWAN
SP Wuhan Advance Mat Soc, Taiwan Tunghai Univ
HO Tunghai Univ
AB Refurbishments of superalloys which are used in manufacturing gas turbine hot components usually consists of removing cracks and other defects by blending and then repair welding in order to reconstruct damaged area. In this study, the effects of welding parameters on repair of FSX-414 superalloy, as the most applicable cobalt base superalloy in order to manufacture gas turbine nozzles, by use of Gas Metal Arc Welding (GMAW) technic were investigated. Results then were compared by Gas Tungsten Arc Welding (GTAW). Metallographic and SEM studies of the microstructure of the weld and HAZ showed that there are no noticeable defects in the microstructure by use of GMAW. Also, chemical analysis and morphologies of carbide in both methods are similar. Hardness profile of the GMAW structure then also compared with GTAW and no noticeable difference was observed between the profiles. Also, proper tensile properties, compared with GTAW, can be achieved by use of optimum parameters that can be obtained by examining the current and welding speed. Tensile properties of optimized condition of the GMAW then were compared with GTAW. It was seen that the room and high temperature tensile properties of the GMAW structure is very similar and results confirmed that changing the technic did not have any significant influence on the properties.
SN 1757-8981
PY 2017
VL 164
AR UNSP 012016
DI 10.1088/1757-899X/164/1/012016
UT WOS:000399717200016
ER

PT J
AU Gui, WM
   Zhang, HY
   Yang, M
   Jin, T
   Sun, XF
   Zheng, Q
AF Gui, Weimin
   Zhang, Hongyu
   Yang, Min
   Jin, Tao
   Sun, Xiaofeng
   Zheng, Qi
TI The investigation of carbides evolution in a cobalt-base superalloy at
   elevated temperature
SO JOURNAL OF ALLOYS AND COMPOUNDS
AB The carbides evolution characteristics and mechanisms in a cobalt-base superalloy at elevated temperatures between 1140 and 1265 degrees C have been investigated to provide the basis for potential service and heat treatment of the alloy. The in-situ transformation of M7C3 -> M23C6 is observed directly, which has not been reported in previous studies of cobalt-base superalloys. M23C6 carbide nucleates at the M7C3/ matrix interface due to the coherent relationship between M23C6 carbide and the matrix, and grows towards M7C3 carbide. On the other hand, it is found that primary MC carbide degenerates and releases a large number of Ti and W. Thus, residual MC carbide exhibits increased concentration ratios for Ta and Zr and shows enhanced thermal stability. The results indicate that the degeneration behavior of MC carbide is temperature dependent: MC decomposes into M6C carbide at lower temperature and dissolves partially into the matrix at higher temperature. (C) 2016 Elsevier B.V. All rights reserved.
SN 0925-8388
EI 1873-4669
PD FEB 25
PY 2017
VL 695
BP 1271
EP 1278
DI 10.1016/j.jallcom.2016.10.256
UT WOS:000391817600157
ER

PT J
AU Peng, ZJ
   Jia, SQ
   Zhang, ZH
   Liu, Y
AF Peng Zhijiang
   Jia Shuqin
   Zhang Zehai
   Liu Yan
TI Complicated hollow turbine blades and surface grain refinement process
SO CHINA FOUNDRY
