Repository: MatInfoUB/NLP-Queries

File: Cobalt_superalloys_thermomechanical_processing1.txt (part 20 of 22)
FN Clarivate Analytics Web of Science
   superalloy using cellular automaton model
SO MATERIALS & DESIGN
VL 99
BP 107
EP 114
PD JUN 5 2016
PY 2016
AB A cellular automaton model (CA) with probabilistic state switches is
   developed to simulate the microstructural evolution in a Ni-based
   superalloy during static recrystallization (SRX). The kinetics of SRX is
   formulated on a me-soscale level. SRX nuclei grow under the driving
   pressure resulting from the reduction of stored energy and grain
   boundary energy. It is found that SRX grain size can be well predicted
   by the developed CA model. Solute elements of the studied superalloy
   have a drag effects on grain boundary motion. But, this solute drag
   effect is not obvious at high deformation temperatures. Nucleation rate
   of the SRX grain increases with the increase of strain, strain rate, and
   deformation temperature. Besides, the inhomogeneity of grain size first
   increases, then decreases with the increase of SRX fraction. The changes
   of inhomogeneity mainly result from the evolutions of the primary and
   SEX grain sizes. (C) 2016 Elsevier Ltd. All rights reserved.
RI Liu, Yan-Xing/M-4949-2018; Ma, Xiang/S-5506-2019
OI Liu, Yan-Xing/0000-0003-0681-2256; 
ZR 0
Z8 7
ZS 0
ZB 0
TC 47
Z9 50
SN 0264-1275
UT CCC:000375356700012
ER

PT J
AU Oluwasegun, K. M.
   Olawale, J. O.
   Adio, S. A.
   Isadare, D. A.
   Daniyan, A. A.
TI On the Role of Modified Post Weld Heat Treatment in Eliminating
   Incipient Melting of Non-equilibrium Product Resulting During
   Solid-State Welding of Astroloy
SO METALLURGICAL AND MATERIALS TRANSACTIONS B-PROCESS METALLURGY AND
   MATERIALS PROCESSING SCIENCE
VL 47
IS 3
BP 2040
EP 2047
PD JUN 2016
PY 2016
AB The formation of non-equilibrium phases as a result of segregation
   during solidification of castings or in the welds of nickel-based
   superalloys has been a major concern limiting the enhancement of the
   optimal heat treatment procedure that could have improved the
   performance of the superalloys to their full potential strength in
   service. Much consideration has not been given to the dissolution of the
   non-equilibrium products resulting from welding of nickel-based
   superalloys. The present work on astroloy shows how non-equilibrium
   welding products could be completely eliminated by a modified post weld
   heat treatment procedure.
ZS 0
ZB 0
Z8 0
TC 0
ZR 0
Z9 0
SN 1073-5615
UT CCC:000375451200052
ER

PT J
AU Menou, Edern
   Ramstein, Gerard
   Bertrand, Emmanuel
   Tancret, Franck
TI Multi-objective constrained design of nickel-base superalloys using data
   mining- and thermodynamics-driven genetic algorithms
SO MODELLING AND SIMULATION IN MATERIALS SCIENCE AND ENGINEERING
VL 24
IS 5
BP 55001
EP 55001
PD JUN 2016
PY 2016
AB A new computational framework for systematic and optimal alloy design is
   introduced. It is based on a multi-objective genetic algorithm which
   allows (i) the screening of vast compositional ranges and (ii) the
   optimisation of the performance of novel alloys. Alloys performance is
   evaluated on the basis of their predicted constitutional and
   thermomechanical properties. To this end, the CALPHAD method is used for
   assessing equilibrium characteristics (such as constitution, stability
   or processability) while Gaussian processes provide an estimate of
   thermomechanical properties (such as tensile strength or creep
   resistance), based on a multi-variable non-linear regression of existing
   data. These three independently well-assessed tools were unified within
   a single C++ routine. The method was applied to the design of affordable
   nickel-base superalloys for service in power plants, providing numerous
   candidates with superior expected microstructural stability and
   strength. An overview of the metallurgy of optimised alloys, as well as
   two detailed examples of optimal alloys, suggest that improvements over
   current commercial alloys are achievable at lower costs.
OI Tancret, Franck/0000-0001-8960-4406; BERTRAND,
   Emmanuel/0000-0002-2478-495X; Ramstein, Gerard/0000-0003-0239-3330
ZR 0
Z8 0
TC 13
ZS 0
ZB 0
Z9 13
SN 0965-0393
UT CCC:000378289000001
ER

PT J
AU Detrois, Martin
   Goetz, Robert L.
   Helmink, Randolph C.
   Tin, Sammy
TI The role of texturing and recrystallization during grain boundary
   engineering of Ni-based superalloy RR1000
SO JOURNAL OF MATERIALS SCIENCE
VL 51
IS 11
BP 5122
EP 5138
PD JUN 2016
PY 2016
AB The application of grain boundary engineering (GBE) techniques to
   enhance the physical and mechanical properties of Ni-based superalloys
   could potentially increase the efficiency of turbine engines. Compared
   to traditional GBE processes that require multiple iterations of room
   temperature deformation followed by annealing, novel techniques for GBE
   based on the optimization of the thermal-mechanical processing
   parameters exhibit more potential for producing complex-shaped Ni-based
   superalloys components. To date, the formation and microstructural
   evolution of I 3 pound boundaries during thermal-mechanical processing
   have yet to be fully understood. In this investigation, the effects of
   deformation texture and strain were systematically investigated in an
   advanced Ni-based superalloy, RR1000. Using various strains and
   annealing temperatures, the effects of recrystallization and texturing
   were quantified. Although texturing was often associated with
   recrystallization that caused the length fraction of I 3 pound
   boundaries to decrease, the formation of Goss type texture during
   deformation was found to promote the formation of I 3 pound boundaries
   upon annealing when compared to deformation texturing aOE (c) 111 >
   parallel to the rolling direction.
OI Detrois, Martin/0000-0002-5677-2478
TC 8
ZS 0
Z8 0
ZB 0
ZR 0
Z9 8
SN 0022-2461
UT CCC:000372573400010
ER

PT J
AU Zhong, Chongliang
   Gasser, Andres
   Kittel, Jochen
   Wissenbach, Konrad
   Poprawe, Reinhart
TI Improvement of material performance of Inconel 718 formed by high
   deposition-rate laser metal deposition
SO MATERIALS & DESIGN
VL 98
BP 128
EP 134
PD MAY 15 2016
PY 2016
AB As precipitation hardening nickel-based super-alloy, the mechanical
   properties of Inconel 718 (IN718) formed by high deposition-rate LMD
   (HDR-LMD) are far lower than the relevant specifications, making it
   unable to be used in practical industry applications. With the purpose
   of improving its material performance, the current study has been
   carried out. The microstructure characteristics of the as-deposited
   161718 have been analysed, and the mechanical properties of it have been
   tested. Based on which, reasons that result in its poor mechanical
   properties have been identified. Furthermore, aiming to solve these
   problems the methods in order to improve material performance have been
   studies. It is found: the poor mechanical properties of the as-deposited
   161718 could be significantly improved by Wing (Hot Isostatic Pressing)
   and proper heat treatments. In addition, the mechanical properties of
   the heat-treated material are superior to AMS specifications for IN718
   fabricated by conventional manufacturing processes. It concluded: HIP
   can dramatically reduce the porosity of the as-deposited material; the
   columnar grains can be transformed to equiaxed grains by homogenization,
   eliminating material anisotropy; Laves phase could be dissolved by
   solution treatment, transforming to needle-like 6 phase; strengthening
   phases will be precipitated by double aging, therefore
   strengthening/hardening the material. (C) 2016 Elsevier Ltd. All rights
   reserved.
TC 37
ZS 0
ZB 0
Z8 6
ZR 0
Z9 42
SN 0261-3069
UT CCC:000373273000015
ER

PT J
AU Popoolaa, A. P. I.
   Oluwasegun, K. M.
   Olorunniwo, O. E.
   Atanda, P. O.
   Aigbodion, V. S.
TI Thermal and mechanical effect during rapid heating of astroloy for
   improving structural integrity
SO JOURNAL OF ALLOYS AND COMPOUNDS
VL 666
BP 482
EP 492
PD MAY 5 2016
PY 2016
AB The behaviour of gamma' phase to thermal and mechanical effects during
   rapid heating of Astroloy(Turbine Disc alloy) a Powder metallurgy (PM)
   nickel base superalloy has been investigated. The thermo-mechanical
   affected zone (TMAZ) and heat affected zone (HAZ) microstructure of an
   inertia friction welded Astroloy were simulated using a Gleeble
   thermo-mechanical simulation system. Detailed microstructural
   examination of the simulated TMAZ and HAZ and those present in actual
   inertial friction welded specimens showed that gamma' particles
   persisted during rapid heating up to a temperature where the formation
   of liquid is thermodynamically favoured, and subsequently re-solidified
   eutectically. The result obtained showed that forging during the
   thermo-mechanical simulation significantly enhanced resistance to weld
   liquation cracking of the alloy. This is attributable to strain-induced
   rapid isothermal dissolution of the constitutional liquation products
   within 150 mm from the centre of the forged sample. This was not
   observed in purely thermally simulated samples. The microstructure
   within the TMAZ of the as-welded alloy is similar to the microstructure
   in the forged Gleeble specimens. (C) 2016 Elsevier B.V. All rights
   reserved.
ZR 0
Z8 0
TC 2
ZB 0
ZS 0
Z9 2
SN 0925-8388
UT CCC:000369581800066
ER

PT J
AU Fuchs, Gerhard E.
   Kaplan, Max A.
TI Investigation of Oxide Bifilms in Investment Cast Superalloy IN100: Part
   I. Mechanical Properties
SO METALLURGICAL AND MATERIALS TRANSACTIONS A-PHYSICAL METALLURGY AND
   MATERIALS SCIENCE
VL 47A
IS 5
BP 2346
EP 2361
PD MAY 2016
PY 2016
AB Oxide bifilms are a proposed casting inclusion reported to have been
   observed in vacuum investment cast polycrystalline Ni-based superalloys.
   Ongoing research seeks to determine if current superalloy casting
   practices can result in the formation of oxide bifilms, and subsequently
   if it is possible to observe and characterize this phenomenon. The
   effects of casting atmosphere, turbulence, filtering, hot isostatic
   pressing (HIP), and heat treatment have been investigated to identify
   the critical parameters that have been reported to result in bifilm
   formation in Ni-based superalloys. Room temperature tensile and room
   temperature fatigue testing are used to identify the effects of each
   casting and processing parameter on casting defect formation and the
   resultant effects on mechanical properties. Characterization of
   mechanical test specimens seeks to identify the role of casting defects
   and microstructural features on the fracture mechanisms of the specimen
   conditions analyzed, and in particular, evidence of bifilm formation and
   the chemical composition(s) of oxide bifilms. Analyzed tensile and
   fatigue data did not indicate an influence of bifilms on the tensile or
   fatigue strength of vacuum processed IN100. Bifilms were not observed,
   via the characterization methods utilized, to be an active mechanism in
   tensile or fatigue fracture. (C) The Minerals, Metals & Materials
   Society and ASM International 2016
TC 3
Z8 0
ZR 0
ZS 0
ZB 0
Z9 3
SN 1073-5623
UT CCC:000375331600041
ER

PT J
AU Kaplan, Max A.
   Fuchs, Gerhard E.
TI Investigation of Oxide Bifilms in Investment Cast Superalloy IN100: Part
   II. Characterization
SO METALLURGICAL AND MATERIALS TRANSACTIONS A-PHYSICAL METALLURGY AND
   MATERIALS SCIENCE
VL 47A
IS 5
BP 2362
EP 2375
PD MAY 2016
PY 2016
AB Oxide bifilms are a proposed casting inclusion reported to have been
   observed in vacuum investment cast polycrystalline Ni-based superalloys.
   Ongoing research seeks to determine if current superalloy casting
   practices can result in the formation of oxide bifilms, and subsequently
   if it is possible to observe and characterize this phenomenon. The
   effect of casting atmosphere, turbulence, filtering, hot isostatic
   pressing, and heat treatment has been investigated to identify the
   critical parameters that have been reported to result in bifilm
   formation in Ni-based superalloy IN100. Scanning Auger microscopy (SAM),
   scanning electron microscopy (SEM), and high-resolution transmission
   electron microscopy (HR-TEM) were utilized to characterize samples from
   each casting condition. In situ ultrahigh vacuum Auger fractography did
   not indicate the presence of bifilms on the fracture behavior of IN100
   in any processing condition. SAM analysis identified a sulfur-enriched
   monolayer on the surface of dendritic casting porosity, and identified
   heterogeneous Ti oxycarbide inclusions in air cast IN100. SEM analysis
   also indicated the presence of Ti oxycarbide inclusions in air cast
   IN100, and determined that these inclusion structures consist of fine
   blocky external M(Ti, Mo)C carbide enveloping an internal core of
   alumina. HR-TEM analysis indicated that none of the oxycarbide inclusion
   interfaces exist as discontinuous unbound interfaces, and that the
   internal alumina core is an ultra-fine polycrystalline structure. (C)
   The Minerals, Metals & Materials Society and ASM International 2016
ZS 0
ZR 0
ZB 0
Z8 0
TC 3
Z9 3
SN 1073-5623
UT CCC:000375331600042
ER

PT J
AU Li, Qiuge
   Lin, Xin
   Wang, Xinghua
   Yang, Haiou
   Huang, Weidong
TI Morphology evolution of gamma ' phase in K465 nickel-base superalloy
   during laser forming repairing
SO JOURNAL OF LASER APPLICATIONS
VL 28
IS 2
BP 22301
EP 22301
PD MAY 2016
PY 2016
AB Laser forming repairing (LFR) was performed on the damaged K465
   nickel-base cast superalloy parts. LFR presented the uneven
   microstructure characteristics at different positions of the LFRed K465
   superalloy, such as substrate zone (SZ), heat affected zone (HAZ), and
   repaired zone (RZ), which experienced the different thermal history.
   Compared with the coarser gamma' precipitates in the cast SZ, the gamma'
   precipitates in RZ were refined obviously. As for HAZ, gamma' phase
   presented an incomplete solid solution and reprecipitation growth
   characteristics. This led to an increase in the microhardness from SZ,
   HAZ to RZ. (C) 2016 Laser Institute of America.
RI Lin, Xin/L-9950-2013
OI Lin, Xin/0000-0002-7491-8928
ZR 0
TC 2
ZS 0
ZB 0
Z8 1
Z9 2
SN 1042-346X
UT CCC:000374165400021
ER

PT J
AU Zhong, Chongliang
   Gasser, Andres
   Kittel, Jochen
   Fu, Jinbao
   Ding, Yalin
   Poprawe, Reinhart
TI Microstructures and tensile properties of Inconel 718 formed by high
   deposition-rate laser metal deposition
SO JOURNAL OF LASER APPLICATIONS
VL 28
IS 2
BP 22010
EP 22010
PD MAY 2016
PY 2016
AB The aim of this study is to characterize microstructures and tensile
   properties of Inconel 718 (IN718) formed by high deposition-rate laser
   metal deposition (LMD), and furthermore to verify that the properties of
   the material are equivalent to those obtained by conventional
   manufacturing processes, such as casting and forging, and therefore
   satisfy the specifications for industrial applications. Initially, the
   powdery additive was characterized in terms of chemical composition,
   morphology, and porosity. Afterward, blocks for producing tensile
   specimens were deposited by applying the newly developed high
   deposition-rate LMD process that has a deposition rate of approximately
   2 kg/h. Finally, microstructures and tensile properties of directly
   deposited and heat-treated material were analyzed, respectively. From
   the results, precipitation of an irregular shaped phase, which is
   believed to be Laves phase, and segregation of Nb and Mo were found at
   interdendritic regions of the directly deposited material. The directly
   deposited material exhibited relative low tensile strength and 0.2%
   yield strength but high elongation. Moreover, due to recrystallization
   that occurred in heat treatment, columnar grains in the directly
   deposited material transformed to equiaxed grains. By heat treatment,
   Laves phase was dissolved, and three extra phases, which are believed to
   be d phase, strength phases gamma' and gamma'', were precipitated. After
   heat treatment, tensile strength and 0.2% yield strength of the material
   were significantly enhanced, whereas the plastic elongation decreased by
   approximately 38%. In comparison to conventional manufacturing
   technology, the heat-treated IN718 presented superior tensile strength,
   0.2% yield strength, and plastic elongation to aerospace material
   specifications for casted and wrought IN718. (C) 2016 Laser Institute of
   America.
TC 7
ZS 0
Z8 2
ZB 0
ZR 0
Z9 9
SN 1042-346X
UT CCC:000374165400010
ER

PT J
AU Geiger, Fabian
   Kunze, Karsten
   Etter, Thomas
TI Tailoring the texture of IN738LC processed by selective laser melting
   (SLM) by specific scanning strategies
SO MATERIALS SCIENCE AND ENGINEERING A-STRUCTURAL MATERIALS PROPERTIES
   MICROSTRUCTURE AND PROCESSING
VL 661
BP 240
EP 246
PD APR 20 2016
PY 2016
AB Selective laser melting (SLM) is an emerging technology of additive
   manufacturing, which is used to directly produce metallic parts from
   thin powder layers. This study aims at correlating laser scanning
   strategies with the resulting textures and corresponding anisotropy of
   the elastic behavior of bulk materials. Tensile test specimens made of
   the gamma'-containing Ni-base superalloy IN738LC were built with the
   loading direction oriented either parallel (z-specimens) or
   perpendicular to the build-up direction (xy-specimens). Their bulk
   mechanical properties were determined at room temperature and at 850
   degrees C. Specimens were investigated in the 'as-built' condition and
   after recrystallization heat treatment. SEM-based electron backscatter
   diffraction (EBSD) was applied to measure their crystallographic
   preferred orientations (texture) and to correlate the anisotropy of
   Young's modulus with the texture of the material. It is shown that the
   applied laser scanning strategies allow to tailor the crystallographic
   texture locally. The possibility to switch from transverse anisotropic
   to transverse isotropic properties and reverse is demonstrated for
   triple layered tensile samples. A recrystallization heat treatment
   reduces the degree of crystallographic texture and thus the elastic
   anisotropy by abundant annealing twinning. Predictions of Young's
   modulus calculated from the measured textures compare well with the data
   from tensile tests. (C) 2016 Published by Elsevier B.V.
RI Kunze, Karsten/B-8561-2013
OI Kunze, Karsten/0000-0003-4682-8017
Z8 9
ZS 0
ZR 0
TC 56
ZB 0
Z9 60
SN 0921-5093
UT CCC:000374622000028
ER

PT J
AU Niu, Di
   Wang, Qiang
   Zhang, Congchun
   Cheng, Ping
   Wang, Yanlei
   Zhang, Jiubin
   Ding, Guifu
   Xie, Kaisheng
   Shao, Jing
   Liu, Yishen
   Duan, Li
TI Preparation, characterization and application of high-temperature Al2O3
   insulating film
SO SURFACE & COATINGS TECHNOLOGY
VL 291
BP 318
EP 324
PD APR 15 2016
PY 2016
AB NiCoCrAlY coatings were deposited on nickel-based superalloy by
   magnetron sputtering. The thermally grown oxide (TGO) layer of aluminum
   oxide (alpha-Al2O3) was formed on the surface of the NiCoCrAlY cating by
   heat treatment at 950 degrees C in an Ar atmosphere followed by
   subsequent thermal oxidation in air at 1100 degrees C. Another 2 pm
   thick Al2O3 film was deposited on the TGO layer by dual ion beam
   sputtering deposition (DIBSD) to further improve insulation resistance
   at high temperature. The effect of thermal oxide time on the morphology
   and microstructure of the TGO layers was investigated by SEM, XRD and
   XPS techniques. It's indicated that excessive thermal oxidation would
   produce NiO in the TGO layer, which was harmful to the high-temperature
   insulating property of TGO layer. The stoichiometric ratio Al/O for the
   sputtered Al2O3 film was close to 2:3. The electrical resistance of the
   insulating film was measured at 200 degrees C-800 degrees C. The result
   showed that the insulating Al2O3 film including TGO layer and sputtered
   Al2O3 layer had a good insulating property at high temperature. Finally,
   a thermal resistance temperature sensor was prepared on the surface of
   the Al2O3 film insulating film to verify its electrical insulating
   property. (C) 2016 Elsevier B.V. All rights reserved.
RI Duan, Franklin/W-4908-2019
OI Duan, Franklin/0000-0003-1567-3673
TC 3
Z8 3
ZR 0
ZS 0
ZB 0
Z9 6
SN 0257-8972
UT CCC:000389687600035
ER

PT J
AU Divya, V. D.
   Munoz-Moreno, R.
   Messe, O. M. D. M.
   Barnard, J. S.
   Baker, S.
   Illston, T.
   Stone, H. J.
TI Microstructure of selective laser melted CM247LC nickel-based superalloy
   and its evolution through heat treatment
SO MATERIALS CHARACTERIZATION
VL 114
BP 62
EP 74
PD APR 2016
PY 2016
AB The selective laser melting of high temperature alloys is of great
   interest to the aerospace industry as it offers the prospect of
   producing more complex geometries than can be achieved with other
   manufacturing methods. In this study, the microstructure of the
   nickel-based superalloy, CM247LC, has been characterised following
   selective laser melting and after a post deposition heat treatment below
   the gamma' solvus temperature. In the as-deposited state, scanning
   electron microscopy with electron backscatter diffraction revealed a
   fine, cellular microstructure with preferential alignment of < 001 >
   along the build direction. A high dislocation density was seen at the
   periphery of the cells, indicating substantial localised deformation of
   the material. Fine primary MC carbides were also observed in the
   inter-cellular regions. High-resolution transmission electron microscopy
   identified the occurrence of very fine gamma' precipitates,
   approximately 5 nm in diameter, dispersed within the gamma phase. After
   heat treatment, the elongated cell colonies were observed to partially
   coalesce, accompanied by a decrease in dislocation density, producing
   columnar grains along the build direction. Cuboidal gamma' precipitates
   approximately 500 nm in diameter were observed to form in the
   recrystallised grains, accompanied by larger gamma' precipitates on the
   grain boundaries. (C) 2016 Elsevier Inc. All rights reserved.
OI Barnard, Jonathan/0000-0003-3841-4498
ZB 0
ZS 0
TC 45
ZR 0
Z8 1
Z9 45
SN 1044-5803
UT CCC:000374602300007
ER

PT J
AU D'Souza, N.
   Liu, F.
   Irwin, S.
   Brown, A.
   Edmonds, I. M.
   Rickerby, D. S.
TI The Effect of High Temperature Thermal Cycling on Near-Surface Sulphur
   Partitioning in Gamma and Gamma Prime Phases and Its Implications on
   Sulphur Segregation in Coated Ni-Base Superalloys
SO OXIDATION OF METALS
VL 85
IS 3-4
SI SI
BP 369
EP 389
PD APR 2016
PY 2016
AB Secondary ion mass spectrometry (SIMS) was used to study the
   near-surface segregation of sulphur during; (a) the thermal processing
   stages (diffusion annealing after application of Pt bond coat and after
   secondary ageing following subsequent deposition of the Y2O3-stabilised
   ZrO2 top coat) and (b) thermal cycling in the Ni-base superalloy, CMSX4.
   In the thermal processing stages, an increased segregation of sulphur
   was observed within the upper regions of the Pt bond coat after
   diffusion annealing, while following secondary ageing, the sulphur
   segregation in this layer became heterogeneous with discrete pockets of
   enrichment (a parts per thousand << 1 ppm) and regions of depletion (a
   parts per thousand(a)1 ppm). During thermal cycling, partitioning of
   sulphur occurred to the Pt-enriched gamma' region characterised by the
   finger-like morphology, while examination of TBC spalled specimens
   showed significant depletion of sulphur within the substrate in the
   vicinity of the surface. The reservoir for sulphur-depletion within the
   substrate was definitively identified as the Pt-enriched gamma' region.
   A quantitative method for the calculation of sulphur-segregation at the
   surface in terms of mono-layers is presented.
Z8 0
ZR 0
ZB 0
TC 1
ZS 0
Z9 1
SN 0030-770X
UT CCC:000372876100012
ER

PT J
AU Pineau, Andre
   McDowell, David L.
   Busso, Esteban P.
   Antolovich, Stephen D.
TI Failure of metals II: Fatigue
SO ACTA MATERIALIA
VL 107
BP 484
EP 507
PD APR 1 2016
PY 2016
AB In this interpretive review, fatigue in metallic systems is considered
   primarily from the perspective of interactions between the
   microstructure, the deformation mode and the mechanical state at both
   low and high temperatures. In Part 1 the development and early
   propagation of cracks is considered in terms of the basic damage
   mechanisms and the relative size of the crack with respect to applicable
   micro structural feature(s). In this section, a multistage grain scale
   approach to microstructure-sensitive fatigue crack formation and growth
   is presented which uses Fatigue Indicator Parameters (FIPs) to correlate
   these processes. Various FIPs parameters are discussed in terms of their
   indication of the state of fatigue. The development and early crack
   propagation is considered in the context of microstructure and notches,
   and probabilistic aspects of the notch fatigue problem are discussed.
   These features are integrated into a systematic approach for the
   selection of fatigue resistant microstructures for given applications.
   In Part 2, attention is focused on Ni-base superalloys and the
   interaction between oxidation, creep and microstructure (including
   coatings) in the formation and propagation of cracks. This part of the
   overview addresses both experimental and modelling aspects.
   Methodologies based upon fundamental physical processes are presented
   for understanding and predicting the development and propagation of
   fatigue cracks, including effects of sequential oxide type formation and
   of creep on either restraining or accelerating damage by oxidation. The
   variable fatigue resistance of discs in jet engines is seen to depend
   upon the variability of microstructure and its influence on the severity
   of creep oxidation interactions. All of these factors are considered in
   the practical case where both temperature and loading parameters vary
   simultaneously (thermomechanical fatigue). A physics-based life
   prediction model considering the interactions of deformation and
   environmental damage is reviewed in terms of its applicability to life
   prediction of components. (C) 2015 Acta Materialia Inc. Published by
   Elsevier Ltd. All rights reserved.
Z8 5
ZS 0
TC 61
ZR 1
ZB 1
Z9 63
SN 1359-6454
UT CCC:000373419600041
ER

PT J
AU Chyrkin, A.
   Epishin, A.
   Pillai, R.
   Link, T.
   Nolze, G.
   Quadakkers, W. J.
TI Modeling Interdiffusion Processes in CMSX-10/Ni Diffusion Couple
SO JOURNAL OF PHASE EQUILIBRIA AND DIFFUSION
VL 37
IS 2
BP 201
EP 211
PD APR 2016
PY 2016
AB A diffusion couple between directionally solidified nickel and the
   single crystal Ni-base superalloy CMSX-10 was produced by hot pressing
   in vacuum. The diffusion couples were heat treated at temperatures
   between 1050 and 1250 A degrees C. The exposed samples were
   characterized by SEM/EBSD/EPMA. The interdiffusion results in
   dissolution of the gamma'-Ni3Al in the superalloy and in growth of
   nickel grains towards CMSX-10. Rapid diffusion of aluminum from the
   superalloy into pure nickel leads to a significant formation of pores in
   the superalloy. The interdiffusion processes were modelled using the
   finite-element simulation software DICTRA with the databases TCNi5 and
   MobNi2, tailored specially for Ni-base superalloys. The effect of
   alloying elements on the interdiffusion profiles is discussed in terms
   of alloy thermodynamics. The calculated element concentration profiles
   are in good agreement with the EPMA measurements. The interdiffusion
   modeling correctly predicts the shapes of the concentration profiles,
   e.g. kinks on the Al and Ti profiles in the vicinity of the original
   interface in the joint. The calculation predicts with reasonable
   accuracy the extent and the location of the Kirkendall porosity.
RI Epishin, Alexander Igorevich/H-8735-2013; Pillai, Rishi/; Quadakkers, Willem J/B-5117-2015
OI Pillai, Rishi/0000-0002-4368-8197; Quadakkers, Willem
   J/0000-0002-0644-0192
TC 9
ZB 0
Z8 0
ZR 0
ZS 0
Z9 9
SN 1547-7037
UT CCC:000372172100012
ER

PT J
AU Cloots, Michael
   Kunze, Karsten
   Uggowitzer, Peter J.
   Wegener, Konrad
TI Microstructural characteristics of the nickel-based alloy IN738LC and
   the cobalt-based alloy Mar-M509 produced by selective laser melting
SO MATERIALS SCIENCE AND ENGINEERING A-STRUCTURAL MATERIALS PROPERTIES
   MICROSTRUCTURE AND PROCESSING
VL 658
BP 68
EP 76
PD MAR 21 2016
PY 2016
AB This study investigates selective laser melting (SLM) of the nickel
   based superalloy IN738LC and the cobalt based alloy Mar-M509, and
   identifies the influence of process and material parameters on the
   resulting microstructure. Comprehensive microstructural characterization
   was performed using electron backscattered diffraction analysis.
   Significant differences between IN738LC and Mar-M509 were observed with
   respect to grain size, grain shape and texture sharpness. Alloy IN738LC
   exhibits coarse and elongated grains with a sharp texture and thus a
   pronounced mechanical anisotropy. Alloy Mar-M509 shows smaller grains
   with only moderate structural and mechanical anisotropy. The different
   micro structural and mechanical characteristics are attributed to the
   different recovery and recrystallization behavior of IN738LC and
   Mar-M509. The high stacking fault energy (SFE) of IN738LC results in
   pronounced recovery of lattice defects without affecting the basic grain
   structure, whereas the low SFE in Mar-M509 favors recrystallization with
   the effect of significant grain refinement and weakening of the
   solidification texture. The effect of microstructure and the structural
   anisotropy on the orientation-dependent values of the Young's modulus
   and the mechanical properties are further discussed. (C) 2016 Elsevier
   B.V. All rights reserved.
RI Kunze, Karsten/B-8561-2013; Uggowitzer, Peter J/H-3581-2012; Cloots, Michael/
OI Kunze, Karsten/0000-0003-4682-8017; Uggowitzer, Peter
   J/0000-0002-9504-5652; Cloots, Michael/0000-0002-6303-6938
TC 24
ZR 0
ZS 0
ZB 0
Z8 0
Z9 24
SN 0921-5093
UT CCC:000372560800009
ER

PT J
AU Jackson, R. Wesley
   Titus, Michael S.
   Begley, Matthew R.
   Pollock, Tresa M.
TI Thermal expansion behavior of new Co-based alloys and implications for
   coatings
SO SURFACE & COATINGS TECHNOLOGY
VL 289
BP 61
EP 68
PD MAR 15 2016
PY 2016
AB The thermal expansion behavior of five gamma'-(L1(2)) containing
   Co-based superalloys was measured using push-rod dilatometry. These
   results were analyzed to determine the mean coefficient of thermal
   expansion (CTE), the instantaneous CTE, and gamma'-solvus temperature of
   the alloys. The CTE was found to depend strongly on the gamma'-solvus
   temperature.
   In turbine applications, these alloys will be part of a multilayer
   system that generates thermal stresses due to the CTE mismatch between
   the components. To investigate this phenomenon, the CTE data was
   incorporated into a thermo-mechanical model to calculate the energy
   release rate (ERR) for the delamination of coatings from these alloys.
   The ERR of a thermally grown oxide (TGO) formed on the bare and bond
   coated Co-based alloys was determined as a function of superalloy and
   bond coat CTE. The ERR of a thermal barrier coating (TBC) was evaluated
   as a function of temperature, superalloy LIE, and coating thickness. The
   ERR was found to be about 1.5 x greater in Co-based superalloys compared
   to Ni-based superalloys cooled from T = 1100 degrees C to ambient.
   Strategies for reducing the driving force for delamination are
   discussed. (C) 2016 Elsevier B.V. All rights reserved.
OI Jackson, R. Wesley/0000-0002-6103-5122
ZB 0
TC 10
ZR 0
ZS 0
Z8 0
Z9 10
SN 0257-8972
UT CCC:000372761700008
ER

PT J
AU Zhao, R.
   Han, J. Q.
   Liu, B. B.
   Wan, M.
TI Interaction of forming temperature and grain size effect in
   micro/meso-scale plastic deformation of nickel-base superalloy
SO MATERIALS & DESIGN
VL 94
BP 195
EP 206
PD MAR 15 2016
PY 2016
AB In high temperature meso/micro plastic forming process, material yield
   and deformation are quite different from those at atmospheric
   temperature. The flow stress decreases quite obviously by the raise of
   forming temperature and is also modified by the change of inner grain
   numbers. Moreover, the traditional micro-forming theory is often
   crippled or rendered totally inefficient under thermal condition due to
   the interacted effects. To explore the coupled effect of grain size and
   deformation temperature on thermally-aided meso/micro-scale plastic
   deformation, uniaxial tensile tests of Inconel 718 sheets with different
   inner grain sizes are performed at diverse temperatures. The
   experimental results reveal that both yield stress and flow stress
   decrease with the increasing particle size and temperature. A strong
   grain size effect emerges at atmospheric temperature, while decays with
   the increase of deformation temperature. In addition, an exponential
   relationship between intercept stress and deformation temperature is
   established at specific strain level, while the slope decreases with the
   increasing temperature as well as the deformation strain level, which
   could be interpreted by the dislocation theory and the grain boundary
   strengthening effect. Furthermore, a modified Zerilli-Armstrong model is
   proposed to describe the flow stress considering the deformation
   temperature and grain size simultaneously. The research thus provides an
   in-depth understanding of the interactive effect of deformation
   temperature and material microstructure in meso/micro-scale plastic
   deformation. (C) 2016 Elsevier Ltd. All rights reserved.
ZR 0
ZS 0
ZB 0
TC 18
Z8 2
Z9 19
SN 0261-3069
UT CCC:000369589200023
ER

PT J
AU Xiao, Rui
   Li, Xiao-Xing
   Lang, Li-Hui
   Chen, Yang-Kai
   Yang, Yan-Feng
TI Biaxial tensile testing of cruciform slim superalloy at elevated
   temperatures
SO MATERIALS & DESIGN
VL 94
BP 286
EP 294
PD MAR 15 2016
PY 2016
AB The stress-strain curves and yield loci of metallic materials under
   biaxial tensile tests can be precisely predicted using a yield
   criterion. In this study, biaxial tensile testing equipment with
   high-accuracy displacement, temperature control, and digital speckle
   correlation method of non-contact optical strain measurement is
   developed to study the thermo-mechanical deformation behavior of a GH738
   nickel-based superalloy, which is widely used for important components
   of aeronautic engines, to exploit its excellent mechanical properties at
   high temperatures. Additionally, the used specimen shape is discussed.
   The results of this study show that the special sample shape size solves
   the problem in which an extremely thin sheet metal bulges when subjected
   to tension. The equivalent stress-strain curves and yield surfaces,
   which were fitted according to the Hill'48 yield criterion, exhibit
   deformation characteristics that are more precise than those according
   to the von Mises criterion. Eventually, the efficacy of the related test
   methods is corroborated. (C) 2016 Elsevier Ltd. All rights reserved.
ZS 0
ZR 0
ZB 0
TC 9
Z8 1
Z9 10
SN 0264-1275
UT CCC:000369589200033
ER

PT J
AU Li, Jiang
   Shrestha, Sachin L.
   Long, Yan
   Li Zhijun
   Zhou Xintai
TI The formation of eutectic phases and hot cracks in one Ni-Mo-Cr
   superalloy
SO MATERIALS & DESIGN
VL 93
BP 324
EP 333
PD MAR 5 2016
PY 2016
AB The structure and the formationmechanism of brittle eutectic phases and
   hot cracks formed at grain boundaries were investigated in two Ni-Mo-Cr
   superalloys with different silicon contents (0.06 and 0.46 wt.%). The
   eutectic phases and hot cracks can be observed along the rolling
   direction in the 0.46 wt.% Si heat when heated to 1335 degrees C or a
   higher peak temperature up to 1365 degrees C. Exposure to the higher
   peak temperatures resulted in the formation of larger eutectic phases
   and hot cracks in the higher silicon heat. Conversely, there are fewer
   eutectic phases and smaller hot cracks forming in the low-silicon heat
   when heated to 1365 degrees C. The eutectic phases were identified as
   gamma-M6C' type. Based on the constitutional liquation theory and
   thermodynamic calculations, it was found that the formation of the
   eutectic phases and hot cracks is due to the localized melting of
   primary M6C carbides and surrounding Si-riched matrix. The degree of
   elements segregation in liquid films determines whether liquid films
   solidify into eutectic phases or cause hot cracks. This model can
   reasonably explain the observed phenomena and contribute to designing
   appropriate solid-solution treatment process and welding procedure to
   avoid brittle phases and cracks in the Ni-Mo-Cr superalloy. (C) 2015
   Elsevier Ltd. All rights reserved.
Z8 3
ZS 0
ZB 0
ZR 0
TC 17
Z9 17
SN 0264-1275
UT CCC:000369587500036
ER

PT J
AU Quan, Guo-zheng
   Pan, Jia
   Wang, Xuan
TI Prediction of the Hot Compressive Deformation Behavior for Superalloy
   Nimonic 80A by BP-ANN Model
SO APPLIED SCIENCES-BASEL
VL 6
IS 3
BP NIL_292
EP NIL_307
PD MAR 2016
PY 2016
AB In order to predict hot deformation behavior of superalloy nimonic 80A,
   a back-propagational artificial neural network (BP-ANN) and
   strain-dependent Arrhenius-type model were established based on the
   experimental data from isothermal compression tests on a Gleeble-3500
   thermo-mechanical simulator at temperatures ranging of 1050-1250 degrees
   C, strain rates ranging of 0.01-10.0 s(-1). A comparison on a BP-ANN
   model and modified Arrhenius-type constitutive equation has been
   implemented in terms of statistical parameters, involving mean value of
   relative (mu), standard deviation (
   [GRAPHICS]
   ), correlation coefficient (R) and average absolute relative error
   (AARE). The
   [GRAPHICS]
   -value and
   [GRAPHICS]
   -value of the improved Arrhenius-type model are 3.0012% and 2.0533%,
   respectively, while their values of the BP-ANN model are 0.0714% and
   0.2564%, respectively. Meanwhile, the R-value and ARRE-value for the
   improved Arrhenius-type model are 0.9899 and 3.06%, while their values
   for the BP-ANN model are 0.9998 and 1.20%. The results indicate that the
   BP-ANN model can accurately track the experimental data and show a good
   generalization capability to predict complex flow behavior. Then, a 3D
   continuous interaction space for temperature, strain rate, strain and
   stress was constructed based on the expanded data predicted by a
   well-trained BP-ANN model. The developed 3D continuous space for hot
   working parameters articulates the intrinsic relationships of superalloy
   nimonic 80A.
OI Wang, Xuan/0000-0003-4820-2368
ZR 0
ZS 0
TC 11
ZB 0
Z8 1
Z9 12
SN 2076-3417
UT CCC:000373530700020
ER

PT J
AU Gu, Sendong
   Zhang, Liwen
   Zhang, Chi
   Shen, Wenfei
TI Constitutive Modeling for Flow Stress Behavior of Nimonic 80A Superalloy
   During Hot Deformation Process
SO HIGH TEMPERATURE MATERIALS AND PROCESSES
VL 35
IS 3
BP 327
EP 336
PD MAR 2016
PY 2016
AB The hot deformation characteristics of nickel-based alloy Nimonic 80A
   were investigated by isothermal compression tests conducted in the
   temperature range of 1,000-1,200 degrees C and the strain rate range of
   0.01-5 s(-1) on a Gleeble-1500 thermomechanical simulator. In order to
   establish the constitutive models for dynamic recrystallization (DRX)
