Repository: MatInfoUB/NLP-Queries

File: Cobalt_superalloys_thermomechanical_processing3.txt (part 20 of 21)
FN Clarivate Analytics Web of Science
DI 10.1016/j.surfcoat.2004.09.028
PD MAR 21 2005
PY 2005
AB The thermophysical properties of B2 structure based Al-Ni-Ru-M alloys
   have been studied for different alloy compositions. A normal value for
   the thermal conductivity of these alloys is within the range of 10-20 W
   m(-1) K-1 range at room temperature, but can be reduced to approximately
   3.5 W m(-1) K-1 by modifying the alloy composition. The observed
   positive and approximately linear temperature dependence of the thermal
   conductivity of B2 structure based on Al-Ni-Ru-M alloys indicates their
   metal electronic nature.
   Thermal expansion coefficients (i) increase with temperature, (ii) are
   similar to those of superalloys and steels, and (iii) are mostly
   dependent on Ru content. A fused and subsequently pulverized Al-Ni-Ru B2
   alloy was deposited on a Ni-based superalloy substrate made of modified
   CMSX-4 using vacuum and atmospheric plasma spraying. The coatings
   obtained were characterized for their microstructure, phase composition,
   hardness, and bond strength. The coatings exhibited sound
   microstructural integrity and favorable coating-substrate adhesion. The
   phases originally present in the powder were also found to be retained
   in the coating. Interdifftision processes between the investigated
   coatings and the Ni-based superalloy substrate were primarily estimated
   by the diffusion couples approach. The segregation of a new
   intermetallic phase was detected at the (Al50Ni40Ru10 alloy)/(modified
   CMSX-4) interface. (C) 2004 Elsevier B.V. All rights reserved.
RI Steurer, Walter/B-6929-2008; Steurer, Walter/A-3278-2008
OI Steurer, Walter/0000-0003-0211-7088; 
ZS 0
TC 4
ZB 0
Z8 0
ZR 0
Z9 4
SN 0257-8972
UT CCC:000226842700001
ER

PT J
AU Liu, L
   Huang, TW
   Xiong, YH
   Yang, AM
   Zhao, ZL
   Zhang, R
   Li, JS
TI Grain refinement of superalloy K4169 by addition of refiners: cast
   structure and refinement mechanisms
SO MATERIALS SCIENCE AND ENGINEERING A-STRUCTURAL MATERIALS PROPERTIES
   MICROSTRUCTURE AND PROCESSING
VL 394
IS 1-2
BP 1
EP 8
DI 10.1016/j.msea.2004.10.005
PD MAR 15 2005
PY 2005
AB Grain size and microstructural features of cast superalloy K4169 were
   investigated under various melting and casting conditions with and
   without the addition of grain refiners. It is found that lowering
   pouring temperature and adding refiners to the melt can lead to grain
   refinement of gamma matrix and improve the proportion of equiaxed
   grains. At a conventional pouring temperature of 1400 degrees C, the
   average size of equiaxed grains could be refined to the order of ASTM
   3.2, the proportion of equiaxed grains at transverse cross-section could
   be improved from 56 to 99%. The results also indicate that the average
   length of primary dendrite axis is shortened with the addition of
   refiners, but the secondary dendrite arm spacing keeps almost unchanged
   because local solidification time remained constant. In addition, the
   microsegregation of main elements such as Fe, Cr, Nb, Mo and Ti is
   alleviated with the decrease in grain size, and the grain morphology
   have transformed from dendrite in coarse- to granulate in fine-grained
   castings. At higher melt pouring temperature, the amount of
   microporosity in samples with the addition of refiners can be greatly
   reduced. The mechanisms of grain refinement and increase in equiaxed
   grain proportion were proposed. (c) 2004 Elsevier B.V. All rights
   reserved.
OI Li, Jinshan/0000-0002-6894-9760
TC 40
ZS 0
ZB 1
ZR 0
Z8 18
Z9 50
SN 0921-5093
UT CCC:000228069000001
ER

PT J
AU Rosler, J
   Nath, O
   Jager, S
   Schmitz, F
   Mukherji, D
TI Fabrication of nanoporous Ni-based superalloy membranes
SO ACTA MATERIALIA
VL 53
IS 5
BP 1397
EP 1406
DI 10.1016/j.actamat.2004.11.038
PD MAR 2005
PY 2005
AB Ni-based superalloys, containing significant quantities of the ordered
   gamma'-phase for precipitation strengthening, are traditionally used as
   structural materials in high temperature applications. Here we show a
   new field of application where the self-assembly of the,gamma'-phase is
   utilized to produce nanoporous superalloy membranes with particularly
   interesting functional properties. We describe the manufacturing
   process, encompassing thermo-mechanical processing and electrochemical
   leaching, the resulting microstructure and properties, as well as
   potential areas of application for this new material class. (C) 2004
   Acta Materialia Inc. Published by Elsevier Ltd. All rights reserved.
RI Mukherji, Debashis/M-1646-2019
OI Mukherji, Debashis/0000-0001-6882-4709
ZS 0
Z8 1
ZR 0
TC 48
ZB 0
Z9 49
SN 1359-6454
UT CCC:000227265100014
ER

PT J
AU Liu, LF
   Lu, C
   Ding, WJ
   Hirose, A
   Kobayashi, KF
TI Effect of delta phase on hydrogen embrittlement of inconel 718 by notch
   tensile tests
SO JOURNAL OF MATERIALS SCIENCE & TECHNOLOGY
VL 21
IS 2
BP 256
EP 260
PD MAR 2005
PY 2005
AB The effect of delta phase on the hydrogen embrittlement (HE) sensitivity
   of Inconel 718 was investigated by conducting notch tensile tests. Notch
   tensile specimens with various precipitation morphologies of delta phase
   were prepared with different heat treatments, and hydrogen was charged
   into the tensile specimens before tensile tests via a cathodic charging
   process. The loss of notch tensile strength (NTS) due to the charged
   hydrogen was used to evaluate the hydrogen embrittlement sensitivity.
   The results show that delta phase has deleterious effect on NTSs, and
   the fracture of hydrogen-charged specimens initiated near the notch
   surfaces. The loss of NTS caused by precharged hydrogen can be greatly
   decreased by dissolving delta phase. delta-free Inconel 718 alloy is
   proposed for the applications in hydrogen environments.
OI Ding, Wenjiang/0000-0003-0948-8025
ZB 0
ZR 0
Z8 0
ZS 0
TC 5
Z9 5
SN 1005-0302
UT CCC:000228230400025
ER

PT J
AU Randle, V
TI The influence of annealing twinning on microstructure evolution
SO JOURNAL OF MATERIALS SCIENCE
VL 40
IS 4
BP 853
EP 859
DI 10.1007/s10853-005-6501-8
PD FEB 15 2005
PY 2005
AB This paper reports an experimental investigation on the effect of
   multiple twinning on the interface population in two low stacking-fault
   alloys. This is an important topic for grain boundary engineering
   because annealing twinning is the indirect cause of improved
   intergranular corrosion resistance in this class of materials.
   Proportions of Sigma3(n) (n = 1-5) boundaries were analysed in both a
   brass specimen and a superalloy specimen where the boundaries had been
   processed so as to be very mobile and less mobile respectively. When
   Sigma3 twin boundaries (as distinct from Sigma3 grain boundaries) are
   discounted, the Sigma3(n) distribution for both specimens had a peak at
   Sigma9, because Sigma3 + Sigma9 --> Sigma3 occurs more frequently than
   Sigma3 + Sigma9 --> Sigma27. The distributions and reactions between
   various Sigma3(n) values are described and discussed in detail. A novel
   trace analysis procedure is used to extract information from Sigma3
   boundaries to decide whether or not they are annealing twins, and so
   provide a convenient means to assess proportions of twin and non-twin
   Sigma3s. The data show unambiguously that a significant proportion of
   Sigma3s are not on {111}, and these boundaries have on average higher
   angular deviations from the exact Sigma3 reference misorientation than
   do other Sigma3s. A population of Sigma3s which were vicinal to
   annealing twins were also recorded. These data support the contention
   that profuse annealing twinning produces concurrently many not-twin
   Sigma3s, which are pivotal in grain boundary engineering. (C) 2005
   Springer Science + Business Media, Inc.
ZB 0
TC 16
ZR 0
Z8 0
ZS 0
Z9 16
SN 0022-2461
UT CCC:000227282200005
ER

PT J
AU Ferro, P
   Zambon, A
   Bonollo, F
TI Investigation of electron-beam welding in wrought Inconel 706 -
   experimental and numerical analysis
SO MATERIALS SCIENCE AND ENGINEERING A-STRUCTURAL MATERIALS PROPERTIES
   MICROSTRUCTURE AND PROCESSING
VL 392
IS 1-2
BP 94
EP 105
DI 10.1016/j.msea.2004.10.039
PD FEB 15 2005
PY 2005
AB Electron-beam welding (EBW) is commonly employed in the aeroengine
   industry for the welding of high integrity components, fabricated from
   high-strength superalloys. For such applications, it is important to
   predict distortions and residual stresses induced by the process. Melt
   run trials have been carried out on nickel-base superalloy Inconel 706
   plates using the EBW technique in order to analyse the effects of
   welding parameters on geometrical characteristics and microstructure of
   the bead. Butt-welded plates have been then investigated by means of
   tensile tests, microstructural analysis, and X-ray diffraction
   measurements. A finite element model of the process has been set up
   using an uncoupled thermal-mechanical analysis. The heat source was
   modelled using a superimposition of a spherical and a conical shape heat
   source with Gaussian power density distribution in order to reproduce
   the nail shape of the fusion zone (FZ). The parameters of the source
   were chosen so that the model would match with experimentally determined
   weld pool shape and temperatures, measured with thermocouples.
   Subsequently, the thermal analysis was used to drive the non-linear
   mechanical analysis. The predicted residual stresses were then compared
   with X-ray diffraction measurements. It was found that the correct
   thermal and residual stresses prediction is influenced by the shape of
   the fusion zone, the highest thermal tensile stress arising under the
   nailhead of the fusion zone where microfissuring can be observed. (C)
   2004 Elsevier B.V. All rights reserved.
OI Bonollo, Franco/0000-0002-7196-2886
TC 60
Z8 12
ZB 0
ZR 0
ZS 0
Z9 67
SN 0921-5093
UT CCC:000227139400012
ER

PT J
AU Shi, J
   Darzens, S
   Karlsson, AM
TI Aspects of the morphological evolution in thermal barrier coatings and
   the intrinsic thermal mismatch therein
SO MATERIALS SCIENCE AND ENGINEERING A-STRUCTURAL MATERIALS PROPERTIES
   MICROSTRUCTURE AND PROCESSING
VL 392
IS 1-2
BP 301
EP 312
DI 10.1016/j.msea.2004.09.062
PD FEB 15 2005
PY 2005
AB The evolution of interfacial deformations and stresses in thermal
   barrier coatings due to the formation of the thermally grown oxide and
   the intrinsic thermal mismatch is investigated. The study focuses on
   systems that are prone to displacement instabilities of the thermally
   grown oxide and numerical models spanning a range of properties are
   investigated. Material changes in the Pt-modified aluminide bond-coat,
   such as martensitic transformation and the change from beta- to
   gamma'-grains, are considered. The numerical simulations show that when
   the mismatch is large enough to cause overall yielding in the bond-coat,
   the thermal expansion of the substrate (the superalloy) will rule the
   system response. Furthermore, the results suggest that the stresses and
   the interfacial deformation-thus the coating's lifetime-may be optimized
   if the martensitic transition temperature can be controlled for
   bond-coats undergoing such transformations. However, we show that due to
   the sensitivity of the system, this is unlikely to be successful for a
   real material system. (C) 2004 Elsevier B.V. All rights reserved.
ZS 0
ZB 0
ZR 0
TC 19
Z8 2
Z9 21
SN 0921-5093
UT CCC:000227139400039
ER

PT J
AU Sato, A
   Murakumo, T
   Koizumi, Y
   Kobayashi, T
   Yokokawa, T
   Harada, H
   Imai, H
TI TEM observation of TCP phases in 4(th) generation Ni-base superalloys
SO JOURNAL OF THE JAPAN INSTITUTE OF METALS
VL 69
IS 2
BP 253
EP 256
DI 10.2320/jinstmet.69.253
PD FEB 2005
PY 2005
AB The addition of ruthenium can control Topologically Close Packed (TCP)
   phases precipitation in nickel-base superalloys. Thus it becomes
   possible to add more solid solution strengthening elements such as
   molybdenum or rhenium. 4th generation nickel-base single crystal (SC)
   superalloys, with platinum group metals (PGMs) elements such as
   ruthenium, show superior creep strengths, although the change in the TCP
   phases crystallography or compositions have not yet been reported. This
   study was carried out based on a 3rd generation nickel-base SC
   superalloy, TMS-121, which contains 5 mass pct rhenium and is known to
   precipitate TCP phases; a series of alloys with different amounts of
   ruthenium addition to TMS-121, TMS-138 and TMS-138 +, were cast and heat
   treated in a variety of time and temperature conditions. TEM
   microstructural observations at different aging time and temperatures
   showed that, R phase, which is the most harmful phase in TCP phases with
   large amounts of gamma'envelope, disappeared by the addition of
   ruthenium. It was also found that 2 mass% ruthenium addition increased
   the solubility limit of multi-phase nickel-base superalloys by about
   7-8%.
ZS 0
ZR 0
ZB 0
TC 3
Z8 0
Z9 3
SN 0021-4876
UT CCC:000228205500018
ER

PT J
AU Lu, YL
   Brooks, CR
   Chen, LJ
   Liaw, PK
   Wang, GY
   Benson, ML
   Thompson, SA
   Blust, JW
   Browning, RF
   Bhattacharya, AK
   Aurrecoechea, JM
   Klarstrom, DL
TI A technique for the removal of oxides from the fracture surfaces of
   HAYNES (R) 230 (R) alloy
SO MATERIALS CHARACTERIZATION
VL 54
IS 2
BP 149
EP 155
DI 10.1016/j.matchar.2004.11.003
PD FEB 2005
PY 2005
AB A technique has been developed for the removal of oxides that often
   cover fracture surfaces of Ni-Cr superalloys following high-temperature
   failures in air. The technique consists of two steps. The sample is
   first boiled in a potassium permanganate solution for I h and then
   electrolytically cleaned in an alkaline solution for 5 min with the
   sample as the cathode. An oxide-free fracture surface of the HAYNES (R)
   23 (R) alloy was prepared by tensile overload at room temperature. The
   fracture surface was then subjected to a thermal exposure at 927 degrees
   C in air. As the exposure time increased, a tenacious oxide film
   developed and became thicker, making it impossible to identify the mode
   of fracture. Except for dislodging the carbides, the technique developed
   was capable of removing the oxides completely without altering the
   fracture surface morphology. (c) 2004 Elsevier Inc. All rights reserved.
RI Wang, Gongyao/C-4003-2011
ZS 0
TC 8
ZB 0
ZR 0
Z8 1
Z9 9
SN 1044-5803
UT CCC:000231330500006
ER

PT J
AU Horita, T
   Xiong, YP
   Kishimoto, H
   Yamaji, K
   Sakai, N
   Brito, ME
   Yokokawa, H
TI Oxidation behavior of Fe-Cr- and Ni-Cr-based alloy interconnects in
   CH4-H2O for solid oxide fuel cells
SO JOURNAL OF THE ELECTROCHEMICAL SOCIETY
VL 152
IS 11
BP A2193
EP A2198
DI 10.1149/1.2050428
PD 2005
PY 2005
AB Oxide scale formations in CH4-H2O atmospheres were compared for
   different alloys as interconnects in solid oxide fuel cells (Fe-Cr and
   Ni-Cr alloys). Oxidation with anode gases (CH4, H2O, CO, and CO2) caused
   a relatively thick oxide scale formation on the alloy surfaces even in
   the low oxygen partial pressures at 1073 K. The distribution of elements
   in the oxide scale and the growth rates of oxide scales were precisely
   analyzed among the examined alloys by glow discharge optical emission
   spectrometry. Mn spinels formed on the top surface of oxide scales for
   both Fe-Cr and Ni-Cr alloys. Oxide scale thickness grew with annealing
   time by a parabolic relationship, and the growth rates were in the
   orders of 10(-6)-10(-5) mu m(2) s(-1) at 1073 K. Ni-Cr alloy shows
   relatively low growth rate compared with the Fe-Cr alloy. The electrical
   conductivity after forming oxide scales was different depending on the
   oxide scale phases and thickness, which was on the order of 10-100 S
   cm(-1) at 1073 K. (c) 2005 The Electrochemical Society.
RI Horita, Teruhisa/I-5886-2018; BRITO, Manuel E./U-9517-2018; Yamaji, Katsuhiko/L-6931-2018; Kishimoto, Haruo/M-4725-2018
OI Horita, Teruhisa/0000-0001-9103-5046; BRITO, Manuel
   E./0000-0002-3057-2996; Yamaji, Katsuhiko/0000-0003-3688-9297;
   Kishimoto, Haruo/0000-0002-4526-9439
ZS 0
ZB 0
ZR 0
Z8 1
TC 13
Z9 14
SN 0013-4651
UT CCC:000233133700014
ER

PT J
AU 최백규
   김인수
   김두현
   조창용
TI Microstructural Evolution and Degradation of Tensile Properties During
   ThermalExposure in Ni-Base Superalloy CM247LC
Z1 열간노출에 읜한 니켈기 초내열 합금 CM247LC의 미세조직 및 인장특성 변화
SO Korean Journal of Metal and Materials
S1 대한금속Â·재료학회지
VL 43
IS 12
BP 867
EP 873
PD 2005
PY 2005
ZR 0
TC 0
ZS 0
ZB 0
Z8 0
Z9 0
SN 1738-8228
UT KJD:ART000977366
ER

PT J
AU Ning, B
   Shamsuzzoha, M
   Weaver, ML
TI Influence of processing variables on the properties of dc magnetron
   sputtered NiAl coatings containing Hf additions
SO JOURNAL OF VACUUM SCIENCE & TECHNOLOGY A
VL 23
IS 1
BP 44
EP 54
DI 10.1116/1.1828085
PD JAN-FEB 2005
PY 2005
AB In this study a series of NiAl-0.1Hf coatings were deposited onto
   Ni-base superalloy (CMSX-4) substrates at various substrate temperatures
   and working gas pressures, using direct current (dc) magnetron
   sputtering. Postdeposition microstructural and chemical analyses using
   scanning electron microscopy, transmission electron microscopy, and
   electron probe microanalysis techniques showed the as-deposited coatings
   to consist of single phase columnar NiAl grains. It was additionally
   observed that the structural morphology of the coatings could be altered
   by changing the substrate temperature and Ar pressure. The general
   trends were in accord with the structure zone model proposed by Thornton
   [J. A. Thornton, Annu. Rev. Mater Sci. 2, 239 (1977)], however the
   temperature ranges for each microstructure occurred at lower
   temperatures. Annealing in argon at 1273 K for 1 h resulted in some
   grain growth and in the formation of a small interdiffusion zone between
   the coating and substrate. After oxidation at 1323 K, the 8 phase
   gradually transformed to gamma' due to Al depletion caused by oxidation
   and interdiffusion. Coatings deposited at higher substrate temperatures
   were observed to have larger grains and to exhibit higher resistance to
   oxidation. This improvement is attributed to a lower volume fraction of
   grain boundaries in those coatings. (C) 2005 American Vacuum Society.
ZR 0
Z8 0
ZB 0
TC 4
ZS 0
Z9 4
SN 0734-2101
UT CCC:000226558900008
ER

PT J
AU Fritscher, K
   Lee, YT
TI Investigation of an as-sprayed NiCoCrAIY overlay coating -
   microstructure and evolution of the coating
SO MATERIALS AND CORROSION-WERKSTOFFE UND KORROSION
VL 56
IS 1
BP 5
EP 14
DI 10.1002/maco.200403808
PD JAN 2005
PY 2005
AB A low pressure plasma sprayed (LPPS) NiCoCrAlY aircraft turbine blade
   overlay coating was investigated in the as-sprayed condition by X-ray
   diffraction (XRD) and analytical transmission electron microscopic (TEM)
   techniques. gamma-Ni, beta-NiAl and gamma'-Ni(3)Al phases were
   identified by XRD showing predominant gamma phase at the expense of P
   phase if compared to the fully processed state with gamma and beta at
   about equal portions. Besides grains of gamma-Ni and beta-NiAl,
   amorphous metallic grains and Cr-rich oxides were found by TEM. Close to
   the surface to the atmosphere gamma'-Ni(3)Al phase was localized in
   composite grains with an off-plane oriented gamma-gamma' fibrous
   eutectic structure. They were neighbored by amorphous metallic grains.
   The evolution of these structures is discussed within the scope of
   crystal growth behavior. The dominant occurrence of face-centered cubic
   at the expense of body-centered phases observed in as-sprayed coatings
   is attributed to their higher growth rates on quenching. Also benefiting
   from rapid growth h the fibrous eutectic grains will form. hereby
   relying on essentially binary phase compositions of highly extended
   solubility ranges. Accumulation of alloy constituents like Cr and Ti by
   segregation to the growth front is considered to pave the way for the
   evolution of amorphous grains at the coating surface on top of
   gamma-gamma' grains. The potentials of the microstructures in service
   are addressed.
ZB 0
ZR 0
ZS 0
TC 10
Z8 0
Z9 10
SN 0947-5117
UT CCC:000226694600001
ER

PT J
AU Krupp, U
   Kane, WM
   Laird, C
   McMahon, CJ
TI Brittle intergranular fracture of a Ni-base superalloy at high
   temperatures by dynamic embrittlement
SO MATERIALS SCIENCE AND ENGINEERING A-STRUCTURAL MATERIALS PROPERTIES
   MICROSTRUCTURE AND PROCESSING
VL 387
BP 409
EP 413
DI 10.1016/j.msea.2004.05.053
PD DEC 15 2004
PY 2004
AB Oxygen-induced dynamic embrittlement of nickel (Ni)-base superalloys at
   650degreesC has been studied by static loading of notched bars in pure
   bending at fixed displacement on IN718 in the form of conventionally
   heat-treated polycrystals, polycrystals specially processed to increase
   the fraction of Sigma3 boundaries, and bicrystals with a random
   high-angle boundary and a Sigma5 tilt boundaries. The susceptibility to
   cracking is shown to depend strongly on grain-boundary character. (C)
   2004 Elsevier B.V. All rights reserved.
ZR 0
ZS 0
TC 57
ZB 0
Z8 5
Z9 58
SN 0921-5093
UT CCC:000226042400087
ER

PT J
AU Dubiez-Le Goff, S
   Couturier, R
   Guetaz, L
   Burlet, H
TI Effect of the microstructure on the creep behavior of PM Udimet 720
   superalloy - experiments and modeling
SO MATERIALS SCIENCE AND ENGINEERING A-STRUCTURAL MATERIALS PROPERTIES
   MICROSTRUCTURE AND PROCESSING
VL 387
BP 599
EP 603
DI 10.1016/j.msea.2004.01.094
PD DEC 15 2004
PY 2004
AB Powder metallurgy processed Udimet 720 is a high creep strength
   nickel-based superalloy considered for high temperature turbine disks
   for nuclear gas cooled reactors working under 700degreesC. Both
   fine-grained and coarse-grained microstructures have been obtained by
   applying respectively a subsolvus or a supersolvus solution treatments,
   followed by ageing treatments. In both microstructures, the distribution
   of the strengthening gamma' precipitates has been characterized by
   transmission electron microscopy (TEM). The creep curves of the
   coarse-grained microstructure show the three usual creep stages. On the
   contrary, the creep curves of the fine-grained microstructure show a
   transition directly from primary to apparent tertiary creep without any
   obvious steady state. According to TEM analyses, Orowan loops surround
   Udimet 720 CR gamma' and U720 HS gamma' at high stress whereas U720 HS
   gamma' are sheared at low stress. To describe the behaviour of the
   superalloy Udimet 720, a specific creep model is developed on the basis
   of McLean and Dyson models including physical damage parameters. (C)
   2004 Published by Elsevier B.V.
Z8 3
ZB 1
TC 24
ZS 0
ZR 0
Z9 26
SN 0921-5093
UT CCC:000226042400124
ER

PT J
AU Farhangi, H
   Norouzi, S
   Nili-Ahmadabadi, A
TI Effects of casting process variables on the residual stress in Ni-base
   superalloys
SO JOURNAL OF MATERIALS PROCESSING TECHNOLOGY
VL 153
SI SI
BP 209
EP 212
DI 10.1016/j.jmatprotec.2004.04.199
PN 1
PD NOV 10 2004
PY 2004
AB Quality of castings is partly affected by the type and extent of
   residual stresses, which may lead to undesirable distortions and
   dimensional changes in critical parts and components. The effect of
   pouring temperature on residual stress in Ni-base superalloys, IN713C
   and U500, was investigated using a cutting technique, followed by
   measurements of the change in the distance between prescribed markings.
   For this purpose, rectangular and triangular shape samples were cast
   under vacuum using investment casting process. It was found that
   increasing melt superheat temperature leads to higher levels of casting
   residual stresses. The extent of residual stresses were also found to
   depend on the casting shape, being higher in the triangular sample due
   to local variations in casting modulus. Furthermore, it was found that
   higher levels of residual stresses are developed in U500 compared to
   IN713C, at constant melt superheat temperatures. The differences are
   explained in terms of variations in the freezing range and
   thermo-mechanical properties with alloy chemical composition. (C) 2004
   Elsevier B.V. All rights reserved.
RI Farhangi, Hasan/W-3246-2018; Ahmadabadi, Mahmoud Nili/M-1913-2017; Farhangi, Hassan/W-9678-2018
OI Ahmadabadi, Mahmoud Nili/0000-0002-8817-8115; 
ZR 0
TC 10
ZS 0
ZB 0
Z8 1
Z9 10
SN 0924-0136
UT CCC:000225845500034
ER

PT J
AU Baufeld, B
   Bartsch, M
   Broz, P
   Schmucker, M
TI Microstructural changes as postmortem temperature indicator in
   Ni-Co-Cr-Al-Y oxidation protection coatings
SO MATERIALS SCIENCE AND ENGINEERING A-STRUCTURAL MATERIALS PROPERTIES
   MICROSTRUCTURE AND PROCESSING
VL 384
IS 1-2
BP 162
EP 171
DI 10.1016/j.msea.2004.05.052
PD OCT 25 2004
PY 2004
AB Microstructural changes in a metallic oxidation protection coating
   (Ni-Co-Cr-Al-Y) applied on a nickel base superalloy were investigated by
   means of scanning and transmission electron microscopy. The changes are
   due either to thermal mechanical fatigue testing under high thermal
   gradients or to defined isothermal heat treatments. The coated specimens
   were quenched from temperatures between 840 and 1100degreesC to ambient
   temperature. The resultant phases, their local distribution and
   compositions were determined by energy dispersive X-ray (EDX)
   spectroscopy and electron diffraction. Phase equilibria at respective
   temperatures were determined by thermodynamic calculations based on the
   CALPHAD method. The calculated and experimentally determined phase
   distributions were compared. A particular microstructural feature,
   namely the existence and spatial distribution of spherical gamma'
   Ni(3)Al precipitates in the coating and the diffusion zone between
   substrate and coating, was used as a postmortem indicator for the
   maximum temperature experienced by the specimen during testing. This
   paper gives a road map for developing a microstructural-based
   temperature calibration for complex metallic materials using
   thermodynamic simulations. (C) 2004 Elsevier B.V. All rights reserved.
RI Bartsch, Marion/B-9501-2012
OI Bartsch, Marion/0000-0002-3952-2928
ZR 0
ZB 0
Z8 4
TC 15
ZS 0
Z9 17
SN 0921-5093
UT CCC:000224489300019
ER

PT J
AU Nicoletti, ES
   Darwish, FA
   Solorzano, G
TI On the development of nano and microscale precipitates upon isothermal
   aging of nickel base superalloy 59
SO MATERIALS SCIENCE AND ENGINEERING B-SOLID STATE MATERIALS FOR ADVANCED
   TECHNOLOGY
VL 112
IS 2-3
BP 214
EP 222
DI 10.1016/j.mseb.2004.05.034
PD SEP 25 2004
PY 2004
AB Alloy 59 is a Ni base alloy, which has a nominal chemical composition of
   59% Ni, 16% Mo, 23% Cr and 1% Fe. Exposure of the alloy to high
   temperature effects can result, depending on the prevailing thermal
   conditions, in the precipitation of second phases, thus profoundly
   affecting the alloy properties. Accordingly, the present work was
   initiated with the purpose of investigating microstructural evolution of
   the alloy, focusing on the nanoscale and microscale second phase
   precipitation brought about by isothermal aging. The aging treatment was
   carried out at two different temperatures (700 and 900 degreesC) for
   time intervals varying between 1 and 100 h. Electron microscopy
   observations have revealed the presence, in both the as-received and
   aged alloy, of a large population of nanoscale precipitates
   corresponding to the Ni(Mo,Cr)(2) phase. In addition, the aged specimens
   were found to contain microscale Ni-2(MO,Cr)(2) particles, formed at the
   grain boundaries as well as within the grains. Transmission electron
   microscopy (TEM) observations, made on specimens taken from the heat
   affected zone of a welded plate, have revealed the absence of microscale
   precipitates, and microstructural features thus remained similar to
   those of the as received alloy. Accordingly, the susceptibility of the
   alloy to pit corrosion within the heat affected zone cannot be linked to
   the formation of Mo-Cr rich precipitates. (C) 2004 Published by Elsevier
   B.V.
TC 0
ZR 0
ZB 0
ZS 0
Z8 1
Z9 1
SN 0921-5107
UT CCC:000223947200025
ER

PT J
AU Murakami, H
   Yano, T
   Sodeoka, S
TI Process dependence of Ir-based bond coatings
SO MATERIALS TRANSACTIONS
VL 45
IS 9
BP 2886
EP 2890
DI 10.2320/matertrans.45.2886
PD SEP 2004
PY 2004
AB The process dependence of Ir-based-alloy-coated Ni-based single crystal
   superalloys was investigated. An Ir-4 at%Ta alloy, 10 mum thick, was
   coated on a Ni-based single crystal superalloy TMS-82+, by means of
   magnetron sputtering deposition (SD) and electron beam physical vapor
   deposition (EB-PVD). X-ray analysis revealed that the grain size of the
   as-SD-coated layer (similar to20 nm) has five times smaller than that of
   the as-EB-PVD coated layer (similar to100nm), and the SD-coated
   specimens showed more rapid outer diffusion of Ni and Al from the
   substrate after annealing, than the EB-PVD-coated ones. On the other
   hand, the aluminizing treatment reduces the differences between the SD
   coated and EB-PVD coated specimens in terms of compositional
   distribution and oxidation resistance. This study also revealed that
   even without aluminizing, the simple annealing treatment enhances the
   oxidation resistance of the Ir-4%Ta-coated TMS-82+.
ZB 0
ZS 0
TC 14
ZR 0
Z8 1
Z9 14
SN 1345-9678
UT CCC:000224401300016
ER

PT J
AU Michon, S
   Aranda, L
   Berthod, R
   Steinmetz, R
TI High temperature evolution of the microstructure of a cast cobalt base
   superalloy. Consequences on its thermomechanical properties
SO REVUE DE METALLURGIE-CAHIERS D INFORMATIONS TECHNIQUES
VL 101
IS 9
BP 651
EP +
DI 10.1051/metal:2004116
PD SEP 2004
PY 2004
AB The prolonged holding at high temperature of certain cast cobalt base
   superalloys may lead to rarefaction and fragmentation of the tantalum
   carbides which harden these alloys. Room temperature hardness, thermal
   dilatation and high temperature tensile strength have been studied in
   relation with these processes. Only the thermal dilatation coefficient
   and the modulus of elasticity are really affected by the evolution of
   the tantalum carbides.
OI BERTHOD, Patrice/0000-0002-8035-927X
Z8 0
ZR 0
ZB 0
ZS 0
TC 2
Z9 2
SN 0035-1563
UT CCC:000225262900003
ER

PT J
AU Arakere, NK
TI High-temperature fatigue properties of single crystal superalloys in air
   and hydrogen
SO JOURNAL OF ENGINEERING FOR GAS TURBINES AND POWER-TRANSACTIONS OF THE
   ASME
VL 126
IS 3
BP 590
EP 603
DI 10.1115/1.1501075
PD JUL 2004
PY 2004
AB Hot section components in high-performance aircraft and rocket engines
   are increasingly being made of single crystal nickel superalloys such as
   PWA1480, PWA1484, CMSX-4, and Rene N-4 as these materials provide
   superior creep, stress rupture, melt resistance, and thermomechanical
   fatigue capabilities over their polycrystalline counterparts.
   Fatigue-failures in PWA1480 single crystal nickel-base superalloy
   turbine blades used in the space shuttle main engine fuel turbopump are
   discussed. During testing many turbine blades experienced stage II
   noncrystallographic fatigue cracks with multiple origins at the core
   leading edge radius and extending down the airfoil span along the core
   surface. The longer cracks transitioned from stage II fatigue to
   crystallographic stage I fatigue propagation, on octahedral planes. An
   investigation of crack depths on the population of blades as a function
   of secondary crystallographic orientation (beta) revealed that for
   beta=45 +/- 15 deg tip cracks arrested after some growth or did not
   initiate at all. Finite element analysis of stress response at the blade
   tip, as a function of primary and secondary crystal orientation,
   revealed that there are preferential beta orientations for which crack
   growth is minimized at the blade tip. To assess blade fatigue life and
   durability extensive testing of uniaxial single crystal specimens with
   different orientations has been tested over a wide temperature range in
   air and hydrogen. A detailed analysis of the experimentally determined
   low cycle fatigue properties for PWA1480 and SC 7-14-6 single crystal
   materials as a function of specimen crystallographic orientation is
   presented at high temperature (75degreesF-1800degreesF) in high-pressure
   hydrogen and air Fatigue failure parameters are investigated for low
   cycle fatigue data of single crystal material based on the shear stress
   amplitudes on the 24 octahedral and 6 cube slip systems for FCC single
   crystals. The max shear stress amplitude [Deltatau(max)] on the slip
   planes reduces the scatter in the low cycle fatigue data and is found to
   be a good fatigue damage parameter, especially at elevated temperatures.
   The parameter Delta tau(max) did not characterize the room temperature
   low cycle fatigue data in high-pressure hydrogen well because of the
   noncrystallographic eutectic failure mechanism activated by hydrogen at
   room temperature. Fatigue life equations are developed for various
   temperature ranges and environmental conditions based on power-law curve
   fits of the failure parameter with low cycle fatigue test data. These
   curve fits can be used for assessing blade fatigue life.
ZS 0
ZB 0
TC 17
ZR 0
Z8 1
Z9 18
SN 0742-4795
UT CCC:000223466200017
ER

PT J
AU Wagner, A
   Shollock, BA
   McLean, M
TI Grain structure development in directional solidification of nickel-base
   superalloys
SO MATERIALS SCIENCE AND ENGINEERING A-STRUCTURAL MATERIALS PROPERTIES
   MICROSTRUCTURE AND PROCESSING
VL 374
IS 1-2
BP 270
EP 279
DI 10.1016/j.msea.2004.03.017
PD JUN 15 2004
PY 2004
AB The microstructures of three single crystal superalloys (CMSX4, CM186LC
   and CMSX10) that exhibit quite different casting properties have been
   characterised quantitatively following quenched directional
   solidification to identify variations in the grain selection mechanisms.
   No significant differences in the dendrite morphologies of the alloys
   were observed. Detailed observation of dendrites in directionally
   solidified bicrystals of CMSX4 with well-controlled misorientations
   showed significant modification of the growth of secondary dendrites at
   the developing seeded grain boundary. The generally accepted criterion
   of overgrowth by secondary dendrites cannot account for the present
   results. It is proposed that the diffuse textures that are frequently
   produced in second and third generation superalloys are a consequence of
   the inhibition of secondary dendrite development due to competing solute
   diffusion fields. (C) 2004 Elsevier B.V. All rights reserved.
ZS 0
TC 81
ZR 0
ZB 0
Z8 25
Z9 91
SN 0921-5093
UT CCC:000223738400035
ER

PT J
AU Monajati, H
   Jahazi, M
   Bahrami, R
   Yue, S
TI The influence of heat treatment conditions on gamma ' characteristics in
   Udimet (R) 720
SO MATERIALS SCIENCE AND ENGINEERING A-STRUCTURAL MATERIALS PROPERTIES
   MICROSTRUCTURE AND PROCESSING
VL 373
IS 1-2
BP 286
EP 293
DI 10.1016/j.msea.2004.01.027
PD MAY 25 2004
PY 2004
AB The influence of various heat treatment conditions on the kinetics of
   gamma' dissolution, re-precipitation and growth in nickel base
   superalloy Udimet 720 (U720) was studied. Cubical shape samples were
   extracted from a forged blade and solution treated at 1110, 1140, 1150,
   1160 and 1170degreesC for holding times ranging from 2 to 24 h. Samples
   were quenched at the end of each heat treatment process and the
   dissolution kinetics of gamma' precipitates was studied using optical
   and scanning electron microscopy. The gamma' solvus temperature was
   determined to be approximately of 1150degreesC for the investigated
   alloy. Samples were aged at 760 and 850degreesC from 2 to 90 h to study
   precipitation and growth kinetics of gamma' precipitates. A
   Lifshitz-Slyozov-Wagner (LSW) type relationship was found, leading to an
   activation energy value of 250kJ/mol for the growth of cuboidal shape
   gamma' precipitates. A methodology was developed to take into account
   the temperature dependence of the growth coefficient, k, in the LSW
   equation. This results in more accurate evaluation of the activation
   energy value, compared to the general practice that assumes a
   temperature independent value for k. A heat treatment map for the Udimet
   720 alloy studied in this investigation is proposed. The reference graph
   could be used to estimate -y' volume fraction and size at different
   times and temperatures allowing the development of heat treatment
   schedules. The methodology employed in this investigation could be
   applied to other types of nickel base superalloys. (C) 2004 Elsevier
   B.V. All rights reserved.
TC 91
ZB 1
Z8 19
ZR 0
ZS 0
Z9 97
SN 0921-5093
UT CCC:000221779200034
ER

PT J
AU Jha, SK
   Sohn, YH
   Sastri, S
   Gunda, N
   Haynes, JA
TI Al-O-N based duplex coating system for improved oxidation resistance of
   superalloys and NiCrAlY coatings
SO SURFACE & COATINGS TECHNOLOGY
VL 183
IS 2-3
BP 224
EP 232
DI 10.1016/j.surfcoat.2003.09.044
PD MAY 24 2004
PY 2004
AB Performance of an Al-O-N based duplex coating system (DCS) was examined
   in order to improve the high-temperature oxidation resistance of
   superalloys and the low-pressure plasma sprayed NiCrAlY coatings. The
   DCS (similar to5 mum thick) was deposited using pulsed DC reactive
   magnetron sputtering as an external coating on Rene'N5 superalloy with
   and without NiCrAlY coating. DCS coatings were characterized using
   photo-stimulated luminescence spectroscopy, optical microscopy, scanning
   electron microscopy and energy-dispersive X-ray spectroscopy before and
   after high-temperature oxidation. As-deposited DCS contained varying
   amounts of alpha-, gamma-Al2O3 and amorphous phases depending on the
   chemistry and surface characteristics of the substrate. Heat treatment
   at 1121 degreesC (2050 degreesF) for 2 h in air facilitated complete
   phase transformation to equilibrium alpha-Al2O3 in the DCS. Improvement
   in oxidation resistance was observed or DCS specimens during 250-h
   oxidation at 1121 degreesC (2050 degreesF). In particular, DCS was found
   to be very effective as an external coating on the rough (as-sprayed)
   NiCrAlY surface. The superior oxidation resistance of the specimens with
   DCS may be attributed to the formation of slow-growing and adherent
   alumina scale and the prevention of Ni/Cr-rich oxide formation. (C) 2003
   Elsevier B.V. All rights reserved.
RI Sohn, Yongho/Q-2952-2019; Sohn, Y.H./A-8517-2010; Haynes, James Allen/AAE-9684-2019
OI Sohn, Yongho/0000-0003-3723-4743; Sohn, Y.H./0000-0003-3723-4743; 
ZR 0
TC 10
Z8 3
ZS 0
ZB 0
Z9 13
SN 0257-8972
UT CCC:000221512300014
ER

PT J
AU Sun, WR
   Guo, SR
   Meng, XN
   Li, N
   Hu, ZQ
TI Effect of phosphorus on mechanical properties of fine-grained GH4133
   nickel base superalloy
SO ACTA METALLURGICA SINICA
VL 40
IS 5
BP 477
EP 482
PD MAY 11 2004
PY 2004
AB Apposite phosphorus content can improve the mechanical properties of the
   finegrained GH4133 nickel-base superalloy. The grain size of the alloy
   was refined to ASTM 8-10 grade by controlling the thermal processing and
   the heat treatment. The tensile specimens fail by intergranular fracture
   even when the phosphorus level is as high as 0.140% (mass fraction). The
   yield and ultimate strengths of the refined alloy are 200 and 150 MPa
   higher than that of the alloy with a standard microstructure of ASTM 4-5
   grain size, respectively. And the above two strengths of the alloy with
