Repository: MatInfoUB/NLP-Queries

File: Multicomponent_Co_alloys1.txt (part 20 of 35)
FN Clarivate Analytics Web of Science
   demonstrated in a Au-Pd system, here SMCR is applied to a system with a
   larger lattice mismatch between the depositing metals: Pd and Cu (7%
   mismatch for Pd-Cu vs. 4% for Au-Pd). Through manipulation of precursor
   reduction kinetics, the morphology and bimetallic distribution of the
   resultant NPs can be tuned to achieve eight-branched Pd-Cu
   heterostructures with Cu localized at the tips of the Pd nanocubes as
   well as branched Pd-Cu alloyed nanostructures and polyhedra.
   Significantly, the symmetry of the seeds can be transferred to the final
   nanostructures. This study expands our understanding of SMCR as a route
   to structurally defined bimetallic nanostructures and the synthesis of
   multicomponent nanomaterials more generally.
RI Skrabalak, Sara/A-8614-2018; McClain, Sophia/
OI Skrabalak, Sara/0000-0002-1873-100X; McClain, Sophia/0000-0003-4407-8080
ZB 0
ZS 0
Z8 0
ZR 0
TC 11
Z9 11
SN 2040-3364
EI 2040-3372
UT WOS:000402881600026
PM 28534897
ER

PT J
AU Montemore, Matthew M.
   Montessori, Andrea
   Succi, Sauro
   Barroo, Cedric
   Falcucci, Giacomo
   Bell, David C.
   Kaxiras, Efthimios
TI Effect of nanoscale flows on the surface structure of nanoporous
   catalysts
SO JOURNAL OF CHEMICAL PHYSICS
VL 146
IS 21
AR 214703
DI 10.1063/1.4984614
PD JUN 7 2017
PY 2017
AB The surface structure and composition of a multi-component catalyst are
   critical factors in determining its catalytic performance. The surface
   composition can depend on the local pressure of the reacting species,
   leading to the possibility that the flow through a nanoporous catalyst
   can affect its structure and reactivity. Here, we explore this
   possibility for oxidation reactions on nanoporous gold, an AgAu
   bimetallic catalyst. We use microscopy and digital reconstruction to
   obtain the morphology of a two-dimensional slice of a nanoporous gold
   sample. Using lattice Boltzmann fluid dynamics simulations along with
   thermodynamic models based on first-principles total-energy
   calculations, we show that some sections of this sample have low local
   O-2 partial pressures when exposed to reaction conditions, which leads
   to a pure Au surface in these regions, instead of the active bimetallic
   AgAu phase. We also explore the effect of temperature on the surface
   structure and find that moderate temperatures (approximate to 300-450 K)
   should result in the highest intrinsic catalytic performance, in
   apparent agreement with experimental results. Published by AIP
   Publishing.
RI Succi, Sauro/E-4606-2015; MONTESSORI, ANDREA/; Montemore, Matthew/; Barroo, Cedric/; Falcucci, Giacomo/
OI Succi, Sauro/0000-0002-3070-3079; MONTESSORI,
   ANDREA/0000-0002-4469-0344; Montemore, Matthew/0000-0002-4157-1745;
   Barroo, Cedric/0000-0002-3085-4934; Falcucci,
   Giacomo/0000-0001-6446-4697
ZB 1
Z8 0
ZS 0
TC 7
ZR 0
Z9 7
SN 0021-9606
EI 1089-7690
UT WOS:000402773800027
PM 28576088
ER

PT J
AU Liang, Tao
   Chen, Zheng
   Yang, Xiaoqin
   Zhang, Jinyong
   Zhang, Ping
TI The thermodynamic stability induced by solute co-segregation in
   nanocrystalline ternary alloys
SO INTERNATIONAL JOURNAL OF MATERIALS RESEARCH
VL 108
IS 6
BP 435
EP 440
DI 10.3139/146.111496
PD JUN 2017
PY 2017
AB The grain growth and thermodynamic stability induced by solute
   co-segregation in ternary alloys are presented. Grain growth behavior of
   the single-phase supersaturated grains prepared in Ni-Fe-Pb alloy melt
   at different under-coolings was investigated by performing isothermal
   annealings at T = 400 degrees C-800 degrees C. Combining the
   multicomponent Gibbs adsorption equation and Guttmann's grain boundary
   segregation model, an empirical relation for isothermal grain growth was
   derived. By application of the model to grain growth in Ni-Fe-Pb,
   Fe-Cr-Zr and Fe-Ni-Zr alloys, it was predicted that driving grain
   boundary energy to zero is possible in alloys due to the co-segregation
   induced by the interactive effect between the solutes Fe/Pb, Zr/Ni and
   Zr/Cr. A non-linear relationship rather than a simple linear relation
   between 1/D* (D* the metastable equilibrium grain size) and ln(T) was
   predicted due to the interactive effect.
ZR 0
Z8 0
ZB 0
ZS 0
TC 6
Z9 6
SN 1862-5282
EI 2195-8556
UT WOS:000403332800001
ER

PT J
AU Kusumoto, Kenta
   Shimizu, Kazumichi
   Yaer, Xinba
   Zhang, Yao
   Ota, Yuki
   Ito, Jun
TI Abrasive wear characteristics of Fe-2C-5Cr-5Mo-5W-5Nb multi-component
   white cast iron
SO WEAR
VL 376
BP 22
EP 29
DI 10.1016/j.wear.2017.01.096
PN A
PD APR 15 2017
PY 2017
AB Recently, many researchers have studied on the variety of alloys and
   tempt to develop wear resistant materials. Multi-component white cast
   iron has been reported to exhibit good erosive wear and abrasive wear
   resistance. Niobium (Nb) is also one of the carbide-forming elements in
   the same manner as vanadium (V), but not much is known about the effect
   on the wear resistance by Nb addition into the cast irons. Therefore,
   multi-component white cast irons with about 2 mass% carbon (C) and about
   5 mass% chromium (Cr), molybdenum (Mo), tungsten (W) and V or Nb with 0,
   5 mass% cobalt (Co) were prepared as the experimental materials in this
   study.
   As results, the amount of wear loss of the multi-component white cast
   irons containing Nb is less compared to that of the multi-component
   white cast irons containing V, showing good abrasive wear resistance.
   Especially, material 5Nb-5Co showed the best abrasive wear resistance.
   Area ratio of eutectic carbides and secondary carbides in any of the
   specimens were at the same level. However, eutectic MC carbide of
   multi-component cast iron containing Nb was larger as compared to that
   of multi-component cast iron containing V, showing higher resistance to
   the contact with the abrasive grains. Therefore, it was suggested that
   by adding Nb as an alternative to V, it's possible to develop a new wear
   resistant material. (C) 2017 Elsevier B.V. All rights reserved.
CT 21st International Conference on Wear of Materials (WOM)
CY MAR 26-30, 2017
CL Long Beach, CA
TC 4
ZB 0
ZS 1
Z8 0
ZR 0
Z9 4
SN 0043-1648
EI 1873-2577
UT WOS:000403904000005
ER

PT J
AU Bracq, Guillaume
   Laurent-Brocq, Mathilde
   Perriere, Loic
   Pires, Remy
   Joubert, Jean-Marc
   Guillot, Ivan
TI The fcc solid solution stability in the Co-Cr-Fe-Mn-Ni multi-component
   system
SO ACTA MATERIALIA
VL 128
BP 327
EP 336
DI 10.1016/j.actamat.2017.02.017
PD APR 15 2017
PY 2017
AB The phase stability of the fcc solid solution in the Co-Cr-Fe-Mn-Ni
   system was theoretically and experimentally investigated. Using the
   Calphad approach and a new database (TCHEA1) devoted to high entropy
   alloys (HEA), the stable phases of 10 626 compositions could be
   calculated, depending on the temperature. 11 alloys were also processed
   and characterized. The comparison between calculations and experimental
   results indicates that the fcc solid solution is accurately described by
   the TCHEA1 database but, the a phase is more stable than the calculation
   predictions. It was shown that the fcc phase is stable over a wide range
   of compositions, which was completely described. Now it is possible to
   choose a priori a composition which will form a solid solution within
   the Co-Cr-Fe-Mn-Ni system. Finally, it was proven that Cr and Mn
   destabilize the fcc solid solution, unlike Ni and Co. (C) 2017 Acta
   Materialia Inc. Published by Elsevier Ltd. All rights reserved.
RI Perriere, Loic/P-3673-2019; Joubert, Jean-Marc/A-1259-2013; Perriere, Loic/A-4415-2013
OI Perriere, Loic/0000-0002-8635-5069; Joubert,
   Jean-Marc/0000-0001-7266-1850; Perriere, Loic/0000-0002-8635-5069
Z8 3
ZS 0
ZR 0
TC 53
ZB 1
Z9 56
SN 1359-6454
EI 1873-2453
UT WOS:000397692600033
ER

PT J
AU Han, F. F.
   Inoue, A.
   Han, Y.
   Kong, F. L.
   Zhu, S. L.
   Shalaan, E.
   Al-Marzouki, F.
   Greer, A. L.
TI Novel Heating-Induced Reversion during Crystallization of Al-based
   Glassy Alloys
SO SCIENTIFIC REPORTS
VL 7
AR 46113
DI 10.1038/srep46113
PD APR 13 2017
PY 2017
AB Thermal stability and crystallization of three multicomponent glassy
   alloys, Al86Y7Ni5Co1Fe0.5Pd0.5, Al85Y8Ni5Co1Fe0.5Pd0.5 and
   Al84Y9Ni4Co1.5Fe0.5Pd1, were examined to assess the ability to form the
   mixture of amorphous (am) and fcc-aluminum (alpha-Al) phases. On
   heating, the glass transition into the supercooled liquid is shown by
   the 85Al and 84Al glasses. The crystallization sequences are [am] ->[am
   + alpha-Al] -> [alpha-Al + compounds] for the 86Al and 85Al alloys, and
   [am] -> [am + alpha-Al + cubic AlxMy (M = Y, Ni, Co, Fe, Pd)] -> [am +
   alpha-Al] -> [alpha-Al + Al3Y + Al-9(Co, Ni)(2) + unknown phase] for the
   84Al alloy. The glass transition appears even for the 85Al alloy where
   the primary phase is alpha-Al. The heating-induced reversion from [am +
   alpha-Al + multicomponent AlxMy] to [am + alpha-Al] for the 84Al alloy
   is abnormal, not previously observed in crystallization of glassy
   alloys, and seems to originate from instability of the metastable AlxMy
   compound, in which significant inhomogeneous strain is caused by the
   mixture of solute elements. This novel reversion phenomenon is
   encouraging for obtaining the [am + alpha-Al] mixture over a wide range
   of high temperature effective for the formation of Al-based
   high-strength nanostructured bulk alloys by warm working.
RI Kong, Fanli/A-8262-2019; Shalaan, E./D-5434-2013; Kong, F.L./M-5962-2019
OI Kong, Fanli/0000-0002-2589-5619; Shalaan, E./0000-0002-9774-9995; Kong,
   F.L./0000-0002-2589-5619
ZB 0
ZR 0
ZS 1
TC 7
Z8 1
Z9 7
SN 2045-2322
UT WOS:000399010200001
PM 28406157
ER

PT J
AU Politova, G. A.
   Burkhanov, G. S.
   Tereshina, I. S.
   Kaminskaya, T. P.
   Chzhan, V. B.
   Tereshina, E. A.
TI The Effect of Adding Aluminum and Iron to Tb-Dy-Ho-Co Multicomponent
   Alloys on Their Structure and Magnetic and Magnetocaloric Properties
SO TECHNICAL PHYSICS
VL 62
IS 4
BP 577
EP 582
DI 10.1134/S1063784217040211
PD APR 2017
PY 2017
AB A comprehensive analysis of the structure, phase composition, surface
   topology features, and magnetic and magnetocaloric properties of
   Tb0.3Dy0.35Ho0.35Co1.75 T (0.25) (T = Al, Fe) multicomponent alloys has
   been performed. The specifics of variations in the structure and
   functional properties induced by the partial substitution of cobalt
   atoms in the 3d sublattice of RCo2 with aluminum or iron atoms have been
   determined.
RI Tereshina, Evgenia/G-7327-2011; Chzhan, Victoria/K-2840-2015; Tereshina, Irina/F-8560-2017; Tereshina, Evgenia/D-4196-2018; Politova, Galina/K-2826-2015
OI Tereshina, Evgenia/0000-0001-9313-6318; Politova,
   Galina/0000-0003-1908-9677
Z8 0
ZS 0
ZB 0
ZR 0
TC 2
Z9 2
SN 1063-7842
EI 1090-6525
UT WOS:000400398100012
ER

PT J
AU Portnoi, V. K.
   Leonov, A. V.
   Filippova, S. E.
   Logachev, A. V.
   Logacheva, A. I.
   Gusakov, M. S.
TI Heating-Induced Transformations of Multicomponent Alloys Prepared by
   Mechanochemical Synthesis
SO INORGANIC MATERIALS
VL 53
IS 4
BP 437
EP 446
DI 10.1134/S002016851704015X
PD APR 2017
PY 2017
AB Multicomponent (Cr, Fe, Co, Ni, Al, Ti, and Nb) powder alloys prepared
   by milling five- to seven-component equiatomic mixtures of elemental
   powders in a Fritsch (P-7) planetary mill have been characterized by
   differential thermal analysis and X-ray diffraction. The results
   demonstrate that, if the starting mixture contains Al, the BCC solid
   solution formed as a result of the milling undergoes heating-induced
   CsCl-type ordering (beta-phase). If not only Al but also Ti are present
   in the starting mixture, further heating causes the beta-phase to
   convert to an L2(1) phase with the composition (Ni, Co) TiAl. The
   elements Cr and Fe form a tetragonal sigma-phase. The presence of Nb in
   the starting mixture suppresses the formation of the sigma-phase and
   favors the formation of a hexagonal Laves phase of complex composition:
   (Fe, Co) CrNb.
Z8 0
ZS 0
ZR 0
ZB 0
TC 2
Z9 2
SN 0020-1685
EI 1608-3172
UT WOS:000398103100017
ER

PT J
AU Chen, Xueyang
   Yan, Lei
   Karnati, Sreekar
   Zhang, Yunlu
   Liou, Frank
TI Fabrication and Characterization of AlxCoFeNiCu1-x High Entropy Alloys
   by Laser Metal Deposition
SO COATINGS
VL 7
IS 4
AR 47
DI 10.3390/coatings7040047
PD APR 2017
PY 2017
AB High entropy alloys are multicomponent alloys that have at least five
   different principal elements as alloying elements. Each of these
   elements has an atomic percentage between 5% and 35%. Typically, they
   form body-centered cubic (bcc) or face-centered cubic (fcc) structure
   and are known to possess excellent mechanical properties, corrosion
   resistance, excellent electric and magnetic properties. Owing to their
   excellent corrosion and wear resistance, researchers are focusing on
   employing these materials as coatings. In this research, Laser Metal
   Deposition (LMD) was used to fabricate AlxCoFeNiCu1-x (x = 0.25, 0.5,
   0.75) high entropy alloys from elemental powder based feedstocks. Thin
   wall claddings fabricated via LMD were characterized by a variety of
   techniques. Data from X-ray Diffraction (XRD) and Electron Back Scatter
   Diffraction (EBSD) suggested that with increase in Al content and
   decrease in Cu content, a change in crystal structure from a
   predominantly fcc to a combined fcc and bcc structure can be observed.
   The microstructure of the material was observed to be columnar
   dendritic. Data from standard less EDS analysis showed that the
   dendritic phase was Fe and Co enriched while the matrix was Cu and Al
   enriched in all the considered high entropy alloy fabrications. The
   Vickers hardness data was used to estimate the mechanical properties of
   these deposits. Results also showed that with the increase in aluminum
   content, AlxCoFeNiCu1-x displayed higher hardness. The high hardness
   values imply potential applications in wear resistant coatings.
OI Zhang, Yunlu/0000-0002-8667-4625
ZS 0
ZB 0
Z8 0
TC 8
ZR 0
Z9 8
SN 2079-6412
UT WOS:000403444600002
ER

PT J
AU Yan, Baijun
   Chen, Xuexin
   Tao, Jun
TI Activity of MnO in MnO-CaO-SiO2-Al2O3-MgO Molten Slags
SO METALLURGICAL AND MATERIALS TRANSACTIONS B-PROCESS METALLURGY AND
   MATERIALS PROCESSING SCIENCE
VL 48
IS 2
BP 1100
EP 1107
DI 10.1007/s11663-016-0859-7
PD APR 2017
PY 2017
AB The activities of MnO in the MnO-CaO-SiO2-Al2O3 (10, 20, and 30 mass
   pct)-MgO (5 mass pct) melts at 1873 K (1600 A degrees C) were measured
   by equilibrating the melts with liquid copper under an oxygen partial
   pressure controlled by CO/CO2 gas mixture with a volume ratio of 99/1.
   Over the investigated composition range, MnO shows a negative deviation
   from Raoultian behavior. On the basis of the experimental data, the
   activity coefficient of MnO in this multicomponent melts was evaluated
   using the following quadratic formalism based on regular solution model:
   The values of the conversion factor, I', for the melts containing 10,
   20, and 30 mass pct Al2O3 were determined to be 6950, 2715, and 12092
   J/mol, respectively. Iso-activity contours for MnO in the five component
   system were calculated using the quadratic formalism, and they showed a
   good agreement with the experimental data.
Z8 0
TC 0
ZS 0
ZR 0
ZB 0
Z9 0
SN 1073-5615
EI 1543-1916
UT WOS:000396028600034
ER

PT J
AU Ding, J.
   Inoue, A.
   Han, Y.
   Kong, F. L.
   Zhu, S. L.
   Wang, Z.
   Shalaan, E.
   Al-Marzouki, F.
TI High entropy effect on structure and properties of (Fe, Co, Ni, Cr)-B
   amorphous alloys
SO JOURNAL OF ALLOYS AND COMPOUNDS
VL 696
BP 345
EP 352
DI 10.1016/j.jallcom.2016.11.223
PD MAR 5 2017
PY 2017
AB We examined high entropy (HE) effect on the formation, structure,
   thermal stability, mechanical properties and corrosion behavior for (Fe,
   Co, Ni, Cr)(100-x)Bx (x = 18-26) amorphous alloys in comparison with
   Fe100-xBx amorphous alloys. The as-quenched structure consists of an
   amorphous single phase for the 18 -24% B alloys, and amorphous +
   tetragonal Cr5B3 phases for the 26% B alloy. The broad diffraction peak
   position due to amorphous phase shifts to a higher wave vector side with
   increasing B content for the HE alloys, while that of the Fe-B alloys
   changes to the lower wave vector side, indicating the distinct
   difference in disordered atomic structure between the HE alloys and the
   binary alloys. All the as-spun HEA ribbons exhibit good bending
   ductility in spite of the coexistence with their crystalline phases,
   being different from the brittle nature for the 26% B binary alloy. The
   crystallization temperature (T-x) and Vickers hardness (H-v) increase
   with increasing B content, show maximum values of 803 K and 1130,
   respectively, at 22% B and then decrease to 793 K and 1070, respectively
   at 26% B, being different from the nearly constant T-x and almost linear
   increase in H-v with increasing B content for the Fe100-xBx alloys. The
   corrosion resistance in NaCl, H2SO4 and HCl solutions evaluated by
   potential and anode current density is much better for the HE alloys as
   compared with the Fe-B alloys. Thus, the T-x, H-v, bending ductility and
   corrosion resistance for the HE amorphous alloys containing more than 20
   at% B are much superior to those for the Fe-B amorphous alloys. The
   fully crystallized structure consists of fcc + FeB + Fe2B + Cr5B3 phase
   for the HE 22-26 at% B alloys and bcc-Fe + Fe2B for the Fe-B alloys. The
   significant improvement of the fundamental properties caused by the HE
   component modification is presumably due to the formation of Cr-B pair
   with higher B-rich components. The improved properties in conjunction
   with the change in the disordered structure for the HE amorphous alloys
   provide an opportunity of developing a new functional material by alloy
   design to HE type compositions. (C) 2016 Elsevier B.V. All rights
   reserved.
RI Kong, Fanli/A-8262-2019; Kong, F.L./M-5962-2019; Shalaan, E./D-5434-2013; Wang, Zhi/F-1523-2013
OI Kong, Fanli/0000-0002-2589-5619; Kong, F.L./0000-0002-2589-5619;
   Shalaan, E./0000-0002-9774-9995; Wang, Zhi/0000-0002-9239-3985
ZS 0
TC 12
ZR 0
Z8 0
ZB 0
Z9 12
SN 0925-8388
EI 1873-4669
UT WOS:000391819800048
ER

PT J
AU He, Mo-Rigen
   Wang, Shuai
   Shi, Shi
   Jin, Ke
   Bei, Hongbin
   Yasuda, Kazuhiro
   Matsumura, Syo
   Higashida, Kenji
   Robertson, Ian M.
TI Mechanisms of radiation-induced segregation in CrFeCoNi-based
   single-phase concentrated solid solution alloys
SO ACTA MATERIALIA
VL 126
BP 182
EP 193
DI 10.1016/j.actamat.2016.12.046
PD MAR 2017
PY 2017
AB Single-phase concentrated solid solution alloys have attracted wide
   interest due to their superior mechanical properties and enhanced
   radiation tolerance, which make them promising candidates for the
   structural applications in next-generation nuclear reactors. However,
   little has been understood about the intrinsic stability of their
   as-synthesized, high-entropy configurations against radiation damage.
   Here we report the element segregation in CrFeCoNi, CrFeCoNiMn, and
   CrFeCoNiPd equiatomic alloys when subjected to 1250 kV electron
   irradiations at 400 degrees C up to a damage level of 1 displacement per
   atom. Cr/Fe/Mn/Pd can deplete and Co/Ni can accumulate at
   radiation-induced dislocation loops, while the actively segregating
   elements are alloy-specific. Moreover, electron-irradiated matrix of
   CrFeCoNiMn and CrFeCoNiPd shows Ll(0) (NiMn)-type ordering decomposition
   and < 001 >-oriented spinodal decomposition between Co/Ni and Pd,
   respectively. These findings are rationalized based on the atomic size
   difference and enthalpy of mixing between the alloying elements, and
   identify a new important requirement to the design of radiation-tolerant
   alloys through modification of the composition. (C) 2016 Acta Materialia
   Inc. Published by Elsevier Ltd. All rights reserved.
RI Wang, Shuai/D-7212-2017; Bei, Hongbin/
OI Wang, Shuai/0000-0002-5698-725X; Bei, Hongbin/0000-0003-0283-7990
ZB 1
ZR 0
Z8 3
ZS 0
TC 36
Z9 37
SN 1359-6454
EI 1873-2453
UT WOS:000394918500018
ER

PT J
AU Takeuchi, A.
   Wada, T.
   Zhang, Y.
TI MnFeNiCuPt and MnFeNiCuCo high-entropy alloys designed based on L1(0)
   structure in Pettifor map for binary compounds
SO INTERMETALLICS
VL 82
BP 107
EP 115
DI 10.1016/j.intermet.2016.12.002
PD MAR 2017
PY 2017
AB Quinary exact equi-atomic MnFeNiCuPt and MnFeNiCuCo alloys were
   investigated to examine their formation of high-entropy alloys (HEAs) by
   focusing on an L1(0) structure from Pettifor map for binary compounds
   with 1: 1 stoichiometry. The MnFeNiCuPt alloy was practically selected
   through computer-assisted alloy design under conditions of <= 20 at%
   noble metals, and the condition that the L1(0) structure appears as
   frequently as possible in the constituent binary equi-atomic
   compositions comprised of 78 elements. MnFeNiCuCo was selected by
   substituting Pt with Co from the MnFeNiCuPt alloy as the second
   candidate. X-ray diffraction and observations by scanning electron
   microscopy (by energy dispersive spectroscopy for composition analysis)
   revealed that as-prepared MnFeNiCuPt and MnFeNiCuCo alloys were formed
   into HEAs with dual fcc structures containing dendrites of similar to 10
   mu m in width. The MnFeNiCuPt and MnFeNiCuCo alloys annealed at 1373 K
   for 43.2 ks and subsequently quenched in water formed single fcc phases
   and dual fcc phases, respectively. The annealed MnFeNiCuPt and
   MnFeNiCuCo alloys were subsequently cooled in a furnace and formed
   single L1(2) ordered phases and dual fcc phases, respectively. These
   phases, experimentally observed in the annealed samples, could be
   partially explained by thermodynamic calculations using Thermo-Calc with
   SSOL4 and SSOL5 databases for solid solutions. The MnFeNiCuPt and
   MnFeNiCuCo alloys exhibit soft magnetism with saturation magnetization
   of 0.23 and 0.43 T, respectively, with coercivity values of similar to 1
   kA m(-1). An alloy design for HEAs based on digitalized crystallographic
   data of these samples could lead to the discovery of new HEAs. (C) 2016
   Elsevier Ltd. All rights reserved.
RI Wada, Takeshi/B-2431-2015; Takeuchi, Akira/A-3619-2010; Zhang, Yan/
OI Takeuchi, Akira/0000-0002-7246-8644; Zhang, Yan/0000-0002-1178-8177
Z8 0
ZR 0
ZB 0
TC 8
ZS 0
Z9 8
SN 0966-9795
EI 1879-0216
UT WOS:000399379100013
ER

PT J
AU Ye, Qingfeng
   Feng, Kai
   Li, Zhuguo
   Lu, Fenggui
   Li, Ruifeng
   Huang, Jian
   Wu, Yixiong
TI Microstructure and corrosion properties of CrMnFeCoNi high entropy alloy
   coating
SO APPLIED SURFACE SCIENCE
VL 396
BP 1420
EP 1426
DI 10.1016/j.apsusc.2016.11.176
PD FEB 28 2017
PY 2017
AB Equimolar CrMnFeCoNi high entropy alloy (HEA) is one of the most notable
   single phase multi-component alloys up-to-date with promising mechanical
   properties at cryogenic temperatures. However, the study on the
   corrosion behavior of CrMnFeCoNi HEA coating has still been lacking. In
   this paper, HEA coating with a nominal composition of CrMnFeCoNi is
   fabricated by laser surface alloying and studied in detail.
   Microstructure and chemical composition are determined by X-ray
   diffraction (XRD), optical microscope (OM), scanning electron microscope
   (SEM) and energy dispersive spectrometer (EDS). Potentiodynamic
   polarization and electrochemical impedance spectroscopy (EIS) are used
   to investigate the corrosion behavior. The coating forms a simple FCC
   phase with an identical dendritic structure composed of Fe/Co/Ni-rich
   dendrites and Mn/Ni-rich interdendrites. Both in 3.5 wt.% NaCl solution
   and 0.5 M sulfuric acid the coating exhibits nobler corrosion resistance
   than A36 steel substrate and even lower i(corr) than 304 stainless steel
   (304SS). EIS plots coupled with fitted parameters reveal that a
   spontaneous protective film is formed and developed during immersion in
   0.5 M sulfuric acid. The fitted R-t value reaches its maximum at 24h
   during a 48 h' immersion test, indicating the passive film starts to
   break down after that. EDS analysis conducted on a corroded surface
   immersed in 0.5 M H2SO4 reveals that corrosion starts from Cr-depleted
   interdendrites. (C) 2016 Elsevier B.V. All rights reserved.
ZR 0
Z8 8
ZB 0
TC 56
ZS 0
Z9 62
SN 0169-4332
EI 1873-5584
UT WOS:000391418200028
ER

PT J
AU Han, F. F.
   Inoue, A.
   Han, Y.
   Kong, F. L.
   Zhu, S. L.
   Shalaan, E.
   Al-Marzouki, F.
TI High formability of glass plus fcc-Al phases in rapidly solidified
   Al-based multicomponent alloy
SO JOURNAL OF MATERIALS SCIENCE
VL 52
IS 3
BP 1246
EP 1254
DI 10.1007/s10853-016-0394-6
PD FEB 2017
PY 2017
AB A multicomponent Al84Y9Ni4Co1.5Fe0.5Pd1 alloy was found to keep a mixed
   glassy + Al phases in the relatively large ribbon thickness range up to
   about 200 mu m for the melt-spun ribbon and in the diameter range up to
   about 1100 mu m for the wedge-shaped cone rod prepared by injection
   copper mold casting. The glassy phase in the Al-based alloy has a unique
   crystallization process of glass transition, followed by supercooled
   liquid region, fcc-Al + glass, and then Al + Al3Y + Al-9 (Co, Fe)(2) +
   unknown phase. It is also noticed that the primary precipitation phase
   from supercooled liquid is composed of an Al phase instead of coexistent
   Al + compound phases, being different from the crystallization mode from
   supercooled liquid for ordinary Al-based glassy alloys. In addition, it
   is noticed that the mixed Al and glassy phases are extended in a wide
   heating temperature range of 588-703 K, which is favorable for the
   development of high-strength nanostructure Al-based bulk alloys obtained
   by warm extrusion of mixed Al + amorphous phases. The Vickers hardness
   is about 415 for the glassy phase and increases significantly to about
   580 for the mixed Al and glassy phases. The knowledge of forming Al +
   glassy phases with high hardness in the wide solidification and
   annealing conditions through high stability up to complete
   crystallization for the multicomponent alloy is promising for future
   development of a high-strength Al-based bulk alloy.
RI Shalaan, E./D-5434-2013; Kong, F.L./M-5962-2019; Kong, Fanli/A-8262-2019
OI Shalaan, E./0000-0002-9774-9995; Kong, F.L./0000-0002-2589-5619; Kong,
   Fanli/0000-0002-2589-5619
Z8 0
TC 3
ZS 0
ZR 0
ZB 0
Z9 3
SN 0022-2461
EI 1573-4803
UT WOS:000389409000003
ER

PT J
AU Basuki, Sri Wahyuni
   Yang, Fan
   Gill, Elisabeth
   Raetzke, Klaus
   Meyer, Andreas
   Faupel, Franz
TI Atomic dynamics in Zr-based glass forming alloys near the liquidus
   temperature
SO PHYSICAL REVIEW B
VL 95
IS 2
AR 024301
DI 10.1103/PhysRevB.95.024301
PD JAN 6 2017
PY 2017
AB We report simultaneous radiotracer diffusion experiments of Co-57 and of
   Zr-95 in binary Zr64Ni36, Zr36Ni64, and ternary Zr(60)Ni(25)AL(15)
   alloys above but near the liquidus temperature (T-l). In contrast to the
   multicomponent Zr46.75Ti8.25Cu7.5Ni10Be27.5 (Vit4), where a significant
   component decoupling at the T-l is observed, the ratio between Zr and Co
   self-diffusion coefficients is smaller than two in the alloys with fewer
   components. The difference in the degree of decoupling compared to Vit4
   can be explained in terms of different T(l)s. Moreover, owing to the
   high accuracy of the simultaneous tracer diffusion technique, we are
   able to resolve a small but notable composition dependence of the ratio
   D-co/D-zr, which decreases with increasing Zr content for all glass
   forming alloys reported here. In contrast to a hard sphere (HS)-like
   mixture, where decoupling is controlled only by atomic sizes, this
   indicates a coupling of the Co/Ni and Zr diffusion, due to the strong
   chemical affinity between the diffusing components. Our results are in
   very good agreement with recent simulations in Zr64Ni36 based on mode
   coupling theory (MCT).
RI Meyer, Andreas/F-6260-2013; Yang, Fan/; Faupel, Franz/
OI Yang, Fan/0000-0001-5281-2957; Faupel, Franz/0000-0003-3367-1655
Z8 0
ZB 0
ZS 0
TC 4
ZR 0
Z9 4
SN 2469-9950
EI 2469-9969
UT WOS:000391308200005
ER

PT J
AU Xing, Qiu-Wei
   Zhang, Yong
TI Amorphous phase formation rules in high-entropy alloys
SO CHINESE PHYSICS B
VL 26
IS 1
AR 018104
DI 10.1088/1674-1056/26/1/018104
PD JAN 2017
PY 2017
AB There have been many interesting studies on high-entropy alloys (HEAs),
   also known as multi-component (MC) alloys (MCAs), in recent years. MC
   metallic-glasses (MGs) have shown the potential to express the
   advantages of MCAs and MGs in tandem. Amorphous phase formation rules
   are a crucial issue in the HEA and MCA field. For equal or near-equal
   atomic ratio alloys, mixed-entropy among the elements has a significant
   effect on the phase formation. This paper focuses on HEA amorphous phase
   formation rules. In the first two sections, the recent progress in
   amorphous phase formation in HEAs and MCAs is reviewed, including the
   effective factors and correlative parameters related to amorphous phase
   formation. In the third section, novel MCMGs including high-entropy (HE)
   bulk-metallic-glass (HE-BMG) and MCMG films developed in recent decades
   are summarized, and the giant-magnetic-impedance (GMI) effect of MC
   amorphous fibers is discussed.
RI Zhang, Yong/B-7928-2009
OI Zhang, Yong/0000-0002-6355-9923
Z8 0
ZR 0
TC 5
ZB 1
ZS 0
Z9 5
SN 1674-1056
EI 1741-4199
UT WOS:000402763400004
ER

PT B
AU Politova, Galina
   Kaminskaya, Tatiana
   Chzhan, Victoria
   Burkhanov, Gennady
   Alekseeva, Olga
   Filimonov, Aleksey
   Ilyushin, Aleksander
   Tereshina, Irina
GP TANGER Ltd
TI EFFECT OF Al AND Fe SUBSTITUTION IN THE COBALT SUBLATTICE ON THE
   STRUCTURE AND MAGNETIC PROPERTIES OF (Tb,Dy,Ho)Co-2 ALLOYS
SO METAL 2017: 26TH INTERNATIONAL CONFERENCE ON METALLURGY AND MATERIALS
BP 1751
EP 1756
PD 2017
PY 2017
AB The effect of Al and Fe substitution in the cobalt sublattices on
   structural and magnetic properties of Tb0.3Dy0.35Ho0.35Co2 compound has
   been studied. Surface topology features, element and phase compositions,
   temperature dependences of lattices parameters, magnetization,
   magnetocaloric effects and magnetostriction of these multicomponent
   alloys have been obtained and analyzed. The relationship between
   magnetic properties and micro- and nanoscale structural features of
   samples was established.
CT 26th International Conference on Metallurgy and Materials (METAL)
CY MAY 24-26, 2017
CL Brno, CZECH REPUBLIC
SP Tanger; Tech Univ Ostrava; Czech Soc New Mat & Technologies; Engn Acad
   Czech Republic; Czech Metallurg Soc; Mat Res Soc Serbia; Soc Portuguesa
   Materiais; Austrian Soc Metallurgy & Mat; Norsk Materialteknisk Selskap;
   Assoc Italiana Metallurgia; Soc Francaise Metallurgie Materiaux; Thermo
   Calc Software; BVD; COMTES FHT; CSNMT; LInde; PECION s r o; Reg Mat Sci
   & Technol Ctr; ZEISS; OLYMPUS
RI Filimonov, Alexey V/E-9716-2013; Chzhan, Victoria/K-2840-2015; Politova, Galina/K-2826-2015; Tereshina, Irina/F-8560-2017
OI Filimonov, Alexey V/0000-0002-2793-5717; Politova,
   Galina/0000-0003-1908-9677; 
Z8 0
ZR 0
ZS 0
TC 0
ZB 0
Z9 0
BN 978-80-87294-79-6
UT WOS:000434346900282
ER

PT S
AU Blednova, Zh. M.
   Dmitrenko, D. V.
   Balaev, E. Yu.
BE Panin, VE
   Psakhie, SG
   Fomin, VM
TI Features of Cavitation Destruction of Multilayered Composite Coatings
   Based on TiNi with a Wear-Resistant cBN-Co Layer
SO PROCEEDINGS OF THE INTERNATIONAL CONFERENCE ON ADVANCED MATERIALS WITH
   HIERARCHICAL STRUCTURE FOR NEW TECHNOLOGIES AND RELIABLE STRUCTURES 2017
   (AMHS'17)
SE AIP Conference Proceedings
VL 1909
AR 020015
DI 10.1063/1.5013696
PD 2017
PY 2017
AB The object of the study is a multilayered surface composition of steel,
   multicomponent material with the shape memory effect, and the
   wear-resistant layer under cavitation conditions in sea water. We
   propose the architecture of the steel 1045-Ni-TiNi-TiNiZr-cBN-Co
   composition, which allows for a 15 to 20-fold increase in the cavitation
   resistance according to the criterion of mass wear in comparison with
   the base material.
CT International Conference on Advanced Materials with Hierarchical
   Structure for New Technologies and Reliable Structures (AMHS)
CY OCT 09-13, 2017
CL Tomsk, RUSSIA
SP Russian Acad Sci, Siberian Branch, Inst Strength Phys & Mat Sci; Fed
   Agcy Sci Org; Russian Acad Sci, Siberian Branch, Inst Theoret & Appl
   Mech; Russian Acad Sci, Siberian Branch, Lavrentyev Inst Hydrodynam;
   Russian Acad Sci, Inst Met Superplast Problems; Natl Res Tomsk Polytechn
   Univ; Natl Res Tomsk State Univ; Russian Acad Sci, UrB, Inst Continuous
   Media Mech; Russian Acad Sci, UrB, Inst Mech Engn Sci; Russian Acad Sci,
   Siberian Branch, Inst Problems Chem & Energy Technologies; Russian Acad
   Sci, Siberian Branch, Inst Petr Chem; Tech Univ Berlin; Univ Stuttgart;
   Techn Inst Technol
ZS 0
ZB 0
TC 0
ZR 0
Z8 0
Z9 0
SN 0094-243X
BN 978-0-7354-1601-7
UT WOS:000419830800015
ER

PT J
AU Gan, Zhengtao
   Yu, Gang
   He, Xiuli
   Li, Shaoxia
TI Numerical simulation of thermal behavior and multicomponent mass
   transfer in direct laser deposition of Co-base alloy on steel
SO INTERNATIONAL JOURNAL OF HEAT AND MASS TRANSFER
VL 104
BP 28
EP 38
DI 10.1016/j.ijheatmasstransfer.2016.08.049
PD JAN 2017
PY 2017
AB During direct laser deposition process, rapid melting-solidification and
   addition of multicomponent powder lead to complex transport phenomena in
   the melt pool. The thermal behavior and mass transport significantly
   affect the solidified microstructure and properties of fabricated layer.
   In this paper, an improved 3D numerical model is proposed to simulate
   the heat transfer, fluid flow, solidification and multicomponent mass
   transport in direct laser deposition of Co-base alloy on steel. The
   solidification characteristics, including temperature gradient (G),
   solidification growth rate (R) and cooing rate (G x R), can be obtained
   by transient thermal distribution to predict the morphology and scale of
   the solidification microstructure. Multicomponent transport equation
   based on a mixture-averaged approach is combined with other conservation
   equations. The calculated melt pool geometry and the composition
   profiles of iron (Fe), carbon (C), cobalt (Co) and chromium (Cr) are
   compared with the experimental results. The results show that in the
   initial stage of direct laser deposition, the rapidly mixture of
   substrate material and added material occur in the melt pool and conduct
   plays an important role in heat transfer due to the low Peclet number.
   As the melt pool is developed, the heat and mass transfer in the melt
   pool are dominated by strong Marangoni convection. An unmixed zone is
   observed near the bottom of melt pool where the convection is
   frictionally dissipated due to the presence of solidified dendrites.
   Since the G/R decreases and G x R increases from the bottom to the top
   of the solidified track, the morphology of the microstructure changes
   from planar front to columnar dendrites to equiaxed dendrites and the
   grain size decreases. (C) 2016 Elsevier Ltd. All rights reserved.
TC 60
Z8 6
ZS 0
ZB 0
ZR 0
Z9 64
SN 0017-9310
EI 1879-2189
UT WOS:000387627400004
ER

PT J
AU Willems, Felix
   Schmising, Clemens von Korff
   Weder, David
   Guenther, Christian M.
   Schneider, Michael
   Pfau, Bastian
   Meise, Sven
   Guehrs, Erik
   Geilhufe, Jan
   Merhe, Alaa El Din
   Jal, Emmanuelle
   Vodungbo, Boris
   Luning, Jan
   Mahieu, Benoit
   Capotondi, Flavio
   Pedersoli, Emanuele
   Gauthier, David
   Manfredda, Michele
   Eisebitt, Stefan
TI Multi-color imaging of magnetic Co/Pt heterostructures
SO STRUCTURAL DYNAMICS-US
VL 4
IS 1
AR 014301
DI 10.1063/1.4976004
PD JAN 2017
PY 2017
AB We present an element specific and spatially resolved view of magnetic
   domains in Co/Pt heterostructures in the extreme ultraviolet spectral
   range. Resonant small-angle scattering and coherent imaging with
   Fourier-transform holography reveal nanoscale magnetic domain networks
   via magnetic dichroism of Co at the M-2,M-3 edges as well as via strong
   dichroic signals at the O-2,O-3 and N-6,N-7 edges of Pt. We demonstrate
   for the first time simultaneous, two-color coherent imaging at a
   free-electron laser facility paving the way for a direct real space
   access to ultrafast magnetization dynamics in complex multicomponent
   material systems. (C) 2017 Author(s).
RI Pfau, Bastian/B-4953-2014; Gunther, Christian Michael/; Pedersoli, Emanuele/; Mahieu, Benoit/; Jal, Emmanuelle/
OI Pfau, Bastian/0000-0001-9057-0346; Gunther, Christian
   Michael/0000-0002-3750-7556; Pedersoli, Emanuele/0000-0003-0572-6735;
   Mahieu, Benoit/0000-0002-5439-0433; Jal, Emmanuelle/0000-0001-5297-9124
Z8 0
ZS 0
TC 9
ZR 0
ZB 0
Z9 9
SN 2329-7778
UT WOS:000396054000001
PM 28289691
ER

PT B
AU Fischer, Franz Dieter
   Svoboda, Jiri
BE Paul, A
   Divinski, S
TI Thermodynamic Treatment of Diffusive Phase Transformation (Reactive
   Diffusion)
SO HANDBOOK OF SOLID STATE DIFFUSION, VOL 1: DIFFUSION FUNDAMENTALS AND
   TECHNIQUES
BP 391
EP 434
DI 10.1016/B978-0-12-804287-8.00008-7
PD 2017
PY 2017
ZR 0
ZS 0
Z8 0
TC 0
ZB 0
Z9 0
BN 978-0-12-804360-8; 978-0-12-804287-8
UT WOS:000487694600009
ER

PT J
AU Rudnev, V. S.
   Lukiyanchuk, I. V.
   Vasilyeva, M. S.
   Medkov, M. A.
   Adigamova, M. V.
   Sergienko, V. I.
TI Aluminum- and titanium-supported plasma electrolytic multicomponent
   coatings with magnetic, catalytic, biocide or biocompatible properties
SO SURFACE & COATINGS TECHNOLOGY
VL 307
BP 1219
EP 1235
DI 10.1016/j.surfcoat.2016.07.060
PN C
PD DEC 15 2016
PY 2016
AB The paper presents some of the directions of developing the plasma
   electrolytic oxidation (PEO) technique to form the coatings with
   magnetic, catalytic, biocompatible or biocidal properties on the valve
   metals and alloys. It reflects the relationships between the structure,
   composition and functional properties of PEO coatings. The data
   presented suggest that PEO is an effective method of physicochemical
   synthesis on metals and alloys of the surface layers with different
   chemical composition and certain characteristics. (C) 2016 Elsevier B.V.
   All rights reserved.
CT 5th International Conference on Electrochemical and Plasma Electrolytic
   Modification of Metal Surfaces
CY MAY 16-20, 2016
CL Kostroma, RUSSIA
SP Nekrasov Kostroma State Univ
RI Adigamova, Maria/A-6504-2014; Rudnev, Vladimir/; Lukiyanchuk, Irina/A-6605-2014; Vasilyeva, Marina/F-2848-2014; Medkov, Mikhail/
OI Rudnev, Vladimir/0000-0002-1953-5617; Lukiyanchuk,
   Irina/0000-0003-1680-4882; Vasilyeva, Marina/0000-0002-6716-1373;
   Medkov, Mikhail/0000-0002-9417-0312
ZS 0
ZB 0
TC 13
Z8 1
ZR 0
Z9 14
SN 0257-8972
UT WOS:000389732000005
ER

PT J
AU Wiemer, M.
   Jandieri, K.
   Koch, M.
   Gebhard, F.
   Baranovskii, S. D.
TI Band edge smearing due to compositional disorder in multi-component
   d-dimensional alloys
SO PHYSICA STATUS SOLIDI-RAPID RESEARCH LETTERS
VL 10
IS 12
BP 911
EP 914
DI 10.1002/pssr.201600352
PD DEC 2016
PY 2016
AB Modern optoelectronic devices are usually based on multicomponent
   alloys. Local statistical fluctuations in the concentrations of
   chemically different components cause energy fluctuations experienced by
   charge carriers. So far the theory for compositional disorder has been
   developed for compounds, in which atoms of only two chemically different
   types can occupy sites in a given sublattice. We extend the theoretical
   consideration for multi-compound alloys containing more than two
   chemically different semiconductor species occupying sites in the same
