Repository: MatInfoUB/NLP-Queries

File: Co_superalloy_comp(1).txt (part 21 of 22)
FN Clarivate Analytics Web of Science
AF Zhang Yuduo
   Yang Zhigang
   Zhang Chi
   Lan Hao
TI Effect of Rhenium Addition on Isothermal Oxidation Behavior of Tribaloy
   T-800 Alloy
SO CHINESE JOURNAL OF AERONAUTICS
AB The effects of 4 wt% rhenium (Re) addition on isothermal oxidation behavior of Tribaloy T-800 alloy have been studied at 800 degrees C and 1 000 degrees C in air. At 800 degrees C, T-800 shows nonuniform oxidation between dendritic and eutectic areas. Re addition clearly promotes the nonuniform oxidation, leading to considerably higher mass gains than that of T-800 at this temperature. At 1 000 degrees C exposure, the thickness of scale on T-800 increases significantly, accompanied by severe scale spallation during cooling to room temperature. On the contrary, T-800Re shows a marked decrease of oxide growth rate compared to the linear one of T-800 at 1 000 degrees C. The scale adhesion is also improved with Re addition at this higher temperature. Therefore, the role of Re depends on the exposure temperature. Re addition gives high oxidation rate at 800 degrees C, however, the excellent oxidation resistance is obtained by the addition of Re at a higher temperature of 1 000 degrees C.
SN 1000-9361
PD JUN
PY 2010
VL 23
IS 3
BP 370
EP 376
DI 10.1016/S1000-9361(09)60229-6
UT WOS:000285143500013
ER

PT J
AU Cao, GH
   Ou, TP
   Jiang, H
   Russell, AM
AF Cao, Guanghui
   Ou, Taoping
   Jiang, Hua
   Russell, Alan M.
TI Microstructure investigations of Pt-modified gamma '-Ni3Al + gamma-Ni
   coatings on Ni-based superalloys
SO JOURNAL OF MATERIALS RESEARCH
AB The microstructure of Pt-modified gamma'-Ni3Al + gamma-Ni coating on CMSX-4 single-crystal superalloy has been investigated by transmission electron microscopy (TEM). Cross-sectional TEM analyses showed the presence of precipitates in the coating. This precipitate was identified as the hexagonal topologically close-packed (TCP) mu phase with lattice parameters a = 0.473 nm and c = 2.565 nm. The energy-dispersive x-ray (EDX) spectrum of the mu phase suggested a refractory element rich compound comprising the elements Re, W, and Co. Twin domains parallel to (001) were found in the mu phase. The mechanisms of the mu phase and twinning formation were discussed.
OI Russell, Alan/0000-0001-5264-0104
SN 0884-2914
PD JUN
PY 2010
VL 25
IS 6
BP 1191
EP 1195
DI 10.1557/JMR.2010.0148
UT WOS:000278161900025
ER

PT J
AU Sun, GF
   Liu, CS
   Song, LJ
   Mazumder, J
AF Sun, G. F.
   Liu, C. S.
   Song, L. J.
   Mazumder, J.
TI Microstructure and Wear Behavior of Laser-Aided Direct Metal Deposited
   Co-285 and Co-285+WC Coatings
SO METALLURGICAL AND MATERIALS TRANSACTIONS A-PHYSICAL METALLURGY AND
   MATERIALS SCIENCE
AB The laser-aided direct metal deposition technique was used to form Co-285 superalloy (A) and Co-285 + 30 wt pct WC (B) wear-resistant coatings on 1018 mild steel. Microstructure, element distribution, phases, microhardness distribution, and wear properties of the two coatings were investigated using scanning electron microscopy (SEM) with energy-dispersive X-ray (EDX) spectrometry, scanning transmission electron microscopy (TEM), X-ray diffractometry (XRD), microhardness testing, and wear testing. Results indicate that both of the coatings had dense structures, as well as a metallurgical bonding with the substrate. In addition, coating B had microcracks and randomly distributed undissolved WC particles in it. Coating A was composed of alpha-Co dendrites, Co3W precipitates, and eutectics, while coating B was composed of undissolved WC, Co-rich dendrites, eutectics, and the W-rich third phases with various shapes. Crack behavior in coating B was also discussed. The average microhardness of the matrix in coating B was 751 HV0.5, which was almost 1.8 times that of coating A (420 HV0.5). Wear results indicate that the wear resistance of coating B was improved by 6.8 times compared with that of coating A. The improvement in wear resistance is believed to be partially due to the undissolved WC and the formation of large numbers of carbides in the matrix working as wear-resistant phases and partially due to the good bonding between the hard phases and the tough matrix.
RI Sun, Guifang/C-2116-2012
OI Sun, Guifang/0000-0003-2579-8031
SN 1073-5623
EI 1543-1940
PD JUN
PY 2010
VL 41A
IS 6
BP 1592
EP 1603
DI 10.1007/s11661-010-0189-3
UT WOS:000277022700023
ER

PT J
AU Li, WZ
   Wang, QM
   Gong, J
   Sun, C
   Jiang, X
AF Li Weizhou
   Wang Qimin
   Gong Jun
   Sun Chao
   Jiang Xin
TI ONE-STEP DEPOSITION AND INTERFACIAL ADHESIVE STRENGTH OF THE MULTILAYER
   SYSTEM WITH A DIFFUSION BARRIER
SO ACTA METALLURGICA SINICA
AB M-Cr-Al-Y (M=Ni and/or Co) coatings with the good comprehensive property among anti-oxidation, anti-corrosion and mechanical properties have been widely used for the protection for the gas turbine components. However, after a long-term thermal exposure to high temperature atmosphere in service, the coatings are rapidly degraded. The main cause is ascribed to the intensive element interdiffusion between the coating and the substrate. To suppress the interdiffusion, addition of a diffusion barrier (DB) is required at the interface of the overlayer and the substrate. However, M-Cr-Al-Y coating system with a ceramic diffusion barrier prepared by a conventional two-step arc ion plating (AIP) on the superalloy substrate would reduce the interfacial adhesive strength. In this paper, the multilayer system of Ni-Cr-Al-Y-Si overlayer with a DB and a bond coat (BC) was deposited on the DSM11 substrate by one-step AIP. The anti-oxidation property, the anti-diffusion ability of the barrier and the interfacial adhesive strength of the multilayer system were investigated. The results indicate that the multilayer can provide more effective protection for the DSM11 substrate than the single coating at high temperature. After 100 h thermal exposure at 1050 degrees C. the surface Al2O3 scales are continuous, dense, and only very little amounts of alloy elements diffused from the substrate is detected in the overlayer. After 100 cyc cycles between 1050 degrees C and room temperature (RT), the barrier layer has still well adhesive to the overlayer and the substrate. The tensile adhesion test shows that the interfacial adhesive strength is 63.6 MPa for the annealed multilayer system, which is about 20 MPa higher than that of the coating system with a DB on the DSM11 substrate deposited by the two-step AIP. The one-step AIP method can increase the interfacial adhesive strength and improve the anti-oxidation performance of the multilayer with DB.
RI qimin, wang/C-2625-2014
SN 0412-1961
PD MAY 11
PY 2010
VL 46
IS 5
BP 561
EP 568
DI 10.3724/SP.J.1037.2009.00472
UT WOS:000278475200007
ER

PT J
AU Hu, YF
   Hao, WB
   Deng, W
AF Hu Yifeng
   Hao Wenbo
   Deng Wen
TI Study on 3d-Shell Electrons and Bond Configuration in Ni-Co-Cr
   Superalloys by Positron Annihilation Spectroscopy
SO RARE METAL MATERIALS AND ENGINEERING
AB Doppler-broadening spectra of positron annihilation radiation for pure metals Ni, Co and Cr and Ni-Co-Cr alloys with three different chemical compositions were measured by 2-detector coincidence technique. And the effect of the 3d electrons on Ni-Co-Cr alloy formation was analyzed. The results show that the 3d electron signal for the metal Ni is relatively higher among the three pure metals. The increase of Ni atom proportion in Ni-Co-Cr alloys leads to an increase in the probability of positron annihilation with free electrons. The experimental ratio curves for three Ni-Co-Cr alloys are greatly similar to the corresponding theoretic ratio curves, which indicate that the bonding nature in Ni-Co-Cr alloys is mainly metallic. This can explain why the Ni-Co-Cr alloys have good metal ductility.
SN 1002-185X
PD MAY
PY 2010
VL 39
IS 7
BP 1171
EP 1174
UT WOS:000280676400009
ER

PT J
AU Osada, T
   Gu, YF
   Yokokawa, T
   Harada, H
AF Osada, Toshio
   Gu, Yuefeng
   Yokokawa, Tadaharu
   Harada, Hiroshi
TI Grain Growth Behaviors of New Ni-Co Base Disk Superalloys during
   Solution Heat Treatment
SO JOURNAL OF THE JAPAN INSTITUTE OF METALS
AB The grain growth behaviors of a new Ni-Co-base superalloy (TMW-4M3) at various temperatures from 1100 degrees C to 1200 degrees C were investigated. The grain grew slowly below solvus temperature, T-s (T-s approximate to 1162 degrees C) and grew very quickly above the temperature because the primary gamma' dissolved completely. Therefore, we suggest that T-s approximate to 1162 degrees C is the gamma' solvus temperature for TMW-4M3 alloy. Meanwhile, below the gamma' solvus temperature, we found that the grain radius, R (pm) was a function of precipitate radius, r(gamma') (mu m) and volume fraction, f(v), of the primary gamma' phase, which could be expressed as,
   R=0.711.4.r(gamma')/integral v
   Thus, the grain growth behavior of the alloy within the gamma' sub-solvus temperature range, showed a good agreement with the Zener model.
RI OSADA, Toshio/D-3226-2014
OI Osada, Toshio/0000-0003-1539-9264
SN 0021-4876
EI 1880-6880
PD APR
PY 2010
VL 74
IS 4
BP 279
EP 284
DI 10.2320/jinstmet.74.279
UT WOS:000278241900010
ER

PT J
AU del Val, J
   Comesana, R
   Lusquinos, F
   Boutinguiza, M
   Riveiro, A
   Quintero, F
   Pou, J
AF del Val, J.
   Comesana, R.
   Lusquinos, F.
   Boutinguiza, M.
   Riveiro, A.
   Quintero, F.
   Pou, J.
TI Laser cladding of Co-based superalloy coatings: Comparative study
   between Nd:YAG laser and fibre laser
SO SURFACE & COATINGS TECHNOLOGY
CT Symposium on Protective Coatings and Thin Films held at the 2009 E-MRS
   Spring Meeting
CY JUN 08-12, 2009
CL Strasbourg, FRANCE
SP European Mat Res Soc
AB This paper presents a systematic comparison between the performance of a Yb:YAG monomode fibre laser and a Nd:YAG laser as energy sources in the side laser cladding technique. Experiments were performed with exactly the same working head and experimental configuration. Results obtained allow affirming that a high brightness laser is only useful when very narrow coatings are required. A conventional Nd:YAG laser is a suitable source for large area coatings. (C) 2009 Elsevier B.V. All rights reserved.
RI Rodriguez, Antonio Riveiro/H-9741-2015; Pou, Juan/A-1295-2013; Quintero,
   Felix/C-6726-2008
OI Rodriguez, Antonio Riveiro/0000-0002-5187-9508; Pou,
   Juan/0000-0002-8848-5617; Quintero, Felix/0000-0002-8379-3346; Comesana,
   Rafael/0000-0003-2434-9381; Lusquinos Rodriguez,
   Fernando/0000-0002-0614-625X; del Val Garcia, Jesus/0000-0002-6951-6000
SN 0257-8972
PD MAR 15
PY 2010
VL 204
IS 12-13
BP 1957
EP 1961
DI 10.1016/j.surfcoat.2009.11.036
UT WOS:000275692100019
ER

PT J
AU Wang, Y
   Sun, F
   Dong, XP
   Zhang, LT
   Shan, AD
AF Wang Yi
   Sun Feng
   Dong Xianping
   Zhang Lanting
   Shan Aidang
TI THERMODYNAMIC STUDY ON EQUILIBRIUM PRECIPITATION PHASES IN A NOVEL Ni-Co
   BASE SUPERALLOY
SO ACTA METALLURGICA SINICA
AB Thermodynamic properties of the traditional U720Li alloy and the new Ni-Co base superalloy have been studied using JMatPro and the latest relevant database for Ni base superalloys. The effects of chemical composition on the equilibrium precipitation phases, process-ability and gamma/gamma' mismatch have been analyzed. It is found that the gamma/gamma' mismatch increases with the increase of Ti/Al (atomic ratio). The volume fraction of gamma' is proportional to the Ti+Al contents (atomic fraction). Therefore, by increasing the Ti/Al ratio and Ti+Al content, the yield strength of alloys can be improved. On the other hand, the gamma' solvus temperature decreases by Co additions. As a result, the range of processing temperature is extended. The gamma/gamma' mismatch also increases with Co additions, which adds additional strengthening to the alloy. Moreover, high Ti/Al ratio or low Co content promotes the precipitation of eta phase. Thus, Ni-Co base superalloys with high Ti+Al content, Ti/Al ratio and Co content bear an improved strength, phase stabilities and process-ability.
SN 0412-1961
PD MAR 11
PY 2010
VL 46
IS 3
BP 334
EP 339
DI 10.3724/SP.J.1037.2010.00334
UT WOS:000276824000011
ER

PT J
AU Wu, K
   Liu, GQ
   Hu, BF
   Li, F
   Zhang, YW
   Tao, Y
   Liu, JT
AF Wu, Kai
   Liu, Guoquan
   Hu, Benfu
   Li, Feng
   Zhang, Yiwen
   Tao, Yu
   Liu, Jiantao
TI Characterization of hot deformation behavior of a new Ni-Cr-Co based P/M
   superalloy
SO MATERIALS CHARACTERIZATION
AB The hot deformation behavior of a new Ni-Cr-Co based P/M superalloy was studied in the temperature range of 950-1150 degrees C and strain rate range of 0.0003-1 s(-1) using hot compression tests. It was characterized by true stress true strain curves, constitutive equation, strain rate sensitivity m contour maps, power dissipation eta maps and hot processing maps. The microstructural validation of processing maps was also done. The results show that the flow stress decreases with increasing temperature and decreasing strain rate. The hot deformation apparent activation energy of the Ni-Cr-Co based P/M superalloy at peak stress is 805 kJ/mol. The m and eta contour maps are similar, and the values of m and eta the peak zones increase with increasing strain. When the strain is 0.5, a domain with its peak eta of 40% and peak m of 25% occurs at 1050 degrees C and 0.0003 s(-1), which corresponds to dynamic recrystallization and can be as an optimum condition for good workability. Crown Copyright (C) 2009 Published by Elsevier Inc. All rights reserved.
SN 1044-5803
PD MAR
PY 2010
VL 61
IS 3
BP 330
EP 340
DI 10.1016/j.matchar.2009.12.013
UT WOS:000276137800010
ER

PT J
AU Muboyadzhyan, SA
AF Muboyadzhyan, S. A.
TI Ion-Plasma Processes of the Production of Diffusion Aluminide Coatings
SO RUSSIAN METALLURGY
AB A novel ion-plasma process for ecologically safe formation of diffusion aluminide coatings on a substrate made of a superalloy, which has advantages as compared to the well-known thermodiffusion processes of their production, is described. The ion-plasma process is shown to provide the formation of diffusion aluminide coatings on the surface of a superalloy substrate according to various technologies. Owing to alloying with one or several elements from the series Y, Si, Cr, Hf, B, Co, etc., ion-plasma diffusion coatings have higher protective properties than analogous coatings produced by the traditional methods of powder, slip, and gas-circulating aluminizing.
SN 0036-0295
EI 1555-6255
PD MAR
PY 2010
IS 3
BP 159
EP 167
DI 10.1134/S0036029510030031
UT WOS:000415240100003
ER

PT J
AU Liu, LL
   Li, S
   Liu, Y
AF Liu Linlin
   Li Shu
   Liu Yang
TI ANTI-FRICTION BEHAVIORS OF SEVERAL SYNTHESIZED PERRHENATES
SO ACTA METALLURGICA SINICA
AB For exploring the possibility of a. hybrid mode With smooth transition from fluid to boundary even to solid lubrication at the elevated temperature, i.e., searching a substance which should be the solid lubricant. and oil additive with environmentally friendly. characters; a Series of perrhenates (the soft double oxide) were synthesized as the candidates because of their crystalline and decomposed products with a good anti-friction behaviour, such a Re2O7 which might provide the lubrication during Oil decomposition for its good sublimation kit about. 300 degrees C. This investigation might, be advantage of lubrication for rubbing part's of internal combustion or turbo engine such as piston ring and cylinder liner or exchanger; which were always operated in a. cyclical variation of temperature (even to 800 degrees C).
   In this paper, the properties of perrhenates of Fe, Co, Ni, Cu, Pb, Ca, Ba and La synthesized by aqua-solution method were described and their crystalline structures, compositions and morphologies were determined by XRD, SEM-EDS For understanding their lubricating behaviors in both dry sliding base oil pentaerythritol ester (PETE), their lubricating behaviors between Si3N4 ball and superalloy disc were tested in pin-on-disc Oil universal micro-tribotester (UMT-2) from 20 to 750 degrees C. The results show that most synthesized perrhenates ale crystal powder except the synthesized gel-like ferric perrhenate, their crystalline structures are coincidence with powder diffraction file (PDF) cards, and compositions are very close to the stoichiometic values Some of the synthesized perrhenates exhibit certain lubrication at 300-750 degrees C, in both dry sliding and oil lubrication With addition of the synthesized perrhenate which were verified in reciprocating sliding The variation of friction coefficients temperature probably results from the formation or removal of soft oxides at, high temperature The good anti-frictional behaviors of the synthesized perrhenates of Ca, Co and Cu in a, wide temperature range seem to imply. them to be developed as the candidates of additive in a hybrid lubricating mode for the engine operating in cyclical variation of temperature.
SN 0412-1961
PD FEB 11
PY 2010
VL 46
IS 2
BP 233
EP 238
DI 10.3724/SP.J.1037.2009.00426
UT WOS:000275347700018
ER

PT J
AU Divya, VD
   Ramamurty, U
   Paul, A
AF Divya, V. D.
   Ramamurty, U.
   Paul, A.
TI Topological close packed mu phase formation and the determination of
   diffusion parameters in the Co-Mo system
SO INTERMETALLICS
AB The study on the formation and growth of topological close packed (TCP) compounds is important to understand the performance of turbine blades in jet engine applications. These deleterious phases grow mainly by diffusion process in the superalloy substrate. Significant volume change was found because of growth of the p phase in Co-Mo system. Growth kinetics of this phase and different diffusion parameters, like interdiffusion, intrinsic and tracer diffusion coefficients are calculated. Further the activation energy, which provides an idea about the mechanism, is determined. Moreover, the interdiffusion coefficient in Co(Mo) solid solution and impurity diffusion coefficient of Mo in Co are determined. (C) 2009 Elsevier Ltd. All rights reserved.
RI Ramamurty, Upadrasta/E-5623-2011
SN 0966-9795
EI 1879-0216
PD FEB
PY 2010
VL 18
IS 2
BP 259
EP 266
DI 10.1016/j.intermet.2009.07.019
UT WOS:000272413800008
ER

PT J
AU Krishna, EH
   Prasad, K
   Kumar, V
   Singh, V
AF Krishna, E. Hari
   Prasad, Kartik
   Kumar, Vikas
   Singh, Vakil
TI Low cycle fatigue behaviour of modified and conventional superalloy
   Inconel 718 at 650 degrees C
SO TRANSACTIONS OF THE INDIAN INSTITUTE OF METALS
AB The present investigation deals with the study and comparison of low cycle fatigue (LCF) behavior of modified IN 718 alloy with higher Al+Ti/Nb and Al/Ti ratios of 0.458 and 0.870, with that of conventional IN 718 alloy with corresponding ratios of 0.294 and 0.50 respectively. LCF tests were carried out in total strain control mode at total strain amplitudes (Delta epsilon(t)/2) from +/- 0.625% to +/- 1.0%, in fully reversed loading (R= -1) at 650 degrees C. The modified alloy was found to exhibit better LCF resistance than the conventional alloy.
RI Singh, Vakil/F-6689-2014
OI Singh, Vakil/0000-0003-4111-8016
SN 0019-493X
PD FEB
PY 2010
VL 63
IS 1
BP 63
EP 66
DI 10.1007/s12666-010-0009-x
UT WOS:000284618100009
ER

PT J
AU Pruessner, K
   Harada, H
AF Pruessner, Karin
   Harada, Hiroshi
TI Microstructural Observations on Oxidized Ni-Based Superalloy TMS-75 and
   PGM-Doped Derivatives
SO JOURNAL OF THE ELECTROCHEMICAL SOCIETY
AB The isothermal oxidation behavior of experimental third and fourth generation Ni-based superalloys was studied at temperatures between 900 and 1100 degrees C. It was found that the lower Cr concentration in third and fourth generation alloys compared to second generation alloys negatively affects the ability of the alloy to form and maintain a protective alumina scale especially at lower temperatures (900 degrees C). An extensive internal reaction zone comprised of oxide and nitride phases is observed underneath a nonprotective external oxide scale. At higher temperatures, a continuous alumina scale forms underneath (Ni,Co)O and spinel layers. Due to the low level of reactive element (RE) additions in these experimental alloys, scale adhesion is poor. An increase of Cr content is necessary to ensure formation of a protective alumina scale at lower temperatures. Addition of Y and/or Zr is recommended for improved oxide adhesion, resulting in better overall oxidation performance. (C) 2010 The Electrochemical Society. [DOI: 10.1149/1.3482074] All rights reserved.
SN 0013-4651
EI 1945-7111
PY 2010
VL 157
IS 11
BP P95
EP P98
DI 10.1149/1.3482074
UT WOS:000283857900006
ER

PT S
AU Zhou, J
   Xie, FQ
   Li, YQ
   Wu, XQ
AF Zhou, Jun
   Xie, Faqin
   Li, Yongquan
   Wu, Xiangqing
BE Jiang, Z
   Zhang, CL
TI Microstructure and wear properties of laser clad TiN/Co-based composite
   coating
SO MANUFACTURING SCIENCE AND ENGINEERING, PTS 1-5
SE Advanced Materials Research
CT International Conference on Manufacturing Science and Engineering (ICMSE
   2009)
CY DEC 26-28, 2009
CL Zhuhai, PEOPLES R CHINA
SP Univ Wollongong, Hong Kong Ind Technol Res Ctr, Guangzhou Univ
AB Co-based composite coatings reinforced by TiN particles were fabricated on Ni-based superalloy substrate by using a 5 kW CO(2) laser. The microstructures and phases constitution of the composite coating were studied by means of optical microscope (OM), scanning electron microscopy (SEM) and X-ray diffraction (XRD). The microhardness and wear resistance of the coating were also examined. The results showed that the composite coating was mainly composed of gamma-Co, TiN, TiC, (Cr, W)(23)C(6) and Co(3)Ti. And different solidification morphologies, such as planar, cellular and dendrite, were obtained. Structural transformations were attributed to the temperature gradient and solidification rate in metal-melting region. It was found that the microhardness of the composite coating was enhanced prominently as compared to the substrate region, which should be due to the undissolved TiN and other new complicated phase. Friction and wear tests without lubrication showed that the addition of TiN particles into Co-based coating can improve its wear resistance significantly without evidently increasing the friction coefficient of coating.
SN 1022-6680
BN 978-0-87849-280-0
PY 2010
VL 97-101
BP 1510
EP 1513
DI 10.4028/www.scientific.net/AMR.97-101.1510
PN 1-5
UT WOS:000279864700329
ER

PT S
AU Neukam, M
   Willert-Porada, M
AF Neukam, M.
   Willert-Porada, M.
BE Kawasaki, A
   Kumakawa, A
   Niino, M
TI Interpenetrating Network Metal-Ceramic FGM - Preparation and Properties
SO MULTISCALE, MULTIFUNCTIONAL AND FUNCTIONALLY GRADED MATERIALS
SE Materials Science Forum
CT 10th International Symposium on Multiscale, Multifunctional and
   Functionally Graded Materials
CY SEP 22-25, 2008
CL Sendai, JAPAN
SP Functionally Graded Mat Forum
AB A new method for processing large flat compositionally graded metal-ceramic parts with connected interpenetrating metal and ceramic network is described. Based on powder metallurgical methods, a metal foam is obtained by slip casting of metal powder slurries on a polyurethane foam, and used as preform to achieve a metallic interpenetration within the composite. The porous metallic preform is infiltrated with a ceramic slip and co-sintered. The metallic part is made from Ni-Cr-alloy, or the P/M superalloy Saratherm 2 and Nimonic 90, the ceramic consists of pure 8Y-ZrO(2) or zirconia mixed with ZrSiO(4). Composites of nominal same composition sintered without the metal foam preform show no metallic interpenetration.
SN 0255-5476
PY 2010
VL 631-632
BP 471
EP 476
DI 10.4028/www.scientific.net/MSF.631-632.471
UT WOS:000280584000073
ER

PT S
AU Monceau, D
   Oquab, D
   Estournes, C
   Boidot, M
   Selezneff, S
   Ratel-Ramond, N
AF Monceau, Daniel
   Oquab, Djar
   Estournes, Claude
   Boidot, Mathieu
   Selezneff, Serge
   Ratel-Ramond, Nicolas
BE Nie, JF
   Morton, A
TI Thermal Barrier Systems and Multi-Layered Coatings Fabricated by Spark
   Plasma Sintering for the Protection of Ni-Base Superalloysac
SO PRICM 7, PTS 1-3
SE Materials Science Forum
CT 7th Pacific Rim International Conference on Advanced Materials and
   Processing
CY AUG 02-06, 2010
CL Cairns, AUSTRALIA
SP Chinese Soc Metals, Japan Inst Metals, Korean Inst Metals & Mat, Mat Australia, Minerals, Met & Mat Soc
AB Aeronautic gas turbine blades, vanes and combustion chambers are protected against high temperature oxidation and corrosion by single or multilayered coatings. These include environmental coatings, generally based on Pt-modified Ni aluminides or MCrAlY overlays (where M = Ni and/or Co), thermal barrier coating (TBC) systems including a ceramic thermally insulating layer, and abradable seals. The present work shows the ability of the Spark Plasma Sintering technique to rapidly develop new coatings compositions and microstructures. This technique allows combining powders and metallic foils on a superalloy substrate in order to obtain multilayered coatings in a single short production step. Fabrication of MCrAlY overlays with local Pt and/or Al enrichments is shown, as well as fabrication of coatings made of zeta-PtAl2, epsilon-PtAl, alpha-AlNiPt2, martensitic and beta-(Ni,Pt)Al or Pt-rich gamma/gamma' phases, including their doping with reactive elements. The fabrication of a complete TBC system with a porous and adherent Yttria Stabilized Zirconia (YSZ) layer on a bond-coating is also demonstrated, as well as the fabrication of a CoNiCrAlY-based cermet coating for abradable seal application. Difficulties of fabrication are reviewed, such as Y segregation, risks of carburization, local over-heating, or difficulty to coat complex shaped parts. Solutions are given to overcome these difficulties.
RI ESTOURNES, Claude/F-2322-2017; Boidot, Mathieu/K-6376-2014
OI ESTOURNES, Claude/0000-0001-8381-8454; 
SN 0255-5476
PY 2010
VL 654-656
BP 1826
EP +
DI 10.4028/www.scientific.net/MSF.654-656.1826
PN 1-3
UT WOS:000285374600448
ER

PT B
AU Odabasi, A
   Unlu, N
   Goller, G
   Eruslu, N
AF Odabasi, Akin
   Unlu, Necip
   Goller, Gultekin
   Eruslu, Niyazi
GP TMS
TI LASER BEAM WELDING OF HAYNES 188
SO TMS 2010 139TH ANNUAL MEETING & EXHIBITION - SUPPLEMENTAL PROCEEDINGS,
   VOL 3: GENERAL PAPER SELECTIONS
CT TMS 2010 Annual Meeting Supplemental Proceedings on Materials Processing
   and Properties
CY FEB 14-18, 2010
CL Seattle, WA
AB HAYNES 188 (HN-188)* is a commonly used Co-Ni-Cr-W superalloy since 1960s (*HAYNES is a registered trademark of Haynes International, Kokomo, IN, USA). Because of its excellent high temperature strength, good resistance to hot corrosion, and wear resistance, HN-188 has found extensive applications such as afterburner components and combustors. Even the alloy has been investigated previously, new industrial processes such as laser beam applications i.e., laser beam welding, and laser powder deposition, increase the demand on theoretical and experimental knowledge. In this research, laser beam welding characteristics of HN-188 superalloy (2.1 mm thick) were investigated. Two different heat inputs (61.3 J/mm and 90.1 J/mm) and travel speeds (46.5 mm/s and 22.2 mm/s) were applied. The base metal (BM), fusion zone (FZ), heat affected zone (HAZ) and the geometry of weld seams were characterized using optical microscopy (OM) and scanning electron microscopy (SEM).
RI Odabasi, Akin/V-8856-2018; Unlu, Necip/A-5830-2016
OI Odabasi, Akin/0000-0002-2556-8896; Goller, Gultekin/0000-0003-4680-3936;
   Unlu, Necip/0000-0001-5850-6272
BN 978-0-87339-753-7
PY 2010
BP 649
EP 656
UT WOS:000288718800076
ER

PT J
AU Monceau, D
   Oquab, D
   Estournes, C
   Boidot, M
   Selezneff, S
   Thebault, Y
   Cadoret, Y
AF Monceau, Daniel
   Oquab, Djar
   Estournes, Claude
   Boidot, Mathieu
   Selezneff, Serge
   Thebault, Yannick
   Cadoret, Yannick
TI Pt-modified Ni aluminides, MCrAlY-base multilayer coatings and TBC
   systems fabricated by Spark Plasma Sintering for the protection of
   Ni-base superalloys
SO SURFACE & COATINGS TECHNOLOGY
CT 36th International Conference on Metallurgical Coatings and Thin Films
CY APR 27-MAY 01, 2009
CL San Diego, CA
SP Amer Vacuum Soc, Adv Surface Engn Div
AB Pt-modified Ni aluminicles and MCrAlY coatings (where M = Ni and/or Co) are widely used on turbine blades and vanes for protection against oxidation and corrosion and as bond coatings in thermal barrier coating (TBC) systems. The present work shows the ability of a new fabrication technique, the Spark Plasma Sintering, to develop rapidly new coating compositions and microstructurres. This technique allows combining powders and metallic foils on a superalloy substrate in order to obtain multilayered coatings in a single short experiment. Fabrication of MCrAlY overlays with local Pt and/or Al enrichment is shown, as well as fabrication of coatings made of xi-PtAl2, epsilon-PtAl, alpha-AlNiPt2, martensitic beta-(Ni,Pt)Al or Pt-rich gamma/gamma' phases. The realization of a complete TBC system with a porous and adherent Yttria Stabilized Zirconia (YSZ) layer on a gamma/gamma' low mass bond coating is also demonstrated. Difficulties of fabrication are reviewed and discussed, such as Y segregation, risks of carburization, local overheating, or difficulty to coat complex shape parts. Finally, some first results of cyclic oxidation are given. (C) 2009 Elsevier B.V. All rights reserved.
RI Boidot, Mathieu/K-6376-2014; ESTOURNES, Claude/F-2322-2017
OI ESTOURNES, Claude/0000-0001-8381-8454
SN 0257-8972
PD DEC 25
PY 2009
VL 204
IS 6-7
BP 771
EP 778
DI 10.1016/j.surfcoat.2009.09.054
UT WOS:000272859500006
ER

PT J
AU Hwang, JY
   Nag, S
   Singh, ARP
   Srinivasan, R
   Tiley, J
   Viswanathan, GB
   Fraser, HL
   Banerjee, R
AF Hwang, J. Y.
   Nag, S.
   Singh, A. R. P.
   Srinivasan, R.
   Tiley, J.
   Viswanathan, G. B.
   Fraser, H. L.
   Banerjee, R.
TI Compositional Variations between Different Generations of gamma '
   Precipitates Forming during continuous cooling of a Commercial
   Nickel-Base Superalloy
SO METALLURGICAL AND MATERIALS TRANSACTIONS A-PHYSICAL METALLURGY AND
   MATERIALS SCIENCE
AB The compositional and microstructural evolution of different generations of precipitates of the ordered gamma' phase during the continuous cooling, followed by isothermal aging, of a commercial nickel-base superalloy, Rene 88DT, has been characterized by three-dimensional atom probe (3DAP) tomography coupled with energy-filtered transmission electron microscopy (EFTEM) Studies. After solutionizing in the single gamma-phase field, during continuous cooling at a relatively slow rate (-24 degrees C/min), the first-generation primary gamma' precipitates, Forming at relatively higher temperatures, exhibit near-equilibrium compositions, while the smaller-scale secondary gamma' precipitates, forming at lower temperatures, exhibit nonequilibrium compositions often containing an excess of Co and Cr while being depleted in Al and Ti content. The compositions of the gamma matrix near these precipitates also exhibit similar trends, with the composition being closer to equilibrium near the primary precipitates as compared to the secondary precipitates. Subsequent isothermal aging at 760 degrees C leads to coarsening of the primary gamma' precipitates without affecting their composition significantly. In contrast, the composition of the secondary gamma' precipitates is driven toward equilibrium during the isothermal aging process.
SN 1073-5623
PD DEC
PY 2009
VL 40A
IS 13
BP 3059
EP 3068
DI 10.1007/s11661-009-0075-z
UT WOS:000271869900005
ER

PT J
AU Liu, GW
   Valenza, F
   Muolo, ML
   Qiao, GJ
   Passerone, A
AF Liu, G. W.
   Valenza, F.
   Muolo, M. L.
   Qiao, G. J.
   Passerone, A.
TI Wetting and interfacial behavior of Ni-Si alloy on different substrates
SO JOURNAL OF MATERIALS SCIENCE
AB Wetting of molten Ni-56 at.% Si alloy on different substrates (SiC ceramic, Ni- and Co-based superalloys, Kovar, and Mo) are performed under different experimental conditions by the sessile drop technique. Temperature, atmosphere, and substrate composition play the key roles in determining the wettability, the spreading characteristics, and the interfacial morphology of the final interfaces. The non-reactive wetting characteristics in Ni-Si/SiC system are confirmed, with a spreading rate increasing with temperature increasing. In the Ni-Si/metal systems the spreading process is determined by the competition between spreading along the substrate surface and the interfacial interactions. Excellent wettability and fast spreading are found in the Ni-Si/Co-based superalloy, Ni-Si/Kovar, and Ni-Si/Mo systems at both the temperatures (1100 and 1200 A degrees C). These results can be used as a reference guide for joining SiC to these metallic components, or to itself, using the Ni-Si alloy as filler metal.
RI PASSERONE, Alberto/A-6950-2010; Valenza, Fabrizio/J-8275-2016
OI PASSERONE, Alberto/0000-0002-0005-5314; Valenza,
   Fabrizio/0000-0002-3477-3218
SN 0022-2461
EI 1573-4803
PD NOV
PY 2009
VL 44
IS 22
BP 5990
EP 5997
DI 10.1007/s10853-009-3858-0
UT WOS:000270179200004
ER

PT J
AU Liu, E
   Sun, SC
   Tu, GF
   Zheng, Z
   Ning, LK
   Zhang, LF
AF Liu Enze
   Sun Shunchen
   Tu Ganfeng
   Zheng Zhi
   Ning Likui
   Zhang Lingfeng
TI STUDY OF A NEW-TYPE HIGH STRENGTH Ni-BASED SUPERALLOY DZ68 WITH GOOD HOT
   CORROSION RESISTANCE
SO ACTA METALLURGICA SINICA
AB In order to meet the requirements of marine gas turbine blade materials, a, new-type directional solidification Ni-based superalloy named DZ68 was developed. The alloy composition was designed by low segregation technology. Its nominal chemical composition (mass fraction, %) is C 0.05, Cr 12.0, Mo 1.0, W 5.0, Co 8.5, Al 5.3, Ti 0.5, Ta 5.0, Re 2.0, B 0.01, and balance is Ni. The microstructures of as-east DZ68 alloy and after heat treatment states were analyzed by OM, SEM and XRD. The tensile, rupture and hot corrosion resistance properties of DZ68 alloy were compared with DZ125 and IN738 alloys. Results show that the microstructure of as-cast DZ68 alloy is composed of gamma, gamma', (gamma+gamma') eutectics, MC type carbides and a few borides. After heat treatment, the microstructure of DZ68 alloy is composed of gamma, gamma' and carbides. The carbides are mainly MC and M23C6. The tensile strength of DZ68 alloy decreases slightly with the increase of temperature, and reaches its minimum value at 700 degrees C. When the temperature is higher than 700 degrees C, the tensile strength increases so evidently that reaches its maximum at once at 760 degrees C, But when the temperature is higher than 760 degrees C its tensile strength decreases obviously. It is well recognized the relationship of the tensile strength of DZ68 alloy with temperature is abnormal, similar to that of its yield strength but opposite to that of its plasticity. The tensile and rupture properties of DZ68 alloy are nearly the same as those of DZ125 alloy and its hot corrosion resistance property is nearly the same as that of IN738 alloy under the same conditions.
SN 0412-1961
PD OCT 11
PY 2009
VL 45
IS 10
BP 1217
EP 1224
UT WOS:000272062800011
ER

PT J
AU Xiong, JC
   Li, JR
   Zhao, JQ
   Liu, SZ
   Dong, JX
AF Xiong Jichun
   Li Jiarong
   Zhao Jinqian
   Liu Shizhong
   Dong Jianxin
TI CHARACTERISTIC AND FORMATION MECHANISM OF PRECIPITATES AT
   RECRYSTALLIZATION GRAIN BOUNDARIES OF SINGLE CRYSTAL SUPERALLOY DD6
SO ACTA METALLURGICA SINICA
AB Single crystal superalloys have extremely good elevated temperature capability in advanced gas turbine aero engines due to no highly stressed grain boundaries in them. With the removal of grain boundary strengthening elements such as C, B and Zr, the occurrence of recrystallization may be detrimental to their performance. Therefore, recrystallization becomes critical in industrial manufacture of single crystal superalloy blades. In the present study, specimens of single crystal superalloy DD6 were grit blasted, solution treated and aged at vacuum atmosphere, and then the precipitates at recrystallization grain boundaries were investigated by SEM, TEM, EPMA and Thermo-Calc. The results show that a few of M6C carbides precipitate at recrystallization grain boundaries, and their size is about 0.5 mu m. These M6C carbides are rich in W, Re and Mo, but poor in Al, Ta, Ni, the contents of Cr, Nb, Co in them are almost the same as the nominal composition of DD6 alloy. The carbon accumulation at recrystallization boundaries and combination with mu phase forming elements such as W and Mo restrain the p, phase forming. M23C6 phase hardly forms in DD6 alloy due to its high W and low Cr content.
SN 0412-1961
PD OCT 11
PY 2009
VL 45
IS 10
BP 1232
EP 1236
UT WOS:000272062800013
ER

PT J
AU Xu, CZ
   Jiang, SM
   Ma, J
   Gong, J
   Sun, C
AF Xu Chaozheng
   Jiang Sumeng
   Ma Jun
   Gong Jun
   Sun Chao
TI HIGH TEMPERATURE OXIDATION BEHAVIORS OF TWO Ni-Co-Cr-Al-Si-Y COATINGS
   DEPOSITED BY ARC ION PALTING
SO ACTA METALLURGICA SINICA
AB Two Ni-Co-Cr-Al-Si-Y (M14 and M19) coatings with different Al and Cr contents were deposited onto DD32 Ni-base superalloy substrate using arc ion plating (AIP) method. The microstructures, isothermal oxidation behaviors at 1000 and 1100 degrees C and cyclic oxidation behaviors between room temperature and 1000 degrees C of the both coatings were investigated. The results show that these two coatings are composed of gamma'/gamma, beta-NiAl and some alpha-Cr precipitate phases. The only difference is that there are more beta-NiAl phase precipitates in M19 coating with high Al content. M19 coating, in contrast to M14 coating, can not only repair destroyed alumina scales effectively during isothermal oxidation, but also resist further cracking and spalling of alumina scales during cyclic oxidation. High Al content in M19 coating can be kept under long time oxidation, making M19 coating long-term service.
SN 0412-1961
PD AUG 11
PY 2009
VL 45
IS 8
BP 964
EP 970
UT WOS:000269601400011
ER

PT J
AU Chiba, A
   Lee, SH
   Matsumoto, H
   Nakamura, M
AF Chiba, Akihiko
   Lee, Sang-Hak
   Matsumoto, Hiroaki
   Nakamura, Mitsuru
TI Construction of processing map for biomedical Co-28Cr-6Mo-0.16N alloy by
   studying its hot deformation behavior using compression tests
SO MATERIALS SCIENCE AND ENGINEERING A-STRUCTURAL MATERIALS PROPERTIES
   MICROSTRUCTURE AND PROCESSING
AB The high-temperature deformation behavior of Co-28Cr-6Mo-0.16N alloy was investigated by carrying out compression tests for determination of the optimum hot-forging conditions; the tests were carried out in the temperature range of 1000-1200 degrees C and strain rates ranging from 0.01 to 50 s(-1) with a height reduction of 50%. The optimum hot-working conditions were decided from the processing map based on the dynamic materials model (DMM). Dynamic recrystallization (DRX) occurred over the entire temperature and strain rate range. However, uniformly sized grains were formed for strain rates higher than 10 s(-1), which is considered the optimum hot-working condition. The characteristic microstructures predicted from the processing map agreed well with the results of microstructural observations. (c) 2009 Elsevier B.V. All rights reserved.
RI Chiba, Akihiko/D-1326-2011
SN 0921-5093
PD JUL 15
PY 2009
VL 513-14
BP 286
EP 293
DI 10.1016/j.msea.2009.02.044
UT WOS:000266577400040
ER

PT J
AU Lee, HJ
   Lee, JH
   Seo, SM
   Jo, CY
   Gwon, SH
   Chang, BM
AF Lee, Hyun-Jung
   Lee, Je-Hyun
   Seo, Seong-Moon
   Jo, Chang-Young
   Gwon, Seok-Hwan
   Chang, Byeong-Moon
TI Solidification and Segregation Behaviors with Solidification Rate in Co
   base superalloy, FSX-414
SO JOURNAL OF THE KOREAN INSTITUTE OF METALS AND MATERIALS
