Repository: MatInfoUB/NLP-Queries

File: Co_superalloys2.txt (part 21 of 21)
FN Clarivate Analytics Web of Science
   Thompson, WT
TI A thermodynamic model applicable to liquid gamma gamma prime phase
   equilibrium in superalloys
SO CANADIAN METALLURGICAL QUARTERLY
AB A thermodynamic model has been developed to address the gamma, gamma prime and liquid phase equilibrium for dilute single crystal gas turbine alloys such as CMSX-10. The model is based on a review of the Ni-X (X = Al, Co, Cr, Re, Ta, W) binary systems where the observed binary phase diagrams are well reproduced with self-consistent thermodynamic models that incorporate, when available, measured thermodynamic properties. These models are then interpolated using the Kohler scheme to address the gamma-gamma prime equilibrium observed in the related Al-Ni-X ternary systems. The gamma and liquid phases are modelled using a substitutional solution formalism; the gamma prime phase is modelled as the stoichiometric compound Ni3Al into which are dissolved compounds of the Ni3X type. The role of coherency in superalloy microstructure and the importance of a sound knowledge of constituent binary systems are discussed. The calculated phase equilibrium compositions and phase transformation temperatures are compared to the literature data for CMSX-10.
SN 0008-4433
PD APR
PY 2005
VL 44
IS 2
BP 205
EP 218
UT WOS:000235523700009
ER

PT J
AU Zhang, HR
   Ojo, OA
AF Zhang, Huai-Ruo
   Ojo, O. A.
TI Cr-rich nanosize precipitates in a standard heat-treated Inconel 738
   superalloy
SO PHILOSOPHICAL MAGAZINE
AB An analytical transmission electron microscopy study was performed on the nature of nanosize secondary phase precipitates that form in standard heat-treated commercial nickel base superalloy IN 738. In addition to M5B3 borides and M23C6 carbides, the precipitates were found to also consist of particles of M2B-type boride phase, which is previously unreported in the alloy and rarely reported in nickel base superalloys. The M2B borides exhibited a dual crystallographic structure: body centered tetragonal and face centered orthorhombic. Analyses of electron diffraction patterns and high-resolution transmission electron microscopy images indicated that both crystal structures can co-exist in a single M2B particle as an inter-growth with the formation of planar defects. Crystallographic relationship between microconstituent phases in the heat-treated alloy were elucidated and the influence of the borides on resistance to grain boundary liquation cracking during high-temperature material processing, such as laser beam treatment, is discussed.
RI Zhang, Huairuo/M-9428-2014
OI Zhang, Huairuo/0000-0002-1984-1200
SN 1478-6435
EI 1478-6443
PY 2010
VL 90
IS 6
BP 765
EP 782
DI 10.1080/14786430903270643
UT WOS:000274576900006
ER

PT J
AU Barba, D
   Alabort, E
   Pedrazzini, S
   Collins, DM
   Wilkinson, AJ
   Bagot, PAJ
   Moody, MP
   Atkinson, C
   Jerusalem, A
   Reed, RC
AF Barba, D.
   Alabort, E.
   Pedrazzini, S.
   Collins, D. M.
   Wilkinson, A. J.
   Bagot, P. A. J.
   Moody, M. P.
   Atkinson, C.
   Jerusalem, A.
   Reed, R. C.
TI On the microtwinning mechanism in a single crystal superalloy
SO ACTA MATERIALIA
AB The contribution of a microtwinning mechanism to the creep deformation behaviour of single crystal superalloy MD2 is studied. Microtwinning is prevalent for uniaxial loading along (011) at 800 degrees C for the stress range 625 to 675 MPa and 825 degrees C for 625 MPa. Using quantitative stereology, the twin fraction and twin thickness are estimated; this allows the accumulated creep strain to be recovered, in turn supporting the role of the microtwinning mode in conferring deformation. Atom probe tomography confirms the segregation of Cr and Co at the twin/parent interface, consistent with the lowering of the stacking fault energy needed to support twin lengthening and thickening. A model for diffusion controlled growth of twins is proposed and it is used to recover the measured creep strain rate. The work provides the basis for a thermo-mechanical constitutive model of deformation consistent with the microtwinning mechanism. (C) 2017 Acta Materialia Inc. Published by Elsevier Ltd.
RI Moody, Michael P/H-9377-2013; Barba, Daniel/R-8815-2019; Barba,
   Daniel/G-4925-2017
OI Moody, Michael P/0000-0002-9256-0966; Barba, Daniel/0000-0002-1413-6932;
   Barba, Daniel/0000-0002-1413-6932; Pedrazzini,
   Stella/0000-0002-4691-2991; Collins, David/0000-0003-2458-9713; Alabort,
   Enrique/0000-0001-7832-6383
SN 1359-6454
EI 1873-2453
PD AUG 15
PY 2017
VL 135
BP 314
EP 329
DI 10.1016/j.actamat.2017.05.072
UT WOS:000407536800032
ER

PT J
AU Wang, RM
   Li, CZ
   Ping, DH
   Yan, MG
AF Wang, RM
   Li, CZ
   Ping, DH
   Yan, MG
TI Microanalytical study of the hexagonal phase in an yttrium-containing
   low expansion superalloy
SO MATERIALS SCIENCE AND ENGINEERING A-STRUCTURAL MATERIALS PROPERTIES
   MICROSTRUCTURE AND PROCESSING
AB The resistance to stress-accelerated grain boundary oxygen embrittlement (SAGBO) in Fe-Ni-Co-Nb-Ti controlled low expansion superalloy has been improved by trace yttrium element addition. The platelet precipitates in the alloy have been studied by means of optical microscopy, transmission electron microscopy, convergent beam electron microscopy, high-resolution transmission electron microscopy and X-ray diffraction technique. The crystal structure and the chemical composition of the platelet phase have been determined. The phase has a CaCu5-type crystal structure (space group P6/mmm) with lattice parameters a = 0.498 nm and c = 0.408 nm. The crystallographic orientation relationship between the phase and the matrix is found to be (<(11)over bar>1)(gamma)/(0001)(H), [(1) over bar 10](gamma)/[11 (2) over bar 0](H). High-resolution images show that the interface between the platelet phase and the matrix is semicoherent and some stacking faults have been found in the platelet phase. (C) 1998 Elsevier Science S.A.
RI Wang, Rongming/B-2163-2010
OI Wang, Rongming/0000-0003-4075-6956
SN 0921-5093
PD JAN
PY 1998
VL 241
IS 1-2
BP 83
EP 89
DI 10.1016/S0921-5093(97)00472-3
UT WOS:000072046800009
ER

PT J
AU Liang, TQ
   Guo, HB
   Peng, H
   Gong, SK
AF Liang Tianquan
   Guo Hongbo
   Peng Hui
   Gong Shengkai
TI Cyclic Oxidation Behavior of an EB-PVD CoCrAlY Coating Influenced by
   Substrate/coating Interdiffusion
SO CHINESE JOURNAL OF AERONAUTICS
AB To reveal the influence of substrate/coating interdiffusion on the cyclic oxidation property of a metallic coating, cyclic oxidation behavior of an EB-PVD CoCrAlY coating on directionally solidified Ni-based superalloy DZ125 at 1 050 degrees C is investigated. The 40 mu m thick CoCrAlY coating has a cyclic oxidation life of around 160 h, and the oxidation constant is 1.915x10(-7) mg(4).cm(-8).s(-1). However, severe spallation of the oxides containing Co, Cr, Ni, Ta and Ti occurs with longer cyclic oxidation. The degradation in oxidation resistance for the coating is related to the depletion of Al due to the oxide spallation and interdiffusion. Severe interdiffusion between the coating and underlying substrate occurs at 1 050 degrees C. The composition of the substrate has an important effect on the thermal cycling lifetime of the coating. The influencing mechanism is discussed.
SN 1000-9361
PD OCT
PY 2012
VL 25
IS 5
BP 796
EP 803
DI 10.1016/S1000-9361(11)60447-0
UT WOS:000310570600016
ER

PT J
AU Jia, YX
   Jin, T
   Liu, JL
   Sun, XF
   Hu, ZQ
AF Jia Yuxian
   Jin Tao
   Liu Jinlai
   Sun Xiaofeng
   Hu Zhuangqi
TI ANISOTROPIC CREEP IN A Ni-BASED SINGLE CRYSTAL SUPERALLOY
SO ACTA METALLURGICA SINICA
AB Constant load creep tests were performed on the [001] and [011] oriented Ni-Co-Cr-Mo-W-Al-Ti-Ta single crystal superalloys. The [001] oriented alloy has much longer creep life than that of [011] oriented alloy, but the elongation of [011] oriented alloy is slightly higher under the condition of 750 degrees C/750 MPa. The average creep life and elongation of [001] oriented alloy are both higher than that of [011] oriented alloy at 982 degrees C/248 MPa, and the anisotropy occurs mainly during the accelerating creep stage, but anisotropic degree decreases obviously. The SEM analysis reveals gamma' phases are rafted in the two directions, which blocks the glide/climb of dislocations and causes creep hardening, the rafting of gamma' phase is the dominant reason to decrease of creep anisotropy at higher temperature. The TEM observation indicates deformation twins formed in [011] oriented alloy, which lowers the plasticity of the sample and induces the sample to fracture rapidly.
SN 0412-1961
PD NOV 11
PY 2009
VL 45
IS 11
BP 1364
EP 1369
UT WOS:000272502600014
ER

PT J
AU Shen, C
   Wang, Y
AF Shen, C.
   Wang, Y.
TI Modeling Dislocation Network and Dislocation-Precipitate Interaction at
   Mesoscopic Scale Using Phase Field Method
SO INTERNATIONAL JOURNAL FOR MULTISCALE COMPUTATIONAL ENGINEERING
AB In this article we discuss phase field modeling of dislocation reactions and network formation in fa crystals, gamma-channel filling by dislocations during plastic deformation in Ni-based superalloys, and deformation mechanisms in multilayer thin films. The phase field method is introduced in the context of gradient thermodynamics and discussed in contrast to the Peierls-Nabarro model. General expressions of crystalline and gradient energies are introduced, and their applications to various dislocation reactions leading to network formation are presented. The critical shear stress applied to drive dislocations through the gamma-channels is characterized as a function of channel width, dislocation density in the channels, and lattice mismatch. The propagation behavior of threading dislocations in a multilayer microstructure is characterized as a function of misfit strain and applied stress. Different deformation mechanisms of the multilayer microstructure are predicted, ranging from a confined layer slip in individual layers at a large lattice mismatch to a co-deformation across layers at a smaller lattice mismatch. Advantages, potential new applications, and limitations of the phase field method are discussed.
RI Wang, Yunzhi/B-2557-2010
SN 1543-1649
PY 2003
VL 1
IS 1
BP 91
EP 104
DI 10.1615/IntJMultCompEng.v1.i1.80
UT WOS:000208552700008
ER

PT S
AU Strawbridge, A
   Evans, HE
   Ponton, CB
AF Strawbridge, A
   Evans, HE
   Ponton, CB
BE Streiff, R
   Stringer, J
   Krutenat, RC
   Caillet, M
   Rapp, RA
TI Spallation of oxide scales from NiCrAlY overlay coatings
SO HIGH TEMPERATURE CORROSION AND PROTECTION OF MATERIALS 4, PTS 1 AND 2
SE MATERIALS SCIENCE FORUM
CT 4th International Symposium on High Temperature Corrosion and Protection
   of Materials
CY MAY 20-24, 1996
CL LES EMBIEZ, FRANCE
SP CEFRACOR, Paris, France, Univ Provence, Marseille, France, E P R I, Palo Alto, US, European Federat Corros Event No 207
AB A common method of protecting superalloys from aggressive environments at high temperatures is by plasma spraying MCrAlY (M = Fe, Ni and/or Co) to form an overlay coating. Oxidation resistance is then conferred through the development of an alumina layer. However, the use of such coatings is limited at temperatures above about 1100 degrees C due to rapid failure of the protective oxide scales. In this study, the oxidation behaviour of air-plasma-sprayed NiCrAlY coatings has been investigated at 1200 degrees C in 1 atm air. A protective alumina layer develops during the early stages, but breakaway oxidation occurs after prolonged exposure. The results suggest that the critical temperature drop to initiate failure is inversely proportional to the scale thickness, and an analytical model is put forward to explain this behaviour. Local surface curvature of the coating can lead to delamination within the oxide during cooling and it is shown that the largest individual pore in a spall region is the critical flaw for oxide fracture.
SN 0255-5476
BN 0-87849-774-9
PY 1997
VL 251-2
BP 365
EP 372
DI 10.4028/www.scientific.net/MSF.251-254.365
PN 1-2
UT WOS:000071768900043
ER

EF
