Repository: MatInfoUB/NLP-Queries

File: Co_superalloys_comp2.txt (part 21 of 21)
FN Clarivate Analytics Web of Science
AB The control of grain size in superalloys is critical in the manufacture of gas turbine blades. The aim of the present research is to provide the technology for producing complicated hollow turbine blades with fine surface grains and better comprehensive mechanical properties. By melt superheating treatment and coating the internal surfaces of shell mould using a cobalt aluminate-bearing coating material, the influence of cobalt aluminate as inoculant on the surface grain sizes of turbine blade was studied with addition of cobalt aluminate: 0, 35%, 45% - 65% and 100% respectively. At the same time, the effects of cooling circumstances of the blades on surface grain sizes were also experimented under the same addition of cobalt aluminate. The results showed that the melt superheating treatment plays a significant role in the grain size and carbide morphology; and fine surface grains were obtained when the internal surfaces of shell mould were coated using cobalt aluminate coatings. When the addition of cobalt aluminate in coating is between 45% - 65%, and the melt is poured into preheated shell moulds with fine silica sand as backing sand, the blades satisfied the surface grain size requirement is over 90%. In addition, comparisons of the surface grain size and the mechanical properties were also conducted between home-made and foreign-made blades.
SN 1672-6421
PD MAY
PY 2010
VL 7
IS 2
BP 121
EP 126
UT WOS:000278107700004
ER

PT J
AU Zhang, PM
   Yuan, K
   Peng, RL
   Li, XH
   Johansson, S
AF Zhang, Pimin
   Yuan, Kang
   Peng, Ru Lin
   Li, Xin-Hai
   Johansson, Sten
TI Long-term oxidation of MCrAlY coatings at 1000 degrees C and an
   Al-activity based coating life criterion
SO SURFACE & COATINGS TECHNOLOGY
CT 44th International Conference on Metallurgical Coatings and Thin Films
   (ICMCTF)
CY APR 24-28, 2017
CL San Diego, CA
SP Amer Vacuum Soc, Sci & Technol Mat, Interfaces, & Proc, Adv Surface Engn Div
AB MCrAlY type (M = Ni and/or Co) coatings are widely used for the protection of components in the hot sections of gas turbines at high service temperatures by forming a continuous alpha-alumina. A reliable criterion to estimate the capability of coating to form alpha-alumina is of great importance to accurately evaluate coating lifetime. However, some coatings retain the ability to form a continuous alpha-alumina scale when the concentration of Al in coatings decreases to a critical level, therefore, the empirical Al-concentration based criterion is inadequate to properly predict the formation of a continuous alpha-alumina. Thus, a new life criterion, namely the critical Al-activity criterion, is proposed.
   In this work, the critical Al-activity to form a continuous a-alumina was validated by Al-activity calculation using Thermo-Calc software based on survey of research results of critical Al-concentration to form alpha-alumina on binary Ni-Al and ternary Ni-Cr-Al systems. Long-term oxidation tests were performed to support the criterion: three different MCrAlY coatings coated on IN-792 superalloy substrates were oxidized at 1000 degrees C for various periods of time up to 10,000 h. The microstructural evolution of MCrAlY coatings was investigated using Scanning Electron Microscope. The near-surface Al concentration and interdiffusion behaviour between substrate and coating were measured using Energy Dispersive X-ray Spectroscopy. The new critical Al-activity criterion has been successfully adopted in alpha-alumina formation prediction, showing a good agreement with experiment results. Therefore, it can be concluded that the extrapolation of new criterion from binary and ternary systems to multi-alloyed MCrAlY system is reasonable. Furthermore, the partial pressure of oxygen (P-O2) in atmosphere has been taken into consideration by combination with Al-activity to calculate the critical chemical reaction constant (K) of formation of a-alumina. The potential applicability of the methodology to predict MCrAlY life is also discussed.
RI Peng, Ru L/T-6244-2018
OI Peng, Ru L/0000-0001-5358-9937; Zhang, Pimin/0000-0001-5674-6723
SN 0257-8972
PD DEC 15
PY 2017
VL 332
BP 12
EP 21
DI 10.1016/j.surfcoat.2017.09.086
UT WOS:000418968100003
ER

PT J
AU RAPP, RA
AF RAPP, RA
TI FUNDAMENTAL-ASPECTS OF HIGH-TEMPERATURE CORROSION
SO JOURNAL DE PHYSIQUE IV
AB Some recent considerations in three widely different aspects of high-temperature corrosion are summarized: 1) reactions at the metal/scale interface in support of scale growth; 2) mass transfer effects in the control of evaporation of volatile reaction products; and 3) the co-deposition of multiple elements for diffusion coatings using halide-activated cementation packs. The climb of misfit edge dislocations from the metal/scale interface can achieve the annihilation of vacancies associated with scales grown by cation diffusion. For scale growth at the metal/scale interface by anion diffusion, the creation of anion vacancies occurs by the climb of misorientation dislocations. For cation-diffusing scales, a blocking of the vacancy annihilation reaction may be achieved by the specific adsorption of reactive elements at the metal/scale interface. The pinning of the interfacial misfit dislocations by segregated reactive elements can explain the changes in growth mechanism, in growth stresses, and in reaction kinetics associated with the reactive element effect for the growth of chromia scales on alloys. Although the vapor pressures of volatile species are readily calculated from available thermodynamic data, the use of these values to predict the kinetics of transport-limited evaporation has not been presented specifically for various substrate geometries and differing flow conditions. The empirical mass transfer relations are evaluated and plotted for the flat plat and tube geometries in the laminar and turbulent flow regimes. A criterion for the stability of a flat interface in selective evaporation from an alloy is still lacking. Despite the inherent difficulty to codeposit two or more elements with greatly differing thermodynamic stabilities for their halide species, cementation coating packs can be designed with selected combinations of powdered masteralloys and halide activator salts whereby elements are codeposited to yield a desirable surface composition. Selected examples for effective aluminizing/chromizing of Ni-base superalloys and for chromizing/siliconizing of steels are presented.
SN 1155-4339
PD DEC
PY 1993
VL 3
IS C9
BP 1
EP 15
DI 10.1051/jp4:1993901
PN 1
UT WOS:A1993MY70800003
ER

PT J
AU Whittenberger, JD
AF Whittenberger, JD
TI Tensile properties and structure of several superalloys after long-term
   exposure to LIF and vacuum at 1173 K
SO JOURNAL OF MATERIALS ENGINEERING AND PERFORMANCE
AB The use of the solid-to-liquid phase transformation of LiF to store thermal energy is under consideration for a space-based solar dynamic system. Although advantageous in terms of its energy density, the melting point of this salt (1121 K) is beyond the commonly accepted upper-use temperature of 1100 K for chromium-bearing superalloys in vacuum. However, one commercially available nickel-base superalloy (Hastelloy B-2) is chromium free; unfortunately, because of its high molybdenum content, this alloy can form phases that cause high-temperature embrittlement. To test the suitability of Hastelloy B-2, it has been exposed to molten LiF, its vapor and vacuum at 1173 K for 2500, 5000, and 10(4) h. For control, the chromium-containing cobalt-base Haynes alloy 188 and nickel-base Haynes alloy 230 were also exposed to LiF and vacuum at 1173 K for 5000 h. Neither LiF nor vacuum exposures had any significant effect on Hastelloy B-2 in terms of microstructural surface damage or weight change. Measurement of the post exposure tensile properties of Hastelloy B-2, nevertheless, revealed low tensile ductility at 1050 K. Such embrittlement and low strength at elevated temperatures appear to preclude the use of Hastelloy B-2 as a containment material for LiF. Little evidence of significant attack by LiF was seen in either of the chromium-containing superalloys; however, considerable weight loss and near-surface microstructural damage occurred in both alloys exposed to vacuum. Although measurement of the post exposure room-temperature tensile properties of Haynes alloys 188 and 230 revealed no significant loss of strength or ductility, the severe degree of microstructural damage found in unshielded alloys exposed to vacuum indicates that chromium-bearing superalloys might also be unsuitable for prolonged containment of LiF in space above 1100 K.
SN 1059-9495
PD DEC
PY 1995
VL 4
IS 6
BP 657
EP 673
DI 10.1007/BF02646442
UT WOS:A1995TL96000003
ER

PT J
AU Kashani, H
   Amadeh, A
   Ghasemi, HM
AF Kashani, H.
   Amadeh, A.
   Ghasemi, H. M.
TI Room and high temperature wear behaviors of nickel and cobalt base weld
   overlay coatings on hot forging dies
SO WEAR
AB The lifetime of dies used for production of forged parts is variable and determined by wear rate, plastic deformation, thermal and mechanical fatigue. These tools are subjected to extreme temperature at high unit pressures for short durations and must withstand multiple cycles while maintaining dimensional stability. This paper is an investigation into the use of nickel and cobalt base superalloys as wear resistant hardfacing materials on H11 tool steel. Three weld overlay alloys including Inconel 625, Stellite 6 and Stellite 21 were deposited on H11 steel substrates using tungsten inert gas welding (TIG) process. Wear tests were carried out using a pin-on-disk wear tester at room temperature and 550 degrees C. Microhardness of the weld overlays was obtained and the worn surfaces were examined by scanning electron microscopy (SEM). The results of the laboratory tests were then compared with the results obtained from field studies. The results showed a much lower wear at high temperature with the weld overlays due to formation of smooth compacted oxide layers on the wear surfaces. Inconel 625 showed the best wear behavior among the weld overlays at high temperature. (c) 2006 Elsevier B.V. All rights reserved.
RI Amadeh, Ahmad Ali/E-6392-2018; Kashani, Hamzeh/A-8197-2015; Ghasemi, H.
   M./B-8764-2018
OI Kashani, Hamzeh/0000-0002-6162-6088; 
SN 0043-1648
PD MAR 15
PY 2007
VL 262
IS 7-8
BP 800
EP 806
DI 10.1016/j.wear.2006.08.028
UT WOS:000245063500005
ER

PT J
AU Keshavarzkermani, A
   Esmaeilizadeh, R
   Ali, U
   Enrique, PD
   Mahmoodkhani, Y
   Zhou, NY
   Bonakdar, A
   Toyserkani, E
AF Keshavarzkermani, Ali
   Esmaeilizadeh, Reza
   Ali, Usman
   Enrique, Pablo D.
   Mahmoodkhani, Yahya
   Zhou, Norman Y.
   Bonakdar, Ali
   Toyserkani, Ehsan
TI Controlling mechanical properties of additively manufactured hastelloy X
   by altering solidification pattern during laser powder-bed fusion
SO MATERIALS SCIENCE AND ENGINEERING A-STRUCTURAL MATERIALS PROPERTIES
   MICROSTRUCTURE AND PROCESSING
AB Like other manufacturing processes, controlling the microstructure of additively manufactured parts is essential to reach the desirable mechanical properties. However, available reports on the control of as-build microstructure and mechanical properties of Ni-base superalloys during laser powder-bed fusion (LPBF) process are not comprehensive. This article aims at a systematic approach to study the effect of scanning strategies and build orientations on solidification patterns in the printed LPBF Hastelloy X parts. The as-built microstructure (grain size, texture) and mechanical responses (yield strength, ultimate tensile strength (UTS), and elongation) are also presented. Results reveal that the stripe unidirectional scan pattern leads to the largest grain size ( > 850 mu m) with the lowest mechanical strength. These samples also exhibit the strongest crystallographic texture, resulting in a planar anisotropic mechanical response (similar to 22 MPa difference in UTS). On the other hand, the stripe rotation scan strategy (67 rotation) leads to a randomly oriented and finer grain structure (similar to 110 mu m) with a higher UTS (similar to 800 MPa) due to grain refinement observed in these samples. In addition, the aspect ratio of the columnar grain structure was observed to influence the mechanical response of these parts. UTS of horizontally printed parts were 26% more than the vertical parts for the stripe scan strategy (67 degrees rotation). However, changing the solidification pattern (stripe XY with 90 degrees rotation) was observed to reduce this difference to similar to 18%. These findings can be used to tune the microstructure of as-built LPBF parts to obtain an optimal mechanical behaviour.
OI Enrique, Pablo Daniel/0000-0001-6796-4830
SN 0921-5093
EI 1873-4936
PD AUG 5
PY 2019
VL 762
AR 138081
DI 10.1016/j.msea.2019.138081
UT WOS:000479025800021
ER

PT J
AU Rakoczy, L
   Grudzien, M
   Cygan, R
   Zielinska-Lipiec, A
AF Rakoczy, L.
   Grudzien, M.
   Cygan, R.
   Zielinska-Lipiec, A.
TI EFFECT OF COBALT ALUMINATE CONTENT AND POURING TEMPERATURE ON
   MACROSTRUCTURE, TENSILE STRENGTH AND CREEP RUPTURE OF INCONEL 713C
   CASTINGS
SO ARCHIVES OF METALLURGY AND MATERIALS
AB The effect of cobalt aluminate inoculant addition and melt-pouring temperature on the structure and mechanical properties of Ni-based superalloy was studied. The first major move to control the quality of investment cast blades and vanes was the control of grain size. Cobalt aluminate (CoAl2O4) is the most frequently utilized inoculant in the lost-wax casting process of Ni-based superalloys. The inoculant in the prime coat of moulds and pouring temperature play a significant role in grain size control. The fmest surface grains were obtained when the internal surface of shell mould was coated with cobalt aluminate and subsequently pouring was at 1480 degrees C. The influence of selected casting parameters and inoculant addition on mechanical properties was investigated on the basis of tensile, creep and hardness testing. The effect of grain refinement on mechanical properties were consistent with established theories. Tests conducted at ambient temperature indicated a beneficial effect of grain refinement both on tensile strength and hardness. In contrast at elevated temperature during creep, the reverse trend was observed.
OI Rakoczy, Lukasz/0000-0002-2205-681X
SN 1733-3490
EI 2300-1909
PY 2018
VL 63
IS 3
BP 1537
EP 1545
DI 10.24425/123845
UT WOS:000453253300067
ER

PT S
AU Minshull, JP
   Neumeier, S
   Tucker, MG
   Stone, HJ
AF Minshull, James P.
   Neumeier, Steffen
   Tucker, Matthew G.
   Stone, Howard J.
BE Heilmaier, M
TI A1-L1(2) structures in the Al-Co-Ni-Ti quaternary phase system
SO EURO SUPERALLOYS 2010
SE Advanced Materials Research
CT European Symposium on Superalloys and their Applications
CY MAY 25-28, 2010
CL Wildbad Kreuth, GERMANY
AB The phase constituents of alloys from the (Ni,Co)(85)(Al,Ti)(15) plane of the Ni-Co-Al-Ti quaternary system were investigated following prolonged exposure at 750 degrees C. Microstructural investigations confirmed the existence of a continuous A1-L1(2)) two-phase region in the Ni-Co-Al-Ti quaternary system between Ni-Ni3Al and Co-Co3Ti. The lattice misfits of alloys from this quaternary system were determined using neutron diffraction. With increasing contents of Ti the positive lattice misfit increases up to +0.79% in the Ti-containing alloys, which leads to an increasing tetragonal distortion of the gamma matrix phase due to the increasing coherency stresses.
RI Tucker, Matt G/C-9867-2016; Neumeier, Steffen/F-7092-2017
OI Tucker, Matt G/0000-0002-2891-7086; Neumeier,
   Steffen/0000-0001-7853-0368; Stone, Howard/0000-0002-9753-4441
SN 1022-6680
BN 978-3-03785-113-5
PY 2011
VL 278
BP 399
EP +
DI 10.4028/www.scientific.net/AMR.278.399
UT WOS:000303548400067
ER

PT J
AU Kontis, P
   Li, ZM
   Collins, DM
   Cormier, J
   Raabe, D
   Gault, B
AF Kontis, Paraskevas
   Li, Zhuangming
   Collins, David M.
   Cormier, Jonathan
   Raabe, Dierk
   Gault, Baptiste
TI The effect of chromium and cobalt segregation at dislocations on
   nickel-based superalloys
SO SCRIPTA MATERIALIA
AB The segregation of solutes at dislocations in a polycrystalline and a single crystal nickel-based superalloy is studied. Our observations confirm the often assumed but yet unproven diffusion along dislocations via pipe diffusion. Direct observation and quantitative, near-atomic scale segregation of chromium and cobalt at dislocations within gamma' precipitates and at interfacial dislocations leading to the partial or complete dissolution of gamma' precipitates at elevated temperatures is presented. Our results allow us to elucidate the physical mechanism by which pipe diffusion initiates the undesirable dissolution of gamma' precipitates. (C) 2017 Acta Materialia Inc. Published by Elsevier Ltd. All rights reserved.
RI Kontis, Paraskevas/L-3810-2019; Raabe, Dierk/A-6470-2009
OI Kontis, Paraskevas/0000-0002-4169-0445; Raabe,
   Dierk/0000-0003-0194-6124; Gault, Baptiste/0000-0002-4934-0458; Collins,
   David/0000-0003-2458-9713
SN 1359-6462
PD MAR 1
PY 2018
VL 145
BP 76
EP 80
DI 10.1016/j.scriptamat.2017.10.005
UT WOS:000417662000018
ER

PT J
AU Purvis, AL
   Warnes, BM
AF Purvis, AL
   Warnes, BM
TI A study of the diffusional response of refractory and other elements in
   superalloy systems during diffusion coating
SO SURFACE & COATINGS TECHNOLOGY
CT 27th International Conference on Metallurgical Coatings and Thin Films
CY APR 10-14, 2000
CL SAN DIEGO, CALIFORNIA
SP Amer Vacuum Soc, Adv Surface Engn Div
AB Samples of commercially pure nickel and two common superalloys were prepared by electroplating a thin layer of platinum on the surface, then exposing the samples to temperatures of 950 degreesC and 1080 degreesC for periods of two and six hours. Using electron probe micro analysis (EMPA), elemental composition profiles were obtained from the samples following the diffusion steps. The relative diffusion coefficients for a number of elements were determined using a classical Boltzmann-Matano method. As expected, it was discovered that elements such as cobalt, chromium, titanium and tantalum displayed a significant diffusional response in this relatively short time, while tungsten, molybdenum and rhenium diffused to a lesser degree under these conditions. It was discovered that there is significant interaction between many of the alloying elements in these systems during the diffusion anneal. The limitations of the analytical technique are summarized. (C) 2000 Elsevier Science B.V. All rights reserved.
SN 0257-8972
PD NOV
PY 2000
VL 133
BP 23
EP 27
DI 10.1016/S0257-8972(00)00890-2
UT WOS:000165887500005
ER

PT J
AU Moat, RJ
   Hughes, DJ
   Steuwer, A
   Iqbal, N
   Preuss, M
   Bray, SE
   Rawson, M
AF Moat, R. J.
   Hughes, D. J.
   Steuwer, A.
   Iqbal, N.
   Preuss, M.
   Bray, S. E.
   Rawson, M.
TI Residual Stresses in Inertia-Friction-Welded Dissimilar High-Strength
   Steels
SO METALLURGICAL AND MATERIALS TRANSACTIONS A-PHYSICAL METALLURGY AND
   MATERIALS SCIENCE
AB The welding of dissimilar alloys is seen increasingly as a way forward to improve efficiencies in modern aeroengines, because it allows one to tailor varying material property demands across a component. Dissimilar inertia friction welding (IFW) of two high-strength steels, Aermet 100 and S/CMV, has been identified as a possible joint for rotating gas turbine components and the resulting welds are investigated in this article. In order to understand the impact of the welding process and predict the life expectancy of such structures, a detailed understanding of the residual stress fields present in the welded component is needed. By combining energy-dispersive synchrotron X-ray diffraction (EDSXRD) and neutron diffraction, it has been possible to map the variations in lattice spacing of the ferritic phase on both sides of two tubular Aermet 100-S/CMV inertia friction welds (as-welded and postweld heat-treated condition) with a wall thickness of 37 mm. Laboratory-based XRD measurements were required to take into account the variation in the strain-free d-spacing across the weld region. It was found that, in the heat-affected zone (HAZ) slightly away from the weld line, residual stress fields showed tensile stresses increasing most dramatically in the hoop direction toward the weld line. Closer to the weld line, in the plastically affected zone, a sharp drop in the residual stresses was observed on both sides, although more dramatically in the S/CMV. In addition to residual stress mapping, synchrotron XRD measurements were carried out to map microstructural changes in thin slices cut from the welds. By studying the diffraction peak asymmetry of the 200-alpha diffraction peak, it was possible to demonstrate that a martensitic phase transformation in the S/CMV is responsible for the significant stress reduction close to the weld line. The postweld heat treatment (PWHT) chosen to avoid any overaging of the Aermet 100 and to temper the S/CMV martensite resulted in little stress relief on the S/CMV side of the weld.
RI Steuwer, Axel/D-1601-2014; Preuss, Michael/D-5847-2016
OI Steuwer, Axel/0000-0002-0492-1726; Preuss, Michael/0000-0003-3806-0415;
   Moat, Richard/0000-0002-9445-8658
SN 1073-5623
PD SEP
PY 2009
VL 40A
IS 9
BP 2098
EP 2108
DI 10.1007/s11661-009-9915-0
UT WOS:000268982100011
ER

EF
