Repository: MatInfoUB/NLP-Queries

File: Cobalt_superalloys_thermomechanical_processing1.txt (part 21 of 22)
FN Clarivate Analytics Web of Science
   behavior and flow stress of Nimonic 80A, the material constants a, n and
   DRX activation energy Q in the constitutive models were calculated by
   the regression analysis of the experimental data. The dependences of
   initial stress, saturation stress, steady-state stress, dynamic recovery
   (DRV) parameter, peak strain, critical strain and DRX grain size on
   deformation parameters were obtained. Then, the Avrami equation
   including the critical strain for DRX and the peak strain as a function
   of strain was established to describe the DRX volume fraction. Finally,
   the constitutive model for flow stress of Nimonic 80A was developed in
   DRV region and DRX region, respectively. The flow stress values
   predicted by the constitutive model are in good agreement with the
   experimental ones, which indicates that the constitutive model can give
   an accurate estimate for the flow stress of Nimonic 80A under the
   deformation conditions.
ZB 0
TC 3
ZS 0
ZR 0
Z8 0
Z9 3
SN 0334-6455
UT CCC:000371347400013
ER

PT J
AU Ramsperger, Markus
   Singer, Robert F.
   Koerner, Carolin
TI Microstructure of the Nickel-Base Superalloy CMSX-4 Fabricated by
   Selective Electron Beam Melting
SO METALLURGICAL AND MATERIALS TRANSACTIONS A-PHYSICAL METALLURGY AND
   MATERIALS SCIENCE
VL 47A
IS 3
BP 1469
EP 1480
PD MAR 2016
PY 2016
AB Powder bed-based additive manufacturing (AM) processes are characterized
   by very high-temperature gradients and solidification rates. These
   conditions lead to microstructures orders of magnitude smaller than in
   conventional casting processes. Especially in the field of high
   performance alloys, like nickel-base superalloys, this opens new
   opportunities for homogenization and alloy development. Nevertheless,
   the high susceptibility to cracking of precipitation-hardenable
   superalloys is a challenge for AM. In this study, electron beam-based AM
   is used to fabricate samples from gas-atomized pre-alloyed CMSX-4
   powder. The influence of the processing strategy on crack formation is
   investigated. The samples are characterized by optical and SEM
   microscopy and analyzed by microprobe analysis. Differential scanning
   calorimetry is used to demonstrate the effect of the fine microstructure
   on characteristic temperatures. In addition, in situ heat treatment
   effects are investigated. (C) The Author(s) 2016. This article is
   published with open access at Springerlink.com
ZS 0
ZB 0
Z8 1
ZR 1
TC 39
Z9 40
SN 1073-5623
UT CCC:000371308200045
ER

PT J
AU Smith, Derek H.
   Bicknell, Jonathan
   Jorgensen, Luke
   Patterson, Brian M.
   Cordes, Nikolaus L.
   Tsukrov, Igor
   Knezevic, Marko
TI Microstructure and mechanical behavior of direct metal laser sintered
   Inconel alloy 718
SO MATERIALS CHARACTERIZATION
VL 113
BP 1
EP 9
PD MAR 2016
PY 2016
AB In this paper, we investigate microstructure and quasi-static mechanical
   behavior of the direct metal laser sintered Inconel 718 superalloy as a
   function of build direction (BD). The printed material was further
   processed by annealing and double-aging, hot isostatic pressing (HIP),
   and machining. We characterize porosity fraction and distribution using
   micro X-ray computed tomography (mu XCT), grain structure and
   crystallographic texture using electron backscattered diffraction
   (EBSD), and mechanical response in quasi-static tension and compression
   using standard mechanical testing at room temperature. Analysis of the
   mu XCT imaging shows that majority of porosity develops in the outer
   layer of the printed material. However, porosity inside the material is
   also present. The EBSD measurements reveal formation of columnar grains,
   which favor < 001 > fiber texture components along the BD. These
   measurements also show evidence of coarse-grained microstructure present
   in the samples treated by HIP. Finally, analysis of grain boundaries
   reveal that HIP results in a large number of annealing twins compared to
   that in samples that underwent annealing and double-aging. The yield
   strength varies with the testing direction by approximately 7%, which is
   governed by a combination of grain morphology and crystallographic
   texture. In particular, we determine tension-compression asymmetry in
   the yield stress as well as anisotropy of the material flow during
   compression. We find that HIP lowers yield stress but improves ductility
   relative to the annealed and aged material. These results are discussed
   and critically compared with the data reported for wrought material in
   the same condition. (C) 2016 Elsevier Inc. All rights reserved.
OI Knezevic, Marko/0000-0001-5849-9164; Patterson,
   Brian/0000-0001-9244-7376; Cordes, Nikolaus/0000-0003-3367-5592
ZR 1
ZS 0
Z8 0
TC 45
ZB 0
Z9 46
SN 1044-5803
UT CCC:000371937500001
ER

PT J
AU Sun, Chaoyang
   Zuo, Xun
   Xiang, Yu
   Yang, Jing
TI Investigation on Hot Deformation Behavior and Hot Processing Map of
   BSTMUF601 Super-Alloy
SO METALS
VL 6
IS 3
BP NIL_111
EP NIL_118
PD MAR 2016
PY 2016
AB Isothermal compression tests of BSTMUF601 super-alloy in the temperature
   range of 950 degrees C-1200 degrees C and at the strain rates of 0.2
   s(-1), 5 s(-1), 10 s(-1) were performed on a Gleeble-1500D
   thermo-mechanical simulator. Based on the hyperbolic sine function, the
   unified constitutive equations and hot processing maps during the hot
   deformation process were established. The flow stress predicted by the
   constitutive equations shows good agreement with the corrected stress.
   Hot processing maps for hot working conditions were established based on
   exploring the effect of power dissipation efficiency and the instability
   coefficient associated with various kinds of temperatures and stain
   rates. Subsequently, power dissipation efficiency and the instability
   coefficient were interpreted based on hot processing maps under a series
   of strains, temperatures and strain rates. The results show that power
   dissipation efficiency increases gradually with the increasing
   temperature and the decreasing stain rate, and instability domains
   reduce first, then increase with the increase of true strain. The
   optimum hot working condition of BSTMUF601 super-alloy was obtained.
RI Sun, Chaoyang/R-7221-2018
OI Sun, Chaoyang/0000-0002-3099-7820
TC 1
Z8 0
ZS 0
ZR 0
ZB 0
Z9 1
SN 2075-4701
UT CCC:000373616800009
ER

PT J
AU Masoumi, F.
   Jahazi, M.
   Shahriari, D.
   Cormier, J.
TI Coarsening and dissolution of gamma ' precipitates during solution
   treatment of AD730 (TM) Ni-based superalloy: Mechanisms and kinetics
   models
SO JOURNAL OF ALLOYS AND COMPOUNDS
VL 658
BP 981
EP 995
PD FEB 15 2016
PY 2016
AB The kinetics of gamma' size and volume fraction changes during solution
   treatment of the advanced Ni-based superalloy, AD730 (TM) are determined
   and the underlying mechanisms are investigated. High resolution
   Differential Thermal Analysis (DTA) and thermodynamic modeling were used
   to design and perform solution heat treatment experiments.
   Semi-analytical models are developed to describe the dissolution and
   coarsening processes. The results from the proposed models, supported by
   electron microscopy observations, indicate that coarsening occurs before
   complete dissolution takes place. Agglomeration is shown to be the
   governing coarsening mechanism for this alloy after calculation of the
   coefficients for both the Ostwald ripening and agglomeration mechanisms.
   Electron microscopy observations revealed that the early stages of
   agglomeration occur by neck formation between two neighboring particles.
   The splitting of gamma' particles was identified as one of the main
   dissolution mechanisms. Based on the obtained results, a dissolution
   kinetics model is proposed to quantify the volume fraction of dissolved
   gamma' particles and estimate the activation energy of this process for
   AD730 (TM). A coarsening model based on the time-temperature dependence
   of the gamma' coarsening rate coefficient is also proposed taking the
   concentration of elements, gamma' volume fraction and the temperature
   into consideration. Based on this model, a method is developed to
   predict gamma' size evolution during aging heat treatment process and an
   optimum heat treatment to reach the desired gamma' distribution is
   proposed. The validity and accuracy of the proposed models were verified
   by carrying out different heat treatment experiments. (C) 2015 Elsevier
   B.V. All rights reserved.
RI Cormier, Jonathan/I-5348-2012
ZS 0
TC 39
ZR 0
Z8 3
ZB 1
Z9 40
SN 0925-8388
UT CCC:000366940100136
ER

PT J
AU Zhang, P.
   Yuan, Y.
   Li, B.
   Guo, S. W.
   Yang, G. X.
   Song, X. L.
TI Tensile deformation behavior of a new Ni-base superalloy at room
   temperature
SO MATERIALS SCIENCE AND ENGINEERING A-STRUCTURAL MATERIALS PROPERTIES
   MICROSTRUCTURE AND PROCESSING
VL 655
BP 152
EP 159
PD FEB 8 2016
PY 2016
AB The influence of gamma' precipitate size on the tensile deformation
   mechanism in a new Ni-base superalloy is investigated at room
   temperature. In order to achieve this aim, three model microstructures
   are obtained by changing aging time. After tensile deformation, the
   substructures are characterized by transmission electron microscopy.
   Experimental results reveal that plastic deformation is controlled
   primarily by dislocations shearing gamma' precipitates in all three
   microstructures, and the operative shearing process evolves as a
   function of precipitate size. It is found that for the fine gamma'
   microstructure (241 nm), both stacking fault shearing and anti-phase
   boundary shearing operate simultaneously; in the case of the medium
   gamma' microstructure (446 nm), most of the gamma' precipitates are
   sheared by strongly coupled dislocations, leaving faulted loops within
   them; whereas for the coarse gamma' microstructure (597 nm), shearing
   occurs by the movement of small groups of dislocations. Finally, based
   on experimental observations, the relationship between the tensile
   strength and the activation of plastic deformation mechanisms is
   discussed. (C) 2015 Elsevier B.V. All rights reserved.
RI li, bo/AAA-7412-2019; Li, Bo/AAA-8968-2020
OI li, bo/0000-0002-7513-0657; Li, Bo/0000-0002-7294-6888
ZS 0
ZR 0
Z8 2
TC 14
ZB 1
Z9 14
SN 0921-5093
UT CCC:000370103000017
ER

PT J
AU Wang, Huei-Sen
   Kuo, Yen-Ling
   Kuo, Chen-Ming
   Wei, Chao-Nan
TI Microstructural evolution and mechanical properties of hot isostatic
   pressure bonded CM 247LC superalloy cast
SO MATERIALS & DESIGN
VL 91
BP 104
EP 110
PD FEB 5 2016
PY 2016
AB To provide bonding pieces with the optimal strength, in this study,
   CM247LC nickel-based superalloy rods were joined using the hot-isostatic
   pressing (HIP) bonding technique with various bonding parameters, a
   specially designed canning process, and an intermediate layer formed by
   a powder filler. After tests, the microstructural evolution of the
   bonding area and mechanical properties of the bonded pieces were
   investigated.
   The test results have shown that, under the proper conditions (HIP at
   1220 degrees C/175 MPa/4 h) a sound HIP bonding piece was created;
   especially in the intermediate layer, where very fine matrix grain and
   carbides were found. The fine carbides were uniformly precipitated in
   the matrix and grain boundaries, which may play a role in inhibiting
   sliding and damage accumulation during tensile tests. The fracture
   location of the test piece indicated that the intermediate layer has
   excellent tensile strength, which is even stronger than that of the
   as-HIPed CM247LC cast. (C) 2015 Elsevier Ltd. All rights reserved.
ZS 0
TC 4
Z8 0
ZR 0
ZB 0
Z9 4
SN 0264-1275
UT CCC:000367235400013
ER

PT J
AU Liang, Yunfei
   Li, Shusuo
   Ai, Cheng
   Han, Yafang
   Gong, Shengkai
TI Effect of Mo content on microstructure and stress-rupture properties of
   a Ni-base single crystal superalloy
SO PROGRESS IN NATURAL SCIENCE-MATERIALS INTERNATIONAL
VL 26
IS 1
BP 112
EP 116
PD FEB 2016
PY 2016
AB The additional 1.5 wt% Mo was added in a Ni-base single crystal (SC)
   alloy with the composition of
   Ni-6.5A1-8.0Mo-2.4Cr-6.2Ta-4.9Co-1.5Re-(0.01-0.05)Y (wt%) to study the
   effect of Mo content on the microstructure and stress-rupture
   properties. The creep and stress-rupture tests under the conditions of
   850 degrees C/500 MPa and 1100 degrees C/130 MPa were conducted, and the
   microstructure of as-cast, heat treated and stress ruptured specimens
   were analyzed. It was found that the 1.5 wt% Mo addition enhanced the
   stress-rupture lives at both intermediate (850 degrees C) and high (1100
   degrees C) temperatures. The microstructure analysis showed that adding
   1.5 wt% Mo in the basic alloy affected the microstructure dramatically,
   i.e., the Mo-rich phases formed in the specimens of as-cast and
   stress-ruptured specimens. It is considered that the improvement of the
   stress-rupture lives is duo to the strengthening effect of Mo to both
   gamma and gamma' phases and the decrease of stacking fault energy,
   diffusion constant and dislocation spacing. The Mo-rich phases
   precipitated under condition of 1100 degrees C/130 MPa did not affect
   the creep and stress-rupture properties obviously in the present study.
   (C) 2016 Chinese Materials Research Society. Production and hosting by
   Elsevier B.V. This is an open access article under the CC BY-NC-ND
   license (httplicreati ecommons.org/licen,,es/by-nc-ndf4.0).
ZS 0
TC 2
ZB 0
ZR 0
Z8 3
Z9 3
SN 1002-0071
UT CCC:000372306600015
ER

PT J
AU Wang, Jianguo
   Liu, Dong
   Hu, Yang
   Yang, Yanhui
   Zhu, Xinglin
TI Effect of Grain Size Distribution on Processing Maps for Isothermal
   Compression of Inconel 718 Superalloy
SO JOURNAL OF MATERIALS ENGINEERING AND PERFORMANCE
VL 25
IS 2
BP 677
EP 686
PD FEB 2016
PY 2016
AB Cylindrical specimens of Inconel 718 alloys with three types of grain
   size distribution were used in the compression tests and processing maps
   were developed in 940-1040 degrees C and 0.001-10 s(-1). The equiaxed
   fine grain is more effective on the dynamic softening behavior. For
   partial recrystallized microstructure, the peak efficiency of power
   dissipation occurs at the strain rate of 0.001 s-1, and the temperature
   range of 1000-1020 degrees C. In order to obtain homogeneous
   microstructure with fine grains, the partial recrystallized
   microstructure should be deformed at the low temperature and slow strain
   rates. The area fraction of instability domains decreases with strain
   increasing. The peak efficiency of power dissipation increases with
   average grain size decreasing. The efficiency of power dissipation will
   be stimulated by the precipitation of phase at slow strain rate of
   0.001-0.01 s(-1), and the initial deformed substructure at the strain
   rate of 0.11 s(-1). Equiaxed fine grain is the optimum state for forging
   process and dynamic recrystallization. The grain size distribution has
   slight influence on the microstructure evolution at high temperatures.
ZS 0
ZR 0
ZB 0
TC 5
Z8 1
Z9 5
SN 1059-9495
UT CCC:000372308800037
ER

PT J
AU Houdkova, Sarka
   Smazalova, Eva
   Pala, Zdenek
TI Effect of Heat Treatment on the Microstructure and Properties of
   HVOF-Sprayed Co-Cr-W Coating
SO JOURNAL OF THERMAL SPRAY TECHNOLOGY
VL 25
IS 3
BP 546
EP 557
PD FEB 2016
PY 2016
AB Co-Cr-W HVOF-sprayed protective coatings are used for their high
   oxidation and wear resistance. Apart from the oxidation resistance, the
   stability of their mechanical properties in relation to thermal loading
   is crucial with respect to the most common high-temperature application
   areas. This work is focused mainly on evaluation of the heat-induced
   changes in the phase composition and related mechanical properties. It
   was shown that the original powder, composed fully from face-centered
   cubic Co-based alloy, partly changes its phase composition during
   spraying to a hexagonal close-packed (hcp) structure. The annealing
   further increases the ratio of the hcp phase in the structure. The
   heat-induced phase changes are accompanied by an increase in the
   coatings' hardness and cohesion strength. The abrasive and adhesive wear
   behavior was evaluated. While the coatings' heat treatment had a
   positive effect on the coefficient of friction, the abrasive and
   adhesive wear resistance of annealed coating was lower compared to
   as-sprayed coating.
RI Houdkova, Sarka/C-1244-2016
OI Houdkova, Sarka/0000-0002-7354-3888
ZS 0
ZR 0
TC 12
ZB 0
Z8 0
Z9 12
SN 1059-9630
UT CCC:000374269200015
ER

PT J
AU Yu, Hao
   Ukai, Shigeharu
   Oono, Naoko
   Sasaki, Taisuke
TI Microstructure characterization of Co-20Cr-(5,10)Al oxide dispersion
   strengthened superalloys
SO MATERIALS CHARACTERIZATION
VL 112
BP 188
EP 196
PD FEB 2016
PY 2016
AB In order to develop Co-based oxide dispersion strengthened (ODS)
   superalloys with excellent mechanical properties and oxidation
   resistance at the temperature above 1000 degrees C, Co-20Cr-(5,10)Al ODS
   superalloys were designed and fabricated by mechanical alloying (MA),
   spark plasma sintering (SPS), hot rolling and the final annealing at
   1200 degrees C. Two different phases were identified; the Co solid
   solution of a fcc structure, and the B2 phase highly enriched with
   Aluminum. Composition and volume fraction of both phases are almost
   consistent with the Co-Cr-Al ternary phase diagram computed with the
   Pandat software. Another coarse fcc phase with smaller content of oxide
   particles was also characterized. This phase was probably formed through
   an incipient melting at the initial stage of SPS process. Fine oxides
   particles are densely distributed inside both, the fcc solid solution
   and the B2 phase. Grain boundaries and phase boundaries are decorated
   with the oxide particles, which are beneficial to grains and phases
   stability at elevated temperature. The observed unique core-shell
   structure was characterized as Y2Hf7O17 type in a core and Y2Hf2O7 type
   at a periphery of the oxide particles. (C) 2015 Elsevier Inc. All rights
   reserved.
RI YU, Hao/H-7228-2018
ZB 2
TC 7
ZR 0
Z8 0
ZS 0
Z9 7
SN 1044-5803
UT CCC:000370109200023
ER

PT J
AU Tsao, Te-Kang
   Yeh, An-Chou
   Kuo, Chen-Ming
   Murakami, Hideyuki
TI High Temperature Oxidation and Corrosion Properties of High Entropy
   Superalloys
SO ENTROPY
VL 18
IS 2
BP 62
EP 62
PD FEB 2016
PY 2016
AB The present work investigates the high temperature oxidation and
   corrosion behaviour of high entropy superalloys (HESA). A high content
   of various solutes in HESA leads to formation of complex oxides, however
   the Cr and Al activities of HESA are sufficient to promote protective
   chromia or alumina formation on the surface. By comparing the oxidation
   and corrosion resistances of a Ni-based superalloyCM247LC, Al2O3-forming
   HESA can possess comparable oxidation resistance at 1100 degrees C, and
   Cr2O3-forming HESA can exhibit superior resistance against hot corrosion
   at 900 degrees C. This work has demonstrated the potential of HESA to
   maintain surface stability in oxidizing and corrosive environments.
RI MURAKAMI, Hideyuki/H-2990-2011
OI MURAKAMI, Hideyuki/0000-0001-8220-5816
ZB 1
Z8 2
TC 16
ZS 0
ZR 0
Z9 18
SN 1099-4300
UT CCC:000371827800009
ER

PT J
AU Berke, R. B.
   Sebastian, C. M.
   Chona, R.
   Patterson, E. A.
   Lambros, J.
TI High Temperature Vibratory Response of Hastelloy-X: Stereo-DIC
   Measurements and Image Decomposition Analysis
SO EXPERIMENTAL MECHANICS
VL 56
IS 2
BP 231
EP 243
PD FEB 2016
PY 2016
AB The mechanical behavior of solids in combined high-temperature and
   vibratory environments, such as those experienced during hypersonic
   flight, are historically not well explored. In this work on Hastelloy-X
   plates, elevated temperatures were achieved by induction heating and
   periodic vibratory loading was applied using a shaker. Surface
   displacements and strains were measured using stereo digital image
   correlation (DIC) in the blue spectrum to alleviate issues associated
   with thermal radiation. Through the use of image decomposition
   techniques the resultant high-quality experimental data were used to
   validate numerical simulations of combined thermoacoustic loading. The
   simulations were based on the deformed shape and the corresponding
   temperature distributions measured experimentally as well as taking into
   account the thermal dependence of Hastelloy-X mechanical properties.
RI Patterson, Eann A/A-2148-2009
ZR 0
TC 14
ZB 1
ZS 0
Z8 1
Z9 15
SN 0014-4851
UT CCC:000370159600007
ER

PT J
AU Buckingham, R. C.
   Argyrakis, C.
   Hardy, M. C.
   Birosca, S.
TI The effect of strain distribution on microstructural developments during
   forging in a newly developed nickel base superalloy
SO MATERIALS SCIENCE AND ENGINEERING A-STRUCTURAL MATERIALS PROPERTIES
   MICROSTRUCTURE AND PROCESSING
VL 654
BP 317
EP 328
PD JAN 27 2016
PY 2016
AB In the current study, the effect of strain distribution in a simple
   forging geometry on the propensity for recrystallization, and its impact
   on mechanical properties has been investigated in a newly developed
   experimental nickel-based superalloy. The new alloy was produced via a
   Powder Metallurgy (PM) route and was subsequently Hot Isostatic
   Processed (HIP), isothermally forged, and heat treated to produce a
   coarse grain microstructure with average grain size of 23-32 mu m. The
   alloy was examined by means of Electron Back-Scatter Diffraction (EBSD)
   to characterise the microstructural features such as grain orientation
   and morphology, grain boundary characteristics and the identification of
   potential Prior Particle Boundaries (PPBs) throughout each stage of the
   processing route. Results at the central region of the cross-section
   plane parallel to the loading direction showed significant
   microstructural differences across the forging depth. This
   microstructural variation was found to be highly dependent on the value
   of local strain imparted during forging such that areas of low effective
   strain showed partial recrystallisation and a necklace grain structure
   was observed following heat treatment. Meanwhile, a fully recrystallised
   microstructure with no PPBs was observed in the areas of high strain
   values, in the central region of the forging. (C) 2015 The Authors.
   Published by Elsevier B.V.
OI Birosca, Soran/0000-0002-8380-771X
TC 27
ZR 0
ZS 0
ZB 0
Z8 0
Z9 27
SN 0921-5093
UT CCC:000370111100037
ER

PT J
AU Ning, Yongquan
   Zhou, Cong
   Liang, Houquan
   Fu, M. W.
TI Abnormal flow behavior and necklace microstructure of powder metallurgy
   superalloys with previous particle boundaries (PPBs)
SO MATERIALS SCIENCE AND ENGINEERING A-STRUCTURAL MATERIALS PROPERTIES
   MICROSTRUCTURE AND PROCESSING
VL 652
BP 84
EP 91
PD JAN 15 2016
PY 2016
AB Powder metallurgy (P/M) has been introduced as an innovative process to
   manufacture high performance components with fine, homogenous and
   segregation-free microstructure. Unfortunately, previous particle
   boundary (PPB) precipitated during the powder metallurgy process. Since
   undesirable PPB is detrimental to mechanical properties, hot extrusion
   or/and isothermal forging are needed. In present research, isothermal
   compression tests were conducted on P/M FGH4096 superalloys with typical
   PPBs. Abnormal flow behavior during high-speed deformation has been
   quantitatively investigated. Caused by the competition mechanism between
   work-hardening and dynamic-softening, abnormal flow behaves typical four
   stages (viz., work-hardening, stable, softening and steady).
   Microstructure observation for hardening or/and softening mechanism has
   been investigated. Meanwhile, necklace microstructure was observed by
   scanning electron microscope, and the grain fraction analysis was
   performed by using electron backscatter diffraction. Transmission
   electron microscopy was used for characterizing the boundary structure.
   Necklace microstructural mechanism for processing P/M superalloys has
   been developed, and the dynamic recrystallization model has also been
   conducted. Bulge corrugation model is the primary nucleation mechanism
   for P/M superalloys with PPBs. When PPB is entirely covered with new
   grains, necklace microstructure has formed. Bulge corrugation mechanism
   can repeatedly take place in the following necklace DRX. (C) 2015
   Elsevier B.V. All rights reserved.
RI Fu, M.W./M-7680-2013
OI Fu, M.W./0000-0002-0409-9701
ZB 0
Z8 2
ZR 0
TC 8
ZS 0
Z9 8
SN 0921-5093
UT CCC:000369556500010
ER

PT J
AU Stinville, J. C.
   Lenthe, W. C.
   Miao, J.
   Pollock, T. M.
TI A combined grain scale elastic-plastic criterion for identification of
   fatigue crack initiation sites in a twin containing polycrystalline
   nickel-base superalloy
SO ACTA MATERIALIA
VL 103
BP 461
EP 473
PD JAN 15 2016
PY 2016
AB Damage initiation during cycling loading of polycrystalline metallic
   alloys involves localized damage at the scale of individual grains. To
   better understand damage processes and to build models for material
   behavior, there is a need for quantitative assessment of the
   microstructural configurations that favor fatigue crack initiation. In
   materials that form annealing twins during processing, these special
   interfaces are often locations of particular interest for their role in
   strain and damage accumulation. In the present study, fatigue
   experiments in the very high and low cycle fatigue regime on a Rene 88DT
   polycrystalline nickelbase superalloy were performed to statistically
   evaluate grain-scale features that favor crack initiation. Combined
   elastic and plastic criteria at the grain scale have been developed. A
   crack distribution function is defined to compare and assess the effect
   of the microstructural parameters for the two fatigue regimes.
   (c) 2015 Acta Materialia Inc. Published by Elsevier Ltd. All rights
   reserved.
TC 36
Z8 2
ZB 1
ZS 0
ZR 0
Z9 36
SN 1359-6454
UT CCC:000367630500046
ER

PT J
AU Abbasi-Khazaei, Bijan
   Jahanbakhsh, Abbas
   Bakhtiari, Reza
TI TLP bonding of dissimilar FSX-414/IN-738 system with MBF-80 interlayer:
   The effect of homogenizing treatment on microstructure and mechanical
   properties
SO MATERIALS SCIENCE AND ENGINEERING A-STRUCTURAL MATERIALS PROPERTIES
   MICROSTRUCTURE AND PROCESSING
VL 651
BP 93
EP 101
PD JAN 10 2016
PY 2016
AB In the present work, the effect of homogenizing time and temperature on
   the mechanical properties and microstructural evaluation of dissimilar
   IN-738/MBF-80/FSX-414 To joints was studied. The joints were made at the
   optimum bonding temperature of 1150 degrees C and homogenized at 1175,
   1200 and 1225 degrees C for 16 h. Light and electron microscopes were
   used to investigate the microstructure. To study the hardness and
   alloying elements concentration profiles across the joints, the
   microhardness test and Wave length-Dispersive x-ray Spectroscopy (WDS)
   analysis were used, respectively. x-Ray Diffraction was used for
   identification of the phases. Shear tests were performed to measure
   shear strength of the joints. The results showed that, after
   homogenizing treatment at 1200 degrees C for 3 h, undesirable phases in
   the joint region were eliminated markedly while these phases were stable
   after 1 h homogenizing at the same temperature. Recrystalization at the
   joint region close to the FSX-414 base metal was seen at this
   temperature. At the same region, homogenizing treatment at 1225 degrees
   C led to intercellular carbide dissolving and recrystallization. At this
   temperature, grain boundaries liquation and precipitation coarsening
   occurred. The results of shear tests showed that, the shear strength of
   the joints was enhanced by about twice after homogenizing at 1200
   degrees C in respect to the as-bonded samples. (C) 2015 Elsevier B.V.
   All rights reserved.
ZB 0
Z8 1
TC 14
ZR 1
ZS 0
Z9 15
SN 0921-5093
UT CCC:000367486800013
ER

PT J
AU Shakerin, Sajad
   Omidvar, Hamid
   Mirsalehi, Seyyed Ehsan
TI The effect of substrate's heat treatment on microstructural and
   mechanical evolution of transient liquid phase bonded IN-738 LC
SO MATERIALS & DESIGN
VL 89
BP 611
EP 619
PD JAN 5 2016
PY 2016
AB Transient liquid phase (TLP) bonding of Inconel-738 LC superalloy was
   investigated using AMS 4777 filler alloy. The bonding was performed at
   40 and 80 mu m gap sizes at sufficient time in order to achieve complete
   isothermal solidification. Solution treatment (1120 degrees C/2 h) was
   carried out in two different sequences, one before and the other after
   TLP bonding of the base metal accompanying subsequent aging treatment
   (845 degrees C/24 h) which are called HT-A and HT-B, respectively. In
   both cases, no morphological changes in diffusion affected zone (DAZ)
   precipitates were observed. However, line scan analysis indicates
   enrichment of base metal alloying elements (Ti, Al) at isothermal
   solidification zone (ISZ) of heat treated samples, particularly HT-A
   joints resulted in increased hardness of the centerline. In addition,
   improved shear strength was seen in heat treated joints conforming to
   the ductile fracture surfaces. The maximum hardness of 759 Hv and the
   highest shear strength of 565 MPa in the joint area, were found in HT-A
   condition with 40 gap size. Enhanced mechanical properties were mainly
   controlled by solid solution strengthening mechanism. (C) 2015 Elsevier
   Ltd. All rights reserved.
OI Mirsalehi, Seyyed Ehsan/0000-0001-5397-2047
ZB 0
ZR 0
Z8 3
TC 28
ZS 0
Z9 29
SN 0264-1275
UT CCC:000366225200069
ER

PT J
AU Ma, T. J.
   Chen, X.
   Li, W. Y.
   Yang, X. W.
   Zhang, Y.
   Yang, S. Q.
TI Microstructure and mechanical property of linear friction welded
   nickel-based superalloy joint
SO MATERIALS & DESIGN
VL 89
BP 85
EP 93
PD JAN 5 2016
PY 2016
AB Nickel-based superalloy joints were welded by linear friction welding
   under different processing conditions. The influences of process
   parameters on microstructure and mechanical properties of joints were
   investigated. The results indicate that sound microstructure such as
   fine recrystallized grains in the weld zone could be obtained under
   certain conditions. Microstructural examination shows that grains in the
   thermomechanically affected zone present no obvious deformation.
   Moreover, the segregation of some impurity elements along grain
   boundaries and the reversion of gamma '' and gamma' caused by high
   interface temperature during welding lead to the reduction of joint
   mechanical property. The microhardness and tensile strength of joints
   are lower than those of the parent metal. In addition, a weak layer
   including residues of oxides and carbides on the extremities of the
   joint is formed unexpectedly, which is detrimental to joint integrity.
   (C) 2015 Elsevier Ltd. All rights reserved.
OI Li, Wenya/0000-0002-5067-843X
ZB 0
Z8 6
TC 21
ZS 0
ZR 0
Z9 23
SN 0264-1275
UT CCC:000366225200010
ER

PT J
AU Wen, Z.
   Pei, H.
   Zhang, C.
   Wang, B.
TI Analysis of surface quality of multi-film cooling holes in nickel-based
   single crystal superalloy
SO MATERIALS SCIENCE AND TECHNOLOGY
VL 32
IS 18
BP 1845
EP 1854
PD 2016
PY 2016
AB The effect of the surface quality of multi-film cooling holes processed
   by laser drilling (LD) and electrical discharge machining (EDM) on the
   mechanical properties of blades have been studied. The physical features
   of the cooling holes, including the diameter, conicity and shape of the
   holes, are measured by optical microscopy, demonstrating that the EDM
   process is not as accurate as the LD process. Meanwhile, metallurgical
   characteristics, including the recast layer, heat affected zone and
   micro-cracking within the surface layer, are analysed by scanning
   electron microscopy, demonstrating that the radial crack generated in
   the LD process is more dangerous than the circumferential cracks
   generated in the EDM process. Using finite element analysis (FEA), the
   single crystal superalloy specimens with multi-film holes are simulated
   based on the crystal plasticity theory, showing that a significant
   increase of the stress gradient is observed in a real hole model than in
   an ideal circular hole model, which means that a shape simplification in
   the blade design will reduce the reliability of the blade. Based on the
   findings above, the influence of the surface quality of holes is
   investigated to obtain the possible damages to nickel single crystal
   turbine blades.
OI Zhang, Chengjiang/0000-0001-7071-4162
TC 5
ZR 0
ZS 0
Z8 1
ZB 0
Z9 6
SN 0267-0836
UT CCC:000390589900005
ER

PT J
AU Matache, G.
   Stefanescu, D. M.
   Puscasu, C.
   Alexandrescu, E.
TI Dendritic segregation and arm spacing in directionally solidified CMSX-4
   superalloy
SO INTERNATIONAL JOURNAL OF CAST METALS RESEARCH
VL 29
IS 5
BP 303
EP 316
PD 2016
PY 2016
AB Dendritic segregation of directionally solidified columnar and
   single-crystal CMSX-4 was investigated. The partition coefficients
   derived from EDS measurements on as-cast samples in both transversal and
   longitudinal sections have shown strong segregation tendency of elements
   either to dendrite cores (Re, W) or to the interdendritic regions (Al,
   Ti, Ta). The dendritic segregation as a function of various secondary
   dendrite arm spacings (SDAS) has highlighted that Ti segregation is more
   sensitive to the SDAS than that of the other elements. It was also found
   that Cr has a tendency to accumulate at the coarse gamma prime-matrix
   interface. The solidification partition coefficients calculated with
   Pandat and the PanNi thermodynamic database showed a good agreement with
   the experimental data. Pandat calculations using the local chemical
   composition of segregated areas were also used for the optimisation of
   the solutioning heat treatment window. Primary ((1)) and secondary ((2))
   arm spacings as important parameters that influence the dendritic
   segregation were measured for single-crystal rods at different distances
   from the cooling plate. Fitting equations were established for the
   experimental (1) and (2) as a function of cooling rate, the
   V(-0.25)G(-0.5) product and the local solidification time. Analytical
   calculations of the dendrite arm spacing compared with the experiments
   and ProCAST calculation showed good agreement.
OI Stefanescu, Doru M./0000-0001-5544-8396
TC 8
ZR 0
ZS 0
ZB 0
Z8 0
Z9 8
SN 1364-0461
UT CCC:000386206200009
ER

PT J
AU Liu, Longfei
   Wu, Shusen
   Chen, Yang
   Lu, Shulin
TI Oxidation Resistance of a Co-Base Superalloy Improved by Pre-Oxidation
   Heat Treatment
SO JOURNAL OF THE ELECTROCHEMICAL SOCIETY
VL 163
IS 6
BP C282
EP C288
PD 2016
PY 2016
AB The influence of a pre-existing multi-oxide layer on the subsequent
   re-oxidation at different temperatures of a 22Co-21Ni-23Fe-29Cr-
   1.6Si-1Mn superalloy was investigated. The pre-oxidation heat-treatment
   (PHT) at 1200 degrees C for 5 min resulted in the formation of a
   protective multi-oxide layer. The behavior of pre-treated and non
   pre-treated samples during isothermal oxidation at 800, 900 and 1000
   degrees C in air was studied. Results showed that rate-constants of the
   oxidation processes of pre-treated samples were significantly lower than
   those of the non pre-treated ones. Oxidation at 800, 900 and 1000
   degrees C in air for 100 h, resulted in the formation of MnCr2O4, Cr2O3
   and SiO2 compounds for both kinds of samples. A diffusion-controlled
   mechanism is proposed to describe the oxidation process. (C) 2016 The
   Electrochemical Society. All rights reserved.
Z8 0
ZS 0
ZR 0
ZB 0
TC 0
Z9 0
SN 0013-4651
UT CCC:000373985300064
ER

PT J
AU Han, Zhiyong
   Han, Jian
   Jing, Zhenzhu
TI Surface Microstructure of Nanoaluminized CoCrAlY Coating Irradiated by
   HCPEB
SO JOURNAL OF NANOMATERIALS
BP 24218
EP 24218
PD 2016
PY 2016
AB A thermal sprayed CoCrAlY coating was prepared by air plasma spray on
   the surface of Ni-based superalloy GH4169; then, a nanoscale aluminum
   film was deposited with electron beam vacuum deposition on it. The
   coatings irradiated by high-current pulsed electron beam were
   investigated. After HCPEB treatment, the Al film was remelted into the
   bond coat. XRD result shows that Al and Al2O3 phase were recorded in the
   irradiated and aluminized coatings, while Co-based oxides which
   originally existed in the initial samples disappeared. Microstructure
   observations reveal that the original coating with porosity, cavities,
   and inclusions was significantly changed after HCPEB treatment as
   compact appearance of interconnected bulged nodules. Moreover, the
   grains on the irradiated coating were very refined and homogeneously
   dispersed on the surface, which could effectively inhibit the corrosive
   gases and improve the coating oxidation resistance.
ZR 0
TC 1
ZB 0
ZS 0
Z8 0
Z9 1
SN 1687-4110
UT CCC:000376043100001
ER

PT J
AU Reyes, L. A.
   Paramo, P.
   Salas Zamarripa, A.
   de la Garza, M.
   Guerrero-Mata, M. P.
TI Influence of Processing Parameters on Grain Size Evolution of a Forged
   Superalloy
SO JOURNAL OF MATERIALS ENGINEERING AND PERFORMANCE
VL 25
IS 1
BP 179
EP 187
PD JAN 2016
PY 2016
AB The microstructure evolution of nickel-based superalloys has a great
   influence on the mechanical behavior during service conditions.
   Microstructure modification and the effect of process variables such as
   forging temperature, die-speed, and tool heating were evaluated after
   hot die forging of a heat-resistant nickel-based alloy. Forging
   sequences in a temperature range from 1253 to 1323 K were considered
   through experimental trials. An Avrami model was applied using finite
   element data to evaluate the average grain size and recrystallization at
   different evolution zones. It was observed that sequential forging at
   final temperatures below 1273 K provided greater grain refinement
   through time-dependent recrystallization phenomena. This investigation
   was aim to explore the influence of forging parameters on grain size
   evolution in order to design a fully homogenous and refined
   microstructure after hot die forging.
TC 12
ZS 0
ZR 0
Z8 0
ZB 0
Z9 12
SN 1059-9495
UT CCC:000372307800022
ER

PT J
AU Musalek, Radek
   Kovarik, Ondrej
   Tomek, Libor
   Medricky, Jan
   Pala, Zdenek
   Hausild, Petr
   Capek, Jiri
   Kolarik, Kamil
   Curry, Nicholas
   Bjorklund, Stefan
TI Fatigue Performance of TBCs on Hastelloy X Substrate During Cyclic
   Bending
SO JOURNAL OF THERMAL SPRAY TECHNOLOGY
VL 25
IS 1-2
BP 231
EP 243
PD JAN 2016
PY 2016
AB Our previous experiments with low-cost steel substrates confirmed that
   individual steps of conventional thermal barrier coating (TBC)
   deposition may influence fatigue properties of the coated samples
   differently. In the presented study, testing was carried out for TBC
   samples deposited on industrially more relevant Hastelloy X substrates.
   Samples were tested after each step of the TBC deposition process:
   as-received (non-coated), grit-blasted, bond-coated (NiCoCrAlY), and
   bond-coated + top-coated yttria-stabilized zirconia (YSZ). Conventional
   atmospheric plasma spraying (APS) was used for deposition of bond coat
   and top coat. In addition, for one half of the samples, dual-layer bond
   coat was prepared by combination of high-velocity air-fuel (HVAF) and
   APS processes. Samples were tested in the as-sprayed condition and after
