Repository: MatInfoUB/NLP-Queries

File: Cobalt_superalloys_thermomechanical_processing3.txt (part 21 of 21)
FN Clarivate Analytics Web of Science
   0.140% phosphorus are 100 and 50 MPa higher than those of the alloy with
   a industrial controlled phosphorus level, say 0.005%. The impact
   specimens fail by intragranular fracture when the phosphorus level is
   below 0.023% and the fracture toughness of the alloy is higher than 70
   MJ/m(2). Some parts of the fracture surface of the impact specimen with
   0.140% phosphorus exhibited intergranular fracture characteristics and
   the fracture toughness is lowered to about 40 MJ/m(2). Phosphorus
   extends the rupture life of the GH4133 alloy and its optimum addition is
   around 0.011%. The interaction between phosphorus atmosphere and
   dislocations is discussed to understand the effect of phosphorus on
   different type of mechanical properties.
ZB 0
ZS 0
Z8 5
ZR 0
TC 3
Z9 5
SN 0412-1961
UT CCC:000221838900007
ER

PT J
AU Sondhi, SK
   Dyson, BF
   McLean, M
TI Tension-compression creep asymmetry in a turbine disc superalloy: roles
   of internal stress and thermal ageing
SO ACTA MATERIALIA
VL 52
IS 7
BP 1761
EP 1772
DI 10.1016/j.actamat.2003.12.017
PD APR 2004
PY 2004
AB The tension and compression creep behaviour of an as-received and
   pre-aged IN100 disc alloy have been characterised in order to validate a
   previous hypothesis that the unusual response of low and even negative
   initial creep rates in tension was caused by the presence of an internal
   stress field within the alloy. Absolute values of initial creep rates in
   compression were found to be much greater than in tension and this
   asymmetric creep response is conclusive proof of the presence of an
   internal compressive stress field in the alloy matrix. The asymmetry was
   virtually removed by pre-ageing prior to creep and this is attributed to
   the decay of the internal stress. These features have been simulated
   using a microstructure-based creep model incorporating an evolving
   internal stress field. The model also simulates the additional (and
   complicating) reduction in general creep strength that is thought to be
   due to coarsening and dissolution of the smallest particles of the
   tri-modal gamma' distribution in the alloy. The net consequence of these
   two competing thermal processes is that the short-term creep response is
   dominated by the initial magnitude of the internal stress field whereas
   coarsening, and dissolution of the smallest gamma' particles determines
   the long-term behaviour. (C) 2003 Acta Materialia Inc. Published by
   Elsevier Ltd. All rights reserved.
ZB 0
ZS 0
ZR 0
Z8 4
TC 31
Z9 34
SN 1359-6454
UT CCC:000221001300002
ER

PT J
AU Huang, HE
   Koo, CH
TI Effect of solution-treatment on microstructure and mechanical properties
   of cast fine-grain CM 247 LC superalloy
SO MATERIALS TRANSACTIONS
VL 45
IS 4
BP 1360
EP 1366
DI 10.2320/matertrans.45.1360
PD APR 2004
PY 2004
AB This study investigates the effect of the solution-treatment, with
   solution temperatures from 1494 to 1533 K, on the microstructure and
   mechanical properties of fine-grain (65 mum) CM 247 LC superalloy.
   Tensile tests reveal that the yield strength of the alloy after
   niulti-step 1527 K/2 h solution-treatment exceeds that after 1494 K/2 h
   solution-treatment. Additionally, the alloy after multi-step 1527 K/2 h
   solution-treatment had a lower creep rate and greater rupture life than
   that after 1494 K/2 h solution -treatment. The improved mechanical
   properties are attributed to the high volume fraction of gamma particles
   with the proper size and the refinement of carbides, which inhibit the
   gliding and climbing of dislocations.
ZR 0
TC 5
ZB 0
Z8 0
ZS 0
Z9 5
SN 1345-9678
UT CCC:000221314900067
ER

PT J
AU Smialek, JL
TI Improved oxidation life of segmented plasma sprayed 8YSZ thermal barrier
   coatings
SO JOURNAL OF THERMAL SPRAY TECHNOLOGY
VL 13
IS 1
BP 66
EP 75
DI 10.1361/10599630418167
PD MAR 2004
PY 2004
AB Unconventional plasma sprayed thermal barrier coating (TBC) systems were
   produced and evaluated by interrupted or cyclic furnace oxidation life
   testing. First, approximately 250 mum thick 8YSZ coatings were directly
   sprayed onto grit blasted surfaces of PWA 1484, without a bond coat, to
   take advantage of the excellent oxidation resistance of this superalloy.
   For nominal sulfur (S) contents of 1 ppmw, total coating separation took
   place at relatively short times (200 h at 1100 degreesC). Reductions in
   the S content, by melt desulfurization commercially (0.3 ppmw) or by
   hydrogen (H(2)) annealing in the laboratory (0.01 ppmw), improved scale
   adhesion and extended life appreciably, by factors of 5-10. However,
   edge-initiated failure persisted, producing massive delamination as one
   sheet of coating. Secondly, surfaces of melt desulfurized PWA 1484 were
   machined with a grid of grooves or ribs (similar to250 mum wide and
   high), resulting in a segmented TBC surface macrostructure, for the
   purpose of subverting this failure mechanism. In this case, failure
   occurred only as independent, single-segment events. For grooved
   samples, 1100 degreesC segment life was extended to similar to1000 h for
   5 mm wide segments, with no failure observed out to 2000 h for segments
   less than or equal to2.5 mm wide. Ribbed samples were even more durable,
   and segments less than or equal to6 mm remained intact for 2000 h.
   Larger segments failed by buckling at times inversely related to the
   segment width and decreased by oxidation effects at higher temperatures.
   This critical buckling size was consistent with that predicted for
   elastic buckling of a TBC plate subject to thermal expansion mismatch
   stresses. Thus, low S substrates demonstrate appreciable coating lives
   without a bond coat, while rib segmenting extends life considerably.
RI Smialek, James L./AAD-7588-2019
OI Smialek, James L./0000-0003-4310-5569
TC 10
ZB 0
ZS 0
ZR 0
Z8 0
Z9 10
SN 1059-9630
UT CCC:000220226000007
ER

PT J
AU Ma, LZ
   Chang, KM
TI Effects of different metallurgical processing on microstructures and
   mechanical properties of Inconel alloy 783
SO JOURNAL OF MATERIALS ENGINEERING AND PERFORMANCE
VL 13
IS 1
BP 32
EP 38
DI 10.1361/10599490417560
PD FEB 2004
PY 2004
AB Different metallurgical processing, including the standard heat
   treatment, heat treatment without beta aging, addition of high amount of
   Cr, and long-term isothermal exposure, was conducted on superalloy
   Inconel 783. For these processed materials, the tensile property and
   hardness at room temperature and stress relaxation behavior at 650
   degreesC were examined. The testing results showed that isothermal
   exposure and heat treatment without P aging slightly enhanced the yield
   strength of alloy 783 at room temperature as well as all metallurgical
   processing in this study produced an identical stress relaxation
   behavior at 650 degreesC. The microstructure variation with different
   processing was analyzed using optical microscope, scanning electron
   microscopy (SEM), and transmission electron microscopy (TEM).
ZB 0
ZR 0
ZS 0
TC 7
Z8 3
Z9 9
SN 1059-9495
UT CCC:000188954300003
ER

PT J
AU Kobayashi, T
   Koizumi, Y
   Yokokawa, T
   Osawa, M
   Harada, H
TI Influence of heat treatment on microstructure and mechanical properties
   of 4(th) generation DS superalloys
SO JOURNAL OF THE JAPAN INSTITUTE OF METALS
VL 68
IS 2
BP 94
EP 97
DI 10.2320/jinstmet.68.94
PD FEB 2004
PY 2004
AB Ni-base directionally solidified (DS) superalloys have an advantage of
   production costs over single crystal (SC) superalloys because of better
   yield rate of casting and simpler heat treatment compared with SC
   superalloys. In this study, we designed a 4th generation DS superalloy,
   TMD-111, based on our 5th generation SC superalloy, TMS-162, containing
   5 mass%Ru; we added C and B on TMS-162 to strengthen the grain
   boundaries. The alloy was directionally solidified and heat treated
   under four different conditions, i.e., as cast, as solution treated,
   solution treated and aged, and solution treated and two step aged. The
   solution treated and two step aged sample showed the highest creep
   strength, although the effect of heat treatment was found to be
   relatively small. All the samples except for as cast ones showed longer
   1% creep strain under a 1100degreesC/137 MPa compared with that of
   CMSX-10, a typical third generation SC superalloy.
Z8 0
TC 3
ZR 0
ZS 0
ZB 0
Z9 3
SN 0021-4876
UT CCC:000220267600016
ER

PT J
AU Mashreghi, AR
   Monajatizadeh, H
   Jahazi, M
   Yue, S
TI High temperature deformation of nickel base superalloy Udimet 520
SO MATERIALS SCIENCE AND TECHNOLOGY
VL 20
IS 2
BP 161
EP 166
DI 10.1179/026708304225010343
PD FEB 2004
PY 2004
AB The high temperature deformation behaviour of nickel base superalloy
   Udimet 520 was characterised using hot compression isothermal tests. Hot
   compression tests were conducted between 900 and 1150degreesC with
   strain rates of 0-001, 0-01, 0-1 and 1 s(-1). Testing at less than or
   equal to950degreesC led to sample fracture for all the applied strain
   rates. The flow behaviour at 1000, 1050 and 1075degreesC indicated the
   occurrence of dynamic recovery. For specimens tested at 1100, 1125 and
   1150degreesC, recrystallisation is the softening mechanism. The strain
   rate sensitivity factor m was estimated for various thermomechanical
   histories. The activation energy for the hot deformation was determined
   to be 780 kJ mol(1). The Zener-Hollomon parameter was also determined
   and its variation with grain size was studied with deformation
   conditions. The microstructures of all samples were examined by both
   optical and scanning electron microscopy. The presence and variations in
   the morphology and size distribution of deformed and recrystallised
   grains were determined and related to the deformation conditions.
TC 22
ZB 0
ZR 0
Z8 2
ZS 0
Z9 23
SN 0267-0836
UT CCC:000220207800002
ER

PT J
AU Okazaki, M
   Ohtera, I
   Harada, Y
TI Damage repair in CMSX-4 alloy without fatigue life reduction penalty
SO METALLURGICAL AND MATERIALS TRANSACTIONS A-PHYSICAL METALLURGY AND
   MATERIALS SCIENCE
VL 35A
IS 2
BP 535
EP 542
DI 10.1007/s11661-004-0364-5
PD FEB 2004
PY 2004
AB The microstructural changes in a single-crystal Ni-base superalloy,
   CMSX-4, that might occur during the processes of repair and recoating of
   hot section components for advanced gas turbines were studied. It is
   shown that the cellular gamma/gamma' microstructure is formed when the
   material is subjected to local plastic straining, followed by the reheat
   treatments during the course of damage recovery. The formation of
   cellular microstructure in the material led to the remarkably reduced
   fatigue strength. In order to reduce or prevent the preceding
   undesirable effect resulting from cellular microstructure, a new method
   based on applying overlay coating technique was developed. The method is
   based on an idea that the alloying elements that are depleted in base
   alloys could be supplemented via the overlay coating. An X alloy, which
   contains grain boundary strengthening elements, was selected and coated
   on the CMSX-4 with the cellular microstructure by low-pressure plasma
   spraying. The fatigue tests on the coated CMSX-4 specimens demonstrated
   the effectiveness of the method. The observations of the crack
   initiation site, the fatigue fracture mode, the crack density in the
   cellular transformed area, and the crack propagation morphologies near
   the prior interface strongly supported the validity of this approach.
   The method is expected to build a road to a so-called damage cure (or
   recovery) coating.
ZB 0
ZS 0
Z8 11
TC 31
ZR 0
Z9 36
SN 1073-5623
UT CCC:000188840600014
ER

PT J
AU Zheng, L
   Gu, CQ
   Zheng, YR
TI Investigation of the solidification behavior of a new Ru-containing cast
   Ni-base superalloy with high W content
SO SCRIPTA MATERIALIA
VL 50
IS 4
BP 435
EP 439
DI 10.1016/j.scriptamat.2003.11.009
PD FEB 2004
PY 2004
AB The solidification process of a new cast Ni-base superalloy containing 3
   wt.% Ru and high W content was investigated and compared with a Ru-free
   superalloy. The results show that Ru is a microstructure stabilizer for
   high W superalloy due to its retarding effect on the formation of
   harmful large blocky M(6)C carbides. Another Ru effect is to change the
   phase precipitation temperatures between the solidus and liquidus. (C)
   2003 Acta Materialia Inc. Published by Elsevier Ltd. All rights
   reserved.
OI Zheng, Liang/0000-0001-7090-0635
Z8 17
ZR 0
ZS 0
TC 30
ZB 0
Z9 34
SN 1359-6462
UT CCC:000187235800007
ER

PT J
AU Ning, B
   Weaver, ML
TI A preliminary study of DC magnetron sputtered NiAl-Hf coatings
SO SURFACE & COATINGS TECHNOLOGY
VL 177
BP 113
EP 120
DI 10.1016/j.surfcoat.2003.08.071
PD JAN 30 2004
PY 2004
AB Crystalline NiAl-0.1 Hf coatings, similar to20-mum thick, were deposited
   onto CMSX-4((R)) substrates using direct current (DC) magnetron
   sputtering. The as-deposited coatings were found to be single phase,
   consisting of beta-NiAl (B2 structure). Annealing in argon at 1000
   degreesC for 1 h resulted in densification of the coatings and in
   increased adhesion between the coatings and the substrate.
   Microstructural and compositional changes of the coating system after
   isothermal oxidation were studied using scanning electron microscopy
   (SEM) and energy dispersive spectroscopy (EDS) techniques. The
   mechanical properties of the coatings were studied via nanoindentation
   in the as-deposited condition, after annealing, and following various
   oxidation heat treatments. The hardness and modulus of the coatings were
   observed to correlate with oxidation time. Extended oxidation resulted
   in decreased hardness due to grain growth, precipitate coarsening and
   the diffusion of solutes into and out of the coating. The results are
   discussed relative to conventional CVD aluminide coatings. (C) 2003
   Elsevier B.V. All rights reserved.
Z8 0
ZS 0
ZB 0
TC 17
ZR 0
Z9 17
SN 0257-8972
UT CCC:000189038100018
ER

PT J
AU Haynes, JA
   Pint, BA
   Porter, WD
   Wright, IG
TI Comparison of thermal expansion and oxidation behavior of various
   high-temperature coating materials and superalloys
SO MATERIALS AT HIGH TEMPERATURES
VL 21
IS 2
BP 87
EP 94
DI 10.3184/096034004782749944
PD 2004
PY 2004
AB The thermal expansion mismatch between a metallic substrate and its
   external oxide scale generates a strain on cooling that is a primary
   cause of spallation of protective oxide scales. This study compares
   thermal expansion behavior and cyclic oxidation performance of the two
   major composition classes of high-temperature commercial coatings for
   protection of single-crystal superalloys. The thermal expansion of cast
   MCrAlY (M = Ni and/or Co) alloys and cast aluminides (NiAl, (Ni,Pt)Al
   and Ni(3)Al) was measured at temperatures up to 1300degreesC and
   compared to that of a single-crystal Ni-base superalloy. The tendency
   for scale spallation from each alloy was evaluated by cyclic oxidation
   testing at 1150degreesC. The coefficients of thermal expansion for the
   aluminides were lower than those of the MCrAlY-based alloys at all
   temperatures and scale adherence to the Hf-doped aluminides was
   generally superior. Scale adherence to the various compositions of
   MCrAlY-type alloys did not directly correlate to their thermal expansion
   behavior or substrate strength. For both types of materials, the
   presence of a reactive element (Y,Hf, etc.) had no detectable effect on
   thermal expansion but a major effect on scale adherence. There was no
   obvious influence of At content on the thermal expansion of beta phase
   Ni-Al compositions. The addition of Pt resulted in a lower average
   thermal expansion for hyperstoichiometric (Ni,Pt)AI at temperatures
   above 930degreesC, but this effect was not observed in
   hypostoichiometric (Ni,Pt)AI.
RI Pint, Bruce/A-8435-2008; Haynes, James Allen/AAE-9684-2019
OI Pint, Bruce/0000-0002-9165-3335; 
ZR 7
TC 76
ZB 0
ZS 0
Z8 2
Z9 83
SN 0960-3409
UT CCC:000222765300003
ER

PT J
AU Decamps, B
   Raujol, S
   Coujou, A
   Pettinari-Sturmel, F
   Clement, N
   Locq, D
   Caron, P
TI On the shearing mechanism of gamma ' precipitates by a single (a/6)< 112
   > Shockley partial in Ni-based superalloys
SO PHILOSOPHICAL MAGAZINE
VL 84
IS 1
BP 91
EP 107
PD JAN 2004
PY 2004
AB The weak-beam technique of transmission electron microscopy has been
   used to analyse a new shearing configuration of gamma' precipitates
   after creep at 700degreesC of a Ni-based superalloy for gas turbine
   discs. The shearing configurations are made up of superlattice extrinsic
   stacking faults, matrix stacking faults and individual (a/6)<112>
   Shockley dislocations. This mechanism is initiated by the decorrelated
   movement of the two Shockley partials of a single (a/2)<110> matrix
   dislocation. The propagation of the leading partial creates this
   shearing process. This phenomenon that occurs in small g channels owing
   to the flexibility of dislocations can be used to evaluate
   microstructural evolutions during ageing in the alloy.
RI Caron, Pierre/G-8693-2015
OI Caron, Pierre/0000-0002-5706-0309
ZS 0
Z8 1
TC 45
ZB 1
ZR 0
Z9 45
SN 1478-6435
UT CCC:000188009700007
ER

PT J
AU Stanford, N
   Djakovic, A
   Shollock, BA
   McLean, M
   D'Souza, N
   Jennings, PA
TI Seeding of single crystal superalloys - role of seed melt-back on
   casting defects
SO SCRIPTA MATERIALIA
VL 50
IS 1
BP 159
EP 163
DI 10.1016/j.scriptamat.2003.08.029
PD JAN 2004
PY 2004
AB Single crystal seeds of the nickel-base superalloy CMSX-4 have been
   partially melted in a temperature gradient and then quenched. Small
   islands of random orientation are observed throughout the melted-back
   semi-solid. These random orientations appear to be pinched-off secondary
   dendrite arms, but there is no evidence that they are transported ahead
   of the dendrite tips to nucleate stray grains during directional
   solidification. (C) 2003 Acta Materialia Inc. Published by Elsevier Ltd.
   All rights reserved.
RI Stanford, Nicole/J-2495-2018
OI Stanford, Nicole/0000-0002-3298-4249
ZS 0
ZR 0
TC 43
Z8 18
ZB 0
Z9 52
SN 1359-6462
UT CCC:000186207800030
ER

PT J
AU Kim, HJ
   Walter, ME
TI Characterization of the degraded microstructures of a platinum aluminide
   coating
SO MATERIALS SCIENCE AND ENGINEERING A-STRUCTURAL MATERIALS PROPERTIES
   MICROSTRUCTURE AND PROCESSING
VL 360
IS 1-2
BP 7
EP 17
DI 10.1016/S0921-5093(02)00733-5
PD NOV 15 2003
PY 2003
AB The degradation of a platinum modified aluminide (PtAl) coating and a
   CMSX-4 superalloy substrate were investigated for cyclic and
   quasi-isothermal heating to 1200 degreesC. To accelerate the oxidation
   on the specimens the thermally grown oxide (TGO) was removed at 10 h
   intervals. For up to 80 h of exposure comparisons of specimens with
   periodic oxide removal and those without oxide removal were made.
   Qualitatively, the major changes to bond coat were associated with phase
   changes from beta-(Ni,Pt)Al to gamma'-(Ni(3)Al) and precipitate
   coarsening. This evolution was quantified through backscatter scanning
   electron microcopy and image analysis. With instrumented indentation,
   the room temperature coating modulus was also measured at 10 h
   intervals. Additional results include observations of differences in
   waviness of the bond coat surface for cyclic, quasi-isothermal, and
   true-isothermal heating, and observations of rafting near the
   substrate/coating interface. The differences between cyclic and
   quasi-isothermal heating indicate that stresses associated with cooling
   and heating significantly alter microstructural evolution. (C) 2002
   Elsevier Science B.V. All rights reserved.
ZS 0
TC 35
ZR 0
ZB 0
Z8 3
Z9 36
SN 0921-5093
UT CCC:000185793500002
ER

EF
