Repository: MatInfoUB/NLP-Queries

File: Multicomponent_Co_alloys1.txt (part 21 of 35)
FN Clarivate Analytics Web of Science
   sublattice. Different spatial dimensionalities are considered. A
   comparison between theoretical predictions and experimental data can be
   used to reveal compositional dependencies of such material parameters as
   the effective mass. (C) 2016 WILEY-VCH Verlag GmbH & Co. KGaA, Weinheim
Z8 0
TC 0
ZS 0
ZB 0
ZR 0
Z9 0
SN 1862-6254
EI 1862-6270
UT WOS:000393189300010
ER

PT J
AU Samal, Sumanta
   Biswas, Krishanu
   Phanikumar, Gandham
TI Solidification Behavior in Newly Designed Ni-Rich Ni-Ti-Based Alloys
SO METALLURGICAL AND MATERIALS TRANSACTIONS A-PHYSICAL METALLURGY AND
   MATERIALS SCIENCE
VL 47A
IS 12
BP 6214
EP 6223
DI 10.1007/s11661-016-3789-8
PD DEC 2016
PY 2016
AB The present investigation reports phase and microstructure evolution
   during solidification of novel Ni-rich Ni-Ti-based alloys, Ni60Ti40,
   Ni50Cu10Ti40, Ni48Cu10Co2Ti40, and Ni48Cu10Co2Ti38Ta2 during suction
   casting. The design philosophy of the multicomponent alloys involves
   judicious selection of alloying elements such as Cu, Co, and Ta in the
   near Ni60Ti40 eutectic alloy by replacing both Ni and Ti so that phase
   mixture in the microstructure remains the same from the binary to
   quinary alloy. The basic objective is to study the effect of addition of
   Cu, Co, and Ta on the phase evolution and transformation in the Ni-rich
   Ni-Ti-based alloys. The detailed electron microscopic studies on these
   suction cast alloys reveal the presence of ultrafine eutectic lamellae
   between NiTi and Ni3Ti phases along with dendritic NiTi and Ti2Ni
   phases. It has also been observed that in the binary (Ni60Ti40) alloy,
   the ordered NiTi (B2) phase transforms to trigonal (R) phase followed by
   NiTi martensitic phase (M-phase), i.e., B2 -> R-phase -> M-phase during
   solid-state cooling. However, the addition of alloying elements such as
   Cu, Co to the binary (Ni60Ti40) alloy suppresses the martensitic
   transformation of the ordered NiTi (B2) dendrite. Thus, in the ternary
   and quaternary alloys, the ordered NiTi (B2) phase is transformed to
   only trigonal (R) phase, i.e., B2 -> R-phase. The secondary precipitate
   of Ti2Ni has been observed in all of the studied alloys. Interestingly,
   Ni48Cu10Co2Ti38Ta2 quinary alloy shows the disordered nature of NiTi
   dendrites. The experimentally observed solidification path is in good
   agreement with Gulliver-Scheil simulated path for binary alloy, whereas
   simulated solidification path deviates from the experimental results in
   case of ternary, quaternary, and quinary alloys.
RI Samal, Sumanta/S-2867-2019; Gandham, Phanikumar/B-7915-2008
OI Gandham, Phanikumar/0000-0002-5198-317X
ZB 0
TC 3
ZR 0
Z8 0
ZS 0
Z9 3
SN 1073-5623
EI 1543-1940
UT WOS:000387856000060
ER

PT J
AU He, J. Y.
   Wang, H.
   Wu, Y.
   Liu, X. J.
   Mao, H. H.
   Nieh, T. G.
   Lu, Z. P.
TI Precipitation behavior and its effects on tensile properties of FeCoNiCr
   high-entropy alloys
SO INTERMETALLICS
VL 79
BP 41
EP 52
DI 10.1016/j.intermet.2016.09.005
PD DEC 2016
PY 2016
AB In this work, we present a systematic study on the precipitation
   behavior and mechanical properties of a FeCoNiCr-based high-entropy
   alloy alloyed with dilute amounts of Ti and Al,
   (FeCoNiCr)(100-x-y)TixAly (where x = 1-3, y = 4-9 at.%). It was found
   that, upon aging, nano-sized L1(2)-Ni-3(Ti, Al) particles are formed
   within grains, whilst L2(1)-(Ni, Co)(2)TiAl Heusler particles are formed
   mainly along grain boundaries. The relative thermal stability of the two
   phases were studied at different aging temperatures (700-900 degrees C)
   with various durations of time (up to 48 h) and the results were
   directly compared with Thermo-talc calculations. Tensile tests were also
   conducted on alloys aged under different conditions. The measured
   properties, including strength and ductility, were correlated with the
   microstructure of aged (FeCoNiCr)(100-x-y)TixAly alloys, with particular
   attention on the distribution and morphology of the two kinds of
   precipitate. Whereas both phases could contribute to the strengthening
   of the alloys via either Orowan bowing or particle shearing mechanism,
   the brittle (Ni, Co)(2)TiAl Heusler phase was found to mainly affect the
   tensile plasticity. A simple composite model was proposed to describe
   the plastic strain of alloys. Based on observed microstructure and its
   corresponding mechanical performance, the alloy with the composition of
   (FeCoNiCr)(94)Ti2Al4, when aged between 700 and 800 degrees C, gives the
   best balanced strength/ductility properties. (C) 2016 Elsevier Ltd. All
   rights reserved.
RI Mao, Huahai/J-5699-2019; Liu, Xiong-Jun/C-7119-2009; Lu, Zhao-Ping/A-2718-2009; He, Junyang/H-8981-2017
OI Mao, Huahai/0000-0002-8493-9802; Lu, Zhao-Ping/0000-0003-1463-8948; He,
   Junyang/0000-0002-1296-3475
ZB 0
ZR 0
Z8 2
TC 56
ZS 0
Z9 57
SN 0966-9795
EI 1879-0216
UT WOS:000386406400006
ER

PT J
AU Arslan, Huseyin
   Dogan, Ali
TI Thermodynamic investigations on the component dependences of
   high-entropy alloys
SO RUSSIAN JOURNAL OF PHYSICAL CHEMISTRY A
VL 90
IS 12
BP 2339
EP 2345
DI 10.1134/S0036024416120141
PD DEC 2016
PY 2016
AB In the present research, a study on the thermodynamical properties of
   the quinary Co-Cu-Cr-Fe-Ni high-entropy alloys and ternary Ca-Sb-Yb is
   carried out by the models Kohler, Chou's general solution method (GSM)
   and Muggianu. The dependences of composition variation on thermodynamic
   properties, such as enthalpy of mixing of Co-Cu-Cr-Fe-Ni alloys in
   simple FCC phase are investigated at the temperatures 1273, 1373, and
   1473 K. Moreover, a comparison between the results of the three models
   and those of other theoretical models shows good mutual agreement.
OI Arslan, Huseyin/0000-0003-1509-7725
ZS 0
ZR 0
Z8 0
ZB 0
TC 2
Z9 2
SN 0036-0244
EI 1531-863X
UT WOS:000387416500003
ER

PT J
AU Larrazabal, Gaston O.
   Martin, Antonio J.
   Mitchell, Sharon
   Hauert, Roland
   Perez-Ramirez, Javier
TI Synergistic effects in silver-indium electrocatalysts for carbon dioxide
   reduction
SO JOURNAL OF CATALYSIS
VL 343
SI SI
BP 266
EP 277
DI 10.1016/j.jcat.2015.12.014
PD NOV 2016
PY 2016
AB The emergence of synergistic effects in multicomponent systems opens new
   opportunities to design improved catalysts for the electrochemical CO2
   reduction reaction (eCO(2)RR). Targeting the selective formation of CO,
   we have evaluated a comprehensive set of silver-indium electrocatalysts
   with different architectures, ranging from bulk intermetallic compounds
   to Ag nanoparticles supported on In2O3 and In(OH)3. This approach
   allowed the design of a supported electrocatalyst with maximized
   performance. Despite very different bulk compositions, XPS analyses on
   Ag-In alloy electrodes revealed a near-surface indium enrichment,
   leading to a comparatively poor electrocatalytic performance. In
   contrast, the presence of oxidized indium deposits on the surface of
   bulk silver had a positive effect on the selectivity for CO at moderate
   overpotential. Based on these findings, we studied the interactions
   between silver and oxidic indium phases by preparing sets of In203- and
   In(OH)(3)-supported Ag catalysts, which were characterized with XRD, N-2
   sorption, H-2-TPR, CO2-TPD, STEM and EDX. With respect to the pristine
   supports and to similarly prepared Ag catalysts on carbon black, these
   nanostructured systems exhibited an enhanced current efficiency for CO
   at moderate overpotential, evidencing a synergistic effect between the
   metal nanoparticles and the supports. This effect was particularly
   marked at higher Ag loadings and with In(OH)3 as support which, unlike
   In203, was stable against reduction under eCO(2)RR conditions. As a
   final step, the selectivity enhancement achieved in Agiln(OH)3 was
   combined with the known activity-promoting role of P25 TiO2 by
   depositing Ag on a composite support. The Ag/In(OH)(3)-TiO2 catalyst
   showed concurrent gains in selectivity and activity for CO. The findings
   highlight the potential of stable metal (hydr)oxide supports to act as
   promoters in the eCO(2)RR and the importance of the structural
   configuration in multicomponent electrocatalysts. (C) 2015 Elsevier Inc.
   All rights reserved.
RI Mitchell, Sharon/F-8361-2013; Perez-Ramirez, Javier/; Martin Fernandez, Antonio Jose/; Larrazabal, Gaston/O-9804-2014
OI Mitchell, Sharon/0000-0002-3933-2913; Perez-Ramirez,
   Javier/0000-0002-5805-7355; Martin Fernandez, Antonio
   Jose/0000-0003-3482-8829; Larrazabal, Gaston/0000-0003-4218-3514
ZS 0
ZR 0
Z8 0
ZB 1
TC 29
Z9 29
SN 0021-9517
EI 1090-2694
UT WOS:000387197600026
ER

PT J
AU Laurent-Brocq, Mathilde
   Perriere, Loic
   Pires, Remy
   Champion, Yannick
TI From high entropy alloys to diluted multi-component alloys: Range of
   existence of a solid-solution
SO MATERIALS & DESIGN
VL 103
BP 84
EP 89
DI 10.1016/j.matdes.2016.04.046
PD AUG 5 2016
PY 2016
AB In order to systematically compare high entropy alloys (HEA) and
   conventional diluted multi-component alloys and to observe the
   transition between both, 13 CrxMnxFexCoxNi100 - 4x multi-component
   alloys, where x takes values between 2 and 25, were processed so as to
   reach the stable state and then characterized. A unique fcc
   solid-solution is formed for a wide range composition, spanning from 0
   to 90 at.% of Cr, Mn, Fe and Co. When the sum of Cr, Fe, Mn and Co
   contents is larger than 90 at.%, the system demixes into two quaternary
   phases. The existing thermodynamics models are unable to predict the
   range of existence of the solid-solution for the studied alloys. No
   microstructural transition between HEA and conventional diluted alloys
   is observed. The maximization of configurational entropy appears to be
   neither a sufficient nor a necessary condition to form a HEA.
   Consequently a new definition for HEA is needed. (C) 2016 Elsevier Ltd.
   All rights reserved.
RI Perriere, Loic/A-4415-2013; Perriere, Loic/P-3673-2019
OI Perriere, Loic/0000-0002-8635-5069; Perriere, Loic/0000-0002-8635-5069
ZS 0
ZR 0
Z8 0
TC 21
ZB 2
Z9 21
SN 0264-1275
EI 1873-4197
UT WOS:000376892300010
ER

PT J
AU Li, Xinliang
   Hong, Xinlin
TI PdPt@Au core@shell nanoparticles: Alloyed-core manipulation of CO
   electrocatalytic oxidation properties
SO CATALYSIS COMMUNICATIONS
VL 83
BP 70
EP 73
DI 10.1016/j.catcom.2016.05.012
PD AUG 5 2016
PY 2016
AB A series of PdPt@Au core@shell nanopaticles (NPs) of similar size are
   synthesized with composition controlled cores and thickness controlled
   shells. Their CO electrocatalytic oxidation properties change with the
   composition of the cores, showing a volcano curve. A correlation between
   the properties of CO electrocatalytic oxidation and the location of
   adsorbed CO ATR-IR peak is discovered. Attenuated Total
   Reflection-Infrared Spectroscopy (ATRIA) shows that samples which have
   the strongest monodentate CO are most active in CO electrocatalytic
   oxidation. (C) 2016 Elsevier B.V. All rights reserved.
ZS 0
ZR 0
ZB 0
TC 3
Z8 0
Z9 3
SN 1566-7367
EI 1873-3905
UT WOS:000379560900017
ER

PT J
AU Zhang, Cong
   Peng, Yingbiao
   Zhou, Peng
   Du, Yong
TI Thermodynamic Modeling of the C-Co-Mo and C-Mo-Ni Ternary Systems
SO JOURNAL OF PHASE EQUILIBRIA AND DIFFUSION
VL 37
IS 4
SI SI
BP 423
EP 437
DI 10.1007/s11669-016-0471-1
PD AUG 2016
PY 2016
AB The C-Co-Mo and C-Mo-Ni systems were assessed by means of the CALPHAD
   (CALculation of PHAse Diagram) approach. All of the experimental phase
   diagram and thermodynamic data available from the literature were
   critically reviewed. The liquid was modeled as substitutional solution
   phase, while the solid solution phases including (gamma Co), (Ni), (Mo),
   MoC and Mo2C were described by sublattice model. The M6C and M12C
   ternary carbides were considered as linear and stoichiometric compounds,
   respectively. The modeling of C-Co-Mo and C-Mo-Ni systems covers the
   whole composition and temperature ranges. A set of self-consistent
   thermodynamic parameters for the C-Co-Mo and C-Mo-Ni systems was finally
   obtained. Comprehensive comparisons between the calculated and measured
   phase diagram and thermodynamic data show that the experimental
   information is satisfactorily accounted for by the present thermodynamic
   description. The liquidus projection and reaction scheme of the C-Co-Mo
   and C-Mo-Ni systems were also generated by using the present
   thermodynamic parameters.
OI Du, Yong/0000-0002-4187-3989
ZS 0
ZB 0
ZR 1
Z8 1
TC 5
Z9 6
SN 1547-7037
EI 1863-7345
UT WOS:000381453200006
ER

PT J
AU Jain, Divya
   Isheim, Dieter
   Hunter, Allen H.
   Seidman, David N.
TI Multicomponent High-Strength Low-Alloy Steel Precipitation-Strengthened
   by Sub-nanometric Cu Precipitates and M2C Carbides
SO METALLURGICAL AND MATERIALS TRANSACTIONS A-PHYSICAL METALLURGY AND
   MATERIALS SCIENCE
VL 47A
IS 8
BP 3860
EP 3872
DI 10.1007/s11661-016-3569-5
PD AUG 2016
PY 2016
AB HSLA-115 is a novel high-strength low-alloy structural steel derived
   from martensitic Cu-bearing HSLA-100. HSLA-100 is typically used in
   conditions with overaged Cu precipitates, to obtain acceptable impact
   toughness and ductility. Present work on HSLA-115 demonstrates that
   incorporating sub-nanometric-sized M2C carbides along with Cu
   precipitates produces higher strength steels that still meet impact
   toughness and ductility requirements. Isothermal aging at 823 K (550 A
   degrees C) precipitates M2C carbides co-located with the Cu precipitates
   and distributed heterogeneously at lath boundaries and dislocations. 3D
   atom-probe tomography is used to characterize the evolution of these
   precipitates at 823 K (550 A degrees C) in terms of mean radii, number
   densities, and volume fractions. These results are correlated with
   microhardness, impact toughness, and tensile strength. The optimum
   combination of mechanical properties, 972 MPa yield strength, 24.8 pct
   elongation to failure, and 188.0 J impact toughness at 255 K (-18 A
   degrees C), is attained after 3-hour aging at 823 K (550 A degrees C).
   Strengthening by M2C precipitates offsets the softening due to overaging
   of Cu precipitates and tempering of martensitic matrix. It is shown that
   this extended yield strength plateau can be used as a design principle
   to optimize strength and toughness at the same time.
RI Seidman, David/B-6697-2009
ZS 0
ZR 0
Z8 0
ZB 0
TC 20
Z9 20
SN 1073-5623
EI 1543-1940
UT WOS:000379494700011
ER

PT J
AU Ortiz-Martinez, Krisiam
   Reddy, Pratap
   Cabrera-Lafaurie, Wilman A.
   Roman, Felix R.
   Hernandez-Maldonado, Arturo J.
TI Single and multi-component adsorptive removal of bisphenol A and
   2,4-dichlorophenol from aqueous solutions with transition metal modified
   inorganic-organic pillared clay composites: Effect of pH and presence of
   humic acid
SO JOURNAL OF HAZARDOUS MATERIALS
VL 312
BP 262
EP 271
DI 10.1016/j.jhazmat.2016.03.073
PD JUL 15 2016
PY 2016
AB Pillared clay based composites containing transition metals and a
   surfactant, namely MAIOr-NaBt (Bt = bentonite; Or = surfactant; M=Ni2+,
   Cu2+ or Co2+), were prepared to study selectivity and capacity toward
   single and multiple -component adsorption of bisphenol A (BPA) and
   2,4-diclorophenol (DCP) from water. Tests were also performed to account
   for the presence of natural organic matter in the form of humic acid
   (HA). Equilibrium adsorption capacities for single components increased
   as follows: NaBt < Al-NaBt < AlOr-NaBt < MAIOr-NaBt. The observed
   equilibrium loadings were ca. 5 and 3 mg g(-1) for BPA and DCP,
   respectively, at neutral pH conditions and ambient temperature,
   representing an ordered of magnitude increase over the unmodified
   pillared clay capacities. Inclusion of the transition metal brought an
   increase of nearly two -fold in adsorption capacity over the materials
   modified only with surfactant. The MAIOr-NaBt adsorbents displayed
   remarkable selectivity for BPA. Multi -component fixed -bed tests,
   however, revealed competition between the adsorbates, with the exception
   of the CuAlOr-NaBt beds. Inclusion of HA, surprisingly, enhanced the
   phenols adsorption capacity. Preliminary regeneration tests suggested
   that the adsorbent capacity can be recovered via thermal treatment or by
   washing with alkaline solutions. The former strategy, however, requires
   surfactant replenishment. More complex schemes would be needed to deal
   with absorbed (C) 2016 Elsevier B.V. All rights reserved.
RI Hernandez-Maldonado, Arturo J/I-6288-2012; Maddigapu, Pratap Reddy/
OI Hernandez-Maldonado, Arturo J/0000-0001-9379-8987; Maddigapu, Pratap
   Reddy/0000-0002-5436-8375
ZR 0
TC 23
ZB 13
ZS 1
Z8 1
Z9 24
SN 0304-3894
EI 1873-3336
UT WOS:000376799000030
PM 27037481
ER

PT J
AU Tereshina, I. S.
   Chzhan, V. B.
   Tereshina, E. A.
   Khmelevskyi, S.
   Burkhanov, G. S.
   Ilyushin, A. S.
   Paukov, M. A.
   Havela, L.
   Karpenkov, A. Yu.
   Cwik, J.
   Koshkid'ko, Yu. S.
   Miller, M.
   Nenkov, K.
   Schultz, L.
TI Magnetostructural phase transitions and magnetocaloric effect in
   Tb-Dy-Ho-Co-Al alloys with a Laves phase structure
SO JOURNAL OF APPLIED PHYSICS
VL 120
IS 1
AR 013901
DI 10.1063/1.4955047
PD JUL 7 2016
PY 2016
AB The influence of simultaneous substitution within the rare earth (R) and
   Co sublattices on the structural, magnetic, and magnetocaloric
   properties of the Laves phase RCo2-type compounds is studied. Main
   attention is devoted to the studies of the magnetostructural phase
   transitions and the transition types with respect to the alloy
   composition. Multicomponent alloys Tb-x(Dy0.5Ho0.5)(1-x)Co-2 and
   Tb-x(Dy0.5Ho0.5)(1-x)Co1.75Al0.25 were prepared with the use of high
   purity metals. Majority of the Tb-x(Dy0.5Ho0.5)(1-x)Co-2 alloys exhibit
   magnetic transitions of the first-order type and a large magnetocaloric
   effect. The substitution of Al for Co in Tb-x(Dy0.5Ho0.5)(1-x)Co-2
   increases the Curie temperature (TC) but changes the transition type
   from first-to the second-order. The discussion of the physical
   mechanisms behind the observed phenomena is given on the basis of the
   first principles electronic-structure calculations taking into account
   both the atomic disorder and the magnetic disorder effects at finite
   temperatures. The advantage of Al-containing materials is that
   sufficiently high magnetocaloric effect values are preserved at T> T-C.
   Published by AIP Publishing.
RI Tereshina, Irina/F-8560-2017; Tereshina, Evgenia/D-4196-2018; Cwik, Jacek/P-1508-2019; Khmelevskyi, Sergii/T-1192-2017; Chzhan, Victoria/K-2840-2015; Koshkid'ko, Yuriy Yu.S./E-3442-2012; Tereshina, Evgenia/G-7327-2011; Ilyushin, Alexandr/J-8072-2012; Havela, Ladislav/K-4218-2017; Paukov, Michael/K-4156-2017; Karpenkov, Alexey/; Cwik, Jacek/
OI Khmelevskyi, Sergii/0000-0001-5630-7835; Koshkid'ko, Yuriy
   Yu.S./0000-0003-4075-2410; Tereshina, Evgenia/0000-0001-9313-6318;
   Havela, Ladislav/0000-0001-9801-7094; Paukov,
   Michael/0000-0002-6632-1339; Karpenkov, Alexey/0000-0001-8174-0964;
   Cwik, Jacek/0000-0001-5659-6163
TC 7
ZR 0
Z8 0
ZS 0
ZB 0
Z9 7
SN 0021-8979
EI 1089-7550
UT WOS:000379583900005
ER

PT J
AU Xu, Jing
   Shang, Caiyun
   Ge, Wenjuan
   Jia, Haoling
   Liaw, Peter K.
   Wang, Yan
TI Effects of elemental addition on the microstructure, thermal stability,
   and magnetic properties of the mechanically alloyed FeSiBAlNi high
   entropy alloys
SO ADVANCED POWDER TECHNOLOGY
VL 27
IS 4
BP 1418
EP 1426
DI 10.1016/j.apt.2016.04.037
PD JUL 2016
PY 2016
AB The effects of element addition, Co, Cu, and Ag on the microstructure,
   thermal property and magnetic properties of mechanical alloyed FeSiBAlNi
   high entropy alloys (HEAs, base alloy) have been investigated in depth
   in the present work. The FeSiBAlNi (Co, Cu, Ag) amorphous HEAs have been
   successfully fabricated by mechanical alloying process. The results
   reveal that Co and Cu additions obviously shorten the formation time of
   fully amorphous phase, therefore, leading to enhanced glass forming
   ability of the base alloy. The final milling product of FeSiBAlNiAg
   consists of amorphous phase and nanocrystals with face-centered cubic
   (FCC) structure. In addition, Co addition obviously improves the thermal
   stability of the base alloy, while Cu and Ag additions present the
   detrimental effects. Moreover, the as-milled HEAs exhibit the semi-hard
   magnetic property. However, the saturation magnetization (M-s) values
   become decreased with element additions. It suggests that the
   coexistence of FCC and body-centered cubic (BCC) phase gives rise to a
   higher M-s than a single amorphous phase or mixture of amorphous and FCC
   phases. Additionally, the phase formation mechanisms of amorphous and
   solid solution phases, as well as the correlation between the
   microstructure and magnetic properties have been discussed, which can be
   beneficial to the design of novel alloy systems. (C) 2016 The Society of
   Powder Technology Japan. Published by Elsevier B.V. and The Society of
   Powder Technology Japan. All rights reserved.
ZS 0
TC 8
Z8 0
ZB 0
ZR 0
Z9 8
SN 0921-8831
EI 1568-5527
UT WOS:000383357200045
ER

PT J
AU Ye, Y. F.
   Wang, Q.
   Lu, J.
   Liu, C. T.
   Yang, Y.
TI High-entropy alloy: challenges and prospects
SO MATERIALS TODAY
VL 19
IS 6
BP 349
EP 362
DI 10.1016/j.mattod.2015.11.026
PD JUL-AUG 2016
PY 2016
AB High-entropy alloys (HEAs) are presently of great research interest in
   materials science and engineering. Unlike conventional alloys, which
   contain one and rarely two base elements, HEAs comprise multiple
   principal elements, with the possible number of HEA compositions
   extending considerably more than conventional alloys. With the advent of
   HEAs, fundamental issues that challenge the proposed theories, models,
   and methods for conventional alloys also emerge. Here, we provide a
   critical review of the recent studies aiming to address the fundamental
   issues related to phase formation in HEAs. In addition, novel properties
   of HEAs are also discussed, such as their excellent specific strength,
   superior mechanical performance at high temperatures, exceptional
   ductility and fracture toughness at cryogenic temperatures,
   superparamagnetism, and superconductivity. Due to their considerable
   structural and functional potential as well as richness of design, HEAs
   are promising candidates for new applications, which warrants further
   studies.
RI Yang, Yong/G-9148-2011; Lu, Jian/C-6044-2013; Ye, Yifan/C-3280-2013
OI Yang, Yong/0000-0002-0491-8295; Lu, Jian/0000-0001-5362-0316; Ye,
   Yifan/0000-0002-9172-6514
ZR 0
Z8 21
ZS 0
ZB 16
TC 259
Z9 268
SN 1369-7021
EI 1873-4103
UT WOS:000380759200017
ER

PT J
AU Gorecki, Kamil
   Bala, Piotr
   Cios, Grzegorz
   Koziel, Tomasz
   Stepien, Milena
   Wieczerzak, Krzysztof
TI The Influence of Cooling Rate During Crystallization on the Effective
   Partitioning Coefficient in High-Entropy Alloys from Al-Ti-Co-Ni-Fe
   System
SO METALLURGICAL AND MATERIALS TRANSACTIONS A-PHYSICAL METALLURGY AND
   MATERIALS SCIENCE
VL 47A
IS 7
BP 3257
EP 3262
DI 10.1007/s11661-016-3498-3
PD JUL 2016
PY 2016
AB An influence of two different cooling rates on the microstructure and
   dispersion of the components of high-entropy alloy from Al-Ti-Co-Ni-Fe
   system has been examined. For investigated alloys, the effective
   partitioning coefficient has been calculated. This factor indicates the
   degree of segregation of elements and allows for the specification of
   the differences between dendrites and interdendritic regions. The
   obtained results allow for the conclusion that the cooling rate
   substantially affect the growth of dendrites and the volume fraction of
   interdendritic regions as well as the partitioning of elements in the
   alloy. Furthermore, the obtained results made it possible to compare the
   influence of the cooling rate and the chemical composition on the
   dispersion of the alloying elements.
RI Bala, Piotr/C-6232-2015; Gorecki, Kamil/A-9750-2015; Cios, Grzegorz/E-5239-2015; Cios, Grzegorz/R-9687-2019; Bala, Piotr/; Koziel, Tomasz/
OI Gorecki, Kamil/0000-0003-2242-3517; Cios, Grzegorz/0000-0003-4269-5456;
   Cios, Grzegorz/0000-0003-4269-5456; Bala, Piotr/0000-0002-9896-6350;
   Koziel, Tomasz/0000-0003-1109-9010
Z8 1
ZB 0
ZS 0
ZR 0
TC 5
Z9 6
SN 1073-5623
EI 1543-1940
UT WOS:000377434700001
ER

PT J
AU Sun, Junzhe
   Yan, Xuejiao
   Zhao, Bingge
   Liu, Lei
   Gao, Yulai
   Zhang, Zhonghua
TI Modulation of compositions and electrocatalytic activities of quaternary
   nanoporous Pt-based alloys via controllable dealloying
SO INTERNATIONAL JOURNAL OF HYDROGEN ENERGY
VL 41
IS 22
BP 9476
EP 9489
DI 10.1016/j.ijhydene.2016.04.098
PD JUN 15 2016
PY 2016
AB Electrocatalysts are crucial materials for applications of direct
   methanol fuel cells (DMFCs). Here, we have designed a novel
   multi-component nanoporous alloy electrocatalyst, and further modified
   its electrocatalytic performance through a controllable dealloying
   strategy. The quaternary nanoporous PtPdCuAl (np-PtPdCuAl) alloys have
   been successfully fabricated by dealloying mechanically alloyed AlCuPdPt
   precursor. Well control of one-step or two-step dealloying allows to
   tune the compositions and electrocatalytic activities of the np-PtPdCuAl
   alloys (designated as T1-T6 alloys). The np-PtPdCuAl alloys obtained
   through two-step dealloying show much enhanced electrocatalytic
   properties towards methanol electro-oxidation reaction (MOR) and oxygen
   reduction reaction (ORR) in comparison to the commercial benchmark Pt/C
   catalyst. Moreover, the np-PtPdCuAl alloy with the best MOR and ORR
   properties as well as excellent CO tolerance could be obtained by
   firstly dealloying in the 2 M NaOH solution and then in the 1 M HNO3
   solution (T3 alloy). This facile synthesis and easy control route is
   promising for the development of high performance electrocatalysts in
   DMFCs, and can be extended to fabricate other multi-component Pt-based
   catalysts with enhanced activities. (C) 2016 Hydrogen Energy
   Publications LLC. Published by Elsevier Ltd. All rights reserved.
ZS 0
ZR 0
Z8 0
TC 4
ZB 0
Z9 4
SN 0360-3199
EI 1879-3487
UT WOS:000378359300027
ER

PT J
AU Abraimov, N. V.
TI On the Transfer of Protective Coating Elements on a Metal Surface from
   Halide Gaseous Media
SO RUSSIAN METALLURGY
IS 6
BP 559
EP 568
DI 10.1134/S0036029516060021
PD JUN 2016
PY 2016
AB The processes occurring during the formation of multicomponent diffusion
   coatings on nickel alloys at the stage of delivery of elements on the
   article surface when chlorine, bromine, and iodine halides are used as
   activators are considered. Balance equations and calculated values are
   given for the partial pressures in the composition of a gas phase of
   components participating in chemical transport reaction; the possible
   reactions of delivering elements on the article surfaces and the
   structures of Ni-Al, Ni-Cr, Ni-Cr-Al, Co-Cr-Al coatings deposited on the
   ZhS26, ZhS6U, ZhS32, and VZhL12U alloys are presented.
ZB 0
ZR 1
ZS 0
TC 0
Z8 0
Z9 1
SN 0036-0295
EI 1555-6255
UT WOS:000411824000013
ER

PT J
AU Chen, Xiaoting
   Si, Conghui
   Wang, Ying
   Ding, Yi
   Zhang, Zhonghua
TI Multicomponent platinum-free nanoporous Pd-based alloy as an active and
   methanol-tolerant electrocatalyst for the oxygen reduction reaction
SO NANO RESEARCH
VL 9
IS 6
BP 1831
EP 1843
DI 10.1007/s12274-016-1076-z
PD JUN 2016
PY 2016
AB Development of high-performance oxygen reduction reaction (ORR)
   catalysts is crucial to improve proton exchange membrane fuel cells.
   Herein, a multicomponent nanoporous PdCuTiAl (np-PdCuTiAl)
   electrocatalyst has been synthesized by a facile one-step dealloying
   strategy. The np-PdCuTiAl catalyst exhibits a three-dimensional
   bicontinuous interpenetrating ligament/channel structure with an
   ultrafine length scale of similar to 3.7 nm. The half-wave potential of
   np PdCuTiAl is 0.873 V vs. RHE, more positive than those of PdC (0.756 V
   vs. RHE) and PtC (0.864 V vs. RHE) catalysts. The np-PdCuTiAl alloy
   shows a 4-electron reaction pathway with similar Tafel slopes to PtC.
   Remarkably, the half-wave potential shows a negative shift of only 12 mV
   for np-PdCuTiAl in the presence of methanol, and this negative shift is
   much lower than those of the PdC (50 mV) and PtC (165 mV) catalysts. The
   enhanced ORR activity of np-PdCuTiAl has been further rationalized
   through density functional theory calculations.
RI DING, YI/F-6990-2013; Chen, Xiaoting/
OI DING, YI/0000-0002-1347-2811; Chen, Xiaoting/0000-0003-2763-3636
ZR 0
ZS 0
TC 15
ZB 0
Z8 1
Z9 15
SN 1998-0124
EI 1998-0000
UT WOS:000376652300027
ER

PT J
AU Ustinovshikov, Y.
TI Formation of microstructures responsible for remarkable properties of
   the Ni- and Co-based superalloys
SO ACTA MATERIALIA
VL 111
BP 66
EP 74
DI 10.1016/j.actamat.2016.02.051
PD JUN 1 2016
PY 2016
AB This article, by the example of 3 superalloys, discusses the principles
   that should be followed in designing new multicomponent alloys.
   Experimentally, it was shown that these principles are as follows: 1.
   Chemical interaction between dissimilar atoms exist always, in all
   alloys and at any temperature of heating; 2. Alloys have a not
   previously known property of changing the sign of the chemical
   interaction at a change of the temperature, subsequently leading to a
   change in the type of microstructures; 3. A model of pairwise
   interaction is realized in multicomponent alloys, according to which the
   chemical interaction between dissimilar atoms (which exists within each
   of the diffusion couples of a multi component alloy), occurs similarly
   to the chemical interaction in a corresponding binary alloy. Using this
   approach, it has been found experimentally that the process of
   partitioning of a multicomponent alloy into diffusion couples takes
   place in the liquid solution. It has been found that the remarkable
   properties of alloys of the Hastelloy and Tribaloy types are manifested
   by the fact that the tendency to phase separation takes place in the
   majority of their diffusion couples. It is shown that the formation of
   multicomponent chemical compounds (Laves phases) under conditions where
   in alloys there is a tendency to phase separation is impossible. (C)
   2016 Acta Materialia Inc. Published by Elsevier Ltd. All rights
   reserved.
ZB 0
Z8 0
ZS 0
TC 8
ZR 0
Z9 8
SN 1359-6454
EI 1873-2453
UT WOS:000375812100008
ER

PT J
AU Samal, Sumanta
   Rahul, M. R.
   Kottada, Ravi Sankar
   Phanikumar, Gandham
TI Hot deformation behaviour and processing map of Co-Cu-Fe-Ni-Ti eutectic
   high entropy alloy
SO MATERIALS SCIENCE AND ENGINEERING A-STRUCTURAL MATERIALS PROPERTIES
   MICROSTRUCTURE AND PROCESSING
VL 664
BP 227
EP 235
DI 10.1016/j.msea.2016.04.006
PD MAY 10 2016
PY 2016
AB Multicomponent Co20Cu20Fe20Ni20Ti20 eutectic high entropy alloy (HEA),
   processed by vacuum arc melting cum suction casting technique was
   studied. The microstructure of this eutectic HEA consists bcc (beta) and
   fcc (alpha(2)) solid solution dendritic phases and eutectics (fcc
   (alpha(1)) plus Ti-2(Ni, Co)-type Laves phase). Serrations in the flow
   behaviour are attributed to multi substitutional solutes in the
   multi-phase microstructure. Based on the detailed analysis of mechanical
   data together with deformed microstructural characterization, the
   optimum thermo-mechanical processing conditions for hot working are
   identified as T=930-990 degrees C (1203-1263 K) and strain rate range of
   10(-3) s(-1)-10(-1) s(-1). (C) 2016 Elsevier B.V. All rights reserved.
RI Samal, Sumanta/S-2867-2019; Kottada, Ravi Sankar/I-7676-2013; Gandham, Phanikumar/B-7915-2008; M R, Rahul/
OI Kottada, Ravi Sankar/0000-0002-0878-4861; Gandham,
   Phanikumar/0000-0002-5198-317X; M R, Rahul/0000-0003-2161-0273
ZB 0
Z8 2
ZS 0
ZR 0
TC 33
Z9 34
SN 0921-5093
EI 1873-4936
UT WOS:000375819700025
ER

PT J
AU Portnoi, V. K.
   Leonov, A. V.
   Filippova, S. E.
   Kuznetsov, V. N.
   Streletskii, A. N.
   Logacheva, A. I.
   Gusakov, M. S.
TI Effect of elemental composition on phase formation during milling of
   multicomponent equiatomic mixtures
SO INORGANIC MATERIALS
VL 52
IS 5
BP 529
EP 536
DI 10.1134/S0020168516050125
PD MAY 2016
PY 2016
AB Using mechanochemical synthesis through milling of equiatomic
   multicomponent mixtures of Cr, Fe, Co, Ni, Al, Ti, Mo, and Nb metals in
   various combinations, we have synthesized powder alloys with different
   phase compositions: amorphous phase (AP), AP + BCC phase, AP + BCC phase
   + MO, and FCC + BCC phases. The FCC phase has been shown to be a
   Ni-based solid solution. The presence of aluminum in a starting mixture
   helps to stabilize the BCC phase owing to the formation of a disordered
   B2 phase. Al dissolves in both the BCC and FCC solid solutions,
   increasing their lattice parameters. In Al-free starting mixtures, Cr is
   responsible for the formation of the BCC solid solution. The formation
   of an AP during milling of multicomponent mixtures is favored by the
   presence of transition metals with a large atomic radius: Ti, Mo, and
   Nb.
ZR 0
TC 2
ZS 0
ZB 0
Z8 0
Z9 2
SN 0020-1685
EI 1608-3172
UT WOS:000376259200016
ER

PT J
AU Dong, Yong
   Gao, Xiaoxia
   Lu, Yiping
   Wang, Tongmin
   Li, Tingju
TI A multi-component AlCrFe2Ni2 alloy with excellent mechanical properties
SO MATERIALS LETTERS
VL 169
BP 62
EP 64
DI 10.1016/j.matlet.2016.01.096
PD APR 15 2016
PY 2016
AB A cost effective Co-free AlCrFe2Ni2 high entropy alloy was designed and
   prepared based on reported AlCoCrFeNi2.1 eutectic high entropy alloys.
   The as-cast AlCrFe2Ni2 alloy showed a tensile yield strength of 796 MPa,
   an ultimate strength of 1437 MPa, and an elongation of 15.7%, which was
   superior to most high entropy alloys and was even comparable with the
   Ti-based ultrafine-grain alloy. The alloy consisted of noodle-like FCC
   phases, disordered BCC (A2) phases, and ordered BCC (B2) phases. The
   excellent mechanical properties of the alloy were attributed to the
   spinodal decomposition of BCC phases and the composite effect of the
   softer FCC and harder BCC phases. (C) 2016 Elsevier B.V. All rights
   reserved.
ZS 0
ZB 2
Z8 7
ZR 0
TC 33
Z9 36
SN 0167-577X
EI 1873-4979
UT WOS:000370533300016
ER

PT J
AU Meher, S.
   Carroll, L. J.
   Pollock, T. M.
   Carroll, M. C.
TI Solute partitioning in multi-component gamma/gamma ' Co-Ni-base
   superalloys with near-zero lattice misfit
SO SCRIPTA MATERIALIA
VL 113
BP 185
EP 189
DI 10.1016/j.scriptamat.2015.10.039
PD MAR 1 2016
PY 2016
AB The addition of nickel to cobalt-base alloys enables alloys with a near
   zero gamma-gamma ' lattice misfit. The solute partitioning between
   ordered gamma ' precipitates and the disordered gamma matrix have been
   investigated using atom probe tomography. The unique shift in solute
   partitioning in these alloys, as compared to that in simpler Co-base
   alloys, derives from changes in site substitution of solutes as the
   relative amounts of Co and Ni change, highlighting new opportunities for
   the development of advanced tailored alloys. (C) 2015 Elsevier Ltd. All
   rights reserved.
RI Meher, Subhashish/B-9701-2017
OI Meher, Subhashish/0000-0003-1599-4346
Z8 0
ZB 0
ZR 0
TC 22
ZS 0
Z9 22
SN 1359-6462
UT WOS:000367412400044
ER

PT J
AU Hong, Jong Wook
   Kim, Yena
   Wi, Dae Han
   Lee, Seunghoon
   Lee, Su-Un
   Lee, Young Wook
   Choi, Sang-Il
   Han, Sang Woo
TI Ultrathin Free-Standing Ternary-Alloy Nanosheets
SO ANGEWANDTE CHEMIE-INTERNATIONAL EDITION
VL 55
IS 8
BP 2753
EP 2758
DI 10.1002/anie.201510460
PD FEB 18 2016
PY 2016
AB A synthesis strategy for the preparation of ultrathin free-standing
   ternary-alloy nanosheets is reported. Ultrathin Pd-Pt-Ag nanosheets with
   a thickness of approximately 3 nm were successfully prepared by
   co-reduction of the metal precursors in an appropriate molar ratio in
   the presence of CO. Both the presence of CO and the interplay between
   the constituent metals provide fine control over the anisotropic
   two-dimensional growth of the ternary-alloy nanostructure. The prepared
   Pd-Pt-Ag nanosheets were superior catalysts of ethanol electrooxidation
   owing to their specific structural and compositional characteristics.
   This approach will pave the way for the design of multicomponent 2D
   nanomaterials with unprecedented functions.
RI Han, Sang Woo/C-1789-2011; Lee, Seunghoon/AAG-1016-2019; Choi, Sangil/N-7571-2013
OI Han, Sang Woo/0000-0001-5406-5211; Choi, Sangil/0000-0002-8280-3100
ZS 0
Z8 4
ZB 3
TC 73
ZR 0
Z9 73
SN 1433-7851
EI 1521-3773
UT WOS:000370655700020
PM 26799639
ER

PT J
AU Wang, Z. W.
   Yu, P.
   Cui, Y. T.
   Xia, L.
TI Near room temperature magneto-caloric effect of a Gd48Co52 amorphous
   alloy
SO JOURNAL OF ALLOYS AND COMPOUNDS
VL 658
BP 598
EP 602
DI 10.1016/j.jallcom.2015.10.293
PD FEB 15 2016
PY 2016
AB In the present work, we reported an outstanding magneto-caloric effect
   near room temperature of a binary Gd48Co52 amorphous alloy. Both the
   magnetic entropy change peak and refrigeration capacity of the Gd48Co52
   amorphous ribbon are higher than most of the values of other amorphous
   alloys near room temperature. The maximum adiabatic temperature rise
   near room temperature of the Gd(48)Co(52 a)morphous ribbon is comparable
   to or even larger than those of other Gd-based metallic glass at low
   temperature. The binary Gd48Co52 amorphous alloy is expected to play an
   important role in developing high performance multi-component amorphous
   refrigerants near room temperature. (C) 2015 Elsevier B.V. All rights
   reserved.
OI Xia, Lei/0000-0001-9198-1497
Z8 2
TC 30
ZR 0
ZS 0
ZB 0
Z9 30
SN 0925-8388
EI 1873-4669
UT WOS:000366940100081
ER

PT J
AU Korotcenkov, G.
   Brinzari, V.
   Cho, B. K.
TI In2O3-based multicomponent metal oxide films and their prospects for
   thermoelectric applications
SO SOLID STATE SCIENCES
VL 52
BP 141
EP 148
DI 10.1016/j.solidstatesciences.2015.12.019
PD FEB 2016
PY 2016
AB Thermoelectric properties of In2O3-SnO2-based multi-component metal
   oxide films formed by spray pyrolysis method are studied. It is shown
   that the introduction of additional components such as gallium and zinc
   can control the parameters of the deposited layers. At that, the doping
   with gallium is more effective for optimization of the efficiency of the
   thermoelectric conversion. The explanation of the observed changes in
   the electro-physical and thermoelectric properties of the films at the
   composition change is given. It is found that the main changes in the
   properties of multicomponent metal oxide films take place at
   concentrations of dopants which correspond to their limit solubility in
   the dominant oxide. (C) 2015 Elsevier Masson SAS. All rights reserved.
RI Korotcenkov, Ghenadii/K-5386-2018
OI Korotcenkov, Ghenadii/0000-0002-3973-9051
Z8 0
ZR 0
ZS 0
ZB 0
TC 11
Z9 11
SN 1293-2558
EI 1873-3085
UT WOS:000368823300021
ER

PT J
AU Kuang, Wangwang
   Wang, Haifeng
   Liu, Feng
   Sobolev, S. L.
TI Modeling of eutectic dendrite growth in undercooled binary alloys
SO JOURNAL OF MATERIALS SCIENCE
VL 51
IS 4
BP 2141
EP 2152
DI 10.1007/s10853-015-9524-9
PD FEB 2016
PY 2016
AB A eutectic dendrite growth model in which the interface, solute
   diffusion in the liquid, and triple-junction (TJ) are under
   non-equilibrium conditions is proposed for undercooled binary alloys.
   This model, compared with previous work, is applicable to concentrated
