Repository: MatInfoUB/NLP-Queries

File: Co_superalloy_comp(1).txt (part 22 of 22)
FN Clarivate Analytics Web of Science
AB Co base superalloys have been widely used for the parts of gas turbine due to their excellent strength, thermal fatigue, oxidation resistance and weldability at high temperature. In this study, directional solidifications were carried out at various solidification rates, including 0.5 similar to 300 mu m/s in the Co base superalloy FSX-414. The cellular interface were formed at a low solidification rate, 1 mu m/s, and the dendritic interface was found at higher solidification rates, 5 similar to 300 mu m/s. As the spacing of dendrite structure decreased, the size and spacing of eutectics decreased. Dendrite arm spacing decreased with increasing solidification rates and temperature gradient. It was interesting to find the M23C6 eutectic microstructure formed between gamma dendrites. Composition analysis showed that Cr and W were segregated severely between the dendrites, which resulted in the formation of Cr-rich M23C6 and W-rich MC carbides.
SN 1738-8228
PD JUL
PY 2009
VL 47
IS 7
BP 440
EP 446
UT WOS:000268297500007
ER

PT J
AU Gorr, B
   Trindade, VB
   Burk, S
   Christ, HJ
AF Gorr, B.
   Trindade, V. B.
   Burk, S.
   Christ, H. -J.
TI Oxidation behaviour of model Co-Re alloys during exposure to laboratory
   air at 1000 degrees C
SO CORROSION ENGINEERING SCIENCE AND TECHNOLOGY
CT Meeting on High Temperature Corrosion Processes
CY 2008
CL Edinburgh, SCOTLAND
SP European Federat Corros
AB The oxidation behaviour of model Co-Re based alloys at 1000 degrees C in air has been investigated. Thermogravimetric studies in combination with microstructural examinations of Co-Re alloys with different compositions showed the negative influence on the oxidation resistance of Co based alloys due to the evaporation of rhenium oxide(s). Oxidation at 1000 degrees C in air yielded an oxide scale, which consists of a Co oxide outer layer on a thick and porous mixed Co-Cr oxide and a semicontinuous and therefore non-protective Cr oxide film on the base metal substrate. This allows the vaporisation of rhenium oxide formed during oxidation and leads to a loss of Re. In addition, computer aided thermodynamic calculations were carried out to supplement the experimental analyses.
OI Trindade, Vicente Braz/0000-0001-7470-1131
SN 1478-422X
PD JUN
PY 2009
VL 44
IS 3
BP 176
EP 181
DI 10.1179/174327809X419131
UT WOS:000269201500003
ER

PT J
AU Kartika, I
   Matsumoto, H
   Chiba, A
AF Kartika, Ika
   Matsumoto, H.
   Chiba, A.
TI Deformation and Microstructure Evolution in Co-Ni-Cr-Mo Superalloy
   during Hot Working
SO METALLURGICAL AND MATERIALS TRANSACTIONS A-PHYSICAL METALLURGY AND
   MATERIALS SCIENCE
AB Deformation and microstructure evolution in Co-33Ni-20Cr-10Mo superalloy during hot deformation are studied by carrying out compression tests between 950 A degrees C and 1200 A degrees C with an increment of 50 A degrees C at strain rates of 0.1, 1, 10, and 30 s(-1). The flow curves obtained for the aforementioned strain rates in this temperature range show that this alloy has high work-hardening characteristics; this is due to the strong dislocation-solute interactions associated with dynamic strain aging (DSA). Microstructures deformed at temperatures up to 1050 A degrees C consist of numerous deformation twins and highly dense dislocations, which are attributed to the high activation energy for deformation and the relatively low strain-rate sensitivity m in the temperature range of 950 A degrees C to 1200 A degrees C. Dynamic recrystallization (DRX), which is dependent on the strain rate, occurs at T = 1000 A degrees C, 1050 A degrees C, 1100 A degrees C, 1150 A degrees C, and 1200 A degrees C.
RI Chiba, Akihiko/D-1326-2011
SN 1073-5623
EI 1543-1940
PD JUN
PY 2009
VL 40A
IS 6
BP 1457
EP 1468
DI 10.1007/s11661-009-9829-x
UT WOS:000265771800020
ER

PT J
AU Dinda, GP
   Dasgupta, AK
   Mazumder, J
AF Dinda, G. P.
   Dasgupta, A. K.
   Mazumder, J.
TI Laser aided direct metal deposition of Inconel 625 superalloy:
   Microstructural evolution and thermal stability
SO MATERIALS SCIENCE AND ENGINEERING A-STRUCTURAL MATERIALS PROPERTIES
   MICROSTRUCTURE AND PROCESSING
AB Direct metal deposition technology is an emerging laser aided manufacturing technology based on a new additive manufacturing principle, which combines laser cladding with rapid prototyping into a solid freeform fabrication process that can be used to manufacture near net shape components from their CAD files. In the present study, direct metal deposition technology was successfully used to fabricate a series of samples of the Ni-based superalloy Inconel 625. A high power CO(2) laser was used to create a molten pool on the Inconel 625 substrate into which an Inconel 625 powder stream was delivered to create a 3D object. The structure and properties of the deposits were investigated using optical and scanning electron microscopy, X-ray diffraction and microhardness test. The microstructure has been found to be columnar dendritic in nature, which grew epitaxially from the substrate. The thermal stability of the dendritic morphology was investigated in the temperature range 800-1200 degrees C. These studies demonstrate that Inconel 625 is an attractive material for laser deposition as all samples produced in this study are free from relevant defects such as cracks, bonding error and porosity. (C) 2009 Elsevier B.V. All rights reserved.
SN 0921-5093
PD MAY 25
PY 2009
VL 509
IS 1-2
BP 98
EP 104
DI 10.1016/j.msea.2009.01.009
UT WOS:000265995700015
ER

PT J
AU Peng, X
   Jiang, SM
   Duan, XH
   Gong, J
   Sun, C
AF Peng Xin
   Jiang Sumeng
   Duan Xuhai
   Gong Jun
   Sun Chao
TI HIGH TEMPERATURE OXIDATION BEHAVIOR OF A (MCrAlY plus AlSiY) COMPOSITE
   COATING
SO ACTA METALLURGICA SINICA
AB A composite coating (MCrAlY+AlSiY) was prepared on a Ni-based superalloy K465 by arc ion plating technique. The oxidation behaviors of the composite coating and the reference coating NiCoCrAlYSiB were investigated. The results show that the outer layer of composite coating consists of beta-(Ni, Co)Al and dispersed sigma-NiCoCr and Cr3Si, and the inner layer of composite coating consists of Cr-rich phases and minor beta-(Ni, Co)Al after vacuum annealing at 1050 degrees C. Because of the excessive consumption of Al, the spinels and NiO are formed on the surface of the reference coating. For the composite coating, the protective alumina scale is continuous and dense. The enhanced oxidation resistance of the composite coating is related to the gradient distributions of Al-enriched outer layer and Cr-enriched inner layer.
SN 0412-1961
PD MAR 11
PY 2009
VL 45
IS 3
BP 378
EP 384
UT WOS:000265157300021
ER

PT J
AU Ning, LK
   Zheng, Z
   Tan, Y
   Liu, EZ
   Tong, J
   Yu, YS
   Wang, H
AF Ning Likui
   Zheng Zhi
   Tan Yi
   Liu Enze
   Tong Jian
   Yu Yongsi
   Wang Hua
TI STUDY ON HOT CORROSION RESISTANCE OF A NEW DIRECTIONAL SOLIDIFICATION
   Ni-BASED SUPERALLOY
SO ACTA METALLURGICA SINICA
AB The hot corrosion resistance of a new directional solidification (DS) Ni-based super-alloy DZ68 was studied and compared with K438 alloy. The results indicate that the microstructure of DZ68 alloy is more uniform than K438 alloy after heat treatment. There are small size carbides in the microstructure of DZ68 alloy after heat treatment, but there are big size carbides and a lot (gamma + gamma') eutectic in the microstructure of K438 alloy. The hot corrosion of DZ68 alloy is uniform, and the corrosion products are mainly (Ni, Co)Cr2O4 and Al2O3, More (Ni, Co)Cr2O4 exists in outer corrosion layer and more Al2O3 exists in inner corrosion layer. For the K438 alloy the hot corrosion is not uniform, NiO is the mainly corrosion product in outer corrosion layer and CrS is the main corrosion product in inner corrosion layer, Moreover, the segregation of Ti can induce segregation of other elements in the two alloys, which leads to a severe local corrosion of alloys. Under the same experimental condition, the corrosion resistance of DZ68 alloy is a little better than that of K438 alloy.
SN 0412-1961
PD FEB 11
PY 2009
VL 45
IS 2
BP 161
EP 166
UT WOS:000264304600006
ER

PT J
AU Reed, PAS
AF Reed, P. A. S.
TI Fatigue crack growth mechanisms in superalloys: overview
SO MATERIALS SCIENCE AND TECHNOLOGY
AB Fatigue studies on disc and blade nickel based superalloys by the author and co-workers are reviewed. Crack initiation in single crystal turbine blade alloys is dominated by interdendritic porosity with oxidation processes affecting initiation position. Lifetime trends can be modelled using a multipart Paris type lifing approach. Orientation, loading state, temperature and environment determine stage I/II crack growth mechanisms and the resulting crack path and should be considered in lifing. Mechanistic insights on how complex stress states, subsurface failures and different temperatures/environments affect fatigue processes can thus improve turbine blade lifing, and direct alloy development programmes. In polycrystalline disc alloys cracks at high temperature may initiate at oxidised subsurface carbides or porosity. Grain size controls cycle and time dependent crack growth: the benefits of increased grain size in resisting grain boundary attack mechanisms predominate over those of gamma' distribution variation. Optimising grain boundary character and distribution should yield the best alloy design strategy for high temperature fatigue performance in turbine discs.
OI Reed, Philippa/0000-0002-2258-0347
SN 0267-0836
PD FEB
PY 2009
VL 25
IS 2
BP 258
EP 270
DI 10.1179/174328408X361463
UT WOS:000263100600018
ER

PT J
AU Reed, RC
   Wu, RT
   Hook, MS
   Rae, CMF
   Wing, RG
AF Reed, R. C.
   Wu, R. T.
   Hook, M. S.
   Rae, C. M. F.
   Wing, R. G.
TI On oxidation behaviour of platinum aluminide coated nickel based
   superalloy CMSX-(4)
SO MATERIALS SCIENCE AND TECHNOLOGY
AB The effects of platinum modification on the isothermal oxidation performance of a chemical vapour deposition aluminide coating are examined. Platinum was electrodeposited to varying thicknesses (to a maximum of 16 mu m) onto the CMSX-4 single crystal superalloy, before applying a high temperature/low activity aluminisation process. The oxidation performance at 1100 degrees C improved monotonically with increasing Pt thickness; this was confirmed by thermal gravimetric analysis. The degree of rumpling of the alumina scale was also decreased with increasing platinum. The superior oxidation resistance of platinum modified aluminide coatings is a consequence of the beta-NiAl formed during aluminisation containing an enhanced Al/Ni ratio, reduced levels of Co and Ti and decreased concentrations of the refractory elements Re, W and Ta. This seems to be due at least in part to the microstructural effects caused by the prior diffusion of platinum into the surface, which causes the generation of a gamma-(Ni,Pt)/gamma'-(Ni,Pt)(3)Al microstructure; the upper portion of the Pt diffused coating comprises predominantly the gamma'-(Ni,Pt)(3)Al phase which is rich in Pt and Al and depleted in Co and the refractory elements W and Re. The ramifications of our findings for the design of bond coats required for thermal barrier coating systems are discussed.
SN 0267-0836
PD FEB
PY 2009
VL 25
IS 2
BP 276
EP 286
DI 10.1179/174328408X361481
UT WOS:000263100600020
ER

PT J
AU Wang, YQ
   Sayre, G
AF Wang, Y. Q.
   Sayre, G.
TI Factors affecting the microstructure of platinum-modified aluminide
   coatings during a vapor phase aluminizing process
SO SURFACE & COATINGS TECHNOLOGY
AB Platinum (Pt)-modified aluminide coatings were developed by electroplating a thin layer of Pt followed by an industrial vapor phase aluminizing process. The goal of this work was to systematically investigate the effect of critical coating process parameters (such as the electroplated Pt thicknesses, Al contents in Cr-Al nuggets, diffusion heat treatments) and substrates on the final Pt-modified aluminide coatings. Surface morphology and cross-section microstructure of the developed coatings were inspected and compared by using Optical Microscope, Scanning Electron Microscope (SEM) equipped with energy dispersive spectroscopy (EDS). Experimental results showed that the Al and/or Pt increase shall favor the formation of xi-PtAl(2) phase; transformation of xi-PtAl(2) into beta-(Ni,Pt)Al phase can be obtained via a heat treatment process; Cr, Co elements in the studied Ni-base superalloy substrates did not show significant influence on coating outer layer microstructure; while substrate elements affect the microstructure of the coating interdiffusion layer. (C) 2008 Elsevier B.V. All rights reserved.
SN 0257-8972
PD JAN 25
PY 2009
VL 203
IS 9
BP 1264
EP 1272
DI 10.1016/j.surfcoat.2008.10.031
UT WOS:000263388200023
ER

PT S
AU Neukam, M
   Willert-Porada, M
AF Neukam, M.
   Willert-Porada, M.
BE Ohji, T
   Singh, M
   Wereszczak, A
TI PROCESSING METHOD FOR INTERPENETRATING NETWORK METAL-CERAMIC COMPOSITES
   WITH A NON-LINEAR COMPOSITIONAL GRADIENT
SO ADVANCED PROCESSING AND MANUFACTURING TECHNOLOGIES FOR STRUCTURAL AND
   MULTIFUNCTIONAL MATERIALS II
SE CERAMIC ENGINEERING AND SCIENCE PROCEEDINGS
CT 32nd International Conference on Advanced Ceramics and Composites
CY JAN 27-FEB 01, 2008
CL Daytona Beach, FL
SP Amer Ceram Soc, ACerS Engn Ceram Div
AB A new method for processing large flat compositionally graded metal-ceramic parts with connected interpenetrating metal and ceramic network is described. Based oil powder metallurgical methods, a metal foam is obtained by slip casting of metal powder slurries on a polyurethane foam, and used as preform to achieve a metallic interpenetration within the composite. The porous metallic preform is infiltrated with a ceramic slip and co-sintered. The composites contain Ni-Cr-alloy, or the P/M superalloy Saratherm 2 and Nimonic 90 as metallic part and pure 8Y-ZrO(2) or zirconia mixed with ZrSiO(4), as ceramic part. Sintering behaviour, microstructure development and phase composition were characterised by dilatometer measurements, X-ray diffraction, light and scanning electron microscopy and energy dispersive X-ray analysis, for different variants of the process. Composites of nominal same composition sintered without the metal foam preform show no metallic interpenetration.
SN 0196-6219
BN 978-0-470-34499-6
PY 2009
VL 29
IS 9
BP 43
EP 51
DI 10.1002/9780470456224.ch5
UT WOS:000264857500005
ER

PT B
AU Dadfamia, M
   Sofronis, P
   Somerday, BP
   Liu, JB
   Johnson, DD
   Robertson, IM
AF Dadfamia, M.
   Sofronis, P.
   Somerday, B. P.
   Liu, J. B.
   Johnson, D. D.
   Robertson, I. M.
BE Somerday, B
   Sofronis, P
   Jones, R
TI MODELING ISSUES ON HYDROGEN-INDUCED INTERGRANULAR CRACKING UNDER
   SUSTAINED LOAD
SO EFFECTS OF HYDROGEN ON MATERIALS
CT International Conference on Effects of Hydrogen on Materials
CY SEP 07-10, 2008
CL Grand Teton Natl Park, WY
AB The study of hydrogen embrittlement of materials has not as of yet led to methods that can be used to design safe and reliable hydrogen containment components in which hydrogen-induced degradation is associated with subcritical crack growth. For example, current design guidelines for pipelines only tacitly address subcritical cracking by applying arbitrary, conservative safety factors on the applied stress. In an effort to understand the mechanics of sustained-load cracking in a gaseous hydrogen environment, we investigate crack propagation in the Fe-Ni-Co superalloy IN903 for which experiments by Moody et al. [1] suggest that hydrogen promotes failure by intergranular cracking at pressures greater than 100MPa. In the present work, we model the hydrogen effect on grain boundary cohesion through the thermodynamic theory of Mishin et al. [2] which addresses transient separation accounting for the rate of hydrogen diffusion into the separating interface. We calibrate the parameters of the theory through first-principles calculations and information from the experiments and we simulate crack propagation by cohesive finite element methodology. The results reveal a number of issues related to the complexity of the failure mechanism and the robustness of the cohesive element methodology.
OI Johnson, Duane/0000-0003-0794-7283; Dadfarnia,
   Mohsen/0000-0002-5218-971X
BN 978-1-61503-003-3
PY 2009
BP 613
EP +
UT WOS:000289219200074
ER

PT J
AU Hamadi, S
   Bacos, MP
   Poulain, M
   Zanna, S
   Seyeux, A
   Maurice, V
   Marcus, P
AF Hamadi, S.
   Bacos, M-P.
   Poulain, M.
   Zanna, S.
   Seyeux, A.
   Maurice, V.
   Marcus, P.
TI Oxidation of a Zr-doped NiAl bondcoat thermochemically deposited on a
   nickel-based superalloy
SO MATERIALS AT HIGH TEMPERATURES
AB Thermal barrier systems are used to protect aeronautical turbine blades from heat and oxidation. Three component parts are involved: a nickel-based superalloy, an intermetallic bondcoat that forms a protective alumina scale and a zirconia topcoat that acts as the thermal barrier. The present work focuses on the oxidation behaviour of a NiAl bondcoat doped with a reactive element. The Studied system includes an AMI superalloy coated with a NiAl(Zr) layer innovatively obtained by thermochemical co-deposition of Al and Zr in the vapour phase. Cyclic and isothermal oxidation tests were performed and the long-term oxidised samples were characterised by scanning electron microscopy and energy dispersive X-ray spectrometry, X-ray photoelectron spectroscopy, Rutherford backscattering spectroscopy and time of flight-second ion mass spectrometry analyses were conducted after very short-time oxidation tests. The results show that adding Zr to the coating is beneficial to the oxidation resistance and to the oxide scale adhesion. Major segregation of Zr is obtained in the initial stages of oxide growth.
RI Maurice, Vincent/AAG-5244-2019; Maurice, Vincent/F-9196-2015
OI Maurice, Vincent/0000-0001-5222-9972; Maurice,
   Vincent/0000-0001-5222-9972
SN 0960-3409
PY 2009
VL 26
IS 2
BP 195
EP 198
DI 10.3184/096034009X464320
UT WOS:000268306100011
ER

PT B
AU Miglietti, W
   Du Toit, M
AF Miglietti, Warren
   Du Toit, Madeleine
GP ASME
TI HIGH STRENGTH, DUCTILE BRAZE REPAIRS FOR STATIONARY GAS TURBINE
   COMPONENTS - PART 2
SO PROCEEDINGS OF ASME TURBO EXPO 2009, VOL 4
CT 54th ASME Turbo Expo 2009
CY JUN 08-12, 2009
CL Orlando, FL
SP ASME, Int Gas Turbine Inst
AB Both aviation and land based turbine components such as vanes/nozzles, combustion chambers, liners, and transition pieces often degrade and crack in service. Rather than replacing with new components, innovative repairs can help reduce overhaul and maintenance costs. These components are cast from either Co-based solid solution superalloys such as FSX-414, or Ni-based gamma prime precipitation strengthened superalloys such as IN738. The nominal compositions of FSX-414 and IN738 are Co-29.5Cr-10.5N1-7W-2Fe [max]-0.25C-0.012B and Ni-0.001B -0.17C-8.5Co-16Cr-1.7Mo-3.4Al-2.6W-1.7Ta-2Nb-3.4Ti-0.1Zr, respectively.
   Diffusion brazing has been used for over four decades to repair cracks and degradation on these types of components. Typically, braze materials utilized for component repairs are Ni and Co-based braze fillers containing B and/or Si as melting point depressants. Especially when repairing wide cracks typically found on industrial gas turbine components, these melting point depressants can form brittle intermetallic boride and silicide phases that effect mechanical properties such as low cycle and thermal fatigue. The objective of this work is to investigate and evaluate the use of hyper-eutectic Ni-Cr-Hf and Ni-Cr-Zr braze filler metals, where the melting point depressant is no longer B, but Hf and/or Zr. Typically, with joint gaps or crack widths less than 0.15mm, the braze filler metal alone can be utilized. For cracks greater than 0.15mm, a superalloy powder is mixed with the braze filler metal to enable wide cracks to be successfully braze repaired. As a means of qualifying the diffusion braze repair, both metallurgical and mechanical property evaluations were carried out. The metallurgical evaluation consisted of optical and scanning electron microscopy, and microprobe analysis. The diffusion brazed area consisted of a fine-grained equiaxed structure, with carbide phases, gamma [gamma] dendrites, flower shaped/rosette gamma-gamma' [gamma-gamma prime] eutectic phases and Ni(7)Hf(2), Ni(5)HF, or Ni(5)Zr intermetallic phases dispersed both intergranularly and intragranularly. Hardness tests showed that the Ni-Hf and Ni-Zr intermetallic phase only has a hardness range of 250Hv to 400Hv; whereas, the typical Cr-boride phases have hardness ranges from 800Hv to 1000Hv Therefore the hardness values of the Ni-Hf and Ni-Zr intermetallic phases are 2.5-3.2 times softer than the Cr-boride intermetallic phases. As a result the LCF properties of the wide gap Ni-Cr-Hf and Ni-Cr-Zr brazed joints are superior to those of the Ni-Cr-B braze filler metals. The mechanical property evaluations were tensile tests at both room temperature and elevated temperature, stress rupture tests from 760 degrees C-1093 degrees C and finally low cycle fatigue [LCF] tests, the latter being one of the most important and severe tests to conduct, since the cracks being repaired are thermal fatigue driven. At the optimum braze thermal cycle, the mechanical test results achieved were a minimum of 80% and sometimes equivalent to that of the base metals properties.
BN 978-0-7918-4885-2
PY 2009
BP 903
EP 914
UT WOS:000277058700086
ER

PT S
AU Lee, HS
   Kim, DS
   Jung, JS
   Yoo, KB
AF Lee, Han-Sang
   Kim, Doo-Soo
   Jung, Jine-sung
   Yoo, Keun-Bong
BE Leng, J
   Asundi, AK
   Ecke, W
TI Degradation of thermal barrier coated superalloy component during
   service
SO SECOND INTERNATIONAL CONFERENCE ON SMART MATERIALS AND NANOTECHNOLOGY IN
   ENGINEERING
SE Proceedings of SPIE
CT 2nd International Conference on Smart Materials and Nanotechnology in
   Engineering
CY JUL 08-11, 2009
CL Weihai, PEOPLES R CHINA
SP Harbin Inst Technol
AB The time dependent degradation of first-stage blades for gas turbine was investigated. First, Two used blades were prepared from the operating facilities, and their operating hours were 25,000 and 52,000 hrs, respectively. Microstructural comparison of coating surfaces showed that exposure to the environment increased thickness of TGO (Thermally Grown Oxide) and beta depletion region, and then debonding and spallation of TBC (Thermal Barrier Coating) occurred finally. In the case of substrate, Ni-based superalloy, the shape and size of gamma' were changed with increasing operating time. Especially, in the leading and trailing edges of blades, the size of gamma' was bigger and the shape was more elliptic than other region. It can be thought that the leading and trailing edges of blades can be the starting point of degradation in first-stage blades. Second, TBC failed blade used for 22,000 hrs was prepared and compared with other two blades. Large interfacial cracks were formed between top and bond coat, and TGO was not uniform and continuous. The chemical composition analysis on bond coat showed that low chromium content is responsible for the formation not only of Al oxide but also of Co, Cr, Ni oxides.
SN 0277-786X
EI 1996-756X
BN 978-0-8194-7804-7
PY 2009
VL 7493
AR 74932C
DI 10.1117/12.843404
UT WOS:000310681100083
ER

PT J
AU Sidhu, TS
   Prakash, S
   Agrawal, RD
AF Sidhu, T. S.
   Prakash, S.
   Agrawal, R. D.
TI Investigations on role of HVOF sprayed Co and Ni based coatings to
   combat hot corrosion
SO CORROSION ENGINEERING SCIENCE AND TECHNOLOGY
AB This paper aims to investigate the hot corrosion resistance of high velocity oxy-fuel (HVOF) sprayed cobalt based (Stellite-6) and nickel based (Ni-20Cr) coatings deposited on the superalloy Superni-718 (Ni-19Cr-18.5Fe-5.13Ta-3.05Mo-0.9Ti-0.5Al-0.18Mn-0.18Si-0.15Cu0.04C) in the Na(2)SO(4)-60%V(2)O(5) salt environment at 900 degrees C under cyclic conditions. The X-ray diffractometry, scanning electron microscopy/energy dispersive analysis and electron probe microanalyser techniques were used to study the corrosion products with respect to their morphology, phase composition and element concentration. The thermogravimetric technique was used to establish the kinetics of corrosion. The bare alloy underwent severe hot corrosion attack. The Ni-20Cr coating shows excellent hot corrosion resistance with negligible spallation, whereas Stellite-6 coating reveals less hot corrosion resistance and more spallation. The hot corrosion resistance of Ni-20Cr coating has been attributed to the formation of oxides of chromium, nickel and spinel of nickel chromium. The oxides of silicon, chromium, cobalt and spinels of cobalt-chromium and nickel-chromium have contributed for hot corrosion resistance of Stellite-6 coatings.
SN 1478-422X
PD DEC
PY 2008
VL 43
IS 4
BP 335
EP 342
DI 10.1179/174327808X286446
UT WOS:000262164200010
ER

PT J
AU Wang, YQ
   Sayre, G
AF Wang, Y. Q.
   Sayre, G.
TI Synthesis of simple and platinum-modified aluminide coatings on cobalt
   (Co)-base superalloys via a vapor phase aluminizing process
SO SURFACE & COATINGS TECHNOLOGY
AB An investigation was conducted to synthesize simple beta-CoAl or beta-(Co,Ni)Al coatings and platinum (Pt)-modified aluminide coatings on cobalt-base superalloys via an industrial vapor phase aluminizing process. Surface morphology and cross-section microstructure of the developed coatings were studied and compared by using optical microscope, scanning electron microscope (SEM) equipped with energy dispersive spectroscopy (EDS). Experimental results showed that Al increase in Al-Cr nuggets increases the coating thickness; substrate elements influence the formation of coatings; the increase of the electrodeposited Pt thickness increases the amount of xi PtAl(2) phase after aluminizing process; and the transformation of xi PtAl(2) phase into beta-(Co,Ni,Pt)Al phase can be obtained via a heat treatment process. (C) 2008 Elsevier B.V. All rights reserved.
SN 0257-8972
PD NOV 25
PY 2008
VL 203
IS 3-4
BP 256
EP 263
DI 10.1016/j.surfcoat.2008.08.072
UT WOS:000261360600011
ER

PT J
AU Jiang, SM
   Peng, X
   Bao, ZB
   Liu, SC
   Wang, QM
   Gong, J
   Sun, C
AF Jiang, S. M.
   Peng, X.
   Bao, Z. B.
   Liu, S. C.
   Wang, Q. M.
   Gong, J.
   Sun, C.
TI Preparation and hot corrosion behaviour of a MCrAlY plus AlSiY composite
   coating
SO CORROSION SCIENCE
AB A MCrAlY+AlSiY composite coating was prepared by arc ion plating. Hot corrosion behaviours of the composite coating and the reference NiCoCrAlYSiB coating were investigated. The results indicate that the composite coating consisted of beta-(Ni,Co)Al with dispersed sigma-NiCoCr and Cr3Si in outer layer and Cr-rich phases in inner layer after annealing. As being corroded for 200 h, the composite coating proved better corrosion resistance than that of reference NiCoCrAlYSiB coating. The enhanced corrosion resistance of the composite coating was due to the gradient distribution of Al-enriched outer layer and Cr-enriched inner layer. (C) 2008 Elsevier Ltd. All rights reserved.
RI Peng, Xiao/A-4288-2008; qimin, wang/C-2625-2014
OI Peng, Xiao/0000-0002-9153-7262; 
SN 0010-938X
EI 1879-0496
PD NOV
PY 2008
VL 50
IS 11
BP 3213
EP 3220
DI 10.1016/j.corsci.2008.08.018
UT WOS:000261364700029
ER

PT J
AU Hou, GC
   Liu, ZY
   Wei, H
   Zheng, Q
   Sun, XF
   Guan, HR
   Hu, ZQ
AF Hou, Guichen
   Liu, Zhiyuan
   Wei, Hua
   Zheng, Qi
   Sun, Xiaofeng
   Guan, Hengrong
   Hu, Zhuangqi
TI Oxidation of a Co-base Superalloy
SO JOURNAL OF MATERIALS SCIENCE & TECHNOLOGY
AB The oxidation behavior of a cast polycrystalline Co-base superalloy was studied at temperatures from 900 to 1050 degrees C and analyzed by thermogravimetric analysis (TGA), X-ray diffraction (XRD) and scanning electron microscopy (SEM). The results indicate that a cast Co-base superalloy follows the subparabolic oxidation kinetics at 900 and 1000 degrees C, which are controlled by the growth of the inner Cr-rich layer, and that after oxidation at 1050 degrees C for 200 h, it almost exhibits the linear oxidation kinetics possible due to the volatility of Cr-rich oxide. A mixed scale forms on the alloy after prolonged oxidation. The oxide scale formed at 900 and 1000 degrees C is composed of an outer layer of spinel and an inner continuous Cr-rich layer and at 1050 degrees C is composed of a very discontinuous Cr-rich layer.
SN 1005-0302
PD NOV
PY 2008
VL 24
IS 6
BP 883
EP 890
UT WOS:000261773700012
ER

PT J
AU Pfennig, A
   Fedelich, B
AF Pfennig, A.
   Fedelich, B.
TI Oxidation of single crystal PWA 1483 at 950 degrees C in flowing air
SO CORROSION SCIENCE
AB The oxidation behaviour of single crystal PWA 1483 at 950 degrees C was investigated by means of XRD, SEM and EDS. The Parabolic oxidation behaviour, as defined by mass gain and the respective oxide layer thicknesses, is characterized by a parabolic rate constant of about 4 x 10(-6) mg(2)/(cm(4) x s) and the formation of a multi-layered oxide scale. An outer scale contains a Ti-bearing thin film composed of TiO2 and NiTiO3 but mostly Cr in Cr2O3 and (Ni/Co)Cr2O4 besides NiTaO4. This outer scale is connected to a discontinuous layer of Al2O3 and an area of gamma'-depletion within the base material. (c) 2008 Elsevier Ltd. All rights reserved.
SN 0010-938X
PD SEP
PY 2008
VL 50
IS 9
BP 2484
EP 2492
DI 10.1016/j.corsci.2008.06.033
UT WOS:000260358900008
ER

PT J
AU Wang, YJ
   Wang, CY
AF Wang, Yun-Jiang
   Wang, Chong-Yu
TI A first-principles survey of the partitioning behaviors of alloying
   elements on gamma/gamma ' interface
SO JOURNAL OF APPLIED PHYSICS
AB A first-principles approach is proposed to investigate the partitioning behaviors of the alloying elements Re, Co, and Cr, and the influence of Ru and Ir addition on them. The results show that Re, Co, and Cr all partition strongly to the gamma matrix. The Ru addition decreases the gamma phase partitioning trend of Re, Co, and Cr. The results are consistent with the early experimental work. Besides Ru, Ir results in Re less strongly partitioning to gamma. Our study shows that the influence of Ru (or Ir) on the partitioning characteristics of alloying elements originates from the strong interactions between Ru(Ir)-Re-Ni through the d-d orbitals hybridization. (c) 2008 American Institute of Physics.
RI Wang, Yunjiang/H-6062-2011
OI Wang, Yunjiang/0000-0002-2969-3889
SN 0021-8979
PD JUL 1
PY 2008
VL 104
IS 1
AR 013109
DI 10.1063/1.2953077
UT WOS:000257766500010
ER

PT J
AU Jang, C
   Lee, D
   Kim, D
AF Jang, Changheui
   Lee, Daejin
   Kim, Daejong
TI Oxidation behaviour of an Alloy 617 in very high-temperature air and
   helium environments
SO INTERNATIONAL JOURNAL OF PRESSURE VESSELS AND PIPING
CT Workshop on Creep-Fatigue Design and Assessment
CY OCT, 2006
CL Korea Univ, Seoul, SOUTH KOREA
HO Korea Univ
AB The oxidation characteristics of Alloy 617, a candidate structural material for the key components in the very high-temperature gas-cooled reactor (VHTR), were investigated. High-temperature oxidation tests were conducted at 900 and 1100 degrees C in air and helium environments and the results were analysed. Alloy 617 showed parabolic oxidation behaviour at 900 degrees C, but unstable oxidation behaviour at 1100 degrees C, even in a low oxygen-containing helium environment. The SEM micrographs also revealed that the surface oxides became unstable and non-continuous as the temperature or the exposure time increased. According to the elemental analysis, Cr-rich oxides were formed on the surface and Al-rich discrete internal oxides were formed below the surface oxide layer. After 100 h in 1100 degrees C air, the Cr-rich surface oxide became unstable and non-continuous, and the matrix elements like Ni and Co were exposed and oxidized. Depletion of grain boundary carbides as well as matrix carbides was observed during the oxidation in both environments. When tensile loading was applied during high-temperature oxidation, the thickness of the surface oxide layer, the internal oxidation, and decarburization were enhanced because of the increase in diffusion of oxidizing agent and gaseous reaction products. Such enhancement would have detrimental effects on the high-temperature mechanical properties, especially the creep resistance of Alloy 617 for the VHTR application. (c) 2007 Elsevier Ltd. All rights reserved.
RI Jang, Changheui/C-1633-2011
OI Jang, Changheui/0000-0002-8970-704X
SN 0308-0161
PD JUN
PY 2008
VL 85
IS 6
BP 368
EP 377
DI 10.1016/j.ijpvp.2007.11.010
UT WOS:000256607000004
ER

PT J
AU Shinagawa, K
   Omori, T
   Sato, J
   Oikawa, K
   Ohnuma, I
   Kainuma, R
   Ishida, K
AF Shinagawa, Kazuya
   Omori, Toshihiro
   Sato, Jun
   Oikawa, Katsunari
   Ohnuma, Ikuo
   Kainuma, Ryosuke
   Ishida, Kiyohito
TI Phase equilibria and microstructure on gamma ' phase in Co-Ni-Al-W
   system
SO MATERIALS TRANSACTIONS
AB Phase equilibria between the gamma and gamma' phases at 900 degrees C in the Co-(10-70)Ni-Al-W system were determined by electron probe microanalysis (EPMA) and X-ray diffractometry (XRD). It was found that the gamma' phase with L1(2) structure continuously exists from the Co side to the Ni side in Co-Ni-Al-W system and that it widens to the low W region with increasing Ni content. The partition of Al into the gamma' phase increased with Ni content, while the W changed from a gamma' former to a gamma former by increase of Ni content. Differential scanning calorimetry (DSC) measurements also revealed that the gamma' solvus temperature increases with Ni content, while the solidus temperature is hardly affected by such content. The lattice parameter of the gamma and gamma' phases and the mismatch decreased with increasing Ni content, which caused the morphologic change of the gamma' precipitates from cubes to spheres.
RI Kainuma, Ryosuke/I-6482-2013; OHNUMA, Ikuo/J-4253-2015; Omori,
   Toshihiro/A-4478-2017; Oikawa, Katsunari/C-6660-2009
OI Omori, Toshihiro/0000-0001-9174-0239; Oikawa,
   Katsunari/0000-0002-5269-8426
SN 1345-9678
EI 1347-5320
PD JUN
PY 2008
VL 49
IS 6
BP 1474
EP 1479
DI 10.2320/matertrans.MER2008073
UT WOS:000258160900044
ER

PT J
AU Carroll, LJ
   Feng, Q
   Pollock, TM
AF Carroll, L. J.
   Feng, Q.
   Pollock, T. M.
TI Interfacial dislocation networks and creep in directional coarsened
   ru-containing nickel-base single-crystal superalloys
SO METALLURGICAL AND MATERIALS TRANSACTIONS A-PHYSICAL METALLURGY AND
   MATERIALS SCIENCE
AB Mechanisms of creep deformation in nickel-base superalloy single crystals in the directional coarsening regime have been studied in alloys with large variations in gamma-gamma ' lattice misfit and phase composition, achieved by Ru additions and variable levels of Cr and Co. Interfacial dislocation spacings established by long-term annealing experiments under no externally applied stress indicate that the experimental alloys have high-temperature lattice misfits ranging from near-zero to as large as -0.65 pct. Variation in misfit influences the stress-induced directional coarsening (rafting) behavior during creep deformation at 950 circle C and 290 MPa. In postcreep deformed material, the density of excess dislocations (defined as the dislocations beyond those necessary to relieve the lattice misfit) at the gamma-gamma degrees interfaces varied with alloy composition, with the most creep-resistant, alloy containing the highest excess interfacial dislocation density. In the directional coarsening creep regime, continued deformation requires shearing of the gamma ' rafts and is strongly influenced by the resistance of the precipitates to shearing as well as the interfacial dislocation structure. A preliminary model for creep in the rafting regime is developed.
SN 1073-5623
PD JUN
PY 2008
VL 39A
IS 6
BP 1290
EP 1307
DI 10.1007/s11661-008-9520-7
UT WOS:000255789000005
ER

EF
