Repository: MatInfoUB/NLP-Queries

File: Cobalt_superalloys_thermomechanical_processing1.txt (part 22 of 22)
FN Clarivate Analytics Web of Science
   100 hours annealing at 980 degrees C, which simulated
   application-relevant in-service conditions. Obtained results showed that
   each stage of the TBC manufacturing process as well as the simulated
   in-service heat exposure may significantly influence the fatigue
   properties of the TBC coated part. HVAF grit-blasting substantially
   increased the fatigue performance of the uncoated substrates. This
   beneficial effect was suppressed by deposition of APS bond coat but not
   by deposition of dual-layer HVAF+ APS bond coat. All heat-treated
   samples showed again enhanced fatigue performance.
RI Hausild, Petr/C-9468-2016; Musalek, Radek/G-4191-2014; Medricky, Jan/G-8048-2014; Kovarik, Ondrej/C-4779-2011
OI Hausild, Petr/0000-0002-2774-2456; Musalek, Radek/0000-0003-0826-7562;
   Medricky, Jan/0000-0002-1265-586X; Kovarik, Ondrej/0000-0001-7096-6220
ZB 0
ZS 0
TC 4
Z8 0
ZR 0
Z9 4
SN 1059-9630
UT CCC:000374268000024
ER

PT J
AU Li, Hong-Bin
   Feng, Yun-Li
TI An Improved Arrhenius Constitutive Model and Three-Dimensional
   Processing Map of a Solution-Treated Ni-Based Superalloy
SO HIGH TEMPERATURE MATERIALS AND PROCESSES
VL 35
IS 1
BP 55
EP 64
PD JAN 2016
PY 2016
AB The hot deformation behaviors of a solution-treated Ni-based superalloy
   are investigated by hot compression tests over wide ranges of strain
   rate and forming temperature. Based on the experimental data, the
   effects of forming temperature and strain rate on the hot deformation
   behaviors are discussed in detail. Considering the effects of strain on
   material constants, comprehensive constitutive models are developed to
   describe the relationships between the flow stress, strain rate and
   forming temperature for the studied superalloy. The three-dimensional
   processing map is constructed to optimize the hot working parameters.
   Meanwhile, the microstructures are analyzed to correlate with the
   processing map. It is found that the flow stress is sensitive to the
   forming temperature, strain rate and deformation degree. With the
   increase of forming temperature or the decrease of strain rate, the flow
   stress significantly decreases. The predicted flow stresses agree well
   with experimentally measured results, which confirm that the developed
   constitutive model can accurately estimate the flow stress of the
   studied superalloy. The three-dimensional processing map shows that the
   optimum deformation windows for hot working are the domains with
   980-1,040 degrees C or 0.001-0.1 s(-1) when the strain is 0.6. Also, it
   is found that the dynamically recrystallized grain size increases with
   the increase of forming temperature or the decrease of strain rate.
ZB 0
ZS 0
ZR 0
TC 3
Z8 0
Z9 3
SN 0334-6455
UT CCC:000367941100008
ER

PT J
AU Yang, Xiawei
   Li, Wenya
   Li, Jinglong
   Xiao, Bo
   Ma, Tiejun
   Huang, Zhe
   Guo, Jia
TI Finite element modeling of the linear friction welding of GH4169
   superalloy
SO MATERIALS & DESIGN
VL 87
BP 215
EP 230
PD DEC 15 2015
PY 2015
AB In the present paper, finite element method (FEM) simulation of linear
   friction welding (LFW) GH4169 superalloy was carried out using ABAQUS
   software. The friction coefficients of GH4169 superalloy under different
   parameters (friction load, friction velocity and specimen temperature)
   were obtained using the friction and wear experiments. A two-dimensional
   (2D) coupled thermo-mechanical model was established. Using this model,
   the temperature fields of GH4169 superalloy during LFW process was
   firstly investigated. Based on the shearing and extrusion deformations
   during LFW process, the mises stress and the equivalent plastic strain
   fields of LFW GH4169 superalloy at different welding times were studied.
   The actual LFW process of GH4169 superalloy was recorded using a high
   speed camera. The surface temperature fields of joint were
   experimentally observed using an infrared thermal imaging instrument.
   Axial shortening and macroscopic morphology of linear friction welded
   joint obtained from experiments validated the simulation results.
   Finally, by consideration of the temperature fields of the simulated
   welded joint, the authors experimentally investigated the microstructure
   of the actual welded joint. (C) 2015 Elsevier Ltd. All rights reserved.
RI Xiao, Bo/N-6875-2019; yang, xiawei/; Li, Wenya/
OI yang, xiawei/0000-0003-4010-3592; Li, Wenya/0000-0002-5067-843X
ZS 0
TC 22
Z8 3
ZB 1
ZR 0
Z9 23
SN 0264-1275
UT CCC:000363816000025
ER

PT J
AU Rahimian, M.
   Milenkovic, S.
   Maestro, L.
   Ruiz De Azua, A. Eguidazu
   Sabirov, I.
TI Development of tool for physical simulation of skin formation during
   investment casting of nickel-based superalloys
SO MATERIALS & DESIGN
VL 87
BP 712
EP 720
PD DEC 15 2015
PY 2015
AB Development of investment casting process has been always a challenge
   for manufacturers of complex shape parts with thin elements.
   Particularly, misruns often occur in the as-cast complex shape parts due
   to the formation of solid skin by freezing of melt in contact with
   colder ceramic mould. This work presents a new tool for physical
   simulation of skin formation during investment casting. Special ceramic
   tubes are designed and fabricated from the material used for the
   manufacturing of ceramic moulds for investment casting.
   Melting/solidification experiments are carried out in the
   thermo-mechanical simulator, where the melt is contained in the ceramic
   tube, which is heated to the temperature of ceramic mould in investment
   casting. Detailed microstructural characterization of the solidified
   specimens is performed; the obtained results predict the thickness of
   skin and its microstructure. This concept is applied to investment
   casting of complex shape nozzle guide vanes from the Mar-M247 Ni-based
   superalloy. Experimental casting trials are performed, and the outcomes
   of physical simulation tool are validated against experimental results.
   (C) 2015 Elsevier Ltd. All rights reserved.
RI Sabirov, Ilchat/AAF-4526-2019; MILENKOVIC, SRDJAN/
OI MILENKOVIC, SRDJAN/0000-0001-9357-0237
ZS 0
ZB 0
ZR 0
Z8 2
TC 4
Z9 5
SN 0264-1275
UT CCC:000363816000082
ER

PT J
AU Shi, Zhaoxia
   Yan, Xiaofeng
   Duan, Chunhua
TI Characterization of hot deformation behavior of GH925 superalloy using
   constitutive equation, processing map and microstructure observation
SO JOURNAL OF ALLOYS AND COMPOUNDS
VL 652
BP 30
EP 38
PD DEC 15 2015
PY 2015
AB The hot deformation behavior of the GH925 superalloy has been
   investigated by hot deformation compression tests carried out in the
   deformation temperature range of 950-1250 degrees C with strain rates of
   0.01-10 s(-1) to a total strain of 0.7. The flow curves of the alloy
   over the investigated temperatures and strains rates are typical of
   dynamic recrystallization, which is the principal softening mechanism in
   the hot working of GH925. The constitutive equation of the alloy is
   established, which describes the peak stress as a function of the
   deformation temperature and strain rate. The processing maps for the
   alloy are constructed at the strains of 0.2 and 0.6 based on the dynamic
   material model. There is a stable domain with the peak efficiency about
   0.41 at the deformation temperature of 1075-1150 degrees C and the
   strain rate of 0.01-0.1 s(-1). The degree of recrystallization and the
   grain size increases with increasing deformation temperature and
   decreasing strain rate. The main instability domain locates within the
   high strain rate domain, in which instability is primarily manifested as
   flow localization. Optimum hot working parameters for GH925 are in the
   temperature range of 1075-1150 degrees C and strain rate range of
   0.01-0.1 s(-1). (C) 2015 Elsevier B.V. All rights reserved.
Z8 11
ZR 0
TC 32
ZS 1
ZB 1
Z9 35
SN 0925-8388
UT CCC:000362184100005
ER

PT J
AU Huang, X.
   Li, J.
   Amirkhiz, B. S.
   Liu, P.
TI Effect of water density on the oxidation behavior of alloy A-286 at 625
   degrees C - A TEM study
SO JOURNAL OF NUCLEAR MATERIALS
VL 467
BP 758
EP 769
PN 2
PD DEC 2015
PY 2015
AB In this study the effect of water pressure on oxidation behavior of
   Alloy A-286 is assessed at 625 degrees C for 1000 h. The pressure values
   selected are 0.1, 8 and 29 MPa, representing steam, subcritical and
   supercritical conditions. Transmission electron microscopy (TEM) is used
   to study the oxide formation on the surface. A-286 sample exposed to
   supercritical water forms an oxide layer, about 1 mm, containing Fe2O3,
   spinel and Cr2O3. In addition, isolated internal oxidation, up to 10 mm,
   has taken place during the exposure. Recrystallization of substrate
   material is also observed. A-286 exposed to steam shows little
   oxidation. The oxide formed on the surface is only similar to 200 nm
   thick and it is comprised of a top layer of Cr2O3 and a thin sub-layer
   of SiO2, as well as limited grain boundary oxidation in the form of
   spinel (Cr, Fe, Ti)(3)O-4 and TiO2. In contrast, the sample tested under
   subcritical condition suffered from excessive external and internal
   oxidation, with about 20 mm of Fe2O3 on the external surface, followed
   by a partially oxidized zone (up to 20 mm) containing Cr2O3 on the prior
   grain boundaries and discrete Cr2O3 particles within the grain. The
   weight gain of A-286 exposed to subcritical condition is several orders
   of magnitude greater than that seen under steam condition. (C) 2015
   Elsevier B.V. All rights reserved.
RI Amirkhiz, Babak Shalchi/H-7807-2019; Huang, Xiao/Q-2906-2018
OI Amirkhiz, Babak Shalchi/0000-0002-6756-0278; Huang,
   Xiao/0000-0001-8055-3745
ZB 0
Z8 0
ZR 0
ZS 0
TC 3
Z9 3
SN 0022-3115
UT CCC:000365603600032
ER

PT J
AU Dodangeh, S.
   Shahri, F.
   Abbasi, S. M.
TI The Effects of Carbon Content on the Microstructure and 650 degrees C
   Tensile Properties of Incoloy 901 Superalloy
SO HIGH TEMPERATURE MATERIALS AND PROCESSES
VL 34
IS 8
BP 821
EP 826
PD DEC 2015
PY 2015
AB The microstructure and tensile properties of Incoloy 901 superalloy with
   various contents of carbon (0.02-0.09 wt%) were studied and a proper
   amount of carbon was determined to achieve good tensile properties at
   650 degrees C. The alloys were produced by vacuum induction melting and
   electro-slag refining (VIM+ESR) process and then they were hot rolled.
   After heat treatment, microstructures and 650 degrees C tensile
   properties of specimens were investigated. Phase analysis with X-ray
   diffraction (XRD) indicated that Incoloy 901 contained Metallic carbides
   (MC)-type carbide enriched with Ti and Mo. With increasing carbon
   content from 0.02 to 0.09 wt%, carbide area fraction increased from
   0.73% to 1.2%. Also, increasing of carbon content gave rise to higher
   amounts of carbide sizes. Using XRD patterns, the lattice parameters of
   gamma and gamma' phases were determined and the results showed that,
   with increase of carbon content, the lattice parameters of gamma and
   gamma' phases decreased and the mismatch between them increased from
   0.119% for alloy containing 0.02 wt% to 0.167% for alloy containing 0.09
   wt% C. The maximum strength of the alloy was obtained at 0.05 wt% carbon
   and ductility decreased slightly with increasing carbon.
ZB 0
ZR 0
ZS 0
TC 1
Z8 0
Z9 1
SN 0334-6455
UT CCC:000365345700010
ER

PT J
AU Kaczorowski, M.
   Skoczylas, P.
   Krzynska, A.
TI Degradation of Creep Resistant Ni - Alloy During Aging at Elevated
   Temperature Part II: Structure Investigations
SO ARCHIVES OF FOUNDRY ENGINEERING
VL 15
IS 4
BP 45
EP 50
DI 10.1515/afe-2015-0077
PD DEC 2015
PY 2015
AB The results of structure observations of Ni base superalloy subjected to
   long-term influence of high pressure hydrogen atmosphere at 750K and
   850K are presented. The structure investigation were carried out using
   conventional light-, scanning-(SEM) and transmission electron microscopy
   (TEM). The results presented here are supplementary to the mechanical
   studies given in part I of this investigations. The results of study
   concerning mechanical properties degradation and structure observations
   show that the differences in mechanical properties of alloy subjected
   different temperature are caused by more advanced processes of structure
   degradation during long-term aging at 850K, compare to that at 750K.
   Higher service temperature leads to formation of large precipitates of
   delta phase. The nucleation and growth of needle-and/or plate-like,
   relative large delta precipitates proceed probably at expense
   strengthening delta" phases. Moreover, it can't be excluded that the
   least stable gamma" phase is replaced with more stable gamma'
   precipitates. TEM observations have disclosed differences in dislocation
   structure of alloy aged at 750K and 850K. The dislocation observed in
   alloy subjected to 750K are were seldom observed only, while in that
   serviced at high stress and 850K dislocation array and dislocation cell
   structure was typical.
OI Krzynska, Anna/0000-0001-5826-8403
ZR 0
Z8 0
ZS 0
TC 0
ZB 0
Z9 0
SN 1897-3310
EI 2299-2944
UT WOS:000215109300009
ER

PT J
AU Kirka, M. M.
   Brindley, K. A.
   Neu, R. W.
   Antolovich, S. D.
   Shinde, S. R.
   Gravett, P. W.
TI Parameters influencing thermomechanical fatigue of a
   directionally-solidified Ni-base superalloy
SO INTERNATIONAL JOURNAL OF FATIGUE
VL 81
BP 48
EP 60
PD DEC 2015
PY 2015
AB Thermomechanical fatigue (TMF) is a low cycle fatigue process in which
   material life is correlated to the mechanical strain amplitude. However,
   it is well known that several other factors influence this life. This
   paper examines several of these parameters and their influence on life
   using experiments conducted on a second generation
   directionally-solidified (DS) Ni-base superalloy. The parameters
   considered include the influence of the temperature extremums (T-max of
   either 750 or 950 degrees C and T-min, of either 100 or 500 degrees C),
   strain ratio (R-e), the strain-temperature phasing (in-phase (IP) and
   out-of-phase (OP)), the influence of dwells at the high temperature end
   of the cycle resulting in a creep-fatigue (CF) interaction, and material
   anisotropy associated with the grain growth direction (longitudinal
   versus transverse). Results suggest that the phasing has a primary role
   in controlling the mechanism of degradation. IP TMF is dominated by
   crack formation in volumes surrounding debonded carbides for both
   continuously cycling (CC) and CF at 950 and 750 degrees C, while OP TMF
   is dominated by surface oxidation and repetitive cracking of the oxide
   that reforms at the crack tip at 950 degrees C. Decreasing the T-max to
   750 degrees C the environmental and creep effects are reduced resulting
   in virtually pure fatigue exposure under OP conditions. With decreasing
   T-min from 500 degrees C to 100 degrees C was observed an increase in
   inelastic strain amplitude and corresponding decrease in life.
   Variations in R-epsilon were found to have no significant influence on
   life or stabilized stress behavior. TMF loading in the transverse
   orientation resulted in life reductions over the longitudinal
   orientation due to cracks propagating in a transgranular manner. Lastly,
   only in material exposed to CF with a T-max of 950 degrees C rafting of
   the gamma' precipitates was observed. (C) 2015 Elsevier Ltd. All rights
   reserved.
OI Brindley, Kyle/0000-0002-9637-4706
Z8 0
TC 9
ZR 0
ZB 0
ZS 0
Z9 9
SN 0142-1123
UT CCC:000362861800005
ER

PT J
AU He, Dao-Guang
   Lin, Y. C.
   Chen, Ming-Song
   Chen, Jian
   Wen, Dong-Xu
   Chen, Xiao-Min
TI Effect of pre-treatment on hot deformation behavior and processing map
   of an aged nickel-based superalloy
SO JOURNAL OF ALLOYS AND COMPOUNDS
VL 649
BP 1075
EP 1084
PD NOV 15 2015
PY 2015
AB Hot deformation behaviors of two pre-treated nickel-based superalloys
   are investigated over wide ranges of strain rate and temperature. Based
   on the theory of dynamic material model (DMM), the processing maps are
   developed and correlated with the deformed microstructures. The effects
   of pre-treatment, including water-cooling and furnace-cooling
   pre-treatments, on the hot deformation behavior and processing maps are
   discussed in detail. It is found that the hot deformation behavior and
   processing map of the aged superalloy are sensitive to pre-treatment.
   The peak stress of the aged superalloy after furnace-cooling
   pre-treatment is larger than that after water-cooling pre-treatment.
   Considering the coupled effects of deformation temperature, strain and
   strain rate, the phenomenological constitutive models of two pre-treated
   nickel-based superalloys are established. Meanwhile, the flow
   instability domains of the aged superalloy after furnace-cooling
   pre-treatment are narrower than those after water-cooling pre-treatment.
   At the true strain of 0.6, the flow instability domain of the aged
   superalloy after water-cooling pre-treatment is (920-1010 degrees C,
   0.1-1s(-1)), while that after furnace-cooling pre-treatment is (930-970
   degrees C, 0.1-1s(-1)). Additionally, the dynamic recrystallized grain
   size of the studied superalloy after furnace-cooling pre-treatment is
   smaller than that after water-cooling pre-treatment. (C) 2015 Elsevier
   B.V. All rights reserved.
RI Wen, Dong-Xu/G-7648-2014
OI Wen, Dong-Xu/0000-0001-5501-2947
ZS 1
ZB 0
ZR 0
Z8 9
TC 39
Z9 40
SN 0925-8388
UT CCC:000361159000147
ER

PT J
AU Amanov, A.
   Pyun, Y. -S.
   Kim, J. -H.
   Suh, C. -M.
   Cho, I. -S.
   Kim, H. -D.
   Wang, Q.
   Khan, M. K.
TI Ultrasonic fatigue performance of high temperature structural material
   Inconel 718 alloys at high temperature after UNSM treatment
SO FATIGUE & FRACTURE OF ENGINEERING MATERIALS & STRUCTURES
VL 38
IS 11
SI SI
BP 1266
EP 1273
PD NOV 2015
PY 2015
AB This study investigates the influence of ultrasonic nanocrystal surface
   modification (UNSM) technique on the mechanical characteristics and
   fatigue life of two types of annealed and aged Inconel 718 alloys. The
   mechanical properties of both UNSM-treated alloys were compared with the
   untreated specimens. The fatigue life of the untreated and UNSM-treated
   Inconel 718 alloy specimens was investigated by ultrasonic fatigue and
   rotary-bending fatigue tests. Results revealed that the UNSM-treated
   specimens exhibited longer fatigue life than those of the untreated
   specimens. The improvement in fatigue life is mainly attributed to the
   induced compressive residual stress induced in the subsurface by UNSM
   technique.
RI WANG, Qing Yuan/G-5024-2010; Khan, Muhammad Kashif/
OI Khan, Muhammad Kashif/0000-0002-8301-6790
ZB 0
ZR 0
ZS 0
TC 22
Z8 4
Z9 25
SN 8756-758X
UT CCC:000362693300002
ER

PT J
AU Jia Chong-Lin
   Ge Chang-Chun
   Xia Min
   Gu Tian-Fu
TI Spray forming and mechanical properties of a new type powder metallurgy
   superalloy
SO CHINESE PHYSICS B
VL 24
IS 11
BP 18107
EP 18107
PD NOV 2015
PY 2015
AB The deposited billet of a new type powder metallurgy (PM) superalloy
   FGH4095M for use in turbine disk manufacturing has been fabricated using
   spray forming technology. The metallurgical quality of the deposited
   billet was analyzed in terms of density, texture, and grain size.
   Comparative research was done on the microstructure and mechanical
   properties between the flat disk preform prepared with hot isostatic
   pressing (HIP) and the same alloy forgings prepared with HIP followed by
   isothermal forging (IF). The results show that the density of the
   spray-formed and nitrogen-atomized deposit billet is above 99% of the
   theoretical density, indicating a compact structure. The grains are
   uniform and fine. The billet has weak texture with a random distribution
   in the spray deposition direction and perpendicular to the direction of
   deposition. A part of atomizing nitrogen exists in the preform in the
   form of carbonitride. Nitrogen-induced microporosity causes the density
   reduction of the preform. Compared with the process of HIP+IF, the
   superalloy FGH4095M after HIP has better mechanical properties at both
   room temperature and high temperature. The sizes of the gamma' phase are
   finer in microstructure of the preform after HIP in comparison with the
   forgings after HIP+IF. This work shows that SF+HIP is a viable
   processing route for FGH4095M as a turbine-disk material.
Z8 1
ZS 0
TC 2
ZR 0
ZB 0
Z9 2
SN 1674-1056
UT CCC:000366944000088
ER

PT J
AU Detrois, Martin
   Goetz, Robert L.
   Helmink, Randolph C.
   Tin, Sammy
TI Modeling the effect of thermal-mechanical processing parameters on the
   density and length fraction of twin boundaries in Ni-base superalloy
   RR1000
SO MATERIALS SCIENCE AND ENGINEERING A-STRUCTURAL MATERIALS PROPERTIES
   MICROSTRUCTURE AND PROCESSING
VL 647
BP 157
EP 162
PD OCT 28 2015
PY 2015
AB Enhancement of the physical and mechanical properties of polycrystalline
   Ni-base superalloys may be achieved through control of the grain
   boundary structure and is dependent on the optimization of the
   thermal-mechanical processing parameters. Superalloys containing grain
   boundary networks that are comprised with a sufficiently high fraction
   of Sigma 3/twin boundaries have been reported to exhibit enhanced creep
   and fatigue properties. In this report, the density and length fraction
   of twin boundaries in annealed samples of powder processed Ni-base
   superalloy RR1000 were quantified and expressed as a function of the
   average grain diameter. The results were found to be consistent with
   classical models relating density and length fraction to grain size. The
   effects of varying hot deformation parameters on twin density and length
   fraction were also quantified and modified models were derived to
   describe the relationships. (C) 2015 Elsevier B.V. All rights reserved.
OI Detrois, Martin/0000-0002-5677-2478
Z8 1
ZB 0
ZR 0
ZS 0
TC 14
Z9 14
SN 0921-5093
UT CCC:000364250100020
ER

PT J
AU Jiang, He
   Dong, Jianxin
   Zhang, Maicang
   Zheng, Lei
   Yao, Zhihao
TI Hot deformation characteristics of Alloy 617B nickel-based superalloy: A
   study using processing map
SO JOURNAL OF ALLOYS AND COMPOUNDS
VL 647
BP 338
EP 350
PD OCT 25 2015
PY 2015
AB The deformation behavior of Alloy 617B was investigated by the
   isothermal compression test at temperature range of 1120-1210 degrees C
   with strain rates of 0.01-20 s(-1) on a Gleeble-1500 thermo-mechanical
   simulator. The approach of processing map was used to reveal the hot
   workability and microstructural evolution during hot deformation. The
   temperature correction was invited here for high strain rate condition
   to get more accurate processing map. The results show that the
   processing parameters have significant effects on power dissipation
   efficiency and instability factors. The unsafe domains are detected at
   the high strain rate (> 10 s(-1))condition and is characterized by
   uneven microstructure and high density twins, which should be avoided in
   hot working process. The optimum hot working condition are obtained in
   the temperature range of 1120-1165 degrees C and strain rate scope of
   0.01-0.1 s(-1) with the peak power dissipation efficiency of 48%.
   Another domain of 1170-1210 degrees C and 0.1-4.5 s(-1) can also be
   chosen as the optimal working condition at large strains (>0.8). In
   these two optimum domains, the original grains are substituted by fine
   dynamic recrystallization (DRX) grains and DRX is the main power
   dissipation mechanism. The dominant nucleation mechanism of DRX in the
   safe domain is the bulging of original grain boundaries accompanied with
   twining, which is the feature of discontinuous dynamic recrystallization
   (DDRX). Some characteristics of continuous dynamic recrystallization
   (CDRX) can also be found when deformed at strain rate of 1
   s(-1),although it can only be considered as an assistant nucleation
   mechanism. (C) 2015 Elsevier B.V. All rights reserved.
OI Jiang, He/0000-0001-6644-2707
ZB 0
Z8 7
TC 48
ZS 0
ZR 0
Z9 52
SN 0925-8388
UT CCC:000361156400046
ER

PT J
AU Reyes, L. A.
   Paramo, P.
   Salas Zamarripa, A.
   de la Garza, M.
   Guerrero Matta, M. P.
TI Grain size modeling of a Ni-base superalloy using cellular automata
   algorithm
SO MATERIALS & DESIGN
VL 83
BP 301
EP 307
PD OCT 15 2015
PY 2015
AB Nickel-base superalloys are used in highly demanding applications such
   as energy and aerospace industries. These alloys present good corrosion
   resistance, weldability and mechanical stability at high temperatures.
   Numerical methods are commonly used to predict the mechanical and
   microstructural behavior of heat resistant alloys. The aim of the
   present work was to model recrystallized grain size evolution under
   isothermal conditions using the cellular automata (CA) technique. The CA
   model was applied to simulate hot compression of Inconel 718 nickel-base
   alloy at 980 degrees C and 1020 degrees C. A finite element analysis was
   conducted to acquire input parameters to the model such as strain and
   strain rate. Hardening and recovery coefficients were calculated in
   order to represent the competitive effects during deformation. The
   influence of local changes of initial grain with fully and partial
   recrystallized microstructures were simulated by CA and compared with
   isothermal hot compression results. The model was able to
   comprehensively predict necklace type microstructures. The average grain
   size was generally in good agreement with the experimental data. (C)
   2015 Elsevier Ltd. All rights reserved.
ZB 0
TC 28
ZR 0
Z8 3
ZS 0
Z9 29
SN 0264-1275
UT CCC:000359329000036
ER

PT J
AU De Jaeger, Julien
   Solas, Denis
   Fandeur, Olivier
   Schmitt, Jean-Hubert
   Rey, Colette
TI 3D numerical modeling of dynamic recrystallization under hot working:
   Application to Inconel 718
SO MATERIALS SCIENCE AND ENGINEERING A-STRUCTURAL MATERIALS PROPERTIES
   MICROSTRUCTURE AND PROCESSING
VL 646
BP 33
EP 44
PD OCT 14 2015
PY 2015
AB Hot forging of Inconel 718 is an essential process to give shape and
   in-use properties to final part design. Dynamic recrystallization is the
   main mechanism influencing the properties through a grain size control.
   It is then of crucial importance to be able to predict the mechanical
   behavior during forging and the microstructure evolution during and
   after the dynamic recrystallization. A coupling between a crystal
   plasticity finite element model and a recrystallization model using a 3D
   cellular automata approach is applied to a 3D polycrystalline aggregate
   deformed by compression. Beyond the prediction of the stress-strain
   curves at different strain rates, numerical simulations enable the
   visualization of stress, strain, energy, local orientation, dislocation
   density fields within the aggregate. Finally, the recrystallization
   kinetic and the grain size are recorded as a function of strain. The
   results are in a rather good agreement with experiments, even if the
   predicted grain size is slightly larger than the measured one. To
   improve the prediction, annealing twinning is accounted for. (C) 2015
   Elsevier B.V. All rights reserved.
OI /0000-0002-2279-6930; SCHMITT, Jean-Hubert/0000-0002-3076-2191
ZB 0
TC 13
ZS 0
Z8 1
ZR 0
Z9 13
SN 0921-5093
UT CCC:000362132000005
ER

PT J
AU Ramsperger, Markus
   Roncery, Lais Mujica
   Lopez-Galilea, Inmaculada
   Singer, Robert F.
   Theisen, Werner
   Koerner, Carolin
TI Solution Heat Treatment of the Single Crystal Nickel-Base Superalloy
   CMSX-4 Fabricated by Selective Electron Beam Melting
SO ADVANCED ENGINEERING MATERIALS
VL 17
IS 10
BP 1486
EP 1493
PD OCT 2015
PY 2015
AB Selective electron beam melting (SEBM), which belongs to the additive
   manufacturing processes, is applied to produce samples from the single
   crystalline nickel-base superalloy CMSX-4. The influence of the high
   solidification rates on the microstructure and element distribution is
   investigated by OM, SEM, DSC, and EMPA. Solution heat treatments at
   different temperatures and holding times are applied to demonstrate the
   difference between conventionally cast and SEBM material. The results
   demonstrate that SEBM is able to produce superalloys with a degree of
   homogeneity which cannot be realized in conventional processes.
Z8 0
TC 23
ZB 0
ZR 0
ZS 0
Z9 23
SN 1438-1656
UT CCC:000364912400011
ER

PT J
AU Ozgun, Ozgur
   Yilmaz, Ramazan
   Gulsoy, H. Ozkan
   Findik, Fehim
TI The effect of aging treatment on the fracture toughness and impact
   strength of injection molded Ni-625 superalloy parts
SO MATERIALS CHARACTERIZATION
VL 108
BP 8
EP 15
PD OCT 2015
PY 2015
AB In this study, the effect of aging heat treatment on fracture toughness
   and impact strength of Ni-625 superalloy fabricated by using powder
   injection molding (PIM) method was examined. After a feedstock was
   prepared by mixing the prealloyed Ni-625 superalloy powder, which was
   fabricated by gas atomisation, with a polymeric binder system and then
   it was granulated, it was shaped through the use of injection. The
   molded specimens were sintered at 1300 degrees C for 3 h after a
   two-stage debinding process. Once the sintered specimens were treated in
   the solution at 1150 degrees C for 2 h, they were quenched. Aging
   treatment was performed by keeping specimens at 745 degrees C for 22 h.
   Fracture toughness and impact tests were performed on sintered and aged
   specimens. Microstructure examinations were performed by using optical
   microscope, scanning electron microscope, and transmission electron
   microscope. The results revealed that aging heat treatment led to the
   formation of some carbides and intermetallic phases in the
   microstructure. While the hardness of the aged specimens increased due
   to these phases, their fracture toughness and impact strength values
   decreased. (C) 2015 Elsevier Inc. All rights reserved.
OI Findik, Fehim/0000-0003-2537-1951
ZS 0
Z8 0
ZR 0
ZB 0
TC 19
Z9 19
SN 1044-5803
UT CCC:000362614300002
ER

PT J
AU Ren, Pan
   Zhu, Shenglong
   Wang, Fuhui
TI Spontaneous reaction formation of Cr23C6 diffusion barrier layer between
   nanocrystalline MCrAlY coating and Ni-base superalloy at high
   temperature
SO CORROSION SCIENCE
VL 99
BP 219
EP 226
PD OCT 2015
PY 2015
AB A nanocrystalline NiCrAlYHfSi coating was prepared by magnetron
   sputtering. The coating after post-annealing comprised matrix
   gamma'-Ni3Al and alpha-Cr precipitates. No coating spallation was
   observed after 100 cycles of 1000-25 degrees C water-quenching test. A
   continuous Cr23C6 interlayer between the coating and the substrate was
   spontaneously formed during high temperature exposure, and exhibited
   good performance in suppressing the coating/substrate interdiffusion.
   The alpha-Cr precipitates in the coating disappeared gradually as Cr in
   the coating was consumed to form the Cr23C6 interlayer. Its growth rates
   can be fitted into a law controlled by two completing processes: a
   parabolic growth and a linear decomposition. (C) 2015 Elsevier Ltd. All
   rights reserved.
ZS 0
TC 10
ZB 0
ZR 0
Z8 1
Z9 10
SN 0010-938X
UT CCC:000362619900020
ER

PT J
AU Steuer, S.
   Villechaise, P.
   Pollock, T. M.
   Cormier, J.
TI Benefits of high gradient solidification for creep and low cycle fatigue
   of AM1 single crystal superalloy
SO MATERIALS SCIENCE AND ENGINEERING A-STRUCTURAL MATERIALS PROPERTIES
   MICROSTRUCTURE AND PROCESSING
VL 645
BP 109
EP 115
PD OCT 1 2015
PY 2015
AB The influence of high thermal gradient processing on the creep and low
   cycle fatigue properties of the AM1 Ni-based single crystal superalloy
   has been studied. Isothermal creep (from 750 degrees C up to 1200
   degrees C) and low cycle fatigue (750 degrees C and 950 degrees C)
   experiments were performed for AM1 alloy solidified with a conventional
   radiation cooled (Bridgman) and higher thermal gradient liquid-metal
   cooled (LMC) casting process to produce coarse and finer-scaled
   dendritic structures, respectively. There was no significant effect of
   the casting technique on creep properties, due to the very similar
   microstructures (gamma'-size and gamma-channel width) established after
   full heat treatment of both Bridgman and LMC samples. For low cycle
   fatigue properties, the benefit of the higher gradient LMC process was
   dependent on the testing temperature. At 750 degrees C, cracks primarily
   initiated at pores created by solidification shrinkage in both Bridgman
   and LMC samples. Samples produced by the LMC technique demonstrated
   fatigue lives up to 4 times longer, compared to the Bridgman samples,
   due to refined porosity. At 950 degrees C the low cycle fatigue
   properties of the LMC and conventionally solidified material were not
   distinguishable due to a shift of crack initiation sites from internal
   pores to oxidized surface layers or near-surface pores. The benefit of
   the LMC approach was, however, apparent in fatigue at 950 degrees C when
   testing in a vacuum environment. Based on these results, a crack
   initiation model based on the local slip activity close to casting
   defect is proposed. (C) 2015 Elsevier B.V. All rights reserved.
Z8 3
ZS 0
ZB 0
TC 25
ZR 0
Z9 25
SN 0921-5093
UT CCC:000361581900013
ER

PT J
AU Stinville, J. C.
   Vanderesse, N.
   Bridier, F.
   Bocher, P.
   Pollock, T. M.
TI High resolution mapping of strain localization near twin boundaries in a
   nickel-based superalloy
SO ACTA MATERIALIA
VL 98
BP 29
EP 42
PD OCT 1 2015
PY 2015
AB Damage during cycling loading of polycrystalline metallic alloys
   involves localized plastic straining at the scale of individual grains.
   To better understand damage accumulation processes and to build models
   for material behavior there is a need for quantitative assessment of the
   heterogeneous strain fields at the grain and even more microscopic
   scales. In the present study, a digital image correlation (DIC) approach
   has been developed to measure the strains at the grain level and at
   finer scales where plastic strain localization is manifested as physical
   slip bands. Strain fields have been measured in situ and ex situ on a
   Rene 88DT polycrystalline nickel-based superalloy to assess the
   grain-scale deformation processes during monotonic straining in tension
   and compression. DIC analysis and transmission electron microscopy
   demonstrate that slip occurs in a highly localized manner. The highest
   localized strains developed in slip bands that formed on {1 1 1} planes
   parallel to, and slightly offset from, annealing twins. Enhanced local
   straining below yield was observed during compression loading. The
   degree of strain concentration caused by slip bands impinging on grain
   boundaries was also analyzed. The results are compared to predictions of
   plasticity models. (C) 2015 Acta Materialia Inc. Published by Elsevier
   Ltd. All rights reserved.
ZB 3
TC 63
ZS 0
ZR 0
Z8 3
Z9 66
SN 1359-6454
UT CCC:000361074000003
ER

PT J
AU Katnagallu, Shyam Swaroop
   Mandal, Sumantra
   Nagaraja, Athreya Cheekur
   De Boer, Bernd
   Vadlamani, Subramanya Sarma
TI Role of Carbide Precipitates and Process Parameters on Achieving Grain
   Boundary Engineered Microstructure in a Ni-Based Superalloy
SO METALLURGICAL AND MATERIALS TRANSACTIONS A-PHYSICAL METALLURGY AND
   MATERIALS SCIENCE
VL 46A
IS 10
BP 4740
EP 4754
PD OCT 2015
PY 2015
AB Thermo-mechanical processing (one-step and iterative) comprising strain
   (5, 10, and 15 pct cold rolling) and annealing [at 1273 K, 1323 K, and
   1373 K (1000 A degrees C, 1050 A degrees C, and 1100 A degrees C) for
   different times of 30 minutes, 1 and 2 hours] were employed to realize a
   grain boundary engineered (GBE) microstructure in alloy 617. Among the
   single-step routes, the process employing 15 pct cold reduction and
   annealing at 1373 K (1100 A degrees C) for 1 hour was found to be
   effective in increasing the fraction of I 3 pound boundaries; however,
   it also induced partial recrystallization. The iterative processing
   employing lower reductions and higher annealing temperatures failed to
   realize GBE microstructure. The second-phase carbides in this material
   effectively pin the boundaries thus requiring higher pre-strain to
   initiate the boundary migration and subsequent multiple twinning events.
   The iterative processing designed based on the outcomes of the single
   step route resulted in GBE microstructure by significantly increasing
   the I 3 pound fraction and substantially disrupting the random
   high-angle grain boundaries connectivity. The newly added I 3 pound
   boundaries in the GBE microstructure predominantly terminated on (111)
   plane indicating that they have low-energy configuration. The GBE
   specimen has shown remarkable resistance to intergranular corrosion as
   compared to the as-received condition.
RI Vadlamani, Subramanya Sarma/A-1980-2010; C N, Athreya/; Katnagallu, Shyam/
OI Vadlamani, Subramanya Sarma/0000-0002-7685-6804; C N,
   Athreya/0000-0002-1129-2622; Katnagallu, Shyam/0000-0002-6812-2309
ZB 0
Z8 1
ZR 0
TC 15
ZS 0
Z9 16
SN 1073-5623
UT CCC:000360558200035
ER

PT J
AU Li, Shuai
   Wei, Qingsong
   Shi, Yusheng
   Chua, Chee Kai
   Zhu, Zicheng
   Zhang, Danqing
TI Microstructure Characteristics of Inconel 625 Superalloy Manufactured by
   Selective Laser Melting
SO JOURNAL OF MATERIALS SCIENCE & TECHNOLOGY
VL 31
IS 9
BP 946
EP 952
PD SEP 2015
PY 2015
AB Selective laser melting (SLM), an additive manufacturing process, is
   capable of manufacturing metallic parts with complex shapes directly
   from computer-aided design (CAD) models. SLM parts are created on a
   layer-by-layer manner, making it more flexible than traditional material
   processing techniques. In this paper, Inconel 625 alloy, a widely used
   material in the aerospace industry, were chosen as the build material.
   Scanning electron microscopy (SEM), electron back scattering diffraction
   (EBSD) and X-ray diffraction (XRD) analysis techniques were employed to
   analyze its microstructure. It was observed that the molten pool was
   composed of elongated columnar crystal. Due to the rapid cooling speed,
   the primary dendrite arm space was approximately 0.5 mu m and the
   hardness of SLM state was very high (343 HV). The inverse pole figure
   (IPF) indicated that the growing orientation of the most grains was <
   001 > due to the epitaxial growth and heat conduction. The XRD results
   revealed that the austenite structure with large lattice distortion was
   fully formed. No carbides or precipitated phases were found. After heat
   treatment the grains grew into two microstructures with distinct
   morphological characters, namely, rectangular grains and limited in the
   molten pool, and equiaxed grains along the molten boundaries. Upon
   experiencing the heat treatment, MC carbides with triangular shapes
   gradually precipitated. The results also identified that a large number
   of zigzag grain boundaries were formed. In this study, the grain
   formation and microstructure, and the laws of the molten pool evolution
   were also analyzed and discussed. Copyright (C) 2015, The editorial
   office of Journal of Materials Science & Technology. Published by
   Elsevier Limited. All rights reserved.
RI Chua, Chee Kai/B-6171-2009; Zhu, Zicheng/
OI Zhu, Zicheng/0000-0001-8472-4230
Z8 9
ZB 0
ZS 3
TC 99
ZR 0
Z9 102
SN 1005-0302
UT CCC:000360653000013
ER

PT J
AU Yu, Q. Y.
   Yao, Z. H.
   Dong, Jx
TI Deformation and recrystallization behavior of a coarse-grain,
   nickel-base superalloy Udimet720Li ingot material
SO MATERIALS CHARACTERIZATION
VL 107
BP 398
EP 410
PD SEP 2015
PY 2015
AB The deformation and recrystallization behavior were studied using
   isothermal hot compression experiments for a cast-and-homogenized
   Udimet720Li material deformed in the temperature range of 1070 to 1190
   degrees C with strain rates of 0.01 to 0.5 s(-1) and total strain of
   1.21. Flow behavior was well modeled and the variation of the apparent
   activation energy for deformation with strain rate and temperature were
   discussed. The distinctions of the dynamic recrystallization (DRX)
   behavior for the subsolvus and supersolvus deformation were
   significantly related to the presence of gamma' precipitates. The
   relationship between gamma' precipitates and deformation conditions and
   the interaction between gamma' precipitates and grain boundaries (GBs)
   were presented. Multiple mechanisms of DRX nucleation were discussed in
   consideration of subgrain rotation, twinning and gamma' precipitates.
   Particular attention was paid to the role of intragranular DRX
   nucleation and continuous dynamic recrystallization (CDRX) nucleation.
   (C) 2015 Elsevier Inc. All rights reserved.
ZS 0
ZB 0
Z8 4
TC 23
ZR 0
Z9 23
SN 1044-5803
UT CCC:000361583200050
ER

EF
