Repository: MatInfoUB/NLP-Queries

File: Multicomponent_Co_alloys1.txt (part 22 of 35)
FN Clarivate Analytics Web of Science
   alloys. Application of the model to the undercooled Ag-Cu eutectic alloy
   obtained a good agreement between model predictions and experimental
   results. An upper limit on the eutectic growth velocity is predicted
   above which migration of TJ is not kinetically possible and a transition
   from co-operative eutectic growth to single-phase growth occurs for
   concentrated alloys and dilute alloys with linear liquidus and solidus,
   respectively.
RI Sobolev, Sergey/M-7658-2014
ZR 0
ZB 0
ZS 0
Z8 0
TC 7
Z9 7
SN 0022-2461
EI 1573-4803
UT WOS:000367647100047
ER

PT J
AU Niu, Yanqing
   Tan, Houzhang
   Hui, Shi'en
TI Ash-related issues during biomass combustion: Alkali-induced slagging,
   silicate melt-induced slagging (ash fusion), agglomeration, corrosion,
   ash utilization, and related countermeasures
SO PROGRESS IN ENERGY AND COMBUSTION SCIENCE
VL 52
BP 1
EP 61
DI 10.1016/j.pecs.2015.09.003
PD FEB 2016
PY 2016
AB Biomass is available from many sources or can be mass-produced.
   Moreover, biomass has a high energy-generation potential, produces less
   toxic emissions than some other fuels, is mostly carbon neutrality, and
   burns easily. Biomass has been widely utilized as a raw material in
   thermal chemical conversion, replacing coal and oil, including power
   generation. Biomass firing and co-firing in pulverized coal boilers,
   fluidized bed boilers, and grate furnaces or stokerfed boilers have been
   developed around the world because of the worsening environmental
   problems and developing energy crisis. However, many issues hinder the
   efficient and clean utilization of biomass in energy applications. They
   include preparation, firing and co-firing, and ash-related issues during
   and after combustion. In particular, ash-related issues, including
   alkali-induced slagging, silicate melt-induced slagging (ash fusion),
   agglomeration, corrosion, and ash utilization, are among the most
   challenging problems. The current review provides a summary of knowledge
   and research developments concerning these ash-related issues. It also
   gives an in-depth analysis and discussion on the formation mechanisms,
   urgent requirements, and potential countermeasures including the use of
   additives, co-firing, leaching, and alloying.
   Alkali species, particularly alkali chlorides and sulfates, cause
   alkali-induced slagging during biomass combustion. Thus, the mechanisms
   of generation, transformation, and sequestration of alkali species and
   the formation and growth of alkali-induced slagging, formed as an
   alternating overlapping multilayered structure, are discussed in detail.
   For silicate melt-induced slagging (ash fusion), the evolutions of
   chemical composition of both the elements and minerals in the ash during
   combustion and existing problems in testing are overviewed. Pseudo-4D
   phase diagrams of (Ma(2)o)-MaeO-P2O5-Al2O3 and (Ma(2)O)MaeO-SiO2-Al2O3
   are proposed as effective tools to predict ash fusion characteristics
   and the properties of melt-induced slagging. Concerning agglomeration
   that typically occurs in fluidized bed furnaces, meltinduced and
   coating-induced agglomeration and coating-forming mechanisms are
   highlighted. Concerning corrosion, seven corrosion mechanisms associated
   with Cl-2, gaseous, solid/deposited, and molten alkali chlorides, molten
   alkali sulfates and carbonates, and the sulfation/silication of alkali
   chlorides are comprehensively reviewed. The effects of alloying, salt
   state (solid, molten, or gaseous), combustion atmosphere, and
   temperature are also discussed systematically. For ash utilization,
   potential approaches to the use of fly ash, bottom ash, and biomass/coal
   co-fired ash as construction and agricultural materials are explored.
   Several criteria or evaluation indexes are introduced for alkali-induced
   slagging and agglomeration, and chemical equilibrium calculation and
   multicomponent phase diagrams of silicate melt-induced slagging and
   agglomeration. Meanwhile, remedies, including the use of additives,
   co-firing, leaching, alloying, and the establishment of regulations, are
   discussed.
   It is suggested that considerable attention should be focused on an
   understanding of the kinetics of alkali chemistry, which is essential
   for the transformation and sequestration of alkali species. A
   combination of heterogeneous chemical kinetics and multiphase
   equilibrium modeling is critical to estimating the speciation,
   saturation levels, and the presence of melt of the ash-forming matter.
   Further practical evaluation and improvement of the existing criterion
   numbers of alkali-induced slagging and agglomeration should be improved.
   The pseudo-4D phase diagrams of (Ma(2)O)-MaeO-P2O5-Al2O3 and
   (Ma(2)O)-MaeO-SiO2Al2O3 should be constructed from the data derived from
   real biomass ashes rather than those of simulated ashes in order to
   provide the capability to predict the properties of silicate
   melt-induced slagging. Apart from Cr, research should be conducted to
   understand the effects of Si, Al, and Co, which exhibit high corrosion
   resistance, and heavy metals such as Zn and Pb, which may form
   low-melting chlorides that accelerate corrosion. Regulations,
   cooperation among biomass-fired power plants and other industries,
   potential technical research, and logistics should be strengthened to
   enable the extensive utilization of biomass ash. Finally, alkali-induced
   slagging, silicate melt-induced slagging, agglomeration, and corrosion
   occur concurrently, and thus, these issues should be investigated
   jointly rather than separately. (C) 2015 Elsevier Ltd. All rights
   reserved.
RI Niu, Yanqing/C-6465-2015
OI Niu, Yanqing/0000-0001-7267-9305
ZS 1
ZR 0
TC 215
Z8 6
ZB 29
Z9 223
SN 0360-1285
EI 1873-216X
UT WOS:000366777400001
ER

PT J
AU Gulsoy, H. Ozkan
   Ozgun, Ozgur
   Bilketay, Sezer
TI Powder injection molding of Stellite 6 powder: Sintering,
   microstructural and mechanical properties
SO MATERIALS SCIENCE AND ENGINEERING A-STRUCTURAL MATERIALS PROPERTIES
   MICROSTRUCTURE AND PROCESSING
VL 651
BP 914
EP 924
DI 10.1016/j.msea.2015.11.058
PD JAN 10 2016
PY 2016
AB The purpose of this study was to produce Co-based Stellite 6 superalloy
   components by using the method of Powder Injection Molding (PIM) and to
   characterize the microstructural and mechanical properties of the
   produced components. The experimental studies were started through the
   formation of feedstock by mixing Stellite 6 powder with a multicomponent
   binder system. Prepared feedstock was formed by utilizing powder
   injection molding technique. Then the molded samples were subjected to
   the solvent and thermal debinding processes. Different sintering cycles
   were applied to the raw components for the purpose of determining the
   optimum sintering conditions. The densities of the sintered components
   were determined in accordance with the Archimedes' principle. The
   microstructural characterization was performed through scanning electron
   microscope (SEM) analysis, energy dispersive spectrometry (EDS)
   analyses, and X-ray diffraction (XRD) analysis. Hardness measurement and
   tensile test were conducted in order to determine the mechanical
   properties. The results illustrated that the injection molded Stellite 6
   components were composed of fine and equiaxed grains, plenty of carbide
   precipitates exhibiting homogenous distribution throughout the
   microstructure formed at the grain boundaries and thus the mechanical
   properties were considerably high. (c) 2015 Elsevier B.V. All rights
   reserved.
ZR 0
Z8 0
ZB 0
ZS 2
TC 14
Z9 16
SN 0921-5093
EI 1873-4936
UT WOS:000367486800104
ER

PT J
AU Das, Suprem R.
   Sadeque, Sajia
   Jeong, Changwook
   Chen, Ruiyi
   Alam, Muhammad A.
   Janes, David B.
TI Copercolating Networks: An Approach for Realizing High-Performance
   Transparent Conductors using Multicomponent Nanostructured Networks
SO NANOPHOTONICS
VL 5
IS 1
SI SI
BP 180
EP 195
DI 10.1515/nanoph-2016-0036
PD JAN 2016
PY 2016
AB Although transparent conductive oxides such as indium tin oxide (ITO)
   are widely employed as transparent conducting electrodes (TCEs) for
   applications such as touch screens and displays, new nanostructured TCEs
   are of interest for future applications, including emerging transparent
   and flexible electronics. A number of two-dimensional networks of
   nanostructured elements have been reported, including metallic nanowire
   networks consisting of silver nanowires, metallic carbon nanotubes
   (m-CNTs), copper nanowires or gold nanowires, and metallic mesh
   structures. In these single-component systems, it has generally been
   difficult to achieve sheet resistances that are comparable to ITO at a
   given broadband optical transparency. A relatively new third category of
   TCEs consisting of networks of 1D-1D and 1D-2D nanocomposites (such as
   silver nanowires and CNTs, silver nanowires and polycrystalline
   graphene, silver nanowires and reduced graphene oxide) have demonstrated
   TCE performance comparable to, or better than, ITO. In such hybrid
   networks, copercolation between the two components can lead to
   relatively low sheet resistances at nanowire densities corresponding to
   high optical transmittance. This review provides an overview of reported
   hybrid networks, including a comparison of the performance regimes
   achievable with those of ITO and single-component nanostructured
   networks. The performance is compared to that expected from bulk thin
   films and analyzed in terms of the copercolation model. In addition,
   performance characteristics relevant for flexible and transparent
   applications are discussed. The new TCEs are promising, but significant
   work must be done to ensure earth abundance, stability, and reliability
   so that they can eventually replace traditional ITO-based transparent
   conductors.
ZS 0
Z8 0
ZB 1
TC 8
ZR 0
Z9 8
SN 2192-8606
EI 2192-8614
UT WOS:000377572800010
ER

PT S
AU Schmising, C. von Korff
   Willems, F.
   Zhavoronkov, N.
   Smeenk, C. T. L.
   Kornilov, O.
   Radu, I.
   Vrakking, M. J. J.
   Eisebitt, S.
GP IEEE
TI Probing Ultrafast Magnetization Dynamics with High-Harmonic Magnetic
   Circular Dichroism
SO 2016 CONFERENCE ON LASERS AND ELECTRO-OPTICS (CLEO)
SE Conference on Lasers and Electro-Optics
PD 2016
PY 2016
AB Magnetic circular dichroism in the extreme ultraviolet (XUV) spectral
   range is a powerful technique for element-specific and time-resolved
   probing of magnetization in multicomponent magnetic alloys and
   multilayers. We generate a circularly polarized XUV spectrum from a
   high-harmonic source by an efficient reflection-based phase shifter and
   demonstrate for the first time laboratory based, ultrafast resonant
   magnetic circular dichroism (MCD) absorption spectroscopy. We apply this
   novel technique to directly access the time-resolved dynamics of
   interface magnetism of a Pt/Co/Pt sample system.
CT Conference on Lasers and Electro-Optics (CLEO)
CY JUN 05-10, 2016
CL San Jose, CA
RI Vrakking, Marc JJ/F-6770-2014
OI Vrakking, Marc JJ/0000-0002-3249-1663
ZR 0
TC 0
ZB 0
Z8 0
ZS 0
Z9 0
SN 2160-9020
BN 978-1-9435-8011-8
UT WOS:000391286400388
ER

PT B
AU Kushnerov, O. I.
   Bashev, B. F.
BE Pogrebnjak, AD
TI Structure and Magnetic Properties of Al-Cu-Fe-Ni-Si Multicomponent Films
   Obtained by Splat-Quenching
SO INTERNATIONAL CONFERENCE ON NANOMATERIALS: APPLICATION & PROPERTIES
   (NAP)
AR UNSP 01NTF13
PD 2016
PY 2016
AB The paper explores the structure, phase composition and magnetic
   properties of multicomponent high-entropy Al-Cu-Fe-Ni-Si films. This
   alloy system is characterized by the absence of expensive components,
   such as Co, V, Mo, Cr, usually used for the production of high-entropy
   alloys while its characteristics are not inferior to those of more
   expensive alloys. The films were fabricated by the known technique of
   splat-quenching. A cooling rate estimated by film thickness was similar
   to 106 K/s. Experimental results reveal that the studied films except
   the Al0.5CuFeNi one are multiphase, nanocrystalline, with the structure
   consisting of disordered BCC and FCC solid solutions. The Al0.5CuFeNi
   film has only FCC phase. The leading role in determining the type of
   solid solution formed in the studied high-entropy films obviously plays
   an element with the highest melting point. All of the investigated
   multicomponent films are soft-magnetic materials as indicated by low
   values of coercivity.
CT 6th International Conference on Nanomaterials - Applications &
   Properties (NAP)
CY SEP 14-19, 2016
CL Minist Educ & Sci Ukraine, Lviv, UKRAINE
HO Minist Educ & Sci Ukraine
RI Kushnerov, Oleksandr/D-5318-2015
OI Kushnerov, Oleksandr/0000-0002-9683-2041
ZS 0
TC 0
ZB 0
ZR 0
Z8 0
Z9 0
BN 978-1-5090-2513-8
UT WOS:000391877500028
ER

PT B
AU Gorecki, Kamil
   Bala, Piotr
   Cios, Grzegorz
   Tokarski, Tomasz
   Koziel, Tomasz
GP TANGER Ltd
TI CHARACTERIZATION OF EQUIMOLAR HIGH-ENTROPY ALLOY FROM Al-Ti-Co-Ni-Fe
   SYSTEM
SO METAL 2016: 25TH ANNIVERSARY INTERNATIONAL CONFERENCE ON METALLURGY AND
   MATERIALS
BP 1206
EP 1209
PD 2016
PY 2016
AB In this paper a new high-entropy alloy from Al-Ti-Co-Ni-Fe system was
   examined. The alloy was synthesized by arc melting process. On the basis
   of theoretical assumptions, the alloy should obtain BCC structure. To
   verify theoretical assumptions, the structure was characterized by X-ray
   diffraction. Additionally, microstructural observations using scanning
   electron microscopy, equipped with energy dispersive spectroscopy X-ray
   spectrometer for elements distribution, were carried out. It was
   observed that examined alloy crystallized in FCC structure with
   additional unidentified phase. It was stated, that the obtained
   equimolar high-entropy alloy from Al-Ti-Co-Ni-Fe system has high
   hardness but is very brittle. During hardness measurements from the tips
   of the indentation cracks spread. A significant segregation of the
   elements was also observed.
CT 25th Anniversary International Conference on Metallurgy and Materials
   (METAL)
CY MAY 25-27, 2016
CL Brno, CZECH REPUBLIC
SP TANGER Ltd; Tech Univ Ostrava; Czech Soc New Mat & Technologies; Engn
   Acad Czech Republ; Czech Metal Soc; Mat Res Soc Serbia; Soc Portuguesa
   Mat; Austrian Soc Metal & Mat; Norsk Materialteknisk Selskap; Assoc
   Italiana Metallurgia; Soc Francaise Metallurgie & Materiaux
RI Cios, Grzegorz/R-9687-2019; Bala, Piotr/C-6232-2015; Gorecki, Kamil/A-9750-2015; Koziel, Tomasz/; Bala, Piotr/
OI Cios, Grzegorz/0000-0003-4269-5456; Gorecki, Kamil/0000-0003-2242-3517;
   Koziel, Tomasz/0000-0003-1109-9010; Bala, Piotr/0000-0002-9896-6350
TC 0
ZS 0
ZR 0
ZB 0
Z8 0
Z9 0
BN 978-80-87294-67-3
UT WOS:000391251200196
ER

PT J
AU Ushakov, Ivan Vladimirovich
   Batomunkuev, Amagalan Yurievich
Z2 Ушаков, Иван Владимирович
   Батомункуев, Амагалан Юрьевич
TI Simulation of laser plasma induced processes in the surface layersof
   multicomponent amorphous-nanocrystalline alloy
FT Моделирование процессов, инициированных лазерной плазмой в поверхностных
   слояхмногокомпонентного аморфно-нанокристаллического сплава
SO Fizika i khimiya obrabotki materialov
S1 Физика и химия обработки материалов
IS 5
BP 17
EP 22
PD 2016
PY 2016
AB By computer simulation, peculiarities of the heating and cooling of the
   thin film specimens irradiated with a series of laser pulses have been
   studied. The thickness of the surface layer strengthened due to
   realization of the processes of mechanical stresses relaxation,
   recrystallization, and plastic deformation of material is determined.
   Selective impact of laser plasma on the material areas with defects
   acting as stress concentrators has been demonstrated. It is shown that
   the depth of the treated surface layer can run up to 20-25% of the total
   thickness of the thin specimen. Comparison of the simulation results
   with experimental data on the effect of pulsed laser irradiation on the
   properties of thin ribbon specimens from amorphous-nanocrystalline
   Co<sub>71,66</sub>B<sub>4,73</sub>Fe<sub>3,38</sub>Cr<sub>3,14</sub>Si<s
   ub>17,09</sub> alloy was carried out.
Z4 Методом компьютерного моделирования изучены особенности нагрева и
   охлаждения образцов тонких пленок, подвергнутых облучению серией
   лазерных импульсов. Определена толщина поверхностного слоя, упрочненного
   за счет протекания процессов релаксации механических напряжений,
   рекристаллизации и пластической деформации. Продемонстрировано
   избирательное воздействие лазерной плазмы на области материала с
   дефектами, играющими роль концентраторов механических напряжений.
   Показано, что в тонких пленках глубина модифицированного слоя может
   достигать 20-25% от общей толщины образца. Проведено сравнение расчетных
   данных с резуль- татами экспериментального исследования влияния
   импульсного лазерного облучения на свойства образцов тонкой ленты из
   аморфно-нанокристаллического сплава
   Co<sub>71,66</sub>B<sub>4,73</sub>Fe<sub>3,38</sub>Cr<sub>3,14</sub>Si<s
   ub>17,09</sub>.
ZB 0
Z8 0
TC 0
ZS 0
ZR 0
Z9 0
SN 0015-3214
UT RSCI:27339819
ER

PT J
AU Liu, S. H.
   Liu, C. P.
   Liu, W. Q.
   Zhang, X. N.
   Yan, P.
   Wang, C. Y.
TI Investigation of the elemental partitioning behaviour and site
   preference in ternary model nickel-based superalloys by atom probe
   tomography and first-principles calculations
SO PHILOSOPHICAL MAGAZINE
VL 96
IS 21
BP 2204
EP 2218
DI 10.1080/14786435.2016.1192298
PD 2016
PY 2016
AB The topologically close-packed phase formation is heavily influenced by
   the concentrations of Co, Ru, and Cr in Ni-based superaloys. For this
   purpose, we investigate the partitioning behaviour and site preference
   of these additions in the model Ni-Al-X single crystal superalloys by
   atom probe tomography and first-principles calculations. Compared with
   the commercial multicomponent superalloys, Co and Ru still strongly
   partition to the gamma phase, while Cr weakly partitions to the gamma
   phase in the ternary model alloys. Based on the gamma' phase composition
   analyses, Ru and Cr atoms preferentially substitute for the Al
   sublattice sites, whereas Co atoms substitute at both Al and Ni
   sublattice sites in the ordered gamma'-Ni3Al phase. First-principles
   calculations on the substitutional formation energies at 0 K were
   performed to understand the site preference, and the partitioning
   coefficient of additions was given in a quantitative model. The
   partitioning behaviour and site preference of Co, Ru, and Cr by
   theoretical calculations are consistent with the experimental results.
ZS 0
ZB 0
Z8 1
ZR 0
TC 6
Z9 6
SN 1478-6435
EI 1478-6443
UT WOS:000380159900002
ER

PT J
AU Kurniawan, Michael
   Perrin, Alice
   Xu, Patricia
   Keylin, Vladimir
   McHenry, Michael
TI Curie Temperature Engineering in High Entropy Alloys for Magnetocaloric
   Applications
SO IEEE MAGNETICS LETTERS
VL 7
AR 6105005
DI 10.1109/LMAG.2016.2592462
PD 2016
PY 2016
AB High entropy alloys (HEAs) are useful in applications that requir high
   strength, oxidation resistance, and high temperature stability. Research
   on HEAs for magnetocaloric applications focuses on increasing the
   refrigeration constant and controlling the Curie temperature (T-c). Here
   we investigate the effect of metal additions on exchange interaction
   distributions in eqiatomic ferromagnetic alloys of Fe, Co, and Ni. The
   metal additions are (a) noble metals (e.g., Cu, Ag), (b)
   antiferromagnetic transition metals (e.g., Mn), (c) Stoner-enhanced
   transition metals (e.g., Pt), and (d) early transition metals (e.g., Mo)
   that contribute to the virtual bound states. We are able to: 1)
   stabilize a ferromagnetic face-centered cubic. gamma-phase with
   equiatomic compositions in 4-, 5-, and 6-component systems, 2) make
   slight departures from equiatomic compositions to a chosen alloy to
   bring its Tc closer to room temperature, and 3) measure the role of
   alloying on exchange interaction distributions. We present a simple
   model to predict Tc in HEAs using the Bethe-Slater curve and binary
   phase diagrams of alloy constituents. Compared to the rare-earth-based
   magnetocaloric materials, the HEAs investigated here have significantly
   lower costs.
ZB 1
TC 13
ZS 0
ZR 0
Z8 1
Z9 13
SN 1949-307X
UT WOS:000386223200001
ER

PT J
AU Xie, Lu
   Brault, Pascal
   Thomann, Anne-Lise
   Yang, Xiao
   Zhang, Yong
   Shang, GuangYi
TI Molecular dynamics simulation of Al-Co-Cr-Cu-Fe-Ni high entropy alloy
   thin film growth
SO INTERMETALLICS
VL 68
BP 78
EP 86
DI 10.1016/j.intermet.2015.09.008
PD JAN 2016
PY 2016
AB Molecular dynamics (MD) simulations are used to study AlCoCrCuFeNi high
   entropy alloy (HEA) thin film growth on a silicon (100) substrate.
   Effect of the atomic composition is studied on morphology and atomic
   scale structure. Input data are chosen to fit with experimental
   operating conditions of magnetron sputtering deposition process. It is
   observed that the different structures are determined by the chemical
   composition and atomic size mismatch. The simulated results are in good
   agreement with the solidsolution formation rules proposed by Zhang et
   al. [1] for multi-principal component HEAs which based on the two
   parameters delta and Omega, respectively describing describe the
   comprehensive effect of the atomic-size difference in the n-element
   alloy and the effects of enthalpy and entropy of mixing on formation of
   multi-component solid-solutions. When Omega >= 1.1 and delta <= 6.6%,
   the multi-component solid solution phase could form. In contrast, the
   multi-component alloys forming intermetallic compounds and bulk metallic
   glasses (BMG) have larger value of delta and smaller value of Omega. The
   value of Omega for BMG is smaller than that of intermetallic compounds.
   (C) 2015 Elsevier Ltd. All rights reserved.
RI Zhang, Yong/B-7928-2009; Brault, Pascal/A-7027-2009
OI Zhang, Yong/0000-0002-6355-9923; Brault, Pascal/0000-0002-8380-480X
ZR 0
ZS 0
Z8 2
TC 21
ZB 0
Z9 22
SN 0966-9795
EI 1879-0216
UT WOS:000364896500012
ER

PT J
AU Kusumoto, Kenta
   Shimizu, Kazumichi
   Yaer, Xinba
   Hara, Hiroya
   Tamura, Kazuhiro
   Kawai, Hideki
TI High erosion-oxidation performance of Fe-based Nb or V containing
   multi-component alloys with Co addition at 1173 K
SO MATERIALS & DESIGN
VL 88
BP 366
EP 374
DI 10.1016/j.matdes.2015.08.161
PD DEC 25 2015
PY 2015
AB High temperature erosion-oxidation behavior of Fe-based Nb or V
   containing multi-component alloys with Co addition is investigated at
   1173 K. High temperature erosion tests and oxidation tests are conducted
   to determine both erosion and oxidation behaviors. Oxide scales are
   detected on the surfaces with 5V-10Nb and 5V-10Co showing superior
   erosion-oxidation resistance at 1173 K. The erosion rate is high in
   V-containing samples without Co due to the occurrence of vanadium oxide
   attack. Whilst, with increasing of Co content, the erosion rate is
   reduced, indicating the addition of Co is an effective counter-measure.
   In Nb-containing samples on the other hand, oxidation is successfully
   controlled by the formation of a composite oxide layer regardless of the
   presence of Co, thereby reducing the erosion losses. (C) 2015 Elsevier
   Ltd. All rights reserved.
TC 9
ZR 0
Z8 2
ZB 0
ZS 0
Z9 10
SN 0264-1275
EI 1873-4197
UT WOS:000364257300045
ER

PT J
AU Willems, F.
   Smeenk, C. T. L.
   Zhavoronkov, N.
   Kornilov, O.
   Radu, I.
   Schmidbauer, M.
   Hanke, M.
   Schmising, C. von Korff
   Vrakking, M. J. J.
   Eisebitt, S.
TI Probing ultrafast spin dynamics with high-harmonic magnetic circular
   dichroism spectroscopy
SO PHYSICAL REVIEW B
VL 92
IS 22
AR 220405
DI 10.1103/PhysRevB.92.220405
PD DEC 7 2015
PY 2015
AB Magnetic circular dichroism in the extreme ultraviolet (XUV) spectral
   range is a powerful technique for element-specific probing of
   magnetization in multicomponent magnetic alloys and multilayers. We
   combine a high-harmonic generation source with lambda/4 phase shifter to
   obtain circularly polarized XUV femtosecond pulses for ultrafast
   magnetization studies. We report on simultaneously measured resonant
   magnetic circular dichroism (MCD) of Co and Ni at their respective
   M-2,M-3 edges and of Pt at its O edge, originating from interface
   magnetism. We present a time-resolved MCD absorption measurement of a
   thin magnetic Pt/Co/Pt film, showing simultaneous demagnetization of Co
   and Pt on a femtosecond time scale.
RI Vrakking, Marc JJ/F-6770-2014; Hanke, Michael/S-9246-2017
OI Vrakking, Marc JJ/0000-0002-3249-1663; 
ZB 2
Z8 0
ZR 0
TC 26
ZS 0
Z9 26
SN 1098-0121
EI 1550-235X
UT WOS:000366084500003
ER

PT J
AU Paderin, S. N.
   Shil'nikov, E. V.
TI Thermodynamic Laws of the Oxygen Solubility in Liquid Metals (Ni, Co,
   Fe, Mn, Cr) and the Formation of Oxygen-Containing Solutions in the
   Alloys Based on Them
SO RUSSIAN METALLURGY
IS 12
BP 1005
EP 1012
DI 10.1134/S0036029515120125
PD DEC 2015
PY 2015
AB The solubility of oxygen in liquid Ni, Co, Fe, Mn, and Cr metals (Group
   IV in the periodic table) has been found for the first time. Linear
   dependences of the oxygen solubility on the standard Gibbs energy for
   the oxidation reaction of a liquid metal with gaseous oxygen are found.
   The revealed function of oxygen solubility is of scientific importance
   and allows one to develop a theory of oxygen solutions in liquid metals
   and liquid multicomponent metallic compositions and to calculate the
   energies of mixing of liquid metals with oxygen from Delta G(MO)degrees
   for metal oxidation reactions with allowance for pseudoregular-solution
   model equations. Using the energies of mixing and metal compositions, we
   calculated the equilibrium oxygen concentrations in a metal molten pool
   at the end of oxidation stage of melting 08Kh18N10T steel in an arc
   furnace. This fact indicates practical importance of the found function
   of the oxygen solubility in metals.
ZS 0
ZB 0
Z8 0
ZR 0
TC 4
Z9 4
SN 0036-0295
EI 1555-6255
UT WOS:000443415200011
ER

PT J
AU Avar, Baris
   Ozcan, Sadan
TI Characterization and amorphous phase formation of mechanically alloyed
   Co60Fe5Ni5Ti25B5 powders
SO JOURNAL OF ALLOYS AND COMPOUNDS
VL 650
BP 53
EP 58
DI 10.1016/j.jallcom.2015.07.268
PD NOV 25 2015
PY 2015
AB In this work, the multicomponent Co60Fe5Ni5Ti25B5 (at.%) alloy powders
   were synthesized from commercially available pure elemental powders by
   using a mechanical alloying (MA) process under argon gas atmosphere. The
   changes in structural, morphological, thermal and magnetic properties of
   the processed powders during MA were examined by X-ray diffraction
   (XRD), scanning electron microscopy with energy-dispersive X-ray
   spectroscopy (SEM/EDX), differential thermal analysis (DTA) and
   vibrating sample magnetometer (VSM). The results showed that the
   amorphization occurred after 3.5 h of milling, and the amorphous phase
   was stable up to 580 degrees C, where crystallization occurred. The SEM
   observations indicated that different morphologies were obtained during
   the MA stages. In addition, the EDX mapping confirmed the uniform
   distribution of elemental content. Magnetic results indicated that all
   the samples exhibited soft-ferromagnetic behavior. The evolution of the
   saturation magnetization (Ms), the coercivity (Hc) and the squareness
   ratio (Ms/Mr) during milling process were discussed with respect to
   microstructural changes. The influence of the annealing on magnetic
   hysteresis was also studied. The Ms, Hc and Ms/Mr values of about 53.4
   emu/g, 7.6 Oe and 0.01, respectively was obtained after 7 h of milling.
   (C) 2015 Elsevier B.V. All rights reserved.
RI ozcan, sadan/E-7505-2013; Avar, Baris/
OI ozcan, sadan/0000-0001-7966-1845; Avar, Baris/0000-0002-6234-5448
TC 8
ZB 0
ZR 0
ZS 0
Z8 0
Z9 8
SN 0925-8388
EI 1873-4669
UT WOS:000361519300008
ER

PT P
AU LIU Y
TI Chromium titanium carbon nitrogen multicomponent permeation agent used
   in carbon steel, mold steel and stainless steel surface treatment,
   comprises sodium carbonate, catalyst, sodium cyanate, sodium hydroxide
   and sodium chloride
PN CN105039904-A; CN105039904-B
AE LIU Y
AB 
   NOVELTY - Chromium titanium carbon nitrogen multicomponent permeation
   agent comprises 10-20 wt.% sodium carbonate, 1-3 wt.% chromium titanium
   composite, 0.5-1.5 wt.% catalyst, 65-80 wt.% sodium cyanate, 1-6 wt.%
   sodium hydroxide and balance amount of sodium chloride, where the
   chromium titanium composite is in powder form, and chromium titanium
   composite comprises chromium-iron alloy and titanium-iron alloy.
   USE - Chromium titanium carbon nitrogen multicomponent permeation agent
   used in carbon steel, mold steel and stainless steel surface treatment.
   ADVANTAGE - The chromium titanium carbon nitrogen multicomponent
   permeation agent in energy saving manner, has better high temperature
   resistance capacity, and corrosion resistance property.
   DETAILED DESCRIPTION - An INDEPENDENT CLAIM is included for a method for
   copermeating chromium titanium carbon nitrogen multicomponent permeation
   agent, which involves:(A) heating chromium titanium carbon nitrogen
   multicomponent permeation agent to obtain melt material;(B) subjecting
   steel material to perform heat preservation process for 0.5-7 hours to
   obtain co-permeating layer on surface; and(C) cooling the obtain the
   desired product.
Z9 0
UT DIIDW:201574072U
ER

PT J
AU Zhu, Naqiong
   Li, Jincai
   Lu, Xiao-Gang
   He, Yanlin
   Zhang, Jieyu
TI Experimental and Computational Study of Diffusion Mobilities for fcc
   Ni-Cr-Mo Alloys
SO METALLURGICAL AND MATERIALS TRANSACTIONS A-PHYSICAL METALLURGY AND
   MATERIALS SCIENCE
VL 46A
IS 11
BP 5444
EP 5455
DI 10.1007/s11661-015-3114-y
PD NOV 2015
PY 2015
AB Based on the available thermodynamic parameters and experimental
   diffusivities in the literature as well as measured in the present work,
   the diffusion mobilities of Ni, Cr, and Mo for fcc Ni-Cr-Mo alloys have
   been assessed by means of the CALPHAD method. Comprehensive comparisons
   between the calculated and experimental data show that an excellent
   agreement is obtained for the diffusion data of ternary diffusion
   couples, such as the interdiffusion coefficients, concentration
   profiles, and the diffusion path. (C) The Minerals, Metals & Materials
   Society and ASM International 2015
CT 4th International Conference on Advances in Solidification Processes
   ICASP)
CY JUL 08-11, 2014
CL BCAST, Old Windsor, ENGLAND
HO BCAST
SP EPSRC Ctr LiME; LiME; IOM3; MICRESS
ZS 0
ZR 0
ZB 0
TC 7
Z8 0
Z9 7
SN 1073-5623
EI 1543-1940
UT WOS:000362344100057
ER

PT J
AU Okulov, I. V.
   Sarmanova, My.
   Volegov, A. S.
   Okulov, A.
   Kuehn, U.
   Skrotzki, W.
   Eckert, J.
TI Effect of boron on microstructure and mechanical properties of
   multicomponent titanium alloys
SO MATERIALS LETTERS
VL 158
BP 111
EP 114
DI 10.1016/j.matlet.2015.06.017
PD NOV 1 2015
PY 2015
AB Boron refinement is an established method to refine the grain structure
   of titanium alloys. The effect of boron on microstructure of
   multicomponent Ti-Nb-Cu-Co-Al-B alloys was studied. These as-cast alloys
   exhibit a composite-like microstructure consisting of about 92 vol% of
   beta-Ti dendrites surrounded by an ultrafine-structured eutectic
   composed of beta-Ti and B2 TiCo. It was found that significant additions
   (up to 1 at%) of boron do not result in a pronounced refinement of
   microstructure in these alloys. However, noticeable strengthening and
   stiffening effects are observed for the alloys with increasing boron
   concentration. In particular, the yield strength of
   Ti-13.6Nb-6Co-5.1Cu-6.5Al (at%) improves from 1110 +/- 30 MPa to 1200
   +/- 30 MPa with addition of 1 at% of boron. Additionally, increasing
   boron content affects the morphology of the eutectic structure causing
   its degradation. (C) 2015 Elsevier B.V. All rights reserved.
RI Волегов, Алексей/R-6765-2016; Okulov, Ilya/
OI Okulov, Ilya/0000-0002-2968-8780
ZB 0
Z8 1
ZS 0
ZR 0
TC 11
Z9 11
SN 0167-577X
EI 1873-4979
UT WOS:000361264800028
ER

PT J
AU Lu, Z. P.
   Wang, H.
   Chen, M. W.
   Baker, I.
   Yeh, J. W.
   Liu, C. T.
   Nieh, T. G.
TI An assessment on the future development of high-entropy alloys: Summary
   from a recent workshop
SO INTERMETALLICS
VL 66
BP 67
EP 76
DI 10.1016/j.intermet.2015.06.021
PD NOV 2015
PY 2015
AB There is increasing interest in both relating the mechanical behavior of
   high-entropy alloys to their microstructural evolution and in their
   development for various applications. A special two-day international
   workshop on the above topic was held in Guiyang, China, in December
   2014. The workshop gathered scientists and engineers to exchange
   information on recent progress in high-entropy alloys, to discuss the
   scientific issues and challenges to foster international collaborations,
   and to identify future directions. In this paper, a summary of this
   workshop is presented, including aspects of definition/terminology,
   phase formation, microstructure and phase stability, strengthening
   mechanisms, and hightemperature properties. Future research directions
   are also outlined. (C) 2015 Elsevier Ltd. All rights reserved.
RI Lu, Zhao-Ping/A-2718-2009; Chen, Mingwei/A-4855-2010
OI Lu, Zhao-Ping/0000-0003-1463-8948; Chen, Mingwei/0000-0002-8274-3099
ZR 0
ZB 6
Z8 16
TC 135
ZS 0
Z9 141
SN 0966-9795
EI 1879-0216
UT WOS:000360251000009
ER

PT J
AU Janardhanan, Vinod M.
TI Internal reforming of biogas in SOFC: a model based investigation
SO JOURNAL OF SOLID STATE ELECTROCHEMISTRY
VL 19
IS 10
BP 2981
EP 2990
DI 10.1007/s10008-015-2909-5
PD OCT 2015
PY 2015
AB This paper presents a multiphysics model for the simulation of solid
   oxide fuel cell operating on biogas without external reforming. The
   model accounts for multicomponent species transport, heterogeneous
   reaction kinetics on Ni cermet anode, H-2 electrochemical oxidation, and
   charge transport in the cermet electrodes and electrolyte. The model
   uses only three adjustable parameters that are fitted against one set of
   experimental data and then kept constant throughout the study. The model
   predicted voltage fluctuations are in excellent agreement with
   experimental measurements reported in the literature. The model also
   reveals that the assumption of H-2 as the only electrochemically active
   species is probably inadequate to explain the behavior of cells
   operating directly on biogas. Thermodynamic analysis is further
   performed to support this claim made based on model predictions. The
   model results demonstrate that the thickness of electrochemically active
   layer is independent of fuel composition under fuel rich conditions,
   however, thins down as the fuel becomes more and more diluted.
RI Janardhanan, Vinod/Y-8643-2019
TC 1
ZS 0
ZR 0
Z8 0
ZB 1
Z9 1
SN 1432-8488
EI 1433-0768
UT WOS:000362335900009
ER

PT J
AU Chandran, Mahesh
TI Multiscale ab initio simulation of Ni-based alloys: Real-space
   distribution of atoms in gamma plus gamma ' phase
SO COMPUTATIONAL MATERIALS SCIENCE
VL 108
BP 192
EP 204
DI 10.1016/j.commatsci.2015.06.029
PN A
PD OCT 2015
PY 2015
AB Real-space partitioning of elements to gamma and gamma' phases in
   Ni-based alloys were simulated at atomic scale using ab initio-based
   multiscale DFT + CEMC approach. The method uses density functional
   theory (DFT) calculations to parameterize cluster expansion (CE) of the
   configuration energy, followed by Monte Carlo (MC) simulations at finite
   temperatures (T). The set of clusters for the CE, which controls the
   accuracy of the expansion, was determined by the method of model
   selection by minimizing cross-validation score S-CV using genetic
   algorithm (GA). The MC algorithm was accelerated through parallelization
   using spatial decomposition allowing simulation of system containing
   millions of atoms. Real space distribution of atoms was obtained for
   Ni-Al, Ni-Al-Ti and Ni-Al-Ti-Co alloys as a function of T and for select
   alloy compositions in gamma + gamma' phase. For ternary Ni-Al-Ti alloys,
   simulation correctly captures preferential partitioning of Ti to gamma'
   whereas interplay of interactions determines the partitioning of Ti and
   Co in quaternary alloys. Simulation results were validated by comparing
   phase boundaries and the volume fraction of gamma' (obtained from real
   space) with thermodynamic calculations using experimental database. The
   approach opens up the route to calculate configuration-dependent
   alloy-specific parameters for higher length scale models for
   multi-component alloys. (C) 2015 Elsevier B.V. All rights reserved.
OI Chandran, Mahesh/0000-0003-3997-2301
TC 5
Z8 1
ZB 0
ZS 0
ZR 0
Z9 6
SN 0927-0256
EI 1879-0801
UT WOS:000359641900028
ER

PT J
AU Rogalev, V. A.
   Groening, O.
   Widmer, R.
   Dil, J. H.
   Bisti, F.
   Lev, L. L.
   Schmitt, T.
   Strocov, V. N.
TI Fermi states and anisotropy of Brillouin zone scattering in the
   decagonal Al-Ni-Co quasicrystal
SO NATURE COMMUNICATIONS
VL 6
AR 8607
DI 10.1038/ncomms9607
PD OCT 2015
PY 2015
AB Quasicrystals (QCs) are intermetallic alloys that have excellent
   long-range order but lack translational symmetry in at least one
   dimension. The valence band electronic structure near the Fermi energy
   E-F in such materials is of special interest since it has a direct
   relation to their unusual physical properties. However, the Fermi
   surface (FS) topology as well as the mechanism of QC structure
   stabilization are still under debate. Here we report the first
   observation of the three-dimensional FS and valence band dispersions
   near E-F in decagonal Al70Ni20Co10 (d-AlNiCo) QCs using soft X-ray
   angle-resolved photoemission spectroscopy. We show that the FS, formed
   by dispersive Al sp-states, has a multicomponent character due to a
   large contribution from high-order bands. Moreover, we discover that the
   magnitude of the gap at the FS related to the interaction with Brillouin
   zone boundary (Hume-Rothery gap) critically differs for the periodic and
   quasiperiodic directions.
RI Groning, Oliver/J-9727-2012; Widmer, Roland/E-7803-2011; Dil, Hugo/F-6995-2012; Schmitt, Thorsten/A-7025-2010; Bisti, Federico/
OI Widmer, Roland/0000-0002-9226-3136; Dil, Hugo/0000-0002-6016-6120;
   Bisti, Federico/0000-0002-7562-5182
Z8 0
ZB 0
ZR 0
ZS 0
TC 9
Z9 9
SN 2041-1723
UT WOS:000364934200009
PM 26443439
ER

PT J
AU Gong, P.
   Yao, K. F.
   Ding, H. Y.
TI Crystallization kinetics of TiZrHfCuNiBe high entropy bulk metallic
   glass
SO MATERIALS LETTERS
VL 156
BP 146
EP 149
DI 10.1016/j.matlet.2015.05.018
PD OCT 1 2015
PY 2015
AB The isochronal and isothermal DSC annealing techniques have been
   employed to investigate the crystallization behavior of a newly
   developed Ti16.7Zr16.7Hf16.7Cu16.7Ni16.7Be16.7 high entropy bulk
   metallic glass. In non-isothermal condition, the activation energies for
   glass transition, onset and the first crystallization process were
   determined by Kissinger equation, to be 331.8 +/- 8.0, 215.3 +/- 4.5 and
   245.5 +/- 6.3 kJ/mol, respectively. The isothermal kinetics was modeled
   by the Johnson-Mehl-Avrami (JMA) equation. During the crystallization
   process, the isothermal activation energy calculated by the Arrhenius
   equation changes little with an average value of 259.9 kJ/mol. The
   Avrami exponent is in the range from 1.81 to 2.04, indicating that the
