Repository: MatInfoUB/NLP-Queries

File: Multicomponent_Co_alloys1.txt (part 23 of 35)
FN Clarivate Analytics Web of Science
   crystallization process is mainly dominated by growth of particles with
   a decreasing nucleation rate. (C) 2015 Elsevier B.V. All rights
   reserved.
RI Gong, Pan/K-8870-2012; Gong, Pan/
OI Gong, Pan/0000-0002-3833-8440
TC 21
ZS 0
Z8 6
ZR 0
ZB 0
Z9 21
SN 0167-577X
EI 1873-4979
UT WOS:000357550300039
ER

PT J
AU Zhang, Pengfang
   Dai, Xiaoping
   Zhang, Xin
   Chen, Zhikun
   Yang, Ying
   Sun, Hui
   Wang, Xiubing
   Wang, Hai
   Wang, Meiling
   Su, Haixia
   Li, Di
   Li, Xinsong
   Qin, Yuchen
TI One-Pot Synthesis of Ternary Pt-Ni-Cu Nanocrystals with High Catalytic
   Performance
SO CHEMISTRY OF MATERIALS
VL 27
IS 18
BP 6402
EP 6410
DI 10.1021/acs.chemmater.5b02575
PD SEP 22 2015
PY 2015
AB Shape-controlled synthesis of multicomponent metal nanocrystals (NCs)
   bounded by high-index facets (HIFs) is of significant importance in the
   design and synthesis of highly active catalysts. It is a highly
   challenging task to design and synthesize ternary alloy NCs with HIFs
   due to the formidable difficulties in controlling the nucleation/growth
   kinetics of NCs in the presence of three metal precursors with different
   reduction potentials. We report herein, for the first time, the
   preparation of Pt-Ni-Cu alloy NCs by tuning their shape from crossed,
   dendritic, concave nanocubic (CNC) to rough octahedral (ROH) NCs through
   a facile one-pot solvothermal synthesis method. Specifically, the
   crossed and CNC Pt Ni Cu alloy NCs are bounded by high-index flik01
   facets and ROH with rich lattice defects. The electrocatalytic
   activities of these Pt Ni Cu alloy NCs toward methanol and formic acid
   oxidation were tested. It was shown that these Pt Ni Cu alloy NCs
   exhibited enhanced activity and stability compared to commercial Pt
   black and Pt/C catalysts as well as previous Pt Ni and Pt CNCs under the
   same reaction conditions, demonstrating the superior electrocatalytic
   activity of Pt Ni Cu ternary alloys compared to monometal and binary Pt
   Ni NCs. Surprisingly, we have found that the Pt Ni Cu ROH NCs have
   exhibited a higher specific catalytic activity than the crossed and CNC
   Pt Ni Cu alloy NCs with HIFs. The electronic and structure effects have
   been extensively discussed to shed light on the excellent
   electrocatalytic performance of Pt Ni Cu ROH NCs.
ZS 0
ZB 3
TC 65
ZR 0
Z8 3
Z9 65
SN 0897-4756
EI 1520-5002
UT WOS:000361935000030
ER

PT J
AU Janotova, I.
   Zigo, J.
   Svec, P.
   Matko, I.
   Janickovic, D.
   Svec, P., Jr.
TI Analysis of phase transformations in Fe-(Co)-B-Si-(P)
SO JOURNAL OF ALLOYS AND COMPOUNDS
VL 643
BP S265
EP S269
DI 10.1016/j.jallcom.2015.01.104
SU 1
PD SEP 15 2015
PY 2015
AB The phase transformations in ferromagnetic nano-structured
   (Fe85-xCoxB10Si5)(100-y)P-y (where x = 4; 8; 12 and y = 0; 3) systems
   were investigated. The multi-component amorphous alloys were prepared by
   planar flow casting into the form of thin ribbons and then isothermally
   crystallized at selected temperatures determined from the heating
   experiments.
   The subsequent crystallization stages of bcc-Fe and borides were
   determined by the electrical resistivity, differential scanning
   calorimetry and thermogravimetry measurements, the important temperature
   parameters and intervals of stability and phase transformations were
   estimated. The phase analysis performed by TEM and XRD diffraction
   identified different crystallization products formed in the course of
   transition from the amorphous state. Morphology of nano-sized Fe grains
   in amorphous matrix and the transformation of remaining matrix into
   boride phases were observed we compared the effects of different
   additives onto the transformations curves and on the resulting
   structure. (C) 2015 Elsevier B.V. All rights reserved.
RI Matko, Igor/AAA-2895-2019; Svec, Peter/AAF-9870-2019; Janickovic, Dusan/B-6703-2011
OI Matko, Igor/0000-0002-9324-8632; Svec, Peter/0000-0003-2889-2656;
   Janickovic, Dusan/0000-0002-6774-179X
Z8 0
ZR 0
TC 5
ZB 0
ZS 0
Z9 5
SN 0925-8388
EI 1873-4669
UT WOS:000357903400048
ER

PT J
AU Dong, Yaqiang
   Man, Qikui
   Chang, Chuntao
   Shen, Baolong
   Wang, Xin-Min
   Li, Run-Wei
TI Preparation and magnetic properties of (Co0.6Fe0.3Ni0.1)(70-x)
   (B0.811Si0.189)(25+x) Nb-5 bulk glassy alloys
SO JOURNAL OF MATERIALS SCIENCE-MATERIALS IN ELECTRONICS
VL 26
IS 9
BP 7006
EP 7012
DI 10.1007/s10854-015-3320-9
PD SEP 2015
PY 2015
AB The preparation and soft magnetic properties of (Co0.6Fe0.3Ni0.1)(70-x)
   (B0.811Si0.189)(25+x) Nb-5 (x = 0-4) glassy alloys were investigated.
   This multicomponent system was found to exhibit a distinct glass
   transition and a wide supercooled liquid region of over 50 K before
   crystallization. As a result, the (Co0.6Fe0.3Ni0.1)(70-x)
   (B0.811Si0.189)(25+x) Nb-5 bulk glassy alloys with diameters up to 5 mm
   were produced by copper mold casting. In addition to high glass-forming
   ability, the Co-based glassy alloys also exhibit excellent soft-magnetic
   properties, i.e., saturation magnetization of 0.54-0.72 T, low coercive
   field of 0.7-1.4 A/m, and high effective permeability of 18,600-22,400
   at 1 kHz under a field of 1 A/m. Furthermore, the giant magneto
   impedance effects of the (Co0.6Fe0.3Ni0.1)(68)(B0.811Si0.189)(27)Nb-5
   glassy ribbon at different driving frequencies were also investigated.
   The results show that the largest impedance ratio is as high as 138 % at
   the frequency of 2.5 MHz under an ac current of 0.2 mA, together with
   high field sensitivity of 12.5 %/Oe.
RI Dong, Yaqiang/C-5370-2017; Xia, YuQing/C-9724-2017
OI Dong, Yaqiang/0000-0003-1663-8052; 
ZR 0
TC 5
Z8 0
ZS 0
ZB 0
Z9 5
SN 0957-4522
EI 1573-482X
UT WOS:000359454500093
ER

PT J
AU Rheingans, Bastian
   Mittemeijer, Eric J.
TI Modelling precipitation kinetics: Evaluation of the thermodynamics of
   nucleation and growth
SO CALPHAD-COMPUTER COUPLING OF PHASE DIAGRAMS AND THERMOCHEMISTRY
VL 50
BP 49
EP 58
DI 10.1016/j.calphad.2015.04.013
PD SEP 2015
PY 2015
AB Modelling of (solid-state) precipitation kinetics in terms of particle
   nucleation and particle growth requires evaluation of the thermodynamic
   relations pertaining to these mechanisms, i.e. evaluation of the
   nucleation barrier and of the Gibbs-Thomson effect. In the present work,
   frequently occurring problems and misconceptions of the thermodynamic
   evaluation are identified and a practical approach with regard to
   kinetic modelling is proposed for combined and unified analysis of the
   thermodynamics of nucleation and growth, based on the fundamental
   thermodynamic equilibrium consideration in a particle-matrix system. A
   computationally efficient method for numerical determination of the
   thermodynamic relations is presented which allows an easy and flexible
   implementation into kinetic modelling. (C) 2015 Elsevier Ltd. All rights
   reserved.
TC 8
ZS 0
ZB 0
Z8 0
ZR 0
Z9 8
SN 0364-5916
EI 1873-2984
UT WOS:000358467900005
ER

PT J
AU Chen, Xiaoting
   Wang, Hao
   Wang, Ying
   Bai, Qingguo
   Gao, Yulai
   Zhang, Zhonghua
TI Synthesis and Electrocatalytic Performance of Multi-Component Nanoporous
   PtRuCuW Alloy for Direct Methanol Fuel Cells
SO CATALYSTS
VL 5
IS 3
BP 1003
EP 1015
DI 10.3390/catal5031003
PD SEP 2015
PY 2015
AB We have prepared a multi-component nanoporous PtRuCuW (np-PtRuCuW)
   electrocatalyst via a combined chemical dealloying and mechanical
   alloying process. The X-ray diffraction (XRD), transmission electron
   microscopy (TEM) and electrochemical measurements have been applied to
   characterize the microstructure and electrocatalytic activities of the
   np-PtRuCuW. The np-PtRuCuW catalyst has a unique three-dimensional
   bi-continuous ligament structure and the length scale is 2.0 +/- 0.3 nm.
   The np-PtRuCuW catalyst shows a relatively high level of activity
   normalized to mass (467.1 mA mg(Pt)(-1)) and electrochemically active
   surface area (1.8 mA cm(-2)) compared to the state-of-the-art commercial
   PtC and PtRu catalyst at anode. Although the CO stripping peak of
   np-PtRuCuW 0.47 V (vs. saturated calomel electrode, SCE) is more
   positive than PtRu, there is a 200 mV negative shift compared to PtC
   (0.67 V vs. SCE). In addition, the half-wave potential and specific
   activity towards oxygen reduction of np-PtRuCuW are 0.877 V (vs.
   reversible hydrogen electrode, RHE) and 0.26 mA cm(-2), indicating a
   great enhancement towards oxygen reduction than the commercial PtC.
OI BAI, Qingguo/0000-0003-0419-5450; Chen, Xiaoting/0000-0003-2763-3636
TC 14
ZB 0
ZR 0
Z8 1
ZS 0
Z9 14
SN 2073-4344
UT WOS:000362642600001
ER

PT J
AU Kulkarni, Kaustubh
   Chauhan, Gyanendra Pratap Singh
TI Investigations of quaternary interdiffusion in a constituent system of
   high entropy alloys
SO AIP ADVANCES
VL 5
IS 9
AR 097162
DI 10.1063/1.4931806
PD SEP 2015
PY 2015
AB Interdiffusion was investigated at 1000 degrees C in a quaternary
   Fe-Ni-Co-Cr system, which is an essential constituent of many
   high-entropy alloys. The relative values of main and cross
   interdiffusion coefficients determined from concentrations and
   interdiffusion fluxes developed in a single diffusion couple indicate
   that significant diffusional interactions exist in this system.
   Thermodynamic interactions between the binary constituents were analyzed
   based on the activity coefficient relations and it is shown that the
   observed diffusional interactions of a component with others are
   consistent with relative thermodynamic interactions between them. (C)
   2015 Author(s). All article content, except where otherwise noted, is
   licensed under a Creative Commons Attribution 3.0 Unported License.
OI Kulkarni, Kaustubh/0000-0001-5705-7276
ZS 0
ZR 0
ZB 1
Z8 1
TC 26
Z9 26
SN 2158-3226
UT WOS:000362562100069
ER

PT J
AU Wu, P. H.
   Liu, N.
   Yang, W.
   Zhu, Z. X.
   Lu, Y. P.
   Wang, X. J.
TI Microstructure and solidification behavior of multicomponent CoCrCux,
   FeMoNi high-entropy alloys
SO MATERIALS SCIENCE AND ENGINEERING A-STRUCTURAL MATERIALS PROPERTIES
   MICROSTRUCTURE AND PROCESSING
VL 642
BP 142
EP 149
DI 10.1016/j.msea.2015.06.061
PD AUG 26 2015
PY 2015
AB (Fe, Co, Ni) rich dendrites nucleate primarily in CoCrFeMoNi and
   CoCrCu0.1FeMoNi alloys, followed by peritetic and eutectic reactions.
   The quasi-peritectic reaction occurs between the primary Mo-rich
   dendrites and liquids in the CoCrCu0.3FeMoNi melts, and transfers to a
   eutectic coupled-growth at the edge of the quasi-peritectic structure.
   Subsequently, eutectic reaction happens in the remnant liquids.
   Liquid-phase separations have occurred in CoCrCuxFeMoNi alloys when x >=
   0.5. Meanwhile, some nanoscale precipitates are obtained in the Cu-rich
   region. Two crystal structures, FCC and BCC, are identified in
   CoCrCuxFeMoNi high entropy alloys. Amazingly, a pretty high plastic
   strain (51.6%) is achieved in CoCrCu0.1FeMoNi alloy when the compressive
   strength reaches to 3012 Mpa. With the increase of Cu content, atomic
   size difference (Delta R) and electro-negativity difference (Delta X)
   decrease while valence electron concentration (VEC), mixing enthalpy
   (Delta H) and mixing entropy (Delta S) increase. Consequently, the
   valence electron concentration (VEC) values range for the formation of
   mixture of FCC and BCC structures can be enlarged to 6.87-835 based on
   the study of this paper. It is the positive enthalpies of mixing that
   causes the liquid-phase separation in CoCrCuxFeMoNi high entropy alloys.
   (C) 2015 Elsevier B.V. All rights reserved.
OI Wang, Xiaojing/0000-0002-0225-6312
ZB 0
ZS 0
ZR 0
Z8 1
TC 30
Z9 31
SN 0921-5093
EI 1873-4936
UT WOS:000359167300018
ER

PT J
AU Ye, Y. F.
   Liu, C. T.
   Yang, Y.
TI A geometric model for intrinsic residual strain and phase stability in
   high entropy alloys
SO ACTA MATERIALIA
VL 94
BP 152
EP 161
DI 10.1016/j.actamat.2015.04.051
PD AUG 1 2015
PY 2015
AB Following the Hume Rothery rules, it is a longstanding notion that
   atomic size mismatch induces intrinsic residual strains in a common
   lattice which may cause lattice instability and thus phase transition in
   an alloy. For conventional alloys, such an intrinsic residual strain can
   be derived with the continuum theory of elasticity; however, lack of
   distinction between solvent and solute atoms in recently developed high
   entropy alloys simply defies such an approach. Here, we develop a
   general self-contained geometric model that enables the calculation of
   intrinsic residual strains around different sized elements in a
   multi-component alloy, which links the average lattice constant of the
   alloy to a few critical geometric variables related to the close atomic
   packing in that lattice, such as atomic size, atomic fraction and
   packing density. When applied to glass-forming high entropy alloys and
   bulk metallic glasses, our model unravels that amorphization occurs when
   the root-mean-square (R.M.S.) residual strain rises above similar to
   10%, in good agreement with the Lindemann's lattice instability
   criterion. By comparison, the transition from a single- to multi-phase
   solid solution takes place in crystalline high entropy alloys when the
   R.M.S. residual strain approaches similar to 5%. Our current findings
   provide a quantitative insight into phase stability in multicomponent
   alloys, which should be useful in the design of high entropy alloys with
   desired phases. (C) 2015 Acta Materialia Inc. Published by Elsevier Ltd.
   All rights reserved.
RI Yang, Yong/G-9148-2011; Ye, Yifan/C-3280-2013; Liu, Chain Tsuan/
OI Yang, Yong/0000-0002-0491-8295; Ye, Yifan/0000-0002-9172-6514; Liu,
   Chain Tsuan/0000-0001-7888-9725
ZR 0
TC 59
Z8 5
ZB 1
ZS 0
Z9 61
SN 1359-6454
EI 1873-2453
UT WOS:000357143500015
ER

PT J
AU Ohodnicki, P. R.
   Baltrus, J. P.
   Brown, T. D.
TI Pd/SiO2 and AuPd/SiO2 nanocomposite-based optical fiber sensors for H-2
   sensing applications
SO SENSORS AND ACTUATORS B-CHEMICAL
VL 214
BP 159
EP 168
DI 10.1016/j.snb.2015.02.076
PD JUL 31 2015
PY 2015
AB The ability to accurately and safely monitor hydrogen concentration is
   of significant importance for abroad range of energy, defense, aviation,
   and aerospace applications with one of the most notable applications
   being leak detection for hydrogen above the lower explosive limit.
   Optical-based approaches offer significant safety advantages as compared
   to electrical-based sensors and Pd or AuPd-alloys are commonly utilized
   as the functional sensor layer due to a well-known, characteristic, and
   selective interaction with H-2. In this work, optical fiber-based
   sensors comprised of Pd and AuPd alloy nanoparticle incorporated SiO2
   thin films deposited onto unclad multimode silica-based optical fiber
   evanescent wave absorption spectroscopy sensing elements have been
   investigated. Selective, sensitive, and monotonic H-2 sensing responses
   have been demonstrated at levels significantly greater than the lower
   explosive limitin the presence of CO and O-2 near room temperature. A
   tendency for partial oxidation of the noble metal nanoparticles upon
   exposure to oxidizing atmospheres is confirmed directly through X-ray
   photoelectron spectroscopy, particularly at elevated temperatures.
   Monotonic H-2 sensing responses are also observed at elevated
   temperatures in cases where oxygen is not introduced into the
   atmosphere. However, more complex sensing responses in multi-component
   elevated temperature gas streams containing oxidizing and reducing
   species can be observed which likely result from oxidation and reduction
   of noble metal nanoparticles. These results demonstrate that the
   incorporation of noble metals such as Pd and Pd-alloy nanoparticles into
   inert dielectric matrices such as SiO2 can impart new optical sensing
   functionality potentially useful for H-2 sensing applications. Published
   by Elsevier B.V.
RI Baltrus, John/AAG-5360-2019
ZB 1
ZR 0
Z8 1
TC 32
ZS 0
Z9 32
SN 0925-4005
UT WOS:000353131300022
ER

PT J
AU Inoue, A.
   Wang, Z.
   Louzguine-Luzgin, D. V.
   Han, Y.
   Kong, F. L.
   Shalaan, E.
   Al-Marzouki, F.
TI Effect of high-order multicomponent on formation and properties of
   Zr-based bulk glassy alloys
SO JOURNAL OF ALLOYS AND COMPOUNDS
VL 638
BP 197
EP 203
DI 10.1016/j.jallcom.2015.03.078
PD JUL 25 2015
PY 2015
AB We examined the formation, thermal stability, mechanical properties and
   corrosion behavior of a multicomponent Zr55Al10Fe6Co6Ni6Cu6Pd6Ag5 bulk
   glassy alloy, with the aim of clarifying the effect of high-order
   multiplication of the number of components on their properties. The bulk
   glassy alloy rods of 2 and 6 mm in diameter were formed by suction
   casting even at the low total content of typical glass-forming 3-d late
   transition metals like Co, Ni and Cu. The Vickers hardness is different
   in the center region and in the outer surface region. The difference
   seems to reflect the relaxation level of glassy structure. The Young's
   modulus and the compressive fracture strength are nearly the same for
   the base Zr55Al10Ni5Cu30 alloy in spite of the existence of immiscible
   atomic pairs. Moreover, the multicomponent alloy exhibits better
   corrosion resistance than that for the base alloy. The glassy phase
   changes to a supercooled liquid state at 720 K and then starts to
   crystallize at 754 K with a single exothermic peak, in contrast to the
   appearance of a wide supercooled liquid region for the base alloy. The
   primary crystalline phase precipitates with very short incubation time
   and very low growth rate, which are different from those for the base
   alloy. The extremely low growth rate of the crystallites is presumably
   due to the reduction of diffusivity of late transition metal elements
   resulting from multiplication. Thus, the high-order multiplication has
   the features of (1) the maintenance of high glass-forming ability even
   at the lower Co, Ni and Cu content and in the absence of wide
   supercooled liquid region, (2) the suppression of the decrease in
   mechanical strength even in the dissolution of immiscible elements, (3)
   better corrosion resistance, and (4) low growth rate of the primary
   precipitates. (C) 2015 Elsevier B.V. All rights reserved.
RI Kong, Fanli/A-8262-2019; Kong, F.L./M-5962-2019; Inoue, Akihisa/E-5271-2015; LOUZGUINE, Dmitri/D-2492-2010; Wang, Zhi/F-1523-2013; Shalaan, E./D-5434-2013
OI Kong, Fanli/0000-0002-2589-5619; Kong, F.L./0000-0002-2589-5619;
   LOUZGUINE, Dmitri/0000-0001-5716-4987; Wang, Zhi/0000-0002-9239-3985;
   Shalaan, E./0000-0002-9774-9995
ZR 0
ZS 0
Z8 0
ZB 0
TC 11
Z9 11
SN 0925-8388
EI 1873-4669
UT WOS:000353377500032
ER

PT J
AU Chen, Peng-Cheng
   Liu, Guoliang
   Zhou, Yu
   Brown, Keith A.
   Chernyak, Natalia
   Hedrick, James L.
   He, Shu
   Xie, Zhuang
   Lin, Qing-Yuan
   Dravid, Vinayak P.
   O'Neill-Slawecki, Stacy A.
   Mirkin, Chad A.
TI Tip-Directed Synthesis of Multimetallic Nanoparticles
SO JOURNAL OF THE AMERICAN CHEMICAL SOCIETY
VL 137
IS 28
BP 9167
EP 9173
DI 10.1021/jacs.5b05139
PD JUL 22 2015
PY 2015
AB Alloy nanoparticles are important in many fields, including catalysis,
   plasmonics, and electronics, due to the chemical and physical properties
   that arise from the interactions between their components. Typically,
   alloy nanoparticles are made by solution-based synthesis; however,
   scanning-probe-based methods offer the ability to make and position such
   structures on surfaces with nanometer-scale resolution. In particular,
   scanning probe block copolymer lithography (SPBCL), which combines
   elements of block copolymer lithography with scanning probe techniques,
   allows one to synthesize nanoparticles with control over particle
   diameter in the 2-50 nm range. Thus far, single-element structures have
   been studied in detail, but, in principle, one could make a wide variety
   of multicomponent systems by controlling the composition of the polymer
   ink, polymer feature size, and metal precursor concentrations. Indeed,
   it is possible to use this approach to synthesize alloy nanoparticles
   comprised of combinations of Au, Ag, Pd, Ni, Co, and Pt. Here, such
   structures have been made with diameters deliberately tailored in the 10
   20 nm range and characterized by STEM and EDS for structural and
   elemental composition. The catalytic activity of one class of AuPd alloy
   nanoparticles made via this method was evaluated with respect to the
   reduction of 4-nitrophenol with NaBH4. In addition to being the first
   catalytic studies of particles made by SPBCL, these proof-of-concept
   experiments demonstrate the potential for SPBCL as a new method for
   studying the fundamental science and potential applications of alloy
   nanoparticles in areas such as heterogeneous catalysis.
RI Dravid, Vinayak/B-6688-2009; Liu, Guoliang/A-9493-2011; Chen, Peng-Cheng/B-7085-2016; Mirkin, Chad A/E-3911-2010; Zhou, Yu/B-4060-2015; XIE, Zhuang/F-4236-2010
OI Liu, Guoliang/0000-0002-6778-0625; Chen, Peng-Cheng/0000-0002-0411-9549;
   Zhou, Yu/0000-0003-3056-3165; XIE, Zhuang/0000-0002-2211-7141
TC 57
ZS 0
ZB 8
Z8 0
ZR 0
Z9 57
SN 0002-7863
UT WOS:000358556200045
PM 26144242
ER

PT J
AU Sathiaraj, G. Dan
   Bhattacharjee, P. P.
TI Analysis of microstructure and microtexture during grain growth in low
   stacking fault energy equiatomic CoCrFeMnNi high entropy and Ni-60
   wt.%Co alloys
SO JOURNAL OF ALLOYS AND COMPOUNDS
VL 637
BP 267
EP 276
DI 10.1016/j.jallcom.2015.02.184
PD JUL 15 2015
PY 2015
AB The evolution of microstructure, texture and fraction of annealing twin
   boundaries is studied in Ni-60 wt.%Co and equiatomic CoCrFeMnNi high
   entropy alloy (HEA) with similar low stacking fault energy (SFE). The
   two materials are cold-rolled to 90% reduction in thickness and
   subjected to different annealing treatments to achieve very similar
   average grain size. The twin boundary fraction in the two materials was
   found to be similar for the same average grain size. This indicated that
   twin boundary fraction depended on the final grain size. The two alloys
   revealed a strong brass type deformation texture typical of low SFE
   materials. However, the texture after grain growth in the two alloys was
   strikingly dissimilar. The Ni-Co alloy showed strong alpha-fiber (ND//<
   110 >) components, namely, G ({110}< 011 >) and G/B ({110}< 115 >) due
   to the preferential growth of these components. In contrast, the
   microstructure of the HEA showed no preferential grain growth and
   texture components in HEA revealed only minor changes. These sharply
   different microstructure and texture formation mechanisms in the two
   alloys could be explained on the basis of sluggish diffusion in
   multicomponent HEA which greatly diminished grain boundary mobility and
   restricted preferential grain growth. (C) 2015 Elsevier B.V. All rights
   reserved.
RI Bhattacharjee, Pinaki P/A-7360-2012; Bhattacharjee, Pinaki/
OI Bhattacharjee, Pinaki/0000-0002-6422-2601
TC 33
Z8 1
ZS 0
ZB 0
ZR 0
Z9 34
SN 0925-8388
EI 1873-4669
UT WOS:000353377200041
ER

PT J
AU Li, Ya-yu
   Liu, Zhen-nan
   Tao, Dong-ping
TI An Estimation of Component Activity of Vanadium-bearing Liquid Iron and
   Transition Temperature of Vanadium Oxidization Using MIVM
SO JOURNAL OF IRON AND STEEL RESEARCH INTERNATIONAL
VL 22
IS 7
BP 557
EP 565
DI 10.1016/S1006-706X(15)30040-6
PD JUL 2015
PY 2015
AB The component activity of Mn in Fe-C-Mn system as well as the component
   activities of C and Si in Fe-C-Si system was predicted by applying the
   pseudo-multicomponent approach of the molecular interaction volume model
   (MIVM) and the Wagner interaction parameter formalism (WIPF)
   respectively. The average relative errors between the predicted values
   of MIVM and the experimental data for the three components were 4. 5%
   17. 0% and 13. 0%, respectively, and those between the calculation
   results of the WIPF and the experimental data were 18. 0% for Mn, 9. 0%
   for C and 27. 0% for Si. The results indicated that the MIVM method
   could better predict the component activity of carbonaceous iron-based
   solution. Based on the data in an actual blowing process, the MIVM
   method was applied to predict the component activities of C and V as
   well as the transition temperature of vanadium oxidization (TTVO) in
   Fe-C-V-Si quaternary iron-based solution, and a comparative analysis of
   the predictions against the experimental data was carried out, with
   their average relative errors being 24. 0% for C, 7. 3% for V and 1. 0%
   for TTVO respectively. On that basis, the TTVO at Panzhihua Iron and
   Steel (Group) Co., Ltd. was estimated by the MIVM method and an
   expression that the TTVO changed with composition and temperature of
   iron solutions was obtained by multiple linear regression method. The
   research results showed that the estimated values were in good agreement
   with the practieal data.
TC 0
ZS 0
ZR 0
ZB 0
Z8 1
Z9 1
SN 1006-706X
EI 2210-3988
UT WOS:000358553200001
ER

PT J
AU He, Xuwen
   Zhang, Weibin
   Yan, Mingyuan
   Chen, Chong
   Du, Yong
   Zhang, Lijun
   Huang, Bai-yun
TI Interdiffusivities and atomic mobilities in FCC Co-Mo-W alloys
SO CALPHAD-COMPUTER COUPLING OF PHASE DIAGRAMS AND THERMOCHEMISTRY
VL 49
BP 35
EP 40
DI 10.1016/j.calphad.2015.02.005
PD JUN 2015
PY 2015
AB By employing six groups of bulk diffusion couples together with electron
   probe microanalysis technique, the composition dependence of ternary
   interdiffusion coefficients in Co-rich fcc Co-Mo-W alloys at 1373 K was
   determined via the Whittle and Green method. The experimental
   interdiffusion coefficients were critically assessed to obtain the
   atomic mobilities of Co, Mo and Win fcc Co-Mo-W alloys by using the
   DICTRA (Diffusion-Controlled TRAnsformations) software package.
   Comprehensive comparisons between the calculated and experimental data
   show that a good agreement is obtained for diffusivities in binary Co-Mo
   and ternary Co-Mo-W systems. In addition, a further verification of the
   obtained atomic mobilities was carried out through comparing the
   model-predicted concentration profiles/diffusion paths of several
   diffusion couples with the corresponding experimental data. The results
   indicate that the atomic mobilities can reproduce the experiment data
   reasonably well. This work contributes to the establishment of a
   Co-based kinetic database for computational design of superalloys. (C)
   2015 Elsevier Ltd. All rights reserved.
OI Zhang, Weibin/0000-0001-6584-5053; Du, Yong/0000-0002-4187-3989
ZB 0
ZR 0
Z8 1
TC 10
ZS 0
Z9 10
SN 0364-5916
EI 1873-2984
UT WOS:000355042200004
ER

PT J
AU Lu, Changyu
   Guan, Weisheng
   Hoang, Tuan K. A.
   Li, Yuliang
   The Nam Long Doan
   Zhao, Hongbin
TI A Novel Synthetic Strategy for Pd3Sn Nanoparticles Loaded Reduced
   Graphene Oxide as Electrocatalyst for the Ethanol-Tolerant Oxygen
   Reduction Reaction
SO INTERNATIONAL JOURNAL OF ELECTROCHEMICAL SCIENCE
VL 10
IS 6
BP 5077
EP 5085
PD JUN 2015
PY 2015
AB A novel, two-step chemical reduction route is suggested to synthesize
   highly active and well-dispersed Pd3Sn alloy nanoparticles supported on
   chemically reduced graphene oxide (rGO) for the alcohol-tolerant oxygen
   reduction reaction. In this work, molecular-level dispersions of
   individuals are easily obtained, and graphene oxide is served as the
   stablization agent for Pd3Sn nanoparticles, and as carbon support which
   is co-deposited with metal or alloy particles. Transmission electron
   microscopy, Raman and powder X-ray diffraction results show that Pd and
   Pd3Sn nanoparticles are finely-dispersed on multi-layer rGO with
   well-controlled particle sizes, dispersities and composition
   uniformities. Electrochemical measurements confirm that Pd3Sn/rGO
   exhibites higher oxygen reduction activity and alcohol-tolerant ability
   than the Pd/rGO thanks to the smaller sizes of Pd3Sn nanoparticles and
   the strong interaction between metal and rGO. This new strategy provides
   a facile route to synthesize multicomponent alloy loaded rGO composites
   for use in electro-catalysis.
RI Zhao, Hongbin/I-3783-2016; li, yuliang/M-8072-2017
OI Zhao, Hongbin/0000-0002-5712-2493; li, yuliang/0000-0003-2189-6849
ZS 0
Z8 0
TC 1
ZR 0
ZB 0
Z9 1
SN 1452-3981
UT WOS:000358477900051
ER

PT J
AU Zhou, Naixie
   Luo, Jian
TI Developing grain boundary diagrams for multicomponent alloys
SO ACTA MATERIALIA
VL 91
BP 202
EP 216
DI 10.1016/j.actamat.2015.03.013
PD JUN 1 2015
PY 2015
AB Impurity-based, premelting-like, intergranular films (IGFs, a common
   type of grain boundary complexion) can form in various materials and
   influence sintering, creep, and microstructure development. A
   thermodynamic framework is presented to forecast the formation and
   stability of these premelting-like grain boundary complexions (a.k.a.
   interfacial "phases" that are thermodynamically two dimensional) in
   multicomponent alloys to consider the interactions of multiple alloying
   elements. Key thermodynamic parameters that control the interfacial
   segregation and disordering behaviors have been identified and
   systematically examined. Subsequently, ternary and quaternary grain
   boundary diagrams have been computed and used to forecast the sintering
   behaviors of W-Ni-M (M = Fe, Co, Cr, Zr, Nb and Ti) and Mo-Si-B-M (M =
   Ni, Co and Fe) systems. This work supports a long-range scientific goal
   of extending bulk computational thermodynamics and CALPHAD methods to
   interfaces and developing grain boundary complexion (interfacial
   "phase") diagrams as extensions to bulk phase diagrams, which can be a
   generally useful materials science tool. (C) 2015 Acta Materialia Inc.
   Published by Elsevier Ltd. All rights reserved.
RI Luo, Jian/A-4777-2008; Zhou, Naixie/AAF-2488-2019; Luo, Jian/
OI Luo, Jian/0000-0002-5424-0216
TC 26
ZB 1
ZR 1
Z8 0
ZS 0
Z9 26
SN 1359-6454
EI 1873-2453
UT WOS:000354154400020
ER

PT J
AU Chen, Yi
   Li, Jinshan
   Tang, Bin
   Xu, Guanglong
   Kou, Hongchao
   Cui, Yuwen
TI Interdiffusion in FCC Co-Al-Ti Ternary Alloys
SO JOURNAL OF PHASE EQUILIBRIA AND DIFFUSION
VL 36
IS 2
BP 127
EP 135
DI 10.1007/s11669-015-0367-5
PD APR 2015
PY 2015
AB Interdiffusion in the FCC phase of the Co-Al-Ti ternary system was
   investigated at 1373 and 1473 K by analyzing diffusion-couples composed
   of appropriate pairs of terminal alloys. From the concentration profiles
   acquired by electron probe microanalysis and thereafter represented by
   error function expansion, the ternary interdiffusion coefficients were
   extracted by using the Whittle-Green method whereas the impurity
   coefficients, i.e. Al diffusion in the Co-Ti binary alloys and Ti in
   Co-Al, were determined by the generalized Hall method. For all
   concentrations, the ternary main interdiffusion coefficients , and the
   cross coefficients were found to increase with its own concentrations,
   whereas the cross term varies only slightly with Al. The values of the
   impurity diffusion coefficients D (Al(Co-Ti)) (*) and D (Ti(Co-Al)) (*)
   increase with increasing the Ti and Al concentrations respectively at
   1373 K while they are less dependent on concentrations at 1473 K.
RI Tang, Bin/M-1302-2018
OI Tang, Bin/0000-0002-3355-5999
ZB 0
ZR 0
ZS 0
TC 5
Z8 0
Z9 5
SN 1547-7037
EI 1863-7345
UT WOS:000350806900006
ER

PT J
AU Nagase, Takeshi
   Rack, Philip D.
   Noh, Joo Hyon
   Egami, Takeshi
TI In-situ TEM observation of structural changes in nano-crystalline
   CoCrCuFeNi multicomponent high-entropy alloy (HEA) under fast electron
   irradiation by high voltage electron microscopy (HVEM)
SO INTERMETALLICS
VL 59
BP 32
EP 42
DI 10.1016/j.intermet.2014.12.007
PD APR 2015
PY 2015
AB The structural changes induced in a CoCrCuFeNi multicomponent
   nano-crystalline high-entropy alloy (HEA) under fast electron
   irradiation were investigated by in-situ transmission electron
   microscopy (TEM) using a high voltage electron microscope (HVEM). A
   fine-grained face centered cubic (fcc) single phase was obtained in the
   sputtered specimens. The fcc solid solution showed high phase stability
   against irradiation over a wide temperature range from 298 to 773 K, and
   remained as the main constituent phase even when the samples were
   irradiated up to 40 displacement per atom (dpa). Moreover, the
   irradiation did not seem to induce grain coarsening. This is the first
   report on the irradiation damage in 5-component HEA under MeV electron
   irradiation. (C) 2014 Elsevier Ltd. All rights reserved.
RI Nagase, Takeshi/M-1189-2015; Rack, Philip/
OI Nagase, Takeshi/0000-0003-4868-0773; Rack, Philip/0000-0002-9964-3254
ZS 0
TC 45
ZB 1
Z8 4
ZR 0
Z9 48
SN 0966-9795
EI 1879-0216
UT WOS:000350185800005
ER

PT J
AU Zhu, Man
   Chen, Sisi
   Yao, Lijuan
   Li, Yanhong
   Wang, Yan
   Jian, Zengyun
   Chang, Fang'e
TI The influence of Ni or Co substitution for Fe on glass forming ability
   and magnetic properties in the quaternary Fe-Nb-B-Ni and (Fe, Ni,
   Co)-Nb-B alloy systems
SO JOURNAL OF MATERIALS RESEARCH
VL 30
IS 6
BP 811
EP 817
DI 10.1557/jmr.2015.42
PD MAR 28 2015
PY 2015
AB The influence of substitution of Fe by Ni or Co on the glass forming
   ability (GFA) and soft magnetic properties of the Fe71-xNb6B23Nix (x =
   1-5) and (Fe1-x-yNixCoy)(71)Nb6B23 (x = 0.1-0.2, y = 0.1-0.2) amorphous
   ribbons was systematically studied. The Ni or Co substitution for Fe
   enhances the GFA and decreases the thermal stability for Fe-Nb-B-Ni and
   (Fe, Ni, Co)-Nb-B alloy systems. The alloys with Ni and Co substitution
   have lower glass transition temperature and wider supercooled liquid
   region than that with Ni substitution. The (Fe0.7Ni0.1Co0.2)(71)Nb6B23
   alloys achieved the maximum supercooled liquid region of 78 K. The
   saturation magnetization decreased and the coercivity increased with
   increasing Ni or Co content. The (Fe0.8Ni0.1Co0.1)(71)Nb6B23 amorphous
   ribbons exhibited the best soft magnetic properties with high saturation
   and low coercivity. The findings of Fe-based multicomponent alloys with
   large GFA, low cost, and good magnetic properties are encouraging to
   develop new soft magnetic materials.
ZB 0
Z8 0
TC 1
ZR 0
ZS 0
Z9 1
SN 0884-2914
EI 2044-5326
UT WOS:000352241600007
ER

PT J
AU Wang, Zhaoqin
   Wang, Xiaorong
   Yue, Hui
   Shi, Guangtian
   Wang, Shunhua
TI Microstructure, thermodynamics and compressive properties of
   AlCoCrCuMn-x (x = Fe, Ti) high-entropy alloys
SO MATERIALS SCIENCE AND ENGINEERING A-STRUCTURAL MATERIALS PROPERTIES
   MICROSTRUCTURE AND PROCESSING
VL 627
BP 391
EP 398
DI 10.1016/j.msea.2015.01.002
PD MAR 11 2015
PY 2015
AB Two equiatomic high-entropy alloys (HEAs), AlCoCrCuMnFe and
   AlCoCrCuMnTi, were produced by vacuum arc melting. Their microstructure,
   thermodynamics and mechanical properties were investigated in as-cast
   condition. The AlCoCrCuMnFe alloy is comprised of a face centered cubic
   (FCC) phase and two body centered cubic (BCC) phases, while the
   AlCoCrCuMnTi alloy consists of the intermetallicsbase solid solution
   (AlCu2Mn-like phase) besides a FCC phase and two BCC phases. Through
   analyzing the thermodynamics of equiatomic multicomponent alloys, two
   parameters, kn and yo, were proposed. The parameter 10 is a function of
   n (n - the number of the components in an alloy system), while go is
   defined as a parameter of Tsuni over 1H.] (Ts.. - the sum of every
   elemental melting point in an alloy system, IHsuml - the sum of mixing
   enthalpies of different pairs of alloying elements). co 1.1/k0 is
   equivalent to S2 1.1 proposed by Yang to predict high entropy stabilized
   solid solution in equiatomic multicomponent alloys and more convenient
   to calculate. Compressive properties of the two HEAs together with their
   hardness have been investigated. Comparing to AlCoCrCuMnFe alloy,
   AlCoCrCuMnTi alloy has higher Vickers hardness, yield strength and
   compressive strength, but lower ultimate strain. (C) 2015 Elsevier B.V.
   All rights reserved.
ZB 0
ZS 0
TC 23
ZR 0
Z8 1
Z9 23
SN 0921-5093
EI 1873-4936
UT WOS:000350779600049
ER

PT J
AU Dong, Wei-ping
   Chen, Zheng
   Lee, Byeong-Joo
TI Modified embedded-atom interatomic potential for Co-W and Al-W systems
SO TRANSACTIONS OF NONFERROUS METALS SOCIETY OF CHINA
VL 25
IS 3
BP 907
EP 914
DI 10.1016/S1003-6326(15)63679-2
PD MAR 2015
PY 2015
AB A semi-empirical interatomic potential formalism, the
   second-nearest-neighbor modified embedded-atom method (2NN MEAM), has
   been applied to obtaining interatomic potentials for the Co-W and Al-W
   binary system using previously developed MEAM potentials of Co, Al and
   W. The potential parameters were determined by fitting the experimental
   data on the enthalpy of formation, lattice parameter, melting point and
   elastic constants. The present potentials generally reproduce the
   fundamental physical properties of the Co-W and Al-W systems accurately.
   The lattice parameters, the enthalpy of formation, the thermal stability
   and the elastic constants match well with experiment and the
   first-principles results. The enthalpy of mixing and the enthalpy of
   formation and mixing of liquid are in good agreement with CALPHAD
   calculations. The potentials can be easily combined with
   already-developed MEAM potentials for binary cobalt systems and can be
   used to describe Co-Al-W-based multicomponent alloys, especially for
   interfacial properties.
Z8 2
ZS 0
ZR 0
TC 2
ZB 0
Z9 4
SN 1003-6326
EI 2210-3384
UT WOS:000352451700028
ER

PT J
AU Samal, Sumanta
   Agarwal, Swapnil
   Gautam, Priya
   Biswas, Krishanu
TI Microstructural Evolution in Novel Suction Cast Multicomponent Ti-Fe-Co
   Alloys
SO METALLURGICAL AND MATERIALS TRANSACTIONS A-PHYSICAL METALLURGY AND
   MATERIALS SCIENCE
VL 46A
IS 2
BP 851
EP 868
DI 10.1007/s11661-014-2675-5
PD FEB 2015
PY 2015
AB The present work is aimed at understanding the solidification pathways
   of the Ti-rich Ti-Fe-Co in situ composites consisting of ultrafine
   eutectic with micron-scale dendrites. The effect of addition of Co in
   the Ti-rich binary Ti-Fe alloys has been systematically investigated.
   The series of Ti-Fe-Co ternary alloys i.e., Ti75Fe25-x Co (x) (x = 0, 5,
   10, 12.5, 15, 20), (Ti70.5Fe29.5)(100-x) Co (x) (x = 0, 2, 4, 6, 8, and
   10), Ti70Fe30-x Co (x) (x = 0, 5, 10, 15, 20, 25), Ti65Fe35-x Co (x) (x
   = 0, 10, 15, 17.5, 20, 25), and Ti60Fe40-x Co (x) (x = 0, 16, 18, 20,
   22, 24) are synthesized by arc melting cum suction casting technique
   under high purity Ar atmosphere to obtain alloy cylinders having
   diameter (I center dot) of 3 mm. Detailed X-ray diffraction and electron
   microscopic (SEM and TEM) study are carried out to identify the phases
   as well as to monitor the sequence of phase evolution in the ternary
   alloys. The present study conclusively proves that the Ti65Fe10Co25,
   Ti70Fe30-x Co (x) (x = 10, 20, 25), and Ti75Fe15Co10 alloys show the
   ternary quasi-peritectic reaction of L + Ti(Co,Fe) -> (beta-Ti)(ss) +
   Ti-2(Co,Fe) at invariant point P (=Ti75.5 +/- 0.8Fe6.3 +/- 2.1Co18.2 +/-
   2.7) which is cooperated by means of eutectic reaction of L ->
   (beta-Ti)(ss) + Ti-2(Co,Fe) below P and peritectic reaction L +
   Ti(Co,Fe) -> Ti-2(Co,Fe) for Ti65Fe10Co25,Ti70Fe10Co20, and Ti70Fe5Co25
   alloys or eutectic reaction L -> (beta-Ti)(ss) +Ti(Co,Fe) for
   Ti70Fe20Co10, and Ti75Fe15Co10 alloys above the point P. In addition,
   the peritectic reaction L + Ti(Co,Fe) -> Ti-2(Co,Fe) plays a significant
   role in the phase evolution. The microstructural evolution, phase
