Repository: MatInfoUB/NLP-Queries

File: Multicomponent_Co_alloys1.txt (part 24 of 35)
FN Clarivate Analytics Web of Science
   equilibria and solidification pathways have been explained by generating
   liquidus projection of the investigated alloys. Interestingly, the Co
   addition leads to the formation of complex Ti2Co phase and significantly
   affects the compositional stability of TiFe phase. This is found to have
   significant influence on the microstructural development during suction
   casting of the investigated alloys.
RI Samal, Sumanta/S-2867-2019
ZS 0
ZB 0
ZR 0
Z8 1
TC 9
Z9 9
SN 1073-5623
EI 1543-1940
UT WOS:000347303400028
ER

PT J
AU Ferrando, Riccardo
TI Symmetry breaking and morphological instabilities in core-shell metallic
   nanoparticles
SO JOURNAL OF PHYSICS-CONDENSED MATTER
VL 27
IS 1
AR 013003
DI 10.1088/0953-8984/27/1/013003
PD JAN 14 2015
PY 2015
AB Nanoalloys are bi- or multi-component metallic particles in the size
   range between 1 and 100 nm. Nanoalloys present a wide variety of
   structures and properties, which make them suitable for many
   applications in catalysis, optics, magnetism and biomedicine. This
   topical review is devoted to the structural properties of nanoalloys of
   weakly miscible metals, which are expected to present phase-separated
   arrangements of their components, such as core-shell and Janus
   arrangements. The focus is on singling out size-and
   composition-dependent transitions between these arrangements, showing
   that several transitions can be rationalized by a unifying concept, that
   is symmetry breaking, caused by the accumulation of strain at the atomic
   level and its subsequent release. The driving forces that rule the
   interplay between core-shell and other structures and determine the
   actual shapes of core and shell, and the placement of the core inside
   the shell are analyzed. Several systems, such as Ag-Cu, Ag-Co, Ag-Ni,
   Au-Co, Au-Pt, and Ir-Pt are treated, comparing computational results to
   experimental observations and simple analytical models. After treating
   the lowest-energy structures, which are representative of the
   equilibrium configurations at sufficiently low temperatures,
   high-temperature and growth kinetics effects are considered.
RI Ferrando, Riccardo/W-8569-2019; Ferrando, Riccardo/C-4066-2011
OI Ferrando, Riccardo/0000-0003-2750-9061; Ferrando,
   Riccardo/0000-0003-2750-9061
TC 91
ZR 0
ZS 0
Z8 0
ZB 2
Z9 91
SN 0953-8984
EI 1361-648X
UT WOS:000351929600001
PM 25485754
ER

PT J
AU Firstov, S.A.
   Gorban, V.F.
   Krapivka, N.A.
   Pechkovsky, E.P.
   Karpets, M.V.
Z2 Фирстов, С.А.
   Горбань, В.Ф.
   Крапивка, Н.А.
   Печковский, Э.П.
   Карпец, М.В.
TI An EFFECT of ratio of s-phase and FCC-PHASE TO electronic CONCENTRATION
   OF Cast TWO-PHASE high-entropy alloys
FT СВЯЗЬ соотношения s-фазы и ГЦК-фазы с электронноЙ КОНЦЕНТРАЦИей литых
   ДВУХФАЗНЫХ высокоэнтропийных сплавов
SO Composites and Nanostructures
S1 Композиты и наноструктуры
VL 7
IS 2
BP 72
EP 84
PD 2015
PY 2015
AB Eleven multicomponent two-phase high-entropy alloys (HEAs) of mainly
   equiatomic composition are studied. The alloys include 5 to 7 elements
   V, Cr, Mo, Mn, Fe, Co, Ni, Cu (S <sub>mix</sub>=13.4-16.2 J/mol*К). They
   contain intermetallic polycomponent s-phase and FCC-substitutional solid
   solution in quantity from 0 up to 100 mass %. Electronic concentrations
   Сsd of alloys are within 6.9 - 8.2 electron/atom. Dependencies between
   three characteristics of alloys chemical composition, its calculated
   value of electronic concentration Csd and experimentally obtained ratio
   of s-phase to FCC-phase are evaluated. It is shown that the value of
   electronic concentration, Сsd, for HEAs of a type under consideration
   reflects not only their chemical and phase structure, but also a
   quantitative ratio of s-phase and the FCC-phase in them. Using
   electronic concentration of individual elements and thermodynamic
   characteristics of s-forming pairs in alloys, a physical interpretation
   of their effect on a change in quantity of s-phase and FCC-phase in HEAs
   is suggested. An effect of quantity of s-phase in HEAs and individual
   elements in them on hardness, elastic modulus and elastic deformation is
   measured by method of tool automatic indentation.
Z4 Изучены одиннадцать многокомпонентных двухфазных высокоэнтропийных
   сплавов (ВЭС) преимущественно эквиатомного состава, включающих 5-7
   элементов из числа V, Cr, Mo, Mn, Fe, Co, Ni, Cu (энтропия смешивания -
   S <sub>смеш</sub>=13.4-16.2 Дж/моль*К), и содержащих интерметаллидную
   поликомпонентную s-фазу и ГЦК-твердый раствор замещения в количестве от
   0 до 100 масс. %. Электронная концентрация Сsd сплавов находится в
   пределах 6.9 - 8.2 эл/ат; при этом ее величина рассчитывается как
   среднеарифметическое валентных электронов всех элементов его химического
   шихтового состава. Для изученных ВЭСов данного типа установлены
   закономерности связи между тремя характеристиками: химическим составом
   сплава, его расчетной величиной электронной концентрации Csd и
   экспериментально определенным количественным соотношением s-фазы и
   ГЦК-фазы. Установлено, что величина электронной концентрации Сsd ВЭСов
   данного типа отражает не только их химический и фазовый состав, но также
   и количественное соотношение s-фазы и ГЦК-фазы в них. С использованием
   электронной концентрации индивидуальных элементов и термодинамических
   характеристик s-образующих пар в сплавах предложено физическое
   обоснование их влияния на изменение количества s-фазы и ГЦК-фазы в
   изученных ВЭСах данного типа. Показано влияние количества s-фазы в
   изученных ВЭСах и индивидуальных элементов в них на твердость, модуль
   упругости и упругую деформацию, определенных методом инструментального
   автоматического индентирования.
ZR 1
ZS 0
TC 0
Z8 0
ZB 0
Z9 1
SN 1999-7590
UT RSCI:24933450
ER

PT J
Z2 Фирстов, С.А.
   Горбань, В.Ф.
   Крапивка, Н.А.
   Печковский, Э.П.
   Карпец, М.В.
   Самелюк, А.В.
   Ткач, В.Н.
TI Formation of phase composition and mechanical properties OF cast
   multicomponent equiatomic alloys with m-phas
FT Формирование фазового состава и механических свойств литых
   многокомпонентных эквиатомных сплавов, содержащих m-фазу
SO Composites and Nanostructures
S1 Композиты и наноструктуры
VL 7
IS 4
BP 241
EP 258
PD 2015
PY 2015
AB Seven cast multicomponent (5-7 elements, among which Cr, Mo, W, Mn, Fe,
   Co, Ni) equiatomic three-phase alloys are studied. They contain
   intermetallic polycomponent m- phases that include m-forming elements
   Mo, W, Fe, Co) together with BCC- and FCC-substitutional solid
   solutions. Tungsten is present in all alloys. Formation of the phase
   compositions of the alloys was studied taking into account individual
   characteristics of the chemical elements and their electronic
   concentration Csd. At melt crystallization at a temperature higher than
   2000 <sup>о</sup>С, BCC-substitutional solid solution crystallizes on
   the basis of tungsten (~60 ат. %) and molybdenum (~30 ат. %) is
   crystallized first as dendrites. At temperatures between 1400 and 1500
   <sup>о</sup>С a polycomponent m-phase, which includes all elements, is
   formed; the contents of elements being close to equiatomic. It has also
   a dendrite shape, contacts all primary dendrites BCC-phase. Then at
   temperatures 1270-1360 <sup>о</sup>С, FCC-substitutional solid solutions
   crystallizes on the basis of FCC-metals (their total content is ~70 at.
   %). It locates mainly between dendrites and crystals of m-phase in
   composition of eutectic in which the m-phase is second component. The
   maximum quantity of m- and BCC-phases in an alloy is about 50 mass. %,
   FCC-phase is about 65 mass. %. When electronic concentration increases
   from Csd=7.40 up to Csd=8.00 el/at the quantity of m-phase decreases
   from 50 to ~10 mass. % in the interval of Csd between 7.60 and 8.00
   el/at, the quantity of FCC and BCC-phases is going up just slightly. An
   optimum combination, high-temperature strength and ductility of alloys
   is achieved at a quantitative ratio of m-, BCC- and FCC-phases equal to
   40-45-15 mass. %. The elastic modulus of alloys at room temperature
   measured by indentation is between 130 and 190 GPa.
Z4 Изучены 7 литых многокомпонентных (5-7 элементов из числа Cr, Mo, W, Mn,
   Fe, Co, Ni) эквиатомных трехфазных сплавов, которые содержат
   поликомпонентные интерметаллидные m-фазы (включают m-образующие элементы
   Mo, W, Fe, Co) в сочетании с твердыми растворами замещения, которые
   имеют ОЦК и ГЦК кристаллические решетки. Все сплавы содержат вольфрам. С
   учетом индивидуальных характеристик металлов, а также электронной
   концентрации Csd сплавов данного типа установлены закономерности и
   особенности формирования фазового состава и количественного соотношения
   фаз при кристаллизации и их влияние на механические свойства. При
   кристаллизации расплава в первую очередь при температуре выше 2000
   <sup>о</sup>С кристаллизуется ОЦК-твердый раствор замещения на основе
   вольфрама (~60 ат. %) и молибдена (~30 ат. %), который структурно
   представлен в виде дендритов. При температуре 1400-1500 <sup>о</sup>С
   образуется поликомпонентная m-фаза, которая включает все элементы
   химического шихтового состава; содержание элементов близко к
   эквиатомному. Она также структурно представлена в виде дендритов,
   которые непосредственно прилегают практически ко всем первичным
   дендритам ОЦК-фазы. Затем при температурах 1270-1360 <sup>о</sup>С
   кристаллизуется ГЦК-твердый раствор замещения на основе ГЦК-металлов (их
   суммарное содержание составляет ~70 ат. %). ГЦК-фаза располагается в
   промежутках между дендритами и кристаллами m-фазы, главным образом, в
   составе эвтектики, вторым компонентом которой является m-фаза.
   Максимальное количество m- и ОЦК-фаз в сплаве находится на уровне 50
   масс. %, ГЦК-фазы - на уровне 65 масс. %. С увеличением электронной
   концентрации от Csd=7,40 до Csd=8,00 эл/ат химического шихтового состава
   сплава количество m-фазы в нем снижается от 50 до ~10 масс. %; в
   пределах Csd=7,60-8,00 эл/ат количество ГЦК- и ОЦК-фаз незначительно
   возрастает. Оптимальное сочетание высокотемпературных прочностных и
   пластических характеристик сплавов достигается при количественном
   соотношении m-, ОЦК- и ГЦК-фаз на уровне, соответственно, 40-45-15 масс.
   %. Приведенный модуль упругости при индентировании E <sub>r</sub> при
   комнатной температуре находится в пределах E <sub>r</sub> =130-190 ГПа.
ZS 0
ZB 0
TC 0
ZR 0
Z8 0
Z9 0
SN 1999-7590
UT RSCI:25039755
ER

PT J
AU Lad`yanov, V.I.
   Sterkhova, I.V.
   Kamaeva, L.V.
   Tsepelev, V.S.
Z2 Ладьянов, Владимир Иванович
   Стерхова, Ирина Валентиновна
   Камаева, Лариса Вячеславовна
   Цепелев, Владимир Степанович
TI ON THE VISCOSITY OF THE MULTICOMPONENT AMORPHISING MELTS FROM FE-GROUP
FT О ВЯЗКОСТИ МНОГОКОМПОНЕНТНЫХ АМОРФИЗУЮЩИХСЯ РАСПЛАВОВ ГРУППЫ FE
SO Khimicheskaya fizika i mezoskopiya
S1 Химическая физика и мезоскопия
VL 17
IS 1
BP 105
EP 110
PD 2015
PY 2015
AB The temperature and time dependences of viscosity of the Co
   <sub>65.5</sub>Fe <sub>6.5</sub>Si <sub>18</sub>B <sub>10</sub>, Ni
   <sub>64.4</sub>Fe <sub>4</sub>Cr <sub>4.9</sub>Mn <sub>2</sub>B
   <sub>16.2</sub>C <sub>0.5</sub>Si <sub>8</sub>, Fe <sub>50</sub>Cr
   <sub>15</sub>Mo <sub>14</sub>C <sub>15</sub>B <sub>6</sub>
   multicomponent melts with different tendency to the bulk amorphization
   have been studied in this paper. It has been shown that the anomalous
   change of viscosity is observed in the polytherms in the vicinity if the
   T* (T* is the specific temperature for each alloy) and is caused by the
   change of the structural state of liquid phase.
Z4 В работе проведено исследование температурных и временных зависимостей
   вязкости многокомпонентных расплавов Co <sub>65,5</sub>Fe
   <sub>6,5</sub>Si <sub>18</sub>B <sub>10</sub>, Ni <sub>64,4</sub>Fe
   <sub>4</sub>Cr <sub>4,9</sub>Mn <sub>2</sub>B <sub>16,2</sub>C
   <sub>0,5</sub>Si <sub>8</sub>, Fe <sub>50</sub>Cr <sub>15</sub>Mo
   <sub>14</sub>C <sub>15</sub>B <sub>6</sub>, проявляющих различную
   склонность к объемной аморфизации. Показано, что вблизи определенной для
   каждого состава температуры наблюдается аномальное изменение вязкости,
   обусловленное изменение структурного состояния жидкой фазы.
TC 0
ZB 0
ZS 0
ZR 1
Z8 0
Z9 1
SN 1727-0227
UT RSCI:23265276
ER

PT J
AU Butler, T. M.
   Alfano, J. P.
   Martens, R. L.
   Weaver, M. L.
TI High-Temperature Oxidation Behavior of Al-Co-Cr-Ni-(Fe or Si)
   Multicomponent High-Entropy Alloys
SO JOM
VL 67
IS 1
BP 246
EP 259
DI 10.1007/s11837-014-1185-7
PD JAN 2015
PY 2015
AB High-entropy alloys (HEAs) are a class of alloys that are being
   considered for a number of applications. In the present study, the
   microstructures and 1050A degrees C oxidation behaviors of two HEAs,
   Al10Cr22.5Co22.5Ni22.5Fe22.5 (at.%) and Al20Cr25Co25Ni25Si5 have been
   investigated along with Al15Cr10Co35Ni35Si5, which is a high-temperature
   shape-memory alloy. Oxide formation occurred via selective oxidation in
   a manner that was consistent with the oxide formation model devised by
   Giggins and Pettit for model Ni-Cr-Al alloys. The lower Al content alloy
   formed an external Cr2O3 scale and an internal subscale consisting of
   Al2O3 and AlN precipitates. The higher Al content alloys exhibited
   smaller mass gains and formed external Al2O3 scales without any internal
   oxidation of the alloys.
ZS 0
Z8 5
TC 45
ZR 0
ZB 0
Z9 48
SN 1047-4838
EI 1543-1851
UT WOS:000347155100032
ER

PT J
AU Bhutto, Waseem Ahmed
   Wu, Zhiming
   Cao, Yiyan
   Wang, Weiping
   He, Jialun
   Luo, Qiang
   Li, Shuping
   Li, Heng
   Kang, Junyong
TI Beneficial effect of alloy disorder on the conversion efficiency of
   ZnO/ZnxCd1-xSe coaxial nanowire solar cells
SO JOURNAL OF MATERIALS CHEMISTRY A
VL 3
IS 12
BP 6360
EP 6365
DI 10.1039/c5ta00800j
PD 2015
PY 2015
AB Ternary ZnxCd1-xSe alloys are potential materials for sensitized
   photovoltaic devices because of their tunable bandgaps and band
   structures. In this work, random deposition of Cd and Zn was realized by
   the co-evaporated chemical vapor deposition method to tune the
   distribution of the lattice constant and the mixing of the structural
   phase to the utmost, and thus release the misfit stress by the
   self-adaption mechanism. As a result, the coaxial nanowire with an
   approximate composition x of 0.5 exhibited the high crystal quality and
   the long nonequilibrium carrier lifetime because of the alloy disorder
   effect. The corresponding photo-electrochemical cell acquired a power
   conversion efficiency of 3.68%. This work paves the way for the design
   and development of high-efficiency coaxial solar cells based on ternary
   or multi-component alloys.
Z8 0
ZR 0
ZB 0
ZS 0
TC 5
Z9 5
SN 2050-7488
EI 2050-7496
UT WOS:000351227300018
ER

PT J
AU Ko, Jeonghyun
   Kwon, Hyunguk
   Kang, Hyejin
   Kim, Byung-Kook
   Han, Jeong Woo
TI Universality in surface mixing rule of adsorption strength for small
   adsorbates on binary transition metal alloys
SO PHYSICAL CHEMISTRY CHEMICAL PHYSICS
VL 17
IS 5
BP 3123
EP 3130
DI 10.1039/c4cp04770b
PD 2015
PY 2015
AB Understanding the adsorption phenomena of small adsorbates involved in
   surface reactions on transition metals is important because their
   adsorption strength can be a descriptor for predicting the catalytic
   activity. To explore adsorption energies on a wide range of binary
   transition metal alloys, however, tremendous computational efforts are
   required. Using density functional theory (DFT) calculations, here we
   suggest a "surface mixing rule'' to predict the adsorption energies of
   H, O, S, CO and OH on bimetallic alloys, based on the linear
   interpolation of adsorption energies on each pure surface. As an
   application, the activity of CO oxidation on various bimetallic alloys
   is predicted from the adsorption energies of CO and O easily obtained by
   the surface mixing rule. Our results provide a useful tool for rapidly
   estimating adsorption energies, and furthermore, catalytic activities on
   multi-component metal alloy surfaces.
RI Han, Jeong Woo/D-3369-2011
OI Han, Jeong Woo/0000-0001-5676-5844
Z8 0
ZS 0
ZR 0
ZB 0
TC 13
Z9 13
SN 1463-9076
EI 1463-9084
UT WOS:000348203200021
PM 25515855
ER

PT J
AU Chen, Xiaoting
   Si, Conghui
   Gao, Yulai
   Frenzel, Jan
   Sun, Junzhe
   Eggeler, Gunther
   Zhang, Zhonghua
TI Multi-component nanoporous platinum-ruthenium-copper-osmium-iridium
   alloy with enhanced electrocatalytic activity towards methanol oxidation
   and oxygen reduction
SO JOURNAL OF POWER SOURCES
VL 273
BP 324
EP 332
DI 10.1016/j.jpowsour.2014.09.076
PD JAN 1 2015
PY 2015
AB Multi-component nanoporous platinum-ruthenium-copper-osmium-iridium
   (np-PtRuCuOsIr) electro-catalyst has been facilely fabricated by
   chemical dealloying of mechanically alloyed AlCuPtRuOsIr precursor. The
   np-PtRuCuOsIr catalyst exhibits a typical three-dimensional
   bi-continuous interpenetrating ligament/channel structure with a length
   scale of similar to 2.5 nm. The np-PtRuCuOsIr catalyst reaches a higher
   level in the mass activity (857.5 mA mg(pt)(-1)) and specific activity
   (3.0 mA cm(-2)) towards methanol oxidation compared to the commercial
   PtC catalyst (229.5 mA mg(pt)(-1) and 0.5 mA cm(-2) respectively).
   Moreover, the CO stripping peak of np-PtRuCuOsIr is 0.54 V (vs. SCE),
   130 mV negative shift in comparison with the commercial PtC (0.67 V vs.
   SCE). The half-wave potential of np-PtRuCuOsIr is 0.900 V vs. RHE, 36 mV
   positive compared with that of the commercial PtC (0.864 V vs. RHE). The
   np-PtRuCuOsIr catalyst also shows 1.8 and 3.8 times enhancement in the
   mass and specific activity towards oxygen reduction than the commercial
   PtC. Moreover, the np-PtRuCuOsIr alloy exhibits superior oxygen
   reduction activities even after 15 K cycles, indicating its excellent
   long-term stability. The present np-PtRuCuOsIr can act as a promising
   candidate for the electrocatalyst in direct methanol fuel cells (DMFCs).
   (C) 2014 Elsevier B.V. All rights reserved.
RI zhang, honghong/H-1013-2014; Eggeler, Gunther/R-9833-2016; Chen, Xiaoting/
OI Eggeler, Gunther/0000-0002-6671-4618; Chen, Xiaoting/0000-0003-2763-3636
Z8 4
TC 22
ZR 0
ZS 0
ZB 0
Z9 24
SN 0378-7753
EI 1873-2755
UT WOS:000345725700041
ER

PT J
AU Serikov, V. V.
   Kleinerman, N. M.
   Vershinin, A. V.
   Mushnikov, N. V.
   Protasov, A. V.
   Stashkova, L. A.
   Gorbatov, O. I.
   Ruban, A. V.
   Gornostyrev, Yu N.
TI Formation of solid solutions of gallium in Fe-Cr and Fe-Co alloys:
   Mossbauer studies and first-principles calculations
SO JOURNAL OF ALLOYS AND COMPOUNDS
VL 614
BP 297
EP 304
DI 10.1016/j.jallcom.2014.06.068
PD NOV 25 2014
PY 2014
AB Investigation of Ga influence on the structure of Fe-Cr and Fe-Co alloys
   was performed with the use of Mossbauer spectroscopy and X-ray
   diffraction methods. The experimental results are compared with results
   of first-principles calculations of the mixing and solubility energies
   for Ga in an Fe-X (X = Co, Cr) alloy both in ferromagnetic and
   paramagnetic states. It is shown that Ga mainly goes into the solid
   solutions of the base alloys. In the alloys of the Fe-Cr system, doping
   with Ga handicaps the decomposition of solid solutions, observed in the
   binary alloys, and increases its stability. In the alloys with Co, Ga
   also favors the uniformity of solid solutions. The results of the
   first-principles calculations testify in favor of a preferable
   dissolution of Ga in the FeCo regions of a multicomponent structure
   rather than FeCr regions, both types of regions being in the
   ferromagnetic state at the temperature of annealing. The analysis of
   Mossbauer experiments gives some grounds to conclude that if, owing to
   liquation, clusterization, or initial stages of phase separation, there
   exist regions enriched in iron, some amount of Ga atoms prefer to enter
   the nearest surroundings of iron atoms, thus forming binary Fe-Ga
   regions (or phases). (C) 2014 Elsevier B.V. All rights reserved.
RI Kleinerman, Nadezhda/J-4709-2013; Gornostyrev, Yuri N/K-5100-2013; Protasov, Andrey/J-3530-2013; Protasov, Andrey/M-3026-2019; Ruban, Andrei/B-7457-2012; Mushnikov, Nikolay/K-9076-2013; Vershinin, Alexander/L-1836-2013; Serikov, Vadim/J-8509-2013; Gorbatov, Oleg/G-9172-2012
OI Kleinerman, Nadezhda/0000-0002-4482-0700; Gornostyrev, Yuri
   N/0000-0001-7765-9805; Protasov, Andrey/0000-0002-3281-5963; Protasov,
   Andrey/0000-0002-3281-5963; Ruban, Andrei/0000-0002-3880-0965;
   Mushnikov, Nikolay/0000-0002-6354-2558; Vershinin,
   Alexander/0000-0002-8694-666X; Serikov, Vadim/0000-0003-1999-6285;
   Gorbatov, Oleg/0000-0001-8629-5193
Z8 0
ZB 0
ZS 0
TC 6
ZR 0
Z9 6
SN 0925-8388
EI 1873-4669
UT WOS:000341463800049
ER

PT J
AU Chang, Yin-Yu
   Lai, Hsing-Ming
TI Wear behavior and cutting performance of CrAlSiN and TiAlSiN hard
   coatings on cemented carbide cutting tools for Ti alloys
SO SURFACE & COATINGS TECHNOLOGY
VL 259
BP 152
EP 158
DI 10.1016/j.surfcoat.2014.02.015
PN B
PD NOV 25 2014
PY 2014
AB Recently, multicomponent CrAlSiN and TiAlSiN coatings have been
   developed in order to gain high hardness and good thermal stability. In
   this study, the influence of TiAlN, CrAlSiN and TiAlSiN coatings on the
   wear behavior and cutting performance of the carbide cutting tools was
   investigated in dry machining of a Ti-6Al-4V alloy. TiAlN, CrAlSiN and
   TiAlSiN coatings were deposited on tungsten carbide milling inserts by
   using cathodic arc evaporation. The deposited TiAlN, CrAlSiN and TiAlSiN
   possess high hardness of 31 +/- 1 GPa, 36 +/- 2 and 35 +/- 2 GPa,
   respectively. After annealing at 700 degrees C in air, the hardness of
   the CrAlSiN and TiAlSiN still keeps as high as 35-36 GPa, while the
   hardness of TiAlN decreases to 26 GPa. The main wear modes for the
   TiAlSiN-, TiAlN coated- and uncoated tools are abrasion and adhesion.
   The nanocrystalline TiAlSiN coatings retard the tool wear as compared to
   the TiAlN-coated tools. At a high cutting speed of 350 m/min, the tool
   life of the CrAlSiN coatings exceeds the TiAlSiN-, and TiAlN-coated and
   uncoated tools by 2.9, 42 and 9.5 times, respectively. The CrAlSiN
   coatings show high wear resistances in dry machining of Ti-6Al-4V
   alloys, and thus possess the best cutting performance. (C) 2014 Elsevier
   B.V. All rights reserved.
Z8 12
ZB 0
ZR 0
TC 41
ZS 0
Z9 51
SN 0257-8972
UT WOS:000347589900008
ER

PT J
AU Braic, V.
   Parau, A. C.
   Pana, I.
   Braic, M.
   Balaceanu, M.
TI Effects of substrate temperature and carbon content on the structure and
   properties of (CrCuNbTiY) C multicomponent coatings
SO SURFACE & COATINGS TECHNOLOGY
VL 258
BP 996
EP 1005
DI 10.1016/j.surfcoat.2014.07.044
PD NOV 15 2014
PY 2014
AB (CrCuNbTiY)C multi-component coatings were prepared by co-sputtering of
   Cr, Cu, Nb, Ti and Y targets in an Ar + CH4 reactive atmosphere. The
   films, with two different carbon contents (C/metal ratio of about 1.1
   and 2.7, respectively) were analyzed in terms of elemental and phase
   compositions, crystalline structure, surface and cross-section
   morphologies, mechanical properties and tribological performance. The
   influence of the substrate temperature (from 80 degrees C to 650 degrees
   C) on the microstructure and properties of the coatings was examined.
   The residual stress presented minimum values for the temperature
   variation range from 300 degrees C to 500 degrees C, while the film
   hardness monotonously increased with substrate temperature. Friction and
   wear performance of the coatings generally improved with increased
   temperature. The carbon rich films exhibited finer microstructures and
   superior mechanical and tribological characteristics than the almost
   stoichiometric ones. (C) 2014 Elsevier B.V. All rights reserved.
RI balaceanu, mihai/G-3205-2011; Braic, Mariana T/C-5195-2011; Pana, Iulian/L-3947-2019; BRAIC, Mariana/; Parau, Anca Constantina/; Braic, Viorel/; Pana, Iulian/
OI BRAIC, Mariana/0000-0002-2543-5866; Parau, Anca
   Constantina/0000-0002-4661-8362; Braic, Viorel/0000-0001-8132-1049;
   Pana, Iulian/0000-0003-1368-6219
Z8 2
ZB 1
ZR 0
TC 10
ZS 0
Z9 12
SN 0257-8972
UT WOS:000346895000121
ER

PT J
AU Tereshina, Irina
   Cwik, Jacek
   Tereshina, Evgeniya
   Politova, Galina
   Burkhanov, Gennady
   Chzhan, Victoria
   Ilyushin, Alexander
   Miller, Miroslaw
   Zaleski, Andrzej
   Nenkov, Konstantin
   Schultz, Ludwig
TI Multifunctional Phenomena in Rare-Earth Intermetallic Compounds With a
   Laves Phase Structure: Giant Magnetostriction and Magnetocaloric Effect
SO IEEE TRANSACTIONS ON MAGNETICS
VL 50
IS 11
AR 2504604
DI 10.1109/TMAG.2014.2324636
PD NOV 2014
PY 2014
AB We report on the magnetic and thermal properties [magnetization,
   specific heat, thermal expansion, magnetostriction, and magnetocaloric
   effect (MCE)] for the three multicomponent systems TbxDyyGdzCo2,
   TbxDyyHoz(Co, Fe)(2), and TbxDyyErz(Co, Fe)(2) (x + y + z = 1). We show
   that for TbxDyyRzCo2, the Curie temperatures, T-C (which ranged from 130
   to 300 K), and order of the phase transition (first or second order)
   could be controlled by composition. The highest MCE values (the
   adiabatic temperature change Delta T-ad = 2.2-2.3 K at mu(0)Delta H =
   1.8 T) were observed for the compounds exhibiting the transitions of the
   first order. Giant volume magnetostriction of 1500-2000 and 500-600 ppm
   is demonstrated at a field of mu H-0 = 10 and 1.2 T, respectively.
   Structural and magnetic entropy contributions to the total isothermal
   entropy change are estimated for TbxDyyRzCo2. Regular recurrence and/or
   change of the physical properties across the varied composition of the
   compounds allows us to find the materials with desired magnetic
   characteristics, such as T-C, MCE, and magnetostriction, to use them in
   practice.
CT IEEE International Magnetics Conference (Intermag)
CY MAY 04-08, 2014
CL Dresden, GERMANY
SP IEEE
RI Ilyushin, Alexandr/J-8072-2012; Tereshina, Evgenia/D-4196-2018; Tereshina, Evgenia/G-7327-2011; Cwik, Jacek/P-1508-2019; Chzhan, Victoria/K-2840-2015; Tereshina, Irina/F-8560-2017; Politova, Galina/K-2826-2015; Zaleski, Andrzej/; Cwik, Jacek/
OI Tereshina, Evgenia/0000-0001-9313-6318; Politova,
   Galina/0000-0003-1908-9677; Zaleski, Andrzej/0000-0002-0676-5229; Cwik,
   Jacek/0000-0001-5659-6163
TC 12
ZR 1
ZS 0
ZB 0
Z8 1
Z9 14
SN 0018-9464
EI 1941-0069
UT WOS:000349465900128
ER

PT J
AU Kosmambetova, G. R.
TI Structural Organization of Nanophase Catalysts for Preferential CO
   Oxidation
SO THEORETICAL AND EXPERIMENTAL CHEMISTRY
VL 50
IS 5
BP 265
EP 281
DI 10.1007/s11237-014-9376-4
PD NOV 2014
PY 2014
AB The structural organization of the main types of catalysts for the
   purification of hydrogen-containing mixtures from CO impurities by
   preferential oxidation (PROX), such as deposited systems based on noble
   metals including dispersed gold and its alloys and multicomponent oxide
   systems, is examined. It is shown how the structure of the active
   center, the nature of the support, the nature of interaction between the
   components of the catalyst, and their dispersity affect the activity and
   selectivity of PROX catalysts. Special attention is paid to structural
   organization of copper-cerium oxide systems deposited on zirconium
   dioxide and the effect of its structural and textural characteristics on
   the formation of the active centers in the preferential oxidation of CO.
Z8 0
TC 1
ZR 0
ZB 0
ZS 0
Z9 1
SN 0040-5760
EI 1573-935X
UT WOS:000346251100001
ER

PT J
AU Nagase, Takeshi
   Rack, Philip D
   Egami, Takeshi
TI Irradiation damage in multicomponent equimolar alloys and high entropy
   alloys (HEAs).
SO Microscopy (Oxford, England)
VL 63 Suppl 1
BP i22
EP i22
DI 10.1093/jmicro/dfu054
PD 2014-Nov
PY 2014
AB To maintain sustainable energy supply and improve the safety and
   efficiency of nuclear reactors, development of new and advanced nuclear
   materials with superior resistance to irradiation damage is necessary.
   Recently, a new generation of structural materials, termed as
   multicomponent equimolar alloys and/or high entropy alloys (HEAs), are
   being developed. These alloys consist of multicomponent elements for
   maximizing the compositional entropy, which stabilizes the solid
   solution phase. In this paper, preliminary studies on the irradiation
   damage in equimolar alloys and HEAs by High Voltage Electron Microscopy
   (HVEM) are reported [1-4]. (1)ZrHfNb equimolar alloys [1, 2]A
   multicomponent ZrHfNb alloy was prepared by a co-sputtering process
   using elemental Zr, Hf, and Nb targets using an AJA International ATC
   2000-V system. A single-phase bcc solid solution was obtained in the
   ZrHfNb alloy with an approximately equiatomic ratio of its constituent
   elements. The irradiation-induced structural change in the ZrHfNb
   equimolar alloys with the bcc solid solution structure was investigated
   by HVEM using the Hitachi H-3000 installed at Osaka University. The
   polycrystalline bcc phase shows high phase stability against irradiation
   damage at 298 K; the bcc solid solution phase, whose grain size was
   about 20 nm, remained as a main constituent phase even after the severe
   irradiation damage that reached 10 dpa. (2)CoCrCuFeNi HEAs [3]A
   single-phase fcc solid solution was obtained in a CoCrCuFeNi alloy. The
   microstructure of the alloy depended on the preparation technique: a
   nanocrystalline CoCrCuFeNi alloy with an approximately equiatomic ratio
   of its constituent elements was obtained by a co-sputtering process with
   multi-targets, while polycrystalline structures were formed when the
   arc-melting method was used. Both nanocrystalline and polycrystalline
   structures showed high phase stability against fast electron irradiation
   at temperatures ranging from 298 K to 973 K; a fcc phase remained as the
   main constituent phase over 40 dpa of irradiation. The grain coarsening
   of the crystalline phase can be seen during the annealing in a
   nanocrystalline CoCrCuFeNi alloy, while the irradiation-induced grain
   coarsening did not occur at 773 K as well as at 298 K. 
RI Nagase, Takeshi/M-1189-2015
OI Nagase, Takeshi/0000-0003-4868-0773
TC 2
ZR 0
Z8 0
ZS 0
ZB 0
Z9 2
EI 2050-5701
UT MEDLINE:25359817
PM 25359817
ER

PT J
AU Chen, Weimin
   Zhang, Lijun
   Du, Yong
   Tang, Chengying
   Huang, Baiyun
TI A pragmatic method to determine the composition-dependent
   interdiffusivities in ternary systems by using a single diffusion couple
SO SCRIPTA MATERIALIA
VL 90-91
BP 53
EP 56
DI 10.1016/j.scriptamat.2014.07.016
PD NOV 2014
PY 2014
AB A pragmatic method for determining the composition-dependent
   interdiffusivities in ternary systems by means of a single diffusion
   couple was developed and realized via a homemade code. Its reliability
   was further validated in a series of Co-based diffusion couples annealed
   at 1373 K by comparing with the results via the traditional
   Matano-Kirkaldy method. In addition, various diffusion properties were
   predicated, and comprehensively compared with the experimental data. (C)
   2014 Acta Materialia Inc. Published by Elsevier Ltd. All rights
   reserved.
OI Du, Yong/0000-0002-4187-3989
ZR 0
Z8 4
ZB 0
ZS 0
TC 29
Z9 30
SN 1359-6462
UT WOS:000342889800014
ER

PT J
AU Abadias, G.
   Djemia, Ph.
   Belliard, L.
TI Alloying effects on the structure and elastic properties of hard
   coatings based on ternary transition metal (M = Ti, Zr or Ta) nitrides
SO SURFACE & COATINGS TECHNOLOGY
VL 257
BP 129
EP 137
DI 10.1016/j.surfcoat.2014.08.022
PD OCT 25 2014
PY 2014
AB Multicomponent alloying is an effective design route to increase
   toughening in hard nitride-based coatings. We provide density functional
   theory calculations and experimental assessment of the elastic
   properties of a series of ternary transition metal nitride coatings.
   M1(1) (-) (x)M2(x)N films (M1, M2 = Ti, Zr, Ta) were elaborated by
   reactive magnetron co-sputtering. The structural (texture and
   microstructure) and growth morphology evolution as a function of film
   thickness and chemical composition were investigated by X-ray
   diffraction, X-ray reflectivity, electron probe microanalysis and
   scanning electron microscopy. The effective elastic constants, C-33 and
   C-44, were obtained from longitudinal and transverse sound velocity
   measurements, using picosecond ultrasonics (PU) and Brillouin light
   scattering (BLS), respectively. We employ Blackman diagram, as well as
   Pugh and Pettifor criteria, to derive trends in elastic anisotropy,
   bonding character and brittleness vs. ductility. The influence of
   microstructure and preferred orientation on the elastic response of
   polycrystalline films is discussed. For Ta-rich TiTaN and TaZrN systems,
   the formation of a nanocomposite system consisting of a mixture of cubic
   and hexagonal phases has a beneficial contribution to toughening. (C)
   2014 Elsevier B.V. All rights reserved.
RI djemia, philippe/F-4407-2010; Djemia, Philippe/S-8773-2019
OI djemia, philippe/0000-0003-4313-8731; Djemia,
   Philippe/0000-0003-4313-8731
Z8 0
ZS 0
ZB 0
TC 23
ZR 0
Z9 23
SN 0257-8972
UT WOS:000344423100017
ER

PT J
AU Romankov, S.
   Park, Y. C.
   Yoon, J. M.
TI Fabrication of Nanocrystalline Surface Composite Layer on Cu Plate Under
   Ball Collisions
SO JOURNAL OF NANOSCIENCE AND NANOTECHNOLOGY
VL 14
IS 10
BP 8102
EP 8105
DI 10.1166/jnn.2014.9440
PD OCT 2014
PY 2014
AB It was demonstrated that the severe plastic deformation of a surface
   induced by repeated ball collisions can be effectively used for
   fabrication of the nanocrystalline surface composite layers. The Cu disk
   was fixed at the top of a vibration chamber and ball treated. Al, Zr,
   Ni, Co and Fe were introduced into a Cu plate as contaminants from the
   grinding media one after the other by 15-min ball treatment. The
   composite structure was formed as a result of mechanical intermixing of
   the components. The particle size in as-fabricated layer ranged from 2
   nm to 20 nm, with average values of about 7 nm. As-fabricated layer
   contained non-equilibrium multicomponent solid solution based on FCC Cu
   crystal structure, Zr-based phase, nanosized steel debris and amorphous
   phase. The hardness of the as-fabricated composite was almost ten times
   that of the initial Cu plate.
ZB 0
ZR 0
Z8 0
TC 1
ZS 0
Z9 1
SN 1533-4880
EI 1533-4899
UT WOS:000336494500138
PM 25942932
ER

PT J
AU Kaplan, Bartek
   Markstrom, Andreas
   Norgren, Susanne
   Selleby, Malin
TI Experimental Determination of the Solubility of Co in the Cr-Based
   Carbides Cr23C6, Cr7C3, and Cr3C2
SO METALLURGICAL AND MATERIALS TRANSACTIONS A-PHYSICAL METALLURGY AND
   MATERIALS SCIENCE
VL 45A
IS 11
BP 4820
EP 4828
DI 10.1007/s11661-014-2441-8
PD OCT 2014
PY 2014
AB Thermodynamic calculations based on the CALPHAD method are nowadays
   often applied in the design of new materials due to increasing demands
   on shorter lead times for development. However, such calculations rely
   heavily on the assessed thermodynamic descriptions, which in turn rely
   on the amount and quality of available experimental data, especially for
   binary and ternary sub-systems. The ternary Co-Cr-C system is an
   extremely important subsystem to, e.g., multi-component cemented carbide
   grades, such as W-Co-Cr-M-C (M = Ti,Ta,Nb,V,Zr,Hf), as well as
   Cr-containing Co-base alloys. In the case of the Co-Cr-C system, there
   is a lack of reliable data on the solubility of Co in Cr-carbides.
   Therefore, the present work concerns an experimental study of the
   solubility of Co in all three of the Cr-based carbides, i.e., Cr23C6,
   Cr7C3, and Cr3C2. This was done by synthesizing appropriate samples in
   the M7C3+M23C6+liquid and M7C3+M3C2+graphite three-phase fields. The
   results show that a recent thermodynamic description of the Co-Cr-C
   system is unable to reproduce the experimentally determined
   solubilities. Therefore, the present study provides important input for
   future alloy development and improvement of the thermodynamic
   description of the Co-Cr-C system.
RI Norgren, Susanne/A-6596-2013; Selleby, Malin/F-5645-2016; Kaplan, Bartek/
OI Norgren, Susanne/0000-0003-1471-8307; Selleby,
   Malin/0000-0001-5031-919X; Kaplan, Bartek/0000-0002-3283-0549
ZS 0
ZB 0
TC 4
Z8 1
ZR 0
Z9 5
SN 1073-5623
EI 1543-1940
UT WOS:000341086700016
ER

PT J
AU Singh, Anil Kumar
   Kumar, Nitesh
   Dwivedi, Akanksha
   Subramaniam, Anandh
TI A geometrical parameter for the formation of disordered solid solutions
   in multi-component alloys
SO INTERMETALLICS
VL 53
BP 112
EP 119
DI 10.1016/j.intermet.2014.04.019
PD OCT 2014
PY 2014
AB One or more disordered solid solutions (DSS) are entropically stabilized
   in high entropy alloys (HEA), in competition with possible intermetallic
   compounds or phase segregation. In spite of the supreme role of Gibbs
   free energy, various parameters have been used to understand the
   formation of DSS in multicomponent alloys. These include, the
   delta-parameter (based on atomic size differences between the elements),
   the enthalpy of mixing (Delta H-mix) the Omega-parameter (T-m Delta
   S-mix/vertical bar Delta H-mix vertical bar). These parameters have had
   different degrees of success in the context of understanding the
   formation of DSS in multi-component alloys. In the current work, we
   develop a purely geometrical parameter (Lambda = Delta S-mix/delta(2))
   to predict the formation of DSS. Ranges are prescribed for this
   parameter for the formation of: (a) DSS, (b) a mixture involving
   compounds and (c) (only) compound(s). Results from the literature are
   used to highlight the utility of the Lambda-parameter, in the context of
   other standard approaches. The role of the value of the Lambda-parameter
   in understanding the nature (complexity) and volume fraction of the
   compound formed is also highlighted. (C) 2014 Elsevier Ltd. All rights
   reserved.
OI Singh, Anil/0000-0002-8520-8868
TC 44
ZR 0
Z8 2
ZB 0
ZS 0
Z9 45
SN 0966-9795
EI 1879-0216
UT WOS:000338818000015
ER

PT J
AU Young, K.
   Chao, B.
   Liu, Y.
   Nei, J.
TI Microstructures of the oxides on the activated AB(2) and AB(5) metal
   hydride alloys surface
SO JOURNAL OF ALLOYS AND COMPOUNDS
VL 606
BP 97
EP 104
DI 10.1016/j.jallcom.2014.04.033
PD SEP 5 2014
PY 2014
AB The surface oxides of the activated metal hydride alloys used as the
   negative electrode for nickel-metal hydride battery were studied by both
   scanning and transmission electron microscope techniques. In transition
   metal based AB(2) metal hydride alloys, the surface of the powder is
   covered with oxides as a product of oxidation from the electrolyte and
   protected by zirconium oxide and vanadium-rich BCC-structured secondary
   phase. In the rare-earth based AB(5) and A(2)B(7) metal hydride alloys,
   the surface is decorated with nano-structured needles and larger-scaled
   rods of hydroxides from the precipitation of rare earth ions after the
   oxidation by the electrolyte. Further TEM studies show the existence of
   a buffer oxide layer sandwiched between the inclusion-embedded surface
   oxide and alloy bulk in both AB(2) and AB(5) alloys. In both cases, the
   inclusions are found to be metallic nanocrystals mainly composed of Ni
   and Co as determined by electron energy loss spectroscopy, selective
   area electron diffraction, transmission electron atomic image, and X-ray
   energy dispersive spectroscopy. The Co-to-Ni ratio in the inclusion is
   larger than that in the bulk due to the less corrosive nature of Co. The
   additions of Co and Al in the AB(2) are found to reduce number of
