Repository: MatInfoUB/NLP-Queries

File: Multicomponent_Co_alloys1.txt (part 25 of 35)
FN Clarivate Analytics Web of Science
   activation cycles needed to generate a surface oxide with proper
   catalytic capability. (C) 2014 Elsevier B.V. All rights reserved.
TC 28
ZR 0
ZB 1
Z8 1
ZS 0
Z9 28
SN 0925-8388
EI 1873-4669
UT WOS:000336369800018
ER

PT J
AU Stepantsov, E. A.
   Kazakov, S. M.
   Belikov, V. V.
   Makarova, I. P.
   Arpaia, R.
   Gunnarsson, R.
   Lombardi, F.
TI Ablation replacement of iron with Co, Mn, Ni, and Cu during growth of
   iron-based superconductor films in the Fe-0.9 M Se-0.1(0.92) system
SO CRYSTALLOGRAPHY REPORTS
VL 59
IS 5
BP 739
EP 743
DI 10.1134/S1063774514050174
PD SEP 2014
PY 2014
AB Thin films of iron-based chalcogenide superconductors FeSe0.92, with
   iron partially replaced (at least up to 10 at %) by elements such as
   cobalt, nickel, manganese, or copper, have been grown on the surface of
   LaAlO3 crystals. Growth is performed by the laser ablation of a target
   prepared in the form of a ceramic pellet by high-temperature synthesis
   and the sintering of preliminarily pressed stoichiometric mixture of
   powders. Iron in these ceramics is replaced with an alloying metal by no
   more than 3 at %. The rest (7 at %) of the metal is in the form of
   precipitates of other phases. X-ray diffraction analysis of the grown
   films has shown that they are single-crystal and free of any
   precipitates of other crystallographic orientations and phases. This is
   evidence of the complete (10 at %) replacement of iron with a doping
   metal in the film structure. This circumstance indicates that the
   synthesis of components occurs more actively and completely during laser
   ablation (than in solid-phase chemical reactions) as a result of the
   transformation of multicomponent target material into plasma. Thus, one
   can fabricate film materials in a wider range of chemical compositions
   than in the form of solid-phase synthesized ceramics.
RI Makarova, Irina P./L-2558-2015; Stepantsov, Evgeny/M-7998-2015; Arpaia, Riccardo/Y-1247-2019; Kazakov, Sergey M./A-4139-2014
OI Arpaia, Riccardo/0000-0003-4687-2376; Kazakov, Sergey
   M./0000-0002-0553-7881
ZB 0
ZR 0
ZS 0
Z8 0
TC 2
Z9 2
SN 1063-7745
EI 1562-689X
UT WOS:000342214000015
ER

PT J
AU Braic, Mariana
   Braic, Viorel
   Vladescu, Alina
   Zoita, Catalin N.
   Balaceanu, Mihai
TI Solid solution or amorphous phase formation in TiZr-based ternary to
   quinternary multi-principal-element films
SO PROGRESS IN NATURAL SCIENCE-MATERIALS INTERNATIONAL
VL 24
IS 4
BP 305
EP 312
DI 10.1016/j.pnsc.2014.06.001
PD AUG 2014
PY 2014
AB TiZr-based multicomponent metallic films composed of 35 constituents
   with almost equal atomic concentrations were prepared by co-sputtering
   of pure metallic targets in an Ar atmosphere. X-ray diffraction was
   employed to determine phase composition, crystalline structure, lattice
   parameters, texture and crystallite size of the deposited films.
   The deposited films exhibited only solid solution (fcc, bee or hcp) or
   amorphous phases, no intermetallic components being detected. It was
   found that the hcp structure was stabilized by the presence of Hf or Y,
   bee by Nb or Al and fcc by Cu. For the investigated films, the atomic
   size difference, mixing enthalpy, mixing entropy, Gibbs free energy of
   mixing and the electronegativity difference for solid solution and
   amorphous phases were calculated based on Miedema's approach of the
   regular solution model. It was shown that the atomic size difference and
   the ratio between the Gibbs free energies of mixing of the solid
   solution and amorphous phases were the most significant parameters
   controlling the film crystallinity. (C) 2014 Chinese Materials Research
   Society. Production and hosting by Elsevier B.V. All rights reserved.
RI Zoita, Nicolae Catalin/F-9868-2013; Vladescu, Alina/B-5605-2011; Braic, Mariana T/C-5195-2011; balaceanu, mihai/G-3205-2011; Braic, Viorel/; BRAIC, Mariana/
OI Zoita, Nicolae Catalin/0000-0002-8337-9559; Vladescu,
   Alina/0000-0001-5770-4541; Braic, Viorel/0000-0001-8132-1049; BRAIC,
   Mariana/0000-0002-2543-5866
ZB 0
Z8 0
ZS 0
TC 13
ZR 0
Z9 13
SN 1002-0071
EI 1745-5391
UT WOS:000341434700002
ER

PT J
AU Somasundaram, B.
   Kadoli, Ravikiran
   Ramesh, M. R.
TI Evaluation of Cyclic Oxidation and Hot Corrosion Behavior of
   HVOF-Sprayed WC-Co/NiCrAlY Coating
SO JOURNAL OF THERMAL SPRAY TECHNOLOGY
VL 23
IS 6
BP 1000
EP 1008
DI 10.1007/s11666-014-0112-3
PD AUG 2014
PY 2014
AB Corrosion of metallic structural materials at an elevated temperature in
   complex multicomponent gas environments are potential problems in many
   fossil energy systems, especially those using coal as a feedstock.
   Combating these problems involves a number of approaches, one of which
   is the use of protective coatings. The high velocity oxy fuel (HVOF)
   process has been used to deposit WC-Co/NiCrAlY composite powder on two
   types of Fe-based alloys. Thermocyclic oxidation behavior of coated
   alloys was investigated in the static air as well as in molten salt
   (Na2SO4-60%V2O5) environment at 700 A degrees C for 50 cycles. The
   thermogravimetric technique was used to approximate the kinetics of
   oxidation. WC-Co/NiCrAlY coatings showed a lower oxidation rate in
   comparison to uncoated alloys. The oxidation resistance of WC-Co/NiCrAlY
   coatings can be ascribed to the oxide layer of Al2O3 and Cr2O3 formed on
   the outermost surface. Coated alloys extend a protective oxide scale
   composed of oxides of Ni and Cr that are known to impart resistance to
   the hot corrosion in the molten salt environment.
Z8 0
TC 9
ZB 0
ZS 0
ZR 0
Z9 9
SN 1059-9630
EI 1544-1016
UT WOS:000339882100012
ER

PT J
AU Apreutesei, M.
   Steyer, P.
   Joly-Pottuz, L.
   Billard, A.
   Qiao, J.
   Cardinal, S.
   Sanchette, F.
   Pelletier, J. M.
   Esnouf, C.
TI Microstructural, thermal and mechanical behavior of co-sputtered binary
   Zr-Cu thin film metallic glasses
SO THIN SOLID FILMS
VL 561
BP 53
EP 59
DI 10.1016/j.tsf.2013.05.177
PD JUN 30 2014
PY 2014
AB Bulk metallic glasses have attracted considerable attention over the
   last decades for their outstanding mechanical features (high strength,
   super-elasticity) and physico-chemical properties (corrosion
   resistance). Recently, some attempts to assign such original behavior
   from bulk materials to modified surfaces have been reported in the
   literature based on multicomponent alloys.
   In this paper we focused on the opportunity to form a metallic glass
   coating from the binary Zr-Cu system using a magnetron co-sputtering
   physical vapor deposition process. The composition of the films can be
   easily controlled by the relative intensities applied to both pure
   targets, which made possible the study of the whole Zr-Cu system (from
   13.4 to 85.0 at.% Cu). The chemical composition of the films was
   obtained by energy dispersive X-ray spectroscopy, and their
   microstructure was characterized by scanning and transmission electron
   microscopy. The thermal stability of the films was deduced from an in
   situ X-ray diffraction analysis (from room temperature up to 600 degrees
   C) and correlated with the results of the differential scanning
   calorimetry technique. Their mechanical properties were determined by
   nanoindentation experiments. (C) 2013 Elsevier B.V. All rights reserved.
OI Apreutesei, Mihai/0000-0002-6165-8370; JOLY-POTTUZ,
   Lucile/0000-0001-8970-5960; Philippe, STEYER/0000-0003-0835-9862
Z8 1
TC 21
ZS 0
ZR 0
ZB 0
Z9 22
SN 0040-6090
UT WOS:000337857100008
ER

PT P
AU XU B
   YANG X
   YUAN X
   SHI L
TI Hardening of low and medium carbon steel surface involves quenching,
   performing low-temperature boron-chromium-rare earth multicomponent
   permeation treatment, and furnace cooling
PN CN103882372-A; CN103882372-B
AE UNIV SHANDONG JIANZHU
AB 
   NOVELTY - Low and medium carbon steel surface is hardened by quenching,
   performing low-temperature boron-chromium-rare earth multicomponent
   permeation treatment at 570-600 degrees C for 4-6 hours, and furnace
   cooling in which co-permeating agent in permeation treatment comprises
   58 parts ferroboron, 4.8 parts high-carbon ferrochrome, 3.9 parts rare
   earth, 5.2 parts potassium fluoroborate, 2.1 parts urea, 1.2 parts
   ammonium chloride, 10.2 parts silicon-calcium alloy, and 14.6 parts
   activated carbon, and sample is surrounded by 3-5 cm of co-permeating
   agent.
          USE - Hardening of low and medium carbon steel surface (claimed).
   ADVANTAGE - Hardening process is low-cost, simple, and short and
   improves surface hardness and wear resistance of carbon steel surface,
   and hardened low and medium carbon steel surface has small surface
   deformation.
   DESCRIPTION Of DRAWING(S) - The drawing shows an image of the
   organizational morphology of steel after permeation treatment.
Z9 0
UT DIIDW:2014Q70717
ER

PT J
AU Cui, Yuwen
   Xu, Guanglong
   Chen, Yi
   Tang, Bin
   Li, Jinshan
   Zhou, Lian
TI Computational diffusion kinetics and its applications in study and
   design of rare metallic materials
SO CHINESE SCIENCE BULLETIN
VL 59
IS 15
SI SI
BP 1672
EP 1683
DI 10.1007/s11434-014-0127-7
PD MAY 2014
PY 2014
AB Computational diffusion kinetics (CDK), with a spirit of and being
   coupled with the computational thermodynamics (CT, or called as the
   CALPHAD technique), plays increasingly important role in the alloy
   design/optimization and microstructure control during the processing of
   advanced metallic materials. This paper is to highlight recent progress
   of CDK in research with great focus on novel Ti and Zr alloys, which was
   largely performed in the authors' group. It ends with one representative
   example of the applications of CDK, coupled with CT, quantitative phase
   field, and three-dimensional (3D) statistical calculation, in designing
   the heat-treatment schedule for the dual phase (alpha beta)
   Ti-6Al-4Valloys.
RI Tang, Bin/M-1302-2018; Li, Jinshan/
OI Tang, Bin/0000-0002-3355-5999; Li, Jinshan/0000-0002-6894-9760
ZR 0
ZS 0
TC 2
Z8 3
ZB 3
Z9 4
SN 1001-6538
EI 1861-9541
UT WOS:000335658400009
ER

PT J
AU Zhu, Gang
   Liu, Ying
   Ye, Jinwen
TI Early high-temperature oxidation behavior of Ti(C,N)-based cermets with
   multi-component AlCoCrFeNi high-entropy alloy binder
SO INTERNATIONAL JOURNAL OF REFRACTORY METALS & HARD MATERIALS
VL 44
BP 35
EP 41
DI 10.1016/j.ijrmhm.2014.01.005
PD MAY 2014
PY 2014
AB The early high-temperature oxidation behavior of Ti(C,N)-based cermets
   with equiatomic AlCoCrFeNi high-entropy alloy binder has been studied,
   as well as the cermet with Ni/Co binder as a reference. Experiments were
   performed at the temperature range of 800-1100 degrees C in static
   laboratory air. The micro-structural evolution of the multi-layered
   oxide scales on the cermets was investigated and the effect of binder
   phase constituent on the oxidation characteristics of Ti(C,N)-based
   cermets was evaluated. The results demonstrated that the cermet with
   AlCoCrFeNi multi-element alloy binder possesses superior oxidation
   resistance, which is greatly better than that of the cermet with Ni/Co
   metallic binder under the same condition. We suggest that the formation
   of a continuous and dense external oxide scale can effectively impede
   the outward diffusion of volatile tungsten oxides and inward oxygen
   transport, leading to a remarkable improvement of oxidation resistance.
   In addition, the enhanced oxidation resistance was related to the high
   Cr and Al concentration in AlCoCrFeNi binder phase that urges the
   formation of oxide layers with more efficient passivation effect against
   oxidation. (C) 2014 Published by Elsevier Ltd.
TC 32
ZS 0
ZB 1
Z8 5
ZR 0
Z9 36
SN 0263-4368
UT WOS:000334482500006
ER

PT J
AU Jiang, Kun
   Cai, Wen-Bin
TI Carbon supported Pd-Pt-Cu nanocatalysts for formic acid
   electrooxidation: Synthetic screening and componential functions
SO APPLIED CATALYSIS B-ENVIRONMENTAL
VL 147
BP 185
EP 192
DI 10.1016/j.apcatb.2013.08.037
PD APR 5 2014
PY 2014
AB Carbon supported Pd-Pt-Cu trimetallic nanocatalysts for formic acid
   oxidation (FAO) are comparatively synthesized via different one-pot
   liquid-phase chemical reduction routes. Either sodium borohydride or
   ethylene glycol is employed as the main reducing agent, with the
   stabilizer opted from disodium ethylenediamine tetraacetate (EDTA),
   oleylamine, sodium citrate and urea. The trimetallic nanocatalyst
   synthesized with ethylene glycol and sodium citrate exhibits the most
   homogeneous nanoparticle dispersion and the highest alloying degree.
   Pd20Pt1Cu10/C-Cit shows the best electrocatalytic performance among all
   the tested electrocatalysts. Componential distributions on nanoalloy
   particles are distinguished through ex situ XPS, CO stripping and in
   situ ATR-IR measurements on interested nanocatalysts. The cheaper
   element Cu functions mainly as the "core filler" to expose a Pd and
   Pt-segregated active surface, and a deliberately controlled small
   fraction of Pt (versus Pd) on the surface minimizes the undesired
   dehydration of formic acid. In addition, a weak electronic effect from
   Cu and Pt may promote FAO on Pd. Surface restructuring with Pt
   agglomeration and partial Cu dealloying arising from a repeated
   potential cycling pretreatment degrades the performance of the ternary
   nanocatalysts. (C) 2013 Elsevier B.V. All rights reserved.
RI China, iChEM/F-2855-2015; Jiang, Kun/
OI Jiang, Kun/0000-0003-3148-5058
ZB 1
Z8 4
ZR 0
ZS 0
TC 57
Z9 59
SN 0926-3373
EI 1873-3883
UT WOS:000330489400021
ER

PT J
AU Yang, H. H.
   Tsai, W. T.
   Kuo, J. C.
TI Effect of pre-oxidation on increasing resistance of Fe-Al-Ni-Cr-Co-Mn
   high entropy alloys to molten Al attack
SO CORROSION ENGINEERING SCIENCE AND TECHNOLOGY
VL 49
IS 2
SI SI
BP 124
EP 129
DI 10.1179/1743278213Y.0000000116
PD APR 2014
PY 2014
AB The corrosion behaviours of two high entropy alloys (HEAs, namely
   Fe-Al-Ni-Cr-Co and Fe-AlNi-Cr-Co-Mn) in molten Al, each with and without
   pre-oxidation treatment, were investigated. Both bare alloys lost their
   thickness owing to dissolution, and various intermetallic compounds
   formed on their substrate surfaces during immersion in molten Al.
   Pre-oxidation treatment gave rise to the formation of an effective oxide
   barrier on each alloy surface against molten Al attack. The
   characteristics of pre-formed oxides in resisting molten Al attack were
   examined using electron backscatter diffraction (EBSD) analysis.
Z8 0
ZS 0
ZR 0
ZB 0
TC 8
Z9 8
SN 1478-422X
EI 1743-2782
UT WOS:000337047800008
ER

PT J
AU Shi, Qianying
   Ding, Xianfei
   Wang, Meiling
   Zheng, Yunrong
   He, Jianping
   Tin, Sammy
   Feng, Qiang
TI Co Effect on As-cast and Heat-Treated Microstructures in Ru-Containing
   Single-Crystal Superalloys
SO METALLURGICAL AND MATERIALS TRANSACTIONS A-PHYSICAL METALLURGY AND
   MATERIALS SCIENCE
VL 45A
IS 4
BP 1833
EP 1843
DI 10.1007/s11661-013-2147-3
PD APR 2014
PY 2014
AB The effect of Co on the as-cast and heat-treated microstructures was
   investigated in two experimental Ni-based single-crystal superalloys
   containing low levels of Re and Ru. The experimental results indicated
   that increasing the Co content from 7.9 to 15.8 wt pct decreased the
   volume fraction of (gamma + gamma') eutectic and the solidification
   segregation ratio of W. High levels of Co additions were also found to
   decrease the solvus temperatures of the gamma' phase and (gamma +
   gamma') eutectic as well as the solidus temperature. During the
   long-term thermal exposure at 1373 K (1100 A degrees C), no TCP phases
   precipitated in either alloy. However, the coarsening and coalescence of
   gamma' precipitates in the alloy containing 15.8 wt pct Co was slower
   than that in the other alloy with 7.9 wt pct Co. In the current study,
   high levels of Co additions decreased the equilibrium volume fraction of
   gamma' phase, leading to a change in the partitioning ratios of
   TCP-forming elements Cr, Mo, Re, and W between the gamma and gamma'
   phases. This change resulted in a lower degree of elemental
   supersaturation in the gamma matrix and improved the phase stability of
   the gamma/gamma' microstructure. These experimental results were then
   compared with those obtained from multi-component thermodynamic
   calculations, and good agreement was observed.
CT International Workshop on Materials Design Process: Thermodynamics,
   Kinetics and Microstructure Control (TKM)
CY JUN 03-04, 2013
CL Getafe, SPAIN
ZS 0
ZB 0
ZR 0
Z8 2
TC 9
Z9 9
SN 1073-5623
EI 1543-1940
UT WOS:000333525200022
ER

PT J
AU Stanley, Ben D.
   Hirschmann, Marc M.
   Withers, Anthony C.
TI Solubility of C-O-H volatiles in graphite-saturated martian basalts
SO GEOCHIMICA ET COSMOCHIMICA ACTA
VL 129
BP 54
EP 76
DI 10.1016/j.gca.2013.12.013
PD MAR 15 2014
PY 2014
AB To determine the speciation and concentrations of dissolved C-O-H
   volatiles in graphite-saturated martian primitive magmas, we conducted
   piston-cylinder experiments on graphite-encapsulated synthetic melt of
   Adirondack-class Humphrey basaltic composition. Experiments were
   performed over three orders of magnitude in oxygen fugacity (IW+2.3 to
   IW -0.8), and at pressures (1-3.2 GPa) and temperatures (1340-1617
   degrees C) similar to those of possible martian source regions. Oxygen
   fugacities were determined from compositions of coexisting silicate melt
   + FePt alloy, olivine + pyroxene + FePt alloy, or melt + Fe-C liquid.
   Infrared spectra of quenched glasses all show carbonate absorptions at
   1430 and 1520 cm(-1), with CO2 concentrations diminishing under more
   reduced conditions, from 0.50 wt% down to 26 ppm. Carbon contents of
   silicate glasses and Fe-C liquids were measured using secondary ion mass
   spectrometry (SIMS) yielding 36-716 ppm and 6.71-7.03 wt%, respectively.
   Fourier transform infrared (FTIR) and SIMS analysis produced similar H2O
   contents of 0.26-0.85 and 0.29-0.40 wt%, respectively. Raman spectra of
   glasses reveal evidence for OH- ions, but no indication of
   methane-related species. FTIR-measured concentrations of dissolved
   carbonate diminish linearly with oxygen fugacity, but more reduced
   conditions yield greater dissolved carbonate concentrations than would
   be expected based on oxidized conditions in previous work. C contents of
   silicate glasses determined by SIMS are consistently higher than C as
   carbonate determined by FTIR. Their difference, termed non-carbonate C,
   correlates well with additional IR absorptions found in reduced glasses
   (f(O2) < IW+0.4) at 1615, 2205, and 3370 cm(-1). These absorption bands
   are not seen in more oxidized glasses, except B441 (IW+1.7), presumably
   because they represent reduced C-bearing complexes. The 2205 cm(-1) peak
   is attributed to a C=O complex, possibly an Fe-carbonyl ion. The 1615
   cm(-1) peak does not correlate with that at 2205 cm(-1), but does
   correlate with non-carbonate C and is in a region commonly associated
   with C=O bonding. The origin of the peak at 3370 cm(-1) is poorly
   understood and could potentially be owing to a variety of C-O-H species
   or to N-H bonding. The intensities of the 1615 and 3370 cm(-1) peaks
   correlate with each other leading us to provisionally attribute both to
   an unspecified complex with both C=O and N-H bonds. These results
   suggest that dissolved species such as carbonyl or other C=O-bearing
   species could be a significant source of C fluxes to the martian
   atmosphere, with minor additions of CO2 and negligible methane
   contributions. By assuming that degassed, reduced C ultimately becomes
   atmospheric CO2, reduced C outgassing may be incorporated in models of
   martian atmospheric evolution. At Humphrey source region conditions
   (1350 +/- 50 degrees C, 1.2 +/- 0.1 GPa) the total C contents are
   equivalent to 1200 ppm CO2 at IW+1 and 475 ppm CO2 at IW, which are 2
   and 4 times higher than the CO2 derived from CO32- alone. For reasonable
   magmatic fluxes over the last 4.5 Ga of martian history, such
   graphite-saturated magmas would produce 0.25 and 0.60 bars from sources
   at IW and IW+1, significantly more than expected solely from
   consideration of dissolved CO2.
   The carbon contents of Fe-C liquids in this study are consistent with
   graphite-saturated carbide liquids becoming more C-rich with increasing
   temperature. Experiments with melt and Fe-C liquid have values of
   D-C(all/sil) between 1.3 x 10(3) and 2.2 x 10(3), potentially allowing
   planetary mantles to retain significant C following core formation. (C)
   2013 Elsevier Ltd. All rights reserved.
RI Withers, Anthony C/J-4302-2012; Hirschmann, marc/B-9455-2016
OI Withers, Anthony C/0000-0003-4835-4281; Hirschmann,
   marc/0000-0003-1213-6645
TC 31
ZS 0
ZB 2
Z8 1
ZR 0
Z9 32
SN 0016-7037
EI 1872-9533
UT WOS:000332404500004
ER

PT J
AU Young, K.
   Chao, B.
   Huang, B.
   Nei, J.
TI Effects of Cu-substitution on La0.62Ce0.38(NiCoMnAlSiZr)(5.3) metal
   hydride alloy
SO JOURNAL OF ALLOYS AND COMPOUNDS
VL 588
BP 235
EP 241
DI 10.1016/j.jallcom.2013.11.039
PD MAR 5 2014
PY 2014
AB Five Pr, Nd-free hyper-stoichiometric AB(5) metal hydride alloys, having
   nominal alloy compositions of
   La9.5Ce6.4Ni69.0-xCo4.7Mn4.3Al5.7CuxZr0.1Si0.3 (x = 0, 1, 2, 3, 4) with
   Cu partially substituting for Ni, were prepared by induction melting.
   The structure, chemical composition, gaseous phase hydrogen storage
   properties, and electrochemical properties of these alloys were
   investigated. Both the as-cast and annealed (960 degrees C for 10 h in
   vacuum) alloys were made of a single CaCu5-type structure. Annealing
   improved the composition homogeneity, enlarged the crystallite size, and
   flattened the pressure-concentration-temperature isotherm. The occupancy
   site of Cu followed the sequence of 3g (1 at.% Cu) -> 2c (2 and 3 at.%
   Cu) -> 3g (4 at.% Cu). Improvement in activation and high-rate
   performance was demonstrated for the alloy containing 1 at.% Cu, but
   deterioration in the aforementioned properties were observed with higher
   Cu-content. With the incorporation of Cu, although the unit cell volume
   increased, both the gaseous phase and electrochemical hydrogen storage
   capacities decreased. 1 at.% Cu-substituted alloy showed both higher
   bulk diffusion constant and surface exchange current than commercially
   available AB5 metal hydride alloys and was recommended for high-power
   nickel/metal hydride battery applications. (C) 2013 Elsevier B.V. All
   rights reserved.
OI Huang, Baoquan/0000-0001-6564-4075
TC 19
ZR 0
Z8 0
ZS 0
ZB 0
Z9 19
SN 0925-8388
EI 1873-4669
UT WOS:000330179200037
ER

PT J
AU Lortrakul, Pongpat
   Trice, Rodney W.
   Trumble, Kevin P.
   Dayananda, Mysore A.
TI Investigation of the mechanisms of Type-II hot corrosion of superalloy
   CMSX-4
SO CORROSION SCIENCE
VL 80
BP 408
EP 415
DI 10.1016/j.corsci.2013.11.048
PD MAR 2014
PY 2014
AB A microstructural investigation of Type-II hot corrosion was carried out
   on a single crystal Ni-based superalloy (CMSX-4) pre-coated with Na2SO4
   at 700 degrees C in a flowing O-2-SO2-SO3 atmosphere. Corrosion occurred
   by rapid dissolution of the alloy by molten sulfate eutectics, forming
   an outer layer rich in Co and Ni and an inner layer rich in Cr and Al.
   The outer layer transformed into mixed oxides of Co and Ni, with
   concurrent evolution of the continuous S-rich inner layer. A
   multicomponent analysis provides insight into diffusional interactions
   among Co, Ni, and S. Crystal orientation and microstructure effects were
   also studied. (C) 2013 Elsevier Ltd. All rights reserved.
ZR 1
TC 32
ZB 0
ZS 0
Z8 6
Z9 36
SN 0010-938X
EI 1879-0496
UT WOS:000330605200048
ER

PT J
AU Zhang, Weibin
   Du, Yong
   Chen, Weimin
   Peng, Yingbiao
   Zhou, Peng
   Wang, Shequan
   Wen, Guanghua
   Xie, Wen
TI CSUDDCC1-A diffusion database for multicomponent cemented carbides
SO INTERNATIONAL JOURNAL OF REFRACTORY METALS & HARD MATERIALS
VL 43
BP 164
EP 180
DI 10.1016/j.ijrmhm.2013.11.015
PD MAR 2014
PY 2014
AB Cemented carbides are hard and tough materials for cutting tool,
   consisting of micrometer-sized carbides embedded in a ductile metal
   binder phase. In order to increase the performance and extend the
   service lifetime of the cemented carbides, graded cemented carbides have
   been developed. The formation of gradient zone during liquid phase
   sintering is a diffusion-controlled process, and knowledge of
   diffusivity is indispensable to understand formation mechanism, optimize
   technological parameters and design a new type of graded cemented
   carbides. In this paper, a diffusion database for multi-component
   C-Co-Cr-W-Ta-Ti-Nb-N cemented carbides has been developed through a
   combination of experiment, theoretical analysis and assessment. The
   diffusion database contains the atomic mobility parameters for different
   diffusing elements in liquid and fcc phase. The atomic mobility
   parameters in liquid phase are theoretically calculated by the newly
   modified Sutherland equation, and the atomic mobility parameters in fcc
   phase are optimized by the diffusivities measured in the present work
   and from the literature. In conjunction with the thermodynamic database
   for cemented carbides (CSUTDCC1: Central South University Thermodynamic
   Database for Cemented Carbides-version-1), the diffusion database
   (CSUDDCC1: Central South University Diffusion Database for Cemented
   Carbides-version-1) can be used to simulate the gradient sintering
   process. Simulations of different kinds of graded cemented carbides are
   presented using the databases and compared where possible against
   experimental data, in order to validate its accuracy. (C) 2013 Elsevier
   Ltd. All rights reserved.
OI Du, Yong/0000-0002-4187-3989; Zhang, Weibin/0000-0001-6584-5053
ZB 0
ZR 0
Z8 5
TC 22
ZS 0
Z9 27
SN 0263-4368
UT WOS:000333789700027
ER

PT J
AU Povoden-Karadeniz, E.
   Eidenberger, E.
   Lang, P.
   Stechauner, G.
   Leitner, H.
   Kozeschnik, E.
TI Simulation of precipitate evolution in Fe-25 Co-15 Mo with Si addition
   based on computational thermodynamics
SO JOURNAL OF ALLOYS AND COMPOUNDS
VL 587
BP 158
EP 170
DI 10.1016/j.jallcom.2013.10.166
PD FEB 25 2014
PY 2014
AB Multi-component nucleation theory is applied to decipher the precipitate
   evolution of solution-treated and quenched Fe-25Co-15Mo (mass%) with Si
   addition during continuous heating and isothermal aging. For computer
   simulation of the nucleation and growth kinetics of precipitates, we
   optimize thermodynamic model parameters of the Fe-Co-Mo system with
   experimental data and enthalpies of formation of ternary ferrite phase
   determined by density functional theory analysis. Si-solubility in the
   precipitation-hardening l-phase is considered in the thermodynamic
   modeling. The body-centered cubic (bcc) ferrite phase reveals a
   metastable miscibility gap between Fe- and Mo-rich phase below 1033 K.
   Based on thermodynamic modeling of the Fe-Co-Mo system, it is shown that
   the alloy Fe-25Co-15Mo is located outside the spinodal region, which is
   in contrast to some previous work on this system. Thermo-kinetic
   simulations, which are validated on experimental data from atom probe
   tomography, propose that during aging, the first microstructures form by
   means of nucleation and growth of metastable bcc-precipitates before the
   formation of rhombohedral mu-phase. For the thermokinetic analysis, we
   evaluate and utilize theoretically predicted nucleus compositions of
   bcc-precipitates from the minimum nucleation barrier concept. (C) 2013
   Published by Elsevier B.V.
OI Leitner, Harald/0000-0001-6110-5410; Lang, Peter/0000-0003-3348-6839
Z8 0
ZR 0
ZS 0
TC 3
ZB 1
Z9 3
SN 0925-8388
EI 1873-4669
UT WOS:000329114100026
ER

PT J
AU Young, K.
   Ouchi, T.
   Huang, B.
TI Effects of various annealing conditions on (Nd, Mg, Zr)(Ni, Al,
   Co)(3.74) metal hydride alloys
SO JOURNAL OF POWER SOURCES
VL 248
BP 147
EP 153
DI 10.1016/j.jpowsour.2013.09.037
PD FEB 15 2014
PY 2014
AB Annealing Nd-only AB(3.74) metal hydride alloy was found to effectively
   increase composition homogeneity, main A(2)B(7) phase abundance, and
   both gaseous phase and electrochemical hydrogen storage capacities, as
   well as to facilitate activation, and improve battery high-rate
   performance, charge retention, and cycle life. As the phase abundance of
   the main A(2)B(7) phase increases in the alloy with higher annealing
   temperatures, the general electrochemical performance improves.
   Extending the annealing period from 5 to 16 h further increases the
   A(2)B(7) phase abundance, but deteriorates the high-rate
   dischargeability due to the reduction of AB(5) catalytic phase. (C) 2013
   Elsevier B.V. All rights reserved.
OI Huang, Baoquan/0000-0001-6564-4075
ZS 0
ZB 0
Z8 5
TC 31
ZR 0
Z9 31
SN 0378-7753
EI 1873-2755
UT WOS:000330551000018
ER

PT J
AU Young, K.
   Chao, B.
   Huang, B.
   Nei, J.
TI Studies on the hydrogen storage characteristic of La1-xCex
   (NiCoMnAlCuSiZr)(5.7) with a B2 secondary phase
SO JOURNAL OF ALLOYS AND COMPOUNDS
VL 585
BP 760
EP 770
DI 10.1016/j.jallcom.2013.10.001
PD FEB 5 2014
PY 2014
AB Six alloys with Ce partially substituting for La, having nominal alloy
   compositions of La15-xCexNi68.7Co4.7Mn4.3Al5.6Cu1.2Zr0.2Si0.3 (x = 5, 6,
   7, 8, 9, and 10), were prepared by induction melting. The structure,
   chemical composition, gaseous phase hydrogen storage, and
   electrochemical properties of these alloys in the as-cast and annealed
   (960 degrees C for 10 h in vacuum) states were investigated. It was
   found that both the hydrogen reactions in the gaseous phase and the
   electrochemistry of these Pr, Nd-free hyper-stoichiometric alloys were
   dominated by the "synergetic effect" between the AB(5) main phase and a
   B2 (close to AlMnNi2) secondary phase (3-9 vol.%). As the abundance of
   the B2 secondary phase decreased with the annealing process, although
   the gaseous phase storage capacities improved, all the electrochemical
   properties (capacity, high-rate dischargeability, surface exchange
   current, and hydrogen diffusion in the bulk) deteriorated. Besides, with
   the increase in Ce-content (less La), the unit cell volume of the AB(5)
   main phase decreased, the c/a ratio in the same phase increased, the
   abundance of the B2 secondary phase increased, the hydrogen equilibrium
   pressure and the hydride entropy and enthalpy increased, and the maximum
   and reversible gaseous phase hydrogen storage capacities and the
   electrochemical discharge capacity increased first and then decreased.
   The surface exchange currents of the as-cast alloys were higher than
   those from the annealed alloys. Both the as-cast and annealed alloys
   showed higher hydrogen bulk diffusion coefficients (up to four times)
   than that from an AB(5) sample. (C) 2013 Elsevier B. V. All rights
   reserved.
OI Huang, Baoquan/0000-0001-6564-4075
TC 19
ZB 0
ZR 0
Z8 0
ZS 0
Z9 19
SN 0925-8388
EI 1873-4669
UT WOS:000327492600112
ER

PT J
AU Lota, Grzegorz
   Sierczynska, Agnieszka
   Acznik, Ilona
   Lota, Katarzyna
TI AB(5)-type Hydrogen Storage Alloy Modified with Carbon Used as Anodic
   Materials in Borohydride Fuel Cells
SO INTERNATIONAL JOURNAL OF ELECTROCHEMICAL SCIENCE
VL 9
IS 2
BP 659
EP 669
PD FEB 2014
PY 2014
AB This paper describes anodic materials for fuel cells using borohydride
   as a fuel (DBFC). A fuel cell is an electrochemical device which
   converts chemical energy stored in borohydride ion and in an oxidant,
   directly into electricity by redox processes. In this work the
   electrochemical properties of multicomponent hydrogen storage alloy of
   the AB(5)-type: LaMmNi(3.55)Al(0.30)Mn(0.40)Co(0.75) modified with
   carbon used as anodic materials in a borohydride fuel half-cell are
   discussed. Composites with a small amount of carbon were obtained by
   pyrolysis directly on a hydrogen storage alloy or by carbonization of
   conducting polymers. It was done in order to improve the hydrogen
   electrosorption properties of anode material. The electrochemical
   properties were examined in 6 M KOH solution with the addition of a
   different amount of KBH4, using cyclic voltammetry and galvanostatic
   methods. It has been proved that only particular forms of carbon are
   able to promote the electrocatalytic activity of an AB(5) alloy type
   anode and remarkably enlarge the surface area of the working electrode.
   Additionally, tubular morphology of nanocarbons makes fuel diffusion
   easier, in comparison to pores in a carbon layer obtained by
   carbonization of conducting polymers composites.
RI Lota, Grzegorz/M-8180-2014; Sierczynska, Agnieszka/V-6115-2018; Lota, Katarzyna/V-9779-2018; Acznik, Ilona/
OI Lota, Grzegorz/0000-0002-4329-9423; Sierczynska,
   Agnieszka/0000-0002-8233-7015; Lota, Katarzyna/0000-0002-4973-1045;
   Acznik, Ilona/0000-0003-1358-137X
TC 7
Z8 1
ZR 0
ZS 0
ZB 0
Z9 8
SN 1452-3981
UT WOS:000330024200014
ER

PT J
AU Ghimbeu, Camelia Matei
   Le Meins, Jean-Marc
   Zlotea, Claudia
   Vidal, Loic
   Schrodj, Gautier
   Latroche, Michel
   Vix-Guterl, Cathie
TI Controlled synthesis of NiCo nanoalloys embedded in ordered porous
   carbon by a novel soft-template strategy
SO CARBON
VL 67
BP 260
EP 272
DI 10.1016/j.carbon.2013.09.089
PD FEB 2014
PY 2014
AB A novel synthesis pathway is proposed in this work to prepare NiCo
   nanoalloy embedded in highly ordered porous carbons via a soft-template
   approach. This involves the multicomponent co-assembly of environmental
   friendly carbon precursors (phloroglucinol and glyoxal), amphiphilic
   copolymer Pluronic F127 as structure directing agent followed by metal
   precursor salts incorporation. This synthesis affords a good control of
   the alloy quantity, composition and particle size in the carbon matrix.
   The influence of the metal loading in the NiCo alloy and of two
   chelating agents, i.e., citric acid and oxalic acid on the
   physical-chemical characteristics of carbon NiCo materials was
   investigated. In the absence of chelating agents, the carbon NiCo hybrid
   materials have a 2-D hexagonally arranged pore structure, high surface
   area and porous volume. The NiCo nanoparticles are homogeneously
   distributed in the carbon network and they exhibit sizes between 30 and
   40 nm depending on the Ni/Co ratio. The use of chelating agents allows
   downsizing the particle size to 15 nm and the modification of the
   hexagonally carbon structure into a worm-like one. The advantage of the
   present synthesized hybrids lays in the use of less expensive 3d
   transition metals than noble elements that may provide comparable effect
   on hydrogen sorption properties. (C) 2013 Elsevier Ltd. All rights
   reserved.
RI LATROCHE, MICHEL J/L-6254-2014; Zlotea, Claudia/F-2954-2015; Ghimbeu, Camelia/N-7855-2015
OI LATROCHE, MICHEL J/0000-0002-8677-8280; Zlotea,
   Claudia/0000-0002-4454-6991; Ghimbeu, Camelia/0000-0003-3600-5877
ZS 0
ZR 0
TC 27
Z8 0
ZB 1
Z9 27
SN 0008-6223
EI 1873-3891
UT WOS:000329379300029
ER

PT J
AU Borrego, J. M.
   Blazquez, J. S.
   Lozano-Perez, S.
   Kim, J. S.
   Conde, C. F.
   Conde, A.
TI Structural relaxation in Fe(Co)SiAlGaPCB amorphous alloys
SO JOURNAL OF ALLOYS AND COMPOUNDS
VL 584
BP 607
EP 610
DI 10.1016/j.jallcom.2013.09.074
PD JAN 25 2014
PY 2014
AB The structural relaxation of multicomponent Fe(Co)SiAlGaPCB amorphous
   alloys was investigated calorimetrically for annealed samples over a
   wide temperature range below the glass transition temperature. Upon
   heating, the annealed samples exhibit an endothermic reaction (enthalpy
   relaxation) starting around the annealing temperature and continuing
   over a temperature range of about 50-140 K, that it is followed by a
   broad exothermic reaction. Changes in the heat flow curves with
   annealing temperature and time were analyzed. Experimental values of the
   overall enthalpy change, Delta H, the peak temperature of the difference
   in heat flow between the annealed and the as-quenched samples, T-p, and
   Curie temperature, T-C, were fitted by exponential functions including
   two relaxation times. Values of the two relaxation times are the same
   for different annealing temperatures regardless the considered property.
   Saturation values of these magnitudes show a linear dependence with the
   inverse of the annealing temperature. Tiny domains (2-3 nm in diameter)
   in the matrix observed by spherical aberration corrected high-resolution
   transmission electron microscopy could be attributed to some
   medium-range order in the atomic structure of these quenched alloys. (C)
   2013 Elsevier B.V. All rights reserved.
RI Conde, Alejandro/A-8115-2013; Borrego, Josefa/F-5209-2015; Conde, Clara/P-9164-2015; Blazquez, Javier/C-7787-2011; Lozano-Perez, Sergio/
OI Conde, Alejandro/0000-0002-1067-2754; Borrego,
   Josefa/0000-0002-6865-4460; Conde, Clara/0000-0003-4156-6249; Blazquez,
   Javier/0000-0003-2318-5418; Lozano-Perez, Sergio/0000-0003-3387-5973
TC 4
ZS 0
ZR 0
ZB 0
Z8 0
Z9 4
SN 0925-8388
EI 1873-4669
UT WOS:000327135400096
ER

PT J
AU Guo, Sheng
   Ng, Chun
   Wang, Zhijun
   Liu, C. T.
TI Solid solutioning in equiatomic alloys: Limit set by topological
   instability
SO JOURNAL OF ALLOYS AND COMPOUNDS
VL 583
BP 410
EP 413
DI 10.1016/j.jallcom.2013.08.213
PD JAN 15 2014
PY 2014
AB Solid solutioning in equiatomic alloys becomes an interesting and timely
   topic, considering the current interest at high-entropy alloys (HEAs) in
   the materials community. In the circumstances where there is no such a
   differentiation of the solvent and solutes, it is intriguing to explore
   the solid solution limit in HEAs. In this work, a series of fcc
   structured equiatomic alloys were specially designed, following the
   valence electron concentration rule, to study the solid solutioning in
   the assumed pseudo binary Ni-X (X = Co, Fe, Cr, Cu) systems. The solid
   solution limit of the multi-component equiatomic alloys was found to set
   by the topological instability. The decomposition of the single-phase
   solid solution occurred when the lattice distortion reached a critical
   strain of 0.018. (C) 2013 Elsevier B.V. All rights reserved.
RI Wang, Zhijun/F-4689-2015; Guo, Sheng/C-7746-2009; Liu, Chain Tsuan/
OI Wang, Zhijun/0000-0003-4802-8435; Guo, Sheng/0000-0001-8349-3135; Liu,
   Chain Tsuan/0000-0001-7888-9725
ZR 0
ZB 1
ZS 0
TC 55
Z8 1
Z9 55
SN 0925-8388
EI 1873-4669
UT WOS:000326035200070
ER

PT J
AU Wang, K.
   Wang, H.
   Liu, F.
   Zhai, H.
TI Effect of thermodynamic interactions on the rapid solidification
   kinetics of Ni-Cu-Co alloys
SO METALLURGICAL RESEARCH & TECHNOLOGY
VL 111
IS 5
BP 321
EP 328
DI 10.1051/metal/2014013
PD 2014
PY 2014
AB Most theoretical work on solidification focuses on dilute binary alloys,
   while those commonly used in industry are multi-component with high
   solute concentrations. In concentrated alloys, the diffusion of one
   component will be inevitably influenced by the others, which will
   further affect the rapid solidification kinetics. Assuming local
   non-equilibrium at the solid/liquid (S/L) interface and in the bulk
   liquid, the kinetics of planar interface migration and dendrite growth
   in strongly non-equilibrium solidification of Ni-Cu-Co alloys is
   comparatively studied. It is found that, for planar interface kinetics,
   the thermodynamic interactions lead to a non-monotonic tendency of the
   partition coefficient of Co with a slightly lowered interface
   temperature. Meanwhile, for dendrite growth (i.e. curved interface), the
