Repository: MatInfoUB/NLP-Queries

File: Multicomponent_Co_alloys1.txt (part 26 of 35)
FN Clarivate Analytics Web of Science
   curvature effect and the thermodynamic interactions together result in
   the non-monotonic variation of partition coefficients. Due to the
   lowered dendrite tip temperature as a result of the thermodynamic
   interactions, larger undercooling is needed for interface migration and
   the dendrite growth is slowed down.
CT European Congress and Exhibition on Advanced Materials and Processes
   (Euromat)
CY SEP 08-13, 2013
CL Sevilla, SPAIN
SP Federat European Mat Soc
RI Wang, Kang/M-2586-2017
ZR 0
ZB 0
TC 0
ZS 0
Z8 0
Z9 0
SN 2271-3646
EI 2271-3654
UT WOS:000345400300006
ER

PT S
AU Shtansky, Dmitry V.
   Levashov, Evgeny A.
   Batenina, Irina V.
   Gloushankova, Natalia A.
   Anisimova, Natalia Y.
   Kiselewski, Mikhail V.
   Reshetov, Igor V.
BE Antoniac, I
   Cavalu, S
   Traistaru, T
TI Recent progress in the field of multicomponent biocompatible
   nanostructured films
SO BIOCERAMICS, VOL 25
SE Key Engineering Materials
VL 587
BP 263
EP +
DI 10.4028/www.scientific.net/KEM.587.263
PD 2014
PY 2014
AB Multicomponent biocompatible nanostructured films (MuBiNaFs) with an
   excellent combination of chemical, mechanical, tribological, and
   biological properties were developed and deposited by sputtering of
   composite targets produced via the self-propagating high-temperature
   synthesis method. Reviewed substrate materials included Ti-, Ni-, and
   Co-based alloys, insoluble polymers, and deimmunized donor's bones. Our
   results showed that the MuBiNaF deposition can be effectively combined
   with either a bulk material modification to improve its mechanical
   properties, or a surface modification to control surface roughness and
   blind porosity. Among other promising applications, the fabrication of
   hybrid materials incorporated with stem cells or medicine is mentioned.
CT 25th Symposium and Annual Meeting of the
   International-Society-for-Ceramics-in-Medicine (ISCM)
CY NOV 07-10, 2013
CL Bucharest, ROMANIA
SP Int Soc Ceram Med
RI Sukhorukova, Irina/O-2201-2013; Anisimova, Natalia/A-6640-2014; Kiselevskiy, Mikhail/D-8822-2017; Reshetov, Igor V./J-7005-2014; Shtansky, Dmitry/; Resetov, Igor' Vladimirovic/
OI Sukhorukova, Irina/0000-0003-2458-164X; Anisimova,
   Natalia/0000-0002-4370-6578; Kiselevskiy, Mikhail/0000-0002-0132-167X;
   Shtansky, Dmitry/0000-0001-7304-2461; Resetov, Igor'
   Vladimirovic/0000-0002-0909-6278
Z8 0
TC 0
ZR 0
ZB 0
ZS 0
Z9 0
SN 1013-9826
BN *****************
UT WOS:000336185000043
ER

PT J
AU Hong, S.
   Wu, Y. P.
   Gao, W. W.
   Wang, B.
   Guo, W. M.
   Lin, J. R.
TI Microstructural characterisation and microhardness distribution of HVOF
   sprayed WC-10Co-4Cr coating
SO SURFACE ENGINEERING
VL 30
IS 1
BP 53
EP 58
DI 10.1179/1743294413Y.0000000184
PD JAN 2014
PY 2014
AB The aim of this work was to study the detailed microstructures,
   thermostability and microhardness distribution of high velocity oxygen
   fuel sprayed WC-10Co-4Cr coating using X-ray diffraction, scanning
   electron microscope, energy dispersive spectroscopy, differential
   scanning calorimeter and high resolution transmission electron
   microscope. The coating has a dense structure and is well bonded to the
   substrate. The coating is mainly composed of WC phase and W2C phase.
   Owing to the high cooling rates of molten droplets and the
   multicomponent system of feedstock powder, amorphous phase is obtained
   in the coating. The crystallisation temperature of the amorphous phase
   is 651 degrees C. The Weibull analysis of Vickers microhardness of the
   coating exhibits a bimodal distribution under indentation load of 300 g
   and a monomodal distribution under indentation load of 100 g. Such
   distribution is attributed to the presence of the poorly bonded splats
   and pores within the coating.
ZB 0
TC 22
Z8 5
ZS 0
ZR 0
Z9 23
SN 0267-0844
EI 1743-2944
UT WOS:000333829100011
ER

PT S
AU Sun Hua
   Ma Hongfang
   Feng Liming
   Guo Xiaofei
BE Sung, WP
   Kao, JCM
   Chen, R
TI Phase Structure and Thermodynamic Stability of Various Nickel-Base
   Multicomponent Alloy Coating
SO FRONTIERS OF MECHANICAL ENGINEERING AND MATERIALS ENGINEERING II, PTS 1
   AND 2
SE Applied Mechanics and Materials
VL 457-458
BP 252
EP 256
DI 10.4028/www.scientific.net/AMM.457-458.252
PD 2014
PY 2014
AB Nickel base multi-component alloy Ni-P, Ni-Cu-P, Ni-W-P and Ni-Co-P were
   prepared using electroless plating methodand examined by scanning
   electronic microscope, x-ray diffractometer and x-ray flourometer
   respectively on its morphology, component and structure characteristic.
   Thermodynamic stability of the three samples were also examined by
   thermal analysis method. Research revealed all three coatings possessed
   compact and tight surface structure with excellent thermodynamic
   stability. Also, it was more efficient to enhance the thermodynamic
   stability of the Ni-P alloy coating by adding atom Cu rather than atom
   Co or atom W. While Ni-W-P coating demonstrated a microcrystalline
   structure, both Ni-Co-P and Ni-Cu-P were amorphously structured. After
   thermal treatment three alloy coatings all experienced transformation
   from non-crystalline or microcrystalline state to a more stable
   crystalline state, XDR analysis indicated the reaction products were
   unit cells and inter metallic compounds of Ni3P.
CT 2nd International Conference on Frontiers of Mechanical Engineering and
   Materials Engineering (MEME 2013)
CY OCT 12-13, 2013
CL Hong Kong, PEOPLES R CHINA
SP Int Frontiers Sci & Technol Res Assoc; HongKong Control Engn & Informat
   Sci Res Assoc
ZS 0
TC 0
ZB 0
ZR 0
Z8 0
Z9 0
SN 1660-9336
BN 978-3-03785-924-7
UT WOS:000337114400057
ER

PT J
AU Ohnuma, Ikuo
   Ishida, Kiyohito
TI Phase Diagrams and Alloy Design: Progress and Applications
SO TETSU TO HAGANE-JOURNAL OF THE IRON AND STEEL INSTITUTE OF JAPAN
VL 100
IS 9
BP 1050
EP 1061
DI 10.2355/tetsutohagane.100.1050
PD 2014
PY 2014
AB The methodology of phase diagrams and that of alloy design were
   reviewed. The construction of a thermodynamic database for
   multicomponent systems by the CALPHAD method are shown, where the first
   principles calculations play a significant role in the estimation of
   thermodynamic properties of metastable phases. Some examples of alloy
   design for advanced materials using phase diagrams are shown in Pb-free
   machinable steels, high strength steels with low density, superelastic
   Fe-based and Cu-based alloys, magnetic recording media of Co-Cr-based
   alloys and Co-based superalloys.
RI OHNUMA, Ikuo/J-4253-2015
Z8 0
TC 1
ZR 0
ZS 0
ZB 0
Z9 1
SN 0021-1575
EI 1883-2954
UT WOS:000341478900002
ER

PT S
AU Sun Hua
   Ma Hongfang
   Feng Liming
   Guo Xiaofei
BE Sung, WP
   Kao, JCM
   Chen, R
TI Effect of Ce Co-deposition on Phase Structure and Thermal Stability of
   Ni-Cu-P Alloy
SO FRONTIERS OF MECHANICAL ENGINEERING AND MATERIALS ENGINEERING II, PTS 1
   AND 2
SE Applied Mechanics and Materials
VL 457-458
BP 248
EP 251
DI 10.4028/www.scientific.net/AMM.457-458.248
PD 2014
PY 2014
AB Two nickel base multicomponent Ni-Cu-P, Ni-Cu-P-Ce alloy coatings were
   prepared using electroless plating method in low acidity condition, and
   examined by scanning electronic microscope, x-ray diffractometer and
   x-ray flourometer respectively on its morphology, component and
   structure characteristic. Thermodynamic stability of the two samples
   were also examined by thermal analysis method. Research revealed a
   microcrystalline characteristic with compact and tight surficial
   cellular structure of Ni-Cu-P-Ce coating. And addition of Cu and Ce into
   Ni-P alloy could enhance thermodynamic stability of the coating, and let
   coating's transformation temperature from amorphous state to crystalline
   state increase approximately to 480 degrees C Celsius. X-ray diffraction
   analysis indicated the reaction products to be crystal grains of nickel
   atoms and intermetallic compound of Ni3P.
CT 2nd International Conference on Frontiers of Mechanical Engineering and
   Materials Engineering (MEME 2013)
CY OCT 12-13, 2013
CL Hong Kong, PEOPLES R CHINA
SP Int Frontiers Sci & Technol Res Assoc; HongKong Control Engn & Informat
   Sci Res Assoc
ZR 0
TC 1
Z8 0
ZB 0
ZS 0
Z9 1
SN 1660-9336
BN 978-3-03785-924-7
UT WOS:000337114400056
ER

PT J
AU Epishin, A. I.
   Link, T.
   Noltze, G.
   Svetlov, I. L.
   Bokshtein, B. S.
   Rodin, A. O.
   Salivan-Neumann, R.
   Oder, G.
TI Diffusion processes in multicomponent nickel-base superalloy-nickel
   system
SO PHYSICS OF METALS AND METALLOGRAPHY
VL 115
IS 1
BP 21
EP 29
DI 10.1134/S0031918X14010050
PD JAN 2014
PY 2014
AB Optical and scanning electron microscopy, as well as electron microprobe
   analysis and electron backscatter diffraction, have been used to study
   diffusion processes that occur in a diffusion pair that consistsof a
   single-crystal CMSX-10 nickel-base superalloy and polycrystalline
   nickel, at temperatures of 1050-1250A degrees C. It has been found that,
   in this system, the distributions of gamma-stabilizing elements (Cr, Co,
   W, and Re) are described by the Boltzmann solution for diffusion between
   two semiinfinite plates of a binary alloy. The processing of these
   distributions has shown that the diffusion coefficients of Cr, Co, W,
   and Re in the multicomponent system are close to those in binary alloys
   of these elements with Ni. The diffusion redistribution of the elements
   leads to the dissolution of the gamma' phase in the nickel-base
   superalloy, growth of nickel grains toward the superalloy constituent of
   the diffusion pair, and the formation of porosity on both sides of the
   migrating interface, which is determined from a crystal misorientation
   of the alloy single crystal and nickel grains.
RI Epishin, Alexander Igorevich/H-8735-2013; Rodine, Alexey/H-1381-2011
OI Rodine, Alexey/0000-0003-1209-7594
TC 7
ZB 0
ZR 0
Z8 0
ZS 0
Z9 7
SN 0031-918X
EI 1555-6190
UT WOS:000330971300003
ER

PT J
AU Lad, S. N.
   Mohite, B. S.
TI Column chromatographic separation of Ce(III) from U(VI) and other
   elements in hippuric acid medium as an analytical application of
   poly[dibenzo-18-crown-6]
SO JOURNAL OF RADIOANALYTICAL AND NUCLEAR CHEMISTRY
VL 299
IS 1
BP 501
EP 507
DI 10.1007/s10967-013-2811-5
PD JAN 2014
PY 2014
AB A simple and efficient column chromatographic method has been developed
   for the separation of Ce(III) from U(VI) and
   Ni(II)/Zn(II)/Cd(II)/Co(II)/Ba(II) etc. using poly[dibenzo-18-crown-6]
   as stationary phase and hippuric acid as a counter ion. HCl and H2SO4
   were most efficient eluting agents for Ce(III). The capacity of crown
   polymer for Ce(III) was found to be 0.285 +/- A 0.01 mmol/g. The
   tolerance limits of various cations and anions for Ce(III) were
   determined. Ce(III) was quantitatively separated from U(VI) and
   Ni(II)/Zn(II)/Cd(II)/Co(II)/Ba(II) in binary as well as multicomponent
   mixtures. The good separation yields were obtained and had good
   reproducibility (+/- 2 %). The method incorporated the determination of
   Ce(III) in real sample. The method was simple, rapid and selective.
ZB 0
TC 1
ZS 0
Z8 0
ZR 0
Z9 1
SN 0236-5731
EI 1588-2780
UT WOS:000329299200066
ER

PT J
AU Lin, Shao-Yi
   Chang, Shou-Yi
   Chang, Chia-Jung
   Huang, Yi-Chung
TI Nanomechanical Properties and Deformation Behaviors of Multi-Component
   (AlCrTaTiZr)NxSiy High-Entropy Coatings
SO ENTROPY
VL 16
IS 1
BP 405
EP 417
DI 10.3390/e16010405
PD JAN 2014
PY 2014
AB In this study multi-component (AlCrTaTiZr)NxSiy high-entropy coatings
   were developed by co-sputtering of AlCrTaTiZr alloy and Si in an Ar/N-2
   mixed atmosphere with the application of different substrate biases and
   Si-target powers. Their nanomechanical properties and deformation
   behaviors were characterized by nanoindentation tests. Because of the
   effect of high mixing entropies, all the deposited multi-component
   (AlCrTaTiZr)NxSiy high-entropy coatings exhibited a simple face-centered
   cubic solid-solution structure. With an increased substrate bias and
   Si-target power, their microstructures changed from large columns with a
   [111] preferred orientation to a nanocomposite form with ultrafine
   grains. The hardness, H/E ratio and H-3/E-2 ratio of
   (AlCrTaTiZr)N1.07Si0.15 coating reached 30.2 GPa, 0.12 and 0.41 GPa,
   respectively, suggesting markedly suppressed dislocation activities and
   a very high resistance to wear and plastic deformation, attributable to
   grain refinements and film densification by the application of substrate
   bias, a nanocomposite structure by the introduction of silicon nitrides,
   and a strengthening effect induced by severe lattice distortions. In the
   deformed regions under indents, stacking faults or partial dislocations
   were formed, while in the stress-released regions, near-perfect lattices
   recovered.
ZB 0
TC 7
Z8 0
ZS 0
ZR 1
Z9 8
SN 1099-4300
UT WOS:000330340800018
ER

PT J
AU Zhou, T. J.
   Lu, Meihua
   Shen, L.
   Wee, Rui Qi
   Gong, Hao
   Cher, K. M.
   Ko, Hnin Yu Yu
   Yuan, Zhimin
   Liu, Bo
   Feng, Yuan Ping
TI Synthesis, Characterization and Hard Ferromagnetism in FePt/ZnO
   Nanocomposites with Ultra-Small Size
SO IEEE TRANSACTIONS ON MAGNETICS
VL 50
IS 1
AR 2300105
DI 10.1109/TMAG.2013.2272794
PN 1
PD JAN 2014
PY 2014
AB Multi-component hybrid nanostructures containing two nanoscaled
   components of FePt and ZnO were successfully fabricated through seed
   mediated growth. The preformed FePt nanoparticles, which were fabricated
   either by the reduction of Pt(acac)(2) and the decomposition of
   Fe(CO)(5) or by simultaneous chemical reduction of Pt(acac)(2) and
   Fe(acac)(3) by 1,2-hexadecanediol at high temperature, work as the
   hetero-nucleation seeds for the preparation of hybrid nanostructures.
   The end products can be either FePt@ZnO core/shell nanoparticle assembly
   or FePt/ZnO nanocomposites, depending on the seeding particle size. If
   the seeding particle size is larger than 3.5 nm, core/shell nanoparticle
   assembly was formed, while if the seeding particle is smaller than 2 nm,
   FePt/ZnO nanocomposites were formed. For the FePt@ZnO core/shell, HRTEM
   showed a quasi-epitaxial growth between the FePt core and the ZnO shell.
   The ZnO shell was highly deformed. The core/shell nanoparticle assembly
   exhibits both semiconducting and magnetic properties which is
   superparamagnetic at room temperature. For the nanocomposites, the
   as-synthesized ultra-small 1.9 nm FePt3 nanoparticles are
   superparamagnetic. After embedding into the ZnO matrix, those
   superparamagnetic nanoparticles become magnetically hard with coercivity
   field of 650 Oe at room temperature. First-principles calculations
   indicate a giant interfacial anisotropic energy, induced by the strong
   spin-orbit interaction between Pt and O at interface, leading to
   room-temperature permanent ferromagnetism. The findings shed light on
   research for new material designs with giant interfacial anisotropy for
   various applications.
RI SHEN, LEI/G-1077-2012; Gong, Hao/N-5746-2017; Feng, Yuan Ping/A-4507-2012
OI SHEN, LEI/0000-0001-6198-5753; Gong, Hao/0000-0002-0410-5147; Feng, Yuan
   Ping/0000-0003-2190-2284
ZS 0
Z8 0
ZR 0
TC 2
ZB 0
Z9 2
SN 0018-9464
EI 1941-0069
UT WOS:000330026800066
ER

PT J
AU Peng, Yingbiao
   Du, Yong
   Zhou, Peng
   Zhang, Weibin
   Chen, Weimin
   Chen, Li
   Wang, Shequan
   Wen, Cuanghua
   Xie, Wen
TI CSUTDCC1-A thermodynamic database for multicomponent cemented carbides
SO INTERNATIONAL JOURNAL OF REFRACTORY METALS & HARD MATERIALS
VL 42
BP 57
EP 70
DI 10.1016/j.ijrmhm.2013.10.005
PD JAN 2014
PY 2014
AB The CALPHAD technique is a powerful tool for materials processing and
   alloy design. The quality of CALPHAD-type calculations is strongly
   dependent on the quality of the thermodynamic database. In this paper, a
   self-consistent thermodynamic database for multicomponent cemented
   carbides has been developed. The thermodynamic descriptions for all of
   the binary systems and some of the ternary systems are taken from the
   literature with slight modifications for some of the reported
   parameters. A large number of ternary systems are assessed or reassessed
   under the consideration of experimental data and/or the consistency of
   the database. Assessments of some higher-order systems are performed
   based on experimental information, in particular focusing on commercial
   cemented carbide systems. Some examples of simulations for different
   kinds of cemented carbides are shown using the thermodynamic database
   and compared where possible against experimental data, thereby
   validating its accuracy. (C) 2013 Elsevier Ltd. All rights reserved.
OI Du, Yong/0000-0002-4187-3989; Zhang, Weibin/0000-0001-6584-5053
ZB 0
ZR 0
TC 48
ZS 0
Z8 6
Z9 54
SN 0263-4368
UT WOS:000329553500010
ER

PT J
AU Zhu, Gang
   Liu, Ying
   Ye, Jinwen
TI Fabrication and properties of Ti(C,N)-based cermets with multi-component
   AlCoCrFeNi high-entropy alloys binder
SO MATERIALS LETTERS
VL 113
BP 80
EP 82
DI 10.1016/j.matlet.2013.08.087
PD DEC 15 2013
PY 2013
AB In this study, Ti(C,N)-based cermets with AlCoCrFeNi high-entropy alloys
   binder were successfully fabricated by mechanical alloying and low
   pressure sintering. The results indicate that the presence of the outer
   rim phase is not obvious, and two different types of binder phase
   existed in the microstructure. From X-ray diffraction patterns, it
   demonstrates that the alloy is composed mainly of Ti(C,N) and single
   face-centered cubic (FCC) solid solution binder phase. The cermet with
   AlCoCrFeNi HEAs binder showed a considerably improved microstructure and
   achieves the co-enhancement of hardness and toughness. The novel
   material exhibits a high Vickers hardness of 1787 MPa, along with a good
   fracture toughness value of 11.4 MPa m(1/2). (C) 2013 Elsevier B.V. All
   rights reserved.
TC 32
Z8 4
ZR 0
ZS 0
ZB 0
Z9 36
SN 0167-577X
EI 1873-4979
UT WOS:000327805300020
ER

PT J
AU Pushin, V. G.
   Kourov, N. I.
   Korolev, A. V.
   Marchenkov, V. V.
   Marchenkova, E. B.
   Kazantsev, V. A.
   Kuranova, N. N.
   Popov, A. G.
TI Effect of Cobalt Doping on Thermoelastic Martensitic Transformations and
   Physical Properties of Magnetic Shape Memory Alloys Ni50-xCoxMn29Ga21
SO PHYSICS OF THE SOLID STATE
VL 55
IS 12
BP 2413
EP 2421
DI 10.1134/S1063783413120305
PD DEC 2013
PY 2013
AB The magnetic and thermoelastic martensitic transformations and physical
   properties (magnetization, electrical resistivity, thermoelectric power,
   relative elongation, and thermal expansion coefficient) of
   multicomponent magnetic shape memory alloys Ni50-xCoxMn29Ga21 (x = 0, 1,
   2, 3, 10 at %) have been investigated. The critical temperatures of
   thermoelastic martensitic transformation and magnetic transitions have
   been determined. It has been found that the alloy with 10 at % Co
   undergoes a martensitic transformation in the temperature range of 6-10
   K.
RI Popov, Alexander/J-4754-2013; Vladimir, Pushin G/J-4807-2013; Alexander, Korolev/K-3036-2013; Marchenkov, Vyacheslav V/J-7698-2013; Kuranova, Natalia N/J-4368-2013; kourov, Nikolai/J-9421-2013; kazantsev, vadim/J-5186-2013; Marchenkova, Elena/J-4851-2013
OI Popov, Alexander/0000-0003-1159-1726; Vladimir, Pushin
   G/0000-0001-7569-0999; Alexander, Korolev/0000-0002-5104-3997;
   Marchenkov, Vyacheslav V/0000-0003-2044-1789; Kuranova, Natalia
   N/0000-0002-5330-7909; kourov, Nikolai/0000-0002-6104-9102; kazantsev,
   vadim/0000-0003-2407-6280; Marchenkova, Elena/0000-0002-4191-0655
ZS 0
Z8 1
ZR 0
ZB 0
TC 5
Z9 6
SN 1063-7834
EI 1090-6460
UT WOS:000328326000002
ER

PT J
AU Shan, Shiyao
   Petkov, Valeri
   Yang, Lefu
   Mott, Derrick
   Wanjala, Bridgid N.
   Cai, Fan
   Chen, Bing H.
   Luo, Jin
   Zhong, Chuan-Jian
TI Oxophilicity and Structural Integrity in Maneuvering Surface Oxygenated
   Species on Nanoalloys for CO Oxidation
SO ACS CATALYSIS
VL 3
IS 12
BP 3075
EP 3085
DI 10.1021/cs400700r
PD DEC 2013
PY 2013
AB Platinum alloyed with transition metals at various compositions exhibits
   an enhanced catalytic activity for reactions involving oxygen
   activation, but little is known about the significance of oxophilicity
   that may play a role in maneuvering surface oxygenated species through
   the alloyed transition metal sites. Fundamental questions for
   sustainable high catalytic activity involve whether the oxygen
   activation or transfer occurring on the multicomponent particle surface
   induces any significant structural change of the nanoalloy in the
   catalytic process and how this is related to the oxophilicity. This
   paper addresses these questions by determining the catalytic activities
   of CO oxidation and the changes of the lattice parameters of nanoalloy
   particles in the catalytic processes as a function of the introduction
   of a third transition metal (M' = V, Ni, Ir, etc.) into PtCo nanolloys.
   The results reveal an activity enhancement of M' in the order of V > Ni
   > Ir, consistent with the order of oxophilicity of M'. In situ
   synchrotron high energy X-ray diffraction coupled to atomic pair
   distribution function analysis (HE-XRD/PDF) shows that the lattice
   parameter changes under CO oxidation conditions are very small for both
   PtVCo and PtNiCo nanoalloys. By comparing the changes in the lattice
   constant between PtVCo and PtNiCo in oxidation reduction cycles under
   oxygen or hydrogen atmospheres, the former is also shown to exhibit a
   smaller change in lattice constant than those of the latter. The small
   change in the lattice parameter under CO reaction conditions is believed
   to reflect a surface self-regulation of the oxygenated species by the
   second and third transition metals in the nanoalloy (e.g., V and Co in
   PtVCo nanoalloy). Implications of the new insights into the unique
   integrity of the atomic-scale structure of platinum alloyed with
   transition metals are also discussed.
RI Chen, Binghui/C-9019-2011; Mott, Derrick/U-7421-2017; Zhong, Chuan-Jian/D-3394-2013
OI Chen, Binghui/0000-0001-7207-7486; Mott, Derrick/0000-0002-6021-8461; 
ZR 0
Z8 1
ZS 0
ZB 0
TC 17
Z9 17
SN 2155-5435
UT WOS:000328231400049
ER

PT J
AU Osinkin, D. A.
   Kuzin, B. L.
   Bogdanovich, N. M.
TI Time dependence of electrochemical characteristics of high performance
   CeO2-modified Ni-cermet electrode in multicomponent gas mixtures H-2 +
   H2O + CO + CO2
SO SOLID STATE IONICS
VL 251
SI SI
BP 66
EP 69
DI 10.1016/j.ssi.2013.03.012
PD NOV 15 2013
PY 2013
AB Time dependences of the total and partial polarization resistances of
   Ni-cermet electrode with addition of Cu and impregnated with CeO2-delta
   in contact with the YSZ electrolyte in the reducing gas mixtures of
   different composition were studied by means of impedance spectroscopy at
   the temperature of 900 degrees C. In H-2 + H2O binary gas mixtures the
   degradation rate (decrease of electrochemical activity over time) of the
   Ni-cermet electrode increases sharply at the partial pressure of water
   over 45 vol.%. The degradation rate of the Ni-cermet electrode in the
   10%CO + 90%CO2 gas mixture is significantly slower than in the 10%H-2 +
   90%H2O gas mixture. The analysis of the impedance spectra showed that at
   the equilibrium potential the electrode reaction is limited by three
   stages. Major changes in the characteristics of the electrode during
   long exposures under working condition are associated with the changes
   ranger of the partial polarization resistances high- and
   middle-frequency. (C) 2013 Elsevier B.V. All rights reserved.
OI Osinkin, Denis/0000-0001-6396-8551
TC 10
ZB 0
Z8 0
ZS 0
ZR 0
Z9 10
SN 0167-2738
EI 1872-7689
UT WOS:000327924400015
ER

PT J
AU Zhao, F.
   Song, Z. X.
   Zhang, G. F.
   Hou, X. D.
   Deng, D. W.
TI Effects of substrate bias on structure and mechanical properties of
   AlCrTiWNbTa coatings
SO SURFACE ENGINEERING
VL 29
IS 10
BP 778
EP 782
DI 10.1179/1743294413Y.0000000211
PD NOV 2013
PY 2013
AB AlCrTiWNbTa multielements high entropy alloy films have been synthesised
   by using magnetron co-sputtering of three binary alloy targets. Effects
   of substrate bias on the microstructure and mechanical properties of the
   films are studied. The composition and the crystallographic structure of
   the films are characterised by an electron probe microanalyser (EPMA)
   and an X-ray diffractometer respectively. The surface micrographs of the
   films are described by atomic force microscope (AFM). The microhardness
   and elastic modulus of the films are measured using a nanoindenter. It
   is found that the deposition rate of the AlTiWTaNbCr films decreases as
   the increase in the bias voltage. The microstructure of the deposited
   films is amorphous. The microhardness and elastic modulus of the films
   keep at about 12.5 and 180 GPa respectively. The surface roughness is in
   the range of 0.3-0.5 nm.
Z8 0
ZR 0
ZB 0
ZS 0
TC 10
Z9 10
SN 0267-0844
EI 1743-2944
UT WOS:000328495300012
ER

PT J
AU Mun, Jeong Ho
   Chang, Yun Hee
   Shin, Dong Ok
   Yoon, Jong Moon
   Choi, Dong Sung
   Lee, Kyung-Min
   Kim, Ju Young
   Cha, Seung Keun
   Lee, Jeong Yong
   Jeong, Jong-Ryul
   Kim, Yong-Hyun
   Kim, Sang Ouk
TI Monodisperse Pattern Nanoalloying for Synergistic Intermetallic
   Catalysis
SO NANO LETTERS
VL 13
IS 11
BP 5720
EP 5726
DI 10.1021/nl403542h
PD NOV 2013
PY 2013
AB Nanoscale alloys attract enormous research attentions in catalysis,
   magnetics, plasmonics and so on. Along with multicomponent synergy,
   quantum confinement and extreme large surface area of nanoalloys offer
   novel material properties, precisely and broadly tunable with chemical
   composition and nanoscale dimension. Despite substantial progress of
   nanoalloy synthesis, the randomized positional arrangement and
   dimensional/compositional inhomogeneity of nanoalloys remain significant
   technological challenges for advanced applications. Here we present a
   generalized route to synthesize single-crystalline intermetallic
   nanoalloy arrays with dimensional and compositional uniformity via
   self-assembly. Specific electrostatic association of multiple ionic
   metal complexes within self-assembled nanodomains of block copolymers
   generated patterned monodisperse bimetallic/trimetallic nanoalloy arrays
   consisting of various elements, including Au, Co, Fe, Pd, and Pt. The
   precise controllability of size, composition, and intermetallic
   crystalline structure of nanoalloys facilitated tailored synergistic
   properties, such as accelerated catalytic growth of vertical carbon
   nanotubes from Fe-Co nanoalloy arrays.
RI Lee, Jeong Yong/C-8864-2011; Kim, Yong-Hyun/C-2045-2011; Kim, Sang Ouk/C-1632-2011; Kim, Ju Young/; Jeong, Jong-Ryul/
OI Kim, Yong-Hyun/0000-0003-4255-2068; Kim, Sang Ouk/0000-0003-1513-6042;
   Kim, Ju Young/0000-0002-2396-4457; Jeong, Jong-Ryul/0000-0002-0295-4030
ZB 3
ZR 0
ZS 0
Z8 1
TC 36
Z9 36
SN 1530-6984
EI 1530-6992
UT WOS:000327111700114
PM 24083558
ER

PT J
AU Zhang, Weibin
   Du, Yong
   Peng, Yingbiao
   Xie, Wen
   Wen, Guanghua
   Wang, Shequan
TI Experimental investigation and simulation of the effect of Ti and N
   contents on the formation of fcc-free surface layers in WC-Ti(C,N)-Co
   cemented carbides
SO INTERNATIONAL JOURNAL OF REFRACTORY METALS & HARD MATERIALS
VL 41
BP 638
EP 647
DI 10.1016/j.ijrmhm.2013.08.002
PD NOV 2013
PY 2013
AB The effect of Ti and N contents on the formation of fcc-free surface
   layers in WC-Ti(C,N)-Co cemented carbides is systematically studied by
   experimental investigations and DICTRA simulations. The cemented
   carbides with different Ti and N contents have been sintered in a
   nitrogen free atmosphere. The microstructure, concentration
   distributions and concentration profiles have been analyzed via SEM,
   EPMA and EDX, respectively. The thermodynamic database for
   multi-component cemented carbides has been developed through a
   combination of experimental, theoretical and assessment work. Ti and N
   activity profiles between the surface and bulk are thermodynamically
   calculated to show the influence to the gradient zone. The modified
   Sutherland equation is employed to construct the diffusion database.
   Based on the databases, the gradient zone formation of the cemented
   carbides is simulated by DICTRA software. The simulation results are
   compared with the experimental results to demonstrate the application of
   the established databases. Besides, the growth rate of the fcc-free
   surface layers and the maximum value of cobalt peak in cemented carbides
   as a function of nitrogen or titanium content are predicted. Crown
   Copyright (C) 2013 Published by Elsevier Ltd. All rights reserved.
OI Du, Yong/0000-0002-4187-3989; Zhang, Weibin/0000-0001-6584-5053
ZB 0
ZS 0
ZR 0
Z8 3
TC 10
Z9 12
SN 0263-4368
UT WOS:000325840700094
ER

PT J
AU Guo, Sheng
   Hu, Qiang
   Ng, Chun
   Liu, C. T.
TI More than entropy in high-entropy alloys: Forming solid solutions or
   amorphous phase
SO INTERMETALLICS
VL 41
BP 96
EP 103
DI 10.1016/j.intermet.2013.05.002
PD OCT 2013
PY 2013
AB Metastable solid solutions can form preferably over intermetallic
   compounds, in cast high-entropy alloys or multi-component alloys with
   equi- or nearly equi-atomic compositions, due to the entropy
   contribution at elevated temperatures. Meanwhile, the high mixing
   entropy also favors the amorphous phase formation. The phase selection
   between solid solutions and the amorphous phase upon alloying in
   high-entropy alloys is intriguing. A two-parameter physical scheme,
   utilizing the atomic size polydispersity and mixing enthalpy, is found
   to be capable of capturing this phase selection mechanism. (C) 2013
   Elsevier Ltd. All rights reserved.
RI Guo, Sheng/C-7746-2009; Liu, Chain Tsuan/
OI Guo, Sheng/0000-0001-8349-3135; Liu, Chain Tsuan/0000-0001-7888-9725
ZS 0
Z8 14
ZR 0
TC 183
ZB 5
Z9 189
SN 0966-9795
UT WOS:000321176900014
ER

PT J
AU Sahli, M.
   Gelin, J. -C.
   Barriere, T.
TI Characterisation and replication of metallic micro-fluidic devices using
   three different powders processed by hot embossing
SO POWDER TECHNOLOGY
VL 246
BP 284
EP 302
DI 10.1016/j.powtec.2013.05.026
PD SEP 2013
PY 2013
AB This study presents the results of micro-replication of different powder
   feedstocks samples. The feedstocks of metal powder and plastic binder
   with various solid loading in the range from 40% to 75% were prepared.
   The different feedstock comprises 316 L stainless steel, Fe- Ni 8%, or
   WC-Co and a multi-component binder system. Suitable polymers/powder
   formulations for the hot embossing were chosen and characterised by
   thermogravimetric analyses (TGA), mixer measurements and capillary
   rheology testing in order to check and quantify the viscosity and
   homogeneity of all the developed feedstocks. The photoresist (SU-8) was
   used as a structural material that was deposited onto the Si wafer to
   obtain the micro-fluidic systems with low roughness. Then the
   elastomeric mould was obtained using casting with one face that contains
   all the details of the original master, very well defined and smooth
   sidewalls.
   The objective of the paper is to develop metallic micro-structured die
   mould cavities with higher quality using hot embossing process with
   various different powder loaded polymers. However, a rapid prototyping
   process was adapted for fast and cost-efficient manufacturing. This
   study compares the capacities of three different metallic powders to
   emboss of the metallic replications by hot embossing, the dimensional
   stability, the mechanical strength and particularly hardness of sintered
   components. The results show that the feedstock can be used for the
   manufacturing of the micro-fluidic die mould cavities with a low
   roughness, proper dimensions and good shape retention. (C) 2013 Elsevier
   B.V. All rights reserved.
ZS 0
ZR 0
Z8 0
TC 5
ZB 0
Z9 5
SN 0032-5910
EI 1873-328X
UT WOS:000324083000033
ER

PT J
AU Cwik, J.
TI Effect of partial Gd substitution on the magnetic and magnetocaloric
   properties in Dy-Ho-Gd-Co multicomponent compounds
SO PHYSICA STATUS SOLIDI B-BASIC SOLID STATE PHYSICS
VL 250
IS 9
BP 1926
EP 1931
DI 10.1002/pssb.201349074
PD SEP 2013
PY 2013
AB The magnetic and magnetocaloric properties of polycrystalline
   (Dy0.9Ho0.1)(1-x)GdxCo2 (0.0x0.15) solid solutions were investigated
   experimentally using magnetic measurements; the Landau theory was also
   applied to clarify peculiarities of the magnetic phase transition in the
   compounds. X-ray diffraction patterns taken at room temperature exhibit
   the existence of the C15 cubic Laves phase structure for all samples
   under study. The lattice parameter increased from 0.7186 for x=0.0 to
   0.7194nm for x=0.15 and the Curie temperature T-C increases from 130 to
   183K as the Gd content increases to x=0.15. The isothermal entropy
   change S-mag was calculated according to magnetic measurements using the
   thermodynamic Maxwell's relation. A decrease in entropy change with the
   increase of Gd content has been observed. Under an external field change
   of from 0 to 3T, the maximum entropy change decreased from 8.1 for x=0.0
   to 4.3Jkg(-1)K(-1) for x=0.15. The effect of increasing the Gd amount in
   the (Dy0.9Ho0.1)(1-x)GdxCo2 solid solutions on their magnetic and
   magnetocaloric properties is discussed. (C) 2013 WILEY-VCH Verlag GmbH &
   Co. KGaA, Weinheim
RI Cwik, Jacek/P-1508-2019; Cwik, Jacek/
OI Cwik, Jacek/0000-0001-5659-6163
ZS 0
Z8 0
TC 2
ZR 0
ZB 0
Z9 2
SN 0370-1972
EI 1521-3951
UT WOS:000327819600029
ER

PT J
AU Zhuang, Da-Wei
   Zhang, Jing-Jing
   Dai, Hong-Bin
   Wang, Ping
TI Hydrogen generation from hydrolysis of solid sodium borohydride promoted
   by a cobalt-molybdenum-boron catalyst and aluminum powder
SO INTERNATIONAL JOURNAL OF HYDROGEN ENERGY
VL 38
IS 25
BP 10845
EP 10850
DI 10.1016/j.ijhydene.2013.02.133
PD AUG 21 2013
PY 2013
AB Direct use of solid sodium borohydride (NaBH4) to react with minimized
   amount of water provides a straightforward means for increasing the
   hydrogen density of the system. But meanwhile, the resulting
   solid-liquid reaction system always suffers from serious kinetic
   problem. Our study found that the cobalt-molybdenum-boron (Co-Mo-B)
   catalyst prepared using an ethylene glycol solution of cobalt chloride
   is highly effective for promoting the hydrolysis reaction of solid
   NaBH4. Particularly, a combined usage of small amounts of Co-Mo-B
   catalyst, aluminum powder and sodium hydroxide enables a rapid and
   high-yield hydrogen generation from the hydrolysis reaction of solid
   NaBH4. A systematic study has been conducted to investigate the property
   dependence of the system on the components. In addition, the by-products
   of reaction were analyzed using powder X-ray diffraction and
   thermogravimetry/differential scanning calorimety/mass spectroscopy
   techniques. Our study demonstrates that the multi-component system with
   an optimized composition can fulfill over 95% fuel conversion, yielding
   6.43 wt% hydrogen within 3 mm. The favorable combination of high
   hydrogen density, fast hydrogen generation kinetics and high fuel
   conversion makes the newly developed solid NaBH4-based system promising
   for portable hydrogen source applications. Copyright (C) 2013, Hydrogen
   Energy Publications, LLC. Published by Elsevier Ltd. All rights
   reserved.
CT 13th China Hydrogen Energy Conference (CHEC) / 5th Mainland, Taiwan and
   Hong Kong Symposium on Hydrogen Energy
CY SEP 21-23, 2012
CL China Assoc Hydrogen Energy, Nanjing, PEOPLES R CHINA
HO China Assoc Hydrogen Energy
SP Nanjing Univ
RI Wang, Ping/O-1069-2015
OI Wang, Ping/0000-0002-7704-2538
TC 16
ZS 0
ZR 0
Z8 1
ZB 1
Z9 16
SN 0360-3199
UT WOS:000324563100081
ER

PT J
AU Pushin, V. G.
   Korolev, A. V.
   Kourov, N. I.
   Kuranova, N. N.
   Marchenkova, E. B.
   Popov, A. G.
TI On the effect of cobalt doping on thermoelastic martensitic
   transformations in ferromagnetic Heusler Ni50-x Co (x) Mn29Ga21
   magnetically controlled shape memory alloys
SO TECHNICAL PHYSICS LETTERS
VL 39
IS 8
BP 737
EP 740
DI 10.1134/S1063785013080233
PD AUG 2013
PY 2013
AB The phase composition, structure, magnetic and thermoelastic martensitic
   transformations, and physical properties (magnetic susceptibility,
   magnetization, electric resistivity) in multicomponent magnetic Ni50 - x
   Co (x) Mn29Ga21 alloys (with a Co content of x = 0, 1, 2, 3, and 10 at
   %) exhibiting a magnetically controlled shape memory effect are studied.
   The critical temperatures of the magnetic transitions and thermoelastic
   martensitic transformations are determined. It is shown that the studied
   alloys in the austenitic state are substitutional solid solutions based
   on a quasi-ternary L2(1) superstructure (Ni, Co)(50)Mn29Ga21.
RI Kuranova, Natalia N/J-4368-2013; kourov, Nikolai/J-9421-2013; Popov, Alexander/J-4754-2013; Vladimir, Pushin G/J-4807-2013; Alexander, Korolev/K-3036-2013; Marchenkova, Elena/J-4851-2013
OI Kuranova, Natalia N/0000-0002-5330-7909; kourov,
   Nikolai/0000-0002-6104-9102; Popov, Alexander/0000-0003-1159-1726;
   Vladimir, Pushin G/0000-0001-7569-0999; Alexander,
   Korolev/0000-0002-5104-3997; Marchenkova, Elena/0000-0002-4191-0655
ZR 0
ZS 0
TC 2
ZB 0
Z8 0
Z9 2
SN 1063-7850
UT WOS:000323844300020
ER

PT J
AU Tsai, K. -Y.
   Tsai, M. -H.
   Yeh, J. -W.
TI Sluggish diffusion in Co-Cr-Fe-Mn-Ni high-entropy alloys
SO ACTA MATERIALIA
VL 61
IS 13
BP 4887
EP 4897
DI 10.1016/j.actamat.2013.04.058
PD AUG 2013
PY 2013
AB Sluggish diffusion kinetics is an important contributor to the
   outstanding properties of high-entropy alloys. However, the diffusion
   kinetics in high-entropy alloys has never been probed directly. Here,
   the diffusion couple method was used to measure the diffusion parameters
   of Co, Cr, Fe, Mn and Ni in ideal-solution-like Co-Cr-Fe-Mn-Ni alloys.
   These parameters were compared with those in various conventional
   face-centered cubic metals. The results show that the diffusion
   coefficients in the Co-Cr-Fe-Mn-Ni alloys are indeed lower than those in
   the reference metals. Correspondingly, the activation energies in the
   high-entropy alloys are higher than those in the reference metals.
   Moreover, the trend of the normalized activation energy is positively
   related to the number of composing elements in the matrix. A
   quasi-chemical model is proposed to analyze the fluctuation of lattice
   potential energy in different matrices and to explain the observed trend
   in activation energies. Greater fluctuation of lattice potential energy
   produces more significant atomic traps and blocks, leading to higher
   activation energies, and thus accounts for the sluggish diffusion in
   high-entropy alloys. (C) 2013 Acta Materialia Inc. Published by Elsevier
   Ltd. All rights reserved.
RI Tsai, Ming-Hung/C-2294-2008
Z8 31
ZS 0
ZB 11
TC 491
ZR 1
Z9 512
SN 1359-6454
EI 1873-2453
UT WOS:000321601400018
ER

PT J
AU Pigrova, G. D.
   Rybnikov, A. I.
TI Carbide phases in a multicomponent superalloy Ni-Co-W-Cr-Ta-Re
SO PHYSICS OF METALS AND METALLOGRAPHY
VL 114
IS 7
BP 593
EP 595
DI 10.1134/S0031918X13070089
PD JUL 2013
PY 2013
AB Physicochemical phase analysis is used to investigate carbide phases in
   a high-temperature nickelbased alloy ZhS32 after the alloy has been
   subjected to various heat treatments and aging regimes within a
   temperature range of 850-1250A degrees C. The MC, M23C6, and M6C carbide
   phases have been identified.
ZR 0
ZS 0
ZB 0
TC 2
Z8 0
Z9 2
SN 0031-918X
UT WOS:000321851600007
ER

PT J
AU Anumol, E. A.
   Nethravathi, C.
   Ravishankar, N.
