Repository: MatInfoUB/NLP-Queries

File: Multicomponent_Co_alloys1.txt (part 27 of 35)
FN Clarivate Analytics Web of Science
TI Mechanistic Insights into a Non-Classical Diffusion Pathway for the
   Formation of Hollow Intermetallics: A Route to Multicomponent Hollow
   Structures
SO PARTICLE & PARTICLE SYSTEMS CHARACTERIZATION
VL 30
IS 7
BP 590
EP 598
DI 10.1002/ppsc.201300022
PD JUL 2013
PY 2013
AB Hollow nanostructures are used for various applications including
   catalysis, sensing, and drug delivery. Methods based on the Kirkendall
   effect have been the most successful for obtaining hollow nanostructures
   of various multicomponent systems. The classical Kirkendall effect
   relies on the presence of a faster diffusing species in the core; the
   resultant imbalance in flux results in the formation of hollow
   structures. Here, an alternate non-Kirkendall mechanism that is
   operative for the formation of hollow single crystalline particles of
   intermetallic PtBi is demonstrated. The synthesis method involves
   sequential reduction of Pt and Bi salts in ethylene glycol under
   microwave irradiation. Detailed analysis of the reaction at various
   stages indicates that the formation of the intermetallic PtBi hollow
   nanoparticles occurs in steps. The mechanistic details are elucidated
   using control experiments. The use of microwave results in a very rapid
   synthesis of intermetallics PtBi that exhibits excellent
   electrocatalytic activity for formic acid oxidation reaction. The method
   presented can be extended to various multicomponent systems and is
   independent of the intrinsic diffusivities of the species involved.
RI Ashokkumar, Anumol/P-5790-2015; Narayanan, Ravishankar/Q-2453-2019; Narayanan, Ravishankar/G-4866-2010
OI Ashokkumar, Anumol/0000-0001-5393-4876; Narayanan,
   Ravishankar/0000-0003-0012-046X; 
Z8 1
ZR 0
ZB 0
TC 5
ZS 0
Z9 5
SN 0934-0866
EI 1521-4117
UT WOS:000327248600005
ER

PT J
AU Wang, Kang
   Wang, Haifeng
   Liu, Feng
   Zhai, Haimin
TI Modeling dendrite growth in undercooled concentrated multi-component
   alloys
SO ACTA MATERIALIA
VL 61
IS 11
BP 4254
EP 4265
DI 10.1016/j.actamat.2013.03.051
PD JUN 2013
PY 2013
AB Most theoretical work on dendrite growth has focused on dilute binary
   alloys, while most industrial alloys are concentrated multicomponent
   systems. By incorporating the local non-equilibrium effects both at the
   interface and in the bulk liquid, the thermodynamic database and
   diffusional interaction, a model was developed for dendrite growth in
   undercooled concentrated multi-component alloys. An experimental study
   of dendrite growth in undercooled Ni-18 at.% Cu-18 at.% Co melts was
   carried out and the measured interface velocities (V) were well
   predicted by the present model over the whole undercooling range (Delta
   T = 30-313 K). During dendrite growth the partition coefficients change
   non-monotonically due to interaction between the species and changes in
   the dendrite tip radius. Interaction between the species also leads to a
   lower interface velocity and larger Delta T and Vas the Delta T-V
   relation plateaus. The previous definition of constitutional
   undercooling, i.e. the sum of the contributions of each solute, is not
   applicable to concentrated multi-component alloys. The controlling
   mechanisms during dendrite growth are discussed with respect to the
   results of the calculations. (C) 2013 Acta Materialia Inc. Published by
   Elsevier Ltd. All rights reserved.
RI Wang, Kang/M-2586-2017
ZB 0
Z8 4
ZS 0
ZR 0
TC 18
Z9 21
SN 1359-6454
UT WOS:000320296300033
ER

PT J
AU Halfa, Hossam
TI Characterization of Electroslag Remelted Super Hard High Speed Tool
   Steel Containing Niobium
SO STEEL RESEARCH INTERNATIONAL
VL 84
IS 5
BP 495
EP 510
DI 10.1002/srin.201200332
PD MAY 2013
PY 2013
AB In this work, thermodynamical equilibria have been calculated for super
   hard high speed tool steel (HSS), AISI M41 composition belonging to the
   multicomponent system FeCCrWMoVCo as well as for its three different
   variant containing niobium. Some temperature-concentration diagram for
   both class of alloys are presented and calculated quantities (melting
   and transformations, amount and composition of phases) are compared with
   experimental data. Effect of niobium and high cooling rate during
   electroslag remelting on the precipitated carbides were discussed. In
   this work, the effect of niobium on morphology of carbides secondary
   hardening temperature and wear rate of investigated HSSs were studied.
   This work aims to study the effect of niobium as alloying element on
   precipitated carbides type and shape, in addition to study the effect of
   precipitated carbides after full heat treatment on secondary hardening
   and wear resistance for investigated steels.
RI Halfa, Hossam Ahmed/M-2252-2015
OI Halfa, Hossam Ahmed/0000-0002-5063-5026
TC 5
Z8 2
ZB 0
ZS 0
ZR 0
Z9 5
SN 1611-3683
UT WOS:000318357100010
ER

PT J
AU Guo, Sheng
   Ng, Chun
   Liu, C. T.
TI Anomalous solidification microstructures in Co-free AlxCrCuFeNi2
   high-entropy alloys
SO JOURNAL OF ALLOYS AND COMPOUNDS
VL 557
BP 77
EP 81
DI 10.1016/j.jallcom.2013.01.007
PD APR 25 2013
PY 2013
AB A series of cost effective Co-free AlxCrCuFeNi2 high entropy alloys were
   developed, following the valence electron concentration rule. The
   solidification microstructure in these alloys showed some anomalies that
   were rarely seen in other high entropy alloys or multi-component alloys.
   Specifically, submicron rod-like microstructures existed in the eutectic
   alloy in spite of the high volume percentage of the rod-like phase;
   sunflower-like microstructures existed in the hyper-eutectic alloys,
   with 200 nm sized spinodal decomposed seed particles densely distributed
   in the disk floret. (c) 2013 Elsevier B.V. All rights reserved.
RI Guo, Sheng/C-7746-2009; Liu, Chain Tsuan/
OI Guo, Sheng/0000-0001-8349-3135; Liu, Chain Tsuan/0000-0001-7888-9725
Z8 8
ZS 0
ZR 0
TC 82
ZB 4
Z9 85
SN 0925-8388
EI 1873-4669
UT WOS:000315185000014
ER

PT J
AU Sheng, H. F.
   Gong, M.
   Peng, L. M.
TI Microstructural characterization and mechanical properties of an
   Al0.5CoCrFeCuNi high-entropy alloy in as-cast and heat-treated/quenched
   conditions
SO MATERIALS SCIENCE AND ENGINEERING A-STRUCTURAL MATERIALS PROPERTIES
   MICROSTRUCTURE AND PROCESSING
VL 567
BP 14
EP 20
DI 10.1016/j.msea.2013.01.006
PD APR 1 2013
PY 2013
AB The crystal structures, microstructural evolution and mechanical
   properties of as-cast and heat-treated/quenched Al0.5CoCrFeCuNi
   high-entropy alloy are investigated. The as-cast alloy exhibits a
   structure of (Co, Cr, Fe)-rich FCC1 dendrite and Cu-rich FCC2
   interdendrite without the formation of ordered intermetallic compounds.
   The parameters representing simple solid-solution formation ability in
   multicomponent alloy systems are estimated. The AlNi-rich BCC phase and
   AlCu-rich nanophases precipitate during annealing up to 800 degrees C.
   Age hardening and improved compressive properties are achieved after the
   alloy is heat-treated/quenched at 600 degrees C for 24 h. However, age
   softening and strength drop occur in case of annealing at 1000 degrees C
   as the BCC phase and nanoprecipitates are dissolved into the coarsening
   matrix. (C) 2013 Elsevier B.V. All rights reserved.
RI Peng, Liangming/G-8900-2011
ZR 0
ZS 0
TC 34
ZB 0
Z8 6
Z9 37
SN 0921-5093
EI 1873-4936
UT WOS:000317165300003
ER

PT J
AU Tarasevich, M. R.
   Bogdanovskaya, V. A.
   Gavrilov, Yu. G.
   Zhutaeva, G. V.
   Kazanskii, L. P.
   Kol'tsova, E. M.
   Kuzov, A. V.
   Lozovaya, O. V.
   Modestov, A. D.
   Radina, M. V.
   Filimonov, V. Ya.
TI PtCoCr catalysts for fuel cell cathodes: Electrochemical activity, Pt
   content, substrate nature, structure and corrosion properties
SO PROTECTION OF METALS AND PHYSICAL CHEMISTRY OF SURFACES
VL 49
IS 2
BP 125
EP 144
DI 10.1134/S2070205113020056
PD MAR 2013
PY 2013
AB Creation of multicomponent catalytic systems is the main way to decrease
   the content of or completely replace Pt in fuel cell cathodes. Compared
   to the conventional catalytic systems, production of PtCoCr catalysts on
   different substrates (XC-72 carbon nanotubes, TiO2) differs in
   high-temperature conditions and the use of nitrogen-containing
   transient-metal precursors. According to electrochemical and structural
   studies, during synthesis and subsequent treatment, alloy nanoparticles
   with a core-shell structure enriched in platinum are formed on a carbon
   material doped with nitrogen. The ligand effect of the alloy core
   results in an increase in the electron density of the platinum d-level,
   acceleration of oxygen reduction, and deceleration of water molecule
   discharge and platinum corrosion. A architecture of membrane electrode
   assembly involving PtCoCr-based active layers of varying composition is
   developed for fuel cells operating at a temperature of 65A degrees C in
   hydrogen-air and hydrogen-oxygen environments. In both cases, the use of
   PtCoCr instead of monoplatinum catalysts enabled us to halve the
   platinum consumption at the same discharge current density and specific
   power. The results of life testing and potential cycling of membrane
   electrode assemblies under severe conditions showed that the resistance
   of PtCoCr systems is not inferior to platinum.
RI Modestov, Alexander D/D-3691-2015
OI Modestov, Alexander D/0000-0003-1016-0158
ZB 0
Z8 0
ZS 0
TC 5
ZR 0
Z9 5
SN 2070-2051
EI 2070-206X
UT WOS:000316782200001
ER

PT J
AU Zhang, Zhongwu
   Liu, Chain Tsuan
   Miller, Michael K.
   Wang, Xun-Li
   Wen, Yuren
   Fujita, Takeshi
   Hirata, Akihiko
   Chen, Mingwei
   Chen, Guang
   Chin, Bryan A.
TI A nanoscale co-precipitation approach for property enhancement of
   Fe-base alloys
SO SCIENTIFIC REPORTS
VL 3
AR 1327
DI 10.1038/srep01327
PD FEB 22 2013
PY 2013
AB Precipitate size and number density are two key factors for tailoring
   the mechanical behavior of nanoscale precipitate-hardened alloys.
   However, during thermal aging, the precipitate size and number density
   change, leading to either poor strength or high strength but
   significantly reduced ductility. Here we demonstrate, by producing
   nanoscale co-precipitates in composition-optimized multicomponent
   precipitation-hardened alloys, a unique approach to improve the
   stability of the alloy against thermal aging and hence the mechanical
   properties. Our study provides compelling experimental evidence that
   these nanoscale co-precipitates consist of a Cu-enriched bcc core
   partially encased by a B2-ordered Ni( Mn, Al) phase. This co-precipitate
   provides a more complex obstacle for dislocation movement due to atomic
   ordering together with interphases, resulting in a high yield strength
   alloy without sacrificing alloy ductility.
RI Hirata, Akihiko/A-4850-2010; Fujita, Takeshi/B-1867-2009; Chen, Mingwei/A-4855-2010; wang, xl/Y-8251-2019; zhang, zhongwu/G-1875-2012; Wang, Xun-Li/; Chen, Mingwei/A-4855-2010; Liu, Chain Tsuan/
OI Fujita, Takeshi/0000-0002-2318-0433; Chen, Mingwei/0000-0002-8274-3099;
   zhang, zhongwu/0000-0002-2874-2976; Wang, Xun-Li/0000-0003-4060-8777;
   Chen, Mingwei/0000-0002-2850-8872; Liu, Chain Tsuan/0000-0001-7888-9725
ZS 0
Z8 5
ZR 0
TC 41
ZB 1
Z9 43
SN 2045-2322
UT WOS:000315183700005
PM 23429646
ER

PT J
AU Romankov, S.
   Park, Y. C.
   Shchetinin, I. V.
   Yoon, J. M.
TI Atomic-scale intermixing, amorphization and microstructural development
   in a multicomponent system subjected to surface severe plastic
   deformation
SO ACTA MATERIALIA
VL 61
IS 4
BP 1254
EP 1265
DI 10.1016/j.actamat.2012.11.001
PD FEB 2013
PY 2013
AB Al, Zr, Ni, Co, Fe and Cr were introduced into a Cu plate using ball
   collisions to fabricate a multicomponent composite layer. The
   application of severe plastic deformation induced by repeated ball
   collisions with the as-fabricated composite layer led to intermixing of
   the components and the formation of a surface alloyed layer on the Cu
   plate. The microstructural development of the surface alloyed layer was
   a function of the treatment time. After 1 h of treatment, an alternating
   laminated amorphous/crystalline composite structure with a mean lamellar
   thickness of 10 nm was formed as a result of the combined effects of the
   deformation-induced plastic flow, inter-diffusion and intermixing of the
   elements. The crystalline lamellae were related to the multicomponent
   non-equilibrium solid solution based on the Cu crystal structure.
   Increase in treatment time to 4 h led to structural changes. The
   crystalline lamellae underwent refinement that was attributed to
   dislocation activity and were subdivided into interlamellar blocks. The
   amorphous lamellae tended to disappear. A body-centered cubic (bcc) Fe
   solid solution was formed in the layer. Nucleation and growth of bcc Fe
   precipices in amorphous and crystalline phases were related to increase
   in Fe content in the layer, which increased with treatment time. The
   hardness of the as-fabricated layer was almost ten times that of the
   initial Cu plate. (C) 2012 Acta Materialia Inc. Published by Elsevier
   Ltd. All rights reserved.
RI Shchetinin, Igor V/A-2270-2012
OI Shchetinin, Igor V/0000-0002-0281-2497
Z8 3
ZR 0
ZS 0
ZB 0
TC 13
Z9 16
SN 1359-6454
UT WOS:000315431500023
ER

PT J
AU Marrache, Sean
   Choi, Joshua H.
   Tundup, Smanla
   Zaver, Dhillon
   Harn, Donald A.
   Dhar, Shanta
TI Immune stimulating photoactive hybrid nanoparticles for metastatic
   breast cancer
SO INTEGRATIVE BIOLOGY
VL 5
IS 1
BP 215
EP 223
DI 10.1039/c2ib20125a
PD 2013
PY 2013
AB A therapeutic technology that combines the phototoxic and
   immune-stimulating ability of photodynamic therapy (PDT) with the
   widespread effectiveness of the immune system can be very promising to
   treat metastatic breast cancer. We speculated that the knowledge of
   molecular mechanisms of existing multicomponent therapies could provide
   clues to aid the discovery of new combinations of an immunostimulant
   with a photosensitizer (PS) using a nanoparticle (NP) delivery platform.
   Therapeutic challenges when administering therapeutic combinations
   include the choice of dosages to reduce side effects, the definitive
   delivery of the correct drug ratio, and exposure to the targets of
   interest. These factors are very difficult to achieve when drugs are
   individually administered. By combining controlled release polymer-based
   NP drug delivery approaches, we were able to differentially deliver zinc
   phthalocyanine (ZnPc) based PS to metastatic breast cancer cells along
   with CpG-ODN, a single-stranded DNA that is a known immunostimulant to
   manage the distant tumors in a temporally regulated manner. We
   encapsulated ZnPc which is a long-wavelength absorbing PS within a
   polymeric NP core made up of poly(D,L-lactic-co-glycolic
   acid)-b-poly(ethylene glycol) (PLGA-b-PEG). After coating the outside of
   the polymeric core with gold NPs (AuNPs), we further modified the AuNP
   surface with CpG-ODN. In vitro cytotoxicity using 4T1 metastatic mouse
   breast carcinoma cells shows significant photocytotoxicity of the hybrid
   NPs containing both ZnPc and CpG-ODN after irradiation with a 660 nm
   LASER light and this activity was remarkably better than either
   treatment alone. Treatment of mouse bone marrow derived dendritic cells
   with the PDT-killed 4T1 cell lysate shows that the combination of PDT
   with a synergistic immunostimulant in a single NP system results in
   significant immune response, which can be used for the treatment of
   metastatic cancer.
OI Dhar, Shanta/0000-0003-3042-5272
ZB 17
ZR 0
Z8 0
TC 27
ZS 0
Z9 27
SN 1757-9694
UT WOS:000312391300022
PM 22832596
ER

PT J
AU Tsoncheva, Tanya
   Sarkadi-Priboczki, Eva
   Dimitrova, Momtchil
   Genova, Izabela
TI Nanostructured copper, chromium, and tin oxide multicomponent materials
   as catalysts for methanol decomposition: C-11-radiolabeling study
SO JOURNAL OF COLLOID AND INTERFACE SCIENCE
VL 389
BP 244
EP 251
DI 10.1016/j.jcis.2012.09.011
PD JAN 1 2013
PY 2013
AB Copper and chromium modified tin oxide nanocomposites were obtained via
   incipient wetness impregnation of high surface area nanosized SnO2 with
   the corresponding metal acetylacetonates and their further decomposition
   in air. Powder X-ray diffraction (XRD), Nitrogen physisorption, UV-Vis,
   and Temperature-programmed reduction (TPR) with hydrogen were applied
   for the samples characterization. The catalytic activity of the obtained
   materials was tested in methanol conversion. A new approach based on the
   selective coverage of the surface with C-11-methanol was used for the
   characterization of the catalytic sites. It was demonstrated that the
   products distribution could be controlled by the surface coverage with
   methanol and the role of different active sites was discussed. The
   modification of SnO2 with copper oxide increased the activity in
   methanol decomposition to CO2 via dioxymethylene intermediates, but the
   catalyst suffered considerable loss of activity due to the reduction
   transformations by the reaction medium and formation of an inactive
   intermetallic alloy. The modification with chromium changed the
   acid-basic properties of SnO2 by the formation of Cr2O3 nanoparticles as
   well as anchored to the support chromate species. The former particles
   facilitated the formation of dimethyl ether (DME), while the latter
   species converted methanol predominantly to hydrocarbons. The fraction
   of chromate species increased in Cu-Cr-Sn oxide multicomponent
   nanocomposites and promoted the formation of hydrocarbons over DME at
   low temperatures, while at higher temperatures, the activity of the
   copper species leading to CO2 formation was more pronounced. (C) 2012
   Elsevier Inc. All rights reserved.
ZR 0
ZS 0
ZB 1
Z8 1
TC 3
Z9 3
SN 0021-9797
EI 1095-7103
UT WOS:000310763900032
PM 23031492
ER

PT S
AU Pilarczyk, Wirginia
   Podworny, Jacek
BE Stroz, D
   Dercz, G
TI The Study Of Local Structure Of Amorphous Fe-Co-B-Si-Nb Alloy By Atomic
   Pair Distribution Function
SO APPLIED CRYSTALLOGRAPHY XXII
SE Solid State Phenomena
VL 203-204
BP 386
EP +
DI 10.4028/www.scientific.net/SSP.203-204.386
PD 2013
PY 2013
AB The materials from Fe-Co-B-Si-Nb system have several interesting and
   useful properties such as high mechanical strength, abrasive and
   corrosion resistance and good electrical properties useful in many
   applications, for example: materials for sensors and precise current
   transformers. The aim of the presented work was to obtain Fe-based alloy
   in an amorphous state and examination atoms arrangement in its structure
   which has an influence on material properties. Multicomponent alloy with
   nominal composition of Fe37.44Co34.56B19.2Si4.8Nb4 was obtained by
   pressure die casting method in form of plate with thickness of d=1mm.
   The structure of rapidly solidified plate was examined by X-ray
   diffraction. This investigation revealed that the studied sample was
   amorphous. Based on experimental X-ray data the pair distribution
   function was calculated and discussion on possible atoms arrangement was
   carried out.
CT 22nd Conference on Applied Crystallography
CY SEP 02-06, 2012
CL Targanice, POLAND
SP Univ Silesia, Inst Mat Sci; Polish Acad Sci, Comm Crystallog; Int Union
   Crystallog; JEOL; PANalyt; NanoMEGAS; LABSOFT
RI Podworny, Jacek/R-9124-2019
OI Podworny, Jacek/0000-0002-1988-6660
Z8 0
ZB 0
TC 5
ZS 0
ZR 0
Z9 5
SN 1012-0394
BN *****************
UT WOS:000329078400087
ER

PT S
AU Li, Naijun
   Li, Meimei
   Li, Naiwei
BE Liu, XH
   Zhang, KF
   Li, MZ
TI The Study on preparation and apply of Ni-Co-P alloy coating
SO MATERIAL DESIGN, PROCESSING AND APPLICATIONS, PARTS 1-4
SE Advanced Materials Research
VL 690-693
BP 2145
EP +
DI 10.4028/www.scientific.net/AMR.690-693.2145
PD 2013
PY 2013
AB The study on combinatorial additives and plating technics for
   preparation and apply Ni-Co-P alloy coating was carried out completely,
   and the Ni-Co-P alloy with functional, corrosion-resistance and
   ornamental multicomponents was found, the optimum technics of plating
   multicomponents alloy was been found. The coating made in optimum
   technics was good in corrosion-resistance and wear-resistance, and with
   a smooth, fine, shining surface. It was proved by determinations that
   the 8.2% phosphorus in the coating and the coating was amorphous
   crystal. It was found that the combination force between the substrate
   and coating was very good, the corrosion-resistance and
   abrasion-resistance of coating were much better than that of Ni-P alloy
   according to the examination, the Ni-Co-P alloy coating with special
   character which were good magnetic properties and finery in ornamentally
   also.
CT 4th International Conference on Manufacturing Science and Engineering
   (ICMSE 2013)
CY MAR 30-31, 2013
CL Dalian, PEOPLES R CHINA
SP NE Univ; Harbin Inst Technol; Jilin Univ
Z8 0
ZB 0
TC 0
ZS 0
ZR 0
Z9 0
SN 1022-6680
BN 978-3-03785-692-5
UT WOS:000322498601081
ER

PT S
AU He, Shiwen
BE Liu, H
   Yang, Y
   Shen, S
   Zhong, Z
   Zheng, L
   Feng, P
TI Multicomponent Y-M-Al-Co(M=Ce, Nd or Pr) amorphous alloys developed by
   equiatomic substitution
SO MATERIALS, MECHANICAL ENGINEERING AND MANUFACTURE, PTS 1-3
SE Applied Mechanics and Materials
VL 268-270
BP 301
EP 307
DI 10.4028/www.scientific.net/AMM.268-270.301
PD 2013
PY 2013
AB Novel multicomponent amorphous alloys have been manufactured by the
   method of equiatomic substitution for the Y element in Y56Al24Co20
   amorphous alloy. Y56-xMxAl24Co20(M=Ce, Pr or Nd; x= 5, 10, 15 and
   20at.%) alloys with a diameter of 2 mm have been prepared by suction
   casting. The glass-forming ability(GFA) was characterized by
   differential scanning calorimetry(DSC). The supercooled liquid region
   Delta T-x(=T-x-T-g) and parameter gamma (=T-x/(T-g+T-1)) increase with
   the increasing of the addition element content. The effects of
   equiatomic element on Delta T-x of Y56Al24Co20 alloy arise from the
   increasing of the electronegativity difference Delta x, the atomic size
   parameter delta and the valence electron difference Delta n. The results
   suggest that the GFA of some alloys might be improved by the addition of
   other equiatomic elements substitution for the alloy constituent
   elements.
CT 2nd International Conference on Applied Mechanics, Materials and
   Manufacturing (ICAMMM 2012)
CY NOV 17-18, 2012
CL Changsha, PEOPLES R CHINA
SP Hunan Prov Text Engn Ctr
ZR 0
TC 1
ZB 0
ZS 0
Z8 1
Z9 1
SN 1660-9336
BN 978-3-03785-579-9
UT WOS:000320476800065
ER

PT J
AU Shtansky, Dmitry V.
   Levashov, Evgeny A.
   Batenina, Irina V.
   Gloushankova, Natalia A.
   Anisimova, Natalia Y.
   Kiselevsky, Mikhail V.
   Reshetov, Igor V.
TI Recent progress in the field of multicomponent bioactive nanostructured
   films
SO RSC ADVANCES
VL 3
IS 28
BP 11107
EP 11115
DI 10.1039/c3ra23325a
PD 2013
PY 2013
AB Multicomponent bioactive nanostructured films (MuBiNaFs) with an
   excellent combination of chemical, mechanical, tribological, and
   biological properties were developed and deposited by sputtering of
   composite targets produced via the self-propagating high-temperature
   synthesis method. Reviewed substrate materials included Ti-, Ni-, and
   Co-based alloys, insoluble polymers, and deimmunized donor's bones. Our
   results showed that the MuBiNaF deposition can be effectively combined
   with either a bulk material modification to improve its mechanical
   properties, or a surface modification to control surface roughness and
   blind porosity. Among other promising applications, the fabrication of
   hybrid materials incorporated with stem cells or medicine is mentioned.
RI Anisimova, Natalia/A-6640-2014; Kiselevskiy, Mikhail/D-8822-2017; Sukhorukova, Irina/O-2201-2013; Reshetov, Igor V./J-7005-2014; Shtansky, Dmitry/
OI Anisimova, Natalia/0000-0002-4370-6578; Kiselevskiy,
   Mikhail/0000-0002-0132-167X; Sukhorukova, Irina/0000-0003-2458-164X;
   Shtansky, Dmitry/0000-0001-7304-2461
ZB 1
TC 19
ZR 0
ZS 0
Z8 0
Z9 19
SN 2046-2069
UT WOS:000320782500005
ER

PT S
AU Ugaste, Ue
   Priimets, J.
BE Ochsner, A
   Belova, I
   Murch, G
TI Calculating of Diffusion Profiles in Ternary Systems Using Effective
   Interdiffusion Coefficients of Components
SO RECENT ADVANCES IN MASS TRANSPORT IN ENGINEERING MATERIALS
SE Defect and Diffusion Forum
VL 333
BP 73
EP 82
DI 10.4028/www.scientific.net/DDF.333.73
PD 2013
PY 2013
AB A method has been developed for calculating diffusion profiles in
   ternary systems by using effective interdiffusion coefficients of
   components and Boltzmann's solution for diffusion equation with variable
   diffusion coefficient. Using this method the concentration profiles for
   several diffusion couples in the systems Fe-Co-Ni and Cu-Fe-Ni are
   calculated as examples and some peculiarities of these calculations are
   discussed, particularly, how to solve some possible difficulties, which
   may sometimes arise at calculation procedures. It is shown that having
   the data on effective interdiffusion coefficients and their
   concentration dependence for at least two components in a ternary
   diffusion couple, the concentration profiles for all three components
   can be calculated with good accuracy.
RI Priimets, Jaanis/G-8924-2017
OI Priimets, Jaanis/0000-0002-7355-1810
TC 0
ZS 0
Z8 0
ZB 0
ZR 0
Z9 0
SN 1012-0386
BN *****************
UT WOS:000317436200007
ER

PT J
AU Babenko, E.G.
   Nikolenko, S.V.
   Kuzmichev, E.N.
Z2 Бабенко, Эдуард Гаврилович
   Николенко, Сергей Викторович
   Кузьмичев, Евгений Николаевич
TI The combined processing of St3 steel by the electrospark alloying and
   gaselectric surfacing in the environment of CO <sub>2</sub>
FT Комбинированная обработка стали Ст3 электроискровым легированием и
   газоэлектрической наплавкой в среде СО <sub>2</sub>
SO Uprochnyayushchie tekhnologii i pokrytiya
S1 Упрочняющие технологии и покрытия
IS 8
BP 14
EP 21
PD 2013
PY 2013
AB The original way is offered and basic provisions on complex use of
   multicomponent mineral associations for the alloying of coverings are
   formulated at a gaselectric surfacing. The method consists of
   preliminary drawing on the surface of a product of an alloying
   intermediate layer by the method of the electrospark alloying with the
   subsequent remelting by the electric arch in the environment of
   protective gases.
Z4 Предложен оригинальный способ и сформулированы основные положения по
   комплексному использованию многокомпонентных минеральных ассоциаций для
   легирования покрытий при газоэлектрической наплавке. Способ заключается
   в предварительном нанесении на поверхность изделия легирующего подслоя
   методом электроискрового легирования с последующим его переплавом
   электрической дугой в среде защитных газов.
Z8 0
ZS 0
ZR 0
TC 0
ZB 0
Z9 0
SN 1813-1336
UT RSCI:20138462
ER

PT J
AU Roik, A.S.
   Anikeenko, A.V.
   Medvedev, N.N.
Z2 Роик, Александр Сергеевич
   Аникеенко, Алексей Владимирович
   Медведев, Николай Николаевич
TI POLYTETRAHEDRAL ORDER AND CHEMICAL SHORT-RANGE ORDER IN METALLIC MELTS
FT ПОЛИТЕТРАЭДРИЧЕСКИЙ ПОРЯДОК И ЛОКАЛЬНОЕ ХИМИЧЕСКОЕ УПОРЯДОЧЕНИЕ В
   МЕТАЛЛИЧЕСКИХ РАСПЛАВАХ
SO Zhurnal strukturnoi khimii
S1 Журнал структурной химии
VL 54
IS 2
BP 269
EP 277
PD 2013
PY 2013
AB The reasons are investigated for the prepeak and the asymmetry of the
   second peak in the structure factor curve that are observed in a variety
   of metallic melts. The prepeak is observed as an additional maximum in
   the left wing of the main peak of the structure factor for
   multicomponent melts and is attributed to their chemical short-range
   order (CSRO). The asymmetry of the second peak in the structure factor,
   which is usually explained by the “icosahedral” (polytetrahedral) order
   in the melt, is observed both for multicomponent systems and for pure
   metals. However, some aluminum alloys with transition metals exhibit the
   two features simultaneously, which requires an explanation. An X-ray
   diffraction study of the liquid ternary Al <sub>66.6</sub>Mn
   <sub>16.7</sub>Co <sub>16.7</sub> alloy is performed at 1393 K and that
   of liquid copper at 1353 K, 1403 K, and 1553 K. The reverse Monte Carlo
   (RMC) method is used to derive structural models of these and other
   melts. Structural analysis of these melts is conducted using Delaunay
   simplices. A theoretical simulation of CSRO is performed in the model of
   liquid aluminum, the structure factor of which does not have these
   features. It is discussed that CSRO can exist in a melt regardless of
   the presence of the polytetrahedral order.      
Z4 Исследуются причины возникновения препика и асимметрии второго максимума
   на кривой структурного фактора, наблюдаемые в различных металлических
   расплавах. Препик проявляется в виде дополнительного максимума на левом
   крыле главного пика структурного фактора многокомпонентных расплавов и
   связывается с их локальным химическим упорядочением. Асимметрия второго
   пика, которая обычно объясняется ?икосаэдрическим? (политетраэдрическим)
   порядком в расплаве, наблюдается как для многокомпонентных систем, так и
   для чистых металлов. Однако для некоторых расплавов алюминия с
   переходными металлами характерно наличие обеих особенностей
   одновременно, что требует объяснения. Проведено рентгенодифракционное
   исследование тройного расплава Al <sub>66,6</sub>Mn <sub>16,7</sub>Co
   <sub>16,7</sub> при 1393 K и жидкой меди при 1353, 1403, 1553 K. Методом
   обратного Монте-Карло (ОМК) получены структурные модели этих и других
   расплавов и проведен их структурный анализ с использованием симплексов
   Делоне. Проведено теоретическое моделирование локального химического
   порядка на модели жидкого алюминия, структурный фактор которого не имеет
   указанных особенностей. Обсуждается, что локальное химическое
   упорядочение в расплаве может существовать независимо от наличия
   политетраэдрического порядка.      
ZB 0
TC 0
Z8 0
ZS 0
ZR 0
Z9 0
SN 0136-7463
UT RSCI:19009427
ER

PT J
AU Kuznetsov, Vladimir L.
   Krasnikov, Dmitry V.
   Schmakov, Alexander N.
   Elumeeva, Karina V.
TI In situ and ex situ time resolved study of multi-component Fe-Co oxide
   catalyst activation during MWNT synthesis
SO PHYSICA STATUS SOLIDI B-BASIC SOLID STATE PHYSICS
VL 249
IS 12
BP 2390
EP 2394
DI 10.1002/pssb.201200120
PD DEC 2012
PY 2012
AB Comparative in situ X-ray diffraction (XRD) study of activation Fe, Co,
   and Fe?Co catalysts on different supports (Al2O3 and CaCO3) for
   multi-walled carbon nanotube (MWNT) growth combined with ex situ
   high-resolution transmission electron microscopy (HRTEM)
   characterization has been performed. The catalyst contained Fe as an
   active component (mono-component Fe catalyst) demonstrates the
   simultaneous formation of Fe?C alloys (austenite and tetragonal ferrite
   like structure) with their subsequent transformation into stable iron
   carbide Fe3C (cohenite). The active component of bimetal Fe?Co catalysts
   (Fe:Co?=?2:1) is Fe?Co alloyed nanoparticles, which does not demonstrate
   carbide formation. The absence of carbides promotes carbon diffusion
   through metal particle providing much higher activity of bimetal Fe?Co
   catalyst in comparison with the mono-component Fe and Co catalysts.
   Tubes produced using the bimetal catalysts have a high degree of
   structural perfection and narrow diameter distribution. The most active
   metal catalyst particles formed under reaction conditions are solid or
   at least have crystalline core. Pechini-type method used for Fe?Co
   catalyst production provides much higher MWNT yields than it was
   described elsewhere.
   [GRAPHICS]
   Structure of active metal particles was proposed according to XRD data
   during MWNT growth on different type of catalysts with mono- and bimetal
   active component. (C) 2012 WILEY-VCH Verlag GmbH & Co. KGaA, Weinheim
RI Krasnikov, Dmitry/Q-5284-2019; Krasnikov, Dmitry/C-3774-2014; Kuznetsov, Vladimir/C-9648-2012
OI Kuznetsov, Vladimir/0000-0002-9087-5630
ZS 0
TC 40
Z8 0
ZR 6
ZB 4
Z9 45
SN 0370-1972
EI 1521-3951
UT WOS:000312215300022
ER

PT J
AU Mishra, Ajit Kumar
   Samal, Sumanta
   Biswas, Krishanu
TI Solidification Behaviour of Ti-Cu-Fe-Co-Ni High Entropy Alloys
SO TRANSACTIONS OF THE INDIAN INSTITUTE OF METALS
VL 65
IS 6
SI SI
BP 725
EP 730
DI 10.1007/s12666-012-0206-x
PD DEC 2012
PY 2012
AB For the first time, we report here that the development of the novel
   Ti-Cu-Fe-Co-Ni high entropy alloys (HEAs) via vacuum arc melting
   technique using non consumable tungsten electrode under high purity Ar
   atmosphere on a water-cooled copper hearth. Ti-Cu-Fe-Co-Ni
   multicomponent alloys with varying Ti/Cu (x) molar ratio (x = 1/3, 3/7,
   3/5, 9/11, 1, 11/9 and 3/2) have been prepared through the tailoring of
   microstructure to get understanding of the phase formation and the
   microstructural evolution of these multicomponent HEAs. X-ray
   diffraction and scanning electron microscopy coupled with energy
   dispersive spectroscopic results confirm the presence of (Cu)(ss),
   (Co)(ss) and (beta-Ti)(ss) dendrites with ultrafine eutectic between
   cubic (Cu)(ss) and Laves phase (Ti2Co type). The solidification pathways
   of novel alloys are critically discussed as follows. For x = 9/11, 1,
   11/9 and 3/2; firstly, (beta-Ti)(ss) dendrite is formed from the liquid,
   followed by the liquid phase separation between the cobalt-rich solid
   solution (Co)(ss) and copper-rich solid solution (Cu)(ss) and finally,
   the remaining liquid undergoes eutectic reaction between copper solid
   solution (Cu)(ss) and the Laves phase (Ti2Co Type), whereas for x = 1/3,
   3/7 and 3/5; (beta-Ti)(ss) dendrite is formed first from the liquid and
   then remaining liquid undergoes the liquid phase separation resulting
   two different dendrites of (Cu)(ss) and (Co)(ss) phases. Detailed
   thermodynamic calculations have been carried to rationalize the
   formation of stable solid solution phases of these newly developed
   multicomponent Ti-Cu-Fe-Co-Ni HEAs.
CT 5th International Conference on Solidification Science and Processing
CY NOV 19-22, 2012
CL Bhubaneswar, INDIA
RI Samal, Sumanta/S-2867-2019
TC 32
ZR 0
ZS 0
ZB 0
Z8 2
Z9 32
SN 0972-2815
EI 0975-1645
UT WOS:000310461100038
ER

PT J
AU Jung, Jae-Il
   Zhou, Naixie
   Luo, Jian
TI Effects of sintering aids on the densification of Mo-Si-B alloys
SO JOURNAL OF MATERIALS SCIENCE
VL 47
IS 24
BP 8308
EP 8319
DI 10.1007/s10853-012-6815-2
PD DEC 2012
PY 2012
AB The effects of seven sintering aids (0.5 at.% Ni, Co, Fe, Cr, Zr, Nb,
   and Pd) on the densification of Mo-Si-B alloys of six different
   compositions (Mo, Mo-0.2Si, Mo-0.2Si-0.02B, Mo-2.5Si-2.5B, Mo-7Si-5B,
   and Mo-8.9Si-7.7B at.%) are systematically investigated. It was found
   that Ni, Co, and Fe are effective in enhancing densification of Mo-Si-B
   alloys, and Ni is the most effective sintering aid. This study supports
   a previously proposed hypothesis that activated sintering results from
   enhanced mass transport in the sintering-aid-induced quasi-liquid
   intergranular films (a type of grain boundary complexion). The relative
   effectiveness of these sintering aids can be rationalized by analyzing
   several key thermodynamic parameters that control the stability of
   premelting-like grain boundary complexions. Future studies are needed to
   develop interfacial thermodynamic models and methods for computing
   "grain boundary complexion (phase) diagrams" for multicomponent systems,
   which can be a useful component for the "Materials Genome" project that
   will enable better predictions of the activated sintering and other
   materials phenomena.
RI Luo, Jian/A-4777-2008; Zhou, Naixie/AAF-2488-2019; Luo, Jian/
OI Luo, Jian/0000-0002-5424-0216
ZS 0
TC 9
ZB 0
ZR 1
Z8 0
Z9 9
SN 0022-2461
UT WOS:000309874400007
ER

PT J
AU Young, K.
   Chao, B.
   Bendersky, L. A.
   Wang, K.
TI Ti12.5Zr21V10Cr8.5MnxCo1.5Ni46.5-x AB(2)-type metal hydride alloys for
   electrochemical storage application: Part 2. Hydrogen storage and
   electrochemical properties
SO JOURNAL OF POWER SOURCES
VL 218
BP 487
EP 494
DI 10.1016/j.jpowsour.2012.07.079
PD NOV 15 2012
PY 2012
AB In Part 2 of this report, the hydrogen gas charging and electrochemical
   properties of a series of AB(2)-based metal alloys
   (Ti12.5Zr21V10Cr8.5MnxCo1.5Ni46.5-x) designed to have different
   fractions of Zr-Ni-type secondary phases by varying the Mn/Ni-content
   were studied to establish correlations of these properties with
   abundances of the secondary phases. In the gas charging, the general
   trend of pressure concentration temperature slope factor and hysteresis
   is to diminish with increase in the Zr7Ni10 phase abundance; the trend
   of reversible hydrogen storage capacity is to increase as the
   TiNi-derived AB phase abundance increases. As for the electrochemical
   properties, the number of activation cycles needed to achieve a given
   percentage of capacity and power decreases with increase in the total
   amount of secondary phases. Trends of changes in both the total and
   reversible capacities follow that in AB phase abundance; the evolution
   of high-rate dischargeability, bulk diffusion, and surface exchange
   current is similar to that of Zr7Ni10 phase abundance increase in the
   beginning and decrease afterward as the Mn-content in the alloy
   increases. Other properties, such as metal hydrogen bond strength and
   maximum gaseous phase storage capacity, are predominately dependent on
   the alloys' composition, i.e. the Mn/Ni ratio. (C) 2012 Elsevier B.V.
   All rights reserved.
RI Wang, Ke/M-7171-2017
OI Wang, Ke/0000-0002-1174-0907
ZR 0
ZS 0
Z8 1
ZB 0
TC 19
Z9 19
SN 0378-7753
UT WOS:000309038100065
ER

PT J
AU Braic, V.
   Vladescu, Alina
   Balaceanu, M.
   Luculescu, C. R.
   Braic, M.
TI Nanostructured multi-element (TiZrNbHfTa)N and (TiZrNbHfTa)C hard
   coatings
SO SURFACE & COATINGS TECHNOLOGY
VL 211
BP 117
EP 121
DI 10.1016/j.surfcoat.2011.09.033
PD OCT 25 2012
PY 2012
AB Multi-element (TiZrNbHfTa)N and (TiZrNbHfTa)C coatings were deposited on
   C45 and M2 steel substrates by co-sputtering of pure metallic Ti, Zr,
   Nb, Hf and Ta targets in Ar + N-2 and Ar + CH4 reactive atmospheres,
   respectively. TiN, TiC and TiZrNbHfTa metallic coatings were also
   prepared as reference. All the films were comparatively investigated for
   elemental and phase composition, texture, microstructure, hardness,
   friction and wear behavior. X-ray structural analysis revealed the
   formation of single-solution phases ((111) texture). As compared to the
   reference binary coatings (TiN and TiC), the multi-component films
   exhibited significantly higher hardnesses (a difference in hardness of
   about 10 GPa in the case of nitrides) and also superior wear
   performance. The best friction and wear behavior was found for the
   (TiZrNbHfTa)C film, for which the friction coefficient and wear rate
   were of 0.15 and 0.8 x 10(-6) mm(3) N-1 m(-1), respectively. Crown
   Copyright (C) 2011 Published by Elsevier B.V. All rights reserved.
CT Symposium K on Protective Coatings and Thin Films held at the
   European-Materials-Research-Society Spring Meeting (E-MRS)
CY MAY 09-13, 2011
CL Nice, FRANCE
SP European Mat Res Soc (E-MRS); French Minist Educ & Res
RI balaceanu, mihai/G-3205-2011; Braic, Viorel/G-3620-2011; Vladescu, Alina/B-5605-2011; Braic, Mariana T/C-5195-2011; Luculescu, Catalin/A-7999-2010; Braic, Viorel/; BRAIC, Mariana/
OI Vladescu, Alina/0000-0001-5770-4541; Luculescu,
   Catalin/0000-0001-6852-401X; Braic, Viorel/0000-0001-8132-1049; BRAIC,
   Mariana/0000-0002-2543-5866
ZB 1
ZS 0
TC 55
ZR 1
Z8 4
