Repository: MatInfoUB/NLP-Queries

File: Multicomponent_Co_alloys1.txt (part 28 of 35)
FN Clarivate Analytics Web of Science
Z9 59
SN 0257-8972
UT WOS:000313919500025
ER

PT J
AU Grzesik, Z.
   Mrowec, S.
TI High Temperature Corrosion of Metallic Materials in Composed Oxidizing
   Environments
SO HIGH TEMPERATURE MATERIALS AND PROCESSES
VL 31
IS 4-5
BP 539
EP 551
DI 10.1515/htmp-2012-0091
PD OCT 2012
PY 2012
AB Basing on actual theoretical approach and experimental results, the
   mechanism of sulphide formation beneath the oxide scale grown on metals
   in SO2-O-2 atmospheres has been described. It has been shown that in
   spite of much lower sulphur partial pressure in the oxidizing atmosphere
   than the dissociation pressure of the sulphide to be formed, the
   sulphidation process takes place beneath the oxide scale. This, at the
   first sight, unexpected behavior results from the fact that sulphur is
   diffusing inwards through the primary oxide scale in the molecular form,
   i.e. SO2 molecules. Reaching thus metal-scale interface, where the
   oxygen partial pressure is very low, virtually equal to the dissociation
   pressure of the oxide forming the scale, SO2 double left right arrow O-2
   + 1/2S(2) equilibrium is shifted to the right, as a result of which the
   partial pressure of sulphur vapor dramatically increases, reaching the
   value several orders of magnitude higher than that needed for sulphide
   formation.
   Analogous situation is observed during oxidation of chromium steels in
   CO2-O-2 atmospheres. In this case, namely, carburisation process is
   observed beneath the oxide scale, in spite of the fact that carbon
   activity in this environment is several order of magnitude lower than
   that required for chromium carbide formation. This again unexpected
   situation becomes understandable if one assumes - like in the case of
   metal oxidation in SO2 containing atmosphere - that carbon is
   transported through the oxide scale in the form of CO2 molecules.
   The final conclusion is, that the explanation of the mechanism of
   sulphide formation beneath the oxide scale on metals and of
   carburization beneath the oxide scales on steels constitutes the
   important step forward, leading to the better understanding of high
   temperature corrosion mechanisms of metallic materials, observed in
   multicomponent agresive gases.
ZB 0
TC 4
ZS 0
ZR 0
Z8 0
Z9 4
SN 0334-6455
EI 2191-0324
UT WOS:000310588100028
ER

PT J
AU Young, K.
   Ouchi, T.
   Huang, B.
TI Effects of annealing and stoichiometry to (Nd, Mg)(Ni, Al)(3.5) metal
   hydride alloys
SO JOURNAL OF POWER SOURCES
VL 215
BP 152
EP 159
DI 10.1016/j.jpowsour.2012.05.006
PD OCT 1 2012
PY 2012
AB The structures, gaseous phase hydrogen storage, and electrochemical
   properties of a series of
   (Nd0.83Mg0.16Zr0.01)(Ni0.953Al0.046Co0.001)(alpha) alloys, where alpha =
   3.3, 3.4, 3.5, 3.6, and 3.7, before and after annealing (900 degrees C
   and 5 h in argon) were studied. Besides the main Nd2Ni7 phase, other
   secondary phases, such as MgNdNi4, NdNi5, NdNi3, NdNi, and CeNi3, were
   present in most of the samples and influenced the hydrogen storage
   properties. After annealing, several changes happened: the stoichiometry
   of the main Nd2Ni7 phase remained constant at B/A = 3.3 and its
   abundance increased; the abundances of the major secondary phases
   decreased but were not totally eliminated (which helped preserve the
   catalytic effects); both the gaseous phase hydrogen storage and
   electrochemical capacity increased; the high-rate dischargeability
   decreased slightly; and the activation became more difficult. A
   stoichiometry of AB3.5 showed the best compromise among electrochemical
   capacity, high-rate dischargeability, and ease of activation. (C) 2012
   Elsevier B.V. All rights reserved.
OI Huang, Baoquan/0000-0001-6564-4075
ZR 0
ZB 0
TC 42
ZS 0
Z8 10
Z9 49
SN 0378-7753
EI 1873-2755
UT WOS:000307612700020
ER

PT J
AU Young, K.
   Young, M.
   Ouchi, T.
   Reichman, B.
   Fetcenko, M. A.
TI Improvement in high-rate dischargeability, activation, and
   low-temperature performance in multi-phase AB(2) alloys by partial
   substitution of Zr with Y
SO JOURNAL OF POWER SOURCES
VL 215
BP 279
EP 287
DI 10.1016/j.jpowsour.2012.05.030
PD OCT 1 2012
PY 2012
AB The changes in structure, gaseous phase hydrogen storage, and
   electrochemical properties due to the incorporation of Y in the alloy
   formula have been studied on two series of AB(2) alloys, with an
   originally C14- (relatively higher Cr-content) and a C15- (relatively
   higher Co-content) predominated microstructure, respectively. In each
   series, 1-4 at.% of Y was added to the designed formula and partially
   replaced Zr. A majority of the added Y went into the secondary phases,
   such as YNi, (Y, Sn)-rich, and Y2O3, and only a small amount being found
   in the main AB(2) phase. The lattice constants and the unit cell volume
   decreased due to the reduction in Zr-content. The C15 phase abundances
   of the Y-containing alloys were higher than those of the Y-free alloys
   in both series. As the Y-content increased, the gaseous phase hydrogen
   storage capacity measured at 30 degrees C decreased in the high-Cr
   series and increased in the high-Co series. Both the hydrogen mid-point
   pressures and the electrochemical discharge capacities of the
   Y-containing alloys were lower than those in the Y-free alloys in both
   series. Both the activation and high-rate dischargeability (HRD)
   improved with the increase in Y-content. The -40 degrees C resistance
   was substantially reduced with the incorporation of Y in both series.
   (C) 2012 Elsevier B.V. All rights reserved.
ZB 0
ZR 0
Z8 0
TC 22
ZS 0
Z9 22
SN 0378-7753
EI 1873-2755
UT WOS:000307612700036
ER

PT J
AU Wang, Wei
   Luo, Tao
   Ju, Xiao-Jie
   Xie, Rui
   Liu, Li
   Chu, Liang-Yin
TI Microfluidic Preparation of Multicompartment Microcapsules for Isolated
   Co-encapsulation and Controlled Release of Diverse Components
SO INTERNATIONAL JOURNAL OF NONLINEAR SCIENCES AND NUMERICAL SIMULATION
VL 13
IS 5
BP 325
EP 332
DI 10.1515/ijnsns-2012-0402
PD SEP 2012
PY 2012
AB Thermo-responsive multicompartment microcapsules for co-encapsulation
   and controlled release of different lipophilic components are developed
   from multicomponent-double-emulsion templates by microfluidics. Each of
   the microcapsule comprises a thermo-responsive
   poly(N-isopropylacrylamide) (PNIPAM) shell and different oil cores. The
   different oil cores can be used as separate compartments for
   co-encapsulation of distinct lipophilic components. The precise
   manipulation of different oil cores afforded by our microfluidic device
   enables the fabrication of microcapsules with select number of each
   core, for optimizing the encapsulation of different lipophilic
   components. Because of the shell shrinking during heating process due to
   the thermo-responsive PNIPAM network, different lipophilic components
   co-encapsulated in the microcapsule can be simultaneously released via
   an external thermal trigger. The thermo-responsive multicompartment
   microcapsule provides an efficient system for co-encapsulation and
   controlled release of multiple lipophilic components. The microfluidic
   preparation approach presented here shows exciting potential in the
   design and fabrication of functional multicompartment microcapsules for
   co-encapsulation techniques.
ZR 0
Z8 5
ZB 3
TC 16
ZS 0
Z9 19
SN 1565-1339
UT WOS:000310334900003
ER

PT J
AU Huth, Michael
   Porrati, Fabrizio
   Schwalb, Christian
   Winhold, Marcel
   Sachser, Roland
   Dukic, Maja
   Adams, Jonathan
   Fantner, Georg
TI Focused electron beam induced deposition: A perspective
SO BEILSTEIN JOURNAL OF NANOTECHNOLOGY
VL 3
BP 597
EP 619
DI 10.3762/bjnano.3.70
PD AUG 29 2012
PY 2012
AB Background: Focused electron beam induced deposition (FEBID) is a
   direct-writing technique with nanometer resolution, which has received
   strongly increasing attention within the last decade. In FEBID a
   precursor previously adsorbed on a substrate surface is dissociated in
   the focus of an electron beam. After 20 years of continuous development
   FEBID has reached a stage at which this technique is now particularly
   attractive for several areas in both, basic and applied research. The
   present topical review addresses selected examples that highlight this
   development in the areas of charge-transport regimes in nanogranular
   metals close to an insulator-to-metal transition, the use of these
   materials for strain- and magnetic-field sensing, and the prospect of
   extending FEBID to multicomponent systems, such as binary alloys and
   intermetallic compounds with cooperative ground states.
   Results: After a brief introduction to the technique, recent work
   concerning FEBID of Pt-Si alloys and (hard-magnetic) Co-Pt intermetallic
   compounds on the nanometer scale is reviewed. The growth process in the
   presence of two precursors, whose flux is independently controlled, is
   analyzed within a continuum model of FEBID that employs rate equations.
   Predictions are made for the tunability of the composition of the Co-Pt
   system by simply changing the dwell time of the electron beam during the
   writing process. The charge-transport regimes of nanogranular metals are
   reviewed next with a focus on recent theoretical advancements in the
   field. As a case study the transport properties of Pt-C nanogranular
   FEBID structures are discussed. It is shown that by means of a
   post-growth electron-irradiation treatment the electronic
   intergrain-coupling strength can be continuously tuned over a wide
   range. This provides unique access to the transport properties of this
   material close to the insulator-to-metal transition. In the last part of
   the review, recent developments in mechanical strain-sensing and the
   detection of small, inhomogeneous magnetic fields by employing
   nanogranular FEBID structures are highlighted.
   Conclusion: FEBID has now reached a state of maturity that allows a
   shift of the focus towards the development of new application fields, be
   it in basic research or applied. This is shown for selected examples in
   the present review. At the same time, when seen from a broader
   perspective, FEBID still has to live up to the original idea of
   providing a tool for electron-controlled chemistry on the nanometer
   scale. This has to be understood in the sense that, by providing a
   suitable environment during the FEBID process, the outcome of the
   electron-induced reactions can be steered in a controlled way towards
   yielding the desired composition of the products. The development of a
   FEBID-specialized surface chemistry is mostly still in its infancy. Next
   to application development, it is this aspect that will likely be a
   guiding light for the future development of the field of focused
   electron beam induced deposition.
RI Schwalb, Christian/G-9947-2011; Huth, Michael/D-1218-2009
OI Huth, Michael/0000-0001-7415-465X
TC 134
ZB 2
ZR 0
ZS 0
Z8 1
Z9 134
SN 2190-4286
UT WOS:000308019300001
PM 23019557
ER

PT J
AU Mosca, H. O.
   Bozzolo, G.
   del Grosso, M. F.
TI Atomistic modeling of ternary additions to NiTi and quaternary additions
   to Ni-Ti-Pd, Ni-Ti-Pt and Ni-Ti-Hf shape memory alloys
SO PHYSICA B-CONDENSED MATTER
VL 407
IS 16
BP 3244
EP 3247
DI 10.1016/j.physb.2011.12.077
PD AUG 15 2012
PY 2012
AB The behavior of ternary and quaternary additions to NiTi shape memory
   alloys is investigated using a quantum approximate method for the
   energetics. Ternary additions X to NiTi and quaternary additions to
   Ni-Ti-Pd, Ni-Ti-Pt, and Ni-Ti-Hf alloys, for X=Au, Pt, Ir, Os, Re, W,
   Ta,Ag, Pd, Rh, Ru, Tc, Mo, Nb, Zr, Zn, Cu, Co, Fe, Mn, V, Sc, Si, Al and
   Mg are considered. Bulk properties such as lattice parameter, energy of
   formation, and bulk modulus of the B2 alloys are studied for variations
   due to the presence of one or two simultaneous additives. (C) 2012
   Published by Elsevier B.V.
Z8 1
ZB 0
TC 11
ZS 0
ZR 0
Z9 11
SN 0921-4526
UT WOS:000305791000051
ER

PT J
AU Lin, Shao-Yi
   Chang, Shou-Yi
   Huang, Yi-Chung
   Shieu, Fuh-Sheng
   Yeh, Jien-Wei
TI Mechanical performance and nanoindenting deformation of (AlCrTaTiZr)NCy
   multi-component coatings co-sputtered with bias
SO SURFACE & COATINGS TECHNOLOGY
VL 206
IS 24
BP 5096
EP 5102
DI 10.1016/j.surfcoat.2012.06.035
PD AUG 15 2012
PY 2012
AB This work develops (AlCrTaTiZr)NCy multi-component coatings by
   co-sputtering of AlCrTaTiZr alloy and graphite in an Ar/N-2 mixed
   atmosphere with the application of different substrate biases. All the
   (AlCrTaTiZr)NCy coatings deposited in different conditions exhibited a
   simple face-centered cubic structure. As the applied substrate bias and
   graphite-target power increased, the (AlCrTaTiZr)NCy coatings
   transformed from a large columnar structure with a [111] preferred
   orientation to a dense, ultrafine nanocomposite structure. With
   increasing substrate bias and graphite-target power, the hardness, H/E
   ratio and H-3/E-2 ratio of the coatings increased from 20 to 35 GPa,
   from 0.07 to 0.12 and from 0.10 to 0.43 GPa, respectively, attributed to
   the densification of the coatings, the refinement of grains, the
   introduction of covalent-like carbide bonds, the formation of
   nanocomposite structure and the existence of large lattice distortions.
   Because of the severe distortions in the multi-component coatings caused
   by the addition of differently-sized atoms, the deformation mechanism
   was dominated by the activity of low-angle dislocations and/or stacking
   faults. (C) 2012 Elsevier B.V. All rights reserved.
ZS 0
ZR 0
ZB 0
TC 22
Z8 3
Z9 23
SN 0257-8972
UT WOS:000307492500013
ER

PT J
AU Hutchinson, C. R.
TI The Coexistence of Multiple "Pearlites" in Isothermally Treated
   Multicomponent Steels
SO METALLURGICAL AND MATERIALS TRANSACTIONS A-PHYSICAL METALLURGY AND
   MATERIALS SCIENCE
VL 43A
IS 8
BP 2567
EP 2570
DI 10.1007/s11661-012-1261-y
PD AUG 2012
PY 2012
AB Recent observations of the coexistence of (ferrite+cementite) and
   (ferrite+M23C6) pearlites in an isothermally treated Fe-C-Mn-Al steel
   are discussed. The austenite decomposition pathways that lead to the
   co-existence of the two "pearlites" are examined, and the possible
   implications for mechanical properties of fully lamellar structures are
   highlighted. Experimental observations of the coexistence of separate
   lamellar aggregates from discontinuous precipitation and eutectoid
   decomposition in a Cu-In alloy microstructure are presented.
OI Hutchinson, Christopher/0000-0003-1025-4445
TC 2
ZB 0
Z8 0
ZS 0
ZR 0
Z9 2
SN 1073-5623
UT WOS:000305732900001
ER

PT J
AU Taghvaei, Amir Hossein
   Stoica, Mihai
   Khoshkhoo, Mohsen Samadi
   Thomas, Juergen
   Vaughan, Gavin
   Janghorban, Kamal
   Eckert, Juergen
TI Microstructure and magnetic properties of amorphous/nanocrystalline
   Co40Fe22Ta8B30 alloy produced by mechanical alloying
SO MATERIALS CHEMISTRY AND PHYSICS
VL 134
IS 2-3
BP 1214
EP 1224
DI 10.1016/j.matchemphys.2012.04.031
PD JUN 15 2012
PY 2012
AB Multicomponent Co40Fe22Ta8B30 powders were synthesized by mechanical
   alloying (MA) of the elemental powder mixture. The microstructure of the
   powders at the initial stage of milling mainly consists of
   nanocrystalline bcc-(Fe,Co) phase and unreacted tantalum along with a
   minor amount of amorphous phase. The amorphous phase becomes the
   dominant phase with the progression of the MA process, reaching a weight
   fraction of similar to 96% after milling for 200 h. Thermal and
   structural analysis reveals that the amorphous phase crystallizes
   through a single crystallization event to form the metastable complex
   fcc (Fe,Co,Ta)(23)B-6 and the (Co,Fe)(3)B-2 phases. The magnetic
   measurements show that the saturation magnetization of the powders
   decreases continuously with increasing the milling time. On the other
   hand, the coercivity and the squareness ratio of the hysteresis loop
   first increase and after milling for 22 h they decrease continuously.
   The evolution of the coercivity with milling time is discussed with
   respect to different phenomena, such as residual stress, grain
   refinement, amorphous phase formation, surface anisotropy and particles
   surface irregularities. (c) 2012 Elsevier B.V. All rights reserved.
RI Stoica, Mihai/B-7069-2015
ZR 0
ZS 0
Z8 0
TC 32
ZB 1
Z9 32
SN 0254-0584
EI 1879-3312
UT WOS:000305918200096
ER

PT J
AU Mukherji, Debashis
   Strunz, Pavel
   Piegert, Sebastian
   Gilles, Ralph
   Hofmann, Michael
   Hoelzel, Markus
   Roesler, Joachim
TI The Hexagonal Close-Packed (HCP) a double dagger dagger Face-Centered
   Cubic (FCC) Transition in Co-Re-Based Experimental Alloys Investigated
   by Neutron Scattering
SO METALLURGICAL AND MATERIALS TRANSACTIONS A-PHYSICAL METALLURGY AND
   MATERIALS SCIENCE
VL 43A
IS 6
BP 1834
EP 1844
DI 10.1007/s11661-011-1058-4
PD JUN 2012
PY 2012
AB Co-Re-based alloys have been developed to supplement the Ni-base
   superalloys used in gas turbine applications at high temperatures (1473
   K [1200 A degrees C] bare metal temperature). Unlike other commercial
   Co-based alloys, the Co matrix in the Co-Re alloys has a stable
   hexagonal close-packed (hcp) structure at room temperature. In situ
   neutron diffraction measurements on experimental Co-Re alloys hardened
   by carbide precipitates showed that the matrix undergoes an hcp a double
   dagger dagger face-centered cubic (fcc) allotropic transformation after
   heating to high temperatures. Furthermore, it was found that this
   transformation has a large hysteresis (similar to 100 K). Thermodynamic
   calculations were undertaken to study the high-temperature phase
   stability and transformations in the complex multicomponent, multiphase
   Co-Re-Cr-C system with or without the addition of Ta. The results show
   that the minor phases (Cr23C6-type carbides and the Cr2Re3-type sigma
   phase) play an important role in the hcp a double dagger dagger fcc
   hysteresis by influencing the partitioning of Cr and Re between the
   matrix and the other phases.
RI Mukherji, Debashis/M-1646-2019; Strunz, Pavel/D-1610-2011
OI Mukherji, Debashis/0000-0001-6882-4709; Strunz,
   Pavel/0000-0002-0829-4926
ZB 0
Z8 0
ZR 0
ZS 0
TC 18
Z9 18
SN 1073-5623
UT WOS:000303457000012
ER

PT J
AU Reddy, S. N. S.
   Jacob, K. T.
   Rajitha, G.
TI Reactive Interdiffusion: A Method for Making Composition Graded
   Metal-ceramic Composites
SO HIGH TEMPERATURE MATERIALS AND PROCESSES
VL 31
IS 2
BP 97
EP 103
DI 10.1515/htmp-2012-0015
PD APR 2012
PY 2012
AB Presented is a new method for making composition graded metal-ceramic
   composites using reactive inter-diffusion between a metal and a complex
   ceramic. Composition variation in both metal and ceramic phases with
   distance along the direction of diffusion is achieved. The design
   criteria for developing such composites are discussed. The system should
   exhibit extensive solid solubility in both metallic and ceramic phases,
   a defined gradation in the stabilities of the oxides, and mobility of
   electrons or holes in the oxide solid solution. The complex ceramic used
   for making the composite should be polycrystalline with sufficient
   porosity to accommodate the volume expansion caused by alloy
   precipitation. An inert atmosphere to prevent oxidation and high
   processing temperature to facilitate diffusive transport are required.
   The process is illustrated using the reaction couples Fe-NiTiO3,
   Fe-(Mg,Co)TiO3 and Fe-(Ni,Co)TiO3.
RI rajitha, g/; /I-3315-2015
OI rajitha, g/0000-0001-6501-8285; /0000-0002-4498-2742
ZR 0
TC 1
ZB 0
ZS 0
Z8 0
Z9 1
SN 0334-6455
EI 2191-0324
UT WOS:000304747800001
ER

PT J
AU Zhuang, Yanxin
   Liu, Wenjie
   Xing, Pengfei
   Wang, Fei
   He, Jicheng
TI Effect of Co element on microstructure and mechanical properties of
   FeCoxNiCuAl alloys
SO ACTA METALLURGICA SINICA-ENGLISH LETTERS
VL 25
IS 2
BP 124
EP 130
DI 10.11890/1006-7191-122-124
PD APR 2012
PY 2012
AB FeCoxNiCuAl (x values in molar ratio, x=0.2, 0.5, 1, 1.5, 2 and 3)
   alloys were prepared using a suck-casting method. The effect of Co
   element on phase constituents, microstructure and mechanical properties
   of the FeCoxNiCuAl alloys was investigated using X-ray diffraction,
   scanning electron microscopy, optical microscopy and compressive tests.
   It was found that the Co addition has a significant influence on the
   structure and properties of the FeCoxNiCuAl alloys. The alloys have
   typical dendrite microstructure, and are composed of a simple fcc
   structure and bcc structure. The addition of Co promotes the formation
   of fcc phase in the alloys, retards the compressive strength and
   hardness of the alloys, and enhances the plasticity of the alloys.
ZR 0
ZB 0
ZS 0
Z8 6
TC 13
Z9 13
SN 1006-7191
EI 2194-1289
UT WOS:000304283400005
ER

PT J
AU Chen, Hao
   Goune, Mohamed
   van der Zwaag, Sybrand
TI Analysis of the stagnant stage in diffusional phase transformations
   starting from austenite-ferrite mixtures
SO COMPUTATIONAL MATERIALS SCIENCE
VL 55
BP 34
EP 43
DI 10.1016/j.commatsci.2011.12.002
PD APR 2012
PY 2012
AB The stagnant stage during the diffusional phase transformations starting
   from a mixture of austenite and ferrite has been systematically
   investigated using local equilibrium diffusional transformation models
   and the cyclic phase transformation concept. The stagnant stage is
   identified in M contained alloys (M is substitutional alloying element,
   and the partitioning coefficient of M between austenite and ferrite is
   not equal to 1, M = Mn, Ni, Cu, Si), and the length of stagnant stage is
   affected by the concentration of M and partitioning coefficient. There
   is no stagnant stage in Fe-C and Fe-Co-C alloys. The length of stagnant
   stages extends with increasing heating and cooling rate during the
   cyclic phase transformations. The stagnant stage in quaternary alloys
   was also investigated, and it was found that the effect of
   substitutional alloying elements on the length of stagnant stage in
   multi-component alloys seems to be additive. (C) 2011 Elsevier B. V. All
   rights reserved.
RI chen, hao/A-8213-2013
ZS 0
ZB 0
ZR 0
Z8 1
TC 20
Z9 20
SN 0927-0256
UT WOS:000300728600005
ER

PT J
AU Nei, J.
   Young, K.
   Salley, S. O.
   Ng, K. Y. S.
TI Effects of annealing on Zr8Ni19X2 (X = Ni, Mg, Al, Sc, V, Mn, Co, Sn,
   La, and Hf): Structural characteristics
SO JOURNAL OF ALLOYS AND COMPOUNDS
VL 516
BP 144
EP 152
DI 10.1016/j.jallcom.2011.11.153
PD MAR 5 2012
PY 2012
AB The effects of an 8-h annealing treatment at 960 degrees C on the phase
   structures of a series of partial-Ni substituted Zr8Ni21 alloys,
   potential metal hydride candidates for high-rate nickel/metal hydride
   batteries, were studied. The substitution elements included Mg, Al, Sc,
   V, Mn, Co, Sn, La, and Hf. Only the main phase of the annealed
   Sn-substitution remained Zr8Ni21-structured while those of other
   substitutions turned into Zr7Ni10 or Zr2Ni7. Similar to the preference
   of C14/C15 main phase in AB(2) alloys, the number of outer-shell
   electrons played an important role in determining the main phase of the
   A(8)B(21) alloys. As the number of outer-shell electrons of the
   substituting element increased, the main phase evolved from tetragonal
   Zr7Ni10 (Mg, Al, and Sc), to orthorhombic Zr7Ni10 (La and Hf), cubic
   Zr2Ni7 (V, Mn, Co, and Sn (before annealing)), and finally triclinic
   Zr8Ni21 (Ni and Sn (after annealing)). After annealing, the abundance of
   the predominant phase increased, and the number of secondary phases
   diminished. The only exception was the Sn-substituted alloy, where the
   major phase transformed from Zr2Ni7 to Zr8Ni21 (after annealing). In
   this study, several alloys showed an X-ray diffraction peak at around
   38.4 degrees, which cannot be correlated to any phase in the database.
   The stoichiometry of this phase is close to Zr2Ni7 according to X-ray
   energy dispersive spectroscopy. (C) 2011 Elsevier B. V. All rights
   reserved.
OI Ng, K Y Simon/0000-0002-7578-487X
TC 18
ZB 0
ZS 0
ZR 0
Z8 3
Z9 19
SN 0925-8388
EI 1873-4669
UT WOS:000299106600026
ER

PT J
AU Kim, Taeyoon
   Kobayashi, Koichi
   Take, Tetsuo
   Nagai, Masayuki
TI Electronic Modification Effects Induced by Fe in Pt-Ru-Fe Ternary
   Catalyst on the Electrooxidation of CO/H-2 and Methanol
SO JOURNAL OF OLEO SCIENCE
VL 61
IS 3
BP 127
EP 134
DI 10.5650/jos.61.127
PD MAR 2012
PY 2012
AB Electro-oxidation of CO/H-2 and methanol was performed over a carbon
   supported Pt-Ru-Fe ternary alloy catalyst prepared via the conventional
   NaBH, reduction method. Physicochemical and electrochemical measurements
   were used to elucidate the respective roles of Ru and Fe in the ternary
   catalyst, revealing synergistic effects in the Pt-Ru-Fe catalyst on the
   electro-oxidation of CO/H-2 and methanol. The methanol oxidation
   activity of Pt3Ru2Fe/C was ca. 2.5 times higher than that of PtRu/C at
   0.45 V vs. RHE as a result of enhanced CO tolerance. The enhanced CO
   tolerance of the Pt-Ru-Fe ternary alloy catalysts was derived from the
   reaction between the high mobility, weakly adsorbed CO on the Pt site
   that was electronically modified by alloying with Fe and adsorbed water
   species on the Ru site. This combination of features produced an
   improvement in the electro-oxidation of CO/H-2 and methanol at lower
   potential. On the basis of the data, it was proposed that the addition
   of a water activator such as Ru is indispensible in the design of
   multicomponent alloy catalysts for methanol oxidation, and the
   additional effect derived from an electronic modifier is an important
   factor for improving the CO and methanol oxidation activity of the
   catalyst containing the water activator.
ZS 0
ZB 0
Z8 0
ZR 0
TC 1
Z9 1
SN 1345-8957
EI 1347-3352
UT WOS:000300805800003
PM 22362143
ER

PT J
AU Baik, Seung Su
   Kwon, S. K.
   Min, B. I.
TI Optimization of magnetic flux density in electrical steels:
   Slater-Pauling pattern repetition in multicomponent alloys
SO PHYSICAL REVIEW B
VL 85
IS 5
AR 052402
DI 10.1103/PhysRevB.85.052402
PD FEB 24 2012
PY 2012
AB By investigating the magnetization variation of Fe-rich multicomponent
   alloys with solute concentration, the magnetic flux density of Si
   electrical steel is optimized with average valency. For binary alloys of
   Fe-X [X = d-5d transition-metal (TM) and 3sp-6sp elements], the usual
   mountain-shape behavior of the Slater-Pauling curve is produced even for
   late 4d-5d TM, and the monotonically decreasing behavior for 3sp-5sp
   elements. Anomalously, a rise-and-fall pattern is found for the 6sp
   element of X = Bi. For ternary alloys of Fe-Si-X (X = 3d-5d TM and
   3sp-6sp elements), the role of Si is shown to shift the starting point
   of moment variation and the magnetic flux density of Fe-Si-X alloys is
   found to repeat the Si-absent binary pattern at the shifted reference
   moment. On the basis of the calculated magnetic moments, Fe-Si-X-Y (X =
   Co, Pd, Pt and Y = Al, Sb, Bi) is proposed as a viable candidate for the
   optimum products of electrical steels.
RI MIN, B. I./U-3364-2017
OI MIN, B. I./0000-0003-4793-3732
ZS 0
TC 1
ZR 0
ZB 0
Z8 0
Z9 1
SN 1098-0121
UT WOS:000300659000003
ER

PT J
AU Maranho, O.
   Rodrigues, D.
   Boccalini, M., Jr.
   Sinatora, A.
TI Mass loss and wear mechanisms of HVOF-sprayed multi-component white cast
   iron coatings
SO WEAR
VL 274
BP 162
EP 167
DI 10.1016/j.wear.2011.08.024
PD JAN 27 2012
PY 2012
AB In this work, multi-component white cast iron was applied by HVOF
   thermal spray process as alternative to other manufacture processes.
   Effects of substrate type, substrate pre-heating and heat treatment of
   coating on mass loss have been determined by rubber wheel apparatus in
   accordance with ASTM G-65. Furthermore, influence of heat treatment of
   coating on wear mechanisms was also determined by scanning electron
   microscopy analysis. Heat-treated coatings presented mass loss three
   times lower than as-sprayed coatings. Furthermore, wear mechanisms of
   as-sprayed coating are micro-cutting associated with cracks close to
   unmelted particles and pores. In heat-treated coating, lesser mass loss
   is due to sintering. (C) 2011 Elsevier B.V. All rights reserved.
RI Sinatora, Amilton/B-5107-2010; Boccalini Junior, Mario/D-2046-2019
OI Boccalini Junior, Mario/0000-0002-7403-3038
ZR 0
ZS 0
ZB 0
Z8 1
TC 6
Z9 6
SN 0043-1648
UT WOS:000301159700017
ER

PT J
AU Young, K.
   Ouchi, T.
   Koch, J.
   Fetcenko, M. A.
TI Compositional optimization of vanadium-free hypo-stoichiometric AB(2)
   metal hydride alloy for Ni/MH battery application
SO JOURNAL OF ALLOYS AND COMPOUNDS
VL 510
IS 1
BP 97
EP 106
DI 10.1016/j.jallcom.2011.08.091
PD JAN 5 2012
PY 2012
AB In an effort to reduce raw material cost and improve the charge
   retention characteristic of nickel metal hydride batteries, the Ti, Zr,
   and Ni-contents in vanadium-free AB(2) metal hydride alloys were
   optimized according to their capacity, charge retention, activation,
   high-rate capability, low-temperature performance, and cycle stability.
   A multi-component hypo-stoichiometric AB(2) alloy with a composition of
   Ti10Zr27Cr8Mn15Co5Ni35 was identified and compared to
   vanadium-containing AB(2) metal hydride alloys. Vanadium-free alloys
   provided better charge retention performance but with a trade-off in
   cycle life. The gaseous and electrochemical storage properties were
   correlated to both the average composition and the stoichiometry of the
   main AB(2) phases. (C) 2011 Elsevier B.V. All rights reserved.
ZR 0
ZB 0
ZS 0
Z8 0
TC 25
Z9 25
SN 0925-8388
EI 1873-4669
UT WOS:000296531700020
ER

PT S
AU Cwik, J.
   Palewski, T.
   Nenkov, K.
   Lyubina, J.
   Gutfleisch, O.
BE Perov, N
   Rodionova, V
TI Magnetocaloric effect in Ho-Er-Gd-Co multicomponent compounds.
SO MAGNETISM AND MAGNETIC MATERIALS V
SE Solid State Phenomena
VL 190
BP 303
EP +
DI 10.4028/www.scientific.net/SSP.190.303
PD 2012
PY 2012
AB We report magnetic and magnetocaloric properties of polycrystalline
   series of the (Ho0.9Er0.1)(1-x)GdxCo2 (x = 0.05, 0.1 and 0.15) solid
   solutions. These samples were synthesized using high purity rare earth
   metals and cobalt. X-ray diffraction patterns taken at room temperature
   reveal that all compounds have the C15 cubic Laves phase structure.
   Magnetization measurements were carried out using a vibration sample
   magnetometer with a step motor in fields up to 14 T using a Bitter-type
   magnet. Heat capacity measurements have been performed in the
   temperature range of 2-300 K without magnetic field and in a magnetic
   field of 1 and 2 T. The magnetocaloric effect has been estimated in
   terms of isothermal magnetic entropy change for all solid solutions in
   magnetic fields up to 3 T. The effect of increasing Gd amount in
   (Ho0.9Er0.1)(1-x)GdxCo2 on the magnetic and magnetocaloric properties
   will be discussed.
CT 5th Moscow International Symposium on Magnetism (MISM 2011)
CY AUG 21-25, 2011
CL Lomonosov Moscow State Univ, Moscow, RUSSIA
HO Lomonosov Moscow State Univ
SP Moscow State Univ; Russian Fdn Basic Res; Dynasty Fdn; Russian Acad Sci;
   Kapitza Inst Phys Problems; 147th Comm Japanese Soc Promot Sci; NT-MDT
   Nanotechnol; Sci Council RAS Condenced-matter Phys; Russian Acad Sci,
   Inst Theoret Appl Electromagnet; Magnet Soc Japan
RI Cwik, Jacek/P-1508-2019; Cwik, Jacek/
OI Cwik, Jacek/0000-0001-5659-6163
TC 0
ZB 0
ZS 0
ZR 0
Z8 0
Z9 0
SN 1012-0394
BN *****************
UT WOS:000308061600073
ER

PT J
AU Halfa, Hossam
   Eissa, Mamdouh
   El-Fawakhry, Kamal
   Mattar, Taha
TI Effect of Nitrogen and Niobium on the Structure and Secondary Hardening
   of Super Hard High Speed Tool Steel
SO STEEL RESEARCH INTERNATIONAL
VL 83
IS 1
BP 32
EP 42
DI 10.1002/srin.201100094
PD JAN 2012
PY 2012
AB High-speed steels have been used mostly for multi-point cutting tools
   and for plastic working tools. High speed steels are ferrous based
   alloys of the Fe-C-X multi-component system where X represents a group
   of alloying elements comprising mainly Cr, W or Mo, V, and Co. The
   properties of these steels can be improved by modifying their chemical
   composition or the technology of their production. One of the new trends
   in modifying the tool steels chemical composition consists in the
   addition of niobium and nitrogen. In this work, the effects of niobium
   and nitrogen on morphology of carbides and secondary hardening
   temperature of investigated high speed tool steels were studied. This
   experimental work shows that, the conventional ingots have many types of
   carbides of different shapes and sizes precipitate on the boundary
   together with thick needle like carbides. On the contrary, for nitrogen
   steel, the nitrogen alloying leads to form dense, fine and well
   distributed microstructure. While, on the case of niobium alloying,
   single carbide (MC), and different types of eutectic carbides were
   precipitated which have a major effect on the secondary hardening
   temperature.
RI Eissa, Mamdouh Mahmoud/R-9781-2019; Halfa, Hossam Ahmed/M-2252-2015; Eissa, Mamdouh/K-9774-2015; Eissa, M M/S-4230-2019; Mattar, Taha/
OI Eissa, Mamdouh Mahmoud/0000-0001-8688-0843; Halfa, Hossam
   Ahmed/0000-0002-5063-5026; Eissa, Mamdouh/0000-0001-8688-0843; Eissa, M
   M/0000-0003-4723-6427; Mattar, Taha/0000-0002-5659-208X
ZB 1
Z8 3
TC 5
ZS 0
ZR 0
Z9 7
SN 1611-3683
UT WOS:000298743000005
ER

PT J
AU Wei, R.
   Enomoto, M.
TI Discussion on the Alloying Element Partition and Growth Kinetics of
   Proeutectoid Ferrite in Fe-C-Mn-X Alloys
SO METALLURGICAL AND MATERIALS TRANSACTIONS A-PHYSICAL METALLURGY AND
   MATERIALS SCIENCE
VL 42A
IS 12
BP 3554
EP 3557
DI 10.1007/s11661-011-0910-x
PD DEC 2011
PY 2011
AB Experimental data on alloying element partition and growth kinetics of
   proeutectoid ferrite in quaternary Fe-C-Mn-Si, Ni, and Co alloys were
   reanalyzed using an approximate method, which permits a quick evaluation
   of alloy partitioning to be made. The method yielded results in good
   agreement with DICTRA and is applicable to Fe-C base multicomponent
   alloys. Differences of the predicted local condition at the alpha/gamma
   boundary from those previously presented in the alloys are noted.
ZB 0
TC 4
Z8 1
ZR 0
ZS 0
Z9 4
SN 1073-5623
UT WOS:000297252800003
ER

PT J
AU Zhang Weibin
   Sha Chunsheng
   Du Yong
   Wen Guanghua
   Xie Wen
   Wang Shequan
TI COMPUTER SIMULATIONS AND VERIFICATION OF GRADIENT ZONE FORMATION IN
   CEMENTED CARBIDES
SO ACTA METALLURGICA SINICA
VL 47
IS 10
BP 1307
EP 1314
DI 10.3724/SP.J.1037.2011.00151
PD OCT 11 2011
PY 2011
AB The thermodynamic and kinetic databases for multi-component
   W-C-Co-Ti-Ta-Nb-N cemented carbides were established. The Thermo-Calc
   software was used to describe the phase composition of alloys during
   gradient sintering. Based on the established thermodynamic and kinetic
   databases; the volume fractions of different phases and elemental
   concentration profiles in the WC-Ti(C, N)-Co; WC-Ti(C, N)-TaC-Co and
   WC-Ti(C, N)-NbC-Co alloys were simulated by means of DICTRA software.
   The simulated results are in good agreement with the experimental data.
   In order to verify the reliability of the thermodynamic and kinetic
   databases, a gradiently sintered WC-Ti(C, N)-TaC-NbC-Co cemented carbide
   has been prepared. SEM and EDS were employed to exarninate the
   microstructure and composition in the gradient zone. The gradient zone
   formation of the WC-Ti(C, N)-TaC-NbC-Co cemented carbides was then
   simulated by DICTRA, and the simulation results show a good agreement
   with the experimental results.
OI Du, Yong/0000-0002-4187-3989; Zhang, Weibin/0000-0001-6584-5053
ZB 0
Z8 4
TC 7
ZR 0
ZS 0
Z9 9
SN 0412-1961
UT WOS:000298903300013
ER

PT J
AU Conling, David J.
   Prakash, Kshitij
   Green, William H.
TI Analysis of Membrane and Adsorbent Processes for Warm Syngas Cleanup in
   Integrated Gasification Combined-Cycle Power with CO2 Capture and
   Sequestration
SO INDUSTRIAL & ENGINEERING CHEMISTRY RESEARCH
VL 50
IS 19
BP 11313
EP 11336
DI 10.1021/ie200291j
PD OCT 5 2011
PY 2011
AB Integrated gasification combined cycle (IGCC) with CO2 capture and
   sequestration (CCS) offers a promising approach for cleanly using
   abundant coal reserves of the world to generate electricity. The present
   state-of-the-art synthesis gas (syngas) cleanup technologies in IGCC
   involve cooling the syngas from the gasifier to room temperature or
   lower for removing sulfur, carbon dioxide, and other pollutants, leading
   to a large efficiency loss. Here we assess the suitability of various
   alternative syngas cleanup technologies for IGCC with CCS through
   computational simulations. We model multicomponent gas separation for
   CO2 capture in IGCC using polymeric membranes and H-2 separation from
   the syngas using both Pd-alloy based composite metallic membranes and
   polymeric membranes. In addition, we develop a pressure swing adsorption
   model to estimate the energy efficiency of regenerable sorbent beds for
   CO2 capture. We use our models with Aspen Plus simulations to identify
   promising design and operating conditions for membrane and adsorption
   processes in an IGCC plant. On the basis of our analysis, the benefits
   of warm gas cleanup are not as great as previously reported in the
   literature, and only CO2 separations performed using H-2-permeable
   Pd-alloy membranes and CO2 adsorbents produce overall higher heating
   value (HHV) efficiencies higher than that of Selexol. In addition, many
   of the technologies surveyed require a narrow operating range of process
   parameters in order to be viable alternatives. We identify desired
   material properties of membranes and thermodynamic properties of
   sorbents that are needed to make these technologies successful,
   providing direction for ongoing experimental efforts to develop these
   materials.
RI Green, William H./C-9684-2012
OI Green, William H./0000-0003-2603-9694
ZR 0
ZS 0
TC 19
ZB 0
Z8 0
Z9 19
SN 0888-5885
UT WOS:000295237000047
ER

PT J
AU Luo, Jun
   Liang, Yongri
   Yang, Jingjing
   Niu, Hui
   Dong, Jin-Yong
   Han, Charles C.
TI Mechanisms of nucleation and crystal growth in a nascent isotactic
   polypropylene/poly (ethylene-co-octene) in-reactor alloy investigated by
   temperature-resolved synchrotron SAXS and DSC methods
SO POLYMER
VL 52
IS 20
BP 4590
EP 4599
DI 10.1016/j.polymer.2011.07.047
PD SEP 12 2011
PY 2011
AB The nucleation and lamellar growth mechanisms of nascent isotactic
   polypropylene/poly(ethylene-co-octene) (N-iPP/PEOc) in-reactor alloy
   were investigated with temperature-resolved synchrotron small angle
   X-ray scattering (SAXS), differential scanning calorimeter (DSC) and
   polarized optical microscopy (POM) methods. We have observed two
   crystallization peaks (fractionated crystallization behavior) during
   cooling process in N-iPP/PEOc in-reactor alloy. We also determined that
   the crystallinities from that two crystallization peaks were dependent
   on liquid-liquid phase separation (LLPS) time with t(0.10) and t(-0.28),
   respectively. It was explained that the fractionated crystallization
   behavior in the N-iPP/PEOc in-reactor alloy system was caused by crystal
   nucleation occurring in the iPP rich domain by heterogeneous nucleation
   and at interface of iPP and PEOc rich domains by the fluctuation
   assisted nucleation. The fluctuation assisted nucleation only occurred
   at interface of iPP and PEOc domains by concentration fluctuation
   through the coupling of liquid-liquid spinodal decomposition and the
