Repository: MatInfoUB/NLP-Queries

File: Multicomponent_Co_alloys1.txt (part 29 of 35)
FN Clarivate Analytics Web of Science
   cross-over to crystal nucleation process. Both lamellar crystals
   formations from heterogeneous and fluctuation assisted nucleation in
   N-iPP/PEOc were probed by temperature-resolved SAXS during cooling
   process. Our results provide the physical model for the multiple
   nucleation and crystal growth mechanisms in the multicomponent,
   multi-phase polymer systems such as in-reactor alloy or blend. (C) 2011
   Elsevier Ltd. All rights reserved.
RI Dong, Jin-Yong/G-7618-2011
OI Dong, Jin-Yong/0000-0001-7873-9364
Z8 0
ZR 0
ZS 0
ZB 0
TC 19
Z9 19
SN 0032-3861
UT WOS:000295017800023
ER

PT J
AU Zotov, T. A.
   Sivov, R. B.
   Movlaev, E. A.
   Mitrokhin, S. V.
   Verbetsky, V. N.
TI IMC hydrides with high hydrogen dissociation pressure
SO JOURNAL OF ALLOYS AND COMPOUNDS
VL 509
BP S839
EP S843
DI 10.1016/j.jallcom.2011.01.198
SU 2
PD SEP 2011
PY 2011
AB Hydrogen sorption properties of a large variety of solid solutions on
   the base of ZrCr2 and TiFe2 intermetallic compounds are studied at
   pressures up to 300 MPa. Partial substitution of Cr by small amounts of
   Me = Al, Mn, Mo, Ni and B does not significantly change the H/M ratio of
   hydrides of the Ti(Cr1-xMex)(2-a) alloys with 0 < a < 0.2, whereas the
   substitution by Me = Si results in a steep decrease of this ratio. An
   increase in the concentration of the substituting metal inhibits the
   transformation of the studied hydrides from the initial Laves phase to a
   CaF2-type structure with increasing hydrogen pressure at a temperature
   of -50 degrees C. In the case of the ZrFe2 compound, substituting Zr by
   Dy and Y, and also substituting Fe by V, Cr, Mn, Ni, Cu and Mo decrease
   the equilibrium absorption and desorption pressures, unlike Ti
   substitution for Zr and Co substitution for Fe. Substituting Zr by Dy, Y
   and Ti, as well as substituting Fe by V, Cr, Ni and Cu decrease the
   hysteresis between the formation and decomposition pressures of the
   hydrides. In the case of Zr1-xTix(Fe1-yMey)(2) multicomponent alloys
   with Me = V and/or Ni, the decomposition pressure varies in a wide range
   of 0.5-250 MPa. Some of the investigated alloys can be used for
   designing metal hydride compressors. (C) 2011 Elsevier B.V. All rights
   reserved.
CT 12th International Symposium on Metal-Hydrogen Systems, Fundamentals and
   Applications (MH2010)
CY JUL 19-23, 2010
CL Moscow, RUSSIA
SP Lomonosov Moscow State Univ
RI Mitrokhin/E-4663-2014; Mitrokhin, Sergey/G-8206-2011
OI Mitrokhin/0000-0002-1348-8514; 
ZB 0
TC 21
ZR 0
ZS 0
Z8 2
Z9 22
SN 0925-8388
EI 1873-4669
UT WOS:000295695500073
ER

PT J
AU Young, K.
   Ouchi, T.
   Huang, B.
   Reichman, B.
   Fetcenko, M. A.
TI The structure, hydrogen storage, and electrochemical properties of
   Fe-doped C14-predominating AB(2) metal hydride alloys
SO INTERNATIONAL JOURNAL OF HYDROGEN ENERGY
VL 36
IS 19
BP 12296
EP 12304
DI 10.1016/j.ijhydene.2011.06.117
PD SEP 2011
PY 2011
AB A series of Fe-substituting cobalt C14-predoninating AB(2) alloys with
   the general formula Ti12Zr21.5V10Cr7.5Mn8.1FexCo8-xNi32.2Sn0.3Al0.4 (X =
   0-5) were studied for the impacts of Fe to structure, gaseous, and
   electrochemical hydrogen storage properties. All alloys exhibit
   hyper-stoichiometric C14 main phase due to the formation of A-rich
   non-Laves secondary phases and the loss of Zr and Ti in the melt.
   Lattice parameters together with the unit cell volume increases and then
   decreases with increasing Fe-content which indicates the existence of
   anti-site defects. The amount of TiNi secondary phase increases with the
   increase of Fe-content up to 4% and shows a detrimental effect to the
   high-rate dischargeability of the alloys. Most of the gaseous storage
   characteristics remain unchanged with the addition of Fe. In the
   electrochemical properties, Fe-addition in the AB(2) alloys facilitates
   activation, increases the total electrochemical capacity and effective
   surface reaction area, decreases the half-cell high-rate
   dischargeability and bulk hydrogen diffusion, and deteriorates both -10
   and -40 degrees C low-temperature performance. Fe-substituting Co in
   AB(2) alloys as negative electrode of nickel metal hydride battery can
   reduce the raw material cost with the trade-off being mainly in the
   low-temperature performance. Copyright (C) 2011, Hydrogen Energy
   Publications, LLC. Published by Elsevier Ltd. All rights reserved.
OI Huang, Baoquan/0000-0001-6564-4075
Z8 2
ZB 0
TC 36
ZR 0
ZS 0
Z9 36
SN 0360-3199
EI 1879-3487
UT WOS:000295657300024
ER

PT J
AU Divya, Vadegadde Duggappa
   Ramamurty, Upadrasta
   Paula, Aloke
TI Interdiffusion and the vacancy wind effect in Ni-Pt and Co-Pt systems
SO JOURNAL OF MATERIALS RESEARCH
VL 26
IS 18
BP 2384
EP 2393
DI 10.1557/jmr.2011.203
PD SEP 2011
PY 2011
AB In this study, bulk and multifoil diffusion couple experiments were
   conducted to examine the interdiffusion process in Ni-Pt and Co-Pt
   binary alloy systems. Inter-, intrinsic-, and tracer-diffusion
   coefficients at different temperatures, and as a function of the
   composition, were estimated by using the experimental data. Results show
   that in both the alloy systems, Pt is the slower diffusing species, and
   hence the interdiffusion process is controlled by either Ni or Co. The
   thermodynamic driving force makes the intrinsic diffusion coefficients
   of Co and Ni higher in the range of 30-70 at.%. The low activation
   energy for Co and Ni impurity diffusion in Pt compared with Pt in Ni and
   Co indicates that the size of the atoms plays an important role. The
   vacancy wind effects on the diffusion process are examined in detail,
   and it was demonstrated that its contribution falls within the
   experimental scatter and hence can be neglected.
RI Ramamurty, Upadrasta/E-5623-2011
ZS 0
ZB 1
Z8 0
TC 17
ZR 0
Z9 17
SN 0884-2914
UT WOS:000296083600006
ER

PT J
AU Ye, Tong-qi
   Yan, Shi-zhi
   Xu, Yong
   Qiu, Song-bai
   Liu, Yong
   Li, Quan-xin
TI Bio-methanol from Bio-oil Reforming Syngas Using Dual-reactor
SO CHINESE JOURNAL OF CHEMICAL PHYSICS
VL 24
IS 4
BP 457
EP 463
DI 10.1088/1674-0068/24/04/457-463
PD AUG 2011
PY 2011
AB A dual-reactor, assembled with the on-line syngas conditioning and
   methanol synthesis, was successfully applied for high efficient
   conversion of rich CO2 bio-oil derived syngas to bio-methanol. In the
   forepart catalyst bed reactor, the catalytic conversion can effectively
   adjust the rich-CO2 crude bio-syngas into the CO-containing bio-syngas
   using the CuZnAlZr catalyst. After the on-line syngas conditioning at
   450 degrees C, the CO2/CO ratio in the bio-syngas significantly
   decreased from 6.3 to 1.2. In the rearward catalyst bed reactor, the
   conversion of the conditioned bio-syngas to bio-methanol shows the
   maximum yield about 1.21 kg/(kg(catal).h) MeOH with a methanol
   selectivity of 97.9% at 260 degrees C and 5.05 MPa using conventional
   CuZnAl catalyst; which is close to the level typically obtained in the
   conventional methanol synthesis process using natural gas. The
   influences of temperature, pressure and space velocity on the
   bio-methanol synthesis were also investigated in detail.
RI Xu, Yong/H-1431-2017; Li, Quanxin/F-6280-2010
OI Xu, Yong/0000-0001-5115-6492; 
Z8 0
TC 0
ZS 0
ZB 0
ZR 0
Z9 0
SN 1674-0068
EI 2327-2244
UT WOS:000294938900014
ER

PT J
AU Young, K.
   Ouchi, T.
   Reichman, B.
   Koch, J.
   Fetcenko, M. A.
TI Improvement in the low-temperature performance of AB(5) metal hydride
   alloys by Fe-addition
SO JOURNAL OF ALLOYS AND COMPOUNDS
VL 509
IS 28
BP 7611
EP 7617
DI 10.1016/j.jallcom.2011.04.102
PD JUL 14 2011
PY 2011
AB The structures and electrochemical properties of a series of annealed
   AB(5), La10.5Ce4.3Pr0.5Nd1.4Ni64.3-xCo5.0Mn4.6Al6.0Cu3.2Zr0.2Fex (x =
   0.0, 0.5, 1.0, and 1.5), metal hydride alloys were studied for
   improvement in the low-temperature performance of nickel/metal hydride
   batteries. As the Fe-content in the alloy increases, the following was
   observed: lattice constant a first increases and then decreases; lattice
   constant c and c/a ratio increase; unit cell volume increases
   monotonically; the main AB(5) phase becomes hyper-stoichiometric
   containing no Zr and its Fe-content is close to the target composition;
   an additional AB(7) phase appears; maximum gaseous hydrogen storage, PCT
   plateau pressure, and hysteresis first increase and then decrease while
   the trend of reversible hydrogen storage is the opposite; enthalpy and
   entropy of hydride formation remain unchanged; electrochemical full
   capacity decreases while the high-rate dischargeability and surface
   reaction exchange current increase; and bulk hydrogen diffusion
   increases first and then decreases by very small amounts. The product of
   charge-transfer resistance and double-layer capacitance measured at -40
   degrees C indicates an improvement in the surface catalysis with
   Fe-addition. In the sealed cell, the addition of Fe improves both the
   specific power and -10 degrees C low temperature performance, slightly
   reduces the charge retention, and first marginally improves and then
   deteriorates the cycle life performance. (C) 2011 Elsevier B.V. All
   rights reserved.
ZR 0
TC 31
Z8 1
ZB 0
ZS 0
Z9 31
SN 0925-8388
UT WOS:000291460700013
ER

PT J
AU Raghavan, V.
TI Ternary and Higher Order Aluminum Phase Diagram Updates (vol 26, pg 170,
   2005)
SO JOURNAL OF PHASE EQUILIBRIA AND DIFFUSION
VL 32
IS 3
BP 236
EP 236
DI 10.1007/s11669-011-9856-3
PD JUN 2011
PY 2011
ZB 0
ZS 0
ZR 0
TC 0
Z8 0
Z9 0
SN 1547-7037
UT WOS:000293712000010
ER

PT J
AU Rettig, Ralf
   Steuer, Susanne
   Singer, Robert F.
TI Diffusion of Germanium in Binary and Multicomponent Nickel Alloys
SO JOURNAL OF PHASE EQUILIBRIA AND DIFFUSION
VL 32
IS 3
BP 198
EP 205
DI 10.1007/s11669-011-9853-6
PD JUN 2011
PY 2011
AB Interdiffusion and impurity diffusion of Ge is studied in Ni and
   multicomponent alloys over the temperature range of 1150-1250 degrees C.
   The diffusion is investigated using diffusion couples, which are
   evaluated using microprobe measurements. The interdiffusion coefficients
   are calculated with the den Broeder method, while the impurity diffusion
   coefficients are determined with the Hall method. A model for the
   diffusion simulation software DICTRA is developed by mobility
   assessments. Further on, the diffusion of Ge in the multicomponent
   superalloys PWA1483 and Rene N5 is investigated. The Ge diffusion
   coefficient in Rene N5 is 4.5x10(-14) m(2)/s at 1180 degrees C which is
   similar to other alloying elements such as Co, Cr, Mo or Ta.
ZR 0
ZS 0
TC 7
ZB 0
Z8 0
Z9 7
SN 1547-7037
UT WOS:000293712000005
ER

PT J
AU Ulianitsky, V.
   Shtertser, A.
   Zlobin, S.
   Smurov, I.
TI Computer-Controlled Detonation Spraying: From Process Fundamentals
   Toward Advanced Applications
SO JOURNAL OF THERMAL SPRAY TECHNOLOGY
VL 20
IS 4
BP 791
EP 801
DI 10.1007/s11666-011-9649-6
PD JUN 2011
PY 2011
AB Detonation spraying is a well-known technology which is applied for
   deposition of diverse powders, in particular cermets, to form various
   protective coatings. Actual progress is related to a recently developed
   technique of computer-controlled detonation spraying and its application
   in non-traditional domains as development of composite and graded
   coatings or metallization of plastics. The gas detonation parameters are
   analyzed to estimate the efficiency of different fuels to vary
   particle-in-flight velocity and temperature over a broad range thus
   providing conditions to spray diverse powders. A particle of a given
   nature and fixed size could be sprayed in a solid state or being
   strongly overheated above the melting point by variation of the quantity
   of the explosive gas mixture which is computer-controlled.
   Particle-in-flight velocity and temperature are calculated and compared
   with jet monitoring by a CCD-camera-based diagnostic tool and
   experimental data on splats formation.
RI Ulianitsky, Vladimir/L-7912-2016; Shtertser, Alexandr/A-5651-2016
OI Ulianitsky, Vladimir/0000-0002-3538-1486; Shtertser,
   Alexandr/0000-0003-4973-0437
ZR 17
Z8 2
ZB 0
TC 40
ZS 0
Z9 57
SN 1059-9630
UT WOS:000290579300010
ER

PT J
AU Gomez-Esparza, C. D.
   Ochoa-Gamboa, R. A.
   Estrada-Guel, I.
   Cabanas-Moreno, J. G.
   Barajas-Villarruel, J. I.
   Arizmendi-Morquecho, A.
   Herrera-Ramirez, J. M.
   Martinez-Sanchez, R.
TI Microstructure of NiCoAlFeCuCr multi-component systems synthesized by
   mechanical alloying
SO JOURNAL OF ALLOYS AND COMPOUNDS
VL 509
BP S279
EP S283
DI 10.1016/j.jallcom.2010.12.105
SU 1
PD JUN 2011
PY 2011
AB The present study uses the mechanical alloying method to produce series
   of binary to senary alloys based on Ni, Co, Al, Fe, Cu, Cr. Milling
   times are 0, 10, 20 and 30 h and experiments are performed in a high
   energy ball mill. The results of this investigation show that an FCC
   solid solution is formed in all the studied systems, but a different
   phase formation response is presented in each system. A mixture of FCC
   and BCC solid solutions in quaternary to senary systems, is formed for
   short milling times. Apparently, the dissolution rate of Fe and Cr into
   the FCC solid solution, is low. Moreover, it is observed that additions
   of these elements promote the formation of BCC solid solution, which is
   stable at temperatures up to -1273 K. Finally, it is observed that the
   heat treated products present a mixture of FCC and BCC solid solutions
   with lattice parameters close to those found in the milled products. (C)
   2010 Elsevier B.V. All rights reserved.
CT 17th International Symposium on Metastable, Amorphous and Nanostructured
   Materials (ISMANAM 2010)
CY JUL 04-09, 2010
CL Zurich, SWITZERLAND
RI Cabanas-Moreno, Jose G/B-4760-2017; Gomez, Cynthia/AAF-1886-2019; Herrera-Ramirez, Jose Martin/D-2409-2010; Barajas Villarruel, Juan Ignacio/; Estrada-Guel, Ivanovich/; Cabanas-Moreno, Jose/
OI Herrera-Ramirez, Jose Martin/0000-0003-4321-6445; Barajas Villarruel,
   Juan Ignacio/0000-0001-6908-8731; Estrada-Guel,
   Ivanovich/0000-0002-4529-8643; Cabanas-Moreno, Jose/0000-0003-1504-0497
ZS 0
Z8 0
ZR 0
TC 8
ZB 0
Z9 8
SN 0925-8388
EI 1873-4669
UT WOS:000291463000062
ER

PT J
AU Chang, Shou-Yi
   Lin, Shao-Yi
   Huang, Yi-Chung
TI Microstructures and mechanical properties of multi-component
   (AlCrTaTiZr)NxCy nanocomposite coatings
SO THIN SOLID FILMS
VL 519
IS 15
SI SI
BP 4865
EP 4869
DI 10.1016/j.tsf.2011.01.043
PD MAY 31 2011
PY 2011
AB Multi-component (AlCrTaTiZr)NxCy coatings with the incorporation of
   quinary metallic elements and different N and C contents were deposited
   by AlCrTaTiZr/C co-sputtering in an N-2/Ar mixed atmosphere under an
   AlCrTaTiZr-alloy-target power of 150 W and different C-target powers
   (0-200 W). At a C-target power of 0 W, an (AlCrTaTiZr)N-0.6 coating with
   a face-centered cubic solid-solution structure was deposited and
   exhibited a large columnar structure; its hardness and steady-stage
   creep strain rate were measured as about 20 GPa and 1.5 x 10(-4) 1/s,
   respectively. By applying a C-target power of 100 W, an
   (AlCrTaTiZr)N0.6C0.2 coating was formed with a fine columnar structure.
   Owing to the incorporated C atoms, the (111) interplanar spacing of the
   face-centered cubic structure was increased from 0.249 to 0.253 nm. The
   hardness increased to 32 GPa and the creep strain rate was lowered to
   1.1 x 10(-4) 1/s attributed to the introduction of covalent-like bonds,
   grain refinement and the formation of an amorphous-like and
   nanocomposite structure. Furthermore, under a C-target power of 200 W,
   excess C atoms agglomerated to form clusters in the deposited
   (AlCrTaTiZr) N0.6C0.4 coating. Consequently, the hardness slightly
   decreased to 30 GPa and the creep strain rate increased to 2.4 x 10(-4)
   1/s. (C) 2011 Elsevier B.V. All rights reserved.
Z8 5
ZS 0
TC 11
ZB 1
ZR 0
Z9 15
SN 0040-6090
UT WOS:000292471400043
ER

PT J
AU Belyakov, N. A.
   Vintaikin, B. E.
TI THERMODYNAMIC SIMULATION OF FORMATION OF PHASE EQUILIBRIUM IN
   MULTICOMPONENT ALLOYS THAT UNDERGO LAYERING ACCOMPANIED BY FORMATION OF
   MAGNETICALLY ORDERED PHASE
SO METAL SCIENCE AND HEAT TREATMENT
VL 53
IS 1-2
BP 39
EP 44
DI 10.1007/s11041-011-9337-7
PD MAY 2011
PY 2011
AB An approach to investigation of phase equilibrium in multicomponent
   alloys, which undergo layering accompanied by formation of a
   magnetically ordered phase, with the help of a numerical model is
   described. Multicomponent alloys based on the Fe - Cr - Co system are
   considered as an example.
TC 0
ZR 0
Z8 0
ZS 0
ZB 0
Z9 0
SN 0026-0673
UT WOS:000291705000006
ER

PT P
AU ZHOU C
TI Co-permeation of steel plate multicomponent alloy, involves putting
   to-be-thermally-treated steel plate and co-permeation material into
   furnace, vacuumizing furnace, heating, cooling, discharging plate, and
   corrosion resistance test
PN CN101985731-A; CN101985731-B
AE ZHEJIANG ZHEMAO PRESTRESS CO LTD
AB 
   NOVELTY - A co-permeation additive and a float ball are added to
   co-permeating alloy element comprising zinc powder, aluminum powder, and
   rare-earth powder. The to-be-thermally-treated steel plate is put into a
   co-permeation furnace and fixed, with the steel plates being parallel
   and separated from each other. The co-permeation material is put into
   the furnace and closed. The furnace is vacuumized and the furnace is
   heated, insulated, and slowly cooled. The steel plate is discharged out
   of the furnace and corrosion resistance test is carried out.
                   USE - Co-permeation of steel plate multicomponent alloy.
   ADVANTAGE - The method enables efficient permeation of alloy element to
   the surface of steel plate to form a corrosion-resistant layer, without
   changing the dimension of steel plate.
   DETAILED DESCRIPTION - A co-permeation additive and a float ball are
   added to a powdery co-permeating alloy element comprising (in wt.%) zinc
   powder (1.5-2), aluminum powder (0.2-0.7), and rare-earth powder
   (0.05-0.2). The to-be-thermally-treated steel plate is put into a
   co-permeation furnace and fixed, with the steel plates being parallel
   and separated from each other. The co-permeation material is put into
   the furnace and closed. The furnace is vacuumized and heated to 400-500
   degrees C, insulated for 6-8 hours, and slowly cooled. The steel plate
   is discharged out of the furnace and corrosion resistance test is
   carried out, including rusty point test of the thickness test box.
Z9 0
UT DIIDW:2011E45653
ER

PT J
AU As'habi, L.
   Jafari, S. H.
   Khonakdar, H. A.
   Baghaei, B.
TI Morphological, rheological and thermal studies in melt processed
   compatibilized PA6/ABS/clay nanocomposites
SO JOURNAL OF POLYMER RESEARCH
VL 18
IS 2
BP 197
EP 205
DI 10.1007/s10965-010-9407-3
PD MAR 2011
PY 2011
AB Multicomponent compatibilized blends of polyamide 6 (PA6) and
   styrene-butadiene-acrylonitrile (ABS) with co-continuous morphology are
   among commercial alloys with an interesting combination of properties.
   To further enhance the properties different amounts of nanoclay were
   incorporated into these blends through a one step melt mixing process.
   The effect of nanoclay addition on rheological, thermal stability,
   crystallization and morphological properties of the nanocomposites were
   investigated and compared with those of the neat blends. The nanoscale
   dispersion of the clay layers in the blends were confirmed through X-ray
   diffraction and transmission electron microscopy methods. Rheological
   investigation indicated an increased viscosity and melt elasticity for
   the nanocomposite systems. The viscosity of nanocomposites followed a
   shear thinning flow behavior and decreased with increasing shear rates.
   The changes in the rheological properties were accompanied by refinement
   of the co-continuous morphology. For thermal degradation under N-2
   atmosphere, the onset and maximum of degradation temperatures for the
   nanocomposites were as high as the neat blends, while significant
   improvement in thermal stability (about 60 A degrees C by 3 wt% clay
   addition) was observed in the air environment. In addition agglomerated
   clay particles did not significantly affect thermal stability of the
   polymer matrix. Non-isothermal crystallization results indicated that
   the clay layers had a retarding effect on the crystal growth rate and
   facilitated the formation of alpha crystalline form. In addition no
   nucleation effect was observed during the crystallization process due to
   incorporation of nanoclay into the blends.
RI Jafari, Seyed Hassan/B-9850-2008; ashabi, ladan/F-4962-2010; khonakdar, hossein ali/; Baghaei/
OI Jafari, Seyed Hassan/0000-0002-3998-7581; khonakdar, hossein
   ali/0000-0002-7759-8499; Baghaei/0000-0001-7319-3489
TC 37
ZR 0
ZB 0
Z8 1
ZS 0
Z9 37
SN 1022-9760
EI 1572-8935
UT WOS:000287506400006
ER

PT J
AU Reddy, S. N. S.
   Sundlof, Brian R.
   Jacob, K. T.
TI Diffusion path during internal displacement reactions in multi-component
   oxides: Reaction between Fe and (Co,Mg)TiO3 solid solution at 1273 K
SO SOLID STATE IONICS
VL 182
IS 1
BP 1
EP 7
DI 10.1016/j.ssi.2010.11.017
PD FEB 3 2011
PY 2011
AB The reaction between Fe foil and a disc of ilmenite solid solution
   (Co-0.48 Ni-0.52) TiO3 was studied at 1273 K. At the metal/oxide
   interface, the displacement reaction, Fe + (Co,Mg)TiO3 = Co +
   (Fe,Mg)TiO3 occurs, resulting in an ilmenite solid solution containing
   three divalent cations. Ferrous ions diffuse into the oxide solid
   solution and cause the precipitation of Co-Fe alloy as discrete
   particles inside the oxide matrix. The morphology of the product layer
   was characterized by SEM. Only two phases, alloy and ilmenite, were
   detected in the reaction zone. This suggests that the local flux
   condition imposed by ilmenite stoichiometry [(Co + Fe + Mg):Ti = 1:1]
   was satisfied during the reactive diffusion: (J(Co) + J(Fe) + J(Mg)) =
   J(Ti). The composition of the alloy and the oxide was determined using
   EPMA as a function of distance in the direction of diffusion. Although
   Mg does not participate in the displacement reaction, its composition in
   the ilmenite phase was found to be position dependent inside the
   reaction zone. The up-hill diffusion of inert Mg is caused by the
   development of chemical potential gradients as a result of displacement
   reaction. The evolution of composition gradients inside the reaction
   zone and the diffusion path in a ternary composition diagram of the
   system CoTiO3-FeTiO3-MgTiO3 are discussed. (C) 2010 Elsevier B.V. All
   rights reserved.
RI /I-3315-2015
OI /0000-0002-4498-2742
TC 1
ZS 0
Z8 0
ZR 0
ZB 0
Z9 1
SN 0167-2738
EI 1872-7689
UT WOS:000288620400001
ER

PT J
AU Young, K.
   Nei, J.
   Ouchi, T.
   Fetcenko, M. A.
TI Phase abundances in AB(2) metal hydride alloys and their correlations to
   various properties
SO JOURNAL OF ALLOYS AND COMPOUNDS
VL 509
IS 5
BP 2277
EP 2284
DI 10.1016/j.jallcom.2010.11.005
PD FEB 3 2011
PY 2011
AB The phase abundances of 16 alloys with various contents of Sn, Co, Al,
   and Fe additives were studied by Xray diffraction analysis. Due to
   relative small percentages, the relative abundances of these minor
   phases were obtained through smoothing, curve fitting, and area
   integration and correlated qualitatively to the amount of additives in
   the alloys. In the Laves phases, Sn, Co, and Fe with more outer-shell
   electrons than that of the host alloy promote C15 phase. Al, with less
   outer-shell electrons, on the other hand, promotes C14 phase. In the AB
   phases, Sn promotes the formation of ZrNi phase and suppresses the
   formation of TiNi phase. In the competition between Zr7Ni10 and Zr9Ni11
   (both are the products from a solid-state transformation). Sn promotes
   Zr7Ni10 while both Fe and Al promote Zr9Ni11. The phase abundances were
   further correlated to the gas phase and electrochemical properties of
   the alloys. C14. Zr9Ni11, and TiNi phases were found to increase both
   the gas phase and electrochemical storage capacities, lower the hydrogen
   equilibrium pressure, decrease the half-cell high-rate dischargeability,
   improve both charge retention and cycle life, and slightly decrease the
   capacity recovery after storing at 45 degrees C for 60 days. C15, ZrNi,
   and Zr7Ni10 phases work in the opposite manner. (C) 2010 Elsevier B.V.
   All rights reserved.
ZB 0
Z8 0
ZR 0
TC 46
ZS 0
Z9 46
SN 0925-8388
UT WOS:000287167700176
ER

PT J
AU Yao Chenzhong
   Wei Bohui
   Zhang Peng
   Lu Xihong
   Liu Peng
   Tong Yexiang
TI Facile preparation and magnetic study of amorphous Tm-Fe-Co-Ni-Mn
   multicomponent alloy nanofilm
SO JOURNAL OF RARE EARTHS
VL 29
IS 2
BP 133
EP 137
DI 10.1016/S1002-0721(10)60418-8
PD FEB 2011
PY 2011
AB A facile and efficient synthesis route for the preparation of
   Tm-Fe-Co-Ni-Mn multicomponent alloy films was reported. Here the films
   with nanostructures were successfully synthesized by electrodeposition
   at room temperature. By changing the electrodeposition parameters, such
   as the deposition potential, deposition time, and the substrates, the
   styles of the nanostructures and surface morphologies of the deposits
   could be well controlled. The energy dispersive spectrometer (EDS)
   indicated that the five elements were co-deposited. The result of XRD
   suggested that the film was amorphous. The as-deposited alloys showed
   soft magnetic and superparamagnetic behavior, and the magnetic particles
   were frozen step by step in the freezing process.
RI Lu, Xihong/F-4098-2012; Lu, Xihong/L-5171-2015
OI Lu, Xihong/0000-0002-6764-0024
Z8 2
ZS 0
ZB 0
TC 11
ZR 0
Z9 12
SN 1002-0721
UT WOS:000288424800009
ER

PT R
AU Couling, David J
   Prakash, Kshitij
   Green, William H
TI Analysis of Membrane and Adsorbent Processes for Warm Syngas Cleanup in
   Integrated Gasification Combined-Cycle Power with CO2 Capture and
   Sequestration
SO Figshare
DI http://dx.doi.org/10.1021/ie200291j.s001
PD 2017-03-22
PY 2011
AB Integrated gasification combined cycle (IGCC) with CO2 capture and
   sequestration (CCS) offers a promising approach for cleanly using
   abundant coal reserves of the world to generate electricity. The present
   state-of-the-art synthesis gas (syngas) cleanup technologies in IGCC
   involve cooling the syngas from the gasifier to room temperature or
   lower for removing sulfur, carbon dioxide, and other pollutants, leading
   to a large efficiency loss. Here we assess the suitability of various
   alternative syngas cleanup technologies for IGCC with CCS through
   computational simulations. We model multicomponent gas separation for
   CO2 capture in IGCC using polymeric membranes and H2 separation from the
   syngas using both Pd-alloy based composite metallic membranes and
   polymeric membranes. In addition, we develop a pressure swing adsorption
   model to estimate the energy efficiency of regenerable sorbent beds for
   CO2 capture. We use our models with Aspen Plus simulations to identify
   promising design and operating conditions for membrane and adsorption
   processes in an IGCC plant. On the basis of our analysis, the benefits
   of warm gas cleanup are not as great as previously reported in the
   literature, and only CO2 separations performed using H2-permeable
   Pd-alloy membranes and CO2 adsorbents produce overall higher heating
   value (HHV) efficiencies higher than that of Selexol. In addition, many
   of the technologies surveyed require a narrow operating range of process
   parameters in order to be viable alternatives. We identify desired
   material properties of membranes and thermodynamic properties of
   sorbents that are needed to make these technologies successful,
   providing direction for ongoing experimental efforts to develop these
   materials. Copyright: CC BY-NC
TC 0
Z8 0
ZS 0
ZB 0
ZR 0
Z9 0
UT DRCI:DATA2017066010873605
ER

PT J
AU Anumol, E. A.
   Halder, Aditi
   Nethravathi, C.
   Viswanath, B.
   Ravishankar, N.
TI Nanoporous alloy aggregates: synthesis and electrocatalytic activity
SO JOURNAL OF MATERIALS CHEMISTRY
VL 21
IS 24
BP 8721
EP 8726
DI 10.1039/c1jm10287g
PD 2011
PY 2011
AB Nanoporous structures are widely used for many applications and hence
   there have been several efforts directed towards their synthesis. While
   several template-based and template-less approaches are available for
   monometallic systems, there is no general method for the synthesis of
   nanoporous multicomponent systems/alloys. We present a general
   template-less strategy for the synthesis of nanoporous alloy aggregates
   by controlled aggregation of nanoparticles in the solution phase with
   excellent control over morphology and composition as illustrated using
   AuPt, AuPd, PdPt and PtRu systems as examples. The Pt-based nanoporous
   clusters exhibit excellent activity for methanol oxidation with good
   long-term stability and CO tolerance. We show that the method can be
   extended to produce ternary catalysts and hence we expect our method to
   be widely used for the synthesis of multifunctional nanoporous
   structures for catalysis, sensor and drug-delivery applications.
RI Balakrishnan, Viswanath/F-5517-2011; Narayanan, Ravishankar/G-4866-2010; Ashokkumar, Anumol/P-5790-2015; Halder, Aditi/C-6167-2012; Narayanan, Ravishankar/Q-2453-2019
OI Ashokkumar, Anumol/0000-0001-5393-4876; Narayanan,
   Ravishankar/0000-0003-0012-046X
ZB 1
Z8 0
ZR 0
ZS 0
TC 26
Z9 26
SN 0959-9428
UT WOS:000291352900035
ER

PT S
AU Tereshina, I. S.
   Politova, G. A.
   Tereshina, E. A.
   Burkhanov, G. S.
   Chistyakov, O. D.
   Nikitin, S. A.
BE Takahashi, M
   Saito, H
   Yoshimura, S
   Takanashi, K
   Sahashi, M
   Tsunoda, M
TI Magnetocaloric effect in (Tb,Dy,R)(Co,Fe)(2) (R = Ho, Er) multicomponent
   compounds
SO 2ND INTERNATIONAL SYMPOSIUM ON ADVANCED MAGNETIC MATERIALS AND
   APPLICATIONS (ISAMMA 2010)
SE Journal of Physics Conference Series
VL 266
AR 012077
DI 10.1088/1742-6596/266/1/012077
PD 2011
PY 2011
AB The magnetic, magnetocaloric, and magnetoelastic properties of
   TbxDyyRz(Co,Fe)(2) (R = Ho, Er; x + y + z = 1) single-phase alloys
   prepared by arc melting were investigated. The high-purity samples with
   various compositions were used for the study, and a comprehensive
   investigation of the properties was performed. The measurements of the
   magnetocaloric effect (MCE) were carried out by a direct method; and the
   magnetostriction was determined using the strain-gauge technique. In the
   vicinity of the magnetic phase transition, an abrupt change of the
   magnetization, a large MCE, and the maxima of volume magnetostriction
   were observed for the compounds studied. Obtained results of MCE in
   (Tb,Dy)Co-2 agree well with available theoretical calculations.
CT 2nd International Symposium on Advanced Magnetic Materials and
   Applications (ISAMMA)
CY JUL 12-16, 2010
CL Sendai, JAPAN
SP ASAKA RIKEN Co Ltd; Fujikin Incorporated; Furukawa Elect Co Ltd; Hitachi
   Met Ltd; IZUMI-TEC Co Ltd; Miwa Electric Industrial Co Ltd; MIWA MFG Co
   Ltd; NEOARK Corp; Optima Corp; PRESTO Co Ltd; SHOWA DENKO K K; TAIYO
   YUDEN Co Ltd; TDK Corp; TEIJIN Ltd; Ube Mat Industries Ltd; ULVAC Inc; V
   TEX Corp; SENDAI TOURISM & CONVENT BUR; Iwatani Naoji Fdn; Tohoku Univ
   Electro-Related Dept Global COE Program Ctr Educ & Res Informat Elect
   Syst; Murata Sci Fdn; Res Fdn Mat Sci; Nippon Sheet Glass Fdn Mat Sci &
   Engn; Aoba Fdn Promot Engn
RI Tereshina, Evgenia/G-7327-2011; Tereshina, Evgenia/D-4196-2018; Nikitin, Sergey/J-5659-2013; Politova, Galina/K-2826-2015
OI Tereshina, Evgenia/0000-0001-9313-6318; Politova,
   Galina/0000-0003-1908-9677
ZS 0
Z8 0
ZB 0
TC 9
ZR 1
Z9 10
SN 1742-6588
BN *****************
UT WOS:000300888000077
ER

PT S
AU Tereshina, I.
   Politova, G.
   Tereshina, E.
   Cwik, J.
   Nikitin, S.
   Chistyakov, O.
   Karpenkov, A.
   Karpenkov, D.
   Palewski, T.
BE Spalek, J
TI Magnetostriction in (Tb(0.45)Dy(0.55))(1-x)Er(x)Co(2)(x=0.1, 0.2):
   high-field investigation
SO JOINT EUROPEAN MAGNETIC SYMPOSIA (JEMS)
SE Journal of Physics Conference Series
VL 303
AR 012024
DI 10.1088/1742-6596/303/1/012024
PD 2011
PY 2011
AB Intermetallic compounds (Tb(0.45)Dy(0.55))(1-x)Er(x)Co(2) (x = 0.1; 0.2)
   were synthesized using high purity rare-earth metals. Multicomponent
   compositions with compensated magnetic anisotropy (MA) were chosen with
   respect to theoretical predictions based upon the single-ion MA model.
   Magnetostriction was measured in magnetic fields up to 10 T within the
   temperature range of 1.5-200 K by means of strain gauges. In the
   vicinity of magnetic phase transitions (160-170 K), giant volume
   magnetostriction (similar to 2x10(-3) in 10 T) provided by the band
   magnetism of a Co sublattice was observed in the compounds studied.
CT Joint European Magnetic Symposia (JEMS)
CY AUG 23-28, 2010
CL Jagiellonian Univ, Krakow, POLAND
HO Jagiellonian Univ
SP Jagiellonian Univ, Inst Phys
RI Tereshina, Evgenia/G-7327-2011; Politova, Galina/K-2826-2015; Karpenkov, Dmitriy/H-6473-2014; Tereshina, Evgenia/D-4196-2018; Nikitin, Sergey/J-5659-2013; Cwik, Jacek/P-1508-2019; Karpenkov, Alexey/; Cwik, Jacek/
OI Tereshina, Evgenia/0000-0001-9313-6318; Politova,
   Galina/0000-0003-1908-9677; Karpenkov, Dmitriy/0000-0001-8686-2303;
   Karpenkov, Alexey/0000-0001-8174-0964; Cwik, Jacek/0000-0001-5659-6163
ZR 1
Z8 0
ZB 0
ZS 0
TC 9
Z9 10
SN 1742-6588
BN *****************
UT WOS:000299084800024
ER

PT J
AU Wang Jiang
   Meng Fan-gui
   Liu Li-bin
   Jin Zhan-peng
TI Thermodynamic optimization of Bi-Ni binary system
SO TRANSACTIONS OF NONFERROUS METALS SOCIETY OF CHINA
VL 21
IS 1
BP 139
EP 145
DI 10.1016/S1003-6326(11)60690-0
PD 2011
PY 2011
AB Based on the available experimental data, the Bi-Ni binary system was
   optimized thermodynamically by the CALPHAD method. The solution phases,
   including liquid, fcc_A1(Ni) and rhombohedral_A7(Bi), were described as
   substitutional solution phases, of which the excess Gibbs energies were
   expressed with the Redlich-Kister polynomial. The intermetallic
   compound, BiNi, was modeled using three sublattices (Bi)(Ni, Va)(Ni, Va)
   considering its crystal structure (NiAs-type) and the compatibility of
   thermodynamic database in the multi-component systems, while Bi3Ni was
   treated as a stoichiometric compound. Finally, a set of self-consistent
   thermodynamic parameters formulating the Gibbs energies of various
   phases in this binary system were obtained. The calculated results are
   in reasonable agreement with the reported experimental data.
Z8 0
TC 13
ZB 1
ZR 0
ZS 0
Z9 13
SN 1003-6326
EI 2210-3384
UT WOS:000286980300021
ER

PT S
AU Yokomizo, Yuzo
   Yamamoto, Kaoru
   Sasaguri, Nobuya
   Matsubara, Yasuhiro
BE Nofal, A
   Waly, M
TI Effect of Chromium and Vanadium Contents on Continuous Cooling
   Transformation Behavior of Multi-component White Cast Iron
SO SCIENCE AND PROCESSING OF CAST IRON IX
SE Key Engineering Materials
VL 457
BP 237
EP +
DI 10.4028/www.scientific.net/KEM.457.237
PD 2011
PY 2011
AB In this study, the multi-component white cast irons with 5wt% of Mo, W,
   2 wt% of C, Co each and varying Cr content from 1 to 9 wt% and V content
   from 3 to 9 wt% independently were employed and effect of Cr and V
   contents on the behavior of continuous cooling transformation (CCT) was
   investigated.
   When the Cr content increases to 5wt%, the critical cooling rate of
   pearlite transformation (VC-P) does not change much, but the VC-P
   decreases gradually as the Cr content is increased over 5 wt%. The
   critical cooling rate of bainite transformation (VC-B) increases with an
   increase in the Cr content. In the case of V effect, on the other hand,
   the VC-P decreases as the V content increases. However, the VC-B
   decreases with an increase in the V content up to 4mass%, but over
   4wt%V, it increases, and at 9wt%V, the precipitation of ferrite phase
   occurred.
   Ms temperature decreases continuously as the Cr content increases to
   5wt%, and then increases. As the V content increases, Ms temperature
   rises gradually. In the case that Mf point appears, the Mf temperature
   goes up with an increase in the Cr and V contents.
CT 9th International Symposium on Science and Processing of Cast Iron
CY NOV 10-13, 2010
CL Luxor, EGYPT
SP Central Metallurg Res & Dev Inst
Z8 0
ZS 0
ZB 0
ZR 0
TC 1
Z9 1
SN 1013-9826
BN *****************
UT WOS:000291962900039
ER

PT J
AU Seiser, B.
   Drautz, R.
   Pettifor, D. G.
TI TCP phase predictions in Ni-based superalloys: Structure maps revisited
SO ACTA MATERIALIA
VL 59
IS 2
BP 749
EP 763
DI 10.1016/j.actamat.2010.10.013
PD JAN 2011
PY 2011
AB The traditional methods for predicting the occurrence of deleterious
   topologically close-packed (TCP) phases in Ni-based superalloys have
   been based on the PHACOMP and newPHACOMP methodologies. These schemes
   use the average number of holes (N) over bar (h) or the centre of
   gravity of the elemental d-bands (M) over bard to predict whether or not
   a given multicomponent alloy will be prone to TCP formation. However, as
   both these one-dimensional methodologies are well-known to fail with
   respect to new generations of alloys, a novel two-dimensional structure
   map ((N) over bar, (Delta V/V) over bar) is introduced where N is the
   average electron concentration and (Delta V/V) over bar is a
   composition-dependent size-factor difference. This map is found to
   separate the experimental data on the TCP phases of binary A-B
   transition metal alloys into well-defined but sometimes overlapping
   regions corresponding to different structure types such as A15, sigma,
   chi, R, P, delta, mu, M and Laves. Detailed investigations of ternary
   phase diagrams and multicomponent systems show that TCP phases,
   regardless of the number of constituents, are located in the same
   regions of the structure map that are favoured by the binary compounds
   of the same structure type. The structure map is then used in
   conjunction with CALPHAD computations of sigma phase stability to show
   that the predictive power of newPHACOMP for the seven component
   Ni-Co-Cr-Ta-W-Re-Al system studied recently by Reed et al. [24] is
   indeed poor. This supports a growing consensus that robust methods of
   TCP phase prediction in multicomponent alloys will require the inclusion
   of reliable first-principles thermodynamic databases within the
   semi-empirical CALPHAD scheme. (C) 2010 Acta Materialia Inc. Published
   by Elsevier Ltd. All rights reserved.
RI Drautz, Ralf/A-2938-2017
OI Drautz, Ralf/0000-0001-7101-8804
ZB 1
ZS 0
TC 86
Z8 7
ZR 0
Z9 88
SN 1359-6454
UT WOS:000285486300035
ER

PT J
AU Suponev, N.P
   Semenova, E.M.
   Lyakhova, M.B.
   Sinekop, V.I.
   Kurtanov, N.I.
Z2 Супонев, Николай Петрович
   Семенова, Елена Михайловна
   Ляхова, Марина Борисовна
   Синекоп, Виталий Игоревич
   Куртанов, Николай Игоревич
TI Microstructure and magnetic properties of nanostructured
   Sm-Gd-Zr-Co-Cu-Fe alloys
FT Микроструктура и магнитные свойства наноструктурированных сплавов типа
   Sm-Gd-Zr-Co-Cu-Fe
SO Fizika i khimiya obrabotki materialov
S1 Физика и химия обработки материалов
IS 3
BP 48
EP 53
PD 2011
PY 2011
AB With the help of magnetic measurements and atomic-force and optical
   microscopy investigations, properties and structure of (R,Zr)(Co,Cu,Fe)z
   alloys (R=Sm, Gd) after isothermal annealing (800°C, 8-40 h) have been
   studied. Correlation between the alloys micro- and nanostructure
   parameters and magnetic properties was ascertained.
Z4 Методами магнитных измерений, оптической и атомно-силовой микроскопии
