Repository: MatInfoUB/NLP-Queries

File: Multicomponent_Co_alloys1.txt (part 30 of 35)
FN Clarivate Analytics Web of Science
   изучены свойства и структура сплавов системы (R,Zr)(Co,Cu,Fe)z (R=Sm,
   Gd) после изотермического отжига (800°С, 8-40 ч). Установлена корреляция
   между структурным состоянием и магнитными свойствами славов.
RI Suponev, Nikolay/B-7936-2014
OI Suponev, Nikolay/0000-0001-5293-3169
TC 1
Z8 0
ZS 0
ZB 0
ZR 1
Z9 2
SN 0015-3214
UT RSCI:16517166
ER

PT J
AU Belyakov, N.A.
   Vintaikin, B.E.
Z2 Беляков, Н.А.
   Винтайкин, Б.Е.
TI Thermodynamic simulation of formation of phase equilibrium in
   multicomponent alloys that undergo layering accompanied by formation of
   magnetically ordered phase
FT Термодинамическое моделирование формирования фазового равновесия в
   многокомпонентных сплавах, испытывающих расслоение с образованием
   магнитно-упорядоченной фазы
SO Metallovedenie i termicheskaya obrabotka metallov
S1 Металловедение и термическая обработка металлов
IS 1
BP 41
EP 46
PD 2011
PY 2011
AB An approach to investigation of phase equilibrium in multicomponent
   alloys that undergo layering accompanied by formation of a magnetically
   ordered phase with the help of a numerical model is described.
   Multicomponent alloys based on the Fe - Cr - Co system are considered as
   an example.
Z4 Описан подход к изучению фазового равновесия в многокомпонентных
   сплавах, испытывающих расслоение с образованием магнитно упорядоченной
   фазы, с помощью численной модели. В качестве конкретных примеров
   рассмотрены многокомпонентные сплавы на основе системы Fe - Cr - Co.
ZS 0
ZB 0
Z8 0
ZR 1
TC 0
Z9 1
SN 0026-0819
UT RSCI:17045483
ER

PT J
AU Han, Guang
   Qiang, Jianbing
   Wang, Qing
   Wang, Yingmin
   Zhu, Chunlei
   Quan, Shiguang
   Dong, Chuang
   Haeussler, Peter
TI Composition formulae of ideal metallic glasses and their relevant
   eutectics established by a cluster-resonance model
SO PHILOSOPHICAL MAGAZINE
VL 91
IS 18
BP 2404
EP 2418
DI 10.1080/14786435.2011.558524
PD 2011
PY 2011
AB Composition formulae for ideal metallic glasses are explored by
   combining the cluster-plus-glue-atom model with the global resonance
   model, termed the cluster-resonance model for short. The former model
   gives the [cluster](1)(glue atom)(x) cluster formulae, stressing the
   local cluster order of a glassy structure; the latter model extends the
   local cluster order to a medium-range one by introducing spherical
   periodicity that relates the cluster size with Fermi vector, k(F). Such
   a correlation allows the calculation of Fermi energy, E-F, and
   electrochemical potential of electrons of the system from any local
   clusters. The cluster-resonance model also implies the equilibrium of
   the electrochemical potentials of electrons between different clusters
   so that the number of glue atoms matching one cluster (x in the cluster
   formula) can be determined. Examples in the Cu-Zr-Al and B-Co-Si-Ta
   systems are given to show the effectiveness of the proposed model and
   the resulting cluster formulae in interpreting multi-component
   metallic-glass compositions as well as their relevant binary eutectic
   points.
TC 12
ZB 1
ZS 0
ZR 0
Z8 5
Z9 14
SN 1478-6435
EI 1478-6443
UT WOS:000290669500007
ER

PT J
AU Lu, Yang
   Shi, Ce
   Hu, Ming-Jun
   Xu, Yun-Jun
   Yu, Le
   Wen, Long-Ping
   Zhao, Yang
   Xu, Wei-Ping
   Yu, Shu-Hong
TI Magnetic Alloy Nanorings Loaded with Gold Nanoparticles: Synthesis and
   Applications as Multimodal Imaging Contrast Agents
SO ADVANCED FUNCTIONAL MATERIALS
VL 20
IS 21
BP 3701
EP 3706
DI 10.1002/adfm.201001201
PD NOV 9 2010
PY 2010
AB Multicomponent Ni7Co3 alloy-Au nanorings can be facilely synthesized at
   room temperature using metallic Ni7Co3 alloy nanorings as both reducing
   agent and sacrificial template in water. These novel alloy-Au hybrid
   nanorings are well biocompatible due to coating with
   poly(vinylpyrrolidone) and gold nanoparticles. When increasing the molar
   ratio of alloy to gold salt from 1:1 to 5:1, the number of the gold
   nanoparticles loaded on the surface of alloy nanorings were found to be
   decreased, and their morphology was transformed from rod to particle,
   remaining the ring-like assemblies. Their saturation magnetization
   increased due to the ring-like assemblies, resulting in the enhancement
   of the signal intensity in Spin-spin relaxation time (T-2) weighted
   magnetic resonance imaging measurement. These alloy-Au hybrid
   nanocomposites can perform as multimodal imaging contrast agents for
   cancer cell diagnosis by two-photon fluorescent imaging and T-2-weighted
   magnetic resonance imaging. In addition, their potential application for
   photothermal therapy was preliminarily investigated.
RI Zhao, Yang/J-2690-2014; Hu, Mingjun/O-1318-2018; Xu, Weiping/F-3717-2018; Xu, Wei-Ping/F-2714-2014; Xu, Yun-Jun/F-3607-2014; Lu, Yang/J-3493-2012; Yu, Shu-Hong/A-1903-2010; Xu, Weiping/F-3479-2015; Hu, Mingjun/F-3055-2011; Wen, Longping/
OI Hu, Mingjun/0000-0002-5474-6022; Xu, Weiping/0000-0003-2611-0550; Lu,
   Yang/0000-0002-8412-809X; Yu, Shu-Hong/0000-0003-3732-1011; Wen,
   Longping/0000-0003-0384-4578
TC 41
ZB 3
ZR 0
ZS 0
Z8 2
Z9 41
SN 1616-301X
EI 1616-3028
UT WOS:000283999900011
ER

PT J
AU Gu Tingkun
   Zhang Tao
   Qi Yuanhua
   Qin Jingyu
TI From atomic and electronic structures of molten multicomponent alloys to
   their glass-forming ability First-principles simulations
SO JOURNAL OF NON-CRYSTALLINE SOLIDS
VL 356
IS 50-51
BP 2807
EP 2812
DI 10.1016/j.jnoncrysol.2010.09.057
PD NOV 2010
PY 2010
AB The atomic and electronic structures of several well-selected
   Al(70)LM(20)EM(10) (LM = Fe Co and Ni EM = Ti Zr Hf V and Cr) melts were
   investigated systemically by the first-principles method Structural
   parameters of liquid Al(70)LM(20)EM(10) such as partial pair correlation
   functions and coordination numbers reveal manifest change trends with LM
   and EM elements and are closely correlated with the variations of their
   glass-forming ability as observed experimentally LM elements (Fe Co and
   Ni) have a strong interaction with Al atoms while the LM-Al bond
   strength increases slightly from Fe to Ni As EM elements added into
   liquid Al-LM alloys the local structures around EM atoms change from Ti
   to Cr regularly that the Zr and Hf intend to be distributed uniformly in
   the Al-LM matrix while V and Cr like to be self-coordinated (C) 2010
   Elsevier BV All rights reserved
RI tingkun, gu/E-6885-2012
ZR 0
Z8 0
ZB 0
TC 0
ZS 0
Z9 0
SN 0022-3093
UT WOS:000285660800021
ER

PT J
AU Young, K.
   Ouchi, T.
   Huang, B.
   Chao, B.
   Fetcenko, M. A.
   Bendersky, L. A.
   Wang, K.
   Chiu, C.
TI The correlation of C14/C15 phase abundance and electrochemical
   properties in the AB(2) alloys
SO JOURNAL OF ALLOYS AND COMPOUNDS
VL 506
IS 2
BP 841
EP 848
DI 10.1016/j.jallcom.2010.07.091
PD SEP 17 2010
PY 2010
AB The C14/C15 phase abundance is an important parameter in the design of a
   suitable AB(2)-based metal hydride electrode for use in nickel metal
   hydride batteries. In order to separate the contribution due to chemical
   composition from that of phase abundance, three multi-phase and
   multi-element AB(2) alloys with different C14/C15 phase abundances
   before and after annealing were studied by scanning electron microscope,
   transmission electron microscope, X-ray diffraction,
   pressure-concentration isotherm, half-cell, and full-cell measurements.
   After annealing at 800 degrees C for 14 h, the C14 phase abundances
   increased from 71 to 94% for the first alloy
   (Ti12Zr21.5V10Ni40.2Co1.5Cr8.5Mn5.6Al0.4Sn0.3), remained unchanged at
   about 50% for the second alloy
   (Ti12Zr21.5V10Ni40.2Co5.0Cr5.5Mn5.1Al0.4Sn0.3), and decreased from 32 to
   7% for the third alloy (Ti12Zr21.5V10Ni40.2Co8.0Cr3.5Mn4.1Al0.4Sn0.3).
   The effect of reduction in the amount of non-Laves ZrxNiy secondary
   phases by annealing was established with the second alloy while the
   contribution of additional major phase (either C14 or C15) by annealing
   can be distilled by comparing various properties between samples before
   and after annealing. After the comparison, C15 structure was found to
   have a higher hydrogen storage capacity and higher reversibility in gas
   phase hydrogen storage, and better high-rate dischargeability, hydrogen
   bulk diffusion, specific power, and low temperature performance with a
   shortcoming of an inferior cycle life in electrochemistry. Results from
   gas phase hydrogen storage measurement also agree with those from
   electrochemical testing. Besides, the non-Laves ZrxNiy secondary phases
   are found to play importance roles in the reversibility of hydrogen
   storage in the gas phase and battery performance in activation, rate
   capability, charge retention, and cycle life. (C) 2010 Elsevier B.V. All
   rights reserved.
RI Wang, Ke/C-8021-2011; Wang, Ke/M-7171-2017; Huang, Baoquan/
OI Wang, Ke/0000-0002-1174-0907; Huang, Baoquan/0000-0001-6564-4075
TC 55
Z8 1
ZB 0
ZR 0
ZS 0
Z9 56
SN 0925-8388
UT WOS:000282607700068
ER

PT J
AU Hua, Zhong
   Yu, Wanqiu
   Sun, Yaming
   Zhao, Shuhua
TI Preparation, crystallization process and magnetic property of Fe(Co,
   Ni)ZrB alloy powders
SO JOURNAL OF ALLOYS AND COMPOUNDS
VL 505
IS 2
BP 768
EP 771
DI 10.1016/j.jallcom.2010.06.138
PD SEP 3 2010
PY 2010
AB Multicomponent Fe70-x(Co, Ni)(x)Zr10B20 (x = 0, 7, 14, 21, 28) alloy
   powders are prepared by mechanical alloying (MA). Co retards the
   amorphisation of alloy powders while Ni enhances the amorphisation. The
   crystallization processes of Fe42Co28Zr10B20 and Fe42Ni28Zr10B20 alloy
   powders are as amorphous + nanocrystalline -> CoFe + remaining amorphous
   -> CoFe + ZrO2 + Fe3B + unknown phase and amorphous -> FeNi + remaining
   amorphous -> FeNi + ZrFe2 + FeB. The coercivity (H-c) of Fe42Co28Zr10B20
   and Fe42Ni28Zr10B20 alloy changes with the annealing temperature (T-a)
   as decrease -> increase -> decrease. (c) 2010 Elsevier B.V. All rights
   reserved.
TC 4
ZR 0
Z8 2
ZS 0
ZB 0
Z9 6
SN 0925-8388
EI 1873-4669
UT WOS:000281738000074
ER

PT J
AU Mbenkum, Beri N.
   Diaz-Ortiz, Alejandro
   Gu, Lin
   van Aken, Peter A.
   Schuetz, Gisela
TI Expanding Micelle Nanolithography to the Self-Assembly of Multicomponent
   Core Shell Nanoparticles
SO JOURNAL OF THE AMERICAN CHEMICAL SOCIETY
VL 132
IS 31
BP 10671
EP 10673
DI 10.1021/ja104098u
PD AUG 11 2010
PY 2010
AB Size, composition, and pattern formation are crucial elements in the
   fabrication of functional multicomponent nanoparticles (NPs).
   Self-assembly techniques provide relevant control over NP size
   distribution (down to a few nanometers in diameter), but more
   importantly, such techniques are amenable for practical applications
   since the resulting NPs (and arrays thereof) are programmed in the
   molecular structure of the precursors. Here, the diblock copolymer
   micelle nanolithography concept of achieving monodisperse NPs is
   extended to direct the synthesis of multicomponent core shell NPs
   arranged in a triangular lattice. Special emphasis is set on
   Co(core)@Fe(shell) and corrosion resistant (FeCo)(core)@Au(shell) NPS.
   Electron microscopy analyses show a variety of core-shell geometries
   spanning a wide range of oxide, metal, and alloy combinations.
RI Gu, Lin/F-3980-2010; Gu, Lin/D-9631-2011; van Aken, Peter A./AAC-9287-2019
OI Gu, Lin/0000-0002-7504-031X; van Aken, Peter A./0000-0003-1890-1256
ZB 0
Z8 1
TC 12
ZR 0
ZS 0
Z9 12
SN 0002-7863
UT WOS:000280692200021
PM 20681695
ER

PT J
AU Bendersky, L. A.
   Wang, K.
   Boettinger, W. J.
   Newbury, D. E.
   Young, K.
   Chao, B.
TI Examination of Multiphase (Zr,Ti)(V,Cr,Mn,Ni)(2) Ni-MH Electrode Alloys:
   Part II. Solid-State Transformation of the Interdendritic B2 Phase
SO METALLURGICAL AND MATERIALS TRANSACTIONS A-PHYSICAL METALLURGY AND
   MATERIALS SCIENCE
VL 41A
IS 8
BP 1891
EP 1906
DI 10.1007/s11661-010-0240-4
PD AUG 2010
PY 2010
AB Solidification microstructure of multicomponent (Zr,Ti)-Ni-(V,Cr,Mn,Co)
   alloys intended for use as negative electrodes in Ni-metal hydride
   (Ni-MH) batteries was studied in Part I of this series of articles. Part
   II of the series examines the complex internal structure of the
   interdendritic grains formed by solid-state transformation and believed
   to play an important role in the electrochemical charge/discharge
   characteristics of the overall alloy composition. By studying one alloy,
   Zr21Ti12.5V10Cr5.5Mn5.1Co5.0Ni40.2Al0.5Sn0.3, it is shown that the
   interdendritic grains solidify as a B2 (Ti,Zr)(44)(Ni,TM)(56) phase, and
   then undergo transformation to Zr7Ni10-type, Zr9Ni11-type, and
   martensitic phases. The transformations obey orientation relationships
   between the high-temperature B2 phase and the low-temperature Zr-Ni-type
   intermetallics, and consequently lead to a multivariant structure. The
   major orientation relationship for the orthorhombic Zr7Ni10 type is
   [011](Zr7Ni10)//[001](B2); (100)(Zr7Ni10)//(100)(B2). The orientation
   relationship for the tetragonal Zr9Ni11 type is
   [001](Zr9Ni11)//[001](B2); (130)(Zr9Ni11)//(100)(B2). Binary Ni-Zr and
   ternary Ti-Ni-Zr phase diagrams were used to rationalize the formation
   of the observed domain structure.
RI Wang, Ke/M-7171-2017; Wang, Ke/C-8021-2011
OI Wang, Ke/0000-0002-1174-0907; 
ZS 0
ZR 0
TC 35
ZB 0
Z8 0
Z9 35
SN 1073-5623
UT WOS:000279086600004
ER

PT J
AU Tiley, J. S.
   Viswanathan, G. B.
   Shiveley, A.
   Tschopp, M.
   Srinivasan, R.
   Banerjee, R.
   Fraser, H. L.
TI Measurement of gamma ' precipitates in a nickel-based superalloy using
   energy-filtered transmission electron microscopy coupled with automated
   segmenting techniques
SO MICRON
VL 41
IS 6
BP 641
EP 647
DI 10.1016/j.micron.2010.03.003
PD AUG 2010
PY 2010
AB Precipitates of the ordered L1(2) gamma ' phase (dispersed in the
   face-centered cubic or FCC gamma matrix) were imaged in Rene 88 DT, a
   commercial multicomponent Ni-based superalloy, using energy-filtered
   transmission electron microscopy (EFTEM). Imaging was performed using
   the Cr, Co, Ni, Ti and Al elemental L-absorption edges in the energy
   loss spectrum. Manual and automated segmentation procedures were
   utilized for identification of precipitate boundaries and measurement of
   precipitate sizes. The automated region growing technique for
   precipitate identification in images was determined to measure
   accurately precipitate diameters. In addition, the region growing
   technique provided a repeatable method for optimizing segmentation
   techniques for varying EFTEM conditions. (C) 2010 Elsevier Ltd. All
   rights reserved.
RI Tschopp, Mark/B-1594-2008
OI Tschopp, Mark/0000-0001-8471-5035
ZS 0
ZR 0
Z8 2
ZB 0
TC 8
Z9 8
SN 0968-4328
UT WOS:000279527300015
PM 20434346
ER

PT J
AU He, Jianchao
   Zhao, Hailei
   Wang, Mengwei
   Jia, Xidi
TI Preparation and characterization of Co-Sn-C anodes for lithium-ion
   batteries
SO MATERIALS SCIENCE AND ENGINEERING B-ADVANCED FUNCTIONAL SOLID-STATE
   MATERIALS
VL 171
IS 1-3
BP 35
EP 39
DI 10.1016/j.mseb.2010.03.051
PD JUL 25 2010
PY 2010
AB Sn-based, multicomponent composites have instilled new life in the
   research of novel anode materials for lithium ion batteries. CoSn2Cx
   anode materials with different amounts of carbon were synthesized by
   carbothermal reduction method, carbon component was in situ remained.
   This approach is simple and mass-productive. The effects of carbon
   component on the properties of CoSn2Cx were investigated with the help
   of X-ray diffraction (XRD), scanning electron microscopy (SEM) and
   galvanostatic cycling tests. Carbon can prevent the alloy particles from
   agglomeration and thus decrease the alloy average particle size
   dispersing in carbon matrix. Carbon addition improves the cycling
   stability of Co-Sn-C composite electrode, but decreases its specific
   capacity. The incorporation of carbon improves the rate-capability of
   Co-Sn-C composite remarkably. (C) 2010 Elsevier B.V. All rights
   reserved.
RI Zhao, Hailei/C-2524-2015
OI Zhao, Hailei/0000-0001-5564-3677
TC 20
Z8 8
ZS 0
ZB 1
ZR 0
Z9 25
SN 0921-5107
EI 1873-4944
UT WOS:000279680600008
ER

PT J
AU Young, K.
   Ouchi, T.
   Huang, B.
   Nei, J.
   Fetcenko, M. A.
TI Studies of Ti1.5Zr5.5V0.5(MxNi1-x)(9.5) (M = Cr, Mn, Fe, Co, Cu, Al):
   Part 1. Structural characteristics
SO JOURNAL OF ALLOYS AND COMPOUNDS
VL 501
IS 2
BP 236
EP 244
DI 10.1016/j.jallcom.2010.04.077
PD JUL 9 2010
PY 2010
AB In Part 1 of this two part series of papers, the structural
   characteristics of quinary alloys Ti1.5Zr5.5V0.5(MxNi1-x)(9.5) with M =
   Cr, Mn, Fe, Co, Cu, or Al and x=0.1 or 0.2 are reported All 12 alloys
   are composed of Laves phases (C14 or C15) and non-Laves Zr-Ni phases
   Only partial Cu-substitution retains a Zr7Ni10-dominated microstructure.
   Substitutions of elements with fewer outer shell electrons, such as Al,
   Mn, and Cr, were found to promote more C14 phase while Fe- and
   Co-substitutions favored the C15 structure Average electron density was
   found to have a determining role in the predilection toward C14/C15
   phases As the NI-content in the alloy decreases, the structure of
   non-Laves phase changes from Zr7Ni10 to Zr7Ni10 + Zr9Ni11, then to
   Zr9Ni11, and finally to Zr9Ni11 + ZrNi. The solubilities of V and Cr in
   the Zr7Ni10 and Zr9Ni11 phases are very low and the contents of other
   substitutional elements in these phases are lower than in the Laves
   phases (C) 2010 Elsevier B.V. All rights reserved.
OI Huang, Baoquan/0000-0001-6564-4075
Z8 0
ZB 0
TC 15
ZR 0
ZS 0
Z9 15
SN 0925-8388
UT WOS:000279511300016
ER

PT J
AU Li, R.
   Stoica, M.
   Liu, G.
   Eckert, J.
TI Evolution of Constitution, Structure, and Morphology in FeCo-Based
   Multicomponent Alloys
SO METALLURGICAL AND MATERIALS TRANSACTIONS A-PHYSICAL METALLURGY AND
   MATERIALS SCIENCE
VL 41A
IS 7
BP 1640
EP 1645
DI 10.1007/s11661-009-0052-6
PD JUL 2010
PY 2010
AB Constituent phases, melting behaviors, and microstructure of
   multicomponent (Fe(0.5)Co(0.5)) (x) (Mo(0.1)C(0.2)B(0.5)Si(0.2))(100-x)
   alloys (x = 95, 90, 85, 80, and 70) produced by copper mold casting were
   evaluated by various analysis techniques, i.e., X-ray diffractometry,
   scanning electronic microscopy with energy dispersive X-ray
   spectrometry, and differential scanning calorimetry. Metastable Fe(3)C-
   and Cr(23)C(6)-type phases were identified in the chill-cast alloys. A
   schematic illustration was proposed to explain the evolution of
   constituent phases and microstructure for the alloys with x = 95, 90,
   and 85 during the solidification process, which could be applicable to
   controlling microstructural formation of other multicomponent alloys
   with similar microstructures by artificially adjusting the composition.
CT International Conference on Bulk Metallic Glasses held at the 2009 TMS
   Annual Meeting
CY 2009
CL San Francisco, CA
SP Minerals, Met & Mat Soc
RI Stoica, Mihai/B-7069-2015; Li, Ran/B-4618-2010; Liu, Gang/E-1759-2011
ZR 0
TC 0
ZB 0
Z8 0
ZS 0
Z9 0
SN 1073-5623
UT WOS:000277958700008
ER

PT J
AU Deepali, Jadhav, V
   Sandip, Sabale R.
   Baburao, Mohite S.
TI Sorption and Separation of Lead(II) using Poly [dibenzo-18-crown-6] in
   L-valine medium
SO RESEARCH JOURNAL OF CHEMISTRY AND ENVIRONMENT
VL 14
IS 2
BP 63
EP 67
PD JUN 2010
PY 2010
AB A column chromatographic separation method has been developed for
   separation of Pb(H) using Poly[dibenzo-18-crown-6]. The separation was
   carried out in L-valine medium. The sorption of Pb(II) was quantitative
   from 1 x 10(-6) M to 1 x10(-2) M L-valine. The capacity of column of
   poly[dibenzo 18-crown-6] for Pb(II) was found to be 0.86 +/- 0.01 mmol/g
   of crown polymer The result showed that 1.0 M to 8.0 M hydrochloric
   acid, 4.0 M to 7.0 M hydrobromic odd, 1 0 M to 8.0 M sulfuric acid and
   4.0 M to 6.0 M acetic acid and 2.0 M to 4 0 M perchloric acid were found
   to be efficient eluents. Pb(II) was separated from commonly associated
   metal ions such as Mg(II)/Sb(III), Co(II), Zn(II), Hg(II), Cd(II) and
   Th(IV) and other associated metal ions in binary as well as in
   multicomponent mixtures. The sorption of Pb(II) was carried out in
   presence of various ions to ascertain the tolerance limits of
   individual. The lead content was determined in type metal alloy. The
   simple, rapid and selective method having good reproducibility
   (approximately +/-2%) was developed
RI Sabale, Sandip R./J-2261-2017
OI Sabale, Sandip R./0000-0001-9254-1872
TC 0
ZB 0
ZR 0
Z8 0
ZS 0
Z9 0
SN 0972-0626
UT WOS:000279561100011
ER

PT J
AU Lukiyanchuk, I. V.
   Rudnev, V. S.
   Nedozorov, P. M.
TI The organization of the surface of multicomponent plasma-electrolytic
   anode layers on aluminum
SO RUSSIAN JOURNAL OF PHYSICAL CHEMISTRY A
VL 84
IS 6
BP 1059
EP 1064
DI 10.1134/S0036024410060300
PD JUN 2010
PY 2010
AB The elemental composition of characteristic formations on the surface of
   anodic films containing transition metal compounds (Ni, Cu, Co, Mn, and
   W) and formed on an aluminum alloy in aqueous electrolytes under the
   conditions of the action of electric spark and arc discharges
   (plasma-electrolytic or plasmaelectrochemical oxidation) was studied.
   The main formations on the surface were fritted structures, pores,
   caverns covered by "lids" on top, and disperse particles
   (microgranules). Electrolyte transition metals largely concentrated in
   caverns, pores, and microgranules. The composition of microgranules was
   different from that of caverns, pores, and fritted structures. The main
   elements that formed microgranules were nickel and carbon. Cobalt and
   manganese were differently built into surface formations. Cobalt
   replaced nickel in micro-granules, and manganese replaced aluminum in
   fritted surface structures.
RI Rudnev, Vladimir/; Lukiyanchuk, Irina/A-6605-2014
OI Rudnev, Vladimir/0000-0002-1953-5617; Lukiyanchuk,
   Irina/0000-0003-1680-4882
ZB 0
Z8 0
ZR 0
TC 6
ZS 0
Z9 6
SN 0036-0244
UT WOS:000278135600030
ER

PT J
AU Kaneeda, M.
   Iizuka, H.
   Hiratsuka, T.
   Shinotsuka, N.
   Kitahara, Y.
   Arai, M.
TI Preparation and screening of various multi-component catalysts for NOx
   conversion under lean-burn conditions: An active and heat-resistant
   RhPt-NaMn-Ce/Al2O3 catalyst
SO CHEMICAL ENGINEERING JOURNAL
VL 160
IS 1
BP 93
EP 98
DI 10.1016/j.cej.2010.03.014
PD MAY 15 2010
PY 2010
AB The present work has been undertaken to improve the thermal stability of
   an RhPt-NaTi/Al2O3 catalyst, which is one of promising lean NOx trap
   catalysts for practical NOx conversion. For this purpose, we mainly
   directed our attention to the component of Na that acts as NOx trapping
   sites and intended to improve the thermal stability of this Na species
   by using various additives. After screening of various RhPt-Na
   alpha/Al2O3 (alpha = Ti, Si, Mg, Ca, Mn, Co, Ni, La, and Nd) catalysts,
   Mn addition was found to be effective for improving thermal stability of
   the catalyst. Moreover, the modification of Al2O3 support with Ce
   additive was indicated to be effective, and the most active and
   thermally stable catalyst was RhPt-NaMn-Ce/Al2O3, which was able to
   function actively even after a severe heat treatment at 800 degrees C.
   The reasons for the high thermal stability of this catalyst were
   examined by evaluating NO oxidation activity of a model catalyst
   including Mn and characterizing features of the RhPt-NaMn-Ce/Al2O3
   catalyst with FTIR of adsorbed NO and chemisorption of CO and CO2. An
   important factor is that the addition of Mn prevents the Na species from
   undesired sintering during heat treatments, resulting in a larger
   surface area of exposed Na species, namely NOx trapping sites. This
   catalyst can also function in a commercial vehicle engine under
   lean-burn conditions and should be a promising catalyst for practical
   use. (C) 2010 Elsevier B.V. All rights reserved.
RI Arai, Masahiko/Q-7092-2019; Arai, Masahiko/D-6144-2012
TC 2
Z8 0
ZB 0
ZR 0
ZS 0
Z9 2
SN 1385-8947
UT WOS:000278171000014
ER

PT J
AU Dutkiewicz, Jan
   Litynska-Dobrzynska, Lidia
   Rogal, Lukasz
   Maziarz, Wojciech
   Czeppe, Tomasz
TI Cu/Ti base multicomponent amorphous Cu47Ti33Zr11Ni8Si1 and
   nanocrystalline silver composites
SO PHYSICA STATUS SOLIDI A-APPLICATIONS AND MATERIALS SCIENCE
VL 207
IS 5
BP 1109
EP 1113
DI 10.1002/pssa.200983352
PD MAY 2010
PY 2010
AB An easy glass-forming alloy based on Cu-Ti of composition
   Cu47Ti33Zr11Ni8Si1 was ball milled for 40h to obtain amorphous powder.
   X-ray diffraction and differential scanning calorimetry (DSC)
   measurements confirmed the dominant presence of the amorphous phase
   after bail milling. However, transmission electron microscopy front
   allowed identification of Si particles and intermetallic phases a few
   nonometresin diameter often of CuNi2Ti or Cu-Ti structures. The powder
   was then hot pressed in vacuum at temperature of 460 degrees C between
   the glass transition and the crystallization point to form bulk
   amorphous samples. Composites were prepared in (C) 2010 WILEY-VCH Verlag
   GmbH & Co. KGaA, Weinheimthe same way from mixed milled amorphous
   powders and nanocrystalline silver powder prepared by ball milling.
   Various ratios of amorphous to silver powder were applied with a maximum
   of 60% of nanocrystalline silver The microhardness of the amorphous
   phase component was near 1100 HV, much higher than the 90 HV of silver.
   Composites containing 20% of nanosilver have shown a much higher
   compression strength of 850 MPa, as compared to the 450 MPa of the
   composite containing 60% of silver, however, the latter has better
   ductility, near 5%, before fracture. (C) 2010 WILEY-VCH Verlag GmbH &
   Co. KGaA, Weinheim
CT Fall Meeting of the European-Materials-Research-Society
CY SEP 14-18, 2009
CL Warsaw, POLAND
SP European Mat Res Soc
OI Maziarz, Wojciech/0000-0001-8363-9640; Litynska-Dobrzynska,
   Lidia/0000-0001-8786-3586
ZB 0
ZS 1
Z8 0
ZR 0
TC 3
Z9 3
SN 1862-6300
UT WOS:000278610700017
ER

PT J
AU Wei, H.
   Zhang, H. Y.
   Sun, X. F.
   Dargusch, M. S.
   Yao, X.
TI Interdiffusion within the beta-phase region of the Ni-Co-Cr-Al
   quaternary system
SO JOURNAL OF ALLOYS AND COMPOUNDS
VL 493
IS 1-2
BP 507
EP 516
DI 10.1016/j.jallcom.2009.12.146
PD MAR 18 2010
PY 2010
AB Interdiffusion coefficients within the beta-phase region of the
   nickel-cobalt-chromium-aluminum (Ni-Co-Cr-Al) quaternary system were
   estimated by square root diffusivity analysis. The obtained results
   indicated that the cross interdiffusion coefficients D-ij (i not equal
   j, i, j = Al, Cr, Co) other than D-AlCo, were less than the main
   interdiffusion coefficients Do (i = j), and that the values of D-Ali
   were greater than those of D-Cri and D-Coi. This finding suggests that
   the addition of chromium decreases the interdiffusion coefficients of
   aluminum and cobalt, but the addition of cobalt did not cause an obvious
   change in the interdiffusion coefficients of aluminum and chromium in
   the beta-phase region. The different effects associated with the
   additions of chromium and cobalt were qualitatively discussed in light
   of the relationship between the thermodynamic properties of the system
   and Wagner's interaction parameter. The results revealed that the
   different effects could be ascribed to the stronger thermodynamic
   interactions between aluminum and cobalt compared to that between
   aluminum and chromium. (C) 2009 Elsevier B.V. All rights reserved.
RI Yao, Xiangdong/E-1259-2013; Dargusch, Matthew/C-6763-2009; Yao, Xiangdong/; Dargusch, Matthew/
OI Yao, Xiangdong/0000-0002-1235-5090; Dargusch,
   Matthew/0000-0003-4336-5811
ZS 0
Z8 1
ZB 0
TC 7
ZR 0
Z9 8
SN 0925-8388
EI 1873-4669
UT WOS:000276054200104
ER

PT J
AU Braic, M.
   Braic, V.
   Balaceanu, M.
   Zoita, C. N.
   Vladescu, A.
   Grigore, E.
TI Characteristics of (TiAlCrNbY)C films deposited by reactive magnetron
   sputtering
SO SURFACE & COATINGS TECHNOLOGY
VL 204
IS 12-13
BP 2010
EP 2014
DI 10.1016/j.surfcoat.2009.10.049
PD MAR 15 2010
PY 2010
AB (TiAlCrNbY)C multi-component carbide coatings were prepared by reactive
   co-sputtering of Ti, Al, Cr, Nb and Y targets in an Ar + CH(4)
   atmosphere. The films were investigated for elemental and phase
   composition, chemical binding state, texture, morphology, residual
   stress, roughness, hardness, friction and wear using Xray photoelectron
   spectroscopy (XPS), X-ray diffraction (XRD), atomic force microscopy
   (AFM), surface profilometry, hardness measurements, and tribological
   tests. The metals in the carbide films were found in an almost
   equiatomic ratio, whereas the carbon content varied from about 46 to 82
   at.%. For film composition close to stoichiometry, a single fcc solid
   solution phase with an (111) preferred orientation was detected. The
   coatings with higher carbon concentrations (69-82 at.%) exhibited an
   amorphous structure. Fine grained and smooth surface morphologies were
   observed by AFM. While the metallic film exhibited a low tensile stress
   (similar to 0.240 GPa), the carbides coatings were subjected to
   compressive stress, with values (from 0.200 to 1.950 GPa) strongly
   depending on CH(4) flow rate. The hardness values (13-23 GPa) were found
   to be lower than those usually reported for binary carbides (30-35 GPa),
   while the dry friction coefficients were in the range 0.05-0.25. (C)
   2009 Elsevier B.V. All rights reserved.
CT Symposium on Protective Coatings and Thin Films held at the 2009 E-MRS
   Spring Meeting
CY JUN 08-12, 2009
CL Strasbourg, FRANCE
SP European Mat Res Soc
RI Braic, Viorel/G-3620-2011; Braic, Mariana T/C-5195-2011; Vladescu, Alina/B-5605-2011; Zoita, Nicolae Catalin/F-9868-2013; balaceanu, mihai/G-3205-2011; Braic, Viorel/; BRAIC, Mariana/
OI Vladescu, Alina/0000-0001-5770-4541; Zoita, Nicolae
   Catalin/0000-0002-8337-9559; Braic, Viorel/0000-0001-8132-1049; BRAIC,
   Mariana/0000-0002-2543-5866
ZR 0
TC 28
ZB 0
ZS 0
Z8 0
Z9 28
SN 0257-8972
UT WOS:000275692100029
ER

PT J
AU Zickler, Gerald A.
   Radis, Rene
   Schnitzer, Ronald
   Kozeschnik, Ernst
   Stockinger, Martin
   Leitner, Harald
TI The Precipitation Behavior of Superalloy ATI Allvac 718Plus
SO ADVANCED ENGINEERING MATERIALS
VL 12
IS 3
BP 176
EP 183
DI 10.1002/adem.200900282
PD MAR 2010
PY 2010
AB ATI Allvac 718Plus is a novel nickel-based superalloy, which was
   designed for heavy-duty applications in aerospace gas turbines. The
   precipitation kinetics of the intermetallic delta (Ni3Nb) and gamma'
   (Ni-3(Al,Ti)) phases in this alloy are of scientific as well as
   technological interest because of their significant influence on the
   mechanical properties. Important parameters like grain size are
   controlled by coarse (5 precipitates located at grain boundaries,
   whereas small gamma' precipitates are responsible for strengthening by
   precipitation hardening. In the present study, the microstructure is
   investigated by three-dimensional atom probe tomography and simulated by
   computer modeling using the thermo-kinetic software MatCalc. The results
   of numerical simulations and experimental data are compared and
   critically discussed. It is shown that the chemical compositions of the
   phases change during isothermal aging, and the precipitation kinetics of
   delta and gamma' phases interact with each other as shown in a time
   temperature precipitation (TTP) plot. The TTP plot shows C-shaped curves
   with characteristic discontinuities in the temperature range, where
   simultaneous and concurrent precipitation of the delta and gamma' phases
   occurs. This leads to a competition in the diffusion of Nb and Al, which
   are partly present in both phases. Thus, the present study gives
   important information on heat treatments for ATI Allvac 718Plus in order
   to achieve the desired microstructure and mechanical properties.
OI Leitner, Harald/0000-0001-6110-5410; Schnitzer,
   Ronald/0000-0003-0153-9051
TC 9
Z8 1
ZR 0
ZB 0
ZS 0
Z9 9
SN 1438-1656
EI 1527-2648
UT WOS:000277297300012
ER

PT J
AU Slovetskii, D. I.
   Chistov, E. M.
TI Catalytic processes on membrane palladium alloys: I. Carbon monoxide
   disproportionation
SO KINETICS AND CATALYSIS
VL 51
IS 2
BP 255
EP 265
DI 10.1134/S002315841002014X
PD MAR 2010
PY 2010
AB The results of a kinetic study of the disproportionation reaction of
   carbon monoxide on the surface of B1-B3 palladium alloy membranes over
   wide ranges of residence times and temperatures are reported. The
   specific rates and activation energies of the reaction with the
   formation of CO(2) and atomic carbon adsorbed on the surface were
   determined. It was found that the rate of reaction on all of the alloys
   from the B series other than B3-2 was independent of the consumption of
   CO and the residence time. The catalytic activity of multicomponent
   palladium alloy membranes in the CO disproportionation reaction was much
   lower and the activation energy was higher than the corresponding
   parameters of Pd-(6-10)Ru and Pd-5.5Ni binary alloy membranes. Atomic
   carbon formed in the reaction on all of the alloys from the B series
   other than the B3-2 alloy did not form carbon deposits as polymer films,
   pyrolytic carbon, or soot strongly bound to the surface of each other to
   result in a decrease in the rate of reaction. On the surface of the B3-2
   alloy, atomic carbon initiated the formation of a polymer film weakly
   bound to the surface, which decreased the rate of reaction. A reaction
   mechanism was proposed to adequately describe the experimental results.
ZB 0
TC 0
ZR 0
Z8 0
ZS 0
Z9 0
SN 0023-1584
UT WOS:000277012300014
ER

PT J
AU Lang, X. Y.
   Guo, H.
   Chen, L. Y.
   Kudo, A.
   Yu, J. S.
   Zhang, W.
   Inoue, A.
   Chen, M. W.
TI Novel Nanoporous Au-Pd Alloy with High Catalytic Activity and Excellent
   Electrochemical Stability
SO JOURNAL OF PHYSICAL CHEMISTRY C
VL 114
IS 6
BP 2600
EP 2603
DI 10.1021/jp907682x
PD FEB 18 2010
PY 2010
AB A novel nanoporous gold-palladium alloy has been successfully fabricated
   by electrochemically dealloying a multicomponent metallic glass. In
   comparison with conventional nanoporous gold prepared by dealloying
   Au-Ag alloys, the nanoporous gold-palladium alloy shows much higher
   catalytic activity for electrooxidation of methanol as a free-standing
   electrode. Moreover, a small amount of palladium in the nanoporous alloy
   is found to dramatically improve the electrochemical stability of
   nanoporous gold.
RI Lang, Xingyou/A-3696-2010; Chen, Luyang/E-3237-2010; Inoue, Akihisa/E-5271-2015; Chen, Mingwei/A-4855-2010; Kudo, Akira/; Chen, Mingwei/A-4855-2010
OI Lang, Xingyou/0000-0002-8227-9695; Chen, Mingwei/0000-0002-8274-3099;
   Kudo, Akira/0000-0002-0830-5509; Chen, Mingwei/0000-0002-2850-8872
Z8 4
TC 109
ZS 1
ZR 0
ZB 8
Z9 111
SN 1932-7447
UT WOS:000274354800031
ER

PT J
AU Young, K.
   Regmi, R.
   Lawes, G.
   Ouchi, T.
   Reichman, B.
   Fetcenko, M. A.
   Wu, A.
TI Effects of aluminum substitution in C14-rich multi-component alloys for
   NiMH battery application
SO JOURNAL OF ALLOYS AND COMPOUNDS
VL 490
IS 1-2
BP 282
EP 292
DI 10.1016/j.jallcom.2009.09.180
PD FEB 4 2010
PY 2010
AB The effects of aluminum substitution to the structural, electrochemical,
   and gas phase hydrogen storage properties of C14-rich alloys are
   reported. Minor phases, including C15 and TiNi, were identified by X-ray
   diffraction analysis. Entropy and enthalpy were estimated from
   equilibrium pressure at a fixed hydrogen concentration due to the large
   slope factor in pressure-concentration-temperature isotherms. The
   stability of hydrides from these materials, determined from the
   pressure-concentration isotherm equilibrium pressure and maximum storage
   capacities has a better correlation with the change in entropy than that
   in enthalpy. Alloys having smaller unit cell volume, relatively low
   hydride heat of formation, and relatively higher degree of disorder
   exhibit lower plateau pressure, higher storage capacity, and smaller
   hydrogen diffusion coefficient. Comparing to the Co substitution in the
   same base alloy, Al substitution makes better contribution to both bulk
   hydrogen transport and surface reaction. Substituting 0.4% Al and 1.5%
   Co to AB2 alloy is found to be the best combination in terms of general
   nickel metal hydride battery performance. (C) 2009 Elsevier B.V. All
   rights reserved.
ZR 0
TC 43
Z8 1
ZS 0
ZB 0
Z9 43
SN 0925-8388
EI 1873-4669
UT WOS:000274839100063
ER

PT J
AU He, Jie
   Li, Haiquan
   Yang, Baijun
   Zhao, Jiuzhou
   Zhang, Haifeng
   Hu, Zhuangqi
TI Liquid phase separation and microstructure characterization in a
   designed Al-based amorphous matrix composite with spherical crystalline
   particles
SO JOURNAL OF ALLOYS AND COMPOUNDS
VL 489
IS 2
BP 535
EP 540
DI 10.1016/j.jallcom.2009.09.102
PD JAN 21 2010
PY 2010
AB The solidification process of the immiscible alloys exhibit a unique
   opportunity in designing the composites with the spherical crystalline
   particles dispersed in the amorphous metal matrix. The typical Al-Pb
   immiscible alloy and the additional elements Ni, Y and Co were selected,
   and the Al(82.87)Pb(2.5)Ni(4.88)Y(7.8)Co(1.95) multicomponent immiscible
   alloy has been designed. The ribbon samples of the multicomponent alloy
   were prepared by using the melt spinning technique. The ribbons were
   characterized by the scanning electron microscopy (SEM). The phase
   constitution and transformation were studied by the X-ray diffraction
   (XRD) and the differential scanning calorimeter (DSC). It was revealed
   in the as-quenched ribbons the Al-based metallic glass matrix is
   embedded by the spherical crystalline Pb-rich particles. The
   microstructure evolution, the glass formation and the thermal stability
   of the as-prepared composite have been discussed in detail. A method has
   been developed based on the mechanism of the liquid-liquid phase
   transformation in the miscibility gap of the multicomponent immiscible
   alloy to produce the spherical crystalline particles in the amorphous
   matrix. (C) 2009 Elsevier B.V. All rights reserved.
ZS 0
Z8 7
ZR 0
ZB 0
TC 36
Z9 36
SN 0925-8388
UT WOS:000273251000044
ER

PT J
AU He Jie
   Li Haiquan
   Xing Chengrao
   Zhao Jiuzhou
TI DESIGN AND PREPARATION OF IN SITU Pb-RICH PARTICLES/Al BASE METALLIC
   GLASS MATRIX COMPOSITE
SO ACTA METALLURGICA SINICA
VL 46
IS 1
BP 41
EP 46
DI 10.3724/SP.J.1037.2009.00489
PD JAN 11 2010
PY 2010
AB The typical Al-Pb immiscible alloy and the additional elements Ni, Y and
   Co were selected, and a new Al82.87Pb2.5Ni4.88Y7.8Co1.95 multicomponent
   immiscible alloy has been designed. The ribbon samples of the
   multicomponent alloys were prepared by rapidly quenched method. The
   microstructure characterization, thermal stability and formation of
   composite microstructure have been investigated. The results indicate
   that the single-phase alloy melt separates into AlNiYCo-rich and Pb-rich
   liquids during cooling through the miscibility gap. Subsequently, the
   separated AlNiYCo-rich and Pb-rich liquids solidify into Al-based glassy
   matrix and crystalline Pb-rich phase, respectively. The crystalline
   Pb-rich phase in form of spheres is homogeneously embedded into the
   Al-based metallic glass matrix. Based on the mechanism of the
   liquid-liquid phase transformation in the miscibility gap of the
   multicomponent immiscible alloy, a new method has been developed to
   produce in situ crystalline spheres embedded into the metallic glass
   matrix by rapid solidification.
ZS 0
Z8 1
ZB 0
TC 2
ZR 0
Z9 2
SN 0412-1961
UT WOS:000274823200007
ER

PT J
AU Young, K.
   Ouchi, T.
   Reichman, B.
   Mays, W.
   Regmi, R.
