Repository: MatInfoUB/NLP-Queries

File: Multicomponent_Co_alloys1.txt (part 31 of 35)
FN Clarivate Analytics Web of Science
   Lawes, G.
   Fetcenko, M. A.
   Wu, A.
TI Optimization of Co-content in C14 Laves phase multi-component alloys for
   NiMH battery application
SO JOURNAL OF ALLOYS AND COMPOUNDS
VL 489
IS 1
BP 202
EP 210
DI 10.1016/j.jallcom.2009.09.052
PD JAN 7 2010
PY 2010
AB The structural, electrochemical, and gas phase hydrogen storage
   properties of predominantly C14 crystalline phase alloys with partial
   replacement by Co (up to 2.5 at%) are reported. Minor phases, including
   C15 and cubic TiNi, were found by X-ray diffraction and contributed to
   the improved hydrogen diffusion through the alloy. The optimal
   Co-content of between 1.0 and 1.5 at% provides easy activation, high gas
   phase capacity, and a high discharge capacity. An optimized alloy
   formula also provided the smallest metallic nickel cluster size embedded
   in the surface oxide and the largest number of nickel clusters. In
   sealed cell studies, a Co-content of 1.5% gives the best performance in
   formation, cycle life, and charge retention, but has worse specific
   power and low temperature performance than some other compositions. The
   high-rate dischargeabilities at lower rates were found to be limited by
   surface reactions, not bulk diffusion. (c) 2009 Elsevier B.V. All rights
   reserved.
Z8 2
ZB 0
TC 24
ZR 0
ZS 0
Z9 25
SN 0925-8388
UT WOS:000273204100042
ER

PT J
AU Johansson, Sven A. E.
   Wahnstrom, Goran
TI Theory of ultrathin films at metal-ceramic interfaces
SO PHILOSOPHICAL MAGAZINE LETTERS
VL 90
IS 8
BP 599
EP 609
DI 10.1080/09500831003800863
PD 2010
PY 2010
AB A theoretical model for understanding the formation of interfacial thin
   films is presented, which combines density functional theory
   calculations for interface energies with thermodynamic modeling
   techniques for multicomponent bulk systems. The theory is applied to
   thin film formation in VC-doped WC-Co cemented carbides. It is predicted
   that ultrathin VC films may exist in WC/Co interfaces at the high
   temperature sintering conditions where most of the WC grain growth
   occurs, which provides an explanation of the grain growth inhibiting
   effect of VC additions in the WC-Co system.
OI Johansson, Sven/0000-0003-2133-4002
Z8 1
ZS 0
ZR 0
TC 16
ZB 0
Z9 17
SN 0950-0839
UT WOS:000278591000008
ER

PT S
AU Vaucher, Sebastien
   Bernau, Laurent
   Stir, Manuela
   Ishizaki, Kotaro
   Catala-Civera, Jose-Manuel
   Nicula, Radu
GP IEEE
TI Microwave-induced electromigration in multicomponent metallic alloys
SO 2010 IEEE MTT-S INTERNATIONAL MICROWAVE SYMPOSIUM DIGEST (MTT)
SE IEEE MTT-S International Microwave Symposium
BP 1440
EP 1443
PD 2010
PY 2010
AB The crystallization of amorphous FeCoCuZrAISiB alloy ribbons during
   microwave heating was investigated in situ using time-resolved X-ray
   powder diffraction. The formation of the nanocrystalline alpha-(Fe,
   Co)(SiAl) phase during the primary crystallization stage is followed by
   the crystallization of the residual glassy matrix. Scanning electron
   microscopy analysis after microwave exposure reveals the formation of
   nanosized hillocks evenly distributed over the ribbon surfaces. Local
   chemical composition analysis by energy-dispersive spectroscopy shows
   that the surface clusters are enriched in Cu and AI. The occurrence of
   this typical electromigration effect imposes a strong restriction on the
   duration of the exposure of metallic ribbons to microwave fields and
   reinforces the need for prior characterization in particular by in situ
   time-resolved techniques.
CT IEEE MTT-S International Microwave Symposium Digest
CY MAY 23-28, 2010
CL Anaheim, CA
SP IEEE
RI CATALA CIVERA, JOSE/I-2850-2015
OI CATALA CIVERA, JOSE/0000-0002-0617-1762
TC 0
ZR 0
ZB 0
Z8 0
ZS 0
Z9 0
SN 0149-645X
BN 978-1-4244-6057-1
UT WOS:000288196501130
ER

PT J
AU Kachbi, A.
   Benamor, M.
   Aguerssif, N.
TI Simultaneous Spectrophotometric Determination of Co2+, Ni2+ and Cu2+ in
   Industrial Alloys Using Partial Least Squares Method
SO CURRENT ANALYTICAL CHEMISTRY
VL 6
IS 1
BP 88
EP 93
DI 10.2174/157341110790069709
PD JAN 2010
PY 2010
AB Spectrometric multicomponent analysis is a subject of great practical
   importance in the environmental, clinical, pharmaceutical and cultural
   heritage areas. Partial Least Squares (PLS) modeling based on SIMPLS
   algorithm was applied for the simultaneous spectrophotometric
   determination of Co(II), Ni(II) and Cu(II) with ammonium purpurate (
   murexide) as the complexing agent. An analytical wavelengths of ( 400 to
   490) nm were chosen and an experimental calibration matrix for PLS was
   designed with 21 samples of (0.354 to 5.893) mu g/mL, (0.352 to 5.869)
   mu g/mL and (0.381 to 6.355) mu g/mL for cobalt, nickel and copper,
   respectively. A leave one out cross-validation procedure was used for
   selecting the number of components using PRESS. The method was
   successfully applied to the simultaneous determination of these metals
   in industrial alloys.
ZR 0
TC 2
ZS 0
Z8 0
ZB 0
Z9 2
SN 1573-4110
EI 1875-6727
UT WOS:000273601800013
ER

PT J
AU Osinkin, D. A.
   Kuzin, B. L.
   Bogdanovich, N. M.
TI Effect of Oxygen Activity and Water Partial Pressure to Degradation Rate
   of Ni Cermet Electrode Contacting Zr0.84Y0.16O1.92 Electrolyte
SO RUSSIAN JOURNAL OF ELECTROCHEMISTRY
VL 46
IS 1
BP 41
EP 48
DI 10.1134/S1023193510010052
PD JAN 2010
PY 2010
AB The time curves of full polarization resistance of Ni cermet electrode
   modified with CeO2-delta additive were studied by means of impedance
   spectroscopy in binary gas mixtures x% H-2 + (100 - x)% H2O, 10% CO +
   90% CO2 and multicomponent gas mixtures H-2 + CO2 + H2O + CO + Ar of
   various composition at the temperature of 900 degrees C. The Ni cermet
   electrode degradation rate in binary gas mixtures H-2 + H2O was shown to
   increase sharply at the partial water pressure over 45%. The Ni cermet
   electrode degradation rate in the mixture of 10% CO + 90% CO2 was
   significantly lower than that in 10% H-2 + 90% H2O. The major changes in
   the electrode characteristics upon long exposure in working conditions
   were accounted for by changes in the high-frequency partial polarization
   resistance. In the course of long testing, the electrode microstructure
   was not significantly changed. In the presence of hydrogen-containing
   components (H-2 and H2O), the carbon-containing components (CO and CO2)
   were shown to make an insignificant contribution to the current
   generation processes in Ni cermet electrode. It was suggested that
   strong degradation of Ni cermet electrode was caused by poisoning its
   reaction sites with strongly linked adsorption forms of water
   (hydroxyls) at the positive charge of electrode.
OI Osinkin, Denis/0000-0001-6396-8551
Z8 1
ZR 0
TC 15
ZS 0
ZB 0
Z9 15
SN 1023-1935
EI 1608-3342
UT WOS:000278122000005
ER

PT S
AU Marthinsen, K.
   Abtahi, S.
   Holmedal, B.
   Friis, J.
   Nes, E.
   Furu, T.
BE Chandra, T
   Wanderka, N
   Reimers, W
   Ionescu, M
TI Modelling the Work Hardening Behaviour of AlMgMn Alloys
SO THERMEC 2009, PTS 1-4
SE Materials Science Forum
VL 638-642
BP 285
EP +
DI 10.4028/www.scientific.net/MSF.638-642.285
PN 1-4
PD 2010
PY 2010
AB A recent work hardening model developed by Nes and co-workers at NTNU,
   Trondheim provides a unified theory for warm and cold stress-strain
   behaviour which in principle accounts for alloy aspects such as effect
   of dispersoids (size and number density) and solute content, including
   dynamic strain aging for Mg containing aluminium alloys. In the present
   paper the applicability and predictive power of the model are tested for
   multicomponent alloys to account for the combined effect of different
   solute elements in solid solution and dispersoids, with a special focus
   on hot deformation of a range of Al-Mg-Mn alloys It is demonstrated that
   the model, without any retuning, only accounting for the variations in
   alloy chemistry and deformation conditions is capable of predicting the
   stress-strain for a range of compositions, strain rates and
   temperatures.
CT 6th International Conference on Processing and Manufacturing of Advanced
   Materials (THERMEC)/2nd Symposium Session on Multiscale Mechanical
   Modelling of Complex Materials and Engineering Applications
CY AUG 25-29, 2009
CL Berlin, GERMANY
SP Minerals, Met & Mat Soc (TMS)
RI Holmedal, Bjorn/H-9749-2016; Marthinsen, Knut/E-8473-2016
OI Holmedal, Bjorn/0000-0002-8613-4696; Marthinsen,
   Knut/0000-0003-1732-6421
TC 0
ZB 0
ZR 0
ZS 0
Z8 0
Z9 0
SN 0255-5476
BN *****************
UT WOS:000281043800045
ER

PT J
AU Aghjeh, M. K. Razavi
   Khodabandelou, M.
   Khezrefaridi, M.
TI Rheology and Morphology of High Impact Polystyrene Polyethylene Blends
   and the Effect of Compatibilization on Their Properties
SO JOURNAL OF APPLIED POLYMER SCIENCE
VL 114
IS 4
BP 2235
EP 2245
DI 10.1002/app.30629
PD NOV 15 2009
PY 2009
AB Attempts were made to study rheology and morphology of high impact
   polystyrene/ polyethylene (HIPS/PE) blends. The Effect of
   compatibilization using styrene-butadiene-styrene copolymer (SBS) and
   styrene-ethylene-butylene-styrene copolymer (SEBS) on their properties
   was also studied. The results of linear viscoelastic properties showed
   negative deviation of viscosity and elasticity from the mixing rules in
   low HIPS content blends, while positive deviation was observed for high
   HIPS content blends. The former was related to weak interface and the
   latter was attributed to the hydrodynamic interaction of PE and PB
   particles. A wide range of co-continuity was observed for HIPS/PE blends
   which decreased using compatibilization. It was found that SEBS had
   better efficiency of compatibilization than SBS due to lower molecular
   weight and the presence of ethylene block in SEBS structure. The
   fracture behavior of low and high HIPS content blends showed different
   mechanism because of higher volume contraction of PE than HIPS in
   solidification process and also different mechanical properties of HIPS
   and PE. (C) 2009 Wiley Periodicals, Inc. J Appl Polym Sci 114:
   2235-2245, 2009
RI Wang, Jessie/A-8840-2011
TC 11
ZS 0
Z8 1
ZB 0
ZR 0
Z9 11
SN 0021-8995
EI 1097-4628
UT WOS:000270064100032
ER

PT J
AU Wu, M.
   Ludwig, A.
TI Modeling equiaxed solidification with melt convection and grain
   sedimentation-II. Model verification
SO ACTA MATERIALIA
VL 57
IS 19
BP 5632
EP 5644
DI 10.1016/j.actamat.2009.07.067
PD NOV 2009
PY 2009
AB A modified equiaxed solidification model was introduced in Part I. In
   Part II, a binary Al-Cu alloy casting is simulated using the
   aforementioned model. Important phenomena accompanying equiaxed
   solidification considered include: nucleation, globular grain growth,
   globular-to-dendritic transition, subsequent dendritic growth,
   recalescence, convection and grain transport. The influence of these
   events on the formation of the final microstructure (grain size, inter-
   and extradendritic eutectic) and macrosegregation is also examined. The
   first verification qualitatively reproduces the features of the previous
   models. The simulation results are quantitatively compared with the
   experiments of Nielsen and co-workers [Nielsen O, Appolaire B, Combeau
   H, Mo A. Metall Maier Trans 2001;32A:2049], and a satisfactory agreement
   is obtained. The new features of the current model and the uncertainty
   regarding the model assumptions and parameters are studied and
   discussed. The parameter studies indicate that the grain morphological
   parameters and the determination of diffusion lengths in different phase
   regions are the most critical/sensitive factors influencing the
   quantitative results, and demand further study. (C) 2009 Acta Materialia
   Inc. Published by Elsevier Ltd. All rights reserved.
RI luo, jian/K-3954-2013; Ludwig, Andreas/C-7161-2012; Wu, Menghuai/
OI Ludwig, Andreas/0000-0001-6911-1081; Wu, Menghuai/0000-0003-0321-412X
ZB 1
ZR 0
ZS 0
Z8 7
TC 43
Z9 48
SN 1359-6454
EI 1873-2453
UT WOS:000271668200002
ER

PT J
AU Huang Huogen
   Jia Jianping
   Li Rong
TI EFFECT OF Pd SUBSTITUTION ON THE STRUCTURES OF Ti-Zr-Ni QUASICRYSTALLINE
   ALLOYS
SO ACTA METALLURGICA SINICA
VL 45
IS 10
BP 1272
EP 1276
PD OCT 11 2009
PY 2009
AB Quasicrystals are a kind of special crystals, combining aperiodicity
   with long-range translational order and displaying a strong potential of
   applications. However, the forming law of quasicrystals, especially
   icosahedral, which have drawn a lot of attention since the discovery of
   the first quasicrystal, are not clearly known. A general knowledge,
   derived from the past work, is that the quasicrystal belongs to
   Hume-Rothery phase with special electron concentration per atom (e/a),
   and furthermore needs meeting the topological packing of atoms. Based on
   this, certain criteria named by e/a-constant line, e/a-variant line and
   cluster line, et al., have been used to design novel quasicrystals,
   especially in ternary alloy systems. But, as indicated in the previous
   work, these rules would not work very well in pseudo-ternary or
   quaternary systems built on Ti-Zr-Ni quasicrystals with the addition of
   Co or Cu. In order to further specify the quasicrystal formation in
   multi-component systems, in the present study an investigation was
   conducted in an alloy system, based on Ti45Zr38Ni17 and Ti40Zr40Ni20
   alloys with the addtion of Pd, because Pd is the neighbourship of Ni in
   the element table like Co and Cu and has the a,tom size and e/a between
   Ti (or Zr) and Ni. Using XRD, TEM and OM. it is found that in the
   suction cast alloys, the icosahedral quasicrystal (IQC) phase is formed
   in the coexistence of a little bcc beta-(Ti,Zr) in Ti45Zr38Ni17 alloy
   and of a bit hexagonal alpha-(Ti,Zr) in Ti40Zr40Ni20 alloy. And after
   2%Pd (atomic fraction) substitution for Ti and Zr, a MgZn2-type Laves
   C14 phase with coordination number of 14 is precipitated along with the
   disappearance of beta-(Ti,Zr) with coordination number of 8 in the
   former alloy, while only a complete IQC phase with coordination number
   of 12 is yielded in the latter alloy. However, as the subtitution is
   increased up to 6.7% or 13.3% in Ti40Zr40Ni20 alloy, the formation of
   IQC is prevented and the C14 phase occurs instead till a single C14
   phase forms in Ti40Zr26.7Ni20Pd13.3 alloy. The results show that the Pd
   addition in Ti-Zr-Ni alloys would promote closer atom packing, being
   beneficial to the formation of Laves phase because of the weak
   interaction between Fermi surface and Brillouin zone in Hume-Rothery
   phase like IQC.
ZB 0
ZR 0
TC 4
Z8 3
ZS 0
Z9 4
SN 0412-1961
UT WOS:000272062800020
ER

PT J
AU Pratap, Arun
   Rao, T. Lilly Shanker
   Patel, Kinnary
   Chawda, Mukesh
TI Kinetics of crystallization of a Fe-based multicomponent amorphous alloy
SO BULLETIN OF MATERIALS SCIENCE
VL 32
IS 5
BP 527
EP 529
DI 10.1007/s12034-009-0078-9
PD OCT 2009
PY 2009
AB The Fe-based multicomponent amorphous alloys (also referred to as
   metallic glasses) are known to exhibit soft magnetic properties and, it
   makes them important for many technological applications. However,
   metallic glasses are in a thermodynamically metastable state and in case
   of high temperature operating conditions, the thermally activated
   crystallization would be detrimental to their magnetic properties. The
   study of crystallization kinetics of metallic glasses gives useful
   insight about its thermal stability. In the present work,
   crystallization study of Fe(67)Co(18)B(14)Si(1) (2605CO) metallic glass
   has been carried out using differential scanning calorimetry (DSC)
   technique. Mossbauer study has also been undertaken to know the phases
   formed during the crystallization process. The alloy shows two-stage
   crystallization. The activation energy has been derived using the
   Kissinger method. It is found to be equal to 220 kJ/mol and 349 kJ/mol
   for the first and second crystallization peaks, respectively. The
   Mossbauer study indicates the formation of alpha-(Fe, Co) and (Fe,
   Co)(3)B phases in the alloy.
ZS 0
TC 0
Z8 1
ZB 0
ZR 0
Z9 1
SN 0250-4707
UT WOS:000272118900010
ER

PT J
AU Decterov, Sergel A.
   Kang, Youn-Bae
   Jung, In-Ho
TI Thermodynamic Database for the Al-Ca-Co-Cr-Fe-Mg-Mn-Ni-Si-O-P-S System
   and Applications in Ferrous Process Metallurgy
SO JOURNAL OF PHASE EQUILIBRIA AND DIFFUSION
VL 30
IS 5
BP 443
EP 461
DI 10.1007/s11669-009-9569-z
PD OCT 2009
PY 2009
AB Computerized thermodynamic databases for solid and liquid metals, slag,
   and solid oxide phases in the
   Al(2)O(3)-CaO-CoO-CrO-Cr(2)O(3)-FeO-Fe(2)O(3)-MgO-MnO-NiO-SiO(2) system
   (with dissolved S and P) have been developed by critical
   evaluation/optimization of various available phase equilibrium and
   thermodynamic data. The databases contain parameters of models
   specifically developed for molten slags, liquid steel, and solid oxide
   solutions such as spinel, pyroxenes, olivine, monoxide (wustite,
   periclase, lime), corundum, etc. By means of the optimization process,
   model parameters are found which reproduce various thermodynamic and
   phase equilibrium data within experimental error limits. Furthermore,
   the models permit extrapolation into regions of temperature and
   composition where data are not available. The databases are
   automatically accessed by user-friendly software that calculates complex
   equilibria involving slag, metals, refractories, and gases
   simultaneously, for systems with many components, over wide ranges of
   temperature, oxygen potential, and pressure. A short review of the
   available databases is presented. The critical evaluation/optimization
   procedure is outlined using the Al(2)O(3)-CaO-FeO-Fe(2)O(3)-MgO-SiO(2)
   and Al(2)O(3)-CaO-MnO-SiO(2) systems as examples. Several applications
   of the databases to deoxidation, dehydrogenation, and dephosphorization
   of iron and to inclusion control in steel are discussed.
CT 14th National Conference and Multilateral Symposium on Phase Diagrams
   and Materials Design held in Honor of Jin Zhanpeng
CY NOV 02-05, 2008
CL Changsha, PEOPLES R CHINA
SP Chinese Phys Soc, Phase Diagrams Comm
RI Jung, In-Ho/H-6838-2018; Kang, Youn-Bae/
OI Jung, In-Ho/0000-0002-9744-7276; Kang, Youn-Bae/0000-0003-0615-0168
ZR 0
Z8 1
ZB 0
TC 23
ZS 0
Z9 23
SN 1547-7037
UT WOS:000270839900005
ER

PT J
AU Wang, C. P.
   Li, Z. S.
   Fang, W.
   Liu, X. J.
TI Thermodynamic Database and the Phase Diagrams of the (U, Th, Pu)-X
   Binary Systems
SO JOURNAL OF PHASE EQUILIBRIA AND DIFFUSION
VL 30
IS 5
BP 535
EP 552
DI 10.1007/s11669-009-9562-6
PD OCT 2009
PY 2009
AB A thermodynamic database for nuclear materials, including U-Th, U-Pu,
   Th-Pu, and (U, Th, Pu)-X (X = Al, Co, Cr, Cu, Fe, Ga, Mg, Mn, Mo, Nb,
   Ni, Si, Ta, W, Zr) binary system has been developed by the Calculation
   of Phase Diagrams (CALPHAD) method. Thermodynamic parameters describing
   Gibbs free energies of different phases have been evaluated by
   optimizing experimental data on phase equilibria and thermodynamic
   properties. The present thermodynamic database can provide much-needed
   information such as stable and metastable phase equilibria, phase
   fractions, and various thermodynamic quantities that is important to the
   design of nuclear materials. This database is also an essential starting
   point to construct thermodynamic databases for the multicomponent
   systems.
CT 14th National Conference and Multilateral Symposium on Phase Diagrams
   and Materials Design held in Honor of Jin Zhanpeng
CY NOV 02-05, 2008
CL Changsha, PEOPLES R CHINA
SP Chinese Phys Soc, Phase Diagrams Comm
RI Liu, XJ/G-4152-2010; Wang, CP/G-4151-2010
TC 6
ZS 0
ZB 0
ZR 1
Z8 2
Z9 8
SN 1547-7037
EI 1863-7345
UT WOS:000270839900012
ER

PT J
AU Tancret, F.
   Chabert, F. Fournier Dit
   Christien, F.
   Le Gall, R.
TI Finite element simulation of complex interfacial segregation phenomena
   in dilute alloys
SO JOURNAL OF MATERIALS SCIENCE
VL 44
IS 17
BP 4604
EP 4612
DI 10.1007/s10853-009-3702-6
PD SEP 2009
PY 2009
AB Segregation of trace elements on a surface, at grain boundaries or more
   generally in any interface can have important consequences: adhesion of
   thin films, catalytic activity, embrittlement of steels by P or of
   nickel alloys by S, reinforcement of nickel alloys by B, etc.
   Segregation kinetics can be simulated by a finite element (FE) approach,
   by implementing the Darken-Du Plessis equation at the interface and
   Fick's diffusion laws in the bulk. It is then possible to simulate
   segregation kinetics in non-isothermal conditions, and to couple
   segregation and macroscopic heat transfer calculations. A previously
   developed model is here adapted to the case of complex interfacial
   segregation phenomena: (i) segregation of a single species with a
   solute-solute or solute-solvent interaction, (ii) co-segregation of two
   species with a site competition in the interface, and (iii) segregation
   of a single species at an interface between two phases. Results are
   compared with available experimental data.
RI Christien, Frederic/AAG-1955-2019; Tancret, Franck/
OI Tancret, Franck/0000-0001-8960-4406
Z8 1
ZR 0
ZB 0
ZS 0
TC 4
Z9 5
SN 0022-2461
UT WOS:000268492800013
ER

PT J
AU Luo, Lin
   Tian, Rui
   Xiao, Xueshan
TI Dependence of Amorphous Formation Ability on Intrinsic Parameters in
   Dy-Gd-Co-Al Alloys
SO JOURNAL OF MATERIALS SCIENCE & TECHNOLOGY
VL 25
IS 5
BP 665
EP 668
PD SEP 2009
PY 2009
AB A series of Dy(Gd)-based bulk amorphous alloy rods were prepared by
   water-cooled copper mold method Thermal stability and structure of
   Dy-Gd-Co-Al alloys were investigated by differential scanning
   calorimetry and X-ray diffraction, respectively The results show that
   the Dy-Gd-Co-Al alloys have good glass-formation ability, and the
   Dy31Gd25Co20Al2.1 alloy can be readily cast into full glassy rods up to
   5 mm in diameter The glass-forming ability of multicomponent alloys was
   greatly dependent on their chemical interaction and the equivalent bond
   parameters among atoms such as equivalent electronegativity difference,
   equivalent atomic size parameter The Dy (Gd)-based bulk amorphous alloys
   could be expected as potential functional materials
ZB 0
TC 0
ZS 0
ZR 0
Z8 0
Z9 0
SN 1005-0302
UT WOS:000271113600017
ER

PT J
AU Chen, J. H.
   Chen, P. N.
   Lin, C. M.
   Chang, C. M.
   Chang, Y. Y.
   Wu, W.
TI Microstructure and wear properties of multicomponent alloy cladding
   formed by gas tungsten arc welding (GTAW)
SO SURFACE & COATINGS TECHNOLOGY
VL 203
IS 20-21
BP 3231
EP 3234
DI 10.1016/j.surfcoat.2009.03.058
PD JUL 15 2009
PY 2009
AB A multicomponent alloy (Al0.5-Fe2-CO-Ni-Cr-Mo-Si) cladding was
   fabricated on a low-carbon steel substrate by the GTAW process using a
   multicomponent alloy filler. The resulting cladding layer was analyzed
   by X-ray diffraction (XRD), field-emission scanning electron microscopy
   (FE-SEM), X-ray energy-dispersive spectroscopy (EDS), and transmission
   electron microscopy (TEM). The results showed the presence of an FeMoSi
   phase and a BCC phase in the dendritic and interdendritic regions,
   respectively. The wear resistance of the cladding layer was four times
   that of the substrate. The improvement of wear resistance of the
   cladding layer could be attributed to the high hardness of the dendritic
   FeMoSi phase and nanoscale precipitation in the interdendritic region.
   The covalent-dominant strong atomic bonds in FeMoSi enhanced the
   hardness and wear resistance of the cladding layer. (C) 2009 Elsevier
   B.V. All rights reserved.
OI Wu, Weite/0000-0001-6702-9850
Z8 4
ZB 0
TC 20
ZR 0
ZS 0
Z9 23
SN 0257-8972
UT WOS:000267632400039
ER

PT J
AU Muto, Izumi
   Kaneko, Tetsuji
   Akao, Noboru
   Hara, Nobuyoshi
TI A Combinatorial Screening Method for Corrosion Research Using
   Ion-Beam-Deposited Thin-Film Alloys and Microelectrochemical
   Measurements
SO MATERIALS TRANSACTIONS
VL 50
IS 7
SI SI
BP 1894
EP 1897
DI 10.2320/matertrans.M2009130
PD JUL 2009
PY 2009
AB A combinatorial screening method for corrosion research using an ion
   beam co-sputtering system and a microelectrochemical probe was proposed.
   Small chips of pure Cr and Mo were placed on a large Fe-II%Cr plate, and
   those were used as a complex target for co-sputtering. The composition
   gradients of the sputter-deposited films were found to be controllable
   by the arrangement and the number of pure Cr and Mo chips. The optimum
   condition for fabricating Fe-Cr-Mo combinatorial libraries was
   investigated, and Fe-19%Cr-x%Mo (5 < x < 48) and Fe-7%Cr-x%Mo (3 < x <
   46) films were prepared. A microelectrochemical technique was applied to
   measure the corrosion behavior of the restricted small area on the
   combinatorial libraries. The small diameter of microelectrochemical
   probes was appropriate for suppressing the measurement error arising
   from the compositional gradient within an measured area. The influence
   of Mo content on the polarization behavior of Fe-Cr-Mo alloys in 1
   kmol.m(-3) H2SO4 and 1 kmol.m(-3) NaCl were investigated. The results
   obtained were similar to those previously reported for bulk Fe-Cr-Ni
   alloys, which indicated that the combinatorial screening method proposed
   in this study would be used for high-throughput tests for corrosion
   research. [doi:10.2320/matertrans.M2009130]
RI Muto, Izumi/Q-8876-2019
OI Muto, Izumi/0000-0001-8309-0598
TC 1
Z8 0
ZS 0
ZR 0
ZB 0
Z9 1
SN 1345-9678
EI 1347-5320
UT WOS:000269029000054
ER

PT J
AU Zhang, Ailong
   Chen, Ding
   Chen, Zhenhua
TI Bulk Metallic Glass-Forming Region of Four Multicomponent Alloy Systems
SO MATERIALS TRANSACTIONS
VL 50
IS 6
SI SI
BP 1240
EP 1242
DI 10.2320/matertrans.ME200801
PD JUN 2009
PY 2009
AB We have evaluated the predictive ability of a simple method combing the
   efficient cluster packing model of metallic glasses proposed by Miracle,
   chemical mixing enthalpy and the normalized configurational entropy
   S-config/R in rapidly locating the bulk metallic glass (BMG)-forming
   composition region, in four multicomponent alloy systems. It is shown
   that the BMG-forming regions are similar in the topologically and
   chemically equivalent La-Al-Co and Ce-Al-Co alloy systems. However, in
   the topologically equivalent Zr-Ti-Cu-Ni and Zr-Ti-Al-Cu-Ni alloy
   systems, the BMG-forming regions are quite different due to the
   difference in chemical bonding between constituents. BMG formation is
   most probably a compromise between topological and chemical effects.
   This method could be a new approach to rapidly locate BMG-forming
   composition region in multicomponent alloy systems, in which eutectic
   compositions are difficult to be measured in experiments.
   [doi:10.2320/matertrans.ME200801]
CT IUMRS International Conference in Asia
CY DEC 10-12, 2008
CL Nagoya, JAPAN
SP IUMRS
RI 鼎, 陈/D-1695-2009; 陈, 鼎/O-5087-2015
OI 鼎, 陈/0000-0001-6422-4597; 陈, 鼎/0000-0003-0407-7542
ZB 0
ZS 0
TC 5
Z8 0
ZR 0
Z9 5
SN 1345-9678
EI 1347-5320
UT WOS:000268615800003
ER

PT J
AU Li, Song
   Xie, Guoqiang
   Louzguine-Iugzin, Dmitri V.
   Sato, Motoyasu
   Inoue, Akihisa
TI Glass Formation in a Ni-Based Multicomponent Alloy by Mechanical Milling
   and Microwave Treatment of The Obtained Powders
SO MATERIALS TRANSACTIONS
VL 50
IS 6
SI SI
BP 1489
EP 1492
DI 10.2320/matertrans.MBW200823
PD JUN 2009
PY 2009
AB Glass formation was achieved by mechanical milling of crystalline
   Ni59Ti16Zr20Sn5 pre-alloyed powders. Compared to the glassy alloy ribbon
   of the same composition obtained by melting-spinning method, the alloy
   powders milled for 24h exhibited a lower crystallization temperature and
   do not have a distinct glass-transition characteristic. X-ray
   diffraction (XRD) and transmission electron microscopy (TEM) results
   indicated that a small fraction of the powder exists in nanocrystalline
   state within the glassy matrix. The obtained Ni59Ti16Zr20Sn5 powdered
   specimen was heated rapidly by microwave radiation and the bulk porous
   sample was obtained under a low applied pressure of 5MPa.
   [doi:10.2320/matertrans.MBW200823]
CT IUMRS International Conference in Asia
CY DEC 10-12, 2008
CL Nagoya, JAPAN
SP IUMRS
RI Xie, Guoqiang/A-8619-2011; LOUZGUINE, Dmitri/D-2492-2010; Inoue, Akihisa/E-5271-2015
OI LOUZGUINE, Dmitri/0000-0001-5716-4987; 
ZR 0
ZB 0
ZS 0
Z8 0
TC 1
Z9 1
SN 1345-9678
EI 1347-5320
UT WOS:000268615800046
ER

PT J
AU Selzer, Michael
   Jainta, Marcus
   Nestler, Britta
TI A Lattice-Boltzmann model to simulate the growth of dendritic and
   eutectic microstructures under the influence of fluid flow
SO PHYSICA STATUS SOLIDI B-BASIC SOLID STATE PHYSICS
VL 246
IS 6
BP 1197
EP 1205
DI 10.1002/pssb.200844282
PD JUN 2009
PY 2009
AB We present a new formulation of a composite phase-field and
   Lattice-Boltzmann model to analyze the effect of fluid flow on the
   fort-nation of solidification microstructures. The phase-field model is
   based on a description suitable to treat phase tansformation processes
   and moving boundary problems in multiphase and multicomponent systems as
   well as in polycrystalline structures. The flow of the liquid is
   simulated by a Lattice-Boltzmann-BGK (LBGK) method. Interactions of the
   flow field with thermal and solutal convection are incorporated by
   additional advection terms in the mass and heat diffusion equations. At
   the boundaries between solid and liquid phases, the flow is modelled by
   a diffuse bounce back approach.
   In two- and three-dimensional numerical simulations, we apply the model
   to investigate flow driven changes of the dendritic morphology in the
   Ni-Cu system. In particular, we impose different flow velocities at the
   boundary of the computational domain and investigate the different
   growth rates of the dendritic tip towards the direction of flow and on
   the shielded side. Furthermore, the influence of a fluid field on
   lamellar and rod-like eutectic growth structures is studied for Al-Cu
   alloys. Since new solute is supplied by the fluid, a more pronounced
   growth is observed in the direction of the flow for both cases,
   dendrites and eutectics. (C) 2009 WILEY-VCH Verlag GmbH & Co. KGaA,
   Weinheim
Z8 3
ZS 0
TC 14
ZR 0
ZB 0
Z9 14
SN 0370-1972
UT WOS:000267045400009
ER

PT J
AU Young, K.
   Ouchi, T.
   Koch, J.
   Fetcenko, M. A.
TI The role of Mn in C14 Laves phase multi-component alloys for NiMH
   battery application
SO JOURNAL OF ALLOYS AND COMPOUNDS
VL 477
IS 1-2
BP 749
EP 758
DI 10.1016/j.jallcom.2008.10.102
PD MAY 27 2009
PY 2009
AB The role of Mn in C14 Laves phase alloys for battery applications was
   studied by adjusting the Mn content in exchange with Ni and Cr in three
   series of C14 AB2 Laves phase alloys. Additional B-modifiers, such as
   Sn, Co, and All as a group, were also compared to Mn using AB2 MH alloys
   in a nickel metal hydride (NiMH) battery. In all cases, higher Mn
   content degraded the cycle life performance while marginally increasing
   the discharge capacity. Without the presence of other modifiers, such as
   Sn, Co, and Al, Mn proved to be detrimental to both charge retention and
   activation of Ti-based C14 Laves phase MH alloys. However, in
   combination with Sn, Co, and Al; Mn contributed positively to charge
   retention while activation remained at a manageable level. It has also
   been shown a lower Mn and higher Ni content improved the specific power
   and low temperature performance, whereas increasing Cr content at the
   expense of Mn improved cycle life and charge retention in a NiMH
   battery. (c) 2008 Elsevier B.V. All rights reserved.
ZR 0
Z8 1
TC 52
ZS 0
ZB 0
Z9 52
SN 0925-8388
UT WOS:000266386400149
ER

PT J
AU Li, C.
   Li, J. C.
   Zhao, M.
   Jiang, Q.
TI Effect of alloying elements on microstructure and properties of
   multiprincipal elements high-entropy alloys
SO JOURNAL OF ALLOYS AND COMPOUNDS
VL 475
IS 1-2
BP 752
EP 757
DI 10.1016/j.jallcom.2008.07.124
PD MAY 5 2009
PY 2009
AB Ten high-entropy alloys are prepared by an arc furnace. The
   microstructure and the properties of the alloys are investigated.
   FeNiCrCuCo and FeNiCrCuMo alloys consist of a single FCC solid solution.
   When Cu or Co in the alloys is substituted by Al, the microstructures of
   the alloys change to that of BCC solid solution or that of a BCC+ FCC
   solid solution. The results show that Cu with a FCC structure promotes
   the formation of a FCC solid solution. Although Al has a FCC structure,
   it does not help the formation of a FCC solid solution. In addition,
   when Zr is added into the alloys, complicated compounds are present due
   to the stronger compound formation tendency between Zr and other
   components. It is found that the hardness of alloys with a BCC structure
   is higher than that of the alloys with a FCC structure. The hardness of
   the alloys increases with increasing of Al content. When complicated
   compounds are formed, the hardness increases further. The highest
   hardness reaches 566 HV due to the strengthening of the second phase
   precipitation. (C) 2008 Elsevier B.V. All rights reserved.
RI Jiang, Qing/F-4073-2012; Li, Can/I-2866-2012; Li, jianchen/K-5296-2012
OI Jiang, Qing/0000-0003-0660-596X; Li, Can/0000-0002-0370-2695; 
Z8 17
ZS 1
ZR 1
ZB 5
TC 136
Z9 148
SN 0925-8388
EI 1873-4669
UT WOS:000265911700153
ER

PT J
AU Xiao Xueshan
   Li Jun
   Wang Youquan
   Fang Shoushi
TI Intrinsic Design of Multicomponent Bulk Amorphous Alloys-Applications of
   Multicomponent Miedema Model Theory and Equivalent Bond Parameter Theory
SO RARE METAL MATERIALS AND ENGINEERING
VL 38
IS 4
BP 587
EP 593
PD APR 2009
PY 2009
AB Glass-forming ability of multicomponent Gd (Tb)-Co-Al alloys was
   predicted by multicomponent Miedema model theory and equivalent bond
   parameter theory. The pre-designed alloy samples were prepared by
   casting the melt ingots into a water-cooled copper mould with various
   diameters such as 1, 3, 5 mm. The structure of the alloy samples were
   analyzed by X-ray diffraction. The glass transition, crystallization and
   melting behavior of the alloys were investigated by differential
   scanning calorimetry (DSC). The result shows that the multicomponent
   Miedema model theory and the equivalent bond parameter theory are
   effective on composition design of bulk amorphous alloys, and the
   experimental outcome approximately accords with the theoretical
   prediction.
ZB 0
ZS 0
TC 0
Z8 0
ZR 0
Z9 0
SN 1002-185X
UT WOS:000266079800006
ER

PT J
AU Suer, Sila
   Mekhrabov, Amdulla O.
   Akdeniz, M. Vedat
TI Theoretical prediction of bulk glass forming ability (BGFA) of Ti-Cu
   based multicomponent alloys
SO JOURNAL OF NON-CRYSTALLINE SOLIDS
VL 355
IS 6
BP 373
EP 378
DI 10.1016/j.jnoncrysol.2008.12.002
PD MAR 1 2009
PY 2009
AB The bulk glass forming ability (BGFA) of Ti-Cu based multicomponent
   alloys has been evaluated via theoretical modeling and computer
   simulation studies based on a combination of electronic theory of alloys
   in the pseudopotential approximation and the statistical thermodynamical
   theory of liquid alloys The. magnitude of atomic ordering energies,
   calculated by means of the electronic theory of alloys in the
   pseudopotential approximation, was subsequently used for calculation of
   the key thermodynamic parameters such as enthalpy, entropy and Gibbs
   free energy of mixing, viscosity, and critical cooling rate of the
   binary Ti-Cu and ternary Ti-Cu-X alloys. The potential alloying elements
   (X) can be divided in two groups defined by their effect on the
   variation of the negative heat of mixing and their influence on the
   critical cooling rate. Most of the predicted candidate alloying elements
   from either X, (Al, Si, Ag) or X-11 (Co, Ni, Fe, Sn, Be) and/or both
   groups have already been used successfully for the fabrication of new
   Ti-Cu based bulk metallic glasses. It was also shown that the critical
   cooling rate appears to be a more important parameter rather than the
   change in the negative heat of mixing for the prediction of candidate
   alloying elements improving BGFA. (C) 2008 Elsevier B.V. All rights
   reserved.
RI Akdeniz, M. Vedat/A-7414-2016
OI Akdeniz, M. Vedat/0000-0001-5127-7796
Z8 0
ZS 0
ZB 0
TC 1
ZR 0
Z9 1
SN 0022-3093
EI 1873-4812
UT WOS:000264595400007
ER

PT J
AU Chen, Jie H.
   Chen, Pei N.
   Hua, Pei H.
   Chen, Ming C.
   Chang, Yin Y.
   Wu, Weite
TI Deposition of Multicomponent Alloys on Low-Carbon Steel Using Gas
   Tungsten Arc Welding (GTAW) Cladding Process
SO MATERIALS TRANSACTIONS
VL 50
IS 3
BP 689
EP 694
DI 10.2320/matertrans.MRP2008276
PD MAR 2009
PY 2009
AB In this study, multicomponent alloy fillers were deposited on low-carbon
   steel substrates using gas tungsten arc welding (GTAW) process. The
   microstructure and wear properties of Al-Co-Cr-Ni-Mo-Fe-Si
   multicomponent alloys were studied. The GTAW cladding layers were
   analyzed by X-ray diffraction (XRD), field-emission scanning electron
   microscopy (FE-SEM), X-ray energy dispersive spectroscopy (EDS). and
   transmission electron microscope (TEM). The results show that the
   microstructure mainly consisted of dendritic FeMoSi and interdendritic
   BCC phases and that the addition of Si coarsened the primary FeMoSi
   phase. In addition, different precipitate morphologies were found in the
   interdendrites. As the Si content increased from 5.92 to 14.53 at%, the
   microhardness also increased from 826 to 885 Hv and the wear resistance
   improved significantly. The FeMoSi dendrites possessed covalent-dominant
   strong atomic bonds that enhanced the hardness and wear resistance of
   claddings. [doi:10.2320/matertrans.MRP2008276]
OI Wu, Weite/0000-0001-6702-9850
TC 3
Z8 0
ZS 0
ZB 0
ZR 0
Z9 3
SN 1345-9678
EI 1347-5320
UT WOS:000265352800042
ER

PT J
AU Yamauchi, Yusuke
   Komatsu, Masaki
   Fuziwara, Minekazu
   Nemoto, Yoshihiro
   Sato, Keisuke
   Yokoshima, Tokihiko
   Sukegawa, Hiroaki
   Inomata, Kouichiro
   Kuroda, Kazuyuki
TI Ferromagnetic Mesostructured Alloys: Design of Ordered Mesostructured
   Alloys with Multicomponent Metals from Lyotropic Liquid Crystals
SO ANGEWANDTE CHEMIE-INTERNATIONAL EDITION
VL 48
IS 42
BP 7792
EP 7797
DI 10.1002/anie.200902934
PD 2009
PY 2009
RI Yamauchi, Yusuke/D-2780-2015; SUKEGAWA, Hiroaki/H-3001-2011
OI Yamauchi, Yusuke/0000-0001-7854-927X; SUKEGAWA,
   Hiroaki/0000-0002-4034-7848
TC 30
Z8 0
ZS 0
ZR 0
ZB 5
Z9 30
SN 1433-7851
UT WOS:000270846600009
PM 19746376
ER

PT J
AU Vassilev, G.
   Gandova, V.
   Docheva, P.
TI Comments and reconciliation of the Ni-Bi-system thermodynamic
   reassessments
SO CRYSTAL RESEARCH AND TECHNOLOGY
VL 44
IS 1
BP 25
EP 30
DI 10.1002/crat.200800391
PD JAN 2009
PY 2009
AB The binary Ni-Bi alloys as well as multicomponent materials comprising
   systems like Ni-Bi-Sn, Ni-Bi-Sb etc. are recently considered as
   prospective for design of lead-free solders. For that reason various
   authors focused their attention to the Ni-Bi system thermodynamics. The
   studies identified five phases in the above system. Two of them (i.e.,
   (Ni) and liquid), were treated as disordered substitutional solutions.
   The phase NiBi(3) is stoichiometric and a standard two-sublattice model
   was repeatedly applied to describe its Gibbs free energy, while for the
   nonstoichiometric NiBi phase, a three-sublattice model was retained. The
   pure bismuth phase ((Bi)) is stoichiometric as well. The results are
   discussed and compared to literature thermochemical and topological
   data. In liquid state, strong repulsions between nickel and bismuth
   atoms are anticipated in the nickel rich-side, but no data about a
