Repository: MatInfoUB/NLP-Queries

File: Multicomponent_Co_alloys1.txt (part 32 of 35)
FN Clarivate Analytics Web of Science
   liquid phase miscibility gap is available yet. Therefore, the stability
   of the liquid phase has to be reassured, in spite of positive deviations
   from ideal behaviour. (c) 2009 WILEY-VCH Verlag GmbH & Co. KGaA,
   Weinheim
RI Gandova, Vanya/P-1061-2016
ZS 0
TC 15
Z8 1
ZR 0
ZB 0
Z9 15
SN 0232-1300
UT WOS:000262974500004
ER

PT J
AU Tereshina, I. S.
   Nikitin, S. A.
   Politova, G. A.
   Opalenko, A. A.
   Tereshina, E. A.
   Telegina, I. V.
TI Magnetostriction and Magnetization of the Intermetallic Compounds
   RFe2-xCox (R = Tb, Dy, Er) with Compensated Magnetic Anisotropy
SO PHYSICS OF THE SOLID STATE
VL 51
IS 1
BP 92
EP 98
DI 10.1134/S1063783409010119
PD JAN 2009
PY 2009
AB The compounds Tb0.35Dy0.45Er0.2Fe2-xCox (0 <= x <= 2) are synthesized in
   both polycrystalline and single-crystal states. The composition of the
   new multicomponent alloys with compensated magnetic anisotropy is
   calculated in the framework of the single-ion magnetic anisotropy model
   with allowance for the data on the temperature dependences of the
   magnetic anisotropy constants for R Fe 2 single crystals. The
   synthesized compounds are characterized using metallographic, chemical,
   X-ray diffraction, and thermomagnetic methods. A combined analysis of
   the magnetic and magnetoelastic properties is also carried out. It is
   established that the high magnetostriction characteristics of the
   rare-earth intermetallic compounds Tb0.35Dy0.45Er0.2Fe2-xCox with a
   structure of Laves phases are observed in the region of the
   spin-reorientational phase transition whose temperature can be varied by
   properly choosing the Co content. It is found that, in the
   room-temperature region, the magnetic susceptibility (d lambda/dH) of
   the composition with x = 1.3 reaches levels in excess of the value of d
   lambda/dH for terphenol D due to the compensation of magnetic
   anisotropy.
RI Tereshina, Evgenia/D-4196-2018; Tereshina, Evgenia/G-7327-2011; Nikitin, Sergey/J-5659-2013; Politova, Galina/K-2826-2015
OI Tereshina, Evgenia/0000-0001-9313-6318; Politova,
   Galina/0000-0003-1908-9677
ZR 0
ZS 0
ZB 0
TC 3
Z8 0
Z9 3
SN 1063-7834
UT WOS:000263861600011
ER

PT J
AU Wang, F. J.
   Zhang, Y.
TI Effect of Co addition on crystal structure and mechanical properties of
   Ti0.5CrFeNiAlCo high entropy alloy
SO MATERIALS SCIENCE AND ENGINEERING A-STRUCTURAL MATERIALS PROPERTIES
   MICROSTRUCTURE AND PROCESSING
VL 496
IS 1-2
BP 214
EP 216
DI 10.1016/j.msea.2008.05.020
PD NOV 25 2008
PY 2008
AB A high entropy alloy of Ti0.5CrFeNiAlCo can form two BCC crystal
   structures, one is with larger lattice parameter, and another with
   smaller one. In this paper, more Co was added in the Ti0.5CrFeNiAlCo
   alloy to detect the crystal structure and the properties changes. It is
   found that, with the increase of Co addition, the smaller BCC prefers to
   transit to FCC firstly, and the compressive strength deceased slightly.
   (C) 2008 Elsevier B.V. All rights reserved.
RI Zhang, Yong/B-7928-2009
OI Zhang, Yong/0000-0002-6355-9923
ZS 0
ZB 0
ZR 0
TC 56
Z8 10
Z9 61
SN 0921-5093
UT WOS:000260639400026
ER

PT J
AU Nijdam, T. J.
   Sloof, W. G.
TI Modelling of composition and phase changes in multiphase alloys due to
   growth of an oxide layer
SO ACTA MATERIALIA
VL 56
IS 18
BP 4972
EP 4983
DI 10.1016/j.actamat.2008.06.010
PD OCT 2008
PY 2008
AB A coupled thermodynamic-kinetic oxidation model is presented for the
   selective, external oxidation of the most reactive alloy constituent of
   a multicomponent multiphase alloy. The model computes the composition
   depth profiles of the alloy constituents in the alloy as well as the
   evolution in the phase fractions in the alloy as function of oxidation
   time. The applicability of the model is illustrated through several
   examples. For the isothermal and cyclic oxidation of single- and
   two-phase binary alloys excellent agreement was obtained between the
   numerical calculations and the corresponding analytical solutions. For
   the isothermal oxidation of two gamma+beta NiCrAl alloys with different
   initial volume fractions of the 0 phase, very good agreement was
   obtained between experimentally and calculated composition depth
   profiles. Finally, the effect of alloying additions on the phase
   evolution in the alloy was studied for the isothermal oxidation of
   freestanding MCrAlY (M = Ni, Co) coatings. It is shown that for a
   similar bulk Al and Cr content in the coating, the concentration
   profiles of Al in the coating after oxidation can be significantly
   affected by alloying with elements like Co, Ta and Re. Consequently, the
   multicomponent and multiphase character of the MCrAlY coating has to be
   taken into account when performing lifetime studies. (C) 2008 Acta
   Materialia Inc. Published by Elsevier Ltd. All rights reserved.
TC 43
Z8 0
ZS 0
ZB 0
ZR 0
Z9 43
SN 1359-6454
UT WOS:000260704100003
ER

PT J
AU He, Jie
   Li, Haiquan
   Zhao, Jiuzhou
   Dai, Chunli
TI Al-based metallic glass composites containing fcc Pb-rich crystalline
   spheres
SO APPLIED PHYSICS LETTERS
VL 93
IS 13
AR 131907
DI 10.1063/1.2993342
PD SEP 29 2008
PY 2008
AB Liquid immiscible systems present a unique opportunity in designing
   composites with sphere- dispersed microstructure. The authors report
   here phase formation of a multicomponent
   Al(82.87)Pb(2.5)Ni(4.88)Y(7.8)Co(1.95) alloy upon melt spinning. The
   alloy undergoes liquid- liquid phase transformation in the liquid
   immiscibility gap and subsequently solidifies into Pb- rich crystalline
   phase and Al- rich amorphous phase. The Pb- rich phase with sphere shape
   is dispersed in the Al- based metallic glass matrix. The average
   diameter of the Pb- rich spheres is similar to 0.62 mu m near the free
   side and similar to 0.03 mu m near the wheel side of the ribbon. (C)
   2008 American Institute of Physics.
Z8 8
ZR 0
TC 21
ZS 0
ZB 1
Z9 23
SN 0003-6951
UT WOS:000259794100027
ER

PT J
AU Silva, H. G.
   Pogorelov, Y. G.
TI Simple tight-binding theory for magnetoresistance in perfect sandwiched
   structures
SO PHYSICAL REVIEW B
VL 78
IS 9
AR 094428
DI 10.1103/PhysRevB.78.094428
PD SEP 2008
PY 2008
AB Recent fabrication of atomic precision nanodevices for spintronics
   greatly boosted their performance and also revealed interesting features
   as oscillating magnetoresistance with a number of atomic layers in a
   multilayered structure. This motivates the need to go beyond the usual
   theoretical approach of semiclassical continuous layers. Here the simple
   tight-binding dynamics is used to describe quantum conduction in a
   multicomponent system with spin-polarized electrodes separated by an
   ultrathin and atomically coherent nonmagnetic spacer (either metallic or
   insulating). A possibility is indicated for obtaining a huge resonant
   enhancement of magnetoresistance in such device by a special choice of
   gate voltage on the spacer element.
OI Silva, Hugo G./0000-0002-6838-4827
Z8 0
ZB 0
TC 4
ZR 0
ZS 0
Z9 4
SN 2469-9950
EI 2469-9969
UT WOS:000259689700074
ER

PT J
AU Cui, Y. W.
   Jiang, M.
   Ohnuma, I.
   Oikawa, K.
   Kainuma, R.
   Ishida, K.
TI Computational study of atomic mobility in Co-Fe-Ni ternary fcc alloys
SO JOURNAL OF PHASE EQUILIBRIA AND DIFFUSION
VL 29
IS 4
BP 312
EP 321
DI 10.1007/s11669-008-9341-9
PD AUG 2008
PY 2008
AB The generalized Boltzmann-Matano method has been used to evaluate the
   interdiffusion coefficients at 1100 degrees C for the fcc phase of the
   Co-Fe-Ni ternary system from the concentration profiles developed from
   single-phase diffusion couple. The evaluated interdiffusion
   coefficients, together with other experimental data in the literature,
   have been assessed to develop an atomic mobility database for the fcc
   phase of the Co-Fe-Ni ternary. The atomic mobility database, in
   conjunction with the CALPHAD-base thermodynamics, has been used to
   simulate a number of ternary diffusion couple experiments. Comprehensive
   comparisons between the calculated and experimental data show that
   excellent agreement is obtained not only for the general diffusion data
   of ternary diffusion couple, such as the interdiffusion coefficients and
   the concentration profiles, but also for much of in-depth diffusion
   behavior, like the diffusion path, the interdiffusion flux and the shift
   of the Kirkendall plane.
RI Oikawa, Katsunari/C-6660-2009; OHNUMA, Ikuo/J-4253-2015; Kainuma, Ryosuke/I-6482-2013
OI Oikawa, Katsunari/0000-0002-5269-8426; 
TC 18
ZR 0
ZS 0
Z8 2
ZB 1
Z9 19
SN 1547-7037
UT WOS:000258656800004
ER

PT J
AU Tang, Nai-Yong
TI Control of silicon reactivity in general galvanizing
SO JOURNAL OF PHASE EQUILIBRIA AND DIFFUSION
VL 29
IS 4
BP 337
EP 344
DI 10.1007/s11669-008-9321-0
PD AUG 2008
PY 2008
AB In general galvanizing Si dissolved from steels destabilizes the Gamma
   and Gamma(1) phases in the alloy layer of the coating. It also alters
   the morphology of zeta crystallites in the alloy layer thereby exposing
   the delta layer to the melt. The incompatibility of the liquid phase and
   the delta phase cause the latter to disintegrate. These changes result
   in an excessive steel reactivity in general galvanizing. This reactivity
   can be easily controlled by alloying the Zn bath with metals, such as
   Ni, if the Si content of the steel does not exceed 0.20%. To combat a
   fully developed reactivity problem, one has to stabilize the Gamma and
   delta sublayers in the coating. Alloying the bath with suitable metals
   can generate new equilibrium states to allow the co-existence of the
   liquid phase and the delta phase thereby preventing its disintegration;
   the Gamma and Gamma(1) phases can be stabilized through solid solution
   of the alloying elements in these phases. The introduction of Al to
   general galvanizing baths generates new equilibrium states thereby
   ushering a total new approach to Si reactivity control.
CT 7th Asia Pacific General Galvanizing Conference
CY SEP 14-17, 2007
CL Beijing, PEOPLES R CHINA
ZB 1
TC 37
Z8 0
ZR 0
ZS 0
Z9 37
SN 1547-7037
UT WOS:000258656800007
ER

PT J
AU Oikawa, Katsunari
   Ohnuma, Ikuo
   Kainuma, Ryosuke
   Ishida, Kiyohito
TI Alloy Phase Diagrams Study and Its Application for New Alloy Development
SO JOURNAL OF THE JAPAN INSTITUTE OF METALS
VL 72
IS 8
BP 545
EP 556
DI 10.2320/jinstmet.72.545
PD AUG 2008
PY 2008
AB The methodology of the CALPHAD approach including construction of the
   thermodynamic databases is reviewed. The thermodynamic description for
   multicomponent systems can be predicted on the basis of the
   thermodynamic data evaluated in the low order systems. Some examples of
   alloy design, for advanced materials such as Fe, Co and Ni-based and
   electronic materials, are shown. It is demonstrated that the CALPHAD
   approach is very useful for the development of new materials, and new
   powerful tool for computational materials design.
RI Oikawa, Katsunari/C-6660-2009; Kainuma, Ryosuke/I-6482-2013; OHNUMA, Ikuo/J-4253-2015
OI Oikawa, Katsunari/0000-0002-5269-8426; 
ZB 0
ZS 0
TC 4
Z8 1
ZR 0
Z9 4
SN 0021-4876
EI 1880-6880
UT WOS:000259793900001
ER

PT J
AU Barbieri, G.
   Scura, F.
   Lentini, F.
   De Luca, G.
   Drioli, E.
TI A novel model equation for the permeation of hydrogen in mixture with
   carbon monoxide through Pd-Ag membranes
SO SEPARATION AND PURIFICATION TECHNOLOGY
VL 61
IS 2
BP 217
EP 224
DI 10.1016/j.seppur.2007.10.010
PD JUL 1 2008
PY 2008
AB Hydrogen permeance decrease, owing to the covalent interaction of carbon
   monoxide with the Pd-Ag membrane surface, represents a considerable
   drawback, since this decreases the efficiency of the alloy membranes.
   This work proposes a novel Sieverts-Langmuir's model taking into account
   the mentioned adsorption. The proposed model equation, in order to take
   into account the fraction of the membrane surface not active for
   hydrogen permeation, introduces Langmuir's isotherm, which is the
   surface loading in the classical Sieverts' permeation equation. The
   evaluation of the alpha parameter and the Langmuir affinity constant
   involved in the proposed model was carried out using experimental data
   measured using a 60 mu m thick Pd-Ag commercial membrane at 647 K (374
   degrees C), up to a total pressure of 700 kPa. The presented model
   yields, in a parametric form, a quantitative assessment of hydrogen
   permeance decrease caused by the adsorption of gases on Pd-Ag membrane
   surfaces. Therefore, this novel Sieverts-Langmuir's equation models
   hydrogen permeation through Pd-Ag-based membranes in the presence of
   inhibitor gases such as CO. In addition, by ab initio evaluation of the
   alpha and the Langmuir affinity constant, the proposed
   Sieverts-Langmuir's equation can identify a new membrane with better
   efficiency. (c) 2007 Elsevier B.V. All rights reserved.
RI BARBIERI, Giuseppe/A-8134-2011; Drioli, Enrico/
OI BARBIERI, Giuseppe/0000-0001-5583-8634; Drioli,
   Enrico/0000-0003-1092-5368
TC 52
ZS 0
Z8 1
ZR 0
ZB 0
Z9 53
SN 1383-5866
UT WOS:000256334600014
ER

PT J
AU Yan, Xiangquan
   Song, Xiaoyan
   Lu, Nianduan
   Li, Erdong
   Zhang, Jiuxing
TI A novel route for preparing binary Sm-Co bulk amorphous alloys
SO MATERIALS LETTERS
VL 62
IS 17-18
BP 2862
EP 2864
DI 10.1016/j.matlet.2008.01.061
PD JUN 30 2008
PY 2008
AB A novel route for preparing binary amorphous alloy was proposed using
   Sm-Co system as an example. The alloy ingots with given compositions
   were used as the parent material. The amorphous intermetallic powder
   obtained by ball milling the parent alloy was consolidated by the
   high-pressure spark plasma sintering. The bulk amorphous alloy was
   detected and confirmed by X-ray diffraction, differential scanning
   calorimetry and transmission electron microscopy. The present route is
   potentially applicable to prepare a variety of binary and multicomponent
   bulk amorphous alloys with adjustable compositions. (C) 2008 Elsevier
   B.V. All rights reserved.
RI Song, Xiaoyan/P-7697-2014
OI Song, Xiaoyan/0000-0003-3844-729X
ZR 0
ZB 0
TC 9
ZS 0
Z8 0
Z9 9
SN 0167-577X
UT WOS:000256780700089
ER

PT J
AU Ji, Xiulin
   Pan, Ye
TI Predicting alloy compositions of bulk metallic glasses with high
   glass-forming ability
SO MATERIALS SCIENCE AND ENGINEERING A-STRUCTURAL MATERIALS PROPERTIES
   MICROSTRUCTURE AND PROCESSING
VL 485
IS 1-2
BP 154
EP 159
DI 10.1016/j.msea.2007.07.066
PD JUN 25 2008
PY 2008
AB According to the vacancy formation energy (Delta H-h) in binary alloys,
   an easy approach for the computation of multi-component alloys is
   suggested. And the calculated Delta H-h values have linear correlation
   with the crystallization temperature (T-x) in Ca-Mg-Cu, Mg-Cu-Gd,
   Zr-Ni-Al and Cu-Zr-Ti alloying systems. Based on the relationship
   between Gibbs free energy (Delta G) and the liquidus temperature (T-I)
   and the glass-forming ability (GFA) indicator alpha (=T-x/T-I), a new
   expression containing Delta H-h, mixing entropy (Delta H-mix) and
   configurational enthalpy (S-config) for estimation of GFA is defined as
   Delta H-h Delta(HSconfig)-S-mix. The predicted composition lines derived
   with this expression are all very near the reported BMGs in La-Al-Co,
   Zr-Cu-Be, Ca-Mg-Zn and Cu-Zr-Ti alloying systems, respectively.
   Moreover, values of Delta H-h Delta(HSconfig)-S-mix is found to have a
   strong correlation with the critical diameters in La-Ce-Al-Co
   quarternary alloying system. Finally, three BMGs with Cu-rich
   compositions in Cu-Zr-Al alloying system are prepared and the
   experimental result about GFA is consistent with the computational Delta
   H-h Delta(HSconfig)-S-mix values. (C) 2007 Published by Elsevier B.V.
RI Ji, Xiulin/D-2882-2015
OI Ji, Xiulin/0000-0002-1752-6602
ZR 0
ZB 0
Z8 2
TC 15
ZS 0
Z9 17
SN 0921-5093
UT WOS:000256194300021
ER

PT J
AU Frisk, Karin
TI Thermodynamic modelling of multicomponent cubic Nb, Ti and V
SO CALPHAD-COMPUTER COUPLING OF PHASE DIAGRAMS AND THERMOCHEMISTRY
VL 32
IS 2
BP 326
EP 337
DI 10.1016/j.calphad.2007.11.007
PD JUN 2008
PY 2008
AB Thermodynamic descriptions of multicomponent carbides and carbonitrides
   with Nb, Ti and V, evaluated using experimental information from the
   literature, are presented. The descriptions are validated by calculating
   solubilities of the carbides and carbonitrides in cemented carbides and
   steel, and comparing them with experimental information. The agreement
   is good, and it is shown that the agreement is significantly better
   using the new descriptions of the carbides and carbonitrides, than using
   previously available descriptions. To obtain this result, miscibility
   gaps in a number of three, four- and five-component systems were
   evaluated, and the calculated miscibility gaps are presented. Reliable
   calculations of the dependence of the nitrogen content in a C-Co-Ti-W
   cemented carbide on the nitrogen activity of the sintering gas, are
   presented. The calculated predictions of the solubilities of Ti, V,
   Nb-V, Ti-Nb, and Ti-V carbonitrides in steel, in close agreement with
   experimental information, are shown. (C) 2007 Elsevier Ltd. All rights
   reserved.
OI Frisk, Karin/0000-0001-9407-9140
ZS 0
ZR 0
ZB 0
TC 14
Z8 0
Z9 14
SN 0364-5916
UT WOS:000257617200011
ER

PT J
AU Wang, Q.
   Zhu, C. L.
   Li, Y. H.
   Cheng, X.
   Chen, W. R.
   Wu, J.
   Qiang, J. B.
   Wang, Y. M.
   Dong, C.
TI Co- and Fe-based multicomponent bulk metallic glasses designed by
   cluster line and minor alloying
SO JOURNAL OF MATERIALS RESEARCH
VL 23
IS 6
BP 1543
EP 1550
DI 10.1557/JMR.2008.0210
PD JUN 2008
PY 2008
AB Bulk metallic glass (BMG) formations in Co- and Fe-based alloy systems
   are investigated by using our cluster line approach in combination with
   minor alloying principle. Basic ternary alloy compositions in Co-B-Si,
   Fe-B-Y, and Fe-B-Si systems are first determined by cluster lines
   defined by, linking special binary clusters to third elements. Then the
   basic ternary alloys are further minor alloyed with 3 to 5 at.% Nb to
   improve glass-forming abilities (GFAs) and phi 3 mm BMGs are formed in
   (Co(8)B(3)-Si)-Nb and (Fe(8)B(3)-Y)-Nb but not in (Fe(8)B(3)-Si)-Nb,
   TM(8)B(3) (TM = Fe, Co) being the most compact binary cluster. The BMGs
   are expressed approximately with a unified simple composition formula:
   (TM(8)B(3))(1)M(1), M = (Si, Nb) or (Y, Nb). Finally, mutual Fe and Co
   substitutions further improve the GFAs as well as the soft magnetic
   properties, e.g., I(s) reaching 0.98 T and H(c) < 6 A/m for the
   Co-Fe-B-Si-Nb BMGs. Using the (cluster)(1)(glue atom)(1) model, a new
   ternary BMG Fe(8)B(3)Nb(1) is obtained.
Z8 2
ZS 0
ZR 0
TC 7
ZB 0
Z9 8
SN 0884-2914
UT WOS:000256392600006
ER

PT J
AU Valova, E.
   Armyanov, S.
TI Localization and chemical state of the third element (Zn, W) in
   electrolessly deposited nanocrystalline Ni-Zn-P, Ni-W-P and Co-W-P
   coatings
SO RUSSIAN JOURNAL OF ELECTROCHEMISTRY
VL 44
IS 6
BP 709
EP 715
DI 10.1134/S1023193508060116
PD JUN 2008
PY 2008
AB Electroless deposited Ni-P and Co-P coatings, modified by introducing
   additional elements such as Zn and W are presented. The characteristics
   alterations of the multicomponent films are reviewed in connection with
   the particularities of co-deposition of the third metal. Based on the
   fair correspondence between TEM, microdiffraction and precise XRD
   analysis it is shown that the structure type and lattice parameters of
   polycrystalline Ni-Me-P and Co-Me-P films are practically identical to
   pure Ni and Co metals. No impurity phase is detected by XRD. The
   location of the third element is determined using TEM with EDS. The
   conclusion is drawn about the grain boundary segregation of Zn and W
   along with P. Earlier studies by XPS and AES showed that Zn is partially
   oxidized, whereas W is in elemental form inside the coatings.
   Crystallites built of lamellas with thickness within the nanometer scale
   are observed in Ni-W-P and Co-W-P by TEM.
ZS 0
TC 2
ZB 0
Z8 0
ZR 0
Z9 2
SN 1023-1935
UT WOS:000257332100011
ER

PT J
AU Kasperovich, Galina
   Volkmann, Thomas
   Ratke, Lorenz
   Herlach, Dieter
TI Microsegregation during solidification of an Al-Cu binary alloy at
   largely different cooling rates (0.01 to 20,000 k/s): Modeling and
   experimental study
SO METALLURGICAL AND MATERIALS TRANSACTIONS A-PHYSICAL METALLURGY AND
   MATERIALS SCIENCE
VL 39A
IS 5
BP 1183
EP 1191
DI 10.1007/s11661-008-9505-6
PD MAY 2008
PY 2008
AB Microsegregation in the Al 4 wt pct Cu alloy was investigated
   experimentally in a large range of cooling rates from 0.01 to 20,000 K/s
   using different solidification techniques. The microstructure was
   modeled using two-dimensional (2-D) pseudo-front tracking (PFT)
   developed by Jacot and co-workers. The experimentally determined amount
   of nonequilibrium eutectics increases with the cooling rate in the range
   0.01 to 3 K/s and then decreases in the range 20 to 20,000 K/s. The
   fraction of eutectic calculated from the 2-D PFT model shows not only
   the same tendency, but also agrees quantitatively very well with the
   experiments over the range of cooling rates. It can also be explained
   qualitatively how the observed in terms of coarsening of the secondary
   dendrite arms and the back diffusion in the way both depend on the local
   solidification time.
CT Symposium on Solid-State Necleation and Critical Nuclei during
   Fires-Order Diffusional Phase Transformations
CY OCT 15-19, 2006
CL Cincinnati, OH
ZR 1
Z8 1
ZS 1
TC 21
ZB 0
Z9 22
SN 1073-5623
UT WOS:000254776700022
ER

PT P
AU MAIER A
   STEIDL N
   HUBER C
   MACK H
   HUBER J
   SCHUHBECK T
   WOLFERSTETTER F
   MAYER A
   STEIDEL N
   SCHUBECK T
   WOLFHARTSTETTER F
   WOLFERTSTETTER F
   WOLFERTETTER F
TI New functionalized polyurethane resins, based on fluoro-modified,
   stabilized oligo- or polyurethane binder, useful for permanent oil-,
   water- and dirt-repellent coating of surfaces
PN DE102006046368-A1; JP2008088396-A; WO2008040428-A2; WO2008040428-A3;
   AU2007304571-A1; US2009240004-A1; CN101553514-A; CA2664687-A1;
   CN101671422-A; CN101671423-A; EP2389399-A2
AE CONSTR RES & TECHNOLOGY GMBH; MAIER A; STEIDL N; HUBER C; MACK H; HUBER
   J; SCHUHBECK T; WOLFERTETTER F; CONSTR RES & TECH GMBH; CONSTR RES TECH
   GMBH; CONSTR RES&TECHNOLOGY GMBH
AB 
   NOVELTY - New functionalized polyurethane resins comprise: a binder
   component (I), consisting of a fluoro-modified, anionic, nonionic and/or
   cation stabilized oligo- or polyurethane dispersions or solutions, based
   on specific fluorinated reaction products; optionally hardener
   component(s) (II), consisting of a polyisocyanate (or derivative or
   homolog) with reactive isocyanate groups or a carbodiimide crosslinker;
   and optionally formulation component(s) (III).
   USE - The use of the resins is claimed in the building or industrial
   sector for permanent oil-, water- and dirt-repellent coating of mineral
   or other surfaces based on cement (including concrete (most preferred)
   or mortar), lime, gypsum, anhydrite, geopolymers, clay, enamel, fabrics,
   textiles, glass, rubber, wood, natural or artifical stone, natural or
   artifical leather, ceramic, glass fiber reinforced or other plastics,
   metals, alloys, paper, polymers or composites. Specifically the resins
   are used: in paints, lacquers, other coating systems or sealants; for
   producing several specific types of coatings, e.g. antigraffiti,
   antisoiling, easy-to-clean or low dirt pick-up coatings, coil coatings,
   roof tile coatings, stoving lacquers, surface modifying coatings for
   fillers, nanoparticles and pigments, ship paints or sports ground
   coverings; in sealing, boat protection, corrosion inhibiting, tiling,
   joining, bonding, sealing, plastering and thermal insulating
   applications; in single- or multicomponent form, optionally in
   combination with conventional binders; and at application rates of
   1-1000 g/m2 and layer thicknesses of 1-1000 mu m (all claimed).
   ADVANTAGE - The new resin system has good processing properties; shows a
   good property profile as regards permanent permanent oil-, water- and
   dirt-repellent coating of mineral or other surfaces; hss good use
   properties; and is accceptable as regards ecological, economical and
   physiological considerations.
   DETAILED DESCRIPTION - New functionalized polyurethane resins comprise
   (all parts and percentages by weight): 100.0-100.1 parts of a binder
   component (I), consisting of a fluoro-modified, anionic, nonionic and/or
   cation stabilized oligo- or polyurethane dispersion or solution with
   polymer-bonded F-content 0.01-10%, molecular weight 10000-1000000 and
   0-25% free amino groups and/or 0-25% free hydroxy groups; 0-50 parts
   hardener component(s) (II) of molecular weight (MW) 100-5000, consisting
   of a polyisocyanate (or derivative or homolog) with two or more reactive
   isocyanate (NCO) groups or a carbodiimide crosslinker; and 0-300.0 parts
   formulation component (III). The structural components of the binder (I)
   are: (i) 0.3-7,5 parts fluoro-modified polymeric hydrophobizing and
   oleophobizing component (A) of MW 250-25000, with polymer-bonded
   F-content 0.5-90%, 2 or more amino, hydroxy (OH) and/or mercapto (SH)
   groups or 2 or more NCO groups; (ii) 0.1-2.5 parts polyol(s) (B1) of MW
   62-499; (iii) 0-2.5 parts hydrophobic modified polyol(s) (B2) of MW
   118-750, containing octamethylene or higher polymethylene elements in
   the main- and/or side-chain; (iv) 0-2.5 parts anionic and/or cationic
   modifiable polyol(s) (B3) of MW 104-499, with carboxylic, phosphonic
   and/or sulfonic acid group(s) (salified or salifiable with base) or
   tert. amino group(s) (salified or salifiable with acid); (v) 0.1-2.5
   parts nonionic hydrophilic polymeric polyol(s) (B4) of MW 500-5000; (vi)
   1.0-25.0 parts high-molecular polyol(s) of MW 500-10000; (vii) 1.0-25.0
   parts polyisocyanate component(s) (C) of MW 100-5000, consisting of a
   polyisocyanate (or derivative or homolog) with reactive NCO groups;
   (viii) 0.1-2.5 parts (in)organic base and/or acid as neutralization
   component(s) (D); (ix) 0.1-2.5 parts chain extending and/or terminating
   component(s) (E) of MW 60-5000, with prim. and/or sec. amino group(s)
   and/or OH group(s); (x) 0-2.5 parts reactive nanoparticle(s) (F),
   consisting of (in)organic nanoparticles or nanocomposites in the form of
   primary particles, aggregates and/or agglomerates, optionally
   hydrophobized, doped and/or coated and surface modified with reactive
   amino, OH, SH, NCO, epoxy, methacryloyl and/or silane groups; (xi) 0-100
   parts high- and/or low-boiling organic solvent(s) (G); (xii) 0-0.1 parts
   catalyst(s) (H); and (xiii) 97.3-100.0 parts water. The fluoro-modified
   component (A)(i.e. (i)) is selected from 35 specific general classes of
   materials, e.g. reaction products (RP1) with 2 or more OH groups,
   obtained from:(1) 5-95% of: (per)fluoroalkanol components (A1),
   consisting of perfluoroalkanols with terminal methylene groups
   (hydrocarbon spacers) of formula CF3(CF2)yOAxH (A1A) and/or
   CR3(CR2)yOAxH (A1B) and/or hexafluoropropylene oligomer alcohols of
   formula CF3CF2CF2-(OCF(CF3)CF2)x-OCF(CF3)CH2OAxH (A1C); (per)fluoroalkyl
   alkylenamine components (A2); and/or fluoro-modified macromonomeric or
   telechelic components (A3) of MW 100-10000, containing 1-99%
   polymer-bonded F and having (in the main and/or side-chains)
   intra-chain, lateral and/or terminal elements of formula (CF2CF2)x,
   (CR2CR2)x, (CF2CF(CF3)O)x and/or (CF2CF2)x, plus reactive
   (cyclo)aliphatic and/or aromatic OH, prim. and/or sec. amino and/oder SH
   group(s);(2) 75-5% difunctional polyisocyanate component (C1) with 2 or
   more NCO groups; and(3) 75-5% of: aminoalcohol components (A4) with one
   prim. or sec. amino group and OH group(s); and/or mercaptoalcohol
   components (A5) with one SH group and OH group(s).R = H, F or CF3;x =
   3-20;y = 1-6;z = 0-100;A = C(Ri)2C(Ri)2O, (C(Ri)2)aO or CO(C(Ri)2)bO
   (the Ax units being homopolymers, copolymers or block copolymers of
   alkylene oxides, polyoxyalkylene glycols or polylactones);each Ri = H,
   alkyl, cycloalkyl, aryl or any 1-25C organic group;a, b = 3-5.The
   reaction is preferably carried out molar ratio 1:1:1 in the case of
   diisocyanates, and the product (RP1) consist of deprotonated
   perfluorinated component bonded via deprotonated isocyanate component to
   deprotonated aminoalcohol or aminomercaptan component. INDEPENDENT
   CLAIMS are included for:(1) the preparation of the new resins; and(2)
   the use of the resins for producing fluoro-modified polyurethane
   coatings, by preparing the binder (I), optionally reacting with the
   hardener (II) and applying the product to a substrate, the particulate
   component (F) and/or the formulation component optionally being added at
   any stage.
Z9 0
UT DIIDW:2008H05984
ER

PT J
AU Wen, Ming
   Liu, Qiu-Yan
   Wang, Ya-Fen
   Zhu, Yuan-Zheng
   Wu, Qing-Sheng
TI Positive microemulsion synthesis and magnetic property of amorphous
   multicomponent Co-, Ni- and Cu-based alloy nanoparticles
SO COLLOIDS AND SURFACES A-PHYSICOCHEMICAL AND ENGINEERING ASPECTS
VL 318
IS 1-3
BP 238
EP 244
DI 10.1016/j.colsurfa.2007.12.041
PD APR 1 2008
PY 2008
AB Using oleic acid as stabilizer, the monodisperse Co-Ni-Cu amorphous
   alloys nanoparticles were synthesized by the reduction Of CuSO4 center
   dot 5H(2)O, NiCl2 center dot 6H(2)O and COCl2 center dot 6H(2)O with
   KBH4 in positive microemulsion (hexane/sodium oleate/water) system. All
   results show that the as-synthesized spherical particles are air-stable
   amorphous alloy nanoparticles in room temperature with the size of 4-7
   nm in narrow deviation, and are coated by oleic acid. These amorphous
   alloy nanoparticles have unique soft magnetic property with small
   coercivity (H-c) of 7.94 Oe for CuNi, 37.65 Oe for CoCu, 42.17 Oe for
   CoNiCu and 65.09 Oe for CoNi, respectively. After annealed at 923 K for
   0.5 h, the H-c of CuNi, CoCu, CoNiCu and CoNi increased significantly to
   46.7, 370.04, 337.4 and 305.5 Oe, respectively. It corresponds to the
   crystallization of amorphous alloy nanoparticles. (c) 2008 Elsevier B.V.
   All rights reserved.
TC 30
ZS 1
ZR 0
Z8 1
ZB 1
Z9 30
SN 0927-7757
EI 1873-4359
UT WOS:000255623000026
ER

PT J
AU Nanu, Diana E.
   Bottger, Amarante J.
TI Towards designing stable Pd-based membranes for hydrogen gas separation:
   A statistical thermodynamics approach
SO ADVANCED FUNCTIONAL MATERIALS
VL 18
IS 6
BP 898
EP 906
DI 10.1002/adfm.200700501
PD MAR 25 2008
PY 2008
AB A method to design new, not yet synthesized, multicomponent alloys based
   on knowledge of binary alloys is applied to develop Pd-alloys for
   membranes for gas separation. The approach couples the cluster variation
   method with effective pair potentials to describe the phase boundaries
   between the alpha-solid solution (low hydrogen content) and beta-hydride
   phases. The calculations illustrate (i) that the method can predict
   alpha-beta phase boundaries of hydrogen in binary and ternary Pd-alloys,
   (ii) how the relative interaction strengths of filled and empty
   interstitial sites influence the width of the miscibility gap, (iii)
   that the hydrogen absorption capacity of an alloy is related to the
   hydride phase stability and (iv) the presence of short range order of
   hydrogen in beta-hydrides.
RI Bottger, A.J./E-2384-2012; Bottger, Amarante/
OI Bottger, Amarante/0000-0002-2736-1979
ZR 0
ZS 0
ZB 0
Z8 0
TC 5
Z9 5
SN 1616-301X
UT WOS:000254872100007
ER

PT J
AU Dzhurakhalov, Abdiravuf A.
   Atanasov, Ivailo
   Hou, Marc
TI Calculation of binary and ternary metallic immiscible clusters with
   icosahedral structures
SO PHYSICAL REVIEW B
VL 77
IS 11
AR 115415
DI 10.1103/PhysRevB.77.115415
PD MAR 2008
PY 2008
AB Recently, core-shell Ag-Co, Ag-Cu, and "onionlike" Cu-Co equilibrium
   configurations were predicted in the case of isolated face centered
   cubic (fcc) bimetallic clusters, and three shell onionlike
   configurations were predicted in the case of ternary metallic clusters
   with spherical and truncated octahedral morphologies. In the present
   paper, immiscible binary CuCo and ternary AgCuCo clusters with
   icosahedral structures are studied as functions of their size and
   composition. Clusters studied are formed by 13, 55, 147, 309, and 561
   atoms corresponding to the five smallest possible closed shell
   icosahedral structures. An embedded atom model potential is used to
   describe their cohesion. Equilibrium configurations are investigated by
   means of Metropolis Monte Carlo free energy minimization in the (NPT)
   canonical ensemble. Most simulations are achieved at 10 and 300 K. The
   effect of temperature on segregation ordering is systematically
   investigated. Selected cases are used to identify the effect of size and
   composition on melting. In contrast with fcc clusters, homogeneous
   onionlike configurations of binary clusters are not predicted. When it
   is allowed by the composition, a complete outer shell is formed by Cu in
   binary Cu-Co clusters and by Ag in ternary Ag-Cu-Co clusters. Depending
   on temperature, Co may precipitate into decahedral groups under the Cu
   vertices of the icosahedra in binary clusters, while the Co-Cu
   configuration in ternary clusters drastically depends on the Ag coating.
   Despite the multicomponent character of the clusters and the
   immiscibility of the species forming them, for most compositions and
   sizes, equilibrium structures remain close to perfectly icosahedral at
   10 K as well as at 300 K.
RI Atanasov, Ivailo/I-7971-2014
OI Atanasov, Ivailo/0000-0002-6796-4475
Z8 1
ZR 0
ZB 0
TC 11
ZS 0
Z9 12
SN 2469-9950
EI 2469-9969
UT WOS:000254542800167
ER

PT J
AU Bednarcik, J.
   Kovac, J.
   Roth, S.
   Fuzer, J.
   Kollar, P.
   Varga, L. K.
   Franz, H.
TI The soft magnetic properties and temperature stability of Co-Fe-Zr-B
   metallic glasses
SO ACTA PHYSICA POLONICA A
VL 113
IS 1
BP 83
EP 86
DI 10.12693/APhysPolA.113.83
PD JAN 2008
PY 2008
AB In the present work multicomponent Co-based alloys with nominal
   composition Co72-xFexZr8B20 (x = 10, 15, and 20 at.%) were synthesized
   by single-roller melt-spinning. The measurement of coercivity, H-c
   reveals the soft magnetic behavior of investigated alloys. The value of
   H-c increases from 23 A/m for alloy with x = 10 at.% up to 32 A/m for
   alloy with x = 20 at.%. Further it was found that crystallization
   temperature of as-quenched alloys slightly varies with iron content and
   lays between 605 and 625 degrees C. From the temperature dependence of
   magnetization it follows that partial substitution of cobalt by iron has
   positive influence on the Curie temperature of amorphous phase, T,m,
   which increases from 300 degrees C up to 462 degrees C for alloy with x
   = 10 at.% and x = 20 at.%, respectively.
CT 13th Czech and Slovak Conference on Magnetism (CSMAG'07)
CY JUL 09-12, 2007
CL Kosice, SLOVAKIA
RI Fuzer, Jan/A-4551-2017; Bednarcik, Jozef/; Fuzer, Jan/
OI Bednarcik, Jozef/0000-0002-3134-2711; Fuzer, Jan/0000-0002-3852-9183
ZB 0
TC 3
ZR 0
ZS 0
Z8 0
Z9 3
SN 0587-4246
UT WOS:000253324800021
ER

PT J
AU Domashevskaya, E. P.
   Storozhilov, S. A.
   Turishchev, S. Yu.
   Kashkarov, V. M.
   Terekhov, V. A.
   Stognei, O. V.
   Kalinin, Yu. E.
   Sitnikov, A. V.
   Molodtsov, S. L.
TI XANES and USXES studies of interatomic interactions in (Co41Fe39B20)(x)
   (SiO2)(1-x) nanocomposites
SO PHYSICS OF THE SOLID STATE
VL 50
IS 1
BP 139
EP 145
DI 10.1134/S1063783408010253
PD JAN 2008
PY 2008
AB The electronic structure and phase composition of (Co41Fe39B20)(x)
   (SiO2)(1 - x) nanocomposites are studied by x-ray absorption near-edge
   spectroscopy, which is extremely sensitive to the chemical environment
   of elements in multicomponent compounds. An analysis of the recorded Fe
   L-2,L- 3, Co L-2,L- 3, B K, Si L-2,L- 3, and O K absorption spectra
   demonstrates interatomic interactions between the elements of the
   metallic and dielectric components of the nanocomposites. As a result of
   these interatomic interactions, a complex multiphase system, whose
   electronic structure should determine the transport and magnetic
   properties of the nanocomposites, forms. In particular, the
   transformation of the fine structure of the iron L-2,L- 3 spectra
   reflects a change in the ratio of divalent to trivalent iron in its
   oxides and/or silicates. CoO and complex boron oxides are found to exist
   in the nanocomposites. The electrical conductivity of a FeO center dot
   F2O3 center dot CoO grain embedded in the silicate-oxide medium of the
   nanocomposites is controlled by electron exchange between Co2+, Fe2+,
   and Fe3+ ions. The dielectric component consists of a mixture of silicon
   oxide and the silicates/borosilicates of transition metals.
RI Domashevskaya, Evelina/P-9805-2019; Turishchev, Sergey/M-2088-2016; Kalinin, Yury/D-8464-2014; sitnikov, alexander/D-7845-2014; Terekhov, Vladimir/S-3804-2019; Stognei, Oleg/I-2673-2014; Sitnikov, Alexander/
OI Domashevskaya, Evelina/0000-0002-6354-4799; Terekhov,
   Vladimir/0000-0002-0668-4138; Stognei, Oleg/0000-0002-2464-8376;
   Sitnikov, Alexander/0000-0002-9438-9234
ZS 0
ZR 0
Z8 0
TC 4
ZB 0
Z9 4
SN 1063-7834
EI 1090-6460
UT WOS:000252694600025
ER

PT J
AU Drobakha, G. S.
   Drobakha, E. A.
   Solntsev, K. A.
TI Nanostructured Pt-gamma-Al2O3-CeO2 catalytic materials and coatings
SO INORGANIC MATERIALS
VL 43
IS 11
BP 1215
EP 1222
DI 10.1134/S0020168507110106
PD NOV 2007
PY 2007
AB A new process is described for the suspension synthesis of
   polycrystalline Pt-gamma-Al2O3-CeO2 catalytic materials and coatings,
   with maltose, C12H22O11, as a reductant and structure former. The
   process parameters have been optimized in terms of the dispersion medium
   composition and the way in which Pt is introduced. The coatings are
   highly uniform in chemical and phase composition, as evidenced by
   quantitative analysis, optical microscopy, and x-ray microanalysis
   results. Characteristically, the coatings have a highly porous structure
   and good adhesive properties. Catalysts prepared by the proposed process
   show high activity for the oxygen oxidation of CO. The process can be
   used to fabricate Pt-Pd-Rh catalysts on block supports for the
   purification of vehicle exhaust gases and industrial off-gases. It has
   the advantage that high-porosity multicomponent catalytic coatings can
   be produced on cordierite block supports in a single step.
TC 3
ZR 0
ZB 0
Z8 0
ZS 0
Z9 3
SN 0020-1685
EI 1608-3172
UT WOS:000251189000010
ER

PT J
AU Pasko, A.
   Kojomytsev, V.
   Vermaut, P.
   Prima, F.
   Portier, R.
   Ochin, P.
   Sezoneriko, A.
TI Crystallization of the amorphous phase and martensitic transformations
   in multicomponent (Ti,Hf,Zr) (Ni, Cu)-based alloys
SO JOURNAL OF NON-CRYSTALLINE SOLIDS
VL 353
IS 32-40
BP 3062
EP 3068
DI 10.1016/j.jnoncrysol.2007.06.020
PD OCT 15 2007
PY 2007
AB Shape memory materials with specific microstructure can be obtained from
   amorphous precursors. Rapidly solidified amorphous and
   crystalline-amorphous ribbons have been produced by planar flow casting
   for a number of multicomponent TiNi-based alloys of pseudobinary 50:50
   and 55:45 compositions with substitutions of Zr, Hf, Nb for Ti and Cu,
   Co, Pd, Ag, Al for Ni. The glass transition and crystallization behavior
   of the amorphous phase as well as the martensitic transformations in the
   crystallized materials have been studied by differential scanning
   calorimetry. To control the crystal structure at different stages of
