Repository: MatInfoUB/NLP-Queries

File: Multicomponent_Co_alloys1.txt (part 33 of 35)
FN Clarivate Analytics Web of Science
   crystallization, X-ray diffractometry and transmission electron
   microscopy were used. The effects of crystallization conditions and the
   resulting microstructural state on the martensitic transformation
   characteristics have been investigated. The transformation temperature
   intervals are shown to depend on the mean size of the parent phase
   crystals. (c) 2007 Elsevier B.V. All rights reserved.
CT 12th International Conference on Liquid and Amorphous Metals (LAM12)
CY JUL 11-16, 2004
CL Metz, FRANCE
RI VERMAUT, Philippe/F-9298-2013; Pasko, Alexandre/C-9529-2011
OI VERMAUT, Philippe/0000-0001-6486-0075; Pasko,
   Alexandre/0000-0002-8047-1122
Z8 0
TC 3
ZS 0
ZR 0
ZB 0
Z9 3
SN 0022-3093
UT WOS:000250235200021
ER

PT J
AU Lu, Z. P.
   Liu, C. T.
TI A scheme to design multi-component bulk metallic glasses in Ideal
   glass-forming liquids
SO MATERIALS TRANSACTIONS
VL 48
IS 9
BP 2476
EP 2482
DI 10.2320/matertrans.MJ200762
PD SEP 2007
PY 2007
AB In this study, we have proposed to use binary eutectics, rather than
   individual constituent elements, as basic units for designing complex
   multi-component bulk metallic glasses (BMGs), based on a novel physical
   concept of "ideal" glass-forming liquids. An innovative approach to
   designing multi-component BMGs in these ideal liquids was thus
   established and the reliability and usefulness of the current approach
   of this strategy has been confirmed in the Zr-Fe-Cu-Al metallic systems.
   As a result, several new BMGs with superior GFA in this system were
   successfully developed.
RI Lu, Zhao-Ping/A-2718-2009; Liu, Chain Tsuan/
OI Lu, Zhao-Ping/0000-0003-1463-8948; Liu, Chain Tsuan/0000-0001-7888-9725
TC 6
ZS 0
ZR 0
Z8 2
ZB 0
Z9 7
SN 1345-9678
EI 1347-5320
UT WOS:000250195500044
ER

PT J
AU Hassoun, J.
   Mulas, G.
   Panero, S.
   Scrosati, B.
TI Ternary Sn-Co-CLi-ion battery electrode material prepared by high energy
   ball milling
SO ELECTROCHEMISTRY COMMUNICATIONS
VL 9
IS 8
BP 2075
EP 2081
DI 10.1016/j.elecom.2007.05.033
PD AUG 2007
PY 2007
AB The recent announcement of the launch in the market of a new type of
   lithium-ion battery has instilled new life in the R&D of innovative
   electrode materials and, in particular on multi-component, tin-based,
   nanostructured lithium metal storage anodes. Following this trend, we
   have synthesized by high energy ball milling an Sn-Co-C ternary compound
   of composition supposedly similar to that used in the new commercial
   battery. We have tested this material as an electrode in a single
   lithium cells, as well as in an original, complete lithium-ion battery
   configuration. The results demonstrate the promising feature of this
   compound as innovative, high-capacity lithium-ion electrode. (C) 2007
   Elsevier B.V. All rights reserved.
RI Panero, Stefania/G-9761-2011; Panero, Stefania/; Hassoun, Jusef/
OI Panero, Stefania/0000-0002-9779-1050; Hassoun, Jusef/0000-0002-8218-5680
ZS 0
ZB 1
ZR 0
Z8 14
TC 94
Z9 103
SN 1388-2481
UT WOS:000248883100040
ER

PT J
AU Vasconcellos, Leticia A.
   Blando, Eduardo
   Souto, Andre A.
   Oliveira, Marilia G.
   Woitchunas, Gilseia F. P.
   Huebler, Roberto
TI Study of mechanical degradation of UHMWPE acetabular components due to
   clinical X-ray procedures
SO JOURNAL OF MATERIALS SCIENCE-MATERIALS IN MEDICINE
VL 18
IS 8
BP 1659
EP 1663
DI 10.1007/s10856-007-3034-5
PD AUG 2007
PY 2007
AB The use of multi-component femoral implants to replace the femur head
   and re-establish bone motion has been widespread since the 70s.
   Frequently these implants have spherical metallic heads made of, for
   example, 316-L stainless steel or Cr-Co alloys, which allow rotational
   motion towards a polymeric component (UHMWPE). One of the major causes
   of implant rejection is the generation of UHMWPE debris on the surface
   between the implant head and the polymeric component. The gamma ray
   sterilization of implants and the periodical X-ray medical control could
   contribute to premature degradation of the polymeric surface, resulting
   in increased wear and shortened lifetime of the implant. In this work we
   study the degradation degree of the polymeric UHMWPE component as
   function of the X-ray dose. The elasto-plastic deformation and recovery
   were carried out by means of a nanohardness tester equipment and the
   polymer degradation was measured using a fast Fourier transform
   infra-red (FT-IR) equipment. The results show the compromise among the
   irradiation doses, the surface oxidation and the mechanical properties
   of the samples.
RI Vasconcellos, Luana Marotta Reis d/M-8326-2014; Hubler, Roberto/H-8337-2012; Blando, Eduardo/B-7951-2013; de Oliveira, Marilia Gerhardt/G-6954-2012; Souto, Andre A/E-6737-2011
OI Vasconcellos, Luana Marotta Reis d/0000-0003-4344-0578; Hubler,
   Roberto/0000-0002-8625-5607; Blando, Eduardo/0000-0002-8350-7151; de
   Oliveira, Marilia Gerhardt/0000-0002-1450-2306; Souto, Andre
   A/0000-0002-2437-8767
ZB 0
ZS 0
Z8 0
TC 3
ZR 0
Z9 3
SN 0957-4530
EI 1573-4838
UT WOS:000248226900024
PM 17483898
ER

PT J
AU Inoue, Akihisa
   Nishiyama, Nobuyuki
   Amiya, Kenji
   Zhang, Tao
   Masumoto, Tsuyoshi
TI Ti-based amorphous alloys with a wide supercooled liquid region
   (Reprinted from Materials Letters, vol 19, pg 131, 1994)
SO MATERIALS LETTERS
VL 61
IS 14-15
BP 2851
EP 2854
DI 10.1016/j.matlet.2007.03.048
PD JUN 2007
PY 2007
AB Ti-Cu-Ni-Co quaternary amorphous alloys produce by melt spinning were
   found to have a wide supercooled liquid region before crystallization,
   though no glass transition was observed in Ti-Cu binary amorphous
   alloys. The largest temperature interval of the supercooled liquid
   region (Delta T-x) isas largeas 90 K for Ti50Cu25Ni20Co5.Thcre is a
   tendency for Delta T-x to increase with an increase in storage modulus
   and with a decrease in loss modulus. It is therefore presumed that the
   increase in Delta T-x for the multicomponent amorphous alloy is due to
   the suppression of crystallization for the supercooled liquid resulting
   from the increase in viscosity. (C) 1994 Elsevier Science B.V. All
   rights reserved.
RI Amiya, Kenji/P-6132-2014; Nishiyama, Nobuyuki/C-8228-2015; Inoue, Akihisa/E-5271-2015; Zhang, Tao/O-4911-2014
TC 10
ZR 0
Z8 0
ZB 0
ZS 0
Z9 10
SN 0167-577X
UT WOS:000247320500005
ER

PT J
AU Takeuchi, Akira
   Murty, Budaraju Srinivasa
   Hasegawa, Masashi
   Ranganathan, Srinivasa
   Inoue, Akihisa
TI Analysis of bulk metallic glass formation using a tetrahedron
   composition diagram that consists of constituent classes based on blocks
   of elements in the periodic table
SO MATERIALS TRANSACTIONS
VL 48
IS 6
BP 1304
EP 1312
DI 10.2320/matertrans.MF200604
PD JUN 2007
PY 2007
AB The formation of bulk metallic glasses (BMGs) has been analyzed with a
   tetrahedron composition diagram, which is comprised of constituent
   classes from blocks of elements in the periodic table. When Al and Ga
   are involved in the BMG composition environment. they are assumed to
   correspond to either s- or p-block elements. The analysis under the
   assumption reveals the presence of a composition band that connects the
   composition regions over different classes of BMGs. The diagram has a
   topological simplicity, is applicable to any multicomponent alloy
   system, and can be analyzed from the bonding nature of the atomic pairs.
   Thus, this diagram is an important tool for analyzing and developing
   BMGs.
RI Inoue, Akihisa/E-5271-2015; Ranganathan, Srinivasa/F-9187-2013; Takeuchi, Akira/A-3619-2010; Murty, BS/
OI Takeuchi, Akira/0000-0002-7246-8644; Murty, BS/0000-0002-4399-8531
ZB 0
ZS 0
Z8 0
TC 6
ZR 0
Z9 6
SN 1345-9678
EI 1347-5320
UT WOS:000247823300027
ER

PT J
AU Zhitomirsky, V. N.
TI Structure and properties of cathodic vacuum arc deposited NbN and
   NbN-based multi-component and multi-layer coatings
SO SURFACE & COATINGS TECHNOLOGY
VL 201
IS 13
SI SI
BP 6122
EP 6130
DI 10.1016/j.surfcoat.2006.08.125
PD MAR 26 2007
PY 2007
AB Binary Nb-N coatings, ternary Ti-Nb-N and Zr-Nb-N, and multi-layer
   TiN/NbN coatings consisting of up to 100 alternating TiN and NbN layers,
   were deposited onto WC-Co substrates, using two different vacuum are
   deposition (VAD) systems: with and without magnetic guiding of the metal
   plasma flow. Binary Nb-N coatings were fabricated by deposition of metal
   plasma produced by a Nb cathode in a background of reactive nitrogen gas
   at different pressures, P. Ternary coatings were fabricated at
   co-deposition of plasmas originating from two different cathode
   materials. Multilayer coatings were fabricated by alternatively
   depositing plasmas of Ti and Nb in reactive nitrogen gas. The
   crystalline coating structure, phase composition, hardness and critical
   load for coating failure were studied.
   For binary Nb-N coatings fabricated using both deposition systems, the
   phase composition, the Vickers hardness, HV, and the critical load
   strongly depended on the deposition pressure. Using VAD with magnetic
   plasma guiding, the highest HV of similar to 42 GPa was measured for
   coatings deposited at low nitrogen pressure. These coatings contained a
   hexagonal beta-Nb2N phase and had a relatively low critical load. The
   highest critical load and HV similar to 38 GPa were obtained for
   coatings consisted of a single phase NaCl-type cubic delta-NbN
   structure, deposited at a. higher nitrogen pressure. The structure and
   properties of Nb-N coatings deposited using VAD without magnetic plasma
   guiding had a similar correlation with the deposition pressure, however,
   their hardness values were lower.
   Ternary Ti-Nb-N and Zr-Nb-N coatings fabricated by both deposition
   processes had a single phase cubic NaCl-type structure and the hardness
   higher than that of the binary nitrides TiN, ZrN and NbN. The hardest
   coatings, HV similar to 51.5 Pa, deposited with magnetic plasma guiding
   had a single-phase cubic delta-(Ti,Nb)N structure and a Ti:Nb ratio of
   similar to 50:50 (at.%).
   Multilayer coatings TiN/NbN consisting of 20-40 alternating TiN and NbN
   layers with total thickness of 4-5 mu m increased the life time of
   cemented carbide cutting inserts at tuming tough Ni-base alloys by 2-7
   times relative to uncoated cutting tools, while conventional vacuum arc
   deposited TiN coatings were not effective in machining of these alloys.
   (c) 2006 Elsevier B.V. All rights reserved.
CT International Conference on Superhard Coatings
CY FEB 27-MAR 01, 2006
CL ISRAEL
SP DESHNAF; GM Fdn; Iscar Ltd; Israel Sci Instruments Ltd; Israel Plasma
   Sci & Technol Assn; Tel-Aviv Univ
ZB 0
ZS 0
Z8 0
ZR 0
TC 21
Z9 21
SN 0257-8972
UT WOS:000244832800012
ER

PT J
AU Wang, Tao
   Chen, Long-Qing
   Liu, Zi-Kui
TI Lattice parameters and local lattice distortions in fcc-Ni solutions
SO METALLURGICAL AND MATERIALS TRANSACTIONS A-PHYSICAL METALLURGY AND
   MATERIALS SCIENCE
VL 38A
IS 3
BP 562
EP 569
DI 10.1007/s11661-007-9091-z
PD MAR 2007
PY 2007
AB The lattice parameters and the local lattice distortions around solute
   atoms in fcc-Ni solutions were studied using first-principles
   calculations. The solute atoms considered include Al, Co, Cr, Hf, Mo,
   Nb, Re, Ru, Ta, Ti, and W. The calculations were performed using
   supercells with 1 solute atom and 107 solvent atoms. It is found that
   the atomic size difference, the electronic interactions, and the
   magnetic spin relations between the solute and solvent atoms all
   contribute to the lattice distortions. Based on the results from
   first-principles calculations, the linear composition coefficients of
   fcc Ni lattice parameter for different solutes were determined, and the
   lattice parameters of multicomponent Ni-base superalloys as a function
   of solute composition were predicted. The results are compared with
   existing experimental measurements, and good agreements are obtained for
   both the compositional dependence of lattice parameters and the local
   lattice distortions.
RI Chen, Long-Qing/I-7536-2012; Liu, Zi-Kui/A-8196-2009; Liu, Zi-Kui/A-8626-2012
OI Chen, Long-Qing/0000-0003-3359-3781; Liu, Zi-Kui/0000-0003-3346-3696; 
ZR 0
Z8 1
TC 25
ZB 0
ZS 0
Z9 26
SN 1073-5623
UT WOS:000246405000012
ER

PT J
AU Moody, Michael P.
   Stephenson, Leigh T.
   Liddicoat, Peter V.
   Ringer, Simon P.
TI Contingency table techniques for three dimensional atom probe tomography
SO MICROSCOPY RESEARCH AND TECHNIQUE
VL 70
IS 3
BP 258
EP 268
DI 10.1002/jemt.20412
PD MAR 2007
PY 2007
AB A contingency table analysis procedure is developed and applied to three
   dimensional atom probe data sets for the investigation of fine-scale
   solute co-/anti-segregation effects in multicomponent alloys. Potential
   sources of error and inaccuracy are identified and eliminated from the
   technique. The conventional P value testing techniques associated with
   chi(2) are shown to be unsatisfactory and can become ambiguous in cases
   of large block numbers or high solute concentrations. The coefficient of
   contingency is demonstrated to be an acceptable and useful basis of
   comparison for contingency table analyses of differently-conditioned
   materials. However, care must be taken in choice of block size and to
   maintain a consistent overall composition between experiments. The
   coefficient is dependent upon block size and solute composition, and
   cannot be used to compare analyses with significantly different solute
   compositions or to assess the extent of clustering without reference to
   that of the randomly ordered case. It is shown that as clustering
   evolves into larger precipitates and phases, contingency table analysis
   becomes inappropriate. Random labeling techniques are introduced to
   infer further meaning from the coefficient of contingency. We propose
   the comparison of experimental result, mu(exp), to the randomized value,
   mu(rand), as a new method by which to interpret the quantity of solute
   clustering present in a material. It is demonstrated that how this
   method may be utilized to identify an appropriate size of contingency
   table analysis blocks into which the data set is partitioned to optimize
   the significance of the results.
RI Moody, Michael P/H-9377-2013; Ringer, Simon/E-3487-2012
OI Moody, Michael P/0000-0002-9256-0966; Ringer, Simon/0000-0002-1559-330X
ZR 1
TC 36
Z8 0
ZS 0
ZB 7
Z9 37
SN 1059-910X
EI 1097-0029
UT WOS:000244761800011
PM 17279508
ER

PT J
AU Yan, X. L.
   Chen, Xing-Qiu
   Grytsiv, A.
   Witusiewicz, V. T.
   Rogl, P.
   Podloucky, R.
   Giester, G.
TI On the ternary Laves phases {Sc,Ti}(2)M3Si (M = Cr, Mn, Fe, Co, Ni) with
   MgZn2-type
SO JOURNAL OF ALLOYS AND COMPOUNDS
VL 429
IS 1-2
BP 10
EP 18
DI 10.1016/j.jallcom.2006.03.086
PD JAN 21 2007
PY 2007
AB {Sc,Ti}(2)M3Si alloys (M = Cr, Mn, Fe, Co, Ni) were investigated by
   X-ray powder and single crystal diffraction, optical microscopy and
   electronic density-functional theory. Structure determination from X-ray
   CCD-data from a single crystal of Ti2Co3Si and Rietveld refinements of
   X-ray powder diffraction data for Sc2M3Si (M = Fe, Co) and Ti2M3Si (M =
   Cr, Mn, Fe, Co, Ni) revealed in all cases isotypism with the C14
   MgZn2-type Laves phase: Sc (or Ti) atoms fully occupy the 4f sites,
   whereas M and Si atoms share the 6h and 2a sites in various ratios, in
   good agreement with ab inito results. Furthermore, the series of
   enthalpies of formation for these compounds as well as for the two
   binary intermetallics, ScFe2 and Sc5Si3, have been calculated to compare
   with available calorimetric data for multicomponent-alloys design. The
   enthalpy of formation of Ti2Fe3Si of -55.9 +/- 1.6 kJ/mol of atoms
   measured in an isoperibolic calorimeter agrees well with the calculated
   value of -52.6 kJ/mol of atoms. The chemical instability of "Sc2Cr3Si"
   with the MgZn2-type structure was theoretically confinned by the
   calculation considering the competing phases in equilibrium. The general
   trends of thermodynamic stabilities versus atomic number of M were
   discussed for {Sc,Ti}(2)M3Si. Our Structural models confirm the fact
   that M/Si substitution of 16.7 at.% Si in the binary Laves phase
   stabilizes for all these ternary compounds a MgZn2-type structure
   irrespective of the crystal structure of the binary parent Laves phase.
   Finally, spin-polarized calculations for four selected compounds (ScFe2,
   Sc2Fe3Si, TiFe2, Ti2Fe3Si) indicate a significant drop of the local
   magnetic moment of Fe upon substitution of Fe by Si. (c) 2006 Elsevier
   B.V. All rights reserved.
RI Chen, Xing-Qiu/I-6803-2013; Grytsiv, Andriy/Q-3779-2018
OI Chen, Xing-Qiu/0000-0002-5904-6578; Grytsiv, Andriy/0000-0002-1806-9992
ZR 0
ZS 0
ZB 0
TC 8
Z8 4
Z9 12
SN 0925-8388
UT WOS:000244673100003
ER

PT J
AU Vaughey, J. T.
   Owejan, J.
   Thackeray, M. M.
TI Substituted MxCu6-xSn5 compounds (M = Fe, Co, Ni, Zn) designing
   multicomponent intermetallic electrodes for lithium batteries
SO ELECTROCHEMICAL AND SOLID STATE LETTERS
VL 10
IS 9
BP A220
EP A224
DI 10.1149/1.2751838
PD 2007
PY 2007
AB A strategy to exploit substituted MxCu6- xSn(5) M = Fe, Co, Ni, Zn)
   electrodes with NiAs- type structures that transform on electrochemical
   lithiation in lithium cells to intermediate face- centered- cubic
   Li2Cu1-y MySn structures before LizSn alloys (1 < z < 4.4) are produced
   is discussed. Zn substitution for Cu is possible only to x approximate
   to 1 before the onset of secondary phases, whereas Co and Ni
   substitution appears to maintain the NiAs- type structure for the whole
   range of x (0 <= x <= 5). Substituted electrodes provide higher
   rechargeable capacities than Cu6Sn5. The results of the study have
   implications for tailoring and optimizing (i) the design of
   multicomponent intermetallic electrode structures containing elements
   that are either active or inactive towards lithium, (ii) electrode
   compositions, and (iii) the reversibility of lithium insertion/ metal
   displacement reactions in intermetallic electrode systems. (c) 2007 The
   Electrochemical Society.
OI Vaughey, John/0000-0002-2556-6129
ZB 0
Z8 0
ZR 0
ZS 0
TC 25
Z9 25
SN 1099-0062
EI 1944-8775
UT WOS:000248087500006
ER

PT J
AU Lee, C. P.
   Chen, Y. Y.
   Hsu, C. Y.
   Yeh, J. W.
   Shih, H. C.
TI The effect of boron on the corrosion resistance of the high entropy
   alloys Al0.5CoCrCuFeNiBx
SO JOURNAL OF THE ELECTROCHEMICAL SOCIETY
VL 154
IS 8
BP C424
EP C430
DI 10.1149/1.2744133
PD 2007
PY 2007
AB High entropy alloys are a newly developed family of multicomponent
   alloys that consist of various major alloying elements, including
   copper, nickel, aluminum, cobalt, chromium, iron, and others. Each
   element in the alloy system is present at between 5 and 35 atom %. A
   high entropy alloy has numerous beneficial mechanical, magnetic, and
   electrochemical characteristics. This investigation discusses the
   corrosion resistance of the Al0.5CoCrCuFeNiBx alloys with various
   amounts of added boron. Surface morphological and chemical analyses
   verified that the addition of boron produced Cr, Fe, and Co borides.
   Therefore, the fraction of Cr outside borides precipitates was scant.
   The anodic polarization curves and electrochemical impedance spectra of
   the Al0.5CoCrCuFeNiBx alloys, obtained in 1 N H2SO4 aqueous solution,
   clearly reveal that the general corrosion resistance decreases as the
   concentration of boron increases. (c) 2007 The Electrochemical Society.
ZR 0
TC 91
ZB 2
ZS 0
Z8 15
Z9 99
SN 0013-4651
UT WOS:000247572100037
ER

PT J
AU Shtansky, D. V.
   Gloushankova, N. A.
   Bashkova, I. A.
   Petrzhik, M. I.
   Sheveiko, A. N.
   Kiryukhantsev-Korneev, F. V.
   Reshetov, I. V.
   Grigoryan, A. S.
   Levashov, E. A.
TI Multifunctional biocompatible nanostructured coatings for load-bearing
   implants
SO SURFACE & COATINGS TECHNOLOGY
VL 201
IS 7
BP 4111
EP 4118
DI 10.1016/j.surfcoat.2006.08.012
PD DEC 20 2006
PY 2006
AB To take advantage of the self-propagating high-temperature synthesis
   (SHS) technique, magnetron sputtering (MS), and ion implantation
   assisted magnetron sputtering (HAMS), a new type of biocompatible
   nanostructured film was developed and studied. Films of Ti-Ca-C-O-(N),
   Ti-Ca-P-CO-(N), Ti-Si-Zr-O-(N), and Ti-Zi-C-O-(N) were deposited by DC
   MS or IIAMS of SHS composite targets TiC(0.5) + CaO, TiC(0.5) + CaO +
   TiO(2), TiC(0.5) + Ca(10)(PO(4))(6)(OH)(2), Ti(5)Si(3) + ZrO(2), and
   TiC(0.5) + ZrO(2) in an Ar atmosphere or reactively in a gaseous mixture
   of Ar+ 14% N(2). The films were characterized in terms of their
   structure, chemical, mechanical, and tribological properties. The
   biocompatibility of the films was evaluated by both in vitro and in vivo
   experiments. In vitro studies involved the investigation of adhesion,
   spreading and proliferation of Rat-1 fibroblasts, MC3T3-E1 osteoblasts,
   and IAR-2 epithelial cells, morphometric analysis, actin cytoskeleton
   and focal contacts staining of the cells cultivated on the films.
   Alkaline phosphatase activity and von Kossa staining of osteoblastic
   culture were investigated. Three groups of the in vivo investigations
   were fulfilled. Teflon plates coated with the tested films were inserted
   subcutaneous in mice and analysis of the population of cells on the
   surfaces was performed. Implantation studies of Ti rings and Ti rods
   coated with tested films using rat calvarian and hip defect models were
   also fulfilled. The results obtained show that Ti-based multicomponent
   films possess a combination of high hardness and adhesion strength,
   reduced Young's modulus, low wear and friction, high corrosion
   resistance with bioactivity, biocompatibility and non-toxicity that
   makes the films promising candidates as tribological coatings to be used
   for various medical applications like orthopedic prostheses, materials
   for connective surgery and dental implants. (c) 2006 Elsevier B.V All
   rights reserved.
CT 33rd International Conference on Metallurgical Coatings and Thin Films
CY MAY 01-05, 2006
CL San Diego, CA
SP Amer Vacuum Soc, Adv Surface Engn Div
RI Reshetov, Igor V./J-7005-2014; Gloushankova, Natalya/S-2577-2019; Petrzhik, Mikhail/O-2194-2013; Grigoryan, Alexey/; Shtansky, Dmitry/; Resetov, Igor' Vladimirovic/
OI Gloushankova, Natalya/0000-0002-2044-2063; Petrzhik,
   Mikhail/0000-0002-1736-8050; Grigoryan, Alexey/0000-0002-0123-8235;
   Shtansky, Dmitry/0000-0001-7304-2461; Resetov, Igor'
   Vladimirovic/0000-0002-0909-6278
ZS 0
TC 48
ZR 3
ZB 2
Z8 0
Z9 52
SN 0257-8972
UT WOS:000243149700055
ER

PT J
AU Farooq, Muhammad Umar
   Klement, Uta
   Nolze, Gert
TI EBSD and EDX analysis at the cladding-substrate interface of a laser
   clad railway wheel
SO INTERNATIONAL JOURNAL OF MATERIALS RESEARCH
VL 97
IS 11
BP 1512
EP 1518
DI 10.3139/146.101413
PD NOV 2006
PY 2006
AB Electron backscatter diffraction and energy-dispersive X-ray
   spectrometry were used to investigate the intermixed interface produced
   during laser cladding of a Co-Cr-Mo alloy on a steel substrate. A
   multi-component system and rapid solidification conditions together lead
   to a complex microstructure at the interface. The solidification of the
   cladding starts with the formation of an interface layer, which is about
   75 mu m in thickness and consists of randomly oriented equiaxed grains
   of Co-Cr-Fe solid solution and martensite. Orientation analysis of the
   grains in the interface layer revealed that some grains have a special
   orientation relationship with the former austenite grains in the heat
   affected zone but the cladding is not formed by epitaxial growth on the
   substrate. Intermixing of the materials at the interface is providing a
   strong bond between the substrate and the cladding. For a grain from the
   interface layer to emerge as columnar grain in the cladding, it was
   determined that its < 001 > crystallographic direction is not supposed
   to deviate more than 25 degrees from the sample normal direction.
RI Nolze, Gert/F-9665-2014
ZS 0
TC 2
Z8 0
ZB 0
ZR 0
Z9 2
SN 1862-5282
UT WOS:000242436700005
ER

PT J
AU Long, Zhilin
   Shen, Baolong
   Shao, Yong
   Chang, Chuntao
   Zeng, Yuqiao
   Inoue, Akihisa
TI Corrosion behaviour of [(Fe0.6Co0.4)(0.75)B0.2Si0.05](96)Nb-4 bulk
   glassy alloy in sulphuric acid solutions
SO MATERIALS TRANSACTIONS
VL 47
IS 10
BP 2566
EP 2570
DI 10.2320/matertrans.47.2566
PD OCT 2006
PY 2006
AB The influence of structural changes such as structural relaxation and
   crystallization on the corrosion behavior of the
   [(Fe-0.6-Co-0.4)(0.75)B0.2Si0.05](96)Nb-4 bulk glassy alloy has been
   investigated in aerated 0.1 and 0.5 kmol/m(3) sulphurie acid solutions.
   All tests were carried out with the same materials in different states:
   as-cast and relaxed glassy and crystalline states. It was found that the
   multicomponent [(Fe0.6Co0.4)(0.75)B0.2Si0.05](96)Nb-4 glassy alloy had
   an ability to passivation in aerated sulphuric acid solutions
   irrespective of microstructure. The subsequent complete crystallization
   of the bulk glassy alloy leads to a significant decrease in corrosion
   resistance, while appropriate structural relaxation results in an
   increase in corrosion resistance. The corrosion results were discussed
   and correlated with the evolution of crystallization processes by means
   of XRD and DSC. The effect of temperature of the corrosive medium on the
   corrosion behavior of the as-cast [(Fe0.6Co0.4)(0.75)B0.2Si0.05](96)Nb-4
   glassy alloy has also been analyzed.
RI Inoue, Akihisa/E-5271-2015
Z8 4
TC 18
ZR 0
ZB 0
ZS 0
Z9 20
SN 1345-9678
EI 1347-5320
UT WOS:000242429300019
ER

PT J
AU Gao, Michael C.
   Rollett, Anthony D.
   Widom, Michael
TI First-principles calculation of lattice stability of C15-M2R and their
   hypothetical C15 variants (M = Al, Co, Ni; R = Ca, Ce, Nd, Y)
SO CALPHAD-COMPUTER COUPLING OF PHASE DIAGRAMS AND THERMOCHEMISTRY
VL 30
IS 3
BP 341
EP 348
DI 10.1016/j.calphad.2005.12.005
PD SEP 2006
PY 2006
AB When combining a stoichiometric Laves phase C15-A(2)B(1) with a solid
   solution C15 phase(s) into a multicomponent system, a sublattice
   remodeling of the (A, B)2 (A, B) 1 compound is needed for the sake of
   database compatibility. This then requires a set of physically-grounded
   thermodynamic parameters for the hypothetical C15 variants (in the
   simplest case, A(2)A, B2B, and B(2)A), in order to avoid distortion of
   the phase field relating to the C15 phase in the A-B phase diagram due
   to the sublattice remodeling. For this purpose, the present
   investigation employed first-principles (FP) calculations to study the
   lattice stability of the stable binary C15-M2R (M = Al, Co, Ni; R = Ca,
   Ce, Nd, Y) and their hypothetical (unstable) C15 variants at T = 0 K.
   Our results demonstrated that use of the empirical parameters and energy
   constraint commonly used in the literature leads to a too large
   homogeneity range in some of the systems studied and, consequently,
   significant distortions of the phase diagram. In contrast, when
   enthalpies of formation based on FP calculations were used for the
   hypothetical C15 phases, such distortion of the phase diagram is
   minimized. The other advantage is that there is no need for
   re-optimization of the existing thermodynamic databases. Therefore, it
   is proposed that FP enthalpies of formation should be used for the
   thermodynamic descriptions of hypothetical C15 phases, at least when the
   empirical parameters fail to reproduce a reasonably accurate A-B binary
   phase diagram. (C) 2005 Elsevier Ltd. All rights reserved.
RI Widom, Michael/P-2531-2014; Rollett, Anthony/A-4096-2012
OI Widom, Michael/0000-0001-5972-5696; Rollett, Anthony/0000-0003-4445-2191
Z8 0
ZS 0
ZB 0
TC 21
ZR 0
Z9 21
SN 0364-5916
UT WOS:000239650500016
ER

PT J
AU Pesek, Ladislav
   Dobrzanski, Leszek A.
   Zubko, Pavol
   Konieczny, Jaroslaw
TI Mechanical properties of metallic ribbons investigated by depth sensing
   indentation technique
SO JOURNAL OF MAGNETISM AND MAGNETIC MATERIALS
VL 304
IS 2
BP E645
EP E647
DI 10.1016/j.jmmm.2006.02.157
PD SEP 2006
PY 2006
AB The paper presents mechanical properties of two kinds of Co-based and
   one Fe-based metallic ribbons by the depth sensing indentation (DSI)
   technique. Investigations were carried out on two kinds ternary alloy
   Co77Si11,5B11,5 and Fe78Si13B9 and multicomponent Co68Fe4Mo1Si13,5B13,5,
   which are so-called "zero-magnetostriction'' materials. Metallic ribbons
   were investigated in amorphous state and partially crystallized state
   after annealing in 400 degrees C in argon atmosphere. Heating of ribbons
   obtained by melt spinning technique was performed to check its effect on
   changes of mechanical properties. (c) 2006 Elsevier B. V. All rights
   reserved.
RI Konieczny, Jaroslaw J./K-7168-2012; Dobrzanski, Leszek A./C-7836-2015
OI Konieczny, Jaroslaw J./0000-0002-7318-5187; Dobrzanski, Leszek
   A./0000-0002-7584-8917
TC 0
ZS 0
ZR 0
ZB 0
Z8 0
Z9 0
SN 0304-8853
EI 1873-4766
UT WOS:000207211800053
ER

PT J
AU Sun, W. S.
   Kulik, T.
   Liang, X. B.
   Ferenc, J.
TI Thermal stability and magnetic properties of Co-Fe-Hf-Ti-Mo-B bulk
   metallic glass
SO INTERMETALLICS
VL 14
IS 8-9
SI SI
BP 1066
EP 1068
DI 10.1016/j.intermet.2006.01.026
PD AUG-SEP 2006
PY 2006
AB A new ferromagnetic Co-Fe-Hf-Ti-Mo-B bulk metallic glass was produced by
   copper mould casting method, using industrial raw materials. The
   magnetic properties were studied with the high-performance hysteresis
   loop tracer. The low coercivity, as low as 2 A/m for the as-cast sample,
   was found in the Co-Fe-based metallic glass rod with a diameter of 1.5
   mm, the saturation magnetization is 0.6 T. The thermal stability was
   characterized by differential thermal analysis, X-ray diffraction was
   used to confirm the amorphous state of as-cast alloy and to perform the
   structural analysis of crystallization products. Crystallization
   temperature exceeding 900 K and supercooled liquid region of 35 K were
   found in the investigated glass. The high glass forming ability was
   explained by the slow nucleation rate of intermetallic compounds which
   are structurally complex in multicomponent system during solidification.
   High crystallization temperature suggests that the studied bulk metallic
   glass could be used as high-temperature soft magnetic material. (c) 2006
   Elsevier Ltd. All rights reserved.
CT 4th International Conference on Bulk Metallic Glasses
CY MAY 01-05, 2005
CL Gatlinburg, TN
OI Ferenc, Jaroslaw/0000-0002-9126-5308; Kulik, Tadeusz/0000-0002-0422-5800
ZS 0
ZB 0
ZR 0
Z8 0
TC 14
Z9 14
SN 0966-9795
UT WOS:000237770600039
ER

PT J
AU Tarasenko, L. V.
   Titov, V. I.
TI Intermetallicr-phase in maraging steels of the Fe-Cr-Ni-Co-Mo system
SO METAL SCIENCE AND HEAT TREATMENT
VL 48
IS 7-8
BP 374
EP 378
DI 10.1007/s11041-006-0102-2
PD JUL-AUG 2006
PY 2006
AB Concentration and temperature conditions of formation of intermetallic
   R-phase in margining steels of the Fe-Cr-Ni-Co-Mo system are studied
   with the help of methods of physicochemical phase analysis and x-ray
   diffraction analysis. The role of chemical elements in the formation of
   the multicomponent R-phase is determined. A hypothesis employing the
   Kasper dimensional principle is suggested for multicomponent
   intermetallics formed in steels.
Z8 1
ZR 0
TC 4
ZB 0
ZS 0
Z9 5
SN 0026-0673
UT WOS:000243474800018
ER

PT J
AU Acquaviva, S.
   D'Anna, E.
   De Giorgi, M. L.
   Moro, F.
TI Laser-induced breakdown spectroscopy for compositional analysis of
   multielemental thin films
SO SPECTROCHIMICA ACTA PART B-ATOMIC SPECTROSCOPY
VL 61
IS 7
BP 810
EP 816
DI 10.1016/j.sab.2006.04.010
PD JUL 2006
PY 2006
AB The laser-induced breakdown spectroscopy technique is employed for
   compositional analyses of thin films produced by pulsed laser ablation
   of multielemental targets.
   Information about the atomic concentration of the chemical species from
   the irradiated target is inferred by means of the optical emission
   spectra of the plasma generated during laser ablation. The atomic
   concentration percentages and the atomic concentration ratios of the
   elements of Co-based magnetic alloy targets are deduced from the
   integrated intensities of selected emission lines of the alloy
   components.
   The experimental results show that Co atomic percentage concentration
   and C-Si/C-Co and C-Cr/C-Co. atomic concentration ratios are in
   agreement with the corresponding values obtained by traditional
   compositional analysis techniques. On the contrary, Si atomic percentage
   concentration values are in disagreement, since the used emission lines
   have significant self-absorption values.
   Therefore, the work proves that laser-induced breakdown spectroscopy is
   adequate for elemental concentration measurements provided an accurate
   choice of the emission lines. (c) 2006 Elsevier B.V. All rights
   reserved.
RI Moro, Fabrizio/G-6296-2012; Moro, Fabrizio/I-8072-2015; De Giorgi, Maria Luisa/
OI Moro, Fabrizio/0000-0002-6381-0479; Moro, Fabrizio/0000-0002-6381-0479;
   De Giorgi, Maria Luisa/0000-0002-3774-6477
ZB 4
Z8 1
TC 17
ZS 0
ZR 0
Z9 17
SN 0584-8547
UT WOS:000240393800006
ER

PT J
AU Wen, Ming
   Zhong, Manfu
   Kejia, E.
   Wu, Jieda
   Li, Lujiang
   Qi, Haiquan
   Cao, Shixun
   Zhang, Tao
TI Soft magnetic Co-Fe-B-P and Co-Fe-V-B-P amorphous alloy nano-particles
   prepared by aqueous chemical reduction
SO JOURNAL OF ALLOYS AND COMPOUNDS
VL 417
IS 1-2
BP 245
EP 249
DI 10.1016/j.jallcom.2005.08.066
PD JUN 29 2006
PY 2006
AB Nano-sized amorphous alloy particles with excellent soft magnetic
   properties have been prepared in Co-Fe-B-P and Co-Fe-V-B-P alloy systems
   by using a chemical alloying process. In this process, Co, Fe and V ions
   were reduced by KBH4 and NaH2PO2 in an aqueous solution. The
   precipitated metal atoms (or atomic clusters) as well as the B and P
   atoms, which from KBH4 and NaH2PO2 coalesced together and formed
   multicomponent particles. The study of X-ray diffraction and
   transmission electron microscopy showed that these particles were
   amorphous alloy particles. The average particle size was measured to be
   about 15 nm and the specific surface areas of particles changed from
   31.06 to 142.20 m(2)/g depending on the molar ratio of the components.
   The largest saturation magnetization value of 1.2 T was obtained in
   Co73.77Fe3.58B17.46P3.14V1.39 alloy. (c) 2005 Elsevier B.V. All rights
   reserved.
RI Zhang, Tao/O-4911-2014
ZR 0
Z8 2
ZB 1
ZS 0
TC 12
Z9 14
SN 0925-8388
EI 1873-4669
UT WOS:000238468800049
ER

PT J
AU Laarz, Eric
   Kauppi, Annika
   Andersson, Karin M.
   Kjeldsen, Ane M.
   Bergstroem, Lennart
TI Dispersing multi-component and unstable powders in aqueous media using
   comb-type anionic polymers
SO JOURNAL OF THE AMERICAN CERAMIC SOCIETY
VL 89
IS 6
BP 1847
EP 1852
DI 10.1111/j.1551-2916.2006.01055.x
PD JUN 2006
PY 2006
AB We have investigated the effect of polymeric dispersants on the
   rheological properties and consolidation behavior of concentrated
   cemented carbide (WC-Co) and magnesia (MgO) suspensions. The relatively
   novel types of comb-type anionic polymers with grafted non-ionic side
   chains are effective dispersants also in multi-component powder mixtures
   with a complex solution and surface chemistry and result in more robust
   suspensions at significantly higher solids loading compared with e.g., a
   traditional cationic polyelectrolyte. Direct force measurements on
   comb-type dispersants with different lengths of the grafted ethylene
   oxide side chains showed that the dispersants adsorb onto a MgO surface
   and infer a repulsion where the range scales with the length of the poly
   ethylene oxide side chains. The compressibility and the consolidation
   behavior of MgO particle networks in response to a centrifugal force
   field could be related to the estimated thickness of the adsorbed
   comb-type dispersants.
CT 9th International Ceramic Processing Science Symposium
CY JAN 08-11, 2006
CL Coral Springs, FL
RI Bergstrom, Lennart/F-2938-2011
OI Bergstrom, Lennart/0000-0002-5702-0681
ZS 0
TC 25
ZB 0
Z8 3
ZR 0
Z9 28
SN 0002-7820
EI 1551-2916
UT WOS:000237812100012
ER

PT J
AU Drautz, Ralf
   Diaz-Ortiz, Alejandro
TI Obtaining cluster expansion coefficients in ab initio thermodynamics of
   multicomponent lattice-gas systems
SO PHYSICAL REVIEW B
VL 73
IS 22
AR 224207
DI 10.1103/PhysRevB.73.224207
PD JUN 2006
PY 2006
AB We present a physically transparent and computationally efficient method
   for obtaining cluster expansion coefficients in ab initio thermodynamics
   of multicomponent lattice-gas systems without any preconceived
   assumptions on the compactness of the cluster set or on the decay
   behavior of the interactions. The lowest possible cross-validation score
   for given input data is approximated by minimizing the fluctuations of
   the expansion coefficients, thus ensuring the transferability of the
   effective cluster interactions to arbitrary alloy configurations. The
   method is illustrated for bcc-based Fe-Co intermetallic alloys.
RI Drautz, Ralf/A-2938-2017
OI Drautz, Ralf/0000-0001-7101-8804
TC 30
Z8 0
ZS 0
ZB 0
ZR 0
Z9 30
SN 1098-0121
UT WOS:000238696300043
ER

PT J
AU Andersson, MP
   Bligaard, T
   Kustov, A
   Larsen, KE
   Greeley, J
   Johannessen, T
   Christensen, CH
   Norskov, JK
TI Toward computational screening in heterogeneous catalysis:
   Pareto-optimal methanation catalysts
SO JOURNAL OF CATALYSIS
VL 239
IS 2
BP 501
EP 506
DI 10.1016/j.jcat.2006.02.016
PD APR 25 2006
PY 2006
AB Finding the solids that are the best catalysts for a given reaction is a
   daunting task due to the large number of combinations and structures of
   multicomponent Surfaces. In addition, it is not only the reaction rate
   that needs to be optimized: the selectivity. durability. and cost Must
   also be taken into account. Here we propose a computational screening
   approach and apply it to design a new metal alloy catalyst for the
   methanation reaction (CO+3H(2)-> CH4+H2O). (c) 2006 Elsevier Inc. All
   rights reserved.
RI Bligaard, Thomas/A-6161-2011; Andersson, Martin/F-9598-2010; Norskov, Jens K/D-2539-2017; Bligaard, Thomas/A-6161-2011
OI Bligaard, Thomas/0000-0003-0386-0201; Andersson,
   Martin/0000-0002-4921-1461; Norskov, Jens K/0000-0002-4427-7728;
   Bligaard, Thomas/0000-0001-9834-9179
ZB 10
Z8 5
ZS 0
TC 215
ZR 0
Z9 217
SN 0021-9517
EI 1090-2694
UT WOS:000236890200027
ER

PT J
AU Sun, WS
   Liang, XB
   Kulik, T
TI Formation and magnetic properties of Co-Fe-based bulk metallic glasses
   with supercooled liquid region
SO JOURNAL OF MAGNETISM AND MAGNETIC MATERIALS
VL 299
IS 2
BP 492
EP 495
DI 10.1016/j.jmmm.2005.04.032
PD APR 2006
PY 2006
AB A new Co-Fe-based ferromagnetic bulk metallic glass (BMG) was
   synthesized by copper mould casting method. The thermal stability and
   crystallization processes were investigated by differential scanning
   calorimetry (DSC) and X-ray diffraction (XRD). The soft magnetic
   behavior was studied by DC magnetic measurements. The high glass
   formation ability was interpreted in terms of the effective suppression
   of nucleation and growth of the intermetallic compounds which appear in
   the multicomponent system during solidification. The high thermal
   stability indicates that the new Co-Fe-based BMG could be used as
   high-temperatUre magnetic material. The low coercivity which was as low
   as 8 A/m for the as-cast sample was found in the Co-Fe-based metallic
   glass cylinder with a diameter of 1.5 mm. (c) 2005 Elsevier B.V. All
   rights reserved.
OI Kulik, Tadeusz/0000-0002-0422-5800
ZB 0
Z8 0
ZS 0
TC 8
ZR 0
Z9 8
