Repository: MatInfoUB/NLP-Queries

File: Multicomponent_Co_alloys1.txt (part 34 of 35)
FN Clarivate Analytics Web of Science
SN 0304-8853
UT WOS:000234739900033
ER

PT J
AU Xing, XR
   Luo, J
   Liu, GR
   Qiao, LJ
   Meng, J
TI Enhanced thermal stability of zinc-based titanate (dielectric) ceramics
   prepared by the modified sol-gel route
SO JOURNAL OF THE AMERICAN CERAMIC SOCIETY
VL 89
IS 3
BP 1125
EP 1128
DI 10.1111/j.1551-2916.2005.00826.x
PD MAR 2006
PY 2006
AB A multi-component substitution of Co and Ni was incorporated into ZnTiO3
   to form pure hexagonal Zn1-x(Co1/2Ni1/2)xTiO(3) (x = 0,0.8,0.9,1.0)
   dielectric ceramic powders by a modified sol-gel route, following heat
   treatments at 600 degrees C for 3 h and at 800 degrees C for 6 h.
   Differential scanning calorimetry measurements revealed that the order
   of increasing thermal stability of solid solution compound
   Zn1-x(Co1/2Ni1/2)(x)TiO3 was ZnTiO3 (945 degrees C), Zn0.1Ni0.9TiO3
   (1346 degrees C), Zn-0.1(Co1/2Ni1/2)(0.9)TiO3 (1390 degrees C), and
   Zn0.1Co0.9TiO3 (> 1400 degrees C). Both the dielectric constant and loss
   tangent reached a maximum at x = 0.8 and then decreased with solubility,
   x, and measurement frequency.
TC 7
ZS 0
Z8 0
ZB 0
ZR 0
Z9 7
SN 0002-7820
UT WOS:000236606700060
ER

PT J
AU Wang, QM
   Yan, B
TI Hydrothermal mild synthesis of microrod crystalline YxGd2-x(MoO4)(3):
   Eu3+ phosphors derived from facile co-precipitation precursors
SO MATERIALS CHEMISTRY AND PHYSICS
VL 94
IS 2-3
BP 241
EP 244
DI 10.1016/j.matchemphys.2005.04.054
PD DEC 15 2005
PY 2005
AB A class of micron-meter scale phosphors YxGd2-x(MoO4)(3):Eu3+ (x = 0.10,
   0.20,0.50,0.75 and 0.90) were prepared through a co-precipitation
   approach. After being heated with mild hydrothermal method under 180
   degrees C for 24 h, strong red emissions of the above composites were
   observed when irradiated by 244 nm. Both X-ray diffraction and scanning
   electronic microscope exhibits that these materials have the particle
   size of around 500 nm and show novel column or rod-like structures. When
   x = 0.5, Y0.5Gd1.5(MoO4)(3):Eu3+ shows the strongest emission intensity
   comparing with other molar ratio of Y to Gd. (c) 2005 Elsevier B.V. All
   rights reserved.
ZS 0
ZR 0
ZB 0
TC 23
Z8 7
Z9 27
SN 0254-0584
EI 1879-3312
UT WOS:000232677200013
ER

PT J
AU Chen, HK
   Li, SH
   Duh, JG
TI Structure and soft magnetic properties of Fe-Co-Ni-based multicomponent
   thin films
SO JOURNAL OF ELECTRONIC MATERIALS
VL 34
IS 12
BP 1480
EP 1483
DI 10.1007/s11664-005-0154-x
PD DEC 2005
PY 2005
AB Soft magnetic thin films with suitable uniaxial anisotropy and high
   saturation magnetization are required for high frequency applications,
   since the ferromagnetic resonance frequency (f(FMR)) is proportional to
   the multiplication of the saturation magnetization and anisotropy
   magnetic field. In this study, multi-components of Fe-Co-Ni-based soft
   magnetic thin films were deposited on the Si substrate by radio
   frequency (RF) magnetron sputtering with various Ar/N-2 ratios at room
   temperature. The composition, crystal structure, surface morphology, and
   magnetic domain were analyzed. Without nitrogen doping, the domain of
   the magnetic thin film was arranged randomly. The effect of N-2 content
   in the thin film on the magnetic properties was evaluated and further
   discussed. Magnetic properties, including saturation magnetization (M-s)
   and coercivity (H-c), were determined. The saturation magnetization of
   the undoped magnetic thin film was around 1.3 T. However, when the
   nitrogen was added, the magnitude of the anisotropy field could reach 30
   Oe, while the saturation magnetization was around 1 T. It is expected
   that the derived magnetic thin film is a promising candidate for
   potential usage in high frequency inductors.
CT Symposium on Microstructures and Textures of Films and Coatings and
   Refractory Metals in Electronic Applications
CY FEB 13-17, 2005
CL San Francisco, CA
SP TMS
ZR 0
ZB 0
Z8 0
ZS 1
TC 7
Z9 7
SN 0361-5235
EI 1543-186X
UT WOS:000234134800005
ER

PT J
AU Tanaka, S
   Umeda, M
   Ojima, H
   Usui, Y
   Kimura, O
   Uchida, I
TI Preparation and evaluation of a multi-component catalyst by using a
   co-sputtering system for anodic oxidation of ethanol
SO JOURNAL OF POWER SOURCES
VL 152
IS 1
BP 34
EP 39
DI 10.1016/j.jpowsour.2005.01.045
PD DEC 1 2005
PY 2005
AB In this study, a remarkable promotion of ethanol electrooxidation by a
   Pt-Ru-W alloy is reported for an improvement of the anodic reaction of a
   direct ethanol fuel cell (DEFC). Pt-based binary and ternary
   electrocatalysts including Pt-Ru-W deposited onto a An substrate were
   prepared by co-sputtering process. By using this process, several metals
   can be arranged simultaneously and uniformly. The catalysts deposited
   onto An were evaluated for anodic electrode in I mol dm(-3) ethanol +
   0.5 mol dm-3 sulfuric acid by electrochemical measurements. The
   performance of Pt-Ru-W was desirable in comparison to that of binary
   alloys, such as Pt-W, Pt-Sn and Pt-Ru, which exhibit higher catalytic
   activity than single Pt metal layer electrode. Ethanol electrooxidation
   on Pt-Ru-W alloy showed a cathodic shift in the onset potential and a
   higher current density than the binary alloy electrodes. It was found
   that Pt-Ru-W ternary catalyst effects to not only methanol oxidation
   reaction but also ethanol oxidation reaction and that the current
   density of ethanol oxidation with Pt-Ru-W is about 2/3 to that of
   methanol at 0.5 V versus Ag/AgCl. The onset potentials for the ethanol
   oxidation reaction matched well the anodic peak potentials of the
   background volutammograms, i.e., 0.15 V versus Ag/AgCl for Pt-Ru-W and
   0.35 V versus Ag/AgCl for Pt-W and Pt-Ru electrodes. That is, it was
   postulated that the background peak current indicates the generation of
   oxide species like metal-OH necessary to complete the ethanol oxidation
   to CO2. (c) 2005 Elsevier B.V. All rights reserved.
CT Fuel Cell Seminar 2004
CY 2004
CL San Antonio, TX
ZB 1
TC 70
Z8 3
ZR 0
ZS 0
Z9 70
SN 0378-7753
UT WOS:000233951100005
ER

PT J
AU Takeuchi, A
   Inoue, A
TI Classification of bulk metallic glasses by atomic size difference, heat
   of mixing and period of constituent elements and its application to
   characterization of the main alloying element
SO MATERIALS TRANSACTIONS
VL 46
IS 12
BP 2817
EP 2829
DI 10.2320/matertrans.46.2817
PD DEC 2005
PY 2005
AB Bulk metallic glasses (BMGs) have been classified according to the
   atomic size difference. heat of mixing (Delta H-mix) and period of the
   constituent elements in the periodic table. The BMGs discovered to date
   are classified into seven groups on the basis of a previous result by
   Inoue. The seven groups are as follows: (G-I) ETM/Ln-LTM/BM-Al/Ga,
   (G-II) ETM/Ln-LTM/BM-Metalloid (G-III) Al/Ga-LTM/BM-Metalloid, (G-IV)
   IIA-ETM/Ln-LTM/BM, (G-V) LTM/BM-Metalloid, (G-VI) ETM/Ln-LTM/BM and
   (G-VII) IIA-LTM/BM. where ETM. Ln, LTM, BM and IIA refer to early
   transition, lantlianide, late transition, group IIIB-IVB and group
   IIA-group metals, respectively. The main alloying element of ternary
   G-I, G-V and G-VII, ternary G-II and G-IV, and tertiary G-VI BMGs is the
   largest, intermediate and smallest atomic radius compared to the other
   alloying elements, respectively. The main alloying element of tertiary
   BMGs belonging to G-I. G-V. G-VI and G-VII is an element in the atomic
   pair with the largest and negative value of Delta H-mix (<(Delta H)under
   bar >(mix)(LN)). while the main element of ternary BMGs belonging to
   G-II and G-IV is independent of the atomic pair with <(Delta H)under bar
   >(mix)(LN). The characteristics of the main element derived for the
   ternary BMGs are directly applicable to multicomponent BMGs belonging to
   G-I. G-II, G-IV (Mg-based BMGs), G-V and G-VII. The main element can be
   the larger-sized element in the atomic pair with <(Delta H)under bar
   >(mix)(LN) or in the same group as the other elements for multicomponent
   BMGs belonging to G-III. G-IV (Be-containing Zr-based BMG) and G-VI. The
   main element of BMGs belonging to G-VI tends to change from the element
   with the smallest atomic radius in a ternary system to an element with a
   relatively large atomic size in a in multicomponent system. The change
   is due to an increase in glass-forming ability through multicomponent
   alloying of BMGs belonging to G-VI. The results of the classification of
   BMGs obtained in the present study are important for further development
   of BMGs, with the results providing a road map for the development of
   new BMG compositions.
RI Inoue, Akihisa/E-5271-2015; Takeuchi, Akira/A-3619-2010
OI Takeuchi, Akira/0000-0002-7246-8644
ZS 1
ZB 27
Z8 208
ZR 1
TC 1364
Z9 1468
SN 1345-9678
EI 1347-5320
UT WOS:000234846500051
ER

PT J
AU Lee, DB
   Choi, JW
TI High temperature oxidation of steels in air and CO2-O-2 atmosphere
SO OXIDATION OF METALS
VL 64
IS 5-6
BP 319
EP 329
DI 10.1007/s11085-005-8530-8
PD DEC 2005
PY 2005
AB Three kinds of hot rolled steel slabs, viz. high strength steel, bake
   hardened steel and low carbon steel, were oxidized isothermally between
   1100 and 1250 degrees C for up to 2 hr in 1 atm of air and an
   85%N-2-10%CO2-5%O-2 gas mixture. The steels were oxidized in a similar
   fashion in both the atmospheres. The oxidation process followed an
   initial linear rate law, which then gradually transformed to a nearly
   parabolic rate law. Thick, porous and nonadherent scales formed rapidly,
   due to the high oxidation temperature. The scales formed consisted of
   Fe2O3,(Fe2O3+Fe3O4), (Fe3O4+Fe2O3 +FeO) and (FeO+Fe3O4) from the outer
   surface. The presence of supersaturated oxygen beneath the scale
   resulted in grain boundary oxidation and the formation of internal oxide
   precipitates.
ZS 0
Z8 2
ZR 0
ZB 1
TC 10
Z9 11
SN 0030-770X
UT WOS:000233103200003
ER

PT J
AU Majumdar, B
   Akhtar, D
TI Synthesis and crystallisation of Fe-Co-Ni-Zr(Nb)-B bulk glasses
SO MATERIALS SCIENCE AND TECHNOLOGY
VL 21
IS 10
BP 1139
EP 1144
DI 10.1179/174328405X62251
PD OCT 2005
PY 2005
AB Bulk glass formation in multicomponent Fe-Co-Ni-Zr-B and
   Fe-Co-Ni-Zr-Nb-B alloy systems has been investigated by means of casting
   in a wedge shaped copper mould. It is observed that the critical
   thickness for glass formation, thermal stability of the glass and the
   undercooled liquid region increase upon the addition of niobium. The
   coercivity increases abruptly above the critical thickness owing to
   disappearance of the amorphous phase. Amorphous ribbons of both alloy
   systems have been prepared with various zirconium and boron contents to
   obtain a spectrum of values for glass transition, crystallisation
   temperature and undercooled liquid region. Kinetics studies of
   crystallisation have revealed that the activation energy increases with
   increasing undercooled liquid region.
ZB 0
ZR 0
ZS 0
TC 6
Z8 0
Z9 6
SN 0267-0836
EI 1743-2847
UT WOS:000232884800004
ER

PT J
AU Reddy, SNS
   Leonard, DN
   Wiggins, LB
   Jacob, KT
TI Internal displacement reactions in multicomponent oxides: Part II. Oxide
   solid solutions of wide composition range
SO METALLURGICAL AND MATERIALS TRANSACTIONS A-PHYSICAL METALLURGY AND
   MATERIALS SCIENCE
VL 36A
IS 10
BP 2695
EP 2703
DI 10.1007/s11661-005-0266-1
PD OCT 2005
PY 2005
AB In both reactions, Ni or Co in the starting oxide is displaced by Fe and
   the gamma-(Ni-Fe) or (Co-Fe) alloy is precipitated. In the reaction
   zone, composition gradients develop in both product phases, viz., the
   oxide and the alloy precipitate. The Ni (or Co) concentration of the
   alloy precipitate increases towards the reaction front. In the product
   oxide, the "inert" Mg diffuses toward the reaction front along with the
   Fe, while the Ni (or Co) diffusion is in the opposite direction, towards
   the Fe/boundary. The shape of the composition profiles for Mg and Fe in
   the product oxide suggests that cross-coefficient terms in the
   generalized flux equations contribute significantly to the cation flux.
   The parabolic rate constants of reactions involving Fe/(NixMg1-x)O
   decrease by nearly four orders of magnitude when x decreases from 1 to
   0.1.
RI Leonard, Donovan/; /I-3315-2015
OI Leonard, Donovan/0000-0002-1806-4526; /0000-0002-4498-2742
TC 4
ZR 0
Z8 0
ZS 0
ZB 0
Z9 4
SN 1073-5623
UT WOS:000232076800012
ER

PT J
AU Ganesan, M
   Dye, D
   Lee, PD
TI A technique for characterizing microsegregation in multicomponent alloys
   and its application to single-crystal superalloy castings
SO METALLURGICAL AND MATERIALS TRANSACTIONS A-PHYSICAL METALLURGY AND
   MATERIALS SCIENCE
VL 36A
IS 8
BP 2191
EP 2204
DI 10.1007/s11661-005-0338-2
PD AUG 2005
PY 2005
AB Instrumental errors in microsegregation measurements in multicomponent
   alloys complicate the treatment of randomly sampled data. In this
   article, two new alloy-independent data treatment algorithms are
   presented that are capable of separating the effects of scatter in the
   data from the underlying segregation trends, assigning each measurement
   location a unique fraction solid. These new methods are physically
   reasonable and result in improved estimates of segregation parameters,
   particularly the solute partitioning at the dendrite tip. This is
   demonstrated by determining the microsegregation in four successive
   generations of single-crystal (SX) nickel-based superalloys. Artificial,
   noise-induced, tails commonly seen in the microsegregation profiles are
   also minimized. A methodology for evaluating sorting schemes is
   introduced that does not depend upon a priori knowledge of the
   partitioning direction. Comparison is made to both other sorting methods
   and CALPHAD predicted partition coefficients. Implications for alloy
   design are reported, illustrating the interaction between solute species
   such as Ru, Re, Co, and W.
RI Lee, Peter D/R-2323-2016; Dye, David/B-5603-2012
OI Lee, Peter D/0000-0002-3898-8881; Dye, David/0000-0002-8756-3513
ZB 0
ZS 1
Z8 7
ZR 0
TC 76
Z9 77
SN 1073-5623
EI 1543-1940
UT WOS:000230798400020
ER

PT J
AU Pryds, N
   Toftmann, B
   Schou, J
   Hendriksen, PV
   Linderoth, S
TI Electrical and structural properties of La0.8Sr0.2Mn0.5Co0.5O3 +/-delta
   films produced by pulsed laser deposition
SO APPLIED SURFACE SCIENCE
VL 247
IS 1-4
BP 466
EP 470
DI 10.1016/j.apsusc.2005.01.168
PD JUL 15 2005
PY 2005
AB La0.8Sr0.2Mn0.5Co0.5O3 (LSMCO) films for the use as contact layers or
   protective coatings in solid oxide fuel cells (SOFC) have been deposited
   on glass substrates by pulsed laser deposition (PLD). PLD is an obvious
   technique for thin film production of complex oxides, because of the
   ability to transfer material stoichiometrically from a multicomponent
   target to a growing film. In the present study, films were deposited at
   substrate temperatures of 473 and 573 K and in different oxygen
   background pressures. The influence of the process parameters, in
   particular of the oxygen background gas pressure, on the electrical
   conductivity and structure of the films is investigated. (c) 2005
   Elsevier B.V. All rights reserved.
CT Spring Meeting of the European-Materials-Research-Society
CY MAY 24-28, 2004
CL Strasbourg, FRANCE
SP European Mat Res Soc
RI Hendriksen, Peter Vang/C-2726-2014; Pryds, Nini/; Linderoth, Soren/
OI Hendriksen, Peter Vang/0000-0002-4748-532X; Pryds,
   Nini/0000-0002-5718-7924; Linderoth, Soren/0000-0001-9863-6290
ZS 1
TC 17
ZB 0
ZR 0
Z8 1
Z9 18
SN 0169-4332
UT WOS:000230098300073
ER

PT J
AU Kim, KB
TI Devitrification of nano-scale icosahedral phase in
   (Ti0.33Zr0.33Hf0.33)(50)(Ni0.5Cu0.5)(40)Al-10 alloy with enlarging
   supercooled liquid region
SO MATERIALS LETTERS
VL 59
IS 14-15
BP 1771
EP 1774
DI 10.1016/j.matlet.2005.01.064
PD JUN 2005
PY 2005
AB This letter reports devitrification of novel multicomponent
   (Ti0.33Zr0.33Hf0.33)(50)(Ni0.5Cu0.5)(40)Al-10 alloy, developed by
   equiatomic substitution. The supercooled liquid region of the
   (Ti0.33Zr0.33Hf0.33)(50()Ni0.5Cu0.5)(40)Al-10 alloy increased with
   progress of the first exothemic reaction. The supercooled liquid region
   of 57 K in the as-quenched state was observed to increase to 108 K after
   heat treatment for 180 min at 743 K. The corresponding microstructure
   after heat treatment for 180 min at 743 K consisted of a homogeneous
   distribution of the nano-scale icosahedral phase embedded in the
   remaining amorphous matrix. Therefore, it is feasible to understand that
   the devitrification of the nanoscale icosahedral phase occurs in the
   (Ti0.33Zr0.33Hf0.33)(50)(Ni0.5Cu0.5)(40)Al-10 alloy by the primary
   crystallization. (c) 2005 Elsevier B.V. All rights reserved.
ZR 0
ZS 0
TC 2
ZB 0
Z8 0
Z9 2
SN 0167-577X
UT WOS:000228797100016
ER

PT J
AU Sa Lisboa, RD
   Bolfarini, C
   Botta , WJF
   Kiminami, CS
TI Topological instability as a criterion for design and selection of
   aluminum-based glass-former alloys
SO APPLIED PHYSICS LETTERS
VL 86
IS 21
AR 211904
DI 10.1063/1.1931047
PD MAY 23 2005
PY 2005
AB This letter proposes a criterion to quantitatively correlate chemical
   composition with crystallization behaviors of Al-based glass-former
   alloys. By extending to multicomponent systems the topological
   instability model of Egami and Waseda [J. Non-Cryst. Solids 64, 113
   (1984)], we introduce a "lambda (lambda) criterion" according to which
   amorphous alloys with lambda > 0.1 exhibit glassy behavior, whereas
   alloys with lambda < 0.1 are nanocrystalline. Nanoglassy alloys occur
   when lambda approximate to 0.1. A large number of experimental findings
   in the literature supports the lambda criterion, rendering it a useful
   tool for the design and selection of glass-former systems and
   compositions. (c) 2005 American Institute of Physics.
RI KIMINAMI, CLAUDIO C/D-4402-2012; Bolfarini, Claudemiro/E-4366-2012; Botta, Walter J/E-7763-2010; Bolfarini, Claudemiro/
OI KIMINAMI, CLAUDIO C/0000-0001-8231-7316; Botta, Walter
   J/0000-0003-2759-573X; Bolfarini, Claudemiro/0000-0002-3099-3694
ZB 0
Z8 6
ZS 3
TC 56
ZR 1
Z9 60
SN 0003-6951
EI 1077-3118
UT WOS:000229544200029
ER

PT J
AU Fahnle, M
   Drautz, R
   Lechermann, F
   Singer, R
   Diaz-Ortiz, A
   Dosch, H
TI Thermodynamic properties from ab-initio calculations: New theoretical
   developments, and applications to various materials systems
SO PHYSICA STATUS SOLIDI B-BASIC SOLID STATE PHYSICS
VL 242
IS 6
BP 1159
EP 1173
DI 10.1002/pssb.200440010
PD MAY 2005
PY 2005
AB The great power of the cluster-expansion method for atomistic
   simulations of the ground state properties and the thermodynamic
   properties of multi-component solids is highlighted. In the first part
   of the paper some recently developed combinations of this method with
   other atomistic simulation techniques (N-body potentials and cluster
   functionals) are discussed. In the second part the ab-initio cluster
   expansion method is used to investigate the ground-state structures for
   bulk FexCo1-x, the Ni90%-Al(110) surface and for adatom configurations
   on Mo(112), and the phase diagram for the system Ni-Fe-Al. Finally, an
   outlook for future applications of this calculational technique is
   given. (c) 2005 WILEY-VCH Verlag GmbH & Co. KGaA, Weinheim.
RI Drautz, Ralf/A-2938-2017; Lechermann, Frank/K-4745-2013
OI Drautz, Ralf/0000-0001-7101-8804; 
ZR 0
ZS 0
Z8 0
ZB 0
TC 20
Z9 20
SN 0370-1972
UT WOS:000229195800005
ER

PT J
AU Bratberg, J
TI Investigation and modification of carbide sub-systems in the
   multicomponent Fe-C-Co-Cr-Mo-Si-V-W system
SO ZEITSCHRIFT FUR METALLKUNDE
VL 96
IS 4
BP 335
EP 344
DI 10.3139/146.018120
PD APR 2005
PY 2005
AB New experimental phase equilibria information a out the
   Fe-C-Co-Cr-Mo-Si-V-W system and sub-systems are presented and used to
   modify the thermodynamic description of the system. The main interest
   was focused on the composition of the MC, M7C3 and M6C carbides and the
   necessary adjustment between the carbide-forming elements. A new set of
   thermodynamic parameter values describing the Gibbs energy of different
   phases was obtained utilizing phase equilibria data from model alloys. A
   number of calculated sections of binary systems and ternary carbide
   systems are presented and compared to both new and old experimental
   information. Calculations of commercial alloys to verify the
   improvements in multicomponent systems are also presented. The present
   calculation using the Thermo-Calc software shows much better agreement
   with the new experimental results than previous assessments.
Z8 0
ZB 0
ZS 0
ZR 0
TC 9
Z9 9
SN 0044-3093
UT WOS:000228932000003
ER

PT J
AU Kim, SK
   Lee, KS
   Kortright, JB
TI Soft X-ray resonant Kerr rotation measurement and simulation of
   element-resolved and interface-sensitive magnetization reversals in a
   NiFe/FeMn/Co trilayer structure
SO APPLIED PHYSICS LETTERS
VL 86
IS 10
AR 102502
DI 10.1063/1.1873047
PD MAR 7 2005
PY 2005
AB We report experimental observations of element- and buried
   interface-resolved magnetization reversals in an oppositely
   exchange-biased NiFe/FeMn/Co trilayer structure by soft x-ray resonant
   Kerr rotation measurements. Not only Co-, Ni-, Fe-specific
   exchange-biased loops but also interfacial uncompensated (UC) Fe
   reversal loops coupled to the individual Co and NiFe layers are
   separately observed. From the experimental results interpreted with the
   help of the model simulations of soft x-ray resonant Kerr rotation, the
   effective thicknesses of interfacial UC regions at the buried interfaces
   of both FeMn/Co and NiFe/FeMn are found to be t(UC) = 13 +/- 2 angstrom
   and 6 +/- 4 angstrom respectively. The depth sensitivity as well as
   element specificity of the x-ray resonant Kerr effect offer an elegant
   way into the investigations of element- and depth-resolved magnetization
   reversals of ferromagnetic ultrathin regions at buried interfaces in
   multicomponent multilayer films. (c) 2005 American Institute of Physics.
RI Shin, Sung-Chul/C-1992-2011; Kim, Sang-Koog/J-4638-2014
Z8 0
ZR 0
ZS 0
ZB 0
TC 12
Z9 12
SN 0003-6951
EI 1077-3118
UT WOS:000228044700036
ER

PT J
AU Fredriksson, P
   Seetharaman, S
TI Thermodynamic studies of stags containing FeO and their impact on ladle
   refining process
SO IRONMAKING & STEELMAKING
VL 32
IS 1
BP 47
EP 53
DI 10.1179/174328105X23950
PD FEB 2005
PY 2005
AB In the ladle refining process, the FeO content of the ladle slag is of
   great importance in the chemistry as well as the energetics of the
   process. Optimisation of the process requires an accurate knowledge of
   the thermodynamic activities of FeO in the ladle slags. Due to the
   discrepancies in existing data, renewed attempts are being made at the
   Royal Institute of Technology to generate reliable data for binary,
   ternary and multicomponent slags containing FeO at steelmaking
   temperatures. In order to measure the activities of FeO in the slags, a
   gas equilibration technique was employed in the present work. The slags,
   kept in Pt crucibles were equilibrated with a CO-CO2-Ar gas mixture and
   quenched after equilibration. The chemical composition of the slag was
   analysed. From knowledge of the thermodynamics of the Fe-Pt system, the
   'FeO' activities in the slag were evaluated. The results of the present
   studies, together with other literature values, were optimised in the
   slag software THERMOSLAG developed at the Royal Institute of Technology,
   Sweden. The results of the optimisation are presented. Model
   calculations were performed with the KTH slag software THERMOSLAG using
   plant data from Ovako Steel, Hofors, Sweden. It was found that oxygen
   estimations in the metal from the FeO analyses of slags, obtained by a
   conventional sampling and analysis method were less reliable. Estimation
   of the oxygen levels utilising the sulphur partition between the slag
   and the metal were carried out using the THERMOSLAG software. Reasonable
   estimations of the oxygen content in the metal confirmed that this could
   be a very useful tool for the plant operator.
CT 7th International Conference on Molten Slags, Fluxes and Salts
CY JAN 25-28, 2004
CL Cape Town, SOUTH AFRICA
SP S African Inst Min & Met
ZR 0
ZS 0
TC 5
Z8 1
ZB 0
Z9 6
SN 0301-9233
UT WOS:000227331000007
ER

PT J
AU Tao, DP
TI Prediction of thermodynamic properties of the C-Fe-Co-Ni solid solutions
   by binary infinite dilute activity coefficients
SO MATERIALS SCIENCE AND ENGINEERING A-STRUCTURAL MATERIALS PROPERTIES
   MICROSTRUCTURE AND PROCESSING
VL 390
IS 1-2
BP 70
EP 75
DI 10.1016/j.msea.2004.08.009
PD JAN 15 2005
PY 2005
AB A novel molecular interaction volume model proposed by the author can be
   used to describe the thermodynamic properties of a multicomponent solid
   solution system using its binary interaction parameters only. A
   derivation of the model for a common quaternary system has been shown as
   a compensation of its general expression. The predicted activity
   coefficients from the model are in good agreement with the experimental
   data of the C-Fe-Co-Ni solid solution. It shows that the model is of
   better predictability and reliability in comparison with a fourth-degree
   polynomial formulism because it has a good physical basis. (C) 2004
   Elsevier B.V. All rights reserved.
ZR 0
ZB 0
TC 7
Z8 7
ZS 0
Z9 11
SN 0921-5093
EI 1873-4936
UT WOS:000226372400008
ER

PT J
AU Jayaraman, S
   Hillier, AC
TI Electrochemical synthesis and reactivity screening of a ternary
   composition gradient for combinatorial discovery of fuel cell catalysts
SO MEASUREMENT SCIENCE AND TECHNOLOGY
VL 16
IS 1
BP 5
EP 13
DI 10.1088/0957-0233/16/1/002
PD JAN 2005
PY 2005
AB This paper describes a method for synthesis of multi-component gradient
   libraries for combinatorial catalyst discovery. A 'gel-transfer'
   synthesis method is demonstrated that involves localized diffusion of
   aqueous precursor metal salts into a hydrated gel to establish spatially
   varying concentration fields. Electrodeposition is then used to transfer
   the gradient in metal precursors to a surface. To illustrate the utility
   of this method, a platinum-ruthenium-rhodium (PtxRuyRhz) catalyst
   gradient was constructed, and its reactivity towards several fuel cell
   reactions evaluated. An optical screening technique based upon the
   pH-sensitive fluorescence of quinine was used to visualize the spatial
   onset of reactivity on the ternary catalyst gradient. The evolution of
   protons from several reactions of interest for low temperature fuel
   cells was visualized by quinine fluorescence. The oxidation of hydrogen,
   carbon monoxide, methanol and ethanol were tested on the catalyst
   library. Catalyst regions that exhibited fluorescence (and hence the
   onset of activity) at lowest potentials were identified for each of the
   above reactions.
RI Hillier, Andrew/E-7495-2011; Jayaraman, Shrisudersan/
OI Jayaraman, Shrisudersan/0000-0001-7371-8329
ZS 0
TC 30
Z8 0
ZB 3
ZR 0
Z9 30
SN 0957-0233
EI 1361-6501
UT WOS:000226655800003
ER

PT J
AU Zhang, LC
   Xu, J
TI Glass-forming ability of melt-spun multicomponent (Ti, Zr, Hf)-(Cu, Ni,
   Co)-Al alloys with equiatomic substitution
SO JOURNAL OF NON-CRYSTALLINE SOLIDS
VL 347
IS 1-3
BP 166
EP 172
DI 10.1016/j.jnoncrysol.2004.09.007
PD NOV 1 2004
PY 2004
AB (Ti0.33Zr0.33Hf0.33)(x)(Ni0.33Cu0.33Co0.33)(90-x)Al-10 (x = 50, 55, 60)
   multicomponent alloys with equiatomic substitution for early and late
   transition metal contents were rapidly quenched by melt-spinning with
   the wheel speeds of 5-39m/s. Structural features of the as-quenched
   ribbons were characterized using X-ray diffraction, transmission
   electron microscopy and differential scanning calorimetry. Using the
   wheel speeds higher than 30 m/s, fully glassy ribbons are obtained for
   all three alloys. With increasing content of the early transition
   metals, the glass-forming ability of the alloys was degraded. For the
   best glass-forming alloy at x = 50, the maximum thickness of fully
   glassy alloy ribbons reached about 85mum. The width of supercooled
   liquid region, DeltaT(x) and the reduced glass transition temperature,
   T-rg for this glassy alloy was determined to be 124 K and 0.47,
   respectively. Compared with the (Ti, Zr, Hf)-(Cu, Ni, Ag)-Al system, the
   glass-forming ability of the alloys was improved by the substitution of
   Co for Ag in the component of late transition metals group. (C) 2004
   Elsevier B.V. All rights reserved.
RI Zhang, Laichang/B-9769-2011
OI Zhang, Laichang/0000-0003-0661-2051
Z8 2
ZB 1
TC 50
ZR 0
ZS 0
Z9 50
SN 0022-3093
EI 1873-4812
UT WOS:000225555600023
ER

PT J
AU Li, JH
   Kong, LT
   Liu, BX
TI Proposed definition of microchemical inhomogeneity and application to
   characterize some selected miscible/immiscible binary metal systems
SO JOURNAL OF PHYSICAL CHEMISTRY B
VL 108
IS 41
BP 16071
EP 16076
DI 10.1021/jp047897x
PD OCT 14 2004
PY 2004
AB A new parameter is proposed to quantify the microchemical inhomogeneity
   (MCI) for a general multicomponent system and is applied to characterize
   some selected binary metal systems, i.e., the Ag-Ru, Ag-Co, Ni-Ru, and
   Ni-Hf systems, through molecular dynamics simulations. For the
   equilibrium immiscible Ag-Ru, Ag-Co, and Ni-Ru systems, ab initio
   calculations are performed to acquire some physical properties for
   fitting the respective n-body potentials. On the basis of the derived
   potentials, simulations reveal that in the highly immiscible Ag-Ru
   system, when the solute concentration is less than one of the critical
   values, i.e., either 6 atom % of Ru or 10 atom % of Ag, in the Ag-based
   and Ru-based solid solutions, respectively, the MCI is a small positive
   number and that when the solute concentration exceeds the critical
   values, i.e., falls in a composition range of 6-90 atom % of Ag, the MCI
   rises sharply to a large positive value ranging from 0.8 to 0.95,
   suggesting an incomplete-phase-separation tendency, which may result in
   forming a nanometer/subnanometer scaled structure. Similar simulations
   reveal that for the medium immiscible Ag-Co system, the MCI is about
   +0.7 within a composition range of 10-85 atom % of Ag and that for the
   Ni-Ru system, characterized by a nearly zero heat of formation, the MCI
   is nearly zero over the entire composition range, suggesting a possible
   metastable isomorphous phase diagram for the system, in which amorphous
   alloy, namely metallic glass. is hardly formed. In the contrast, for the
   miscible Ni-Hf system featuring a large negative heat of formation, the
   MCI is negative and is about -0.17 within a composition range of 25-80
   atom % Ni, in which a crystalline solid solution prefers to turn into an
   amorphous state, corresponding almost exactly to the glass-forming range
   known from experiments as well as from theoretical prediction.
RI Kong, LingTi/C-7169-2011
OI Kong, LingTi/0000-0003-2070-2643
TC 15
Z8 0
ZR 0
ZB 0
ZS 0
Z9 15
SN 1520-6106
UT WOS:000224349200015
ER

PT J
AU Picha, R
   Broz, P
   Bursik, J
TI Phase equilibria in the Ni-Al-Cr-Ti system at 1000 and 1100 degrees C
SO JOURNAL OF ALLOYS AND COMPOUNDS
VL 378
IS 1-2
BP 75
EP 78
DI 10.1016/j.jallcom.2003.10.072
PD SEP 22 2004
PY 2004
AB Design of advanced materials in general calls for better understanding
   of phase transitions at service temperatures and relevant equilibrium
   phase diagrams. In the case of multicomponent alloys, it is often
   necessary to study phase transformations on model systems. Ni-Al-Cr-X
   quaternary systems (X = Co, W, Ti, Ta, etc.) are relatively simple yet
   sufficiently representative models for Ni-base superalloys. However,
   their complete thermodynamic description requires qualified knowledge of
   thermodynamic parameters for lower order systems as well as higher order
   correction terms.
   This work continues our previous studies on Ni-Al-Cr-(Co, W, Mo)
   systems. This time it is focused on titanium as the fourth element.
   Experimental alloys were prepared with respect to gamma + gamma' phases
   presence and studied by means of analytical electron microscopy after
   annealing at typical service temperatures. Experimentally identified
   types of phases are compared with those obtained by means of
   thermodynamic calculations. (C) 2004 Elsevier B.V. All rights reserved.
CT 9th International Symposium on Physics of Materials
CY SEP 01-04, 2003
CL Charles Univ, Fac Math & Phys, Prague, CZECH REPUBLIC
HO Charles Univ, Fac Math & Phys
SP Charles Univ, Dept Met Phys
RI Bursik, Jiri/B-8684-2013
OI Bursik, Jiri/0000-0002-6749-9788
ZB 0
ZS 0
ZR 0
Z8 1
TC 2
Z9 2
SN 0925-8388
EI 1873-4669
UT WOS:000223801100012
ER

PT J
AU Shalygina, EE
   Abrosimova, NM
   Komarova, MA
   Molokanov, VV
TI Investigation of magnetic properties and micromagnetic structure of
   multicomponent Fe61.4Ni3.6Cr3.2Si2.4Nb7.8Mn3.6B18 amorphous ribbons
SO TECHNICAL PHYSICS
VL 49
IS 9
BP 1232
EP 1235
DI 10.1134/1.1800249
PD SEP 2004
PY 2004
AB The magnetic properties and micromagnetic structure (equilibrium
   distribution of magnetization) of multicomponent
   Fe61.4Ni3.6Cr3.2Si2.4Nb7.8Mn3.6B18 amorphous ribbons are studied using
   scanning Kerr microscopy and a vibrating sample magnetometer. 5-mm-wide
   and 35-mum-thick ribbons were obtained by hardening of melt in a rapidly
   rotating drum. Strong difference in the surface and bulk magnetic
   parameters of the ribbons is established. Domain walls (DW) parallel to
   the ribbon length are detected. It is shown that quasistatic
   magnetization reversal of ribbons mainly occurs due to the DW
   displacement. (C) 2004 MAIK "Nauka/Interperiodica".
RI Molokanov, Vyacheslav/U-3454-2017
OI Molokanov, Vyacheslav/0000-0003-4664-463X
Z8 0
ZS 0
TC 0
ZR 0
ZB 0
Z9 0
SN 1063-7842
EI 1090-6525
UT WOS:000224027900022
ER

PT J
AU Chiriac, H
   Lupu, N
TI Design and preparation of new soft magnetic bulk amorphous alloys for
   applications
SO MATERIALS SCIENCE AND ENGINEERING A-STRUCTURAL MATERIALS PROPERTIES
   MICROSTRUCTURE AND PROCESSING
VL 375
SI SI
BP 255
EP 259
DI 10.1016/j.msea.2003.10.007
PD JUL 15 2004
PY 2004
AB This work is focussed on our recent results on the preparation and
   frequency dependence (5 Hz-10MHz) characterisation of new bulk amorphous
   alloys with large supercooled liquid region and good soft magnetic
   properties in (Fe,Co,Ni)(70)M10B20 (M = Zr, Nb, Ti, Ta) multicomponent
   systems. Melt-spinning, suction casting and Cu-mould casting methods
   were used to prepare 2-6 mm wide and 20-200 mum thick amorphous ribbons,
   as well as rods and ring-shaped samples with diameters and heights no
   larger than 3 mm, respectively. Electrical resistivity ((180-230) x
   10(-8) Omega m) and magnetic properties such as coercive field (H-c < 6
   A/m), magnetic permeability (up to 3 x 10(4), depending on composition),
   saturation magnetisation (mu(0)M(s) similar to 1.2 T), Curie temperature
   (T-C about 600 K) and core losses were determined. The influence of the
   preparation conditions, composition and thermal or thermomagnetic
   treatments on the magnetic properties and electrical resistivity in the
   as-cast state is discussed in detail. The results are used to design new
   applications of bulk amorphous alloys with soft magnetic properties. (C)
   2003 Elsevier B.V. All rights reserved.
CT 11th International Conference on Rapidly Quenched and Metastable
   Materials
CY AUG 25-30, 2002
CL Univ Oxford, Dept Mat, Oxford, ENGLAND
HO Univ Oxford, Dept Mat
RI Chiriac, Horia/C-4821-2011; Lupu, Nicoleta/B-7291-2011
OI Lupu, Nicoleta/0000-0003-2188-8187
Z8 3
ZR 1
ZS 0
ZB 0
TC 18
Z9 22
SN 0921-5093
UT WOS:000223329700038
ER

PT J
AU Shen, BL
   Inoue, A
   Kimura, H
   Omori, M
   Okubo, A
TI Bulk glassy soft-magnetic cores produced by spark-plasma sintering
   Fe65Co10Ga5P12C4B4 glassy powder
SO MATERIALS SCIENCE AND ENGINEERING A-STRUCTURAL MATERIALS PROPERTIES
   MICROSTRUCTURE AND PROCESSING
VL 375
SI SI
BP 666
EP 670
DI 10.1016/j.msea.2003.10.255
PD JUL 15 2004
PY 2004
AB With the aim of developing a large size Fe-based bulk glassy core with
   good soft magnetic properties by the powder metallurgy technique, we
   have applied the spark-plasma sintering technique to a
   Fe65Co10Ga5P12C4B4 glassy alloy powder with a large supercooled liquid
   region of 50 K before crystallization. The existence of the supercooled
   liquid region enabled us to form a large size glassy alloy bulk of 20
   turn in diameter and 5 mm in thickness with a high relative density of
   99.7%. The resulting bulk glassy magnetic core of 20 mm in outer
   diameter, 10 mm in inner diameter and 4 mm. in thickness exhibits good
   soft magnetic properties, i.e. 1.20 T for saturation magnetization, 6
   A/m for coercive force and 8900 for maximum permeability. The good soft
   magnetic properties for the multicomponent Fe-based bulk glassy core are
   attributed to the combination of the high relative density and the
   maintenance of the single glassy structure. (C) 2003 Elsevier B.V. All
   rights reserved.
CT 11th International Conference on Rapidly Quenched and Metastable
   Materials
CY AUG 25-30, 2002
CL Univ Oxford, Dept Mat, Oxford, ENGLAND
HO Univ Oxford, Dept Mat
RI Kimura, Hisamichi/D-5449-2012; Inoue, Akihisa/E-5271-2015
ZR 0
ZS 0
Z8 2
ZB 1
TC 22
Z9 24
SN 0921-5093
UT WOS:000223329700123
ER

PT J
AU Liu, YJ
   Chang, ITH
TI Effects of oxide phases on thermomagnetisation of mechanically alloyed
   amorphous Fe-(Co, Ni)-Zr-B powder
SO MATERIALS SCIENCE AND ENGINEERING A-STRUCTURAL MATERIALS PROPERTIES
   MICROSTRUCTURE AND PROCESSING
VL 375
SI SI
BP 1092
EP 1096
DI 10.1016/j.msea.2003.10.259
PD JUL 15 2004
PY 2004
AB Multicomponent (Fe, Co, Ni)(70)Zr10B20 amorphous alloy powders have been
   made from a mixture of elemental and alloy powders using mechanical
   alloying (MA) process. It has been found that partial oxidation of
   oxygen-sensitive elements (e.g. B and Zr) had occurred during MA and the
   post annealing process. The influence of oxides on the thermomagnetic
   behaviour of MA powders has been investigated using a combination of
   pendulum magnetometer and in situ heating of mechanically alloyed powder
   in a transmission electron microscopy (TEM). The B2O3 oxides have no
   detectable effect on thermomagnetic behaviour. However, the ZrO2 was
   found to significantly influence the thermomagnetic behaviour of the
   amorphous phase by promoting primary crystallisation of the amorphous at
   a lower temperature. (C) 2003 Elsevier B.V. All rights reserved.
CT 11th International Conference on Rapidly Quenched and Metastable
   Materials
CY AUG 25-30, 2002
CL Univ Oxford, Dept Mat, Oxford, ENGLAND
HO Univ Oxford, Dept Mat
TC 5
ZR 0
Z8 0
ZB 0
ZS 0
Z9 5
SN 0921-5093
EI 1873-4936
UT WOS:000223329700214
ER

PT J
AU Gomez-Acebo, T
   Navarcorena, B
   Castro, F
TI Interdiffusion in multiphase, Al-Co-Cr-Ni-Ti diffusion couples
SO JOURNAL OF PHASE EQUILIBRIA AND DIFFUSION
VL 25
IS 3
BP 237
EP 251
DI 10.1361/15477030419496
PD JUN 2004
PY 2004
AB The interdiffusion in Co matrix/Al particle alloys and Co/Ni-based
   substrates was studied using electron probe microanalysis and was
   simulated with the software DICTRA. Alloys were prepared by mixing
   elemental powders and furnace melting under an inert atmosphere. The
   phases involved in the study were gamma (Ni-based or Co-based),
   beta-CoAl, and gamma'. The alloys were single-phase (gamma) as well as
   two-phase (gamma + beta and gamma + gamma'). Several equilibrium points
   in the Al-Co-Cr system were measured and compared with the calculated
   diagram at 1100 degreesC. The diffusion couples were prepared to produce
