Repository: MatInfoUB/NLP-Queries

File: Multicomponent_Co_alloys1.txt (part 35 of 35)
FN Clarivate Analytics Web of Science
   combinations of selected alloys and were subjected to annealing at 1100
   degreesC for times up to 72 h. The diffusion calculations made with
   DICTRA were performed using the TCNI1 thermodynamic database together
   with mobility data collected from different literature sources. A
   literature survey on diffusion data of this system was performed, and
   comparisons with available data were made. The validity of the selected
   mobility data was checked with the composition profiles measured on some
   single-phase gamma/gamma diffusion couples. In the gamma + beta/gamma
   and gamma/gamma + gamma' diffusion couples, a regression of the
   dispersed phase (P or gamma') was observed due to the interdiffusion of
   Al. From combined experimental and theoretical results, the effects of
   temperature and coating thickness were determined as an input for a
   coating lifetime prediction model.
CT 32nd CALPHAD Meeting
CY MAY 25-30, 2003
CL La Malbaie, CANADA
RI Gomez-Acebo, Tomas/B-1231-2008
OI Gomez-Acebo, Tomas/0000-0001-6559-1313
Z8 3
ZS 0
ZB 0
TC 35
ZR 0
Z9 36
SN 1547-7037
EI 1863-7345
UT WOS:000222115100004
ER

PT J
AU Parida, S
   Ram, S
   Eckert, J
   Roth, S
   Loser, W
   Schultz, L
TI Bulk glass forming and thermal stability in Fe67.0Co9.5Nd3.0Dy0.5B20
   alloy
SO MATERIALS LETTERS
VL 58
IS 12-13
BP 1844
EP 1852
DI 10.1016/j.matlet.2003.11.020
PD MAY 2004
PY 2004
AB Bulk glass forming ability (GFA) of a multicomponent alloy of
   Fe67.0Co9.5Nd3.0Dy0.5B20 is studied by synthesizing it in shapes of thin
   ribbons, rods or cylinders, or pellets. The three samples are obtained
   with three different methods of melt spinning, copper mold casting, or
   mechanical attrition (of ribbons) followed by a hot compaction of
   derived alloy powder, respectively. A melt-spun ribbon of 50- to 100-mum
   thickness has a truly amorphous structure with two X-ray diffraction
   halos of wavevectors q(1) = 14.2 and q(3) = 33.0 nm(-1). A modified
   diffractogram consists of two halos q(1) = 14.5 and q(2) = 19.0nm(-1) in
   the rods (3.0-mm diameter) while of three halos q(1) = 13.4,q(2) =
   15.0andq(3) = 24.0 q(3) = 24.0 nm(-1) in the pellets (5- to 10-mm
   diameter and 3- to 5-mm thickness). A small value of coercivity H-c of
   7.1 kA/m in the rods or almost zero in the ribbons reveals soft magnetic
   behaviors characteristic of an amorphous structure of the alloy. An
   improved value of H-c = 188.5 kA/m develops in the hot compressed
   pellets of the powder at similar to 630 degreesC temperature. The
   pellets have some recrystallized alpha-Fe, Fe3B and R2Fe14B (R=Nd or Dy)
   nanocrystallites in a bulk amorphous composite structure. The results
   are analyzed with thermal analysis and microstructures of the samples.
   (C) 2004 Elsevier B.V All rights reserved.
RI Schultz, Ludwig/B-3383-2010
Z8 3
ZR 0
TC 6
ZB 0
ZS 0
Z9 8
SN 0167-577X
EI 1873-4979
UT WOS:000220537800005
ER

PT J
AU Ugaste, YE
   Kodentsov, AA
   van Loo, F
TI Investigation of the interdiffusion and Kirkendall effect in the
   Co-Ni-Fe system: II. Effective and partial coefficients of
   interdiffusion
SO PHYSICS OF METALS AND METALLOGRAPHY
VL 97
IS 5
BP 495
EP 501
PD MAY 2004
PY 2004
AB Effective and partial coefficients of interdiffusion of components in
   the Co-Fe-Ni system at a temperature of 1100degreesC have been
   determined from our previous experimental data [4] on the concentration
   distribution and Kirkendall effect in seven diffusion zones of this
   system. The possibility of using these coefficients for the
   interpretation of the processes of interdiffusion in three-component
   systems and for the calculation of the component concentration profiles
   for diffusion under specified initial and boundary conditions is
   analyzed.
Z8 0
ZS 0
ZB 0
TC 11
ZR 0
Z9 11
SN 0031-918X
UT WOS:000221778900010
ER

PT J
AU He, G
   Hagiwara, M
TI Ti-Cu-M(Fe,Cr,Co)-Sn-Ta(Nb) alloys with potential for biomedical
   applications
SO MATERIALS TRANSACTIONS
VL 45
IS 4
BP 1120
EP 1123
DI 10.2320/matertrans.45.1120
PD APR 2004
PY 2004
AB A group of multicomponent Ti-Cu-Ni(Cr, Fe, Co)-Sn-Ta(Nb) alloys were
   investigated in terms of the microstructure and the mechanical
   properties. A composite microstructure with a micrometer-sized dendritic
   bcc-beta-Ti(RM) (RM = Nb, Ta) phase dispersed in a matrix was obtained.
   The TEM observation on the Ti60Cu14Ni12Sn4Ta10 alloy shows that the
   matrix is composed of a nano/ultrafine bcc-phase with the size of 50-100
   nm which is isolated by a tetragonal-phase. The designed Ti alloy
   exhibit very high yield strength (1050-1472 MPa) and relative lower
   Young's modulus (67-105 GPa). Such combined properties, not easily
   achievable in previous Ti alloys, make these new designed Ti alloys
   promising candidates as biomedical materials.
ZR 0
ZB 0
Z8 0
TC 8
ZS 0
Z9 8
SN 1345-9678
EI 1347-5320
UT WOS:000221314900026
ER

PT J
AU Shtansky, DV
   Levashov, EA
   Glushankova, NA
   D'yakonova, NB
   Kulinich, SA
   Petrzhik, MI
   Kiryukhantsev-Korneev, E
   Rossi, E
TI Structure and properties of CaO- and ZrO2-doped TiCxNy coatings for
   biomedical applications
SO SURFACE & COATINGS TECHNOLOGY
VL 182
IS 1
BP 101
EP 111
DI 10.1016/S0257-8972(03)00813-2
PD APR 1 2004
PY 2004
AB In the present work multicomponent thin films based on the systems
   Ti-Ca-C-O-N and Ti-Zr-C-O-N have been deposited and evaluated. TiC0.5 +
   10% CaO and TiC0.5 + 10% ZrO2 targets were manufactured by means of the
   self-propagating high-temperature synthesis (SHS) method. The
   synthesized targets were subjected to DC magnetron sputtering in an
   atmosphere of argon or in a gaseous mixture of argon and nitrogen. The
   films were characterized in terms of their structure, surface
   topography, mechanical properties and tribological behavior. The films
   deposited on Si substrates under optimal conditions showed high hardness
   in the range of 36-40 GPa, low Young's modulus 260-300 GPa and high
   percentage of elastic recovery 70-75%. The CaO- and ZrO2-doped Ti-C-N
   films showed significantly lower friction coefficient and wear rate
   against WC + 6% Co alloy in comparison to conventional
   magnetron-sputtered TiC and TiN films. The biocompatibility of the films
   was evaluated by both in vitro and in vivo experiments (in mice). In
   vitro studies involved the investigation of the proliferation of
   fibroblasts Rat-1 and epithelial cells IAR-2 at the tested films and
   morphometric analysis of the cells cultivated on the films. Fibroblasts
   and epithelial cells were seeded on the coverslips, coated with examined
   films and incubated at 37 degreesC for 24, 48 and 72 h. We did not
   detect statistically significant differences in the attachment,
   spreading and proliferation of cultured cells on the coated and the
   uncoated substrata. The adhesion and proliferation of cells was good at
   all investigated films. We also did not observe any inflammatory
   reactions on the implants, inserted under the mouse skin. (C) 2003
   Elsevier Science B.V. All rights reserved.
RI Petrzhik, Mikhail/O-2194-2013; Kulinich, Sergei/B-1887-2008; Rossi, Francois/; Shtansky, Dmitry/
OI Petrzhik, Mikhail/0000-0002-1736-8050; Kulinich,
   Sergei/0000-0002-1365-9221; Rossi, Francois/0000-0003-3090-1398;
   Shtansky, Dmitry/0000-0001-7304-2461
ZR 3
ZS 0
Z8 0
TC 41
ZB 4
Z9 43
SN 0257-8972
UT WOS:000220939300013
ER

PT J
AU Tao, DP
TI A thermodynamic model for solid solutions and its application to the
   C-Fe-Co, C-Fe-Ni and Mn-Cr-Pt solid dilutions
SO MATERIALS SCIENCE AND ENGINEERING A-STRUCTURAL MATERIALS PROPERTIES
   MICROSTRUCTURE AND PROCESSING
VL 366
IS 2
BP 239
EP 247
DI 10.1016/S0921-5093(03)00651-8
PD FEB 15 2004
PY 2004
AB Based on the free volume theory and the lattice model, the partition
   functions of pure solids and their mixtures were expressed. This
   resulted in the establishment of a thermodynamic model for solid
   solutions. The model naturally combines the excess entropy and excess
   enthalpy of a solution by means of new expressions of the
   configurational partition functions of solids and their mixtures derived
   from statistical thermodynamics, which is approximate to real solid
   solutions, that is S-E not equal 0 (V-E not equal 0) and H-E not equal
   0. It can describe the thermodynamic properties of partially miscible
   systems and predict the thermodynamic properties in a multicomponent
   solid solution system using only the related binary infinite dilute
   activity coefficients. The predicted activity coefficients from the
   model are in good agreement with the experimental data of the ternary
   solid dilutions. This shows that the prediction effect of the proposed
   model is of better stability and reliability because it has a good
   physical basis. (C) 2003 Elsevier B.V. All rights reserved.
Z8 3
TC 4
ZS 0
ZR 0
ZB 0
Z9 5
SN 0921-5093
EI 1873-4936
UT WOS:000188798800004
ER

PT J
AU van Tassel, J
   Randall, CA
TI Potential for integration of electrophoretic deposition into electronic
   device manufacture; demonstrations using silver/palladium
SO JOURNAL OF MATERIALS SCIENCE
VL 39
IS 3
BP 867
EP 879
DI 10.1023/B:JMSC.0000012916.92366.48
PD FEB 1 2004
PY 2004
AB A silver palladium (Ag/Pd) alloy powder is used as an example material
   to illustrate potential applications of electrophoretic deposition (EPD)
   in electronics manufacturing, in particular the forming of multilayer
   devices. The dispersion and deposition of the Ag/Pd powder in acetic
   acid is characterized. It is found that deposition can be explained by
   the direct action of electrostatic force on individual particles.
   Depositions of this Ag/Pd powder are then used to demonstrate: forming
   of a continuous layer on a rigid substrate; forming of continuous layers
   in laminated and sintered BaTiO3 multilayers; and incorporation of
   patterned depositions into a multilayer by either overcasting the
   patterned deposition with a particulate slip to form a multicomponent
   tape, or direct lamination of the patterned deposition to a low
   temperature co-fired ceramic (LTCC) tape. It is shown that electrically
   conducting layers can be formed at an average thickness of only two
   times the diameter of the starting powder. Continuous conductor lines
   thirty times the average diameter of the starting powder were formed.
   (C) 2004 Kluwer Academic Publishers.
RI Randall, Clive A/A-2144-2013
ZR 0
ZB 2
Z8 1
TC 20
ZS 0
Z9 20
SN 0022-2461
UT WOS:000188283300014
ER

PT J
AU Campbell, CE
   Zhao, JC
   Henry, MF
TI Comparison of experimental and simulated multicomponent Ni-base
   superalloy diffusion couples
SO JOURNAL OF PHASE EQUILIBRIA AND DIFFUSION
VL 25
IS 1
BP 6
EP 15
DI 10.1361/10549710417966
PD FEB 2004
PY 2004
AB A multicomponent diffusion mobility database for the Ni-rich fcc phase
   [2002Cam] is evaluated by comparing diffusion simulation to two
   experimental multicomponent Ni-base superalloy diffusion couples:
   Ni/Rene-88 and IN718/Rene-88. The diffusion simulations use
   composition-dependent thermodynamic and diffusion quantities within a
   finite difference code to simulate single-phase and multiphase planar
   layers. The multiphase layers consist of a matrix phase and a disperse
   phase. The calculated composition profiles, interdiffusion coefficients,
   phase fraction profiles, and location of Kirkendall porosity are
   compared with experimental results. To treat diffusion in the IN718
   alloy, iron and carbon are added to the existing diffusion mobility
   database using previous assessment work and new assessments of Fe-Al and
   Fe-Co.
RI Zhao, Ji-Cheng/O-7563-2019; Zhao, Ji-Cheng (JC)/H-4387-2012
OI Zhao, Ji-Cheng/0000-0002-4426-1080; Zhao, Ji-Cheng
   (JC)/0000-0002-4426-1080
ZS 0
ZB 0
TC 28
ZR 0
Z8 1
Z9 28
SN 1547-7037
UT WOS:000220981200003
ER

PT J
AU Chuai, CZ
   Almdal, K
   Lyngaae-Jorgensen, J
TI Thermal behavior and properties of polystyrene/poly(methyl methacrylate)
   blends
SO JOURNAL OF APPLIED POLYMER SCIENCE
VL 91
IS 1
BP 609
EP 620
DI 10.1002/app.13294
PD JAN 5 2004
PY 2004
AB The thermal behavior and properties of immiscible blends of polystyrene
   (PS) and poly(methyl methacrylate) (PMMA) with and without PS-b-PMMA
   diblock copolymer at different melt blending times were investigated by
   use of a differential scanning calorimeter. The weight fraction of PS in
   the blends ranged from 0.1 to 0.9. From the measured glass transition
   temperature (T-g) and specific heat increment (DeltaC(p)) at the T-g,
   the PMMA appeared to dissolve more in the PS phase than did the PS in
   the PMMA phase. The addition of a PS-b-PMMA diblock copolymer in the
   PS/PMMA blends slightly promoted the solubility of the PMMA in the PS
   and increased the interfacial adhesion between PS and PMMA phases during
   processing. The thermogravimetric analysis (TGA) showed that the
   presence of the PS-b-PMMA diblock copolymer in the PS/PMMA blends
   afforded protection against thermal degradation and improved their
   thermal stability. Also, it was found that the PS was more stable
   against thermal degradation than that of the PMMA over the entire
   heating range. (C) 2003 Wiley Periodicals, Inc.
RI Almdal, Kristoffer/A-3573-2011
OI Almdal, Kristoffer/0000-0002-5490-9303
ZR 0
ZB 2
TC 26
ZS 0
Z8 0
Z9 26
SN 0021-8995
UT WOS:000186915100083
ER

EF
